Repository: pietracorvo/HystAPI

# Example data

The example data in this folder is from measurements performed during my physics bachelor.

The material is **FeSi3** (iron with 3% silicon), aka 'electrical steel', the standard material for ring cores in trafos. 

Four of the five samples where treated with high pressure torison (HPT, 20 rotations at 20GPa), to achieve nanocristallisation of the grains, which has a huge impact on the magnetic properties of the material. The HPT deformation was done at 77K (under liquid nitrogen) and at 293K (at room temperature). Afterwards some samples were heat treated at a temperature of 493K (for two hours) to anneal defects from the deformation process.

The five samples are:

File: testData/FeSi3_LN_ht/G5_713V_200Hz_800000Fs0.txt (part 1 of 29)

 
---------- Probe ---------
 
N1 = 76.0
N2 = 48.0
A = 9.2E-7
LM = 0.02167
NU = 1.0
R = 0.101134
 
--------- Signal ---------
 
signal = Triangle
amplitude = 7.130000
f = 200.000000
Fs = 800000.000000
waves = 2.0
date = 12/10/2018 15:42
 
---------- Misc ----------
 
Hc = 3846.1617191244695 A/m
W = --- J/kg^3
 
--------------------------
 
t	U1	U2	H	Braw	Jraw	B_drift	 J_drift	B_corr	J_corr
1.250000E-6	-0.000137	2.441406E-5	-3.5622801634183316	1.727671E-6	7.712199E-6	1.2914189547641948E-6	7.275863581328199E-6	-0.03504164986001535	-0.035035632150855554
2.500000E-6	-0.000137	3.051758E-5	-3.5622801634183316	2.649095E-6	8.633624E-6	1.7765909095283893E-6	7.7609531626564E-6	-0.03504116468806059	-0.035035147061274224
3.750000E-6	-0.000107	4.882813E-5	-2.503983163418331	3.887259E-6	8.541893E-6	2.578502864292585E-6	7.232886743984598E-6	-0.035040362776105824	-0.03503567512769289
5.000000E-6	-0.000183	3.662109E-5	-5.149726163418332	5.672519E-6	1.365189E-5	3.927510819056779E-6	1.1906548325312798E-5	-0.035039013768151064	-0.035031001466111565
6.250000E-6	-0.000107	0.000183	-2.503983163418331	1.099950E-5	1.565414E-5	8.818239773820974E-6	1.3472462906640997E-5	-0.0350341230391963	-0.035029435551530236
7.500000E-6	-3.051758E-5	0.000360	0.14175883658166866	2.096241E-5	2.229230E-5	1.8344897728585167E-5	1.9674287487969196E-5	-0.035024596381241536	-0.03502323372694891
8.750000E-6	-1.525879E-5	0.000488	0.6709078365816687	3.541725E-5	3.608220E-5	3.236348568334936E-5	3.3027852069297397E-5	-0.03501057779328677	-0.035009880162367585
1.000000E-5	1.525879E-5	0.000751	1.7292038365816687	5.652363E-5	5.585868E-5	5.3033613638113554E-5	5.23679966506256E-5	-0.034989907665332005	-0.03499054001778625
1.125000E-5	0.000168	0.000983	7.020688836581669	8.465587E-5	7.734145E-5	8.072960159287776E-5	7.341443123195379E-5	-0.034962211677377245	-0.034969493583204926
1.250000E-5	0.000244	0.001282	9.666431836581669	0.000121	0.000110	1.1663747954764194E-4	1.05636645813282E-4	-0.03492630379942248	-0.034937271368623596
1.375000E-5	0.000351	0.001581	13.370470836581669	0.000166	0.000151	1.6120122750240613E-4	1.4620031039461022E-4	-0.03488174005146771	-0.03489670770404227
1.500000E-5	0.000519	0.001947	19.19110483658167	0.000221	0.000198	2.1576497545717035E-4	1.9276397497593837E-4	-0.034827176303512945	-0.03485014403946094
1.625000E-5	0.000687	0.002209	25.01173783658167	0.000283	0.000253	2.7732872341193455E-4	2.473276395572666E-4	-0.034765612555558184	-0.03479558037487961
1.750000E-5	0.000854	0.002472	30.832371836581668	0.000354	0.000316	3.478924713666987E-4	3.0989130413859475E-4	-0.03469504880760342	-0.034733016710298284
1.875000E-5	0.000931	0.002838	33.47811383658167	0.000434	0.000394	4.274562193214629E-4	3.87454968719923E-4	-0.034615485059648655	-0.034655453045716954
2.000000E-5	0.001205	0.003290	43.00278683658167	0.000526	0.000474	5.190199672762271E-4	4.6701863330125116E-4	-0.03452392131169389	-0.03457588938113563
2.125000E-5	0.001434	0.003516	50.94001483658167	0.000626	0.000564	6.185837152309913E-4	5.565822978825794E-4	-0.03442435756373913	-0.0344863257165543
2.250000E-5	0.001556	0.003809	55.173202836581666	0.000735	0.000667	7.271474631857555E-4	6.591459624639075E-4	-0.03431579381578436	-0.03438376205197297
2.375000E-5	0.001816	0.004211	64.16872683658167	0.000853	0.000774	8.447112111405197E-4	7.657096270452358E-4	-0.0341982300678296	-0.03427719838739164
2.500000E-5	0.002014	0.004498	71.04765683658167	0.000981	0.000893	9.72274959095284E-4	8.84273291626564E-4	-0.034070666319874834	-0.03415863472281032
2.625000E-5	0.002243	0.004816	78.98488483658167	0.001117	0.001020	0.001107838707050048	0.0010108369562078924	-0.03393510257192007	-0.03403207105822899
2.750000E-5	0.002472	0.005188	86.92211183658166	0.001264	0.001156	0.0012544024550048122	0.0011464006207892203	-0.033788538823965306	-0.03389650739364766
2.875000E-5	0.002716	0.005511	95.38848783658167	0.001419	0.001301	0.0014089662029595764	0.0012909642853705487	-0.03363397507601054	-0.03375194372906633
3.000000E-5	0.002930	0.005743	102.79656683658168	0.001582	0.001455	0.0015715299509143407	0.0014445279499518766	-0.033471411328055777	-0.033598380064485005
3.125000E-5	0.003220	0.006067	112.85038883658167	0.001754	0.001614	0.0017430936988691048	0.001603091614533205	-0.033299847580101016	-0.03343981639990368
3.250000E-5	0.003479	0.006384	121.84591283658168	0.001935	0.001783	0.0019236574468238692	0.0017716552791145334	-0.03311928383214625	-0.033271252735322346
3.375000E-5	0.003708	0.006738	129.78313983658168	0.002125	0.001964	0.0021132211947786335	0.0019522189436958614	-0.03292972008419148	-0.03309068907074102
3.500000E-5	0.003937	0.006989	137.72036783658166	0.002323	0.002152	0.0023107849427333976	0.0021397826082771893	-0.032732156336236724	-0.03290312540615969
3.625000E-5	0.004196	0.007263	146.71589183658168	0.002529	0.002346	0.0025163486906881615	0.002333346272858518	-0.03252659258828196	-0.03270956174157836
3.750000E-5	0.004501	0.007477	157.29886183658166	0.002741	0.002545	0.0027279124386429257	0.002531909937439846	-0.03231502884032719	-0.03251099807699703
3.875000E-5	0.004761	0.007806	166.29438683658168	0.002962	0.002754	0.0029484761865976898	0.002740473602021174	-0.03209446509237243	-0.032302434412415704
4.000000E-5	0.004974	0.008148	173.70246583658167	0.003192	0.002975	0.003178039934552454	0.002961037266602503	-0.03186490134441766	-0.032081870747834376
4.125000E-5	0.005310	0.008392	185.34373183658167	0.003429	0.003198	0.0034146036825072187	0.0031836009311838305	-0.0316283375964629	-0.03185930708325305
4.250000E-5	0.005493	0.008618	191.69351383658167	0.003674	0.003434	0.003659167430461983	0.0034191645957651587	-0.031383773848508136	-0.03162374341867172
4.375000E-5	0.005844	0.008899	203.86392983658166	0.003925	0.003671	0.003909731178416746	0.0036557282603464866	-0.031133210100553373	-0.031387179754090395
4.500000E-5	0.006119	0.009174	213.38860283658167	0.004185	0.003918	0.004169294926371511	0.003902291924927815	-0.030873646352598608	-0.031140616089509066
4.625000E-5	0.006332	0.009357	220.79668183658166	0.004450	0.004174	0.004433858674326275	0.004157855589509143	-0.030609082604643845	-0.030885052424927735
4.750000E-5	0.006683	0.009607	232.96709683658167	0.004722	0.004431	0.004705422422281039	0.004414419254090472	-0.03033751885668908	-0.030628488760346406
4.875000E-5	0.006943	0.009918	241.96262183658166	0.005003	0.004700	0.004985986170235803	0.0046829829186718	-0.030056955108734316	-0.03035992509576508
5.000000E-5	0.007233	0.010193	252.01644283658166	0.005291	0.004975	0.005273549918190568	0.004957546583253128	-0.02976939136077955	-0.030085361431183753
5.125000E-5	0.007462	0.010345	259.9536698365817	0.005584	0.005259	0.005566113666145333	0.005241110247834456	-0.029476827612824788	-0.029801797766602425
5.250000E-5	0.007797	0.010675	271.59493683658167	0.005886	0.005546	0.005867677414100096	0.005527673912415784	-0.029175263864870023	-0.029515234102021094
5.375000E-5	0.008026	0.010864	279.53216483658167	0.006194	0.005844	0.006175241162054861	0.005825237576997113	-0.02886770011691526	-0.029217670437439766
5.500000E-5	0.008347	0.011127	290.6442828365817	0.006508	0.006145	0.006488804910009625	0.0061258012415784414	-0.028554136368960495	-0.02891710677285844
5.625000E-5	0.008621	0.011340	300.1689558365817	0.006829	0.006454	0.006809368657964388	0.0064343649061597685	-0.02823357262100573	-0.02860854310827711
5.750000E-5	0.008911	0.011554	310.22277683658166	0.007157	0.006768	0.007136932405919153	0.006747928570741097	-0.027906008873050968	-0.028294979443695783
5.875000E-5	0.009171	0.011774	319.21830183658165	0.007490	0.007090	0.007469496153873917	0.007069492235322426	-0.027573445125096203	-0.027973415779114455
6.000000E-5	0.009445	0.012036	328.74297483658165	0.007830	0.007419	0.007809059901828681	0.007398055899903754	-0.027233881377141438	-0.027644852114533127
6.125000E-5	0.009750	0.012256	339.32594483658164	0.008177	0.007752	0.008155623649783447	0.007730619564485082	-0.026887317629186672	-0.0273122884499518
6.250000E-5	0.010025	0.012439	348.85061783658165	0.008529	0.008093	0.00850718739773821	0.008071183229066409	-0.02653575388123191	-0.026971724785370473
6.375000E-5	0.010300	0.012659	358.37529083658166	0.008888	0.008439	0.008865751145692973	0.008416746893647738	-0.026177190133277146	-0.02662616112078914
6.500000E-5	0.010605	0.012964	368.95825983658165	0.009254	0.008792	0.009231314893647738	0.008769310558229066	-0.025811626385322382	-0.026273597456207814
6.625000E-5	0.010956	0.013123	381.1286758365817	0.009626	0.009149	0.0096028786416025	0.009125874222810394	-0.025440062637367616	-0.025917033791626486
6.750000E-5	0.011200	0.013336	389.59505183658166	0.010004	0.009516	0.009980442389557267	0.009492437887391724	-0.02506249888941285	-0.025550470127045158
6.875000E-5	0.011444	0.013623	398.0614278365817	0.010389	0.009890	0.01036500613751203	0.00986600155197305	-0.024677935141458086	-0.02517690646246383
7.000000E-5	0.011765	0.013812	409.1735458365817	0.010780	0.010267	0.010755569885466795	0.010242565216554379	-0.024287371393503322	-0.0248003427978825
7.125000E-5	0.012039	0.013965	418.69821883658165	0.011176	0.010651	0.011151133633421559	0.010626128881135708	-0.02389180764554856	-0.024416779133301172
7.250000E-5	0.012314	0.014233	428.22289183658165	0.011579	0.011042	0.011553697381376325	0.011016692545717036	-0.023489243897593794	-0.024026215468719844
7.375000E-5	0.012619	0.014490	438.80586183658164	0.011989	0.011439	0.011963261129331087	0.011413256210298364	-0.023079680149639032	-0.023629651804138514
7.500000E-5	0.012894	0.014703	448.33053483658165	0.012404	0.011843	0.012377824877285852	0.01181681987487969	-0.022665116401684268	-0.02322608813955719
7.625000E-5	0.013229	0.014844	459.9718018365817	0.012825	0.012249	0.012798388625240615	0.012222383539461019	-0.022244552653729502	-0.02282052447497586
7.750000E-5	0.013458	0.015143	467.9090288365817	0.013253	0.012667	0.01322595237319538	0.012639947204042348	-0.02181698890577474	-0.022402960810394532
7.875000E-5	0.013779	0.015332	479.0211478365817	0.013687	0.013087	0.013659516121150144	0.013059510868623676	-0.021383425157819977	-0.021983397145813204
8.000000E-5	0.014053	0.015491	488.54581983658164	0.014126	0.013514	0.014098079869104907	0.013486074533205005	-0.020944861409865213	-0.021556833481231875
8.125000E-5	0.014343	0.015759	498.59964183658167	0.014572	0.013947	0.014543643617059673	0.013918638197786333	-0.020499297661910446	-0.021124269816650547
8.250000E-5	0.014587	0.015997	507.0660178365817	0.015025	0.014389	0.014996207365014436	0.014360201862367661	-0.020046733913955683	-0.02068270615206922
8.375000E-5	0.014908	0.016235	518.1781358365816	0.015485	0.014835	0.015455771112969202	0.014805765526948988	-0.019587170166000915	-0.02023714248748789
8.500000E-5	0.015228	0.016473	529.2902548365817	0.015951	0.015287	0.015921334860923966	0.015257329191530318	-0.019121606418046153	-0.01978557882290656
8.625000E-5	0.015533	0.016669	539.8732248365817	0.016423	0.015746	0.016392898608878728	0.015715892856111646	-0.01865004267009139	-0.019327015158325234
8.750000E-5	0.015793	0.016870	548.8687488365816	0.016900	0.016212	0.01686946235683349	0.016181456520692975	-0.018173478922136627	-0.018861451493743905
8.875000E-5	0.016068	0.017126	558.3934218365816	0.017385	0.016685	0.01735402610478826	0.0166540201852743	-0.01768891517418186	-0.01838888782916258
9.000000E-5	0.016388	0.017365	569.5055398365816	0.017876	0.017162	0.017844589852743023	0.01713058384985563	-0.017198351426227096	-0.017912324164581248
9.125000E-5	0.016632	0.017560	577.9719158365816	0.018374	0.017649	0.018342153600697787	0.01761714751443696	-0.016700787678272332	-0.01742576049999992
9.250000E-5	0.016937	0.017847	588.5548858365817	0.018879	0.018140	0.01884671734865255	0.01810771117901829	-0.01619622393031757	-0.01693519683541859
9.375000E-5	0.017258	0.018018	599.6670048365817	0.019389	0.018637	0.019356281096607315	0.018604274843599614	-0.015686660182362804	-0.016438633170837266
9.500000E-5	0.017502	0.018323	608.1333798365816	0.019907	0.019145	0.01987384484456208	0.01911183850818094	-0.015169096434408037	-0.01593106950625594
9.625000E-5	0.017792	0.018500	618.1872018365817	0.020431	0.019656	0.020397408592516843	0.01962240217276227	-0.014645532686453275	-0.01542050584167461
9.750000E-5	0.018097	0.018787	628.7701718365817	0.020963	0.020175	0.020928972340471606	0.020140965837343597	-0.014113968938498513	-0.014901942177093282
9.875000E-5	0.018356	0.019073	637.7656958365817	0.021503	0.020703	0.021468536088426374	0.020668529501924927	-0.013574405190543745	-0.014374378512511953
1.000000E-4	0.018677	0.019293	648.8778148365817	0.022049	0.021235	0.022014099836381133	0.021200093166506256	-0.013028841442588986	-0.013842814847930623
0.000101	0.018906	0.019543	656.8150418365817	0.022602	0.021779	0.022566750834744947	0.021743744098171317	-0.012476190444225172	-0.013299163916265563
0.000102	0.019257	0.019836	668.9854568365816	0.023163	0.022324	0.023127401833108758	0.022288395029836382	-0.011915539445861361	-0.012754512984600497
0.000104	0.019531	0.020038	678.5101298365817	0.023731	0.022880	0.02369470382983638	0.022843696893166506	-0.011348237449133738	-0.012199211121270374
0.000105	0.019836	0.020325	689.0930998365817	0.024306	0.023442	0.024269354828200192	0.02340534782483157	-0.010773586450769927	-0.011637560189605309
0.000106	0.020172	0.020605	700.7343668365817	0.024890	0.024011	0.024853005826564002	0.023973998756496633	-0.010189935452406117	-0.011068909257940247
0.000107	0.020462	0.020898	710.7881888365816	0.025481	0.024589	0.025443656824927816	0.024551649688161693	-0.009599284454042303	-0.010491258326275187
0.000109	0.020660	0.021124	717.6671188365817	0.026080	0.025179	0.026041958821655435	0.02514095155149182	-0.009000982457314684	-0.00990195646294506
0.000110	0.020996	0.021503	729.3083858365817	0.026688	0.025773	0.026649609820019248	0.02573460248315688	-0.00839333145895087	-0.009308305531279999
0.000111	0.021286	0.021790	739.3622068365817	0.027305	0.026377	0.02726626081838306	0.026338253414821947	-0.007776680460587059	-0.008704654599614933
0.000112	0.021545	0.022101	748.3577318365817	0.027930	0.026991	0.027890911816746872	0.026951904346487008	-0.0071520294622232465	-0.008091003667949872
0.000114	0.021881	0.022412	759.9989988365817	0.028564	0.027611	0.028524213813474492	0.027571206209817133	-0.006518727465495627	-0.0074717018046197466
0.000115	0.022141	0.022681	768.9945228365817	0.029207	0.028242	0.029166864811838306	0.028201857141482194	-0.005876076467131813	-0.0068410508729546855
0.000116	0.022446	0.023029	779.5774928365817	0.029858	0.028880	0.029817515810202116	0.028839508073147255	-0.005225425468768002	-0.0062033999412896244
0.000117	0.022659	0.023315	786.9855718365817	0.030519	0.029531	0.03047816680856593	0.029490159004812323	-0.004564774470404188	-0.005552749009624557
0.000119	0.023010	0.023657	799.1559868365816	0.031188	0.030185	0.03114646880529355	0.030143460868142444	-0.0038964724736765682	-0.004899447146294436
0.000120	0.023331	0.023962	810.2681058365816	0.031866	0.030850	0.03182411980365736	0.030808111799807508	-0.003218821475312758	-0.004234796214629372
0.000121	0.023544	0.024261	817.6761848365817	0.032554	0.031528	0.032511770802021174	0.03148576273147257	-0.002531170476948945	-0.0035571452829643094
0.000122	0.023849	0.024652	828.2591548365816	0.033251	0.032212	0.03320842180038499	0.03216941366313763	-0.0018345194785851296	-0.002873494351299251
0.000124	0.024124	0.025024	837.7838278365816	0.033960	0.032908	0.03391672379711261	0.032864715526467754	-0.001126217481857511	-0.002178192487969126
0.000125	0.024490	0.025372	850.4833908365816	0.034677	0.033610	0.03463337479547642	0.033566366458132824	-4.0956648349369656E-4	-0.0014765415563040563
0.000126	0.024750	0.025647	859.4789158365817	0.035403	0.034325	0.035359025793840225	0.034281017389797885	3.160845148701061E-4	-7.618906246389945E-4
0.000127	0.025055	0.025922	870.0618858365817	0.036138	0.035046	0.036093676792204044	0.035001668321462946	0.0010507355132339247	-4.123969297393365E-5
0.000129	0.025314	0.026318	879.0574098365817	0.036882	0.035779	0.03683697878893166	0.03573397018479307	0.0017940375099615435	6.910621703561867E-4
0.000130	0.025620	0.026666	889.6403798365817	0.037637	0.036521	0.03759162978729547	0.03647562111645813	0.0025486885083253544	0.0014327131020212477
0.000131	0.025864	0.027020	898.1067558365817	0.038402	0.037275	0.03835628078565929	0.0372292720481232	0.0033133395066891683	0.0021863640336863208
0.000132	0.026154	0.027411	908.1605778365816	0.039178	0.038038	0.0391319317840231	0.03799192297978826	0.004088990505052979	0.002949014965351382
0.000134	0.026443	0.027692	918.2143988365817	0.039962	0.038810	0.03991523378075072	0.03876322484311838	0.0048722925017806035	0.0037203168286814997
0.000135	0.026794	0.028088	930.3848138365817	0.040757	0.039589	0.04070988477911453	0.03954187577478344	0.005666943500144413	0.004498967760346563
0.000136	0.027008	0.028430	937.7928928365817	0.041562	0.040385	0.041514535777478344	0.0403375267064485	0.006471594498508225	0.0052946186920116226
0.000137	0.027344	0.028833	949.4341598365817	0.042378	0.041187	0.04233018677584215	0.041139177638113575	0.007287245496872034	0.006096269623676695
0.000139	0.027618	0.029272	958.9588328365817	0.043206	0.042003	0.04315748877256978	0.041954479501443695	0.008114547493599661	0.006911571487006815
0.000140	0.027969	0.029620	971.1292478365816	0.044045	0.042826	0.04399613977093359	0.04277713043310876	0.008953198491963472	0.007734222418671881
0.000141	0.028229	0.030017	980.1247728365817	0.044894	0.043664	0.044844790769297406	0.04361478136477382	0.009801849490327287	0.00857187335033694
0.000142	0.028503	0.030341	989.6494458365817	0.045754	0.044512	0.04570444176766122	0.044462432296438884	0.010661500488691099	0.009419524282002004
0.000144	0.028748	0.030768	998.1158218365816	0.046624	0.045371	0.04657374376438883	0.04532073415976901	0.011530802485418712	0.010277826145332132
0.000145	0.029007	0.031085	1007.1113458365817	0.047504	0.046240	0.04745339476275264	0.046189385091434075	0.012410453483782523	0.011146477076997195
0.000146	0.029419	0.031488	1021.3983558365817	0.048395	0.047113	0.04834404576111646	0.047062036023099135	0.013301104482146338	0.012019128008662255
0.000147	0.029694	0.031793	1030.9230278365817	0.049296	0.048002	0.04924469675948027	0.0479506869547642	0.014201755480510149	0.012907778940327318
0.000149	0.029984	0.032227	1040.9768498365818	0.050208	0.048901	0.050155998756207895	0.048848988818094324	0.015113057477237776	0.013806080803657445
0.000150	0.030273	0.032593	1051.0306708365817	0.051130	0.049811	0.051077649754571706	0.04975863974975939	0.016034708475601588	0.014715731735322507
0.000151	0.030518	0.032996	1059.4970468365816	0.052064	0.050735	0.052011300752935516	0.05068229068142445	0.016968359473965397	0.01563938266698757
0.000152	0.030838	0.033417	1070.6091658365817	0.053010	0.051666	0.05295695175129933	0.051612941613089505	0.01791401047232921	0.016570033598652625
0.000154	0.031158	0.033740	1081.7212838365817	0.053965	0.052607	0.053911253748026945	0.05255324347641963	0.018868312469056826	0.017510335461982753
0.000155	0.031418	0.034088	1090.7168088365818	0.054930	0.053561	0.05487590474639076	0.0535068944080847	0.01983296346742064	0.018463986393647817
0.000156	0.031754	0.034406	1102.3580748365816	0.055904	0.054520	0.05584955574475457	0.05446554533974976	0.020806614465784454	0.01942263732531288
0.000157	0.031967	0.034790	1109.7661538365817	0.056889	0.055496	0.056834206743118384	0.05544119627141482	0.021791265464148266	0.02039828825697794
0.000159	0.032272	0.035272	1120.3491238365816	0.057887	0.056480	0.05783150873984601	0.05642449813474495	0.02278856746087589	0.021381590120308068
0.000160	0.032547	0.035571	1129.8737968365817	0.058895	0.057476	0.05883915973820982	0.057420149066410006	0.023796218459239703	0.022377241051973126
0.000161	0.032913	0.036047	1142.5733608365817	0.059914	0.058480	0.05985781073657363	0.05842379999807507	0.024814869457603514	0.023380891983638193
0.000162	0.033142	0.036292	1150.5105888365817	0.060943	0.059498	0.06088646173493744	0.05944145092974014	0.02584352045596732	0.02439854291530326
0.000164	0.033463	0.036847	1161.6227068365818	0.061984	0.060526	0.06192676373166506	0.06046875279307026	0.02688382245269494	0.025425844778633383
0.000165	0.033722	0.037140	1170.6182308365817	0.063036	0.061567	0.06297841473002887	0.06150940372473532	0.027935473451058748	0.026466495710298438
0.000166	0.034042	0.037573	1181.7303498365816	0.064099	0.062616	0.06404106572839269	0.0625580546564004	0.02899812444942257	0.027515146641963514
0.000167	0.034302	0.037939	1190.7258738365817	0.065173	0.063678	0.06511471672675649	0.06361970558806544	0.030071775447786372	0.028576797573628562
0.000169	0.034576	0.038232	1200.2505468365816	0.066256	0.064749	0.06619701872348412	0.06469000745139557	0.031154077444513997	0.029647099436958688
0.000170	0.034927	0.038617	1212.4209618365817	0.067349	0.065827	0.06728966972184794	0.06576765838306063	0.03224672844287782	0.03072475036862375
0.000171	0.035141	0.039044	1219.8290408365817	0.068454	0.066923	0.06839432072021175	0.0668633093147257	0.03335137944124163	0.03182040130028882
0.000172	0.035461	0.039478	1230.9411598365816	0.069571	0.068026	0.06951097171857555	0.06796596024639076	0.03446803043960543	0.03292305223195388
0.000174	0.035706	0.039868	1239.4075358365817	0.070700	0.069144	0.07063927371530318	0.06908326210972088	0.03559633243633306	0.034040354095284
0.000175	0.036102	0.040155	1253.1653968365817	0.071837	0.070263	0.07177592471366699	0.07020191304138595	0.03673298343469687	0.035159005026949075
0.000176	0.036346	0.040540	1261.6317728365816	0.072985	0.071401	0.0729235757120308	0.07133956397305102	0.03788063443306068	0.036296655958614144
0.000177	0.036575	0.041016	1269.5689998365817	0.074145	0.072551	0.0740832267103946	0.07248921490471608	0.03904028543142449	0.037446306890279196
0.000179	0.036926	0.041425	1281.7394148365818	0.075318	0.073708	0.07525552870712222	0.07364551676804619	0.040212587428152105	0.03860260875360931
0.000180	0.037262	0.041797	1293.3806818365817	0.076501	0.074877	0.07643817970548604	0.07481416769971126	0.04139523842651592	0.03977125968527438
0.000181	0.037491	0.042181	1301.3179098365817	0.077695	0.076061	0.07763183070384985	0.07599781863137632	0.04258888942487973	0.04095491061693944
0.000182	0.037827	0.042523	1312.9591768365817	0.078899	0.077250	0.07883548170221366	0.07718646956304138	0.04379254042324354	0.042143561548604505
0.000184	0.038040	0.042938	1320.3672558365818	0.080114	0.078457	0.0800497836989413	0.07839277142637151	0.045006842419971174	0.04334986341193463
0.000185	0.038361	0.043427	1331.4793738365818	0.081343	0.079671	0.0812784346973051	0.07960642235803658	0.04623549341833498	0.0445635143435997
0.000186	0.038681	0.043750	1342.5914918365818	0.082581	0.080896	0.08251608569566891	0.08083107328970163	0.047473144416698795	0.04578816527526475
0.000187	0.038956	0.044110	1352.1161648365817	0.083830	0.082132	0.08376473669403273	0.0820667242213667	0.04872179541506261	0.04702381620692982
0.000189	0.039261	0.044495	1362.6991348365816	0.085089	0.083378	0.08502303869076035	0.08331202608469682	0.04998009741179023	0.048269118070259937
0.000190	0.039551	0.044824	1372.7529568365817	0.086359	0.084635	0.08629268968912417	0.08456867701636189	0.05124974841015405	0.04952576900192501
0.000191	0.039764	0.045313	1380.1610358365817	0.087641	0.085908	0.08757434068748797	0.08584132794802694	0.05253139940851785	0.050798419933590064
0.000192	0.040085	0.045660	1391.2731538365817	0.088934	0.087187	0.08886699168585178	0.08711997887969201	0.053824050406881666	0.052077070865255135
0.000194	0.040436	0.046075	1403.4435688365816	0.090237	0.088475	0.09016929368257941	0.08840728074302213	0.05512635240360929	0.053364372728585255
0.000195	0.040680	0.046387	1411.9099448365816	0.091551	0.089778	0.0914829446809432	0.0897099316746872	0.05644000340197308	0.05466702366025032
0.000196	0.040970	0.046844	1421.9637668365817	0.092877	0.091092	0.09280859567930702	0.09102358260635227	0.0577656544003369	0.055980674591915386
0.000197	0.041199	0.047290	1429.9009938365816	0.094215	0.092420	0.09414624667767083	0.09235123353801733	0.059103305398700706	0.05730832552358045
0.000199	0.041580	0.047662	1443.1297068365816	0.095565	0.093753	0.09549554867439845	0.09368353540134745	0.060452607395428334	0.058640627386910574
0.000200	0.041855	0.048065	1452.6543798365817	0.096925	0.095101	0.09685519967276227	0.09503118633301251	0.06181225839379215	0.05998827831857563
0.000201	0.042114	0.048450	1461.6499038365816	0.098296	0.096461	0.09822585067112607	0.09639083726467758	0.06318290939215596	0.0613479292502407
0.000202	0.042480	0.048767	1474.3494678365817	0.099677	0.097826	0.0996065016694899	0.09775548819634264	0.06456356039051978	0.06271258018190576
0.000204	0.042740	0.049207	1483.3449918365816	0.101070	0.099207	0.10099880366621751	0.09913579005967277	0.06595586238724739	0.06409288204523589
0.000205	0.042984	0.049622	1491.8113678365817	0.102474	0.100601	0.10240245466458132	0.10052944099133782	0.0673595133856112	0.06548653297690094
0.000206	0.043320	0.050024	1503.4526348365816	0.103890	0.102003	0.10381810566294514	0.10193109192300288	0.06877516438397502	0.066888183908566
0.000207	0.043549	0.050433	1511.3898628365816	0.105318	0.103420	0.10524575666130895	0.10334774285466795	0.07020281538233883	0.06830483484023107
0.000209	0.043839	0.050781	1521.4436838365816	0.106756	0.104846	0.10668305865803658	0.10477304471799807	0.07164011737906646	0.0697301367035612
0.000210	0.044205	0.051306	1534.1432478365816	0.108207	0.106281	0.10813370965640039	0.10620769564966313	0.07309076837743027	0.07116478763522625
0.000211	0.044403	0.051672	1541.0221778365817	0.109670	0.107735	0.1095963606547642	0.1076613465813282	0.07455341937579409	0.07261843856689132
0.000212	0.044739	0.052069	1552.6634448365817	0.111144	0.109194	0.11107001165312802	0.10911999751299326	0.0760270703741579	0.07407708949855638
0.000214	0.045044	0.052448	1563.2464148365816	0.112628	0.110665	0.11255331364985563	0.11059029937632339	0.07751037237088551	0.07554739136188651
0.000215	0.045349	0.052783	1573.8293848365818	0.114123	0.112146	0.11404796464821944	0.11207095030798844	0.07900502336924932	0.07702804229355156
0.000216	0.045593	0.053156	1582.2957608365816	0.115628	0.113641	0.11555261564658324	0.11356560123965352	0.08050967436761312	0.07852269322521664
0.000217	0.045853	0.053595	1591.2912848365818	0.117144	0.115146	0.11706826664494706	0.11507025217131857	0.08202532536597694	0.08002734415688169
0.000219	0.046143	0.053937	1601.3451068365816	0.118671	0.116661	0.11859456864167468	0.11658455403464871	0.08355162736270456	0.08154164602021183
0.000220	0.046463	0.054352	1612.4572248365816	0.120210	0.118185	0.1201332196400385	0.11810820496631376	0.08509027836106837	0.08306529695187688
0.000221	0.046707	0.054779	1620.9236008365817	0.121761	0.119725	0.1216838706384023	0.11964785589797883	0.08664092935943218	0.08460494788354195
0.000222	0.047073	0.055286	1633.6231648365817	0.123325	0.121273	0.12324752163676612	0.12119550682964389	0.088204580357796	0.08615259881520701
0.000224	0.047348	0.055566	1643.1478378365816	0.124898	0.122835	0.12481982363349374	0.122756808692974	0.08977688235452362	0.08771390067853713
0.000225	0.047592	0.055975	1651.6142138365817	0.126483	0.124409	0.12640447463185756	0.12433045962463908	0.09136153335288744	0.0892875516102022
0.000226	0.047897	0.056409	1662.1971838365816	0.128079	0.125992	0.12800012563022137	0.12591311055630414	0.09295718435125125	0.09087020254186726
0.000227	0.048248	0.056842	1674.3675988365817	0.129688	0.127585	0.12960877662858517	0.12750576148796922	0.09456583534961505	0.09246285347353234
0.000229	0.048508	0.057147	1683.3631238365817	0.131306	0.129192	0.1312260786253128	0.12911206335129932	0.09618313734634268	0.09406915533686244
0.000230	0.048737	0.057617	1691.3003508365816	0.132937	0.130813	0.13285672962367662	0.1307327142829644	0.0978137883447065	0.09568980626852752
0.000231	0.049057	0.058057	1702.4124688365816	0.134580	0.132442	0.13449938062204042	0.13236136521462946	0.0994564393430703	0.09731845720019258
0.000232	0.049362	0.058441	1712.9954388365816	0.136234	0.134083	0.13615303162040424	0.13400201614629453	0.10111009034143412	0.09895910813185765
0.000234	0.049652	0.058813	1723.0492608365817	0.137899	0.135735	0.13781733361713186	0.13565331800962463	0.10277439233816174	0.10061040999518775
0.000235	0.049927	0.059161	1732.5739338365818	0.139574	0.137398	0.13949198461549567	0.1373159689412897	0.10444904333652555	0.10227306092685282
0.000236	0.050308	0.059540	1745.8026458365816	0.141259	0.139067	0.14117663561385949	0.13898461987295477	0.10613369433488937	0.10394171185851789
0.000237	0.050507	0.059998	1752.6815768365816	0.142958	0.140757	0.1428752866122233	0.14067427080461983	0.10783234533325317	0.10563136279018295
0.000239	0.050781	0.060413	1762.2062488365816	0.144667	0.142455	0.1445835886089509	0.14237157266794995	0.10954064732998078	0.10732866465351307
0.000240	0.051117	0.060803	1773.8475158365816	0.146389	0.144161	0.14630523960731473	0.14407722359961503	0.11126229832834461	0.10903431558517815
0.000241	0.051376	0.061255	1782.8430408365816	0.148123	0.145884	0.14803889060567854	0.1457998745312801	0.11299594932670842	0.11075696651684322
0.000242	0.051636	0.061670	1791.8385648365818	0.149868	0.147618	0.14978354160404234	0.14753352546294513	0.11474060032507222	0.11249061744850825
0.000244	0.051987	0.062036	1804.0089808365817	0.151624	0.149359	0.15153884360076997	0.14927382732627525	0.11649590232179985	0.11423091931183837
0.000245	0.052277	0.062482	1814.0628018365817	0.153393	0.151115	0.1533074945991338	0.15102947825794033	0.11826455332016367	0.11598657024350345
0.000246	0.052490	0.062915	1821.4708808365817	0.155174	0.152886	0.1550881455974976	0.1528001291896054	0.12004520431852747	0.11775722117516851
0.000247	0.052887	0.063306	1835.2287418365818	0.156965	0.154660	0.1568787965958614	0.15457378012127043	0.12183585531689128	0.11953087210683355
0.000249	0.053146	0.063586	1844.2242658365817	0.158766	0.156450	0.15867909859258902	0.15636308198460058	0.1236361573136189	0.1213201739701637
0.000250	0.053436	0.064056	1854.2780878365816	0.160579	0.158250	0.16049174959095283	0.15816273291626565	0.1254488083119827	0.12311982490182877
0.000251	0.053680	0.064502	1862.7444638365816	0.162405	0.160065	0.16231740058931665	0.15997738384793073	0.12727445931034653	0.12493447583349385
0.000252	0.053955	0.064935	1872.2691368365818	0.164242	0.161891	0.16415405158768046	0.16180303477959576	0.12911111030871034	0.12676012676515888
0.000254	0.054291	0.065228	1883.9104028365816	0.166089	0.163723	0.16600035358440807	0.1636343366429259	0.13095741230543795	0.12859142862848902
0.000255	0.054581	0.065656	1893.9642248365817	0.167947	0.165569	0.16785800458277192	0.16547998757459095	0.1328150633038018	0.13043707956015407
0.000256	0.054855	0.066034	1903.4888978365816	0.169817	0.167426	0.1697276555811357	0.16733663850625602	0.13468471430216558	0.13229373049181914
0.000257	0.055145	0.066437	1913.5427188365816	0.171697	0.169294	0.17160730657949952	0.16920428943792107	0.1365643653005294	0.1341613814234842
0.000259	0.055420	0.066760	1923.0673918365817	0.173588	0.171173	0.17349760857622715	0.1710825913012512	0.13845466729725703	0.13603968328681432
0.000260	0.055756	0.067346	1934.7086588365817	0.175492	0.173063	0.17540125957459096	0.17297224223291627	0.14035831829562084	0.1379293342184794
0.000261	0.056015	0.067596	1943.7041828365816	0.177407	0.174966	0.17731591057295476	0.17487489316458135	0.14227296929398464	0.13983198515014447
0.000262	0.056290	0.068109	1953.2288558365817	0.179334	0.176881	0.17924256157131857	0.1767895440962464	0.14419962029234845	0.1417466360818095
0.000264	0.056625	0.068427	1964.8701228365817	0.181272	0.178804	0.1811798635680462	0.1787118459595765	0.14613692228907607	0.14366893794513963
0.000265	0.056870	0.068921	1973.3364988365818	0.183222	0.180744	0.18312951456641	0.18065149689124158	0.14808657328743988	0.1456085888768047
0.000266	0.057175	0.069299	1983.9194688365817	0.185184	0.182692	0.1850911655647738	0.18259914782290662	0.1500482242858037	0.14755623980846974
0.000267	0.057419	0.069678	1992.3858448365818	0.187156	0.184654	0.1870628165631376	0.1845607987545717	0.1520198752841675	0.14951789074013483
0.000269	0.057800	0.070050	2005.6145568365816	0.189139	0.186620	0.18904511855986525	0.18652610061790184	0.15400217728089513	0.15148319260346496
0.000270	0.058029	0.070447	2013.5517848365816	0.191133	0.188604	0.19103876955822907	0.1885097515495669	0.15599582827925895	0.15346684353513002
0.000271	0.058350	0.070892	2024.6639028365817	0.193140	0.190597	0.19304542055659288	0.19050240248123193	0.15800247927762276	0.15545949446679505
0.000272	0.058624	0.071320	2034.1885758365818	0.195158	0.192604	0.1950630715549567	0.192509053412897	0.16002013027598658	0.15746614539846013
0.000274	0.058929	0.071704	2044.7715458365817	0.197188	0.194620	0.19709237355168432	0.19452435527622713	0.1620494322727142	0.15948144726179025
0.000275	0.059174	0.072156	2053.237921836582	0.199231	0.196652	0.1991350245500481	0.1965560062078922	0.164092083271078	0.16151309819345533
0.000276	0.059494	0.072601	2064.350039836582	0.201285	0.198693	0.20118867554841194	0.19859665713955726	0.16614573426944182	0.16355374912512038
0.000277	0.059799	0.072925	2074.9330098365817	0.203350	0.200744	0.20325332654677575	0.20064730807122233	0.16821038526780563	0.16560440005678545
0.000279	0.060043	0.073340	2083.3993858365816	0.205426	0.202810	0.20532862854350337	0.20271260993455245	0.17028568726453325	0.16766970192011557
0.000280	0.060303	0.073804	2092.394910836582	0.207515	0.204887	0.20741727954186717	0.20478926086621754	0.17237433826289705	0.16974635285178066
0.000281	0.060608	0.074237	2102.977880836582	0.209616	0.206975	0.209517930540231	0.20687691179788256	0.17447498926126087	0.17183400378344568
0.000282	0.060913	0.074664	2113.5608508365817	0.211729	0.209075	0.2116305815385948	0.20897656272954765	0.17658764025962467	0.17393365471511077
0.000284	0.061188	0.074976	2123.0855228365817	0.213852	0.211186	0.2137528835353224	0.2110868645928778	0.17870994225635228	0.1760439565784409
0.000285	0.061462	0.075427	2132.6101958365816	0.215987	0.213309	0.21588753453368625	0.21320951552454284	0.18084459325471614	0.17816660751010596
0.000286	0.061798	0.075781	2144.2514628365816	0.218132	0.215439	0.21803218553205003	0.21533916645620788	0.1829892442530799	0.180296258441771
0.000287	0.062042	0.076129	2152.7178388365814	0.220287	0.217584	0.22018683653041388	0.21748381738787295	0.18514389525144376	0.18244090937343607
0.000289	0.062332	0.076563	2162.7716608365818	0.222454	0.219738	0.2223531385271415	0.21963711925120308	0.18731019724817138	0.1845942112367662
0.000290	0.062607	0.076935	2172.2963338365817	0.224632	0.221904	0.2245307895255053	0.22180277018286812	0.18948784824653517	0.18675986216843124
0.000291	0.062943	0.077332	2183.9375998365817	0.226821	0.224078	0.2267194405238691	0.2239764211145332	0.191676499244899	0.18893351310009632
0.000292	0.063217	0.077808	2193.4622728365816	0.229023	0.226268	0.22892109152223292	0.22616607204619826	0.1938781502432628	0.19112316403176138
0.000294	0.063507	0.078186	2203.5160948365815	0.231236	0.228469	0.23113339351896053	0.2283663739095284	0.19609045223999041	0.19332346589509153
0.000295	0.063766	0.078522	2212.511618836582	0.233459	0.230680	0.23335604451732436	0.23057702484119344	0.19831310323835424	0.19553411682675656
0.000296	0.064056	0.078870	2222.5654408365817	0.235692	0.232901	0.23558869551568817	0.2327976757728585	0.20054575423671805	0.19775476775842163
0.000297	0.064346	0.079346	2232.6192618365817	0.237938	0.235134	0.23783434651405197	0.2350303267045236	0.20279140523508185	0.1999874186900867
0.000299	0.064697	0.079755	2244.7896768365817	0.240195	0.237376	0.24009064851077958	0.23727162856785372	0.20504770723180946	0.20222872055341684
0.000300	0.064911	0.080200	2252.1977558365816	0.242466	0.239637	0.2423612995091434	0.23953227949951875	0.20731835823017328	0.20448937148508187
0.000301	0.065231	0.080658	2263.3098748365815	0.244748	0.241906	0.2446429505075072	0.24180093043118384	0.20960000922853708	0.20675802241674696
0.000302	0.065567	0.080994	2274.951141836582	0.247041	0.244184	0.24693560150587104	0.2440785813628489	0.21189266022690093	0.20903567334841203
0.000304	0.065826	0.081384	2283.946665836582	0.249345	0.246476	0.24923890350259867	0.24636988322617903	0.21419596222362855	0.21132697521174215
0.000305	0.066086	0.081799	2292.9421908365816	0.251660	0.248780	0.25155355450096245	0.24867353415784407	0.21651061322199233	0.2136306261434072
0.000306	0.066406	0.082153	2304.0543088365816	0.253985	0.251091	0.25387820549932627	0.25098418508950915	0.21883526422035615	0.21594127707507227
0.000307	0.066681	0.082471	2313.5789818365815	0.256320	0.253415	0.2562128564976901	0.2533078360211742	0.22116991521871998	0.2182649280067373
0.000309	0.066986	0.082935	2324.1619518365815	0.258668	0.255749	0.2585601584944177	0.2556411378845043	0.2235172172154476	0.22059822987006744
0.000310	0.067261	0.083368	2333.686624836582	0.261028	0.258097	0.2609198094927815	0.25798878881616943	0.22587686821381137	0.22294588080173255
0.000311	0.067535	0.083783	2343.2112978365817	0.263399	0.260456	0.26329046049114535	0.2603474397478345	0.22824751921217523	0.2253045317333976
0.000312	0.067825	0.084174	2353.2651188365817	0.265782	0.262826	0.2656731114895092	0.2627170906794995	0.23063017021053905	0.22767418266506262
0.000314	0.068085	0.084583	2362.2606438365815	0.268176	0.265209	0.2680664134862368	0.2650993925428296	0.23302347220726666	0.23005648452839272
0.000315	0.068390	0.084906	2372.8436128365815	0.270580	0.267599	0.2704700644846006	0.2674890434744947	0.23542712320563047	0.23244613546005782
0.000316	0.068665	0.085376	2382.368285836582	0.272996	0.270004	0.2728857154829644	0.2698936944061598	0.2378427742039943	0.2348507863917229
0.000317	0.068970	0.085809	2392.951255836582	0.275425	0.272419	0.2753143664813282	0.27230834533782483	0.24027142520235806	0.23726543732338795
0.000319	0.069321	0.086206	2405.1216718365818	0.277865	0.274844	0.27775366847805577	0.2747326472011549	0.24271072719908565	0.23968973918671804
0.000320	0.069534	0.086493	2412.5297508365816	0.280314	0.277284	0.28020231947641966	0.27717229813282	0.24515937819744954	0.24212939011838314
0.000321	0.069870	0.086963	2424.1710168365817	0.282775	0.279730	0.28266297047478345	0.27961794906448506	0.24762002919581333	0.24457504105004818
0.000322	0.070145	0.087280	2433.6956898365816	0.285246	0.282189	0.28513362147314725	0.28207659999615015	0.25009068019417713	0.24703369198171327
0.000324	0.070480	0.087726	2445.3369568365815	0.287729	0.284657	0.2876159234698749	0.28454390185948025	0.2525729821909048	0.24950099384504337
0.000325	0.070709	0.088129	2453.2741848365818	0.290224	0.287142	0.2901105744682387	0.28702855279114536	0.25506763318926856	0.2519856447767085
0.000326	0.070999	0.088586	2463.3280058365817	0.292731	0.289637	0.2926172254666025	0.2895232037228104	0.2575742841876324	0.2544802957083735
0.000327	0.071320	0.088971	2474.4401248365816	0.295249	0.292141	0.2951348764649663	0.2920268546544754	0.26009193518599616	0.25698394664003854
0.000329	0.071594	0.089325	2483.9647968365816	0.297778	0.294658	0.29766317846169393	0.29454315651780555	0.2626202371827238	0.25950024850336867
0.000330	0.071884	0.089832	2494.0186188365815	0.300320	0.297187	0.3002048294600577	0.29707180744947065	0.2651618881810876	0.26202889943503377
0.000331	0.072113	0.090143	2501.955845836582	0.302872	0.299729	0.3027564804584215	0.29961345838113573	0.2677135391794514	0.26457055036669885
0.000332	0.072464	0.090466	2514.1262618365818	0.305433	0.302275	0.3053171314567854	0.30215910931280077	0.2702741901778153	0.2671162012983639
0.000334	0.072723	0.090863	2523.1217858365817	0.308005	0.304836	0.30788843345351297	0.3047194111761309	0.27284549217454285	0.269676503161694
0.000335	0.072998	0.091241	2532.6464588365816	0.310588	0.307407	0.31047108445187677	0.30729006210779597	0.27542814317290665	0.2722471540933591
0.000336	0.073364	0.091681	2545.3460228365816	0.313183	0.309986	0.3130657354502406	0.309868713039461	0.27802279417127046	0.27482580502502413
0.000337	0.073639	0.092072	2554.8706958365815	0.315789	0.312580	0.31567138644860443	0.3124623639711261	0.2806284451696343	0.2774194559566892
