Repository: pietracorvo/HystAPI

# Example data

The example data in this folder is from measurements performed during my physics bachelor.

The material is **FeSi3** (iron with 3% silicon), aka 'electrical steel', the standard material for ring cores in trafos. 

Four of the five samples where treated with high pressure torison (HPT, 20 rotations at 20GPa), to achieve nanocristallisation of the grains, which has a huge impact on the magnetic properties of the material. The HPT deformation was done at 77K (under liquid nitrogen) and at 293K (at room temperature). Afterwards some samples were heat treated at a temperature of 493K (for two hours) to anneal defects from the deformation process.

The five samples are:

File: testData/FeSi3_LN_ht/G5_713V_100Hz_800000Fs0.txt (part 5 of 57)
--------------------------
t	U1	U2	H	Braw	Jraw	B_drift	 J_drift	B_corr	J_corr
0.001412	0.161102	0.003479	5588.65594191808	1.093167	1.086147	1.0927732726632036	1.0857531886835017	1.0479175415638529	1.0408974721531985
0.001414	0.161255	0.003467	5593.94742691808	1.093265	1.086238	1.0928707149757575	1.0858436308771044	1.0480149838764068	1.0409879143468013
0.001415	0.161392	0.003345	5598.709762918081	1.093360	1.086327	1.0929654361320347	1.0859323519739057	1.048109705032684	1.0410766354436025
0.001416	0.161591	0.003381	5605.58869391808	1.093456	1.086414	1.0930611572883118	1.086019073070707	1.048205426188961	1.041163356540404
0.001417	0.161667	0.003412	5608.234435918081	1.093552	1.086507	1.0931568784445889	1.0861117941675082	1.0483011473452382	1.0412560776372053
0.001419	0.161865	0.003369	5615.113366918081	1.093648	1.086594	1.0932523207571427	1.0861982363611111	1.048396589657792	1.041342519830808
0.001420	0.161942	0.003394	5617.7591089180805	1.093744	1.086687	1.09334804191342	1.0862909574579125	1.0484923108140694	1.0414352409276093
0.001421	0.162109	0.003436	5623.57974291808	1.093841	1.086776	1.093444763069697	1.0863796785547137	1.0485890319703464	1.0415239620244106
0.001422	0.162247	0.003369	5628.34207891808	1.093936	1.086866	1.093539484225974	1.0864693996515153	1.0486837531266233	1.0416136831212124
0.001424	0.162430	0.003351	5634.69186091808	1.094031	1.086953	1.0936339265385282	1.086555841845118	1.0487781954391775	1.041700125314815
0.001425	0.162552	0.003369	5638.92504891808	1.094127	1.087043	1.0937296476948053	1.0866455629419192	1.0488739165954546	1.041789846411616
0.001426	0.162659	0.003345	5642.629087918081	1.094221	1.087133	1.0938233688510823	1.0867352840387206	1.0489676377517316	1.0418795675084174
0.001427	0.162872	0.003357	5650.03716691808	1.094316	1.087219	1.0939180900073593	1.0868210051355218	1.0490623589080086	1.0419652886052186
0.001429	0.162979	0.003351	5653.74120691808	1.094411	1.087309	1.0940125323199135	1.0869104473291247	1.0491568012205628	1.0420547307988217
0.001430	0.163116	0.003357	5658.503542918081	1.094506	1.087398	1.0941072534761904	1.086999168425926	1.0492515223768397	1.042143451895623
0.001431	0.163269	0.003345	5663.79502791808	1.094601	1.087486	1.0942019746324674	1.0870868895227273	1.0493462435331167	1.042231172992424
0.001432	0.163422	0.003326	5669.08651291808	1.094695	1.087574	1.0942956957887446	1.0871746106195286	1.049439964689394	1.0423188940892256
0.001434	0.163574	0.003351	5674.377997918081	1.094790	1.087662	1.0943901381012986	1.0872620528131312	1.0495344070019479	1.042406336282828
0.001435	0.163727	0.003320	5679.669482918081	1.094884	1.087749	1.0944838592575756	1.0873487739099328	1.049628128158225	1.0424930573796298
0.001436	0.163864	0.003278	5684.431819918081	1.094977	1.087836	1.094576580413853	1.087435495006734	1.0497208493145023	1.0425797784764308
0.001437	0.164017	0.003326	5689.72330491808	1.095071	1.087923	1.0946703015701298	1.0875222161035354	1.049814570470779	1.0426664995732322
0.001439	0.164169	0.003278	5695.014788918081	1.095164	1.088009	1.094762743882684	1.0876076582971381	1.0499070127833332	1.0427519417668352
0.001440	0.164291	0.003290	5699.24797691808	1.095257	1.088097	1.094855465038961	1.0876953793939395	1.0499997339396103	1.0428396628636363
0.001441	0.164429	0.003284	5704.01031391808	1.095350	1.088184	1.0949481861952381	1.0877821004907409	1.0500924550958874	1.0429263839604377
0.001442	0.164597	0.003339	5709.83094691808	1.095444	1.088271	1.0950419073515152	1.087868821587542	1.0501861762521645	1.043013105057239
0.001444	0.164749	0.003253	5715.12243191808	1.095536	1.088357	1.0951333496640694	1.0879542637811448	1.0502776185647187	1.0430985472508416
0.001445	0.164871	0.003302	5719.35561991808	1.095630	1.088445	1.0952270708203464	1.0880419848779463	1.0503713397209957	1.0431862683476432
0.001446	0.165024	0.003302	5724.64710491808	1.095723	1.088532	1.0953197919766233	1.0881287059747475	1.0504640608772726	1.0432729894444446
0.001447	0.165176	0.003302	5729.938589918081	1.095816	1.088618	1.0954125131329004	1.0882144270715488	1.0505567820335497	1.0433587105412458
0.001449	0.165314	0.003186	5734.700926918081	1.095907	1.088703	1.0955029554454545	1.0882988692651514	1.0506472243461038	1.0434431527348482
0.001450	0.165390	0.003290	5737.3466689180805	1.096000	1.088793	1.0955956766017316	1.0883885903619528	1.050739945502381	1.0435328738316496
0.001451	0.165573	0.003278	5743.696450918081	1.096093	1.088877	1.0956883977580087	1.0884723114587542	1.050832666658658	1.043616594928451
0.001452	0.165710	0.003253	5748.458787918081	1.096185	1.088963	1.0957801189142857	1.0885580325555555	1.050924387814935	1.0437023160252523
0.001454	0.165863	0.003204	5753.750272918081	1.096276	1.089048	1.0958705612268398	1.0886424747491583	1.051014830127489	1.0437867582188551
0.001455	0.166000	0.003308	5758.51260891808	1.096369	1.089135	1.095963282383117	1.0887291958459595	1.0511075512837662	1.0438734793156565
0.001456	0.166183	0.003235	5764.862390918081	1.096461	1.089219	1.096055003539394	1.088812916942761	1.0511992724400432	1.043957200412458
0.001457	0.166321	0.003217	5769.62472691808	1.096552	1.089304	1.096145724695671	1.0888976380395623	1.0512899935963202	1.0440419215092591
0.001459	0.166473	0.003223	5774.91621191808	1.096643	1.089388	1.0962361670082252	1.088981080233165	1.0513804359088745	1.0441253637028618
0.001460	0.166580	0.003235	5778.620251918081	1.096734	1.089475	1.0963268881645023	1.0890678013299664	1.0514711570651516	1.0442120847996632
0.001461	0.166748	0.003210	5784.44088491808	1.096826	1.089559	1.0964186093207793	1.0891515224267676	1.0515628782214286	1.0442958058964646
0.001462	0.166840	0.003253	5787.6157759180805	1.096917	1.089647	1.0965093304770561	1.0892392435235692	1.0516535993777054	1.0443835269932662
0.001464	0.167053	0.003210	5795.02385491808	1.097008	1.089728	1.0965997727896104	1.0893196857171716	1.0517440416902597	1.0444639691868685
0.001465	0.167175	0.003149	5799.2570429180805	1.097098	1.089813	1.0966894939458873	1.089404406813973	1.0518337628465366	1.04454869028367
0.001466	0.167313	0.003210	5804.019379918081	1.097188	1.089897	1.0967792151021645	1.0894881279107742	1.0519234840028138	1.044632411380471
0.001467	0.167480	0.003223	5809.84001291808	1.097279	1.089981	1.0968699362584415	1.0895718490075759	1.0520142051590908	1.044716132477273
0.001469	0.167603	0.003143	5814.07320091808	1.097369	1.090065	1.0969593785709957	1.0896552912011785	1.052103647471645	1.0447995746708756
0.001470	0.167694	0.003192	5817.248091918081	1.097459	1.090151	1.0970490997272726	1.0897410122979798	1.052193368627922	1.0448852957676769
0.001471	0.167908	0.003223	5824.6561709180805	1.097550	1.090233	1.0971398208835499	1.0898227333947812	1.0522840897841992	1.044967016864478
0.001472	0.168030	0.003174	5828.889358918081	1.097640	1.090317	1.0972295420398268	1.0899064544915824	1.052373810940476	1.0450507379612795
0.001474	0.168213	0.003101	5835.23914091808	1.097728	1.090398	1.097316984352381	1.0899868966851851	1.0524612532530302	1.0451311801548822
0.001475	0.168304	0.003198	5838.414031918081	1.097818	1.090484	1.097406705508658	1.0900726177819866	1.0525509744093073	1.0452169012516834
0.001476	0.168457	0.003192	5843.70551691808	1.097908	1.090567	1.0974964266649352	1.090155338878788	1.0526406955655845	1.0452996223484847
0.001477	0.168610	0.003149	5848.99700191808	1.097998	1.090650	1.097586147821212	1.0902380599755892	1.0527304167218614	1.045382343445286
0.001479	0.168762	0.003119	5854.288486918081	1.098086	1.090732	1.0976735901337662	1.090319502169192	1.0528178590344155	1.0454637856388889
0.001480	0.168884	0.003168	5858.521674918081	1.098176	1.090816	1.0977633112900433	1.0904032232659933	1.0529075801906926	1.0455475067356903
0.001481	0.168991	0.003125	5862.22571391808	1.098264	1.090900	1.0978510324463202	1.0904869443627947	1.0529953013469695	1.0456312278324917
0.001482	0.169174	0.003131	5868.57549591808	1.098353	1.090981	1.0979397536025972	1.090567665459596	1.0530840225032465	1.0457119489292928
0.001484	0.169342	0.003156	5874.39612991808	1.098442	1.091062	1.0980281959151514	1.0906481076531986	1.0531724648158007	1.0457923911228955
0.001485	0.169525	0.003101	5880.74591091808	1.098530	1.091142	1.0981159170714285	1.09072782875	1.0532601859720778	1.0458721122196968
0.001486	0.169647	0.003046	5884.97909891808	1.098617	1.091224	1.0982026382277057	1.0908095498468013	1.053346907128355	1.0459538333164984
0.001487	0.169769	0.003131	5889.21228691808	1.098705	1.091306	1.0982903593839828	1.0908912709436027	1.053434628284632	1.0460355544132995
0.001489	0.169922	0.003088	5894.50377191808	1.098792	1.091388	1.0983768016965367	1.0909727131372053	1.053521070597186	1.0461169966069024
0.001490	0.170090	0.003137	5900.324405918081	1.098881	1.091469	1.098465522852814	1.0910534342340068	1.0536097917534633	1.0461977177037038
0.001491	0.170227	0.003137	5905.08674191808	1.098970	1.091551	1.098554244009091	1.091135155330808	1.0536985129097403	1.046279438800505
0.001492	0.170364	0.003082	5909.8490789180805	1.099057	1.091633	1.098640965165368	1.0912168764276096	1.0537852340660172	1.0463611598973066
0.001494	0.170517	0.003027	5915.14056391808	1.099143	1.091712	1.0987264074779222	1.0912953186212122	1.0538706763785715	1.046439602090909
0.001495	0.170609	0.003064	5918.315454918081	1.099230	1.091795	1.098813128634199	1.0913780397180135	1.0539573975348484	1.0465223231877103
0.001496	0.170731	0.003125	5922.54864291808	1.099318	1.091877	1.0989008497904762	1.0914597608148149	1.0540451186911255	1.046604044284512
0.001497	0.170929	0.003033	5929.427572918081	1.099404	1.091955	1.0989865709467532	1.0915374819116161	1.0541308398474025	1.046681765381313
0.001499	0.171097	0.003009	5935.2482069180805	1.099489	1.092033	1.0990710132593073	1.0916149241052189	1.0542152821599566	1.0467592075749157
0.001500	0.171234	0.003082	5940.01054291808	1.099576	1.092114	1.0991577344155845	1.0916956452020203	1.0543020033162338	1.0468399286717172
0.001501	0.171371	0.003101	5944.77287891808	1.099664	1.092196	1.0992454555718614	1.0917773662988215	1.0543897244725107	1.0469216497685183
0.001502	0.171463	0.003052	5947.947769918081	1.099750	1.092278	1.0993311767281386	1.0918590873956229	1.054475445628788	1.04700337086532
0.001504	0.171722	0.003046	5956.94329491808	1.099836	1.092353	1.0994166190406927	1.0919335295892254	1.054560887941342	1.0470778130589222
0.001505	0.171783	0.002991	5959.05988891808	1.099921	1.092435	1.0995013401969695	1.092015250686027	1.0546456090976188	1.0471595341557238
0.001506	0.171997	0.003033	5966.467967918081	1.100007	1.092512	1.0995870613532468	1.0920919717828281	1.054731330253896	1.0472362552525252
0.001507	0.172043	0.003040	5968.05541291808	1.100093	1.092596	1.0996727825095238	1.0921756928796296	1.0548170514101731	1.0473199763493266
0.001509	0.172195	0.003070	5973.346897918081	1.100180	1.092676	1.0997592248220778	1.0922551350732324	1.054903493722727	1.0473994185429292
0.001510	0.172379	0.003021	5979.69667991808	1.100266	1.092754	1.099844945978355	1.0923328561700336	1.0549892148790043	1.0474771396397307
0.001511	0.172516	0.003052	5984.45901691808	1.100352	1.092834	1.099930667134632	1.0924125772668352	1.0550749360352814	1.047556860736532
0.001512	0.172668	0.003015	5989.750501918081	1.100437	1.092913	1.1000153882909092	1.0924912983636363	1.0551596571915585	1.0476355818333332
0.001514	0.172836	0.003040	5995.57113491808	1.100523	1.092991	1.1001008306034632	1.092568740557239	1.0552450995041125	1.047713024026936
0.001515	0.172897	0.002991	5997.68772891808	1.100608	1.093074	1.1001855517597403	1.0926514616540406	1.0553298206603896	1.0477957451237376
0.001516	0.173080	0.003040	6004.03751091808	1.100694	1.093151	1.1002712729160173	1.0927281827508417	1.0554155418166666	1.0478724662205385
0.001517	0.173325	0.003003	6012.503886918081	1.100779	1.093226	1.1003559940722942	1.0928029038476432	1.0555002629729435	1.04794718731734
0.001519	0.173386	0.002991	6014.620480918081	1.100864	1.093308	1.1004404363848486	1.0928843460412458	1.0555847052854979	1.0480286295109429
0.001520	0.173569	0.002960	6020.97026291808	1.100948	1.093384	1.1005241575411255	1.092960067138047	1.0556684264417748	1.048104350607744
0.001521	0.173630	0.003027	6023.08685691808	1.101033	1.093466	1.1006088786974024	1.0930417882348484	1.0557531475980517	1.0481860717045453
0.001522	0.173843	0.002948	6030.49493591808	1.101117	1.093541	1.1006925998536796	1.09311650933165	1.055836868754329	1.0482607928013468
0.001524	0.173950	0.002966	6034.19897491808	1.101201	1.093620	1.1007760421662338	1.0931949515252526	1.055920311066883	1.0483392349949496
0.001525	0.174149	0.003009	6041.07790591808	1.101285	1.093696	1.1008597633225108	1.0932706726220538	1.05600403222316	1.0484149560917508
0.001526	0.174194	0.002936	6042.665350918081	1.101369	1.093778	1.100943484478788	1.0933523937188552	1.0560877533794373	1.048496677188552
0.001527	0.174438	0.002911	6051.131726918081	1.101452	1.093850	1.101026205635065	1.0934241148156565	1.0561704745357143	1.0485683982853535
0.001529	0.174530	0.002991	6054.3066179180805	1.101536	1.093930	1.1011096479476192	1.0935035570092593	1.0562539168482685	1.048647840478956
0.001530	0.174683	0.002979	6059.59810291808	1.101620	1.094008	1.1011933691038962	1.0935812781060608	1.0563376380045455	1.0487255615757576
0.001531	0.174789	0.002966	6063.30214191808	1.101704	1.094087	1.1012770902601732	1.093659999202862	1.0564213591608225	1.0488042826725588
0.001532	0.174973	0.002924	6069.651923918081	1.101787	1.094162	1.1013598114164502	1.0937347202996635	1.0565040803170995	1.0488790037693603
0.001534	0.175125	0.002930	6074.94340891808	1.101870	1.094238	1.1014422537290043	1.0938101624932661	1.0565865226296536	1.0489544459629632
0.001535	0.175262	0.002948	6079.7057459180805	1.101953	1.094316	1.1015249748852813	1.0938878835900674	1.0566692437859306	1.0490321670597642
0.001536	0.175415	0.002930	6084.99723091808	1.102036	1.094392	1.1016076960415584	1.0939636046868688	1.0567519649422077	1.0491078881565659
0.001537	0.175598	0.002954	6091.3470129180805	1.102120	1.094467	1.1016914171978356	1.09403832578367	1.0568356860984849	1.049182609253367
0.001539	0.175720	0.002893	6095.580200918081	1.102202	1.094544	1.1017728595103895	1.0941147679772727	1.0569171284110388	1.0492590514469695
0.001540	0.175827	0.002887	6099.284239918081	1.102284	1.094622	1.1018545806666666	1.094192489074074	1.056998849567316	1.049336772543771
0.001541	0.175995	0.002936	6105.104873918081	1.102366	1.094697	1.1019363018229438	1.0942672101708755	1.057080570723593	1.0494114936405725
0.001542	0.176117	0.002905	6109.338061918081	1.102449	1.094774	1.1020190229792208	1.0943439312676766	1.0571632918798701	1.0494882147373734
0.001544	0.176254	0.002924	6114.1003979180805	1.102532	1.094851	1.1021014652917749	1.0944203734612794	1.0572457341924242	1.0495646569309764
0.001545	0.176422	0.002917	6119.921030918081	1.102614	1.094926	1.102183186448052	1.094495094558081	1.0573274553487013	1.049639378027778
0.001546	0.176590	0.002869	6125.7416649180805	1.102695	1.095000	1.102263907604329	1.094568815654882	1.0574081765049783	1.0497130991245789
0.001547	0.176697	0.002844	6129.445703918081	1.102776	1.095076	1.102344628760606	1.0946445367516835	1.0574888976612553	1.0497888202213805
0.001549	0.176819	0.002905	6133.678891918081	1.102858	1.095153	1.1024260710731602	1.0947209789452863	1.0575703399738094	1.0498652624149831
0.001550	0.176987	0.002887	6139.4995259180805	1.102940	1.095227	1.1025077922294373	1.0947947000420875	1.0576520611300866	1.0499389835117845
0.001551	0.177139	0.002881	6144.79101091808	1.103021	1.095302	1.1025885133857143	1.094869421138889	1.0577327822863636	1.050013704608586
0.001552	0.177307	0.002863	6150.6116439180805	1.103102	1.095376	1.1026692345419913	1.0949431422356901	1.0578135034426406	1.050087425705387
0.001554	0.177460	0.002875	6155.90312891808	1.103184	1.095450	1.1027506768545454	1.095016584429293	1.0578949457551947	1.05016086789899
0.001555	0.177582	0.002875	6160.13631691808	1.103265	1.095526	1.1028313980108224	1.0950923055260944	1.0579756669114717	1.0502365889957912
0.001556	0.177704	0.002844	6164.369504918081	1.103346	1.095602	1.1029121191670994	1.0951680266228956	1.0580563880677487	1.0503123100925924
0.001557	0.177872	0.002863	6170.19013891808	1.103427	1.095675	1.1029928403233766	1.0952407477196968	1.058137109224026	1.0503850311893936
0.001559	0.178055	0.002869	6176.5399209180805	1.103508	1.095748	1.1030732826359306	1.0953131899132995	1.05821755153658	1.0504574733829966
0.001560	0.178162	0.002832	6180.243959918081	1.103588	1.095824	1.1031530037922077	1.095388911010101	1.058297272692857	1.0505331944797978
0.001561	0.178299	0.002863	6185.0062959180805	1.103669	1.095899	1.103233724948485	1.0954636321069022	1.0583779938491342	1.0506079155765993
0.001562	0.178482	0.002875	6191.356077918081	1.103750	1.095972	1.103314446104762	1.0955363532037037	1.0584587150054112	1.0506806366734005
0.001564	0.178589	0.002832	6195.06011791808	1.103831	1.096048	1.103394888417316	1.0956117953973064	1.0585391573179652	1.0507560788670034
0.001565	0.178772	0.002863	6201.409899918081	1.103911	1.096121	1.1034746095735932	1.0956845164941076	1.0586188784742425	1.0508287999638046
0.001566	0.178909	0.002802	6206.17223591808	1.103991	1.096195	1.10355433072987	1.0957582375909092	1.0586985996305194	1.050902521060606
0.001567	0.179062	0.002838	6211.46372091808	1.104071	1.096268	1.1036340518861472	1.0958309586877104	1.0587783207867965	1.0509752421574072
0.001569	0.179199	0.002765	6216.22605791808	1.104150	1.096341	1.1037124941987013	1.095903400881313	1.0588567630993506	1.0510476843510101
0.001570	0.179352	0.002832	6221.517542918081	1.104230	1.096414	1.1037922153549784	1.0959761219781146	1.0589364842556277	1.0511204054478114
0.001571	0.179474	0.002850	6225.75073091808	1.104310	1.096489	1.1038719365112553	1.0960508430749158	1.0590162054119046	1.051195126544613
0.001572	0.179626	0.002808	6231.042215918081	1.104390	1.096562	1.1039516576675326	1.0961235641717173	1.0590959265681819	1.0512678476414141
0.001574	0.179718	0.002777	6234.21710691808	1.104469	1.096637	1.1040300999800865	1.09619800636532	1.0591743688807358	1.0513422898350169
0.001575	0.179932	0.002838	6241.625184918081	1.104549	1.096707	1.1041098211363636	1.0962677274621213	1.0592540900370129	1.0514120109318181
0.001576	0.180023	0.002777	6244.80007591808	1.104628	1.096782	1.1041885422926407	1.0963424485589224	1.05933281119329	1.0514867320286192
0.001577	0.180161	0.002795	6249.562412918081	1.104707	1.096856	1.104267263448918	1.096416169655724	1.0594115323495672	1.051560453125421
0.001579	0.180313	0.002802	6254.85389791808	1.104786	1.096928	1.1043457057614718	1.0964876118493265	1.0594899746621211	1.0516318953190233
0.001580	0.180481	0.002832	6260.674530918081	1.104866	1.097001	1.104425426917749	1.0965603329461278	1.0595696958183982	1.0517046164158246
0.001581	0.180634	0.002789	6265.96601591808	1.104945	1.097073	1.104504148074026	1.0966320540429293	1.0596484169746754	1.0517763375126261
0.001582	0.180771	0.002802	6270.72835291808	1.105024	1.097147	1.104582869230303	1.0967057751397307	1.0597271381309523	1.0518500586094275
0.001584	0.180893	0.002808	6274.961540918081	1.105103	1.097220	1.1046613115428572	1.0967782173333334	1.0598055804435065	1.0519225008030304
0.001585	0.181000	0.002740	6278.665579918081	1.105181	1.097294	1.1047390326991342	1.0968519384301347	1.0598833015997835	1.0519962218998318
0.001586	0.181244	0.002771	6287.13195591808	1.105260	1.097361	1.1048177538554111	1.096918659526936	1.0599620227560604	1.052062942996633
0.001587	0.181320	0.002765	6289.77769891808	1.105338	1.097436	1.1048954750116882	1.0969933806237375	1.0600397439123375	1.0521376640934346
0.001589	0.181488	0.002753	6295.5983319180805	1.105416	1.097507	1.1049729173242424	1.0970638228173402	1.0601171862248917	1.0522081062870372
0.001590	0.181625	0.002808	6300.36066791808	1.105495	1.097580	1.1050516384805193	1.0971365439141414	1.0601959073811686	1.0522808273838384
0.001591	0.181778	0.002740	6305.65215291808	1.105573	1.097652	1.1051293596367964	1.097208265010943	1.0602736285374457	1.05235254848064
0.001592	0.181946	0.002765	6311.472786918081	1.105651	1.097722	1.1052070807930736	1.0972779861077442	1.060351349693723	1.0524222695774412
0.001594	0.182037	0.002728	6314.64767791808	1.105729	1.097796	1.1052845231056276	1.0973514283013468	1.060428792006277	1.0524957117710438
0.001595	0.182251	0.002771	6322.05575691808	1.105807	1.097864	1.1053622442619047	1.097419149398148	1.060506513162554	1.0525634328678448
0.001596	0.182358	0.002698	6325.75979591808	1.105884	1.097937	1.105438965418182	1.0974918704949495	1.0605832343188313	1.0526361539646465
0.001597	0.182465	0.002747	6329.463835918081	1.105961	1.098009	1.1055156865744589	1.0975635915917508	1.0606599554751082	1.0527078750614476
0.001599	0.182663	0.002728	6336.342765918081	1.106038	1.098078	1.105592128887013	1.0976320337853536	1.0607363977876623	1.0527763172550504
0.001600	0.182831	0.002753	6342.16339991808	1.106116	1.098148	1.1056698500432902	1.0977017548821548	1.0608141189439395	1.0528460383518516
0.001601	0.182953	0.002673	6346.3965879180805	1.106192	1.098219	1.1057455711995672	1.0977724759789562	1.0608898401002165	1.052916759448653
0.001602	0.183060	0.002704	6350.100626918081	1.106269	1.098291	1.105822292355844	1.0978441970757575	1.0609665612564934	1.0529884805454546
0.001604	0.183228	0.002740	6355.92126091808	1.106346	1.098361	1.1058987346683984	1.0979136392693603	1.0610430035690477	1.053057922739057
0.001605	0.183365	0.002728	6360.68359691808	1.106423	1.098432	1.1059754558246753	1.0979843603661616	1.0611197247253246	1.0531286438358585
0.001606	0.183517	0.002704	6365.975081918081	1.106500	1.098502	1.1060521769809524	1.0980540814629631	1.0611964458816017	1.0531983649326602
0.001607	0.183655	0.002716	6370.737417918081	1.106576	1.098573	1.1061278981372293	1.0981248025597643	1.0612721670378786	1.0532690860294611
0.001609	0.183853	0.002692	6377.616348918081	1.106653	1.098641	1.1062043404497837	1.098192244753367	1.061348609350433	1.0533365282230638
0.001610	0.183929	0.002679	6380.2620909180805	1.106729	1.098713	1.1062800616060606	1.0982639658501685	1.06142433050671	1.0534082493198653
0.001611	0.184082	0.002698	6385.55357591808	1.106805	1.098783	1.1063557827623378	1.0983336869469698	1.061500051662987	1.0534779704166666
0.001612	0.184189	0.002698	6389.257615918081	1.106881	1.098855	1.1064315039186148	1.098405408043771	1.061575772819264	1.0535496915134681
0.001614	0.184357	0.002698	6395.07824891808	1.106957	1.098923	1.1065069462311687	1.0984728502373737	1.061651215131818	1.0536171337070708
0.001615	0.184494	0.002631	6399.84058591808	1.107032	1.098992	1.106581667387446	1.098541571334175	1.0617259362880953	1.053685854803872
0.001616	0.184692	0.002649	6406.71951591808	1.107107	1.099059	1.106656388543723	1.0986082924309764	1.0618006574443724	1.0537525759006732
0.001617	0.184784	0.002686	6409.894406918081	1.107183	1.099131	1.1067321097	1.0986800135277779	1.0618763786006493	1.0538242969974747
0.001619	0.184937	0.002716	6415.18589191808	1.107260	1.099201	1.1068085520125541	1.0987494557213806	1.0619528209132034	1.0538937391910776
0.001620	0.185104	0.002649	6421.006524918081	1.107335	1.099268	1.1068832731688312	1.0988161768181817	1.0620275420694805	1.0539604602878785
0.001621	0.185303	0.002631	6427.88545591808	1.107409	1.099334	1.1069569943251083	1.0988818979149833	1.0621012632257576	1.05402618138468
0.001622	0.185425	0.002594	6432.11864391808	1.107483	1.099403	1.1070307154813852	1.0989506190117844	1.0621749843820345	1.0540949024814812
0.001624	0.185532	0.002704	6435.82268291808	1.107559	1.099474	1.1071061577939394	1.0990210612053872	1.0622504266945887	1.0541653446750843
0.001625	0.185669	0.002661	6440.58501991808	1.107635	1.099544	1.1071818789502164	1.0990907823021887	1.0623261478508657	1.0542350657718855
0.001626	0.185852	0.002649	6446.934801918081	1.107710	1.099611	1.1072566001064934	1.0991575033989898	1.0624008690071427	1.0543017868686868
0.001627	0.185898	0.002643	6448.522246918081	1.107785	1.099684	1.1073313212627707	1.0992302244957914	1.06247559016342	1.0543745079654885
0.001629	0.186127	0.002673	6456.459474918081	1.107860	1.099749	1.1074057635753247	1.0992946666893941	1.062550032475974	1.0544389501590912
0.001630	0.186218	0.002576	6459.63436591808	1.107934	1.099819	1.1074794847316016	1.0993643877861954	1.062623753632251	1.0545086712558924
0.001631	0.186417	0.002661	6466.51329591808	1.108008	1.099884	1.107553205887879	1.0994291088829966	1.0626974747885283	1.0545733923526934
0.001632	0.186508	0.002570	6469.688186918081	1.108081	1.099954	1.107625927044156	1.099498829979798	1.0627701959448053	1.0546431134494951
0.001634	0.186691	0.002612	6476.03796891808	1.108155	1.100019	1.1076993693567099	1.0995632721734008	1.0628436382573592	1.0547075556430978
0.001635	0.186798	0.002606	6479.7420089180805	1.108229	1.100089	1.107773090512987	1.099632993270202	1.0629173594136363	1.054777276739899
0.001636	0.186935	0.002612	6484.50434491808	1.108303	1.100156	1.1078468116692641	1.0996997143670033	1.0629910805699134	1.0548439978367004
0.001637	0.187103	0.002582	6490.324977918081	1.108376	1.100223	1.1079195328255411	1.0997664354638046	1.0630638017261904	1.0549107189335016
0.001639	0.187225	0.002643	6494.558165918081	1.108451	1.100292	1.1079939751380954	1.0998348776574074	1.0631382440387447	1.0549791611271044
0.001640	0.187378	0.002625	6499.84965091808	1.108525	1.100359	1.1080676962943723	1.099901598754209	1.0632119651950216	1.0550458822239057
0.001641	0.187546	0.002625	6505.67028491808	1.108599	1.100426	1.1081414174506492	1.09996831985101	1.0632856863512985	1.055112603320707
0.001642	0.187683	0.002551	6510.432620918081	1.108672	1.100493	1.1082141386069264	1.1000350409478115	1.0633584075075757	1.0551793244175083
0.001644	0.187820	0.002588	6515.19495791808	1.108745	1.100560	1.1082865809194806	1.1001014831414142	1.06343084982013	1.0552457666111112
0.001645	0.188004	0.002606	6521.54473991808	1.108819	1.100626	1.1083603020757575	1.1001672042382156	1.0635045709764068	1.0553114877079124
0.001646	0.188065	0.002594	6523.66133391808	1.108892	1.100697	1.1084330232320345	1.100237925335017	1.0635772921326838	1.0553822088047138
0.001647	0.188278	0.002606	6531.06941291808	1.108966	1.100761	1.1085067443883116	1.1003016464318183	1.063651013288961	1.055445929901515
0.001649	0.188354	0.002625	6533.715154918081	1.109040	1.100832	1.1085801867008658	1.100372088625421	1.063724455601515	1.0555163720951177
0.001650	0.188568	0.002551	6541.123233918081	1.109112	1.100895	1.1086519078571428	1.100434809722222	1.0637961767577921	1.055579093191919
0.001651	0.188675	0.002576	6544.827272918081	1.109185	1.100963	1.10872462901342	1.1005025308190235	1.0638688979140694	1.0556468142887203
0.001652	0.188766	0.002557	6548.00216391808	1.109258	1.101032	1.108797350169697	1.1005712519158248	1.0639416190703463	1.0557155353855219
0.001654	0.188980	0.002612	6555.41024291808	1.109331	1.101096	1.1088697924822513	1.1006346941094276	1.0640140613829006	1.0557789775791244
0.001655	0.189133	0.002484	6560.70172791808	1.109402	1.101160	1.1089405136385282	1.100698415206229	1.0640847825391775	1.0558426986759257
0.001656	0.189209	0.002582	6563.34747091808	1.109475	1.101230	1.1090132347948052	1.1007681363030302	1.0641575036954545	1.055912419772727
0.001657	0.189377	0.002570	6569.16810391808	1.109548	1.101295	1.1090859559510822	1.1008328573998316	1.0642302248517315	1.0559771408695284
0.001659	0.189560	0.002600	6575.5178859180805	1.109621	1.101360	1.1091583982636364	1.1008972995934343	1.0643026671642857	1.0560415830631311
0.001660	0.189651	0.002551	6578.69277691808	1.109694	1.101429	1.1092311194199134	1.1009660206902356	1.0643753883205627	1.0561103041599327
0.001661	0.189865	0.002631	6586.10085591808	1.109767	1.101493	1.1093038405761904	1.1010297417870372	1.0644481094768397	1.056174025256734
0.001662	0.190002	0.002515	6590.86319291808	1.109839	1.101559	1.1093755617324677	1.1010954628838383	1.064519830633117	1.0562397463535351
0.001664	0.190170	0.002490	6596.68382591808	1.109910	1.101622	1.1094460040450216	1.1011579050774412	1.0645902729456709	1.056302188547138
0.001665	0.190247	0.002502	6599.32956891808	1.109981	1.101690	1.1095167252012987	1.1012256261742426	1.064660994101948	1.0563699096439394
0.001666	0.190430	0.002582	6605.67934991808	1.110053	1.101755	1.1095884463575758	1.1012903472710438	1.064732715258225	1.0564346307407408
0.001667	0.190598	0.002496	6611.49998391808	1.110124	1.101819	1.109659167513853	1.1013540683678453	1.0648034364145023	1.0564983518375421
0.001669	0.190720	0.002545	6615.73317191808	1.110196	1.101885	1.1097306098264068	1.1014195105614477	1.064874878727056	1.0565637940311445
0.001670	0.190903	0.002515	6622.08295391808	1.110267	1.101948	1.109801330982684	1.101482231658249	1.0649455998833333	1.0566265151279461
0.001671	0.190979	0.002509	6624.72869591808	1.110338	1.102016	1.1098720521389611	1.1015499527550505	1.0650163210396104	1.0566942362247476
0.001672	0.191086	0.002521	6628.432735918081	1.110410	1.102083	1.109943773295238	1.1016166738518518	1.0650880421958873	1.0567609573215488
0.001674	0.191284	0.002496	6635.3116659180805	1.110480	1.102145	1.1100132156077922	1.1016781160454545	1.0651574845084415	1.0568223995151516
0.001675	0.191437	0.002490	6640.60315091808	1.110551	1.102208	1.1100839367640694	1.101740837142256	1.0652282056647187	1.0568851206119527
0.001676	0.191589	0.002490	6645.89463591808	1.110621	1.102272	1.1101536579203464	1.1018045582390572	1.0652979268209957	1.056948841708754
0.001677	0.191681	0.002484	6649.069526918081	1.110692	1.102339	1.1102243790766233	1.1018712793358585	1.0653686479772726	1.0570155628055553
0.001679	0.191849	0.002533	6654.89016091808	1.110763	1.102403	1.1102948213891775	1.1019347215294613	1.0654390902898268	1.0570790049991583
0.001680	0.192078	0.002466	6662.827387918081	1.110833	1.102463	1.1103645425454545	1.1019944426262627	1.0655088114461038	1.0571387260959595
0.001681	0.192139	0.002484	6664.943981918081	1.110904	1.102531	1.1104352637017314	1.1020621637230639	1.0655795326023807	1.057206447192761
0.001682	0.192307	0.002527	6670.76461491808	1.110975	1.102594	1.1105059848580088	1.1021248848198655	1.065650253758658	1.0572691682895625
0.001684	0.192459	0.002454	6676.056099918081	1.111045	1.102658	1.1105754271705628	1.102188327013468	1.065719696071212	1.057332610483165
0.001685	0.192581	0.002484	6680.289287918081	1.111115	1.102723	1.1106451483268398	1.1022530481102693	1.065789417227489	1.057397331579966
0.001686	0.192719	0.002490	6685.05162491808	1.111185	1.102787	1.110714869483117	1.1023167692070708	1.0658591383837663	1.0574610526767678
0.001687	0.192902	0.002466	6691.40140691808	1.111255	1.102849	1.110784590639394	1.102378490303872	1.0659288595400433	1.0575227737735688
0.001689	0.192993	0.002423	6694.576297918081	1.111324	1.102914	1.110853032951948	1.1024429324974747	1.0659973018525972	1.0575872159671715
0.001690	0.193176	0.002454	6700.92607991808	1.111393	1.102975	1.1109217541082252	1.102503653594276	1.0660660230088745	1.0576479370639729
0.001691	0.193283	0.002502	6704.63011891808	1.111464	1.103041	1.1109924752645022	1.1025693746910774	1.0661367441651515	1.0577136581607745
0.001692	0.193405	0.002454	6708.8633069180805	1.111533	1.103105	1.1110611964207793	1.1026330957878787	1.0662054653214286	1.0577773792575758
0.001694	0.193558	0.002429	6714.15479191808	1.111602	1.103168	1.1111296387333334	1.1026955379814813	1.0662739076339827	1.0578398214511782
0.001695	0.193741	0.002484	6720.5045739180805	1.111672	1.103229	1.1111993598896104	1.102756259078283	1.0663436287902597	1.05790054254798
0.001696	0.193878	0.002399	6725.26690991808	1.111741	1.103292	1.1112680810458875	1.102818980175084	1.0664123499465368	1.057963263644781
0.001697	0.194016	0.002435	6730.02924691808	1.111810	1.103355	1.1113368022021646	1.1028817012718857	1.0664810711028139	1.0580259847415827
0.001699	0.194183	0.002490	6735.849879918081	1.111880	1.103418	1.1114062445147186	1.1029441434654883	1.0665505134153679	1.0580884269351851
0.001700	0.194366	0.002466	6742.19966191808	1.111949	1.103479	1.1114749656709957	1.1030048645622896	1.066619234571645	1.0581491480319865
0.001701	0.194473	0.002417	6745.9037019180805	1.112018	1.103543	1.1115436868272728	1.103068585659091	1.066687955727922	1.0582128691287878
0.001702	0.194595	0.002454	6750.136889918081	1.112088	1.103607	1.1116134079835498	1.1031323067558922	1.066757676884199	1.058276590225589
0.001704	0.194809	0.002466	6757.5449689180805	1.112157	1.103668	1.111681850296104	1.103192748949495	1.0668261191967532	1.058337032419192
0.001705	0.194885	0.002399	6760.19071091808	1.112225	1.103733	1.111749571452381	1.1032574700462963	1.0668938403530304	1.058401753515993
0.001706	0.195038	0.002435	6765.482195918081	1.112294	1.103795	1.111818292608658	1.1033191911430977	1.0669625615093072	1.0584634746127946
0.001707	0.195190	0.002472	6770.773680918081	1.112364	1.103858	1.111888013764935	1.103381912239899	1.0670322826655843	1.0585261957095957
0.001709	0.195389	0.002393	6777.652611918081	1.112432	1.103917	1.1119554560774894	1.1034403544335016	1.0670997249781387	1.0585846379031985
0.001710	0.195496	0.002374	6781.35665091808	1.112499	1.103980	1.1120221772337662	1.103503075530303	1.0671664461344155	1.058647359
0.001711	0.195618	0.002435	6785.58983891808	1.112568	1.104043	1.1120908983900433	1.1035657966271044	1.0672351672906926	1.0587100800968012
0.001712	0.195770	0.002454	6790.881323918081	1.112637	1.104106	1.1121596195463204	1.1036285177239058	1.0673038884469697	1.0587728011936028
0.001714	0.195938	0.002338	6796.70195691808	1.112704	1.104165	1.1122260618588744	1.1036869599175085	1.0673703307595237	1.0588312433872056
0.001715	0.195984	0.002399	6798.289402918081	1.112772	1.104231	1.1122937830151516	1.1037526810143097	1.0674380519158009	1.0588969644840067
0.001716	0.196167	0.002429	6804.63918491808	1.112840	1.104292	1.1123615041714285	1.1038134021111112	1.0675057730720778	1.058957685580808
0.001717	0.196320	0.002399	6809.930669918081	1.112908	1.104353	1.1124292253277057	1.1038741232079123	1.067573494228355	1.0590184066776094
0.001719	0.196487	0.002380	6815.75130291808	1.112976	1.104413	1.1124966676402597	1.1039335654015152	1.067640936540909	1.0590778488712123
0.001720	0.196640	0.002435	6821.042787918081	1.113044	1.104475	1.1125643887965366	1.1039952864983167	1.067708657697186	1.0591395699680137
0.001721	0.196777	0.002380	6825.805124918081	1.113112	1.104537	1.112632109952814	1.104057007595118	1.0677763788534633	1.0592012910648148
0.001722	0.196915	0.002380	6830.5674609180805	1.113179	1.104598	1.1126988311090908	1.1041177286919193	1.0678431000097401	1.059262012161616
0.001724	0.197098	0.002411	6836.917242918081	1.113248	1.104659	1.112767273421645	1.1041781708855218	1.0679115423222942	1.0593224543552187
0.001725	0.197235	0.002448	6841.67957991808	1.113316	1.104721	1.1128349945779221	1.1042398919823233	1.0679792634785714	1.0593841754520201
0.001726	0.197327	0.002307	6844.85446991808	1.113383	1.104783	1.1129017157341992	1.1043016130791246	1.0680459846348485	1.0594458965488216
0.001727	0.197495	0.002411	6850.675103918081	1.113450	1.104844	1.1129684368904762	1.1043623341759259	1.0681127057911255	1.059506617645623
0.001729	0.197662	0.002344	6856.49573691808	1.113517	1.104903	1.1130348792030305	1.1044207763695286	1.0681791481036798	1.0595650598392257
0.001730	0.197769	0.002362	6860.199776918081	1.113584	1.104965	1.1131016003593073	1.1044824974663299	1.0682458692599566	1.0596267809360267
0.001731	0.197891	0.002374	6864.432964918081	1.113651	1.105027	1.1131683215155843	1.1045442185631313	1.0683125904162336	1.0596885020328282
0.001732	0.198059	0.002386	6870.25359791808	1.113718	1.105087	1.1132350426718614	1.1046039396599325	1.0683793115725106	1.0597482231296294
0.001734	0.198273	0.002325	6877.66167691808	1.113784	1.105144	1.1133004849844157	1.1046603818535352	1.068444753885065	1.0598046653232323
0.001735	0.198303	0.002362	6878.7199739180805	1.113851	1.105209	1.1133672061406925	1.1047251029503369	1.0685114750413418	1.0598693864200337
0.001736	0.198532	0.002393	6886.65720191808	1.113919	1.105267	1.11343492729697	1.104782824047138	1.0685791961976192	1.059927107516835
0.001737	0.198700	0.002362	6892.477834918081	1.113985	1.105326	1.1135006484532468	1.1048415451439395	1.068644917353896	1.0599858286136365
0.001739	0.198837	0.002301	6897.240171918081	1.114051	1.105386	1.1135660907658007	1.1049009873375422	1.06871035966645	1.060045270807239
0.001740	0.198914	0.002356	6899.88591391808	1.114117	1.105449	1.113631811922078	1.1049637084343433	1.0687760808227273	1.0601079919040401
0.001741	0.199112	0.002374	6906.76484391808	1.114184	1.105507	1.113698533078355	1.105021429531145	1.0688428019790044	1.060165713000842
0.001742	0.199219	0.002313	6910.468883918081	1.114250	1.105568	1.113764254234632	1.1050821506279462	1.0689085231352813	1.0602264340976433
0.001744	0.199432	0.002313	6917.876962918081	1.114316	1.105625	1.1138296965471863	1.105138592821549	1.0689739654478356	1.0602828762912457
0.001745	0.199539	0.002356	6921.581001918081	1.114382	1.105687	1.1138954177034632	1.1052003139183502	1.0690396866041125	1.0603445973880472
0.001746	0.199646	0.002325	6925.28504191808	1.114448	1.105748	1.1139611388597404	1.1052610350151515	1.0691054077603896	1.0604053184848485
0.001747	0.199783	0.002307	6930.04737791808	1.114513	1.105807	1.1140258600160173	1.1053197561119528	1.0691701289166666	1.0604640395816496
0.001749	0.199982	0.002325	6936.92630891808	1.114579	1.105864	1.1140913023285715	1.1053761983055554	1.0692355712292207	1.0605204817752525
0.001750	0.200089	0.002325	6940.630347918081	1.114645	1.105925	1.1141570234848486	1.105436919402357	1.0693012923854979	1.0605812028720538
0.001751	0.200241	0.002313	6945.92183291808	1.114711	1.105984	1.1142227446411255	1.1054956404991583	1.0693670135417748	1.0606399239688553
0.001752	0.200378	0.002332	6950.68416991808	1.114776	1.106044	1.1142874657974027	1.1055553615959597	1.069431734698052	1.0606996450656565
0.001754	0.200562	0.002319	6957.033951918081	1.114842	1.106102	1.1143529081099568	1.1056128037895623	1.069497177010606	1.060757087259259
0.001755	0.200668	0.002271	6960.737990918081	1.114907	1.106162	1.1144176292662338	1.1056725248863637	1.069561898166883	1.0608168083560607
0.001756	0.200790	0.002338	6964.97117891808	1.114972	1.106222	1.114482350422511	1.105732245983165	1.0696266193231603	1.060876529452862
0.001757	0.200958	0.002301	6970.79181191808	1.115038	1.106280	1.1145480715787879	1.1057899670799662	1.0696923404794372	1.0609342505496633
0.001759	0.201172	0.002289	6978.19989091808	1.115102	1.106336	1.114611513891342	1.105845409273569	1.0697557827919912	1.060989692743266
0.001760	0.201187	0.002252	6978.72903991808	1.115167	1.106399	1.1146762350476191	1.1059081303703704	1.0698205039482684	1.0610524138400672
0.001761	0.201416	0.002374	6986.6662669180805	1.115233	1.106456	1.114741956203896	1.1059648514671718	1.0698862251045453	1.0611091349368689
0.001762	0.201569	0.002313	6991.95775191808	1.115299	1.106515	1.1148076773601732	1.1060235725639729	1.0699519462608225	1.06116785603367
0.001764	0.201721	0.002252	6997.24923691808	1.115363	1.106572	1.1148711196727275	1.1060800147575756	1.0700153885733767	1.0612242982272724
0.001765	0.201828	0.002295	7000.9532769180805	1.115428	1.106632	1.1149358408290044	1.1061397358543772	1.0700801097296537	1.061284019324074
0.001766	0.201965	0.002271	7005.71561291808	1.115492	1.106691	1.1149995619852813	1.1061984569511785	1.0701438308859306	1.0613427404208755
0.001767	0.202133	0.002258	7011.53624691808	1.115556	1.106747	1.1150632831415583	1.1062541780479798	1.0702075520422076	1.0613984615176766
0.001769	0.202255	0.002240	7015.76943491808	1.115619	1.106806	1.1151257254541125	1.1063126202415825	1.0702699943547618	1.0614569037112793
0.001770	0.202393	0.002295	7020.531770918081	1.115684	1.106864	1.1151904466103895	1.1063703413383839	1.0703347155110388	1.0615146248080807
0.001771	0.202545	0.002252	7025.823255918081	1.115748	1.106921	1.1152541677666665	1.1064270624351853	1.0703984366673158	1.0615713459048823
0.001772	0.202713	0.002222	7031.643888918081	1.115811	1.106977	1.115316888922944	1.1064827835319866	1.0704611578235932	1.0616270670016834
0.001774	0.202820	0.002264	7035.3479289180805	1.115875	1.107036	1.1153803312354977	1.106541225725589	1.070524600136147	1.0616855091952861
