Repository: pietracorvo/HystAPI

# Example data

The example data in this folder is from measurements performed during my physics bachelor.

The material is **FeSi3** (iron with 3% silicon), aka 'electrical steel', the standard material for ring cores in trafos. 

Four of the five samples where treated with high pressure torison (HPT, 20 rotations at 20GPa), to achieve nanocristallisation of the grains, which has a huge impact on the magnetic properties of the material. The HPT deformation was done at 77K (under liquid nitrogen) and at 293K (at room temperature). Afterwards some samples were heat treated at a temperature of 493K (for two hours) to anneal defects from the deformation process.

The five samples are:

File: testData/FeSi3_LN_ht/G5_713V_151Hz_800000Fs0.txt (part 7 of 38)
--------------------------
t	U1	U2	H	Braw	Jraw	B_drift	 J_drift	B_corr	J_corr
0.002136	0.208328	-0.002661	7225.529745262985	1.109147	1.100069	1.1082386543150478	1.0991636038613954	1.0763296147996146	1.0672457341177217
0.002137	0.208176	-0.002716	7220.238260262985	1.109071	1.099999	1.1081622290595772	1.0990931799867987	1.0762531895441443	1.067175310243125
0.002139	0.207962	-0.002673	7212.830181262985	1.108995	1.099932	1.1080853785486362	1.0990253322376051	1.076176339033203	1.0671074624939314
0.002140	0.207733	-0.002734	7204.892954262985	1.108918	1.099865	1.108007953293166	1.0989579083630086	1.076098913777733	1.0670400386193348
0.002141	0.207443	-0.002716	7194.839132262985	1.108841	1.099801	1.1079305280376952	1.0988934844884117	1.076021488522262	1.066975614744738
0.002142	0.207230	-0.002673	7187.431053262985	1.108765	1.099734	1.1078541027822248	1.098826060613815	1.0759450632667917	1.0669081908701412
0.002144	0.207031	-0.002710	7180.552123262984	1.108688	1.099666	1.1077762522712837	1.0987572128646217	1.0758672127558508	1.066839343120948
0.002145	0.206833	-0.002734	7173.673192262985	1.108611	1.099598	1.1076988270158135	1.098688788990025	1.0757897875003803	1.0667709192463513
0.002146	0.206650	-0.002667	7167.323410262985	1.108535	1.099530	1.1076224017603429	1.098620365115428	1.07571336224491	1.0667024953717543
0.002147	0.206421	-0.002759	7159.386183262985	1.108457	1.099462	1.1075439765048725	1.0985519412408313	1.0756349369894393	1.0666340714971576
0.002149	0.206177	-0.002753	7150.919807262985	1.108380	1.099395	1.1074661259939313	1.0984840934916378	1.0755570864784985	1.066566223747964
0.002150	0.205933	-0.002710	7142.453431262985	1.108303	1.099328	1.107388700738461	1.0984166696170412	1.075479661223028	1.0664987998733675
0.002151	0.205688	-0.002728	7133.9870552629845	1.108226	1.099262	1.1073112754829904	1.0983502457424446	1.0754022359675575	1.0664323759987708
0.002152	0.205566	-0.002716	7129.753867262984	1.108148	1.099190	1.10723285022752	1.0982778218678477	1.0753238107120868	1.066359952124174
0.002154	0.205322	-0.002771	7121.287491262985	1.108070	1.099123	1.1071539997165791	1.0982099741186544	1.0752449602011462	1.0662921043749807
0.002155	0.205109	-0.002710	7113.879412262985	1.107993	1.099055	1.1070765744611086	1.0981415502440575	1.0751675349456757	1.0662236805003837
0.002156	0.204865	-0.002740	7105.413036262985	1.107916	1.098988	1.106999149205638	1.098074126369461	1.0750901096902048	1.0661562566257872
0.002157	0.204636	-0.002765	7097.4758092629845	1.107838	1.098920	1.1069207239501677	1.098005702494864	1.0750116844347346	1.0660878327511902
0.002159	0.204437	-0.002716	7090.596878262985	1.107761	1.098852	1.1068428734392266	1.0979368547456707	1.0749338339237937	1.066018985001997
0.002160	0.204239	-0.002753	7083.7179482629845	1.107683	1.098782	1.1067644481837562	1.097866430871074	1.074855408668323	1.0659485611274002
0.002161	0.204010	-0.002783	7075.780721262985	1.107604	1.098714	1.1066850229282856	1.0977980069964772	1.0747759834128527	1.0658801372528035
0.002162	0.203751	-0.002759	7066.785196262985	1.107526	1.098647	1.1066065976728152	1.0977305831218804	1.074697558157382	1.0658127133782067
0.002164	0.203583	-0.002722	7060.9645632629845	1.107449	1.098577	1.106528747161874	1.097659735372687	1.0746197076464412	1.0657418656290132
0.002165	0.203369	-0.002783	7053.556484262985	1.107370	1.098508	1.1064493219064038	1.0975903114980905	1.0745402823909709	1.0656724417544168
0.002166	0.203186	-0.002771	7047.206702262984	1.107292	1.098437	1.1063708966509331	1.0975188876234938	1.0744618571355002	1.06560101787982
0.002167	0.202881	-0.002789	7036.623732262985	1.107213	1.098372	1.1062914713954628	1.0974534637488969	1.07438243188003	1.0655355940052231
0.002169	0.202698	-0.002795	7030.273950262985	1.107134	1.098300	1.1062116208845219	1.0973806159997035	1.0743025813690887	1.0654627462560298
0.002170	0.202484	-0.002783	7022.865871262985	1.107055	1.098231	1.1061321956290513	1.0973111921251066	1.0742231561136184	1.065393322381433
0.002171	0.202240	-0.002789	7014.399495262985	1.106976	1.098163	1.1060527703735807	1.09724276825051	1.0741437308581476	1.0653248985068362
0.002172	0.202072	-0.002783	7008.578862262985	1.106897	1.098091	1.1059733451181104	1.097170344375913	1.0740643056026773	1.0652524746322394
0.002174	0.201874	-0.002802	7001.699931262985	1.106818	1.098020	1.1058934946071695	1.0970984966267199	1.0739844550917366	1.0651806268830462
0.002175	0.201630	-0.002820	6993.233555262985	1.106738	1.097951	1.105813069351699	1.097029072752123	1.073904029836266	1.0651112030084493
0.002176	0.201385	-0.002808	6984.767179262984	1.106658	1.097882	1.1057326440962283	1.0969596488775264	1.0738236045807952	1.0650417791338527
0.002177	0.201187	-0.002838	6977.888249262985	1.106578	1.097811	1.105652218840758	1.0968882250029297	1.0737431793253251	1.064970355259256
0.002179	0.200943	-0.002795	6969.421873262985	1.106499	1.097742	1.1055723683298169	1.096818377253736	1.073663328814384	1.0649005075100624
0.002180	0.200745	-0.002759	6962.542943262984	1.106421	1.097672	1.1054939430743465	1.0967479533791396	1.0735849035589133	1.0648300836354658
0.002181	0.200531	-0.002838	6955.134864262985	1.106341	1.097602	1.105413517818876	1.0966775295045428	1.0735044783034429	1.064759659760869
0.002182	0.200272	-0.002838	6946.139339262985	1.106260	1.097533	1.1053320925634056	1.0966081056299462	1.0734230530479727	1.0646902358862724
0.002184	0.200058	-0.002832	6938.7312602629845	1.106181	1.097462	1.1052522420524646	1.0965362578807525	1.0733432025370315	1.0646183881370788
0.002185	0.199875	-0.002740	6932.381478262985	1.106102	1.097392	1.1051728167969939	1.0964658340061557	1.0732637772815607	1.064547964262482
0.002186	0.199661	-0.002856	6924.9733992629845	1.106022	1.097321	1.1050923915415236	1.096394410131559	1.0731833520260907	1.0644765403878853
0.002187	0.199478	-0.002832	6918.623617262985	1.105941	1.097248	1.1050109662860532	1.0963209862569625	1.07310192677062	1.0644031165132888
0.002189	0.199234	-0.002863	6910.157241262985	1.105861	1.097178	1.1049301157751121	1.096250138507769	1.0730210762596792	1.0643322687640953
0.002190	0.199005	-0.002832	6902.2200142629845	1.105780	1.097108	1.1048486905196415	1.0961797146331722	1.0729396510042086	1.0642618448894985
0.002191	0.198776	-0.002869	6894.282787262985	1.105700	1.097037	1.104768265264171	1.0961082907585755	1.0728592257487382	1.0641904210149018
0.002192	0.198532	-0.002783	6885.816411262985	1.105620	1.096968	1.1046878400087008	1.0960388668839787	1.0727788004932677	1.064120997140305
0.002194	0.198364	-0.002856	6879.995777262985	1.105539	1.096895	1.1046059894977598	1.0959650191347852	1.0726969499823267	1.0640471493911114
0.002195	0.198105	-0.002863	6871.000253262985	1.105458	1.096825	1.1045245642422892	1.0958945952601886	1.072615524726856	1.063976725516515
0.002196	0.197906	-0.002893	6864.121322262985	1.105377	1.096752	1.1044431389868188	1.0958211713855919	1.072534099471386	1.0639033016419182
0.002197	0.197662	-0.002850	6855.654946262985	1.105296	1.096682	1.1043617137313484	1.095750747510995	1.0724526742159153	1.0638328777673214
0.002199	0.197403	-0.002875	6846.659422262985	1.105215	1.096612	1.1042798632204074	1.0956798997618016	1.0723708237049743	1.0637620300181279
0.002200	0.197266	-0.002844	6841.897086262985	1.105134	1.096537	1.1041984379649368	1.095604475887205	1.0722893984495037	1.0636866061435313
0.002201	0.197098	-0.002893	6836.076452262985	1.105052	1.096463	1.1041160127094662	1.0955300520126081	1.0722069731940334	1.0636121822689344
0.002202	0.196793	-0.002905	6825.493482262985	1.104970	1.096394	1.104033587453996	1.0954606281380117	1.072124547938563	1.063542758394338
0.002204	0.196564	-0.002905	6817.556255262984	1.104888	1.096322	1.103950736943055	1.0953877803888181	1.072041697427622	1.0634699106451444
0.002205	0.196350	-0.002863	6810.148176262985	1.104806	1.096250	1.1038683116875843	1.0953153565142213	1.0719592721721511	1.0633974867705476
0.002206	0.196182	-0.002936	6804.327542262985	1.104724	1.096174	1.103785886432114	1.0952389326396246	1.0718768469166808	1.0633210628959509
0.002207	0.195953	-0.002930	6796.390315262985	1.104641	1.096102	1.1037024611766435	1.0951665087650277	1.0717934216612104	1.063248639021354
0.002209	0.195724	-0.002881	6788.453087262985	1.104559	1.096029	1.1036196106657026	1.0950926610158345	1.0717105711502697	1.0631747912721607
0.002210	0.195465	-0.002930	6779.457563262985	1.104476	1.095958	1.103536185410232	1.0950212371412378	1.0716271458947988	1.063103367397564
0.002211	0.195297	-0.002930	6773.636930262985	1.104393	1.095883	1.1034527601547615	1.094945813266641	1.0715437206393283	1.0630279435229673
0.002212	0.195007	-0.002899	6763.583108262985	1.104311	1.095813	1.1033703348992911	1.0948753893920442	1.071461295383858	1.0629575196483705
0.002214	0.194855	-0.002887	6758.291623262985	1.104229	1.095738	1.10328748438835	1.0947995416428509	1.071378444872917	1.0628816718991771
0.002215	0.194687	-0.002948	6752.470990262985	1.104146	1.095662	1.1032040591328796	1.094723117768254	1.0712950196174464	1.0628052480245802
0.002216	0.194427	-0.002911	6743.4754652629845	1.104063	1.095591	1.103120633877409	1.0946516938936575	1.071211594361976	1.0627338241499837
0.002217	0.194183	-0.002948	6735.009089262985	1.103980	1.095518	1.1030372086219384	1.0945782700190607	1.0711281691065055	1.062660400275387
0.002219	0.193985	-0.002924	6728.130159262985	1.103897	1.095444	1.1029533581109976	1.0945034222698673	1.0710443185955647	1.0625855525261936
0.002220	0.193756	-0.002942	6720.192932262985	1.103814	1.095371	1.1028699328555271	1.0944299983952706	1.0709608933400943	1.0625121286515968
0.002221	0.193588	-0.002942	6714.372298262985	1.103731	1.095294	1.1027865076000567	1.0943525745206737	1.0708774680846238	1.062434704777
0.002222	0.193298	-0.002972	6704.318477262985	1.103647	1.095223	1.102702082344586	1.094281150646077	1.0707930428291532	1.0623632809024033
0.002224	0.193054	-0.002960	6695.852101262984	1.103563	1.095150	1.1026172318336454	1.0942073028968837	1.0707081923182122	1.06228943315321
0.002225	0.192871	-0.002911	6689.502319262985	1.103480	1.095075	1.1025338065781747	1.094131879022287	1.0706247670627418	1.0622140092786132
0.002226	0.192673	-0.002966	6682.623388262985	1.103396	1.095000	1.1024493813227043	1.0940564551476901	1.0705403418072712	1.0621385854040164
0.002227	0.192535	-0.002991	6677.861052262985	1.103312	1.094921	1.1023649560672337	1.0939770312730934	1.0704559165518006	1.0620591615294197
0.002229	0.192261	-0.002991	6668.336379262985	1.103227	1.094849	1.1022791055562928	1.0939041835238998	1.07037006604086	1.0619863137802261
0.002230	0.192032	-0.003033	6660.399152262985	1.103141	1.094773	1.1021926803008222	1.0938277596493031	1.070283640785389	1.0619098899056294
0.002231	0.191757	-0.002991	6650.874479262985	1.103057	1.094700	1.1021082550453518	1.0937543357747066	1.070199215529919	1.0618364660310329
0.002232	0.191574	-0.002948	6644.524697262985	1.102973	1.094625	1.1020238297898812	1.0936789119001098	1.0701147902744483	1.061761042156436
0.002234	0.191345	-0.002966	6636.587469262985	1.102889	1.094551	1.1019389792789405	1.0936040641509164	1.0700299397635074	1.0616861944072427
0.002235	0.191162	-0.002997	6630.237687262985	1.102804	1.094474	1.1018535540234697	1.0935266402763195	1.0699445145080366	1.0616087705326458
0.002236	0.190903	-0.003015	6621.242163262985	1.102719	1.094400	1.1017681287679995	1.0934522164017229	1.0698590892525663	1.0615343466580491
0.002237	0.190674	-0.002991	6613.304935262985	1.102634	1.094325	1.1016827035125287	1.093376792527126	1.0697736639970956	1.0614589227834523
0.002239	0.190491	-0.002979	6606.955153262985	1.102550	1.094248	1.101597853001588	1.0932989447779329	1.069688813486155	1.0613810750342592
0.002240	0.190262	-0.003058	6599.0179262629845	1.102464	1.094173	1.1015114277461175	1.093223520903336	1.0696023882306847	1.0613056511596624
0.002241	0.190033	-0.002991	6591.080699262985	1.102379	1.094097	1.101426002490647	1.0931470970287394	1.069516962975214	1.0612292272850656
0.002242	0.189835	-0.003033	6584.201768262985	1.102293	1.094020	1.1013395772351764	1.0930696731541425	1.0694305377197435	1.0611518034104688
0.002244	0.189621	-0.003027	6576.793689262985	1.102207	1.093944	1.1012527267242356	1.092992825404949	1.0693436872088027	1.0610749556612753
0.002245	0.189377	-0.003015	6568.327313262985	1.102122	1.093869	1.101167301468765	1.0929174015303524	1.069258261953332	1.0609995317866787
0.002246	0.189224	-0.003015	6563.035828262985	1.102036	1.093790	1.1010808762132946	1.0928379776557557	1.0691718366978615	1.060920107912082
0.002247	0.188934	-0.003101	6552.982007262985	1.101949	1.093716	1.100993450957824	1.0927635537811589	1.069084411442391	1.0608456840374851
0.002249	0.188751	-0.003040	6546.632225262985	1.101863	1.093637	1.100906600446883	1.0926837060319654	1.0689975609314502	1.0607658362882917
0.002250	0.188522	-0.003101	6538.694998262985	1.101775	1.093560	1.1008181751914126	1.0926062821573688	1.0689091356759794	1.060688412413695
0.002251	0.188309	-0.003027	6531.286919262985	1.101689	1.093483	1.1007317499359421	1.092528858282772	1.068822710420509	1.0606109885390982
0.002252	0.188034	-0.003076	6521.762246262985	1.101603	1.093409	1.1006453246804717	1.0924544344081752	1.0687362851650386	1.0605365646645015
0.002254	0.187866	-0.002997	6515.941612262985	1.101517	1.093330	1.1005584741695307	1.0923745866589818	1.0686494346540978	1.060456716915308
0.002255	0.187683	-0.003076	6509.591830262985	1.101430	1.093251	1.1004710489140601	1.092295162784385	1.0685620093986272	1.0603772930407114
0.002256	0.187424	-0.003094	6500.596306262984	1.101343	1.093175	1.1003836236585898	1.0922187389097884	1.0684745841431567	1.0603008691661147
0.002257	0.187195	-0.003076	6492.659078262985	1.101256	1.093098	1.1002961984031192	1.0921413150351915	1.068387158887686	1.0602234452915178
0.002259	0.187012	-0.003046	6486.309296262984	1.101169	1.093020	1.1002083478921783	1.0920624672859982	1.0682993083767451	1.0601445975423245
0.002260	0.186783	-0.003101	6478.372069262985	1.101082	1.092942	1.1001209226367077	1.0919840434114017	1.0682118831212746	1.060066173667728
0.002261	0.186523	-0.003046	6469.376545262985	1.100995	1.092867	1.1000334973812373	1.0919086195368048	1.0681244578658045	1.0599907497931311
0.002262	0.186401	-0.003125	6465.143357262985	1.100907	1.092784	1.0999450721257669	1.091825195662208	1.0680360326103338	1.0599073259185343
0.002264	0.186111	-0.003107	6455.089535262985	1.100819	1.092709	1.0998562216148258	1.0917493479130145	1.0679471820993927	1.0598314781693408
0.002265	0.185928	-0.003107	6448.739753262985	1.100731	1.092629	1.0997677963593553	1.0916689240384179	1.0678587568439224	1.0597510542947441
0.002266	0.185654	-0.003094	6439.215080262985	1.100644	1.092553	1.099680371103885	1.0915925001638211	1.0677713315884518	1.0596746304201474
0.002267	0.185501	-0.003070	6433.923595262985	1.100556	1.092473	1.0995919458484145	1.0915120762892245	1.0676829063329816	1.0595942065455508
0.002269	0.185226	-0.003125	6424.398922262985	1.100468	1.092397	1.0995030953374734	1.091435228540031	1.0675940558220405	1.0595173587963573
0.002270	0.185059	-0.003107	6418.578289262985	1.100380	1.092316	1.0994146700820029	1.0913538046654343	1.0675056305665698	1.0594359349217606
0.002271	0.184799	-0.003125	6409.582765262985	1.100292	1.092239	1.0993262448265326	1.0912763807908374	1.0674172053110995	1.0593585110471637
0.002272	0.184555	-0.003119	6401.116389262985	1.100204	1.092161	1.099237819571062	1.0911979569162407	1.0673287800556288	1.059280087172567
0.002274	0.184372	-0.003094	6394.7666072629845	1.100116	1.092081	1.099148969060121	1.0911171091670473	1.0672399295446882	1.0591992394233736
0.002275	0.184219	-0.003113	6389.475122262985	1.100027	1.092000	1.0990595438046507	1.0910356852924508	1.0671505042892178	1.059117815548777
0.002276	0.183990	-0.003192	6381.537894262985	1.099938	1.091920	1.0989701185491803	1.090955261417854	1.0670610790337474	1.0590373916741802
0.002277	0.183762	-0.003131	6373.600667262985	1.099849	1.091841	1.0988806932937096	1.0908758375432572	1.0669716537782765	1.0589579677995835
0.002279	0.183502	-0.003156	6364.605142262985	1.099759	1.091763	1.0987898427827685	1.0907969897940637	1.0668808032673356	1.05887912005039
0.002280	0.183350	-0.003174	6359.313657262985	1.099670	1.091680	1.098700417527298	1.0907135659194669	1.0667913780118652	1.0587956961757932
0.002281	0.183060	-0.003137	6349.259836262985	1.099581	1.091603	1.0986109922718277	1.0906361420448702	1.0667019527563948	1.0587182723011965
0.002282	0.182877	-0.003168	6342.910054262985	1.099491	1.091522	1.0985205670163571	1.0905547181702737	1.0666115275009243	1.0586368484266
0.002284	0.182678	-0.003186	6336.031124262985	1.099401	1.091440	1.0984297165054162	1.09047187042108	1.0665206769899833	1.0585540006774063
0.002285	0.182404	-0.003223	6326.506451262985	1.099310	1.091361	1.0983382912499458	1.0903924465464834	1.0664292517345126	1.0584745768028097
0.002286	0.182205	-0.003137	6319.627520262985	1.099221	1.091281	1.0982488659944751	1.0903120226718865	1.0663398264790422	1.0583941529282128
0.002287	0.182007	-0.003137	6312.748590262985	1.099132	1.091200	1.0981594407390047	1.0902305987972898	1.0662504012235718	1.058312729053616
0.002289	0.181778	-0.003210	6304.811362262984	1.099041	1.091120	1.0980675902280637	1.0901497510480966	1.0661585507126308	1.058231881304423
0.002290	0.181519	-0.003235	6295.8158382629845	1.098950	1.091040	1.0979761649725934	1.0900693271734998	1.0660671254571605	1.058151457429826
0.002291	0.181335	-0.003168	6289.466056262985	1.098860	1.090958	1.0978857397171227	1.0899869032989031	1.0659767002016896	1.0580690335552294
0.002292	0.181107	-0.003198	6281.528829262985	1.098769	1.090877	1.0977943144616524	1.0899054794243064	1.0658852749462193	1.0579876096806327
0.002294	0.180908	-0.003235	6274.649898262985	1.098678	1.090795	1.0977024639507114	1.0898226316751127	1.0657934244352782	1.057904761931439
0.002295	0.180679	-0.003198	6266.712671262985	1.098587	1.090714	1.097611038695241	1.089741207800516	1.065701999179808	1.0578233380568423
0.002296	0.180511	-0.003204	6260.892037262985	1.098497	1.090630	1.0975206134397704	1.0896567839259195	1.0656115739243375	1.0577389141822457
0.002297	0.180222	-0.003223	6250.838216262985	1.098405	1.090552	1.0974281881843	1.0895783600513227	1.065519148668867	1.057660490307649
0.002299	0.180038	-0.003241	6244.488434262985	1.098314	1.090468	1.097336337673359	1.0894935123021292	1.065427298157926	1.0575756425584555
0.002300	0.179794	-0.003204	6236.0220582629845	1.098223	1.090388	1.0972449124178885	1.0894130884275324	1.0653358729024553	1.0574952186838587
0.002301	0.179581	-0.003259	6228.613979262985	1.098131	1.090305	1.0971524871624179	1.0893296645529358	1.065243447646985	1.057411794809262
0.002302	0.179352	-0.003198	6220.676752262985	1.098040	1.090224	1.0970610619069474	1.089248240678339	1.0651520223915143	1.0573303709346653
0.002304	0.179184	-0.003290	6214.856118262985	1.097947	1.090139	1.0969672113960065	1.0891623929291456	1.0650581718805734	1.057244523185472
0.002305	0.178955	-0.003265	6206.918891262985	1.097855	1.090056	1.0968747861405361	1.0890789690545488	1.064965746625103	1.057161099310875
0.002306	0.178680	-0.003259	6197.394218262984	1.097763	1.089976	1.0967823608850655	1.0889985451799522	1.0648733213696326	1.0570806754362785
0.002307	0.178467	-0.003204	6189.986139262985	1.097671	1.089894	1.0966899356295952	1.0889161213053553	1.0647808961141623	1.0569982515616816
0.002309	0.178299	-0.003296	6184.165505262985	1.097579	1.089809	1.0965970851186542	1.088830273556162	1.064688045603221	1.0569124038124882
0.002310	0.177994	-0.003284	6173.582536262985	1.097486	1.089729	1.0965036598631837	1.088749849681565	1.0645946203477505	1.0568319799378914
0.002311	0.177872	-0.003271	6169.349348262985	1.097393	1.089642	1.0964102346077131	1.0886624258069686	1.06450119509228	1.0567445560632949
0.002312	0.177643	-0.003186	6161.412120262985	1.097302	1.089561	1.0963188093522427	1.0885810019323718	1.0644097698368098	1.0566631321886981
0.002314	0.177429	-0.003339	6154.004041262985	1.097208	1.089476	1.0962239588413016	1.0884951541831784	1.0643149193258687	1.0565772844395047
0.002315	0.177155	-0.003314	6144.479368262985	1.097115	1.089395	1.0961305335858313	1.0884137303085815	1.0642214940703982	1.0564958605649077
0.002316	0.176956	-0.003278	6137.600438262984	1.097021	1.089310	1.0960361083303607	1.0883283064339848	1.0641270688149276	1.056410436690311
0.002317	0.176788	-0.003333	6131.779804262985	1.096927	1.089223	1.0959416830748903	1.0882408825593881	1.0640326435594574	1.0563230128157144
0.002319	0.176529	-0.003314	6122.784280262985	1.096834	1.089141	1.0958478325639494	1.0881580348101947	1.0639387930485165	1.056240165066521
0.002320	0.176300	-0.003241	6114.847053262984	1.096742	1.089059	1.095755407308479	1.088075610935598	1.063846367793046	1.0561577411919243
0.002321	0.176102	-0.003284	6107.968122262985	1.096649	1.088975	1.0956619820530082	1.0879911870610013	1.0637529425375751	1.0560733173173276
0.002322	0.175842	-0.003320	6098.972598262985	1.096555	1.088892	1.0955675567975378	1.0879077631864045	1.063658517282105	1.0559898934427308
0.002324	0.175674	-0.003314	6093.151964262985	1.096461	1.088806	1.0954727062865968	1.087820915437211	1.0635636667711639	1.0559030456935372
0.002325	0.175430	-0.003320	6084.685588262985	1.096367	1.088722	1.0953782810311266	1.0877364915626142	1.0634692415156937	1.0558186218189405
0.002326	0.175262	-0.003345	6078.864955262985	1.096272	1.088635	1.0952828557756558	1.0876490676880177	1.0633738162602229	1.055731197944344
0.002327	0.174973	-0.003345	6068.811133262985	1.096178	1.088553	1.0951884305201856	1.087566643813421	1.0632793910047527	1.0556487740697473
0.002329	0.174805	-0.003314	6062.990500262985	1.096083	1.088466	1.0950925800092444	1.0874787960642274	1.0631835404938115	1.0555609263205536
0.002330	0.174591	-0.003406	6055.582421262985	1.095988	1.088380	1.094997154753774	1.0873923721896306	1.0630881152383411	1.0554745024459569
0.002331	0.174377	-0.003333	6048.174342262985	1.095893	1.088294	1.0949017294983034	1.087305948315034	1.0629926899828703	1.0553880785713603
0.002332	0.174133	-0.003339	6039.707966262985	1.095799	1.088210	1.094807304242833	1.087221524440437	1.0628982647274001	1.0553036546967633
0.002334	0.173935	-0.003369	6032.829036262985	1.095703	1.088124	1.0947104537318921	1.087134676691244	1.0628014142164592	1.0552168069475703
0.002335	0.173660	-0.003381	6023.304363262985	1.095608	1.088040	1.0946150284764216	1.087050252816647	1.0627059889609884	1.0551323830729733
0.002336	0.173492	-0.003363	6017.4837292629845	1.095512	1.087952	1.094518603220951	1.0869618289420504	1.062609563705518	1.0550439591983767
0.002337	0.173294	-0.003406	6010.604799262985	1.095416	1.087864	1.0944221779654806	1.0868734050674536	1.0625131384500475	1.0549555353237798
0.002339	0.173065	-0.003430	6002.667571262985	1.095319	1.087777	1.0943243274545396	1.08678555731826	1.0624152879391064	1.0548676875745864
0.002340	0.172806	-0.003394	5993.672047262985	1.095223	1.087692	1.0942279021990693	1.0867001334436637	1.0623188626836364	1.05478226369999
0.002341	0.172577	-0.003357	5985.734820262985	1.095128	1.087607	1.0941324769435987	1.0866147095690668	1.0622234374281656	1.054696839825393
0.002342	0.172455	-0.003412	5981.5016322629845	1.095031	1.087516	1.0940350516881283	1.08652328569447	1.0621260121726954	1.0546054159507963
0.002344	0.172211	-0.003424	5973.035256262985	1.094935	1.087430	1.0939382011771872	1.0864364379452764	1.062029161661754	1.0545185682016027
0.002345	0.171997	-0.003369	5965.627177262985	1.094839	1.087343	1.0938417759217167	1.0863490140706797	1.0619327364062836	1.054431144327006
0.002346	0.171738	-0.003430	5956.631652262985	1.094742	1.087258	1.0937443506662463	1.086263590196083	1.0618353111508134	1.0543457204524094
0.002347	0.171509	-0.003467	5948.694425262985	1.094644	1.087170	1.0936459254107758	1.0861751663214865	1.0617368858953427	1.0542572965778128
0.002349	0.171310	-0.003448	5941.815494262984	1.094546	1.087081	1.0935470748998348	1.086085318572293	1.061638035384402	1.0541674488286192
0.002350	0.171066	-0.003381	5933.3491192629845	1.094450	1.086995	1.0934506496443643	1.0859988946976962	1.0615416101289314	1.0540810249540224
0.002351	0.170868	-0.003455	5926.470188262985	1.094353	1.086906	1.0933532243888937	1.0859094708230994	1.0614441848734608	1.0539916010794257
0.002352	0.170624	-0.003473	5918.003812262985	1.094254	1.086819	1.0932537991334235	1.0858220469485027	1.0613447596179904	1.053904177204829
0.002354	0.170425	-0.003455	5911.124882262985	1.094156	1.086730	1.0931549486224823	1.0857321991993092	1.0612459091070492	1.0538143294556355
0.002355	0.170227	-0.003473	5904.245951262985	1.094058	1.086640	1.0930565233670118	1.0856417753247127	1.0611474838515789	1.053723905581039
0.002356	0.169983	-0.003442	5895.7795752629845	1.093961	1.086553	1.0929590981115413	1.085554351450116	1.0610500585961082	1.0536364817064423
0.002357	0.169815	-0.003442	5889.958942262985	1.093863	1.086463	1.092860672856071	1.0854639275755191	1.060951633340638	1.0535460578318454
0.002359	0.169601	-0.003503	5882.550863262984	1.093764	1.086373	1.09276082234513	1.0853730798263257	1.060851782829697	1.053455210082652
0.002360	0.169342	-0.003522	5873.5553392629845	1.093665	1.086285	1.0926613970896595	1.0852846559517288	1.0607523575742266	1.0533667862080551
0.002361	0.169067	-0.003455	5864.030666262985	1.093566	1.086199	1.092561971834189	1.085198232077132	1.0606529323187561	1.0532803623334583
0.002362	0.168930	-0.003516	5859.2683292629845	1.093467	1.086106	1.0924625465787186	1.0851048082025356	1.0605535070632857	1.053186938458862
0.002364	0.168701	-0.003516	5851.331102262985	1.093368	1.086016	1.0923626960677775	1.0850139604533422	1.0604536565523444	1.0530960907096685
0.002365	0.168457	-0.003516	5842.864726262985	1.093268	1.085927	1.0922622708123069	1.0849245365787454	1.0603532312968738	1.0530066668350717
0.002366	0.168289	-0.003467	5837.044092262985	1.093170	1.085836	1.0921638455568365	1.0848331127041486	1.0602548060414034	1.052915242960475
0.002367	0.168015	-0.003558	5827.519419262985	1.093070	1.085748	1.0920634203013662	1.0847446888295518	1.0601543807859333	1.052826819085878
0.002369	0.167831	-0.003473	5821.169637262985	1.092971	1.085657	1.091963569790425	1.0846528410803586	1.060054530274992	1.052734971336685
0.002370	0.167572	-0.003479	5812.174113262985	1.092873	1.085570	1.0918651445349545	1.0845654172057617	1.0599561050195216	1.052647547462088
0.002371	0.167374	-0.003461	5805.295183262985	1.092774	1.085480	1.091765719279484	1.084474993331165	1.0598566797640512	1.0525571235874913
0.002372	0.167175	-0.003552	5798.416252262985	1.092674	1.085389	1.0916652940240137	1.0843835694565682	1.0597562545085806	1.0524656997128945
0.002374	0.166901	-0.003491	5788.891579262985	1.092575	1.085302	1.0915654435130728	1.0842957217073748	1.0596564039976397	1.052377851963701
0.002375	0.166702	-0.003540	5782.012649262985	1.092475	1.085210	1.0914650182576022	1.084203297832778	1.0595559787421691	1.0522854280891043
0.002376	0.166504	-0.003540	5775.133718262985	1.092375	1.085119	1.0913645930021318	1.0841118739581814	1.059455553486699	1.0521940042145077
0.002377	0.166245	-0.003595	5766.138194262985	1.092273	1.085029	1.0912621677466614	1.0840214500835847	1.0593531282312285	1.052103580339911
0.002379	0.166092	-0.003528	5760.846709262984	1.092173	1.084935	1.0911613172357204	1.0839266023343912	1.0592522777202875	1.0520087325907175
0.002380	0.165863	-0.003607	5752.909482262985	1.092071	1.084843	1.0910588919802497	1.0838341784597945	1.0591498524648166	1.0519163087161207
0.002381	0.165558	-0.003601	5742.326512262985	1.091969	1.084755	1.0909564667247793	1.0837457545851976	1.0590474272093462	1.051827884841524
0.002382	0.165375	-0.003552	5735.976730262985	1.091869	1.084662	1.090856041469309	1.083652330710601	1.058947001953876	1.0517344609669272
0.002384	0.165222	-0.003564	5730.685245262985	1.091768	1.084568	1.090754190958368	1.0835574829614076	1.058845151442935	1.051639613217734
0.002385	0.164993	-0.003571	5722.748017262985	1.091667	1.084476	1.0906527657028973	1.083465059086811	1.0587437261874642	1.0515471893431372
0.002386	0.164780	-0.003583	5715.339938262985	1.091565	1.084384	1.0905503404474268	1.0833726352122142	1.0586413009319937	1.0514547654685404
0.002387	0.164566	-0.003601	5707.931859262985	1.091463	1.084292	1.0904479151919566	1.0832802113376174	1.0585388756765237	1.0513623415939437
0.002389	0.164322	-0.003638	5699.465483262985	1.091361	1.084200	1.0903450646810156	1.083187363588424	1.0584360251655824	1.0512694938447502
0.002390	0.164108	-0.003577	5692.0574052629845	1.091259	1.084108	1.090242639425545	1.0830949397138272	1.058333599910112	1.0511770699701535
0.002391	0.163864	-0.003583	5683.591029262985	1.091157	1.084016	1.0901402141700745	1.0830025158392307	1.0582311746546416	1.051084646095557
0.002392	0.163727	-0.003644	5678.828692262985	1.091054	1.083919	1.0900367889146039	1.082905091964634	1.058127749399171	1.0509872222209602
0.002394	0.163452	-0.003693	5669.304019262985	1.090950	1.083827	1.0899319384036632	1.0828122442154404	1.0580228988882303	1.0508943744717667
0.002395	0.163254	-0.003601	5662.425089262985	1.090848	1.083734	1.0898295131481925	1.0827188203408435	1.0579204736327594	1.0508009505971698
0.002396	0.162994	-0.003632	5653.429564262985	1.090745	1.083642	1.0897260878927222	1.0826263964662468	1.0578170483772893	1.050708526722573
0.002397	0.162796	-0.003656	5646.550634262985	1.090642	1.083548	1.0896226626372514	1.08253197259165	1.0577136231218183	1.0506141028479763
0.002399	0.162567	-0.003607	5638.613406262984	1.090539	1.083455	1.0895188121263106	1.0824381248424568	1.0576097726108777	1.050520255098783
0.002400	0.162399	-0.003644	5632.792773262985	1.090436	1.083359	1.08941538687084	1.08234170096786	1.0575063473554072	1.0504238312241863
0.002401	0.162186	-0.003668	5625.384694262985	1.090333	1.083265	1.0893119616153697	1.0822472770932632	1.0574029220999366	1.0503294073495895
0.002402	0.161942	-0.003668	5616.918318262985	1.090229	1.083172	1.089207536359899	1.0821538532186665	1.0572984968444659	1.0502359834749928
0.002404	0.161697	-0.003674	5608.451942262985	1.090125	1.083079	1.0891026858489583	1.082060005469473	1.0571936463335252	1.0501421357257992
0.002405	0.161499	-0.003644	5601.573012262985	1.090021	1.082984	1.0889982605934876	1.0819645815948762	1.0570892210780545	1.0500467118512025
0.002406	0.161301	-0.003717	5594.694081262985	1.089917	1.082887	1.0888938353380173	1.0818671577202796	1.0569847958225842	1.049949287976606
0.002407	0.161026	-0.003693	5585.169408262985	1.089812	1.082795	1.0887884100825467	1.081774733845683	1.0568793705671138	1.0498568641020092
0.002409	0.160828	-0.003668	5578.290478262985	1.089708	1.082699	1.0886835595716058	1.0816778860964895	1.0567745200561727	1.0497600163528158
0.002410	0.160568	-0.003723	5569.294954262985	1.089603	1.082606	1.0885781343161354	1.0815844622218926	1.0566690948007023	1.049666592478219
0.002411	0.160385	-0.003656	5562.945172262985	1.089499	1.082510	1.0884737090606649	1.081488038347296	1.056564669545232	1.0495701686036223
0.002412	0.160141	-0.003735	5554.478796262985	1.089393	1.082415	1.0883672838051943	1.081392614472699	1.0564582442897614	1.0494747447290254
0.002414	0.159958	-0.003790	5548.129014262985	1.089287	1.082316	1.0882604332942534	1.081292766723506	1.0563513937788205	1.0493748969798322
0.002415	0.159729	-0.003717	5540.191786262985	1.089181	1.082220	1.0881540080387828	1.081196342848909	1.05624496852335	1.0492784731052354
0.002416	0.159515	-0.003693	5532.7837072629845	1.089076	1.082125	1.0880485827833124	1.0811009189743124	1.0561395432678795	1.0491830492306387
0.002417	0.159286	-0.003754	5524.846480262985	1.088970	1.082029	1.0879421575278418	1.0810044950997155	1.056033118012409	1.0490866253560418
0.002419	0.159088	-0.003748	5517.967549262985	1.088864	1.081931	1.0878353070169011	1.080905647350522	1.055926267501468	1.0489877776068484
0.002420	0.158905	-0.003741	5511.617767262985	1.088758	1.081833	1.0877288817614303	1.0808072234759256	1.0558198422459975	1.048889353732252
0.002421	0.158661	-0.003778	5503.151392262985	1.088651	1.081737	1.08762145650596	1.0807107996013288	1.0557124169905272	1.048792929857655
0.002422	0.158401	-0.003809	5494.155867262984	1.088544	1.081641	1.0875140312504894	1.0806143757267321	1.0556049917350565	1.0486965059830584
0.002424	0.158218	-0.003760	5487.806085262985	1.088437	1.081542	1.0874061807395485	1.0805145279775386	1.0554971412241154	1.0485966582338648
0.002425	0.158020	-0.003754	5480.927155262985	1.088330	1.081444	1.087298755484078	1.0804161041029419	1.0553897159686452	1.0484982343592681
0.002426	0.157776	-0.003827	5472.460779262985	1.088223	1.081347	1.0871913302286076	1.080318680228345	1.0552822907131745	1.0484008104846714
0.002427	0.157578	-0.003790	5465.581848262985	1.088115	1.081248	1.087082904973137	1.0802192563537485	1.055173865457704	1.0483013866100748
0.002429	0.157303	-0.003815	5456.057175262985	1.088007	1.081152	1.086974054462196	1.0801224086045549	1.0550650149467629	1.0482045388608812
0.002430	0.157089	-0.003778	5448.6490972629845	1.087900	1.081054	1.0868666292067257	1.0800239847299582	1.0549575896912926	1.0481061149862845
0.002431	0.156891	-0.003821	5441.770166262985	1.087792	1.080955	1.0867582039512553	1.0799245608553616	1.0548491644358222	1.0480066911116879
0.002432	0.156662	-0.003772	5433.832939262985	1.087685	1.080858	1.0866507786957846	1.0798271369807648	1.0547417391803515	1.047909267237091
0.002434	0.156479	-0.003839	5427.483157262985	1.087577	1.080758	1.0865419281848436	1.0797262892315713	1.0546328886694107	1.0478084194878976
0.002435	0.156235	-0.003845	5419.016781262985	1.087468	1.080660	1.0864325029293733	1.0796278653569746	1.0545234634139402	1.047709995613301
0.002436	0.156021	-0.003833	5411.6087022629845	1.087360	1.080560	1.086324077673903	1.079527441482378	1.0544150381584698	1.0476095717387042
0.002437	0.155807	-0.003790	5404.200623262985	1.087252	1.080462	1.0862156524184323	1.0794290176077812	1.0543066129029994	1.0475111478641075
0.002439	0.155594	-0.003870	5396.792544262985	1.087143	1.080362	1.0861058019074912	1.0793281698585877	1.054196762392058	1.047410300114914
0.002440	0.155426	-0.003821	5390.971910262985	1.087034	1.080261	1.0859963766520209	1.0792267459839908	1.054087337136588	1.047308876240317
0.002441	0.155167	-0.003882	5381.976386262985	1.086924	1.080163	1.0858859513965504	1.0791283221093941	1.0539769118811173	1.0472104523657204
0.002442	0.154938	-0.003888	5374.039159262985	1.086814	1.080063	1.0857755261410797	1.0790278982347976	1.0538664866256466	1.047110028491124
0.002444	0.154709	-0.003882	5366.101931262985	1.086705	1.079963	1.0856656756301388	1.0789270504856041	1.0537566361147057	1.0470091807419304
0.002445	0.154480	-0.003894	5358.164704262985	1.086594	1.079863	1.0855542503746685	1.0788266266110074	1.0536452108592353	1.0469087568673336
0.002446	0.154327	-0.003876	5352.873219262985	1.086484	1.079759	1.085443825119198	1.0787222027364105	1.0535347856037651	1.0468043329927368
0.002447	0.154068	-0.003918	5343.877694262985	1.086374	1.079660	1.0853333998637273	1.078622778861814	1.0534243603482945	1.0467049091181402
0.002449	0.153809	-0.003876	5334.882170262985	1.086264	1.079561	1.0852225493527863	1.0785229311126205	1.0533135098373534	1.0466050613689468
0.002450	0.153580	-0.003912	5326.944943262984	1.086153	1.079461	1.085111124097316	1.0784225072380238	1.053202084581883	1.04650463749435
0.002451	0.153366	-0.003918	5319.536864262985	1.086042	1.079359	1.0849996988418456	1.078320083363427	1.0530906593264127	1.0464022136197533
0.002452	0.153076	-0.003912	5309.483042262985	1.085932	1.079261	1.0848892735863749	1.0782216594888303	1.052980234070942	1.0463037897451566
0.002454	0.152954	-0.003906	5305.249854262985	1.085821	1.079155	1.084777423075434	1.0781148117396369	1.0528683835600008	1.0461969419959631
0.002455	0.152710	-0.003992	5296.783478262985	1.085708	1.079053	1.0846639978199635	1.07801238786504	1.0527549583045306	1.0460945181213663
0.002456	0.152542	-0.003967	5290.962845262985	1.085596	1.078948	1.0845515725644932	1.0779069639904433	1.05264253304906	1.0459890942467696
0.002457	0.152283	-0.003943	5281.967320262985	1.085484	1.078848	1.0844391473090225	1.0778065401158468	1.0525301077935896	1.045888670372173
0.002459	0.152115	-0.003967	5276.146687262984	1.085372	1.078743	1.0843262967980816	1.0777006923666532	1.0524172572826487	1.0457828226229795
0.002460	0.151886	-0.003998	5268.209460262985	1.085259	1.078640	1.0842128715426111	1.0775972684920565	1.052303832027178	1.0456793987483828
0.002461	0.151688	-0.003949	5261.330529262985	1.085147	1.078536	1.0841004462871406	1.0774928446174596	1.0521914067717075	1.045574974873786
0.002462	0.151459	-0.004004	5253.393302262984	1.085034	1.078433	1.0839870210316702	1.077389420742863	1.0520779815162373	1.0454715509991892
0.002464	0.151169	-0.003979	5243.339480262985	1.084921	1.078333	1.0838731705207292	1.0772885729936696	1.0519641310052963	1.045370703249996
0.002465	0.151001	-0.003967	5237.518847262985	1.084809	1.078228	1.0837607452652587	1.0771831491190729	1.0518517057498258	1.0452652793753991
0.002466	0.150772	-0.003986	5229.5816192629845	1.084696	1.078125	1.0836473200097883	1.0770797252444761	1.0517382804943551	1.0451618555008024
0.002467	0.150528	-0.004022	5221.115243262985	1.084582	1.078022	1.0835328947543177	1.0769763013698794	1.0516238552388848	1.0450584316262057
0.002469	0.150330	-0.004010	5214.236313262985	1.084469	1.077918	1.0834190442433766	1.0768714536206858	1.0515100047279438	1.044953583877012
0.002470	0.150131	-0.003961	5207.3573832629845	1.084356	1.077813	1.0833056189879064	1.076766029746089	1.0513965794724736	1.0448481600024153
0.002471	0.149872	-0.004047	5198.361858262985	1.084242	1.077711	1.0831911937324357	1.0766636058714927	1.0512821542170028	1.044745736127819
0.002472	0.149704	-0.004053	5192.541225262985	1.084127	1.077603	1.0830757684769654	1.076555181996896	1.0511667289615323	1.0446373122532222
0.002474	0.149460	-0.004016	5184.074849262985	1.084013	1.077500	1.0829609179660242	1.0764513342477022	1.0510518784505911	1.0445334645040285
0.002475	0.149277	-0.004095	5177.725067262985	1.083898	1.077392	1.082845492710554	1.0763429103731055	1.050936453195121	1.0444250406294318
0.002476	0.149048	-0.004071	5169.787839262985	1.083782	1.077287	1.0827290674550833	1.076237486498509	1.0508200279396505	1.0443196167548352
0.002477	0.148773	-0.004065	5160.263166262985	1.083667	1.077184	1.0826136421996129	1.076134062623912	1.05070460268418	1.0442161928802383
0.002479	0.148605	-0.004028	5154.442533262984	1.083553	1.077077	1.082498791688672	1.0760262148747188	1.0505897521732388	1.0441083451310451
0.002480	0.148376	-0.004108	5146.505306262985	1.083437	1.076971	1.0823823664332015	1.075919791000122	1.0504733269177686	1.0440019212564482
0.002481	0.148163	-0.004126	5139.097227262985	1.083320	1.076863	1.082264941177731	1.0758113671255252	1.0503559016622979	1.0438934973818514
0.002482	0.147888	-0.004114	5129.572554262985	1.083204	1.076759	1.0821485159222606	1.0757069432509285	1.0502394764068277	1.0437890735072548
0.002484	0.147690	-0.004126	5122.693623262985	1.083087	1.076651	1.0820306654113194	1.075598095501735	1.0501216258958865	1.0436802257580613
0.002485	0.147491	-0.004095	5115.814693262985	1.082971	1.076544	1.081914240155849	1.0754906716271382	1.050005200640416	1.0435728018834645
0.002486	0.147263	-0.004077	5107.8774652629845	1.082855	1.076438	1.0817978149003784	1.0753842477525417	1.0498887753849453	1.043466378008868
0.002487	0.147064	-0.004102	5100.998535262985	1.082739	1.076330	1.081681389644908	1.075275823877945	1.0497723501294751	1.0433579541342712
0.002489	0.146820	-0.004132	5092.532159262985	1.082622	1.076224	1.081563539133967	1.0751689761287515	1.049654499618534	1.0432511063850778
0.002490	0.146622	-0.004193	5085.6532292629845	1.082504	1.076115	1.0814451138784966	1.0750595522541546	1.0495360743630635	1.043141682510481
0.002491	0.146393	-0.004083	5077.716001262985	1.082388	1.076008	1.081328688623026	1.074952128379558	1.049419649107593	1.0430342586358843
0.002492	0.146179	-0.004181	5070.307922262985	1.082270	1.075900	1.0812102633675558	1.0748437045049613	1.0493012238521229	1.0429258347612875
0.002494	0.145950	-0.004144	5062.370695262985	1.082152	1.075792	1.0810914128566147	1.074734856755768	1.0491823733411816	1.0428169870120942
