Repository: pietracorvo/HystAPI

# Example data

The example data in this folder is from measurements performed during my physics bachelor.

The material is **FeSi3** (iron with 3% silicon), aka 'electrical steel', the standard material for ring cores in trafos. 

Four of the five samples where treated with high pressure torison (HPT, 20 rotations at 20GPa), to achieve nanocristallisation of the grains, which has a huge impact on the magnetic properties of the material. The HPT deformation was done at 77K (under liquid nitrogen) and at 293K (at room temperature). Afterwards some samples were heat treated at a temperature of 493K (for two hours) to anneal defects from the deformation process.

The five samples are:

File: testData/FeSi3_LN_ht/G5_713V_151Hz_800000Fs0.txt (part 17 of 38)
--------------------------
t	U1	U2	H	Braw	Jraw	B_drift	 J_drift	B_corr	J_corr
0.005607	-0.180481	0.003235	-6257.703071737015	-1.030632	-1.022767	-1.0330164074229997	-1.0251436648638372	-1.0649254469384326	-1.057061534607511
0.005609	-0.180298	0.003247	-6251.353289737015	-1.030540	-1.022683	-1.0329252579339407	-1.0250605126130305	-1.0648342974493739	-1.0569783823567043
0.005610	-0.180054	0.003235	-6242.886913737015	-1.030448	-1.022601	-1.0328336831894112	-1.0249789364876274	-1.0647427227048443	-1.0568968062313011
0.005611	-0.179764	0.003296	-6232.833092737015	-1.030355	-1.022521	-1.0327411084448817	-1.024899360362224	-1.0646501479603145	-1.0568172301058978
0.005612	-0.179596	0.003204	-6227.012459737015	-1.030264	-1.022437	-1.0326505337003522	-1.0248157842368208	-1.064559573215785	-1.0567336539804946
0.005614	-0.179428	0.003241	-6221.191825737015	-1.030172	-1.022353	-1.0325593842112932	-1.0247326319860144	-1.0644684237267263	-1.056650501729688
0.005615	-0.179230	0.003290	-6214.312895737015	-1.030079	-1.022269	-1.0324668094667635	-1.024649055860611	-1.0643758489821966	-1.0565669256042847
0.005616	-0.179001	0.003308	-6206.375667737015	-1.029986	-1.022185	-1.0323742347222342	-1.0245654797352075	-1.0642832742376673	-1.0564833494788812
0.005617	-0.178802	0.003259	-6199.496737737015	-1.029893	-1.022101	-1.0322816599777045	-1.0244819036098043	-1.0641906994931376	-1.056399773353478
0.005619	-0.178513	0.003290	-6189.442915737015	-1.029800	-1.022021	-1.0321895104886456	-1.024402751358998	-1.0640985500040787	-1.0563206211026717
0.005620	-0.178329	0.003241	-6183.093133737015	-1.029708	-1.021937	-1.032097935744116	-1.0243191752335947	-1.0640069752595491	-1.0562370449772684
0.005621	-0.178101	0.003284	-6175.155906737015	-1.029616	-1.021854	-1.0320063609995866	-1.0242365991081914	-1.0639154005150195	-1.0561544688518651
0.005622	-0.177887	0.003284	-6167.7478277370155	-1.029523	-1.021771	-1.031913786255057	-1.024154022982788	-1.0638228257704898	-1.0560718927264616
0.005624	-0.177658	0.003296	-6159.810600737015	-1.029429	-1.021687	-1.031820636765998	-1.0240708707319814	-1.0637296762814308	-1.0559887404756552
0.005625	-0.177414	0.003302	-6151.344224737015	-1.029336	-1.021604	-1.0317280620214684	-1.0239882946065781	-1.0636371015369015	-1.0559061643502519
0.005626	-0.177200	0.003320	-6143.936145737015	-1.029242	-1.021520	-1.031634487276939	-1.023904718481175	-1.063543526792372	-1.0558225882248486
0.005627	-0.176971	0.003308	-6135.998917737015	-1.029148	-1.021436	-1.0315409125324093	-1.0238211423557717	-1.0634499520478422	-1.0557390120994454
0.005629	-0.176788	0.003351	-6129.649135737015	-1.029053	-1.021349	-1.0314467630433504	-1.023734990104965	-1.0633558025587835	-1.0556528598486388
0.005630	-0.176559	0.003326	-6121.711908737016	-1.028959	-1.021265	-1.0313531882988207	-1.0236514139795618	-1.0632622278142536	-1.0555692837232356
0.005631	-0.176376	0.003400	-6115.362126737015	-1.028863	-1.021177	-1.0312576135542915	-1.0235638378541585	-1.0631666530697244	-1.0554817075978322
0.005632	-0.176163	0.003339	-6107.954047737016	-1.028768	-1.021092	-1.0311630388097617	-1.0234792617287554	-1.0630720783251948	-1.055397131472429
0.005634	-0.175919	0.003333	-6099.487671737015	-1.028674	-1.021008	-1.0310698893207029	-1.0233961094779487	-1.0629789288361358	-1.0553139792216224
0.005635	-0.175674	0.003345	-6091.021295737015	-1.028579	-1.020924	-1.030975314576173	-1.0233125333525455	-1.0628843540916062	-1.0552304030962192
0.005636	-0.175491	0.003369	-6084.671513737015	-1.028484	-1.020837	-1.0308807398316437	-1.0232259572271423	-1.0627897793470766	-1.055143826970816
0.005637	-0.175247	0.003339	-6076.205137737015	-1.028389	-1.020752	-1.0307861650871142	-1.023141381101739	-1.062695204602547	-1.0550592508454126
0.005639	-0.175064	0.003387	-6069.855355737015	-1.028294	-1.020665	-1.0306920155980552	-1.0230552288509323	-1.0626010551134883	-1.054973098594606
0.005640	-0.174820	0.003351	-6061.388979737015	-1.028199	-1.020580	-1.0305974408535257	-1.0229706527255291	-1.0625064803689588	-1.0548885224692028
0.005641	-0.174606	0.003381	-6053.980900737015	-1.028103	-1.020494	-1.0305018661089962	-1.0228850766001258	-1.062410905624429	-1.0548029463437996
0.005642	-0.174362	0.003333	-6045.514525737015	-1.028008	-1.020410	-1.0304072913644666	-1.0228015004747226	-1.0623163308798995	-1.0547193702183963
0.005644	-0.174210	0.003400	-6040.223040737015	-1.027913	-1.020321	-1.0303131418754077	-1.022713348223916	-1.0622221813908408	-1.0546312179675896
0.005645	-0.173996	0.003406	-6032.814961737015	-1.027816	-1.020234	-1.030216567130878	-1.0226267720985127	-1.062125606646311	-1.0545446418421864
0.005646	-0.173737	0.003424	-6023.819436737015	-1.027719	-1.020148	-1.0301199923863487	-1.0225411959731094	-1.0620290319017816	-1.0544590657167832
0.005647	-0.173538	0.003375	-6016.940506737015	-1.027624	-1.020061	-1.030025417641819	-1.0224546198477062	-1.061934457157252	-1.05437248959138
0.005649	-0.173309	0.003394	-6009.0032787370155	-1.027527	-1.019975	-1.02992926815276	-1.0223694675968997	-1.061838307668193	-1.0542873373405734
0.005650	-0.173126	0.003430	-6002.653496737015	-1.027430	-1.019886	-1.0298326934082305	-1.0222808914714965	-1.0617417329236636	-1.0541987612151702
0.005651	-0.172867	0.003467	-5993.657972737015	-1.027333	-1.019800	-1.029736118663701	-1.022195315346093	-1.0616451581791342	-1.0541131850897667
0.005652	-0.172668	0.003369	-5986.7790427370155	-1.027237	-1.019712	-1.0296405439191714	-1.0221077392206896	-1.0615495834346045	-1.0540256089643634
0.005654	-0.172424	0.003467	-5978.312666737015	-1.027139	-1.019625	-1.0295433944301124	-1.0220215869698832	-1.0614524339455453	-1.053939456713557
0.005655	-0.172256	0.003442	-5972.4920327370155	-1.027041	-1.019535	-1.029445819685583	-1.02193201084448	-1.0613548592010158	-1.0538498805881538
0.005656	-0.171967	0.003479	-5962.438211737015	-1.026943	-1.019449	-1.0293482449410534	-1.0218464347190768	-1.0612572844564863	-1.0537643044627505
0.005657	-0.171799	0.003394	-5956.617577737015	-1.026847	-1.019360	-1.0292526701965239	-1.0217578585936735	-1.061161709711957	-1.0536757283373472
0.005659	-0.171509	0.003442	-5946.563756737015	-1.026750	-1.019276	-1.0291565207074649	-1.0216747063428668	-1.061065560222898	-1.0535925760865406
0.005660	-0.171341	0.003430	-5940.743122737015	-1.026652	-1.019186	-1.0290589459629351	-1.0215851302174634	-1.060967985478368	-1.0535029999611372
0.005661	-0.171082	0.003430	-5931.747598737015	-1.026555	-1.019100	-1.028962371218406	-1.0214995540920602	-1.060871410733839	-1.053417423835734
0.005662	-0.170944	0.003436	-5926.985262737016	-1.026458	-1.019008	-1.0288657964738763	-1.021407977966657	-1.0607748359893092	-1.0533258477103307
0.005664	-0.170715	0.003510	-5919.048034737015	-1.026359	-1.018920	-1.0287676469848173	-1.0213208257158506	-1.0606766865002504	-1.0532386954595243
0.005665	-0.170456	0.003424	-5910.052510737015	-1.026262	-1.018834	-1.0286710722402879	-1.0212352495904473	-1.060580111755721	-1.053153119334121
0.005666	-0.170258	0.003448	-5903.173579737015	-1.026164	-1.018744	-1.0285734974957583	-1.021145673465044	-1.0604825370111914	-1.0530635432087176
0.005667	-0.170013	0.003510	-5894.707203737015	-1.026065	-1.018656	-1.0284749227512286	-1.0210580973396406	-1.0603839622666618	-1.0529759670833143
0.005669	-0.169815	0.003479	-5887.8282737370155	-1.025966	-1.018566	-1.0283767732621696	-1.0209689450888342	-1.0602858127776025	-1.052886814832508
0.005670	-0.169601	0.003497	-5880.420194737015	-1.025867	-1.018477	-1.0282781985176404	-1.020880368963431	-1.0601872380330732	-1.0527982387071046
0.005671	-0.169373	0.003473	-5872.482966737015	-1.025769	-1.018388	-1.0281806237731106	-1.0207917928380277	-1.0600896632885437	-1.0527096625817014
0.005672	-0.169128	0.003546	-5864.016591737015	-1.025669	-1.018299	-1.028081049028581	-1.0207032167126244	-1.0599900885440139	-1.0526210864562981
0.005674	-0.168915	0.003485	-5856.608512737015	-1.025570	-1.018209	-1.0279828995395222	-1.0206140644618176	-1.059891939054955	-1.0525319342054913
0.005675	-0.168793	0.003516	-5852.375324737015	-1.025470	-1.018115	-1.0278833247949928	-1.0205204883364145	-1.0597923643104257	-1.0524383580800882
0.005676	-0.168472	0.003558	-5841.263205737016	-1.025370	-1.018028	-1.027783750050463	-1.020433912211011	-1.0596927895658959	-1.0523517819546848
0.005677	-0.168243	0.003491	-5833.325978737015	-1.025271	-1.017939	-1.0276851753059335	-1.0203453360856078	-1.0595942148213666	-1.0522632058292816
0.005679	-0.168076	0.003534	-5827.505344737016	-1.025171	-1.017847	-1.0275860258168745	-1.0202541838348014	-1.0594950653323076	-1.052172053578475
0.005680	-0.167877	0.003516	-5820.626414737015	-1.025071	-1.017756	-1.0274864510723452	-1.020163607709398	-1.0593954905877783	-1.0520814774530718
0.005681	-0.167603	0.003522	-5811.101741737015	-1.024972	-1.017668	-1.0273878763278155	-1.0200760315839947	-1.0592969158432486	-1.0519939013276685
0.005682	-0.167419	0.003497	-5804.751959737016	-1.024872	-1.017577	-1.0272883015832859	-1.0199854554585914	-1.0591973410987188	-1.0519033252022651
0.005684	-0.167221	0.003571	-5797.873029737015	-1.024771	-1.017484	-1.027188152094227	-1.019893303207785	-1.05909719160966	-1.0518111729514588
0.005685	-0.166992	0.003632	-5789.935801737015	-1.024669	-1.017392	-1.0270865773496975	-1.0198017270823818	-1.0589956168651304	-1.0517195968260555
0.005686	-0.166748	0.003583	-5781.469425737015	-1.024568	-1.017301	-1.0269860026051678	-1.0197111509569785	-1.058895042120601	-1.0516290207006522
0.005687	-0.166580	0.003528	-5775.648792737015	-1.024467	-1.017208	-1.0268854278606383	-1.0196185748315751	-1.0587944673760714	-1.0515364445752489
0.005689	-0.166321	0.003619	-5766.653267737015	-1.024365	-1.017117	-1.0267842783715793	-1.0195284225807686	-1.0586933178870122	-1.0514462923244423
0.005690	-0.166077	0.003595	-5758.186891737015	-1.024264	-1.017026	-1.02668370362705	-1.0194378464553653	-1.058592743142483	-1.051355716199039
0.005691	-0.165878	0.003552	-5751.307961737015	-1.024163	-1.016934	-1.0265831288825202	-1.019346270329962	-1.0584921683979531	-1.0512641400736358
0.005692	-0.165665	0.003607	-5743.899882737015	-1.024060	-1.016841	-1.0264805541379907	-1.019253694204559	-1.0583895936534238	-1.0511715639482326
0.005694	-0.165421	0.003668	-5735.433506737015	-1.023957	-1.016748	-1.0263784046489317	-1.0191615419537523	-1.0582874441643648	-1.051079411697426
0.005695	-0.165253	0.003644	-5729.612873737015	-1.023854	-1.016653	-1.0262758299044024	-1.0190669658283489	-1.0581848694198355	-1.0509848355720226
0.005696	-0.164993	0.003583	-5720.617348737015	-1.023752	-1.016562	-1.0261742551598727	-1.0189763897029456	-1.0580832946753058	-1.0508942594466193
0.005697	-0.164795	0.003674	-5713.738418737015	-1.023649	-1.016467	-1.0260716804153431	-1.0188818135775424	-1.057980719930776	-1.050799683321216
0.005699	-0.164566	0.003613	-5705.8011907370155	-1.023546	-1.016374	-1.0259695309262842	-1.018789661326736	-1.057878570441717	-1.0507075310704097
0.005700	-0.164398	0.003650	-5699.980557737015	-1.023443	-1.016279	-1.0258669561817548	-1.0186950852013326	-1.0577759956971877	-1.0506129549450063
0.005701	-0.164108	0.003619	-5689.926736737015	-1.023340	-1.016189	-1.025764381437225	-1.0186055090759294	-1.057673420952658	-1.0505233788196031
0.005702	-0.163925	0.003632	-5683.5769547370155	-1.023237	-1.016094	-1.0256618066926957	-1.018510932950526	-1.0575708462081286	-1.0504288026941997
0.005704	-0.163712	0.003662	-5676.168875737015	-1.023134	-1.015999	-1.0255596572036365	-1.0184167806997195	-1.0574686967190696	-1.0503346504433932
0.005705	-0.163498	0.003711	-5668.760796737015	-1.023029	-1.015904	-1.025455082459107	-1.018322204574316	-1.05736412197454	-1.0502400743179898
0.005706	-0.163239	0.003632	-5659.765271737016	-1.022926	-1.015812	-1.0253525077145775	-1.0182306284489129	-1.0572615472300106	-1.0501484981925866
0.005707	-0.163055	0.003644	-5653.415489737015	-1.022823	-1.015717	-1.0252499329700482	-1.0181360523235097	-1.0571589724854813	-1.0500539220671834
0.005709	-0.162827	0.003644	-5645.478262737015	-1.022719	-1.015624	-1.0251467834809889	-1.018043900072703	-1.0570558229964218	-1.0499617698163768
0.005710	-0.162552	0.003723	-5635.953589737015	-1.022615	-1.015531	-1.0250432087364596	-1.0179513239472997	-1.0569522482518927	-1.0498691936909734
0.005711	-0.162399	0.003638	-5630.662104737015	-1.022511	-1.015434	-1.0249396339919299	-1.0178547478218964	-1.0568486735073628	-1.0497726175655702
0.005712	-0.162201	0.003705	-5623.7831747370155	-1.022406	-1.015338	-1.0248350592474005	-1.0177591716964933	-1.0567440987628336	-1.049677041440167
0.005714	-0.161987	0.003723	-5616.375095737015	-1.022301	-1.015242	-1.0247309097583412	-1.0176640194456867	-1.0566399492737744	-1.0495818891893605
0.005715	-0.161713	0.003735	-5606.850422737015	-1.022196	-1.015149	-1.024626335013812	-1.0175714433202836	-1.0565353745292452	-1.0494893130639573
0.005716	-0.161499	0.003644	-5599.442343737015	-1.022092	-1.015054	-1.0245227602692824	-1.0174768671948802	-1.0564317997847152	-1.049394736938554
0.005717	-0.161301	0.003705	-5592.563412737015	-1.021987	-1.014958	-1.024418185524753	-1.0173812910694768	-1.056327225040186	-1.0492991608131506
0.005719	-0.161133	0.003748	-5586.742779737016	-1.021881	-1.014860	-1.0243130360356938	-1.0172841388186704	-1.0562220755511267	-1.0492020085623441
0.005720	-0.160843	0.003723	-5576.688957737015	-1.021776	-1.014767	-1.0242084612911644	-1.017191562693267	-1.0561175008065975	-1.0491094324369408
0.005721	-0.160690	0.003729	-5571.397472737015	-1.021670	-1.014667	-1.0241028865466348	-1.0170919865678638	-1.0560119260620677	-1.0490098563115375
0.005722	-0.160370	0.003790	-5560.285354737015	-1.021563	-1.014575	-1.0239963118021054	-1.0170004104424606	-1.0559053513175383	-1.0489182801861343
0.005724	-0.160217	0.003711	-5554.993869737015	-1.021458	-1.014476	-1.0238921623130461	-1.0169022581916538	-1.055801201828479	-1.0488201279353275
0.005725	-0.159988	0.003754	-5547.056642737015	-1.021352	-1.014380	-1.0237865875685168	-1.0168066820662507	-1.0556956270839497	-1.0487245518099244
0.005726	-0.159760	0.003790	-5539.119414737015	-1.021245	-1.014283	-1.0236800128239871	-1.0167101059408474	-1.0555890523394202	-1.0486279756845212
0.005727	-0.159546	0.003754	-5531.711335737015	-1.021138	-1.014185	-1.0235734380794579	-1.016612529815444	-1.0554824775948908	-1.0485303995591178
0.005729	-0.159332	0.003760	-5524.3032567370155	-1.021032	-1.014088	-1.0234682885903985	-1.0165163775646378	-1.0553773281058314	-1.0484342473083115
0.005730	-0.159103	0.003784	-5516.366029737015	-1.020924	-1.013991	-1.0233607138458691	-1.0164198014392345	-1.0552697533613022	-1.0483376711829082
0.005731	-0.158905	0.003821	-5509.487098737015	-1.020817	-1.013892	-1.0232541391013397	-1.016321225313831	-1.0551631786167728	-1.0482390950575047
0.005732	-0.158722	0.003778	-5503.137317737015	-1.020709	-1.013793	-1.0231465643568103	-1.0162226491884276	-1.0550556038722432	-1.0481405189321014
0.005734	-0.158478	0.003809	-5494.670941737015	-1.020602	-1.013695	-1.0230404148677512	-1.0161254969376212	-1.054949454383184	-1.048043366681295
0.005735	-0.158234	0.003833	-5486.204565737015	-1.020494	-1.013598	-1.0229328401232216	-1.016028920812218	-1.0548418796386545	-1.0479467905558917
0.005736	-0.157959	0.003766	-5476.6798927370155	-1.020387	-1.013503	-1.022826265378692	-1.0159343446868148	-1.054735304894125	-1.0478522144304885
0.005737	-0.157806	0.003760	-5471.388407737015	-1.020280	-1.013403	-1.0227196906341627	-1.0158347685614115	-1.0546287301495956	-1.0477526383050852
0.005739	-0.157593	0.003882	-5463.980328737015	-1.020171	-1.013303	-1.0226115411451036	-1.0157356163106048	-1.0545205806605367	-1.0476534860542785
0.005740	-0.157303	0.003815	-5453.926506737015	-1.020062	-1.013208	-1.022502966400574	-1.0156410401852016	-1.054412005916007	-1.0475589099288753
0.005741	-0.157074	0.003790	-5445.989279737015	-1.019955	-1.013110	-1.0223963916560443	-1.0155434640597982	-1.0543054311714775	-1.047461333803472
0.005742	-0.156937	0.003864	-5441.226943737015	-1.019846	-1.013007	-1.022287816911515	-1.015440887934395	-1.0541968564269482	-1.0473587576780687
0.005744	-0.156708	0.003845	-5433.289715737015	-1.019737	-1.012908	-1.022179667422456	-1.0153427356835885	-1.0540887069378888	-1.0472606054272622
0.005745	-0.156464	0.003802	-5424.823339737015	-1.019629	-1.012811	-1.0220720926779263	-1.0152461595581852	-1.0539811321933592	-1.047164029301859
0.005746	-0.156174	0.003790	-5414.7695187370155	-1.019522	-1.012716	-1.0219655179333968	-1.0151515834327818	-1.0538745574488297	-1.0470694531764555
0.005747	-0.156021	0.003876	-5409.478033737015	-1.019412	-1.012613	-1.0218559431888674	-1.0150490073073786	-1.0537649827043003	-1.0469668770510523
0.005749	-0.155792	0.003894	-5401.540805737015	-1.019302	-1.012513	-1.0217467936998084	-1.014949855056572	-1.0536558332152413	-1.0468677248002458
0.005750	-0.155579	0.003857	-5394.132726737015	-1.019193	-1.012413	-1.0216382189552788	-1.0148502789311689	-1.053547258470712	-1.0467681486748426
0.005751	-0.155396	0.003864	-5387.782944737015	-1.019083	-1.012312	-1.0215286442107492	-1.0147497028057657	-1.053437683726182	-1.0466675725494394
0.005752	-0.155136	0.003870	-5378.787420737015	-1.018974	-1.012213	-1.0214200694662199	-1.0146511266803624	-1.0533291089816528	-1.0465689964240361
0.005754	-0.154968	0.003918	-5372.966787737015	-1.018863	-1.012110	-1.021309919977161	-1.0145489744295557	-1.053218959492594	-1.0464668441732294
0.005755	-0.154709	0.003882	-5363.971262737015	-1.018753	-1.012011	-1.0212003452326313	-1.0144503983041524	-1.0531093847480641	-1.0463682680478261
0.005756	-0.154510	0.003955	-5357.092332737016	-1.018641	-1.011908	-1.0210887704881015	-1.0143478221787492	-1.0529978100035344	-1.046265691922423
0.005757	-0.154297	0.003900	-5349.684253737015	-1.018531	-1.011807	-1.0209791957435723	-1.0142472460533458	-1.0528882352590054	-1.0461651157970195
0.005759	-0.154083	0.003949	-5342.276174737015	-1.018419	-1.011704	-1.0208680462545132	-1.0141450938025394	-1.052777085769946	-1.046062963546213
0.005760	-0.153854	0.003925	-5334.338946737015	-1.018308	-1.011603	-1.0207574715099836	-1.014044517677136	-1.0526665110254165	-1.0459623874208097
0.005761	-0.153656	0.003937	-5327.460016737015	-1.018196	-1.011500	-1.0206458967654541	-1.0139419415517328	-1.0525549362808873	-1.0458598112954065
0.005762	-0.153427	0.003961	-5319.522789737015	-1.018084	-1.011398	-1.0205343220209246	-1.0138403654263295	-1.0524433615363575	-1.0457582351700032
0.005764	-0.153229	0.003986	-5312.643858737015	-1.017972	-1.011294	-1.0204231725318658	-1.013737213175523	-1.0523322120472987	-1.0456550829191966
0.005765	-0.152924	0.003918	-5302.060888737015	-1.017860	-1.011196	-1.020311597787336	-1.0136396370501197	-1.052220637302769	-1.0455575067937934
0.005766	-0.152756	0.003979	-5296.240255737015	-1.017748	-1.011091	-1.0202000230428065	-1.0135350609247165	-1.0521090625582397	-1.0454529306683902
0.005767	-0.152542	0.004041	-5288.832176737015	-1.017634	-1.010986	-1.020086448298277	-1.0134304847993132	-1.05199548781371	-1.045348354542987
0.005769	-0.152328	0.004041	-5281.4240977370155	-1.017520	-1.010882	-1.019973298809218	-1.0133273325485066	-1.051882338324651	-1.0452452022921803
0.005770	-0.152222	0.003943	-5277.720057737015	-1.017407	-1.010774	-1.0198607240646884	-1.0132197564231034	-1.0517697635801215	-1.045137626166777
0.005771	-0.151886	0.004016	-5266.078791737015	-1.017294	-1.010675	-1.019748149320159	-1.0131211802977	-1.0516571888355921	-1.0450390500413738
0.005772	-0.151718	0.003979	-5260.258157737016	-1.017181	-1.010570	-1.0196355745756294	-1.0130166041722968	-1.0515446140910623	-1.0449344739159705
0.005774	-0.151474	0.004022	-5251.791781737015	-1.017068	-1.010467	-1.0195234250865706	-1.0129144519214903	-1.0514324646020037	-1.044832321665164
0.005775	-0.151245	0.004004	-5243.854554737015	-1.016954	-1.010363	-1.0194098503420408	-1.0128108757960868	-1.0513188898574737	-1.0447287455397605
0.005776	-0.151001	0.004053	-5235.388178737016	-1.016839	-1.010259	-1.0192952755975115	-1.0127072996706836	-1.0512043151129444	-1.0446251694143573
0.005777	-0.150787	0.004034	-5227.980099737015	-1.016725	-1.010154	-1.019181700852982	-1.0126027235452804	-1.0510907403684149	-1.044520593288954
0.005779	-0.150574	0.004004	-5220.572020737015	-1.016612	-1.010050	-1.019069551363923	-1.0124995712944738	-1.0509785908793559	-1.0444174410381475
0.005780	-0.150375	0.004053	-5213.693089737015	-1.016497	-1.009944	-1.0189549766193933	-1.0123939951690706	-1.0508640161348262	-1.0443118649127443
0.005781	-0.150177	0.004083	-5206.814159737015	-1.016382	-1.009838	-1.0188404018748638	-1.0122884190436674	-1.050749441390297	-1.0442062887873411
0.005782	-0.149918	0.004010	-5197.818635737015	-1.016268	-1.009735	-1.0187268271303342	-1.012185842918264	-1.0506358666457674	-1.0441037126619377
0.005784	-0.149689	0.004095	-5189.881407737015	-1.016152	-1.009629	-1.0186116776412752	-1.0120806906674575	-1.0505207171567084	-1.0439985604111313
0.005785	-0.149490	0.004034	-5183.002477737015	-1.016038	-1.009524	-1.0184981028967457	-1.0119761145420543	-1.0504071424121788	-1.043893984285728
0.005786	-0.149231	0.004022	-5174.006952737015	-1.015924	-1.009420	-1.0183845281522164	-1.011872538416651	-1.0502935676676493	-1.0437904081603246
0.005787	-0.149139	0.004138	-5170.8320617370155	-1.015807	-1.009308	-1.0182679534076866	-1.0117609622912478	-1.0501769929231197	-1.0436788320349215
0.005789	-0.148834	0.004095	-5160.249091737015	-1.015691	-1.009205	-1.0181528039186276	-1.011658810040441	-1.0500618434340607	-1.0435766797841146
0.005790	-0.148605	0.004047	-5152.311864737015	-1.015576	-1.009100	-1.0180382291740981	-1.0115542339150378	-1.049947268689531	-1.0434721036587116
0.005791	-0.148361	0.004059	-5143.845488737015	-1.015461	-1.008996	-1.0179236544295687	-1.0114506577896345	-1.0498326939450018	-1.0433685275333082
0.005792	-0.148163	0.004138	-5136.9665587370155	-1.015344	-1.008888	-1.0178070796850391	-1.0113430816642313	-1.0497161192004723	-1.043260951407905
0.005794	-0.147980	0.004138	-5130.616776737015	-1.015228	-1.008779	-1.0176919301959801	-1.0112349294134249	-1.0496009697114133	-1.0431527991570986
0.005795	-0.147736	0.004095	-5122.150400737015	-1.015111	-1.008673	-1.0175753554514506	-1.0111293532880214	-1.0494843949668837	-1.0430472230316952
0.005796	-0.147507	0.004108	-5114.213172737015	-1.014995	-1.008567	-1.0174597807069212	-1.0110237771626183	-1.0493688202223543	-1.042941646906292
0.005797	-0.147278	0.004175	-5106.275945737015	-1.014878	-1.008459	-1.0173432059623915	-1.0109162010372148	-1.0492522454778244	-1.0428340707808885
0.005799	-0.147049	0.004053	-5098.338717737015	-1.014762	-1.008354	-1.0172280564733325	-1.0108120487864083	-1.0491370959887654	-1.042729918530082
0.005800	-0.146896	0.004156	-5093.047232737015	-1.014644	-1.008243	-1.017110481728803	-1.010701472661005	-1.0490195212442361	-1.0426193424046788
0.005801	-0.146652	0.004218	-5084.580857737015	-1.014525	-1.008135	-1.0169919069842734	-1.0105938965356018	-1.0489009464997063	-1.0425117662792756
0.005802	-0.146423	0.004163	-5076.6436297370155	-1.014407	-1.008027	-1.016874332239744	-1.0104863204101986	-1.048783371755177	-1.0424041901538723
0.005804	-0.146225	0.004156	-5069.764699737015	-1.014290	-1.007917	-1.0167581827506849	-1.0103771681593918	-1.048667222266118	-1.0422950379030655
0.005805	-0.145981	0.004181	-5061.298323737015	-1.014172	-1.007810	-1.0166406080061554	-1.0102705920339887	-1.0485496475215883	-1.0421884617776624
0.005806	-0.145767	0.004126	-5053.890244737016	-1.014054	-1.007702	-1.016523033261626	-1.0101630159085855	-1.048432072777059	-1.0420808856522592
0.005807	-0.145599	0.004150	-5048.069610737015	-1.013937	-1.007592	-1.0164064585170964	-1.0100534397831822	-1.0483154980325295	-1.041971309526856
0.005809	-0.145309	0.004218	-5038.015789737015	-1.013818	-1.007485	-1.0162883090280375	-1.0099472875323756	-1.0481973485434706	-1.0418651572760493
0.005810	-0.145142	0.004224	-5032.195155737015	-1.013698	-1.007373	-1.0161687342835077	-1.0098357114069725	-1.0480777737989406	-1.0417535811506462
0.005811	-0.144882	0.004211	-5023.199631737015	-1.013579	-1.007265	-1.0160501595389784	-1.009728135281569	-1.0479591990544113	-1.0416460050252427
0.005812	-0.144760	0.004218	-5018.966443737015	-1.013459	-1.007151	-1.0159305847944489	-1.0096145591561656	-1.0478396243098818	-1.0415324288998393
0.005814	-0.144409	0.004291	-5006.796028737015	-1.013338	-1.007045	-1.0158104353053898	-1.0095094069053592	-1.047719474820823	-1.041427276649033
0.005815	-0.144257	0.004260	-5001.504543737015	-1.013218	-1.006931	-1.01569086056086	-1.009395830779956	-1.047599900076293	-1.0413137005236297
0.005816	-0.144012	0.004224	-4993.038167737015	-1.013098	-1.006822	-1.0155712858163308	-1.0092872546545528	-1.047480325331764	-1.0412051243982265
0.005817	-0.143753	0.004242	-4984.042642737015	-1.012978	-1.006713	-1.015451711071801	-1.0091786785291494	-1.047360750587234	-1.0410965482728232
0.005819	-0.143555	0.004248	-4977.163712737015	-1.012858	-1.006602	-1.0153325615827422	-1.0090685262783428	-1.0472416010981753	-1.0409863960220165
0.005820	-0.143372	0.004254	-4970.813930737015	-1.012737	-1.006489	-1.0152119868382126	-1.0089559501529395	-1.0471210263536457	-1.0408738198966132
0.005821	-0.143204	0.004285	-4964.993296737015	-1.012616	-1.006375	-1.0150914120936831	-1.0088423740275363	-1.047000451609116	-1.04076024377121
0.005822	-0.142944	0.004340	-4955.997772737015	-1.012494	-1.006265	-1.0149698373491536	-1.008732797902133	-1.0468788768645867	-1.0406506676458067
0.005824	-0.142731	0.004205	-4948.589693737015	-1.012374	-1.006154	-1.0148506878600947	-1.0086226456513265	-1.0467597273755276	-1.0405405153950003
0.005825	-0.142548	0.004291	-4942.239911737015	-1.012252	-1.006040	-1.014729113115565	-1.0085090695259233	-1.0466381526309978	-1.040426939269597
0.005826	-0.142319	0.004364	-4934.302684737015	-1.012129	-1.005927	-1.0146065383710356	-1.0083964934005198	-1.0465155778864688	-1.0403143631441936
0.005827	-0.142090	0.004327	-4926.365456737015	-1.012007	-1.005815	-1.014484963626506	-1.0082849172751165	-1.046394003141939	-1.0402027870187902
0.005829	-0.141861	0.004272	-4918.4282297370155	-1.011885	-1.005703	-1.014363814137447	-1.00817376502431	-1.04627285365288	-1.0400916347679838
0.005830	-0.141663	0.004358	-4911.549298737015	-1.011762	-1.005589	-1.0142412393929174	-1.008060188898907	-1.0461502789083506	-1.0399780586425806
0.005831	-0.141479	0.004382	-4905.199516737015	-1.011638	-1.005473	-1.014117664648388	-1.0079446127735037	-1.046026704163821	-1.0398624825171774
0.005832	-0.141205	0.004388	-4895.6748447370155	-1.011514	-1.005361	-1.0139940899038584	-1.0078330366481003	-1.0459031294192913	-1.039750906391774
0.005834	-0.140945	0.004370	-4886.679319737015	-1.011390	-1.005248	-1.0138709404147994	-1.0077208843972936	-1.0457799799302325	-1.0396387541409673
0.005835	-0.140732	0.004388	-4879.271240737015	-1.011266	-1.005134	-1.0137473656702698	-1.0076073082718904	-1.045656405185703	-1.039525178015564
0.005836	-0.140518	0.004309	-4871.863161737016	-1.011144	-1.005020	-1.0136257909257405	-1.0074937321464872	-1.0455348304411736	-1.039411601890161
0.005837	-0.140350	0.004401	-4866.042528737015	-1.011019	-1.004903	-1.0135012161812107	-1.007377156021084	-1.0454102556966438	-1.0392950257647577
0.005839	-0.140152	0.004431	-4859.163597737015	-1.010894	-1.004787	-1.0133770666921518	-1.0072620037702775	-1.0452861062075849	-1.0391798735139512
0.005840	-0.139908	0.004413	-4850.697221737015	-1.010770	-1.004673	-1.0132534919476224	-1.007148427644874	-1.0451625314630553	-1.0390662973885476
0.005841	-0.139679	0.004340	-4842.759994737015	-1.010646	-1.004559	-1.0131299172030928	-1.0070348515194707	-1.0450389567185256	-1.0389527212631444
0.005842	-0.139481	0.004456	-4835.881064737016	-1.010521	-1.004442	-1.0130053424585632	-1.0069182753940675	-1.0449143819739963	-1.0388361451377413
0.005844	-0.139252	0.004376	-4827.943836737015	-1.010396	-1.004328	-1.0128811929695043	-1.006805123143261	-1.0447902324849374	-1.0387229928869348
0.005845	-0.139038	0.004437	-4820.535757737015	-1.010271	-1.004212	-1.0127566182249748	-1.0066895470178578	-1.0446656577404076	-1.0386074167615316
0.005846	-0.138855	0.004419	-4814.185975737015	-1.010146	-1.004095	-1.0126320434804452	-1.0065729708924545	-1.0445410829958783	-1.0384908406361282
0.005847	-0.138550	0.004443	-4803.603005737015	-1.010020	-1.003982	-1.0125064687359155	-1.0064603947670512	-1.0444155082513484	-1.038378264510725
0.005849	-0.138412	0.004388	-4798.840669737016	-1.009895	-1.003864	-1.0123823192468566	-1.0063432425162446	-1.0442913587622895	-1.0382611122599184
0.005850	-0.138184	0.004449	-4790.903441737015	-1.009770	-1.003748	-1.0122577445023273	-1.0062276663908414	-1.0441667840177602	-1.038145536134515
0.005851	-0.137939	0.004504	-4782.4370657370155	-1.009642	-1.003631	-1.0121301697577976	-1.006111090265438	-1.0440392092732305	-1.0380289600091117
0.005852	-0.137711	0.004510	-4774.499838737015	-1.009515	-1.003514	-1.012003595013268	-1.0059945141400348	-1.0439126345287009	-1.0379123838837085
0.005854	-0.137436	0.004462	-4764.975165737015	-1.009388	-1.003399	-1.011877445524209	-1.0058803618892282	-1.043786485039642	-1.037798231632902
0.005855	-0.137268	0.004474	-4759.154532737015	-1.009261	-1.003280	-1.0117508707796796	-1.0057617857638248	-1.0436599102951125	-1.0376796555074985
0.005856	-0.137054	0.004517	-4751.746453737015	-1.009134	-1.003161	-1.01162429603515	-1.0056432096384216	-1.043533335550583	-1.0375610793820953
0.005857	-0.136826	0.004504	-4743.809225737015	-1.009006	-1.003044	-1.0114967212906205	-1.0055266335130184	-1.0434057608060536	-1.0374445032566921
0.005859	-0.136612	0.004553	-4736.401146737016	-1.008878	-1.002924	-1.0113695718015614	-1.0054074812622118	-1.0432786113169943	-1.0373253510058855
0.005860	-0.136398	0.004523	-4728.993067737015	-1.008749	-1.002805	-1.011240997057032	-1.0052889051368086	-1.0431500365724649	-1.0372067748804823
0.005861	-0.136200	0.004529	-4722.114137737015	-1.008621	-1.002686	-1.0111134223125025	-1.0051703290114054	-1.0430224618279356	-1.037088198755079
0.005862	-0.135956	0.004510	-4713.647761737016	-1.008493	-1.002569	-1.010985847567973	-1.005053752886002	-1.0428948870834058	-1.0369716226296757
0.005864	-0.135773	0.004559	-4707.297979737015	-1.008365	-1.002448	-1.0108586980789138	-1.0049336006351954	-1.042767737594347	-1.0368514703788692
0.005865	-0.135635	0.004547	-4702.535643737016	-1.008236	-1.002325	-1.0107301233343844	-1.004811024509792	-1.0426391628498175	-1.0367288942534658
0.005866	-0.135300	0.004529	-4690.894376737016	-1.008108	-1.002211	-1.0106025485898549	-1.004697448384389	-1.0425115881052878	-1.0366153181280626
0.005867	-0.135101	0.004529	-4684.015445737015	-1.007979	-1.002092	-1.0104739738453252	-1.0045788722589857	-1.0423830133607583	-1.0364967420026594
0.005869	-0.134857	0.004553	-4675.549069737015	-1.007850	-1.001974	-1.0103458243562662	-1.004461720008179	-1.0422548638716993	-1.0363795897518526
0.005870	-0.134659	0.004590	-4668.670139737015	-1.007720	-1.001852	-1.0102162496117368	-1.0043401438827757	-1.0421252891271697	-1.0362580136264494
0.005871	-0.134491	0.004639	-4662.8495057370155	-1.007589	-1.001728	-1.0100856748672074	-1.0042165677573724	-1.0419947143826405	-1.0361344375010462
0.005872	-0.134201	0.004645	-4652.795684737015	-1.007458	-1.001610	-1.0099551001226776	-1.0040989916319691	-1.0418641396381108	-1.0360168613756429
0.005874	-0.133957	0.004602	-4644.329308737015	-1.007327	-1.001490	-1.0098249506336188	-1.0039798393811628	-1.0417339901490519	-1.0358977091248365
0.005875	-0.133759	0.004651	-4637.450378737015	-1.007196	-1.001367	-1.0096943758890893	-1.0038572632557594	-1.0416034154045222	-1.0357751329994331
0.005876	-0.133591	0.004633	-4631.629744737015	-1.007065	-1.001243	-1.0095638011445598	-1.0037336871303564	-1.041472840659993	-1.03565155687403
0.005877	-0.133347	0.004602	-4623.163368737015	-1.006934	-1.001123	-1.0094332264000303	-1.0036141110049528	-1.0413422659154632	-1.0355319807486265
0.005879	-0.133194	0.004608	-4617.871883737015	-1.006804	-1.000999	-1.0093040769109711	-1.0034909587541463	-1.041213116426404	-1.03540882849782
0.005880	-0.132919	0.004675	-4608.347210737015	-1.006672	-1.000879	-1.0091725021664417	-1.0033713826287431	-1.0410815416818746	-1.0352892523724169
0.005881	-0.132706	0.004675	-4600.9391317370155	-1.006539	-1.000756	-1.0090399274219122	-1.0032488065033398	-1.040948966937345	-1.0351666762470135
0.005882	-0.132492	0.004651	-4593.531053737015	-1.006408	-1.000634	-1.0089093526773827	-1.0031272303779366	-1.0408183921928158	-1.0350451001216103
0.005884	-0.132263	0.004694	-4585.593825737015	-1.006275	-1.000511	-1.0087772031883235	-1.0030050781271298	-1.0406862427037566	-1.0349229478708035
0.005885	-0.132019	0.004675	-4577.127449737015	-1.006142	-1.000389	-1.0086446284437942	-1.0028835020017266	-1.040553667959227	-1.0348013717454003
0.005886	-0.131836	0.004736	-4570.777667737015	-1.006009	-1.000264	-1.0085120536992644	-1.0027589258763234	-1.0404210932146976	-1.0346767956199971
0.005887	-0.131592	0.004669	-4562.311291737015	-1.005876	-1.000142	-1.0083794789547351	-1.0026373497509202	-1.040288518470168	-1.034555219494594
0.005889	-0.131393	0.004712	-4555.4323617370155	-1.005743	-1.000017	-1.008247329465676	-1.0025131975001136	-1.0401563689811089	-1.0344310672437873
0.005890	-0.131149	0.004730	-4546.965985737015	-1.005609	-0.999893	-1.0081137547211465	-1.0023896213747103	-1.0400227942365796	-1.034307491118384
0.005891	-0.130936	0.004803	-4539.557906737015	-1.005473	-0.999767	-1.007978179976617	-1.002264045249307	-1.03988721949205	-1.0341819149929807
0.005892	-0.130722	0.004791	-4532.149827737016	-1.005337	-0.999641	-1.0078426052320875	-1.0021384691239037	-1.0397516447475206	-1.0340563388675774
0.005894	-0.130539	0.004785	-4525.800045737015	-1.005202	-0.999513	-1.0077084557430283	-1.0020113168730973	-1.0396174952584611	-1.033929186616771
0.005895	-0.130280	0.004761	-4516.804521737015	-1.005067	-0.999390	-1.0075738809984989	-1.001888740747694	-1.0394829205139318	-1.0338066104913677
0.005896	-0.130096	0.004797	-4510.454739737015	-1.004932	-0.999262	-1.0074393062539693	-1.0017611646222906	-1.0393483457694024	-1.0336790343659643
0.005897	-0.129883	0.004773	-4503.046660737015	-1.004796	-0.999136	-1.00730373150944	-1.0016355884968875	-1.0392127710248729	-1.0335534582405612
0.005899	-0.129639	0.004840	-4494.580284737015	-1.004660	-0.999010	-1.0071685820203808	-1.0015104362460807	-1.0390776215358137	-1.0334283059897544
0.005900	-0.129440	0.004736	-4487.701353737015	-1.004525	-0.998884	-1.0070340072758512	-1.0013848601206776	-1.0389430467912844	-1.0333027298643513
0.005901	-0.129211	0.004871	-4479.764126737015	-1.004388	-0.998757	-1.0068974325313218	-1.0012582839952744	-1.0388064720467547	-1.033176153738948
0.005902	-0.128983	0.004803	-4471.826899737015	-1.004251	-0.998631	-1.0067608577867924	-1.001132707869871	-1.0386698973022255	-1.0330505776135448
0.005904	-0.128799	0.004816	-4465.477117737015	-1.004115	-0.998502	-1.0066257082977332	-1.0010045556190645	-1.0385347478131663	-1.0329224253627383
0.005905	-0.128616	0.004852	-4459.1273357370155	-1.003978	-0.998373	-1.0064891335532038	-1.0008759794936612	-1.0383981730686367	-1.032793849237335
0.005906	-0.128357	0.004852	-4450.131810737015	-1.003840	-0.998247	-1.0063515588086742	-1.000750403368258	-1.0382605983241073	-1.0326682731119317
0.005907	-0.128189	0.004852	-4444.311177737015	-1.003703	-0.998117	-1.0062149840641448	-1.0006208272428547	-1.0381240235795777	-1.0325386969865284
0.005909	-0.127884	0.004852	-4433.7282077370155	-1.003566	-0.997993	-1.0060788345750857	-1.0004976749920482	-1.0379878740905188	-1.032415544735722
0.005910	-0.127686	0.004846	-4426.849276737015	-1.003428	-0.997864	-1.0059412598305562	-1.0003690988666447	-1.037850299345989	-1.0322869686103184
0.005911	-0.127487	0.004865	-4419.9703467370155	-1.003291	-0.997735	-1.0058046850860265	-1.0002405227412416	-1.0377137246014594	-1.0321583924849154
0.005912	-0.127243	0.004871	-4411.503970737015	-1.003153	-0.997608	-1.0056671103414971	-1.0001139466158384	-1.03757614985693	-1.0320318163595121
0.005914	-0.127014	0.004895	-4403.566743737015	-1.003014	-0.997479	-1.0055289608524383	-0.9999857943650318	-1.0374380003678714	-1.0319036641087056
0.005915	-0.126831	0.004919	-4397.2169617370155	-1.002875	-0.997348	-1.0053903861079085	-0.9998552182396284	-1.0372994256233414	-1.0317730879833023
0.005916	-0.126602	0.004919	-4389.279733737015	-1.002736	-0.997219	-1.005251811363379	-0.9997266421142251	-1.037160850878812	-1.0316445118578987
0.005917	-0.126404	0.004938	-4382.400803737015	-1.002596	-0.997088	-1.0051122366188496	-0.9995960659888219	-1.0370212761342827	-1.0315139357324956
0.005919	-0.126129	0.004913	-4372.876130737015	-1.002457	-0.996961	-1.0049740871297905	-0.9994699137380153	-1.0368831266452236	-1.031387783481689
0.005920	-0.125977	0.004926	-4367.584645737015	-1.002317	-0.996827	-1.004834512385261	-0.9993363376126121	-1.036743551900694	-1.0312542073562858
0.005921	-0.125732	0.004999	-4359.118269737015	-1.002176	-0.996697	-1.0046939376407313	-0.9992067614872089	-1.0366029771561642	-1.0311246312308826
0.005922	-0.125488	0.004938	-4350.651893737016	-1.002036	-0.996568	-1.004554362896202	-0.9990781853618055	-1.036463402411635	-1.0309960551054793
0.005924	-0.125336	0.004932	-4345.360408737015	-1.001896	-0.996434	-1.004415213407143	-0.998945033110999	-1.0363242529225758	-1.0308629028546727
0.005925	-0.125015	0.005042	-4334.248290737015	-1.001754	-0.996306	-1.0042736386626134	-0.9988174569855958	-1.0361826781780463	-1.0307353267292694
0.005926	-0.124863	0.004987	-4328.956805737015	-1.001613	-0.996172	-1.0041330639180839	-0.9986838808601923	-1.036042103433517	-1.030601750603866
0.005927	-0.124649	0.005011	-4321.548726737015	-1.001471	-0.996039	-1.0039914891735544	-0.9985513047347891	-1.0359005286889875	-1.0304691744784629
0.005929	-0.124466	0.005042	-4315.198944737015	-1.001329	-0.995905	-1.0038503396844953	-0.9984181524839827	-1.0357593791999284	-1.0303360222276563
0.005930	-0.124237	0.004987	-4307.261716737015	-1.001187	-0.995773	-1.0037087649399659	-0.9982865763585793	-1.035617804455399	-1.030204446102253
0.005931	-0.124054	0.004980	-4300.911934737015	-1.001046	-0.995640	-1.0035681901954363	-0.998154000233176	-1.0354772297108692	-1.0300718699768496
0.005932	-0.123795	0.004993	-4291.916410737015	-1.000905	-0.995510	-1.0034276154509068	-0.9980244241077728	-1.0353366549663399	-1.0299422938514464
0.005934	-0.123596	0.005072	-4285.037480737015	-1.000761	-0.995375	-1.0032844659618478	-0.9978902718569662	-1.035193505477281	-1.02980814160064
0.005935	-0.123337	0.005060	-4276.041955737015	-1.000618	-0.995243	-1.0031418912173182	-0.997758695731563	-1.0350509307327513	-1.0296765654752367
0.005936	-0.123093	0.005035	-4267.575579737015	-1.000476	-0.995111	-1.0030003164727885	-0.9976271196061597	-1.0349093559882214	-1.0295449893498334
0.005937	-0.122925	0.005042	-4261.754946737015	-1.000332	-0.994976	-1.0028567417282592	-0.9974925434807563	-1.0347657812436921	-1.0294104132244302
0.005939	-0.122696	0.005139	-4253.817718737015	-1.000188	-0.994841	-1.0027135922392003	-0.9973583912299498	-1.0346226317546332	-1.0292762609736235
0.005940	-0.122528	0.005090	-4247.997085737015	-1.000043	-0.994703	-1.0025690174946706	-0.9972208151045465	-1.0344780570101038	-1.0291386848482202
0.005941	-0.122223	0.005170	-4237.414115737015	-0.999897	-0.994571	-1.002423442750141	-0.9970892389791433	-1.0343324822655742	-1.029007108722817
0.005942	-0.122040	0.005127	-4231.064333737015	-0.999752	-0.994434	-1.0022788680056116	-0.9969526628537401	-1.0341879075210447	-1.0288705325974137
0.005944	-0.121796	0.005084	-4222.597957737015	-0.999608	-0.994300	-1.0021357185165527	-0.9968195106029334	-1.0340447580319858	-1.028737380346607
0.005945	-0.121552	0.005133	-4214.131581737015	-0.999462	-0.994166	-1.0019901437720231	-0.9966859344775302	-1.0338991832874562	-1.0286038042212038
0.005946	-0.121384	0.005170	-4208.310948737015	-0.999316	-0.994027	-1.0018445690274935	-0.9965473583521269	-1.0337536085429266	-1.0284652280958007
0.005947	-0.121170	0.005170	-4200.902869737015	-0.999170	-0.993890	-1.001698994282964	-0.9964107822267237	-1.033608033798397	-1.0283286519703974
