Repository: pietracorvo/HystAPI

# Example data

The example data in this folder is from measurements performed during my physics bachelor.

The material is **FeSi3** (iron with 3% silicon), aka 'electrical steel', the standard material for ring cores in trafos. 

Four of the five samples where treated with high pressure torison (HPT, 20 rotations at 20GPa), to achieve nanocristallisation of the grains, which has a huge impact on the magnetic properties of the material. The HPT deformation was done at 77K (under liquid nitrogen) and at 293K (at room temperature). Afterwards some samples were heat treated at a temperature of 493K (for two hours) to anneal defects from the deformation process.

The five samples are:

File: testData/FeSi3_LN_ht/G5_713V_200Hz_800000Fs0.txt (part 18 of 29)
--------------------------
t	U1	U2	H	Braw	Jraw	B_drift	 J_drift	B_corr	J_corr
0.005927	0.210068	0.006213	7285.987394836582	1.107745	1.098591	1.1056764673023098	1.0965220719788258	1.0706335260233397	1.061479163964389
0.005929	0.210297	0.006085	7293.924622836582	1.107918	1.098754	1.1058487692990375	1.096684373842156	1.0708058280200674	1.061641465827719
0.005930	0.210617	0.005994	7305.036740836582	1.108088	1.098909	1.1060184202974013	1.096839024773821	1.0709754790184312	1.0617961167593841
0.005931	0.210907	0.005908	7315.090562836582	1.108255	1.099064	1.106185071295765	1.0969936757054861	1.071142130016795	1.0619507676910493
0.005932	0.211212	0.005872	7325.673532836581	1.108421	1.099217	1.1063507222941291	1.0971463266371513	1.071307781015159	1.0621034186227143
0.005934	0.211487	0.005768	7335.198204836582	1.108584	1.099368	1.1065130242908565	1.097296628500481	1.0714700830118864	1.0622537204860443
0.005935	0.211792	0.005695	7345.781174836582	1.108745	1.099516	1.1066736752892206	1.0974442794321462	1.0716307340102504	1.0624013714177094
0.005936	0.212112	0.005597	7356.8932938365815	1.108904	1.099661	1.106832326287584	1.0975889303638113	1.071789385008614	1.0625460223493746
0.005937	0.212372	0.005554	7365.888817836581	1.109061	1.099807	1.106988977285948	1.0977345812954764	1.071946036006978	1.0626916732810394
0.005939	0.212631	0.005511	7374.884342836582	1.109217	1.099951	1.1071442792826756	1.0978778831588065	1.0721013380037054	1.0628349751443698
0.005940	0.212936	0.005487	7385.467312836582	1.109372	1.100093	1.1072989302810394	1.0980195340904715	1.0722559890020693	1.0629766260760345
0.005941	0.213242	0.005322	7396.050281836581	1.109523	1.100231	1.1074495812794034	1.0981571850221366	1.0724066400004333	1.0631142770076996
0.005942	0.213501	0.005292	7405.0458068365815	1.109673	1.100369	1.107599232277767	1.0982948359538016	1.072556290998797	1.0632519279393646
0.005944	0.213760	0.005261	7414.041330836581	1.109822	1.100507	1.1077475342744947	1.0984321378171318	1.0727045929955246	1.063389229802695
0.005945	0.214081	0.005206	7425.153449836582	1.109969	1.100640	1.1078941852728585	1.098564788748797	1.0728512439938884	1.0635218807343603
0.005946	0.214401	0.005145	7436.265567836582	1.110115	1.100772	1.1080398362712223	1.0986964396804622	1.0729968949922521	1.0636535316660254
0.005947	0.214691	0.005029	7446.319389836582	1.110257	1.100902	1.108181487269586	1.098826090612127	1.073138545990616	1.0637831825976902
0.005949	0.215027	0.004999	7457.960655836581	1.110399	1.101028	1.1083227892663137	1.098951392475457	1.0732798479873435	1.0639084844610203
0.005950	0.215225	0.004956	7464.8395868365815	1.110539	1.101160	1.1084624402646774	1.0990830434071222	1.0734194989857073	1.0640401353926854
0.005951	0.215546	0.004956	7475.9517048365815	1.110679	1.101286	1.1086020912630414	1.0992086943387873	1.0735591499840713	1.0641657863243505
0.005952	0.215820	0.004919	7485.476377836581	1.110819	1.101414	1.1087417422614052	1.0993363452704523	1.073698800982435	1.0642934372560156
0.005954	0.216141	0.004846	7496.588496836582	1.110956	1.101537	1.108878044258133	1.0994586471337824	1.0738351029791628	1.0644157391193456
0.005955	0.216400	0.004810	7505.584020836582	1.111092	1.101662	1.1090136952564966	1.0995832980654474	1.0739707539775265	1.0645403900510106
0.005956	0.216721	0.004785	7516.696138836582	1.111227	1.101783	1.1091483462548604	1.0997039489971125	1.0741054049758902	1.0646610409826756
0.005957	0.216995	0.004700	7526.220811836582	1.111361	1.101904	1.1092819972532242	1.0998245999287777	1.074239055974254	1.064781691914341
0.005959	0.217285	0.004675	7536.274633836581	1.111493	1.102024	1.109413299249952	1.0999439017921078	1.0743703579709818	1.064900993777671
0.005960	0.217606	0.004675	7547.386751836581	1.111625	1.102142	1.1095449502483157	1.1000615527237727	1.0745020089693456	1.065018644709336
0.005961	0.217911	0.004584	7557.969721836582	1.111755	1.102259	1.1096746012466796	1.100178203655438	1.0746316599677095	1.0651352956410012
0.005962	0.218170	0.004523	7566.965246836582	1.111883	1.102376	1.1098022522450433	1.100294854587103	1.0747593109660731	1.065251946572666
0.005964	0.218430	0.004529	7575.960770836582	1.112012	1.102493	1.109930554241771	1.100411156450433	1.0748876129628009	1.065368248435996
0.005965	0.218674	0.004565	7584.427146836581	1.112140	1.102611	1.1100582052401347	1.1005288073820982	1.0750152639611645	1.0654858993676615
0.005966	0.218994	0.004474	7595.539264836581	1.112267	1.102724	1.1101848562384984	1.1006414583137634	1.0751419149595283	1.0655985502993266
0.005967	0.219360	0.004480	7608.238828836582	1.112394	1.102834	1.1103115072368626	1.1007511092454283	1.0752685659578924	1.0657082012309913
0.005969	0.219650	0.004407	7618.292650836582	1.112519	1.102947	1.11043580923359	1.1008634111087583	1.0753928679546199	1.0658205030943213
0.005970	0.219910	0.004370	7627.288174836582	1.112642	1.103059	1.1105584602319536	1.1009750620404235	1.0755155189529835	1.0659321540259867
0.005971	0.220154	0.004376	7635.754550836582	1.112767	1.103173	1.1106831112303177	1.1010887129720885	1.0756401699513476	1.0660458049576516
0.005972	0.220444	0.004413	7645.8083718365815	1.112891	1.103284	1.1108067622286815	1.1011993639037536	1.0757638209497113	1.0661564558893168
0.005974	0.220764	0.004358	7656.920490836582	1.113014	1.103394	1.110929064225409	1.1013086657670836	1.075886122946439	1.0662657577526469
0.005975	0.221069	0.004254	7667.503460836581	1.113135	1.103501	1.1110497152237728	1.1014153166987488	1.0760067739448027	1.066372408684312
0.005976	0.221390	0.004260	7678.615578836581	1.113256	1.103608	1.1111703662221366	1.1015219676304138	1.0761274249431665	1.0664790596159768
0.005977	0.221649	0.004297	7687.611103836582	1.113377	1.103718	1.1112910172205006	1.101631618562079	1.0762480759415305	1.066588710547642
0.005979	0.221909	0.004266	7696.6066278365815	1.113498	1.103828	1.1114113192172281	1.1017409204254092	1.076368377938258	1.0666980124109724
0.005980	0.222214	0.004236	7707.189597836582	1.113617	1.103934	1.111529970215592	1.101846571357074	1.076487028936622	1.066803663342637
0.005981	0.222488	0.004126	7716.714270836582	1.113735	1.104039	1.1116476212139557	1.101951222288739	1.0766046799349855	1.0669083142743023
0.005982	0.222794	0.004169	7727.297240836581	1.113853	1.104144	1.1117652722123195	1.1020558732204042	1.0767223309333493	1.0670129652059672
0.005984	0.223053	0.004132	7736.292764836581	1.113970	1.104250	1.111881574209047	1.1021611750837343	1.076838632930077	1.0671182670692976
0.005985	0.223343	0.004181	7746.346586836582	1.114088	1.104355	1.111999225207411	1.1022658260153995	1.0769562839284408	1.0672229180009625
0.005986	0.223648	0.004108	7756.929555836582	1.114204	1.104458	1.1121148762057746	1.1023684769470645	1.0770719349268045	1.0673255689326275
0.005987	0.223969	0.004059	7768.0416748365815	1.114319	1.104559	1.1122295272041387	1.1024691278787295	1.0771865859251686	1.0674262198642928
0.005989	0.224243	0.004102	7777.566347836581	1.114435	1.104663	1.1123448292008662	1.1025724297420596	1.077301887921896	1.0675295217276228
0.005990	0.224518	0.004065	7787.091020836581	1.114550	1.104766	1.11245948019923	1.1026750806737247	1.07741653892026	1.067632172659288
0.005991	0.224838	0.004004	7798.203138836581	1.114664	1.104866	1.112573131197594	1.1027747316053897	1.0775301899186238	1.067731823590953
0.005992	0.225067	0.004083	7806.140366836582	1.114779	1.104971	1.1126877821959575	1.1028793825370549	1.0776448409169874	1.0678364745226179
0.005994	0.225388	0.004059	7817.252484836582	1.114894	1.105072	1.1128020841926853	1.102979684400385	1.0777591429137152	1.067936776385948
0.005995	0.225723	0.003979	7828.893751836582	1.115007	1.105170	1.112914735191049	1.10307733533205	1.077871793912079	1.0680344273176132
0.005996	0.225983	0.003955	7837.889275836582	1.115119	1.105271	1.113026386189413	1.103177986263715	1.0779834449104428	1.068135078249278
0.005997	0.226242	0.003925	7846.884800836581	1.115230	1.105371	1.1131370371877767	1.1032776371953803	1.0780940959088066	1.0682347291809435
0.005999	0.226547	0.003998	7857.467770836582	1.115343	1.105470	1.1132493391845042	1.1033759390587103	1.078206397905534	1.0683330310442734
0.006000	0.226807	0.003906	7866.463294836582	1.115454	1.105570	1.1133599901828681	1.1034755899903752	1.078317048903898	1.0684326819759384
0.006001	0.227142	0.003961	7878.1045618365815	1.115565	1.105667	1.1134706411812318	1.1035722409220403	1.0784276999022617	1.0685293329076035
0.006002	0.227417	0.003851	7887.629234836581	1.115675	1.105764	1.1135802921795956	1.1036688918537054	1.0785373509006255	1.0686259838392687
0.006004	0.227707	0.003857	7897.683055836582	1.115784	1.105861	1.1136885941763235	1.1037651937170356	1.0786456528973534	1.0687222857025986
0.006005	0.227966	0.003937	7906.678580836582	1.115895	1.105961	1.1137992451746872	1.1038648446487007	1.078756303895717	1.0688219366342637
0.006006	0.228302	0.003845	7918.319847836582	1.116004	1.106055	1.113907896173051	1.1039584955803659	1.078864954894081	1.0689155875659289
0.006007	0.228607	0.003857	7928.902817836582	1.116113	1.106151	1.1140165471714147	1.1040541465120308	1.0789736058924446	1.0690112384975938
0.006009	0.228851	0.003815	7937.3691928365815	1.116221	1.106249	1.1141238491681424	1.104151448375361	1.0790809078891723	1.069108540360924
0.006010	0.229187	0.003845	7949.0104598365815	1.116330	1.106343	1.1142325001665063	1.104245099307026	1.0791895588875362	1.069202191292589
0.006011	0.229431	0.003851	7957.476835836582	1.116439	1.106441	1.11434115116487	1.104342750238691	1.0792982098858999	1.0692998422242543
0.006012	0.229736	0.003851	7968.059805836581	1.116548	1.106537	1.1144498021632339	1.1044384011703563	1.0794068608842637	1.0693954931559193
0.006014	0.229996	0.003802	7977.055330836582	1.116656	1.106633	1.1145571041599616	1.1045337030336861	1.0795141628809914	1.0694907950192492
0.006015	0.230316	0.003760	7988.167448836582	1.116762	1.106726	1.1146627551583252	1.1046263539653514	1.0796198138793551	1.0695834459509146
0.006016	0.230591	0.003760	7997.6921218365815	1.116869	1.106820	1.114769406156689	1.1047200048970163	1.079726464877719	1.0696770968825793
0.006017	0.230865	0.003735	8007.216794836581	1.116975	1.106914	1.114875057155053	1.1048136558286814	1.0798321158760829	1.0697707478142444
0.006019	0.231140	0.003760	8016.741467836581	1.117081	1.107008	1.1149803591517806	1.1049069576920116	1.0799374178728105	1.0698640496775749
0.006020	0.231476	0.003735	8028.382734836581	1.117187	1.107099	1.1150860101501443	1.1049976086236766	1.0800430688711742	1.0699547006092396
0.006021	0.231659	0.003760	8034.732516836581	1.117293	1.107197	1.1151916611485082	1.1050952595553416	1.080148719869538	1.0700523515409048
0.006022	0.232040	0.003693	8047.9612288365815	1.117398	1.107286	1.115296312146872	1.1051839104870067	1.0802533708679019	1.0701410024725697
0.006024	0.232315	0.003741	8057.485901836581	1.117503	1.107379	1.1154006141435995	1.1052762123503368	1.0803576728646294	1.0702333043359
0.006025	0.232590	0.003699	8067.010574836581	1.117608	1.107472	1.1155052651419632	1.105368863282002	1.0804623238629931	1.070325955267565
0.006026	0.232880	0.003723	8077.064395836582	1.117713	1.107565	1.1156099161403272	1.1054615142136668	1.080566974861357	1.07041860619923
0.006027	0.233200	0.003674	8088.176514836582	1.117818	1.107655	1.115714567138691	1.105551165145332	1.0806716258597209	1.070508257130895
0.006029	0.233505	0.003705	8098.759484836582	1.117922	1.107746	1.1158178691354188	1.105641467008662	1.0807749278564487	1.070598558994225
0.006030	0.233795	0.003632	8108.813305836582	1.118025	1.107837	1.1159205201337825	1.1057321179403272	1.0808775788548124	1.0706892099258902
0.006031	0.234070	0.003680	8118.337978836582	1.118129	1.107929	1.1160241711321461	1.1058237688719923	1.080981229853176	1.0707808608575555
0.006032	0.234314	0.003662	8126.804354836581	1.118233	1.108022	1.1161278221305102	1.1059164198036575	1.08108488085154	1.0708735117892205
0.006034	0.234619	0.003662	8137.387324836582	1.118336	1.108112	1.1162301241272377	1.1060057216669874	1.0811871828482675	1.0709628136525504
0.006035	0.234955	0.003607	8149.028591836582	1.118439	1.108200	1.1163327751256016	1.1060933725986526	1.0812898338466315	1.0710504645842156
0.006036	0.235214	0.003644	8158.024115836582	1.118542	1.108292	1.1164354261239653	1.1061850235303177	1.0813924848449952	1.071142115515881
0.006037	0.235443	0.003650	8165.961343836581	1.118645	1.108385	1.116538077122329	1.1062776744619827	1.0814951358433589	1.071234766447546
0.006039	0.235809	0.003607	8178.6609068365815	1.118747	1.108471	1.1166393791190568	1.1063629763253129	1.0815964378400866	1.0713200683108761
0.006040	0.236099	0.003558	8188.714728836581	1.118848	1.108560	1.1167400301174206	1.1064516272569778	1.0816970888384505	1.071408719242541
0.006041	0.236343	0.003619	8197.181104836582	1.118951	1.108651	1.1168426811157843	1.106542278188643	1.0817997398368142	1.0714993701742062
0.006042	0.236664	0.003613	8208.293222836583	1.119053	1.108739	1.1169443321141483	1.1066299291203079	1.0819013908351782	1.071587021105871
0.006044	0.236938	0.003595	8217.817895836582	1.119154	1.108829	1.1170446341108757	1.1067192309836382	1.0820016928319056	1.0716763229692012
0.006045	0.237183	0.003522	8226.284271836581	1.119254	1.108919	1.1171442851092397	1.1068088819153032	1.0821013438302696	1.0717659739008663
0.006046	0.237503	0.003564	8237.396389836582	1.119355	1.109005	1.1172449361076036	1.1068945328469681	1.0822019948286334	1.0718516248325312
0.006047	0.237808	0.003571	8247.979359836581	1.119456	1.109093	1.1173455871059672	1.1069821837786333	1.082302645826997	1.0719392757641963
0.006049	0.238083	0.003571	8257.504032836581	1.119557	1.109182	1.1174458891026948	1.1070704856419633	1.0824029478237247	1.0720275776275265
0.006050	0.238419	0.003546	8269.145299836582	1.119658	1.109268	1.1175465401010587	1.1071561365736284	1.0825035988220886	1.0721132285591914
0.006051	0.238663	0.003546	8277.611675836582	1.119758	1.109358	1.1176461910994226	1.1072457875052937	1.0826032498204525	1.072202879490857
0.006052	0.238998	0.003540	8289.252942836581	1.119858	1.109443	1.1177458420977864	1.1073304384369587	1.0827029008188163	1.0722875304225217
0.006054	0.239197	0.003546	8296.13187383658	1.119959	1.109535	1.1178461440945138	1.1074217403002886	1.0828032028155437	1.0723788322858518
0.006055	0.239532	0.003564	8307.773139836581	1.120059	1.109621	1.1179457950928777	1.1075073912319537	1.0829028538139076	1.0724644832175168
0.006056	0.239868	0.003479	8319.414406836582	1.120158	1.109705	1.1180444460912415	1.1075910421636188	1.0830015048122714	1.0725481341491818
0.006057	0.240112	0.003442	8327.880782836583	1.120256	1.109792	1.1181420970896052	1.1076776930952839	1.083099155810635	1.0726347850808469
0.006059	0.240402	0.003479	8337.934604836582	1.120354	1.109878	1.118239399086333	1.107762994958614	1.083196457807363	1.072720086944177
0.006060	0.240692	0.003516	8347.988425836582	1.120453	1.109964	1.1183380500846967	1.107848645890279	1.0832951088057265	1.072805737875842
0.006061	0.240997	0.003461	8358.571395836581	1.120551	1.110049	1.1184357010830608	1.1079332968219442	1.0833927598040907	1.0728903888075072
0.006062	0.241348	0.003479	8370.741810836582	1.120650	1.110132	1.1185343520814244	1.1080159477536091	1.0834914108024543	1.0729730397391721
0.006064	0.241623	0.003424	8380.266483836582	1.120747	1.110217	1.118630654078152	1.1081002496169394	1.083587712799182	1.0730573416025027
0.006065	0.241913	0.003418	8390.320305836582	1.120844	1.110302	1.1187273050765159	1.1081849005486044	1.0836843637975457	1.0731419925341674
0.006066	0.242142	0.003430	8398.257532836582	1.120941	1.110389	1.1188239560748796	1.1082715514802695	1.0837810147959095	1.0732286434658325
0.006067	0.242401	0.003479	8407.253057836582	1.121039	1.110475	1.1189216070732433	1.1083572024119346	1.0838786657942732	1.0733142943974978
0.006069	0.242767	0.003418	8419.952620836582	1.121136	1.110556	1.119017909069971	1.1084375042752648	1.0839749677910009	1.0733945962608278
0.006070	0.243011	0.003375	8428.41899683658	1.121232	1.110642	1.1191135600683348	1.1085231552069297	1.0840706187893647	1.0734802471924927
0.006071	0.243271	0.003424	8437.414521836581	1.121328	1.110727	1.119209211066699	1.1086078061385949	1.0841662697877288	1.073564898124158
0.006072	0.243561	0.003387	8447.468342836582	1.121424	1.110810	1.1193048620650625	1.10869045707026	1.0842619207860924	1.0736475490558233
0.006074	0.243866	0.003400	8458.051312836582	1.121520	1.110893	1.1194001640617903	1.1087727589335898	1.0843572227828202	1.073729850919153
0.006075	0.244156	0.003375	8468.105134836582	1.121616	1.110976	1.119495815060154	1.108855409865255	1.0844528737811838	1.073812501850818
0.006076	0.244492	0.003375	8479.746400836582	1.121711	1.111057	1.1195904660585176	1.10893606079692	1.0845475247795475	1.073893152782483
0.006077	0.244690	0.003333	8486.625331836582	1.121806	1.111143	1.1196851170568818	1.1090217117285852	1.0846421757779117	1.0739788037141484
0.006079	0.245041	0.003387	8498.795746836582	1.121902	1.111223	1.1197804190536091	1.1091010135919153	1.084737477774639	1.0740581055774783
0.006080	0.245300	0.003412	8507.791271836582	1.121998	1.111309	1.1198760700519732	1.1091866645235804	1.084833128773003	1.0741437565091436
0.006081	0.245682	0.003400	8521.019983836582	1.122094	1.111388	1.1199717210503368	1.1092653154552454	1.0849287797713667	1.0742224074408084
0.006082	0.245895	0.003339	8528.428062836581	1.122189	1.111473	1.1200663720487007	1.1093499663869104	1.0850234307697306	1.0743070583724736
0.006084	0.246216	0.003345	8539.540180836582	1.122284	1.111554	1.1201606740454284	1.1094302682502406	1.0851177327664583	1.0743873602358036
0.006085	0.246460	0.003363	8548.00655683658	1.122379	1.111638	1.120255325043792	1.1095139191819057	1.085212383764822	1.0744710111674687
0.006086	0.246811	0.003296	8560.176972836582	1.122472	1.111717	1.1203479760421557	1.1095925701135707	1.0853050347631856	1.074549662099134
0.006087	0.247070	0.003351	8569.172496836582	1.122567	1.111800	1.12044262704052	1.1096752210452356	1.0853996857615498	1.0746323130307989
0.006089	0.247375	0.003284	8579.755466836581	1.122660	1.111880	1.1205349290372473	1.109754522908566	1.0854919877582772	1.0747116148941291
0.006090	0.247696	0.003284	8590.867585836582	1.122753	1.111959	1.1206275800356111	1.109833173840231	1.085584638756641	1.074790265825794
0.006091	0.247955	0.003308	8599.863109836582	1.122847	1.112041	1.120721231033975	1.1099148247718962	1.0856782897550048	1.0748719167574592
0.006092	0.248154	0.003351	8606.742039836581	1.122941	1.112127	1.1208148820323387	1.1100004757035613	1.0857719407533686	1.0749575676891245
0.006094	0.248520	0.003284	8619.441603836582	1.123034	1.112204	1.1209071840290665	1.1100767775668912	1.0858642427500964	1.0750338695524544
0.006095	0.248779	0.003290	8628.437128836582	1.123128	1.112286	1.12100083502743	1.1101584284985564	1.08595789374846	1.0751155204841196
0.006096	0.249039	0.003296	8637.432652836582	1.123221	1.112368	1.121093486025794	1.1102400794302214	1.0860505447468238	1.0751971714157844
0.006097	0.249313	0.003320	8646.957325836582	1.123314	1.112450	1.1211861370241578	1.1103217303618864	1.0861431957451877	1.0752788223474496
0.006099	0.249649	0.003198	8658.59859283658	1.123406	1.112527	1.1212774390208853	1.1103980322252165	1.0862344977419152	1.0753551242107795
0.006100	0.249893	0.003278	8667.064968836581	1.123498	1.112608	1.1213690900192494	1.1104786831568816	1.0863261487402793	1.0754357751424446
0.006101	0.250214	0.003302	8678.177086836582	1.123591	1.112687	1.121461741017613	1.1105573340885466	1.086418799738643	1.0755144260741099
0.006102	0.250488	0.003241	8687.701759836582	1.123683	1.112768	1.1215533920159768	1.1106379850202117	1.0865104507370067	1.075595077005775
0.006104	0.250824	0.003235	8699.343026836581	1.123775	1.112845	1.1216446940127045	1.110714286883542	1.0866017527337344	1.0756713788691052
0.006105	0.251083	0.003290	8708.338551836581	1.123868	1.112926	1.1217373450110684	1.110794937815207	1.0866944037320982	1.0757520298007703
0.006106	0.251373	0.003259	8718.39237283658	1.123960	1.113006	1.1218289960094323	1.1108745887468718	1.0867860547304622	1.0758316807324348
0.006107	0.251648	0.003217	8727.917045836582	1.124051	1.113085	1.121919647007796	1.110953239678537	1.0868767057288258	1.0759103316641
0.006109	0.251968	0.003198	8739.029163836582	1.124142	1.113162	1.1220099490045234	1.1110295415418672	1.0869670077255533	1.0759866335274304
0.006110	0.252228	0.003241	8748.024688836582	1.124233	1.113242	1.1221006000028875	1.1111091924735323	1.0870576587239174	1.0760662844590954
0.006111	0.252502	0.003192	8757.549361836582	1.124324	1.113321	1.1221912510012513	1.1111878434051974	1.0871483097222812	1.0761449353907606
0.006112	0.252777	0.003235	8767.074034836582	1.124415	1.113400	1.1222819019996149	1.1112664943368624	1.0872389607206447	1.0762235863224254
0.006114	0.253113	0.003210	8778.715301836583	1.124506	1.113476	1.1223722039963426	1.1113417962001924	1.0873292627173725	1.0762988881857556
0.006115	0.253372	0.003168	8787.710825836582	1.124596	1.113555	1.1224618549947063	1.1114204471318576	1.0874189137157362	1.0763775391174208
0.006116	0.253693	0.003168	8798.822943836582	1.124686	1.113630	1.1225515059930704	1.1114950980635225	1.0875085647141003	1.0764521900490855
0.006117	0.253937	0.003204	8807.289319836582	1.124776	1.113710	1.122641156991434	1.1115747489951877	1.087598215712464	1.076531840980751
0.006119	0.254303	0.003180	8819.988883836582	1.124866	1.113784	1.1227304589881617	1.1116480508585178	1.0876875177091916	1.0766051428440808
0.006120	0.254532	0.003125	8827.926111836581	1.124955	1.113863	1.1228191099865255	1.1117267017901828	1.0877761687075553	1.076683793775746
0.006121	0.254837	0.003168	8838.509081836582	1.125044	1.113939	1.1229077609848892	1.111802352721848	1.087864819705919	1.076759444707411
0.006122	0.255157	0.003137	8849.621199836582	1.125133	1.114014	1.122996411983253	1.111877003653513	1.0879534707042828	1.076834095639076
0.006124	0.255402	0.003156	8858.087575836582	1.125223	1.114093	1.1230857139799808	1.1119553055168432	1.0880427727010107	1.0769123975024062
0.006125	0.255646	0.003119	8866.553951836582	1.125311	1.114171	1.1231733649783444	1.1120329564485083	1.0881304236993743	1.0769900484340713
0.006126	0.256027	0.003192	8879.782663836582	1.125401	1.114244	1.1232630159767085	1.1121056073801732	1.0882200746977384	1.0770626993657362
0.006127	0.256287	0.003094	8888.778188836583	1.125489	1.114320	1.1233506669750721	1.1121812583118382	1.088307725696102	1.0771383502974015
0.006129	0.256531	0.003101	8897.244564836581	1.125577	1.114398	1.1234379689718	1.1122585601751684	1.0883950276928298	1.0772156521607315
0.006130	0.256836	0.003192	8907.827533836582	1.125667	1.114474	1.1235276199701636	1.1123342111068335	1.0884846786911935	1.0772913030923967
0.006131	0.257156	0.003143	8918.939652836581	1.125756	1.114549	1.1236162709685273	1.1124088620384986	1.0885733296895572	1.0773659540240619
0.006132	0.257492	0.003082	8930.580919836582	1.125843	1.114622	1.1237029219668913	1.1124815129701635	1.0886599806879211	1.0774386049557267
0.006134	0.257706	0.003070	8937.988998836581	1.125930	1.114700	1.123789223963619	1.1125588148334937	1.0887462826846488	1.0775159068190567
0.006135	0.258026	0.003101	8949.101116836582	1.126018	1.114774	1.1238768749619827	1.1126324657651587	1.0888339336830126	1.0775895577507217
0.006136	0.258301	0.003076	8958.625789836582	1.126105	1.114849	1.1239635259603464	1.1127071166968239	1.0889205846813763	1.0776642086823869
0.006137	0.258606	0.003113	8969.208759836582	1.126193	1.114924	1.1240511769587103	1.112781767628489	1.0890082356797401	1.077738859614052
0.006139	0.258896	0.003107	8979.262580836581	1.126281	1.114999	1.124138478955438	1.112856069491819	1.089095537676468	1.077813161477382
0.006140	0.259171	0.003052	8988.787253836581	1.126367	1.115073	1.1242241299538016	1.112929720423484	1.0891811886748315	1.077886812409047
0.006141	0.259445	0.003040	8998.31192683658	1.126454	1.115148	1.1243107809521655	1.1130043713551492	1.0892678396731954	1.0779614633407122
0.006142	0.259781	0.003094	9009.953193836582	1.126541	1.115220	1.1243974319505294	1.1130760222868143	1.0893544906715593	1.0780331142723774
0.006144	0.260010	0.003070	9017.890421836582	1.126628	1.115297	1.1244837339472569	1.1131523241501444	1.0894407926682868	1.0781094161357077
0.006145	0.260330	0.003046	9029.002539836581	1.126714	1.115370	1.1245693849456209	1.1132249750818095	1.0895264436666507	1.0781820670673725
0.006146	0.260605	0.003113	9038.527212836581	1.126802	1.115445	1.1246570359439847	1.1132996260134744	1.0896140946650146	1.0782567179990377
0.006147	0.260971	0.003015	9051.226776836582	1.126888	1.115515	1.1247426869423482	1.1133692769451395	1.0896997456633781	1.0783263689307026
0.006149	0.261200	0.003021	9059.164003836582	1.126973	1.115591	1.124826988939076	1.1134445788084697	1.089784047660106	1.0784016707940327
0.006150	0.261429	0.003070	9067.101231836581	1.127060	1.115668	1.1249136399374398	1.113521229740135	1.0898706986584696	1.0784783217256981
0.006151	0.261749	0.003101	9078.213349836582	1.127147	1.115741	1.1250002909358034	1.1135938806718	1.0899573496568333	1.078550972657363
0.006152	0.262115	0.003003	9090.912913836582	1.127233	1.115810	1.1250859419341674	1.1136625316034647	1.0900430006551973	1.0786196235890277
0.006154	0.262390	0.002960	9100.437586836582	1.127317	1.115883	1.125169243930895	1.113734833466795	1.0901263026519248	1.078691925452358
0.006155	0.262634	0.003046	9108.90396283658	1.127403	1.115958	1.125254894929259	1.11380948439846	1.0902119536502888	1.078766576384023
0.006156	0.262955	0.003076	9120.016080836582	1.127489	1.116030	1.1253405459276227	1.1138811353301252	1.0902976046486526	1.0788382273156882
0.006157	0.263214	0.002979	9129.011605836582	1.127575	1.116104	1.1254261969259864	1.1139547862617902	1.0903832556470163	1.0789118782473532
0.006159	0.263519	0.003064	9139.594575836581	1.127660	1.116177	1.1255104989227143	1.1140270881251202	1.0904675576437441	1.0789841801106834
0.006160	0.263809	0.002960	9149.648396836581	1.127745	1.116249	1.125595149921078	1.1140987390567854	1.0905522086421078	1.0790558310423486
0.006161	0.264130	0.002997	9160.760514836582	1.127830	1.116319	1.125679800919442	1.1141683899884505	1.0906368596404719	1.0791254819740135
0.006162	0.264359	0.002991	9168.69774283658	1.127914	1.116394	1.1257634519178057	1.1142430409201156	1.0907205106388356	1.0792001329056786
0.006164	0.264679	0.002997	9179.809860836582	1.127999	1.116465	1.125847753914533	1.1143133427834457	1.090804812635563	1.079270434769009
0.006165	0.264938	0.002991	9188.805385836582	1.128084	1.116538	1.1259324049128971	1.1143859937151106	1.090889463633927	1.0793430857006738
0.006166	0.265244	0.002966	9199.388355836581	1.128168	1.116609	1.1260160559112609	1.1144566446467756	1.0909731146322907	1.0794137366323389
0.006167	0.265549	0.002966	9209.971324836582	1.128252	1.116680	1.1260997069096246	1.1145272955784407	1.0910567656306545	1.0794843875640039
0.006169	0.265839	0.002972	9220.025146836582	1.128336	1.116751	1.1261830089063523	1.114597597441771	1.0911400676273821	1.0795546894273342
0.006170	0.266129	0.002930	9230.078967836582	1.128419	1.116822	1.126265659904716	1.114668248373436	1.091222718625746	1.0796253403589993
0.006171	0.266327	0.002991	9236.957898836581	1.128503	1.116897	1.12634931090308	1.1147428993051012	1.0913063696241099	1.0796999912906644
0.006172	0.266739	0.002917	9251.244907836583	1.128586	1.116962	1.1264319619014438	1.114807550236766	1.0913890206224737	1.079764642222329
0.006174	0.266983	0.002893	9259.711283836581	1.128668	1.117034	1.1265132638981714	1.1148788521000963	1.0914703226192013	1.0798359440856595
0.006175	0.267258	0.003003	9269.235956836581	1.128752	1.117106	1.1265969148965351	1.1149505030317612	1.091553973617565	1.0799075950173243
0.006176	0.267532	0.002930	9278.76062983658	1.128836	1.117177	1.1266805658948988	1.1150211539634265	1.0916376246159287	1.0799782459489897
0.006177	0.267883	0.002881	9290.931044836581	1.128917	1.117244	1.1267612168932626	1.1150878048950914	1.0917182756142925	1.0800448968806546
0.006179	0.268112	0.002911	9298.868272836582	1.129000	1.117316	1.1268435188899903	1.1151591067584214	1.0918005776110202	1.0801161987439847
0.006180	0.268433	0.002954	9309.980390836581	1.129083	1.117385	1.1269261698883541	1.1152277576900866	1.091883228609384	1.0801848496756499
0.006181	0.268723	0.002881	9320.034212836581	1.129165	1.117454	1.127007820886718	1.1152964086217516	1.091964879607748	1.0802535006073146
0.006182	0.268997	0.002844	9329.558884836582	1.129246	1.117523	1.1270884718850818	1.1153650595534168	1.0920455306061116	1.0803221515389798
0.006184	0.269302	0.002936	9340.141854836582	1.129328	1.117593	1.1271697738818096	1.115434361416747	1.0921268326028395	1.08039145340231
0.006185	0.269547	0.002930	9348.608230836582	1.129411	1.117665	1.1272524248801732	1.1155060123484117	1.092209483601203	1.0804631043339747
0.006186	0.269852	0.002863	9359.191200836582	1.129492	1.117733	1.127333075878537	1.115573663280077	1.0922901345995668	1.0805307552656402
0.006187	0.270187	0.002869	9370.832467836583	1.129574	1.117800	1.127414726876901	1.115640314211742	1.092371785597931	1.0805974061973052
0.006189	0.270416	0.002893	9378.769695836581	1.129656	1.117871	1.1274960288736284	1.1157106160750723	1.0924530875946583	1.0806677080606355
0.006190	0.270752	0.002917	9390.410961836582	1.129738	1.117939	1.1275776798719923	1.1157782670067373	1.0925347385930222	1.0807353589923006
0.006191	0.271027	0.002881	9399.935634836582	1.129820	1.118009	1.1276593308703562	1.1158479179384024	1.092616389591386	1.0808050099239654
0.006192	0.271301	0.002850	9409.460307836582	1.129900	1.118078	1.1277389818687198	1.1159165688700672	1.0926960405897497	1.0808736608556302
0.006194	0.271606	0.002838	9420.043277836581	1.129981	1.118144	1.1278192838654475	1.1159818707333975	1.0927763425864774	1.0809389627189607
0.006195	0.271881	0.002808	9429.567950836581	1.130061	1.118212	1.1278989348638113	1.1160495216650625	1.0928559935848412	1.0810066136506258
0.006196	0.272171	0.002887	9439.621772836581	1.130142	1.118281	1.127979585862175	1.1161181725967277	1.092936644583205	1.081075264582291
0.006197	0.272446	0.002844	9449.146444836582	1.130222	1.118350	1.128059236860539	1.1161868235283927	1.093016295581569	1.0811439155139557
0.006199	0.272766	0.002850	9460.258563836582	1.130303	1.118417	1.1281395388572666	1.1162531253917227	1.0930965975782965	1.081210217377286
0.006200	0.273041	0.002869	9469.783236836582	1.130384	1.118485	1.1282201898556306	1.1163207763233878	1.0931772485766604	1.081277868308951
0.006201	0.273361	0.002820	9480.895354836583	1.130464	1.118551	1.1282998408539942	1.116386427255053	1.093256899575024	1.0813435192406162
0.006202	0.273651	0.002765	9490.949176836582	1.130543	1.118618	1.128378491852358	1.116453078186718	1.093335550573388	1.0814101701722811
0.006204	0.273926	0.002838	9500.473849836582	1.130623	1.118685	1.1284577938490856	1.1165193800500481	1.0934148525701155	1.0814764720356114
0.006205	0.274185	0.002820	9509.469373836582	1.130703	1.118754	1.1285374448474494	1.116588030981713	1.0934945035684793	1.0815451229672761
0.006206	0.274460	0.002863	9518.994046836582	1.130783	1.118823	1.1286170958458133	1.116656681913378	1.0935741545668431	1.0816137738989413
0.006207	0.274796	0.002765	9530.635313836581	1.130862	1.118887	1.1286957468441772	1.1167203328450432	1.093652805565207	1.0816774248306062
0.006209	0.275101	0.002832	9541.218283836582	1.130942	1.118954	1.1287750488409045	1.1167866347083735	1.0937321075619344	1.0817437266939365
0.006210	0.275345	0.002820	9549.684659836581	1.131022	1.119023	1.1288546998392686	1.1168552856400387	1.0938117585602984	1.0818123776256017
0.006211	0.275620	0.002783	9559.20933283658	1.131101	1.119090	1.1289333508376322	1.1169219365717036	1.0938904095586621	1.0818790285572666
0.006212	0.275925	0.002802	9569.792301836582	1.131180	1.119156	1.1290120018359961	1.1169875875033686	1.093969060557026	1.0819446794889318
0.006214	0.276184	0.002802	9578.787826836582	1.131259	1.119223	1.1290903038327238	1.1170538893666988	1.0940473625537537	1.082010981352262
0.006215	0.276535	0.002759	9590.95824183658	1.131337	1.119286	1.1291679548310876	1.1171165402983638	1.0941250135521174	1.0820736322839268
0.006216	0.276810	0.002734	9600.482914836582	1.131415	1.119352	1.1292456058294515	1.1171821912300288	1.0942026645504814	1.082139283215592
0.006217	0.277069	0.002783	9609.478439836581	1.131493	1.119419	1.1293232568278153	1.117248842161694	1.0942803155488452	1.082205934147257
0.006219	0.277344	0.002789	9619.00311283658	1.131572	1.119486	1.1294015588245427	1.117315144025024	1.0943586175455726	1.0822722360105872
0.006220	0.277634	0.002771	9629.056933836582	1.131651	1.119552	1.1294802098229066	1.1173807949566892	1.0944372685439365	1.0823378869422524
0.006221	0.278000	0.002783	9641.75649783658	1.131729	1.119615	1.1295578608212704	1.1174434458883542	1.0945149195423003	1.0824005378739172
0.006222	0.278275	0.002759	9651.281170836583	1.131808	1.119681	1.129636511819634	1.1175090968200192	1.094593570540664	1.0824661888055824
0.006224	0.278534	0.002728	9660.276694836582	1.131885	1.119747	1.129712813816362	1.1175743986833495	1.0946698725373918	1.0825314906689125
0.006225	0.278839	0.002789	9670.859664836582	1.131964	1.119812	1.1297914648147256	1.1176390496150144	1.0947485235357555	1.0825961416005776
0.006226	0.279144	0.002740	9681.442634836581	1.132041	1.119877	1.1298681158130897	1.1177037005466794	1.0948251745341195	1.0826607925322427
0.006227	0.279419	0.002747	9690.967307836581	1.132119	1.119942	1.1299457668114534	1.1177683514783445	1.0949028255324833	1.0827254434639078
0.006229	0.279755	0.002679	9702.608574836582	1.132195	1.120004	1.130021068808181	1.1178296533416747	1.094978127529211	1.0827867453272377
0.006230	0.279953	0.002771	9709.487504836581	1.132273	1.120074	1.1300987198065449	1.1178993042733398	1.0950557785275747	1.082856396258903
0.006231	0.280289	0.002734	9721.128771836582	1.132351	1.120136	1.1301763708049086	1.117960955205005	1.0951334295259385	1.0829180471905682
0.006232	0.280548	0.002710	9730.124296836582	1.132428	1.120202	1.1302530218032723	1.1180266061366697	1.0952100805243021	1.082983698122233
0.006234	0.280899	0.002765	9742.294711836581	1.132506	1.120265	1.1303303238	1.118088908	1.0952873825210299	1.083045999985563
0.006235	0.281158	0.002710	9751.29023583658	1.132582	1.120330	1.1304059747983637	1.1181535589316651	1.0953630335193936	1.0831106509172281
0.006236	0.281494	0.002667	9762.931502836582	1.132658	1.120391	1.1304816257967276	1.11821420986333	1.0954386845177575	1.083171301848893
0.006237	0.281723	0.002728	9770.868730836582	1.132735	1.120458	1.1305582767950915	1.1182808607949952	1.0955153355161213	1.0832379527805585
0.006239	0.282028	0.002759	9781.451700836582	1.132813	1.120523	1.1306355787918192	1.1183451626583252	1.095592637512849	1.0833022546438884
0.006240	0.282288	0.002698	9790.447224836582	1.132890	1.120588	1.1307122297901828	1.1184098135899903	1.0956692885112127	1.0833669055755535
0.006241	0.282654	0.002704	9803.146788836582	1.132966	1.120649	1.1307878807885465	1.1184704645216554	1.0957449395095764	1.0834275565072184
0.006242	0.282913	0.002661	9812.142312836582	1.133042	1.120713	1.1308635317869107	1.1185341154533206	1.0958205905079406	1.0834912074388838
0.006244	0.283188	0.002679	9821.666985836582	1.133118	1.120777	1.1309388337836381	1.1185974173166506	1.095895892504668	1.0835545093022136
0.006245	0.283432	0.002698	9830.133361836582	1.133194	1.120842	1.131014484782002	1.1186620682483155	1.095971543503032	1.0836191602338787
0.006246	0.283798	0.002673	9842.832925836581	1.133269	1.120902	1.1310891357803659	1.1187217191799808	1.0960461945013957	1.083678811165544
0.006247	0.284042	0.002643	9851.299301836581	1.133344	1.120966	1.1311637867787294	1.1187853701116457	1.0961208454997593	1.083742462097209
0.006249	0.284363	0.002618	9862.41142083658	1.133419	1.121027	1.1312380887754572	1.118845671974976	1.096195147496487	1.0838027639605392
0.006250	0.284622	0.002649	9871.40694483658	1.133493	1.121090	1.131311739773821	1.118908322906641	1.096268798494851	1.083865414892204
0.006251	0.284897	0.002643	9880.931617836583	1.133568	1.121153	1.1313863907721846	1.1189709738383062	1.0963434494932145	1.0839280658238692
0.006252	0.285217	0.002631	9892.043735836582	1.133643	1.121213	1.1314610417705486	1.119030624769971	1.0964181004915785	1.083987716755534
0.006254	0.285492	0.002625	9901.568408836582	1.133717	1.121276	1.1315343437672762	1.1190929266333012	1.0964914024883061	1.0840500186188642
0.006255	0.285782	0.002643	9911.622230836581	1.133791	1.121337	1.1316079947656401	1.1191535775649664	1.09656505348667	1.0841106695505296
0.006256	0.286011	0.002466	9919.559457836582	1.133862	1.121398	1.1316786457640038	1.1192142284966313	1.0966357044850337	1.0841713204821946
0.006257	0.286270	0.002460	9928.554982836582	1.133931	1.121456	1.1317472967623676	1.1192718794282965	1.0967043554833975	1.0842289714138595
0.006259	0.286438	0.002338	9934.375615836581	1.133997	1.121514	1.1318125987590952	1.1193291812916264	1.0967696574801251	1.0842862732771894
0.006260	0.286636	0.002173	9941.254545836582	1.134058	1.121567	1.131873249757459	1.1193818322232916	1.096830308478489	1.0843389242088546
0.006261	0.286728	0.001959	9944.42943683658	1.134113	1.121618	1.1319279007558227	1.1194324831549567	1.0968849594768526	1.08438957514052
0.006262	0.286850	0.001752	9948.662624836581	1.134163	1.121663	1.1319775517541868	1.1194771340866219	1.0969346104752167	1.0844342260721849
0.006264	0.286819	0.001666	9947.604327836581	1.134210	1.121711	1.1320238537509142	1.1195244359499519	1.096980912471944	1.084481527935515
0.006265	0.286880	0.001447	9949.720921836582	1.134251	1.121749	1.132064504749278	1.119562086881617	1.097021563470308	1.08451917886718
0.006266	0.286850	0.001233	9948.662624836581	1.134286	1.121786	1.1320991557476419	1.119598737813282	1.0970562144686717	1.0845558297988451
0.006267	0.286835	0.001038	9948.133476836581	1.134315	1.121816	1.1321278067460057	1.119628388744947	1.0970848654670355	1.0845854807305102
0.006269	0.286713	0.000854	9943.900288836581	1.134340	1.121845	1.1321521087427333	1.1196566906082772	1.0971091674637632	1.0846137825938404
0.006270	0.286697	0.000690	9943.371139836581	1.134359	1.121866	1.132170759741097	1.1196773415399424	1.097127818462127	1.0846344335255056
0.006271	0.286575	0.000568	9939.137951836581	1.134375	1.121887	1.132186410739461	1.1196979924716073	1.097143469460491	1.0846550844571703
0.006272	0.286469	0.000348	9935.433912836581	1.134385	1.121901	1.1321960617378248	1.1197116434032723	1.0971531204588547	1.0846687353888353
0.006274	0.286346	0.000201	9931.20072483658	1.134391	1.121912	1.1322013637345523	1.1197219452666025	1.0971584224555821	1.0846790372521657
0.006275	0.286194	2.441406E-5	9925.909239836581	1.134391	1.121920	1.1322010147329162	1.1197295961982676	1.0971580734539461	1.0846866881838308
0.006276	0.286011	-0.000146	9919.559457836582	1.134388	1.121924	1.13219766573128	1.1197332471299326	1.0971547244523099	1.0846903391154958
0.006277	0.285873	-0.000262	9914.797121836582	1.134380	1.121922	1.1321893167296437	1.1197308980615979	1.0971463754506736	1.0846879900471609
0.006279	0.285645	-0.000360	9906.859893836581	1.134370	1.121922	1.1321786187263716	1.1197301999249278	1.0971356774474015	1.084687291910491
0.006280	0.285522	-0.000476	9902.626705836581	1.134356	1.121914	1.1321642697247352	1.119721850856593	1.097121328445765	1.0846789428421562
0.006281	0.285248	-0.000665	9893.102032836581	1.134338	1.121907	1.1321459207230993	1.119714501788258	1.0971029794441292	1.084671593773821
0.006282	0.285095	-0.000769	9887.810547836581	1.134316	1.121892	1.132123571721463	1.119699152719923	1.097080630442493	1.084656244705486
0.006284	0.284897	-0.000848	9880.931617836583	1.134292	1.121876	1.1320988737181907	1.1196824545832533	1.0970559324392206	1.0846395465688166
0.006285	0.284622	-0.001044	9871.40694483658	1.134263	1.121860	1.1320695247165544	1.1196661055149182	1.0970265834375843	1.0846231975004814
0.006286	0.284363	-0.001038	9862.41142083658	1.134233	1.121841	1.1320391757149182	1.1196467564465833	1.096996234435948	1.0846038484321463
0.006287	0.284164	-0.001208	9855.532489836582	1.134199	1.121816	1.1320048267132818	1.1196214073782482	1.0969618854343117	1.0845784993638112
