Repository: pietracorvo/HystAPI

# Example data

The example data in this folder is from measurements performed during my physics bachelor.

The material is **FeSi3** (iron with 3% silicon), aka 'electrical steel', the standard material for ring cores in trafos. 

Four of the five samples where treated with high pressure torison (HPT, 20 rotations at 20GPa), to achieve nanocristallisation of the grains, which has a huge impact on the magnetic properties of the material. The HPT deformation was done at 77K (under liquid nitrogen) and at 293K (at room temperature). Afterwards some samples were heat treated at a temperature of 493K (for two hours) to anneal defects from the deformation process.

The five samples are:

File: testData/FeSi3_LN_ht/G5_713V_151Hz_800000Fs0.txt (part 19 of 38)
--------------------------
t	U1	U2	H	Braw	Jraw	B_drift	 J_drift	B_corr	J_corr
0.006289	-0.061646	0.009430	-2136.6945877370154	-0.945077	-0.942391	-0.9477514316538692	-0.9450567473388036	-0.9796604711693022	-0.9769746170824773
0.006290	-0.061386	0.009479	-2127.6990637370145	-0.944809	-0.942134	-0.9474838569093398	-0.9448001712134003	-0.9793928964247728	-0.976718040957074
0.006291	-0.061249	0.009503	-2122.9367267370153	-0.944540	-0.941871	-0.9472152821648103	-0.9445375950879971	-0.9791243216802433	-0.9764554648316708
0.006292	-0.060944	0.009515	-2112.3537577370153	-0.944270	-0.941615	-0.9469457074202808	-0.9442820189625938	-0.9788547469357138	-0.9761998887062675
0.006294	-0.060745	0.009552	-2105.474826737015	-0.944000	-0.941353	-0.9466765579312216	-0.9440208667117872	-0.9785855974466546	-0.9759387364554609
0.006295	-0.060455	0.009552	-2095.4210057370146	-0.943730	-0.941095	-0.9464069831866921	-0.943763290586384	-0.9783160227021251	-0.9756811603300577
0.006296	-0.060318	0.009564	-2090.6586687370145	-0.943459	-0.940830	-0.9461364084421627	-0.9434987144609808	-0.9780454479575957	-0.9754165842046545
0.006297	-0.060120	0.009668	-2083.7797387370147	-0.943185	-0.940565	-0.9458628336976332	-0.9432341383355773	-0.9777718732130662	-0.9751520080792511
0.006299	-0.059830	0.009698	-2073.725916737015	-0.942911	-0.940304	-0.9455896842085741	-0.9429739860847709	-0.9774987237240071	-0.9748918558284446
0.006300	-0.059647	0.009680	-2067.3761347370146	-0.942637	-0.940038	-0.9453161094640445	-0.9427084099593677	-0.9772251489794775	-0.9746262797030414
0.006301	-0.059418	0.009711	-2059.438907737015	-0.942362	-0.939773	-0.9450415347195151	-0.9424438338339642	-0.9769505742349481	-0.974361703577638
0.006302	-0.059250	0.009772	-2053.618274737015	-0.942086	-0.939504	-0.9447659599749856	-0.942175257708561	-0.9766749994904186	-0.9740931274522348
0.006304	-0.058945	0.009741	-2043.035304737015	-0.941810	-0.939241	-0.9444908104859266	-0.9419131054577544	-0.9763998500013596	-0.9738309752014281
0.006305	-0.058746	0.009760	-2036.156373737015	-0.941533	-0.938973	-0.944214235741397	-0.9416455293323511	-0.97612327525683	-0.9735633990760248
0.006306	-0.058594	0.009845	-2030.864888737015	-0.941255	-0.938701	-0.9439366609968675	-0.9413739532069479	-0.9758457005123005	-0.9732918229506217
0.006307	-0.058380	0.009833	-2023.456809737015	-0.940976	-0.938432	-0.943658086252338	-0.9411053770815447	-0.975567125767771	-0.9730232468252185
0.006309	-0.058075	0.009863	-2012.873839737015	-0.940697	-0.938166	-0.943379936763279	-0.9408402248307381	-0.975288976278712	-0.9727580945744119
0.006310	-0.057861	0.009888	-2005.465760737015	-0.940417	-0.937896	-0.9431003620187494	-0.9405706487053348	-0.9750094015341824	-0.9724885184490085
0.006311	-0.057693	0.009912	-1999.645127737015	-0.940137	-0.937623	-0.9428207872742199	-0.9402980725799316	-0.9747298267896529	-0.9722159423236053
0.006312	-0.057510	0.009906	-1993.295345737015	-0.939856	-0.937350	-0.9425402125296904	-0.9400254964545283	-0.9744492520451234	-0.971943366198202
0.006314	-0.057266	0.009979	-1984.8289697370149	-0.939574	-0.937078	-0.9422590630406315	-0.9397543442037217	-0.9741681025560645	-0.9716722139473954
0.006315	-0.057007	0.009998	-1975.833445737015	-0.939291	-0.936807	-0.9419764882961018	-0.9394837680783183	-0.9738855278115348	-0.9714016378219921
0.006316	-0.056824	0.009955	-1969.483663737015	-0.939009	-0.936533	-0.9416949135515723	-0.9392101919529151	-0.9736039530670053	-0.9711280616965888
0.006317	-0.056595	0.010034	-1961.546435737015	-0.938725	-0.936259	-0.9414113388070429	-0.9389366158275119	-0.9733203783224759	-0.9708544855711856
0.006319	-0.056396	0.010095	-1954.6675057370148	-0.938439	-0.935982	-0.9411261893179839	-0.9386604635767053	-0.9730352288334169	-0.970578333320379
0.006320	-0.056168	0.010114	-1946.7302777370148	-0.938153	-0.935706	-0.9408406145734544	-0.9383848874513021	-0.9727496540888874	-0.9703027571949758
0.006321	-0.055954	0.010083	-1939.322198737015	-0.937867	-0.935429	-0.9405550398289247	-0.9381083113258988	-0.9724640793443577	-0.9700261810695725
0.006322	-0.055725	0.010199	-1931.384971737015	-0.937579	-0.935151	-0.9402674650843953	-0.9378307352004955	-0.9721765045998283	-0.9697486049441693
0.006324	-0.055527	0.010150	-1924.506041737015	-0.937291	-0.934871	-0.9399803155953362	-0.937551582949689	-0.9718893551107692	-0.9694694526933627
0.006325	-0.055283	0.010260	-1916.039665737015	-0.937002	-0.934593	-0.9396917408508068	-0.9372740068242857	-0.9716007803662398	-0.9691918765679595
0.006326	-0.055115	0.010187	-1910.219031737015	-0.936712	-0.934310	-0.9394021661062771	-0.9369914306988824	-0.9713112056217101	-0.9689093004425561
0.006327	-0.054840	0.010382	-1900.694358737015	-0.936419	-0.934030	-0.9391095913617477	-0.9367118545734792	-0.9710186308771807	-0.9686297243171529
0.006329	-0.054642	0.010315	-1893.8154287370148	-0.936127	-0.933746	-0.9388184418726887	-0.9364287023226726	-0.9707274813881217	-0.9683465720663463
0.006330	-0.054459	0.010333	-1887.465646737015	-0.935835	-0.933461	-0.9385268671281591	-0.9361441261972693	-0.9704359066435921	-0.968061995940943
0.006331	-0.054184	0.010352	-1877.940973737015	-0.935541	-0.933180	-0.9382332923836295	-0.9358635500718661	-0.9701423318990625	-0.9677814198155398
0.006332	-0.053970	0.010455	-1870.5328947370149	-0.935246	-0.932894	-0.9379387176391001	-0.9355779739464628	-0.9698477571545331	-0.9674958436901365
0.006334	-0.053787	0.010406	-1864.1831127370149	-0.934951	-0.932607	-0.937644568150041	-0.9352918216956562	-0.969553607665474	-0.9672096914393299
0.006335	-0.053543	0.010455	-1855.716736737015	-0.934655	-0.932322	-0.9373489934055116	-0.9350072455702529	-0.9692580329209446	-0.9669251153139267
0.006336	-0.053284	0.010419	-1846.7212127370149	-0.934360	-0.932038	-0.937054418660982	-0.9347236694448497	-0.968963458176415	-0.9666415391885235
0.006337	-0.053070	0.010486	-1839.313133737015	-0.934063	-0.931751	-0.9367578439164524	-0.9344370933194464	-0.9686668834318855	-0.9663549630631201
0.006339	-0.052872	0.010516	-1832.4342027370149	-0.933765	-0.931461	-0.9364606944273934	-0.9341479410686399	-0.9683697339428264	-0.9660658108123136
0.006340	-0.052704	0.010596	-1826.613569737015	-0.933466	-0.931169	-0.936162119682864	-0.9338563649432366	-0.968071159198297	-0.9657742346869104
0.006341	-0.052414	0.010571	-1816.559747737015	-0.933167	-0.930882	-0.9358635449383345	-0.9335697888178333	-0.9677725844537675	-0.965487658561507
0.006342	-0.052185	0.010571	-1808.6225207370148	-0.932867	-0.930593	-0.9355639701938049	-0.93328121269243	-0.9674730097092379	-0.9651990824361038
0.006344	-0.051971	0.010608	-1801.214441737015	-0.932567	-0.930302	-0.9352648207047459	-0.9329910604416234	-0.9671738602201789	-0.9649089301852971
0.006345	-0.051865	0.010706	-1797.5104027370148	-0.932264	-0.930004	-0.9349622459602164	-0.9326934843162202	-0.9668712854756494	-0.964611354059894
0.006346	-0.051590	0.010736	-1787.985729737015	-0.931960	-0.929712	-0.9346586712156869	-0.9324019081908169	-0.9665677107311199	-0.9643197779344906
0.006347	-0.051346	0.010712	-1779.5193537370149	-0.931657	-0.929419	-0.9343560964711572	-0.9321093320654137	-0.9662651359865903	-0.9640272018090874
0.006349	-0.051102	0.010724	-1771.052977737015	-0.931353	-0.929126	-0.9340529469820983	-0.9318171798146071	-0.9659619864975313	-0.9637350495582808
0.006350	-0.050873	0.010724	-1763.115749737015	-0.931049	-0.928832	-0.9337493722375688	-0.9315236036892038	-0.9656584117530018	-0.9634414734328776
0.006351	-0.050735	0.010846	-1758.353413737015	-0.930743	-0.928532	-0.9334437974930393	-0.9312240275638006	-0.9653528370084723	-0.9631418973074743
0.006352	-0.050461	0.010883	-1748.8287407370149	-0.930435	-0.928236	-0.9331362227485097	-0.9309284514383972	-0.9650452622639427	-0.9628463211820709
0.006354	-0.050278	0.010828	-1742.4789587370149	-0.930128	-0.927937	-0.9328300732594507	-0.9306302991875908	-0.9647391127748837	-0.9625481689312645
0.006355	-0.050034	0.010907	-1734.012582737015	-0.929819	-0.927639	-0.9325214985149212	-0.9303327230621874	-0.9644305380303542	-0.9622505928058611
0.006356	-0.049805	0.010938	-1726.075355737015	-0.929510	-0.927340	-0.9322129237703917	-0.9300341469367842	-0.9641219632858247	-0.9619520166804579
0.006357	-0.049545	0.010938	-1717.0798307370148	-0.929200	-0.927041	-0.9319033490258622	-0.9297355708113809	-0.9638123885412953	-0.9616534405550546
0.006359	-0.049454	0.010986	-1713.904939737015	-0.928889	-0.926734	-0.9315931995368031	-0.9294294185605743	-0.9635022390522361	-0.961347288304248
0.006360	-0.049164	0.011084	-1703.851118737015	-0.928576	-0.926433	-0.9312806247922736	-0.929128842435171	-0.9631896643077066	-0.9610467121788447
0.006361	-0.048981	0.011102	-1697.501336737015	-0.928262	-0.926127	-0.9309670500477442	-0.9288232663097679	-0.9628760895631772	-0.9607411360534416
0.006362	-0.048721	0.011066	-1688.505812737015	-0.927948	-0.925825	-0.9306534753032146	-0.9285216901843646	-0.9625625148186476	-0.9604395599280383
0.006364	-0.048508	0.011115	-1681.097733737015	-0.927633	-0.925519	-0.9303393258141556	-0.928216537933558	-0.9622483653295886	-0.9601344076772317
0.006365	-0.048294	0.011224	-1673.689654737015	-0.927316	-0.925211	-0.9300227510696261	-0.9279089618081547	-0.9619317905850591	-0.9598268315518285
0.006366	-0.048096	0.011176	-1666.810723737015	-0.926999	-0.924903	-0.9297061763250966	-0.9276013856827514	-0.9616152158405296	-0.9595192554264251
0.006367	-0.047867	0.011218	-1658.8734967370149	-0.926682	-0.924596	-0.929389601580567	-0.9272948095573481	-0.961298641096	-0.9592126793010218
0.006369	-0.047623	0.011267	-1650.407120737015	-0.926363	-0.924288	-0.929071452091508	-0.9269876573065416	-0.960980491606941	-0.9589055270502154
0.006370	-0.047409	0.011267	-1642.999041737015	-0.926044	-0.923978	-0.9287528773469784	-0.9266780811811383	-0.9606619168624114	-0.958595950924812
0.006371	-0.047256	0.011292	-1637.707556737015	-0.925724	-0.923665	-0.9284333026024489	-0.926365505055735	-0.9603423421178819	-0.9582833747994087
0.006372	-0.047012	0.011389	-1629.241180737015	-0.925402	-0.923353	-0.9281117278579194	-0.9260539289303318	-0.9600207673733524	-0.9579717986740055
0.006374	-0.046738	0.011407	-1619.716507737015	-0.925079	-0.923043	-0.9277895783688603	-0.9257447766795251	-0.9596986178842933	-0.9576626464231989
0.006375	-0.046524	0.011346	-1612.308428737015	-0.924758	-0.922730	-0.9274690036243308	-0.925432200554122	-0.9593780431397638	-0.9573500702977957
0.006376	-0.046326	0.011414	-1605.429498737015	-0.924435	-0.922416	-0.9271464288798014	-0.9251186244287187	-0.9590554683952344	-0.9570364941723924
0.006377	-0.046158	0.011456	-1599.608864737015	-0.924111	-0.922099	-0.9268228541352719	-0.9248020483033154	-0.9587318936507049	-0.9567199180469891
0.006379	-0.045929	0.011469	-1591.6716377370149	-0.923786	-0.921784	-0.9264987046462128	-0.9244878960525089	-0.9584077441616458	-0.9564057657961826
0.006380	-0.045731	0.011542	-1584.792706737015	-0.923459	-0.921466	-0.9261721299016833	-0.9241703199271056	-0.9580811694171163	-0.9560881896707794
0.006381	-0.045502	0.011639	-1576.855479737015	-0.923130	-0.921147	-0.9258435551571538	-0.9238517438017023	-0.9577525946725868	-0.955769613545376
0.006382	-0.045242	0.011566	-1567.8599557370148	-0.922802	-0.920830	-0.9255159804126243	-0.9235351676762991	-0.9574250199280573	-0.9554530374199728
0.006384	-0.045029	0.011652	-1560.451876737015	-0.922472	-0.920510	-0.9251868309235651	-0.9232160154254925	-0.9570958704389981	-0.9551338851691662
0.006385	-0.044861	0.011707	-1554.6312427370149	-0.922141	-0.920186	-0.9248562561790357	-0.9228924393000891	-0.9567652956944687	-0.9548103090437629
0.006386	-0.044586	0.011749	-1545.106569737015	-0.921809	-0.919866	-0.9245246814345062	-0.9225728631746859	-0.9564337209499392	-0.9544907329183596
0.006387	-0.044388	0.011652	-1538.227639737015	-0.921478	-0.919544	-0.9241941066899767	-0.9222512870492827	-0.9561031462054097	-0.9541691567929564
0.006389	-0.044144	0.011829	-1529.761263737015	-0.921144	-0.919221	-0.9238609572009177	-0.921929134798476	-0.9557699967163507	-0.9538470045421498
0.006390	-0.043945	0.011768	-1522.8823327370148	-0.920810	-0.918895	-0.9235273824563881	-0.9216035586730729	-0.9554364219718211	-0.9535214284167466
0.006391	-0.043747	0.011877	-1516.003402737015	-0.920475	-0.918568	-0.9231928077118586	-0.9212769825476697	-0.9551018472272916	-0.9531948522913434
0.006392	-0.043533	0.011877	-1508.595323737015	-0.920138	-0.918241	-0.9228562329673291	-0.9209504064222662	-0.9547652724827621	-0.9528682761659399
0.006394	-0.043274	0.012000	-1499.599799737015	-0.919799	-0.917914	-0.9225180834782701	-0.9206242541714598	-0.9544271229937031	-0.9525421239151335
0.006395	-0.043076	0.011896	-1492.7208687370148	-0.919462	-0.917585	-0.9221815087337405	-0.9202956780460564	-0.9540905482491735	-0.9522135477897301
0.006396	-0.042847	0.011981	-1484.783641737015	-0.919123	-0.917256	-0.921842933989211	-0.9199671019206531	-0.953751973504644	-0.9518849716643268
0.006397	-0.042633	0.012018	-1477.375562737015	-0.918782	-0.916925	-0.9215023592446815	-0.9196365257952499	-0.9534113987601145	-0.9515543955389236
0.006399	-0.042419	0.012109	-1469.9674837370148	-0.918440	-0.916592	-0.9211612097556225	-0.9193043735444433	-0.9530702492710555	-0.951222243288117
0.006400	-0.042236	0.012073	-1463.6177017370148	-0.918098	-0.916257	-0.9208196350110929	-0.9189697974190401	-0.9527286745265259	-0.9508876671627138
0.006401	-0.041992	0.012164	-1455.151325737015	-0.917754	-0.915924	-0.9204760602665634	-0.9186372212936368	-0.9523850997819964	-0.9505550910373105
0.006402	-0.041809	0.012146	-1448.801543737015	-0.917410	-0.915588	-0.9201324855220339	-0.9183016451682335	-0.9520415250374669	-0.9502195149119073
0.006404	-0.041595	0.012164	-1441.393464737015	-0.917065	-0.915253	-0.9197883360329749	-0.917967492917427	-0.9516973755484079	-0.9498853626611007
0.006405	-0.041351	0.012286	-1432.9270887370149	-0.916718	-0.914916	-0.9194417612884453	-0.9176309167920237	-0.9513508008038783	-0.9495487865356974
0.006406	-0.041107	0.012262	-1424.460712737015	-0.916371	-0.914580	-0.9190951865439159	-0.9172953406666203	-0.9510042260593489	-0.949213210410294
0.006407	-0.040833	0.012231	-1414.9360397370149	-0.916024	-0.914245	-0.9187486117993863	-0.9169607645412171	-0.9506576513148193	-0.9488786342848908
0.006409	-0.040710	0.012378	-1410.702851737015	-0.915674	-0.913900	-0.9183994623103273	-0.9166166122904107	-0.9503085018257603	-0.9485344820340844
0.006410	-0.040497	0.012439	-1403.294772737015	-0.915322	-0.913558	-0.9180478875657978	-0.9162750361650073	-0.9499569270812308	-0.948192905908681
0.006411	-0.040207	0.012433	-1393.240951737015	-0.914971	-0.913218	-0.9176973128212682	-0.915935460039604	-0.9496063523367012	-0.9478533297832777
0.006412	-0.039963	0.012390	-1384.7745757370149	-0.914619	-0.912878	-0.9173457380767387	-0.9155958839142008	-0.9492547775921717	-0.9475137536578745
0.006414	-0.039795	0.012518	-1378.953942737015	-0.914265	-0.912531	-0.9169925885876797	-0.9152497316633942	-0.9489016281031127	-0.9471676014070679
0.006415	-0.039612	0.012567	-1372.604160737015	-0.913910	-0.912184	-0.9166380138431502	-0.914903155537991	-0.9485470533585832	-0.9468210252816647
0.006416	-0.039352	0.012500	-1363.608635737015	-0.913555	-0.911841	-0.9162834390986206	-0.9145605794125877	-0.9481924786140536	-0.9464784491562614
0.006417	-0.039185	0.012567	-1357.788002737015	-0.913200	-0.911492	-0.9159288643540912	-0.9142120032871843	-0.9478379038695242	-0.946129873030858
0.006419	-0.038895	0.012634	-1347.7341807370149	-0.912842	-0.911147	-0.9155717148650322	-0.9138678510363779	-0.9474807543804652	-0.9457857207800516
0.006420	-0.038742	0.012634	-1342.442695737015	-0.912484	-0.910796	-0.9152141401205026	-0.9135172749109747	-0.9471231796359356	-0.9454351446546484
0.006421	-0.038467	0.012720	-1332.918022737015	-0.912125	-0.910448	-0.914855565375973	-0.9131696987855713	-0.946764604891406	-0.945087568529245
0.006422	-0.038284	0.012738	-1326.568241737015	-0.911764	-0.910095	-0.9144949906314436	-0.912817122660168	-0.9464040301468766	-0.9447349924038417
0.006424	-0.038055	0.012878	-1318.6310137370149	-0.911400	-0.909742	-0.9141318411423845	-0.9124649704093615	-0.9460408806578176	-0.9443828401530352
0.006425	-0.037872	0.012817	-1312.2812317370149	-0.911037	-0.909386	-0.913769266397855	-0.9121093942839582	-0.945678305913288	-0.9440272640276319
0.006426	-0.037567	0.012885	-1301.698261737015	-0.910672	-0.909035	-0.9134046916533256	-0.911758818158555	-0.9453137311687586	-0.9436766879022287
0.006427	-0.037430	0.012909	-1296.935925737015	-0.910306	-0.908675	-0.9130391169087959	-0.9113992420331517	-0.9449481564242289	-0.9433171117768254
0.006429	-0.037170	0.012988	-1287.940400737015	-0.909939	-0.908319	-0.912672967419737	-0.9110440897823451	-0.94458200693517	-0.9429619595260188
0.006430	-0.036972	0.013043	-1281.061470737015	-0.909570	-0.907959	-0.9123043926752075	-0.9106845136569418	-0.9442134321906405	-0.9426023834006155
0.006431	-0.036728	0.013049	-1272.595094737015	-0.909201	-0.907600	-0.911935817930678	-0.9103259375315386	-0.943844857446111	-0.9422438072752123
0.006432	-0.036469	0.013043	-1263.599570737015	-0.908831	-0.907242	-0.9115662431861484	-0.9099683614061352	-0.9434752827015814	-0.941886231149809
0.006434	-0.036301	0.013104	-1257.7789367370149	-0.908460	-0.906878	-0.9111960936970894	-0.9096052091553287	-0.9431051332125224	-0.9415230788990024
0.006435	-0.036133	0.013214	-1251.9583037370148	-0.908086	-0.906512	-0.9108225189525598	-0.9092396330299254	-0.9427315584679928	-0.9411575027735991
0.006436	-0.035889	0.013239	-1243.491927737015	-0.907712	-0.906148	-0.9104489442080304	-0.9088760569045221	-0.9423579837234634	-0.9407939266481958
0.006437	-0.035660	0.013214	-1235.554699737015	-0.907337	-0.905783	-0.9100743694635007	-0.9085114807791189	-0.9419834089789337	-0.9404293505227926
0.006439	-0.035461	0.013312	-1228.675769737015	-0.906961	-0.905415	-0.9096992199744418	-0.9081443285283123	-0.9416082594898748	-0.940062198271986
0.006440	-0.035233	0.013348	-1220.7385417370149	-0.906583	-0.905048	-0.9093216452299123	-0.907777752402909	-0.9412306847453453	-0.9396956221465828
0.006441	-0.035034	0.013312	-1213.859611737015	-0.906206	-0.904679	-0.9089450704853828	-0.9074091762775058	-0.9408541100008158	-0.9393270460211796
0.006442	-0.034805	0.013342	-1205.922384737015	-0.905828	-0.904311	-0.9085674957408533	-0.9070416001521026	-0.9404765352562863	-0.9389594698957763
0.006444	-0.034592	0.013489	-1198.5143057370149	-0.905446	-0.903939	-0.9081863462517942	-0.906670447901296	-0.9400953857672272	-0.9385883176449697
0.006445	-0.034317	0.013550	-1188.989632737015	-0.905063	-0.903568	-0.9078037715072647	-0.9062998717758928	-0.9397128110226977	-0.9382177415195665
0.006446	-0.034119	0.013495	-1182.110701737015	-0.904681	-0.903194	-0.9074221967627352	-0.9059262956504894	-0.9393312362781682	-0.9378441653941632
0.006447	-0.033905	0.013617	-1174.702622737015	-0.904295	-0.902818	-0.9070366220182057	-0.9055507195250861	-0.9389456615336387	-0.9374685892687599
0.006449	-0.033707	0.013654	-1167.8236927370149	-0.903909	-0.902440	-0.9066514725291466	-0.9051735672742797	-0.9385605120445796	-0.9370914370179534
0.006450	-0.033447	0.013666	-1158.8281677370148	-0.903522	-0.902065	-0.9062648977846172	-0.9047989911488763	-0.9381739373000502	-0.93671686089255
0.006451	-0.033295	0.013715	-1153.5366827370149	-0.903134	-0.901683	-0.9058773230400876	-0.9044174150234731	-0.9377863625555206	-0.9363352847671468
0.006452	-0.033005	0.013763	-1143.482861737015	-0.902745	-0.901306	-0.9054887482955581	-0.9040408388980699	-0.9373977878109911	-0.9359587086417436
0.006454	-0.032791	0.013739	-1136.0747827370149	-0.902355	-0.900926	-0.905099598806499	-0.9036616866472632	-0.937008638321932	-0.9355795563909369
0.006455	-0.032593	0.013879	-1129.195852737015	-0.901963	-0.900542	-0.9047080240619695	-0.9032781105218599	-0.9366170635774025	-0.9351959802655336
0.006456	-0.032333	0.013916	-1120.200327737015	-0.901569	-0.900160	-0.90431444931744	-0.9028965343964567	-0.936223488832873	-0.9348144041401304
0.006457	-0.032181	0.013959	-1114.908842737015	-0.901174	-0.899772	-0.9039198745729106	-0.9025089582710534	-0.9358289140883436	-0.9344268280147271
0.006459	-0.031921	0.013928	-1105.9133187370148	-0.900779	-0.899388	-0.9035257250838514	-0.9021258060202468	-0.9354347645992844	-0.9340436757639206
0.006460	-0.031708	0.014044	-1098.505239737015	-0.900382	-0.899000	-0.903129150339322	-0.9017382298948436	-0.935038189854755	-0.9336560996385174
0.006461	-0.031494	0.014075	-1091.097160737015	-0.899984	-0.898611	-0.9027315755947924	-0.9013496537694403	-0.9346406151102254	-0.933267523513114
0.006462	-0.031296	0.014069	-1084.218230737015	-0.899585	-0.898221	-0.9023330008502629	-0.9009600776440371	-0.9342420403656959	-0.9328779473877108
0.006464	-0.031036	0.014203	-1075.2227057370148	-0.899183	-0.897831	-0.9019318513612038	-0.9005709253932305	-0.9338408908766368	-0.9324887951369042
0.006465	-0.030838	0.014252	-1068.343775737015	-0.898780	-0.897436	-0.9015292766166744	-0.9001763492678272	-0.9334383161321074	-0.9320942190115009
0.006466	-0.030609	0.014197	-1060.406547737015	-0.898378	-0.897044	-0.9011277018721449	-0.8997847731424239	-0.9330367413875779	-0.9317026428860976
0.006467	-0.030426	0.014301	-1054.056765737015	-0.897973	-0.896647	-0.9007231271276154	-0.8993881970170207	-0.9326321666430484	-0.9313060667606944
0.006469	-0.030334	0.014404	-1050.8818747370149	-0.897566	-0.896244	-0.9003169776385562	-0.8989860447662141	-0.9322260171539892	-0.9309039145098879
0.006470	-0.029953	0.014368	-1037.653162737015	-0.897159	-0.895854	-0.8999104028940268	-0.8985964686408109	-0.9318194424094598	-0.9305143383844846
0.006471	-0.029739	0.014368	-1030.245083737015	-0.896751	-0.895455	-0.8995028281494972	-0.8981978925154076	-0.9314118676649302	-0.9301157622590813
0.006472	-0.029556	0.014508	-1023.895301737015	-0.896341	-0.895053	-0.8990932534049678	-0.8977963163900042	-0.9310022929204008	-0.929714186133678
0.006474	-0.029312	0.014569	-1015.428925737015	-0.895929	-0.894652	-0.8986821039159086	-0.8973961641391978	-0.9305911434313416	-0.9293140338828715
0.006475	-0.029068	0.014551	-1006.9625497370149	-0.895517	-0.894250	-0.8982705291713792	-0.8969945880137944	-0.9301795686868122	-0.9289124577574681
0.006476	-0.028839	0.014636	-999.0253227370149	-0.895103	-0.893846	-0.8978569544268497	-0.8965910118883912	-0.9297659939422827	-0.9285088816320649
0.006477	-0.028656	0.014697	-992.6755407370149	-0.894687	-0.893438	-0.8974413796823202	-0.8961834357629879	-0.9293504191977532	-0.9281013055066616
0.006479	-0.028442	0.014740	-985.267461737015	-0.894270	-0.893030	-0.8970252301932612	-0.8957762835121813	-0.9289342697086942	-0.927694153255855
0.006480	-0.028244	0.014752	-978.3885307370149	-0.893852	-0.892621	-0.8966076554487316	-0.8953677073867781	-0.9285166949641646	-0.9272855771304518
0.006481	-0.027969	0.014819	-968.8638577370149	-0.893432	-0.892213	-0.8961880807042021	-0.8949601312613749	-0.9280971202196351	-0.9268780010050486
0.006482	-0.027786	0.014874	-962.514076737015	-0.893011	-0.891801	-0.8957675059596726	-0.8945485551359715	-0.9276765454751056	-0.9264664248796453
0.006484	-0.027618	0.014886	-956.693442737015	-0.892590	-0.891386	-0.8953473564706136	-0.894134402885165	-0.9272563959860466	-0.9260522726288387
0.006485	-0.027328	0.014929	-946.639621737015	-0.892167	-0.890976	-0.894924781726084	-0.8937248267597617	-0.926833821241517	-0.9256426965034354
0.006486	-0.027176	0.015027	-941.3481367370149	-0.891742	-0.890557	-0.8945002069815545	-0.8933062506343584	-0.9264092464969875	-0.9252241203780321
0.006487	-0.026932	0.015131	-932.8817607370149	-0.891314	-0.890140	-0.894072632237025	-0.8928896745089552	-0.925981671752458	-0.9248075442526289
0.006489	-0.026733	0.015106	-926.002829737015	-0.890886	-0.889721	-0.893645482747966	-0.8924715222581486	-0.925554522263399	-0.9243893920018224
0.006490	-0.026428	0.015143	-915.4198597370149	-0.890458	-0.889306	-0.8932179080034364	-0.8920569461327453	-0.9251269475188694	-0.923974815876419
0.006491	-0.026245	0.015167	-909.0700777370149	-0.890028	-0.888884	-0.8927883332589069	-0.891635370007342	-0.9246973727743399	-0.9235532397510158
0.006492	-0.026047	0.015332	-902.191147737015	-0.889594	-0.888459	-0.8923547585143774	-0.8912107938819388	-0.9242637980298104	-0.9231286636256125
0.006494	-0.025833	0.015363	-894.7830687370149	-0.889160	-0.888034	-0.8919216090253184	-0.8907866416311322	-0.9238306485407514	-0.9227045113748059
0.006495	-0.025589	0.015326	-886.3166927370149	-0.888725	-0.887610	-0.8914870342807889	-0.890363065505729	-0.9233960737962219	-0.9222809352494027
0.006496	-0.025406	0.015375	-879.9669107370149	-0.888290	-0.887183	-0.8910524595362593	-0.8899364893803258	-0.9229614990516923	-0.9218543591239995
0.006497	-0.025177	0.015515	-872.0296837370149	-0.887851	-0.886754	-0.8906138847917298	-0.8895079132549224	-0.9225229243071628	-0.9214257829985961
0.006499	-0.024933	0.015594	-863.563307737015	-0.887410	-0.886323	-0.8901737353026709	-0.8890777610041158	-0.9220827748181039	-0.9209956307477896
0.006500	-0.024704	0.015576	-855.626079737015	-0.886969	-0.885892	-0.8897331605581413	-0.8886471848787126	-0.9216422000735743	-0.9205650546223864
0.006501	-0.024399	0.015662	-845.0431107370149	-0.886526	-0.885463	-0.8892905858136118	-0.8882186087533093	-0.9211996253290448	-0.920136478496983
0.006502	-0.024246	0.015637	-839.7516257370149	-0.886082	-0.885026	-0.8888470110690823	-0.887782032627906	-0.9207560505845153	-0.9196999023715797
0.006504	-0.024078	0.015778	-833.9309917370149	-0.885636	-0.884587	-0.8884018615800232	-0.8873438803770994	-0.9203109010954562	-0.9192617501207732
0.006505	-0.023865	0.015814	-826.522912737015	-0.885189	-0.884149	-0.8879552868354937	-0.8869063042516961	-0.9198643263509267	-0.9188241739953699
0.006506	-0.023682	0.015839	-820.173130737015	-0.884740	-0.883708	-0.8875067120909641	-0.886465728126293	-0.9194157516063971	-0.9183835978699667
0.006507	-0.023437	0.015851	-811.706754737015	-0.884291	-0.883270	-0.8870581373464347	-0.8860281520008897	-0.9189671768618677	-0.9179460217445634
0.006509	-0.023254	0.015967	-805.356972737015	-0.883840	-0.882826	-0.8866079878573756	-0.8855849997500831	-0.9185170273728086	-0.9175028694937568
0.006510	-0.022995	0.015997	-796.3614487370149	-0.883387	-0.882385	-0.8861554131128462	-0.8851444236246798	-0.9180644526282792	-0.9170622933683535
0.006511	-0.022766	0.016058	-788.4242207370149	-0.882932	-0.881940	-0.8857008383683167	-0.8846998474992765	-0.9176098778837497	-0.9166177172429503
0.006512	-0.022583	0.016101	-782.0744397370149	-0.882476	-0.881492	-0.8852452636237871	-0.8842522713738733	-0.9171543031392201	-0.916170141117547
0.006514	-0.022339	0.016217	-773.608063737015	-0.882018	-0.881044	-0.884788114134728	-0.8838051191230668	-0.916697153650161	-0.9157229888667405
0.006515	-0.022110	0.016211	-765.670835737015	-0.881559	-0.880595	-0.8843295393901985	-0.8833565429976634	-0.9162385789056315	-0.9152744127413371
0.006516	-0.021927	0.016272	-759.321053737015	-0.881098	-0.880142	-0.8838689646456691	-0.8829039668722601	-0.9157780041611021	-0.9148218366159339
0.006517	-0.021713	0.016339	-751.9129747370149	-0.880635	-0.879689	-0.8834063899011394	-0.882451390746857	-0.9153154294165724	-0.9143692604905307
0.006519	-0.021454	0.016449	-742.917450737015	-0.880170	-0.879235	-0.8829422404120805	-0.8819982384960503	-0.9148512799275135	-0.913916108239724
0.006520	-0.021240	0.016492	-735.5093717370149	-0.879703	-0.878777	-0.882475665667551	-0.8815406623706471	-0.914384705182984	-0.9134585321143208
0.006521	-0.021011	0.016565	-727.5721437370149	-0.879234	-0.878319	-0.8820070909230214	-0.8810830862452438	-0.9139161304384544	-0.9130009559889175
0.006522	-0.020782	0.016547	-719.6349167370149	-0.878766	-0.877860	-0.8815395161784919	-0.8806245101198406	-0.9134485556939249	-0.9125423798635143
0.006524	-0.020599	0.016620	-713.2851347370149	-0.878295	-0.877398	-0.8810693666894329	-0.880163357869034	-0.9129784062048659	-0.9120812276127077
0.006525	-0.020355	0.016687	-704.818758737015	-0.877823	-0.876936	-0.8805977919449034	-0.8797017817436308	-0.9125068314603364	-0.9116196514873045
0.006526	-0.020172	0.016785	-698.4689767370149	-0.877348	-0.876469	-0.8801232172003739	-0.8792352056182274	-0.9120322567158069	-0.9111530753619012
0.006527	-0.019928	0.016833	-690.002600737015	-0.876871	-0.876003	-0.8796466424558442	-0.8787696294928241	-0.9115556819712772	-0.9106874992364978
0.006529	-0.019775	0.016876	-684.7111157370149	-0.876394	-0.875532	-0.8791704929667853	-0.8782994772420176	-0.9110795324822183	-0.9102173469856913
0.006530	-0.019501	0.016919	-675.1864427370149	-0.875915	-0.875065	-0.8786919182222558	-0.8778329011166143	-0.9106009577376888	-0.909750770860288
0.006531	-0.019318	0.016974	-668.836660737015	-0.875434	-0.874592	-0.8782113434777263	-0.8773603249912111	-0.9101203829931593	-0.9092781947348848
0.006532	-0.019028	0.017108	-658.7828397370149	-0.874950	-0.874121	-0.8777277687331968	-0.8768897488658078	-0.9096368082486298	-0.9088076186094816
0.006534	-0.018829	0.017133	-651.9039097370149	-0.874465	-0.873645	-0.8772436192441377	-0.8764145966150012	-0.9091526587595707	-0.9083324663586749
0.006535	-0.018631	0.017151	-645.024978737015	-0.873980	-0.873168	-0.8767590444996082	-0.875938020489598	-0.9086680840150412	-0.9078558902332717
0.006536	-0.018387	0.017224	-636.5586027370149	-0.873492	-0.872691	-0.8762714697550787	-0.8754614443641947	-0.9081805092705117	-0.9073793141078684
0.006537	-0.018204	0.017297	-630.2088207370149	-0.873002	-0.872209	-0.8757818950105491	-0.8749798682387914	-0.9076909345259822	-0.9068977379824651
0.006539	-0.017944	0.017383	-621.213296737015	-0.872511	-0.871729	-0.8752917455214901	-0.8745007159879848	-0.9072007850369231	-0.9064185857316586
0.006540	-0.017700	0.017358	-612.746920737015	-0.872019	-0.871247	-0.8748001707769606	-0.8740191398625816	-0.9067092102923936	-0.9059370096062553
0.006541	-0.017487	0.017462	-605.338841737015	-0.871525	-0.870763	-0.8743065960324311	-0.8735355637371782	-0.9062156355478641	-0.9054534334808519
0.006542	-0.017349	0.017548	-600.5765057370149	-0.871028	-0.870272	-0.8738100212879016	-0.8730449876117751	-0.9057190608033346	-0.9049628573554488
0.006544	-0.017136	0.017560	-593.1684267370149	-0.870531	-0.869784	-0.8733138717988426	-0.8725578353609684	-0.9052229113142756	-0.9044757051046421
0.006545	-0.016937	0.017645	-586.2894957370149	-0.870031	-0.869293	-0.872814297054313	-0.8720672592355652	-0.904723336569746	-0.9039851289792389
0.006546	-0.016602	0.017719	-574.648228737015	-0.869530	-0.868806	-0.8723137223097835	-0.8715806831101619	-0.9042227618252165	-0.9034985528538356
0.006547	-0.016510	0.017810	-571.473337737015	-0.869026	-0.868307	-0.871810147565254	-0.8710821069847587	-0.903719187080687	-0.9029999767284325
0.006549	-0.016174	0.017816	-559.832070737015	-0.868521	-0.867816	-0.8713059980761949	-0.8705919547339521	-0.9032150375916279	-0.9025098244776258
0.006550	-0.016022	0.017914	-554.5405857370149	-0.868014	-0.867316	-0.8707994233316654	-0.8700923786085488	-0.9027084628470984	-0.9020102483522225
0.006551	-0.015778	0.018030	-546.0742097370149	-0.867504	-0.866816	-0.870289848587136	-0.8695928024831456	-0.902198888102569	-0.9015106722268194
0.006552	-0.015594	0.018103	-539.7244287370149	-0.866992	-0.866312	-0.8697782738426064	-0.8690892263577422	-0.9016873133580394	-0.9010070961014159
0.006554	-0.015305	0.018109	-529.670606737015	-0.866479	-0.865812	-0.8692661243535473	-0.8685900741069358	-0.9011751638689803	-0.9005079438506095
0.006555	-0.015137	0.018225	-523.8499737370149	-0.865963	-0.865304	-0.8687505496090179	-0.8680824979815324	-0.9006595891244509	-0.9000003677252061
0.006556	-0.014908	0.018274	-515.9127457370149	-0.865446	-0.864796	-0.8682339748644884	-0.8675749218561292	-0.9001430143799214	-0.8994927915998029
0.006557	-0.014725	0.018323	-509.5629637370149	-0.864927	-0.864286	-0.8677154001199588	-0.8670653457307259	-0.8996244396353918	-0.8989832154743996
0.006559	-0.014496	0.018384	-501.62573673701496	-0.864407	-0.863775	-0.8671962506308998	-0.8665551934799193	-0.8991052901463328	-0.898473063223593
0.006560	-0.014236	0.018439	-492.6302117370149	-0.863885	-0.863264	-0.8666746758863703	-0.8660446173545161	-0.8985837154018033	-0.8979624870981898
0.006561	-0.014069	0.018524	-486.80957873701493	-0.863360	-0.862747	-0.8661501011418408	-0.8655280412291129	-0.8980591406572738	-0.8974459109727866
0.006562	-0.013840	0.018622	-478.8723517370149	-0.862834	-0.862231	-0.8656245263973112	-0.8650124651037095	-0.8975335659127442	-0.8969303348473833
0.006564	-0.013626	0.018646	-471.46427273701494	-0.862306	-0.861712	-0.8650973769082523	-0.864494312852903	-0.8970064164236853	-0.8964121825965767
0.006565	-0.013397	0.018695	-463.52704473701493	-0.861777	-0.861193	-0.8645688021637227	-0.8639757367274997	-0.8964778416791557	-0.8958936064711734
0.006566	-0.013199	0.018744	-456.64811473701496	-0.861246	-0.860670	-0.8640382274191931	-0.8634531606020964	-0.8959472669346261	-0.8953710303457701
0.006567	-0.012924	0.018890	-447.12344173701496	-0.860711	-0.860148	-0.8635036526746637	-0.8629315844766932	-0.8954126921900967	-0.8948494542203669
0.006569	-0.012756	0.018915	-441.3028077370149	-0.860176	-0.859620	-0.8629695031856047	-0.8624044322258867	-0.8948785427010377	-0.8943223019695604
0.006570	-0.012466	0.018994	-431.24898673701495	-0.859638	-0.859095	-0.8624319284410751	-0.8618798561004833	-0.8943409679565081	-0.8937977258441571
0.006571	-0.012299	0.019031	-425.42835273701496	-0.859099	-0.858563	-0.8618933536965455	-0.86134827997508	-0.8938023932119785	-0.8932661497187537
0.006572	-0.012085	0.019159	-418.0202747370149	-0.858557	-0.858031	-0.8613517789520161	-0.8608167038496768	-0.8932608184674491	-0.8927345735933505
0.006574	-0.011826	0.019159	-409.02474973701493	-0.858014	-0.857499	-0.8608096294629571	-0.8602855515988702	-0.8927186689783901	-0.8922034213425439
0.006575	-0.011688	0.019324	-404.2624137370149	-0.857468	-0.856959	-0.8602640547184275	-0.859745975473467	-0.8921730942338605	-0.8916638452171407
0.006576	-0.011398	0.019366	-394.20859173701496	-0.856920	-0.856423	-0.859716479973898	-0.8592103993480638	-0.891625519489331	-0.8911282690917375
0.006577	-0.011230	0.019434	-388.3879587370149	-0.856370	-0.855880	-0.8591669052293684	-0.8586678232226603	-0.8910759447448015	-0.890585692966334
0.006579	-0.010971	0.019464	-379.3924337370149	-0.855818	-0.855340	-0.8586157557403095	-0.8581286709718539	-0.8905247952557425	-0.8900465407155276
0.006580	-0.010773	0.019592	-372.51350373701496	-0.855264	-0.854794	-0.85806218099578	-0.8575830948464507	-0.889971220511213	-0.8895009645901244
0.006581	-0.010620	0.019720	-367.22201873701493	-0.854706	-0.854243	-0.8575046062512504	-0.8570325187210472	-0.8894136457666834	-0.888950388464721
0.006582	-0.010345	0.019757	-357.6973457370149	-0.854147	-0.853696	-0.8569460315067209	-0.856485942595644	-0.8888550710221539	-0.8884038123393178
0.006584	-0.010117	0.019824	-349.7601187370149	-0.853585	-0.853145	-0.8563848820176619	-0.8559357903448375	-0.8882939215330949	-0.8878536600885112
0.006585	-0.009933	0.019885	-343.4103367370149	-0.853023	-0.852590	-0.8558233072731324	-0.8553812142194341	-0.8877323467885654	-0.8872990839631079
0.006586	-0.009689	0.019910	-334.94396073701495	-0.852459	-0.852036	-0.8552597325286028	-0.854827638094031	-0.8871687720440358	-0.8867455078377047
0.006587	-0.009430	0.020044	-325.94843573701496	-0.851891	-0.851481	-0.8546921577840733	-0.8542730619686277	-0.8866011972995063	-0.8861909317123015
0.006589	-0.009247	0.020148	-319.59865373701496	-0.851321	-0.850918	-0.8541230082950143	-0.853710909717821	-0.8860320478104473	-0.8856287794614948
0.006590	-0.009048	0.020203	-312.71972373701493	-0.850749	-0.850355	-0.8535514335504848	-0.8531483335924178	-0.8854604730659178	-0.8850662033360915
0.006591	-0.008835	0.020282	-305.31164473701494	-0.850175	-0.849790	-0.8529778588059552	-0.8525837574670146	-0.8848868983213882	-0.8845016272106884
0.006592	-0.008575	0.020374	-296.31612073701496	-0.849599	-0.849225	-0.8524022840614257	-0.8520191813416113	-0.8843113235768587	-0.883937051085285
0.006594	-0.008347	0.020428	-288.37889273701495	-0.849020	-0.848657	-0.8518241345723667	-0.8514520290908048	-0.8837331740877997	-0.8833698988344785
0.006595	-0.008240	0.020514	-284.6748537370149	-0.848440	-0.848080	-0.8512445598278372	-0.8508754529654013	-0.8831535993432702	-0.8827933227090751
0.006596	-0.007935	0.020618	-274.09188373701494	-0.847856	-0.847511	-0.8506609850833077	-0.8503068768399982	-0.8825700245987407	-0.8822247465836719
0.006597	-0.007675	0.020612	-265.09635873701495	-0.847273	-0.846938	-0.8500784103387782	-0.8497343007145949	-0.8819874498542112	-0.8816521704582686
0.006599	-0.007507	0.020642	-259.27572573701497	-0.846688	-0.846361	-0.8494942608497191	-0.8491581484637883	-0.8814033003651521	-0.8810760182074621
0.006600	-0.007278	0.020807	-251.33849773701493	-0.846099	-0.845782	-0.8489056861051897	-0.8485795723383851	-0.8808147256206227	-0.8804974420820588
0.006601	-0.007126	0.020929	-246.04701273701494	-0.845507	-0.845197	-0.8483141113606602	-0.8479949962129818	-0.8802231508760932	-0.8799128659566555
0.006602	-0.006866	0.020959	-237.05148873701495	-0.844914	-0.844615	-0.8477215366161306	-0.8474134200875786	-0.8796305761315636	-0.8793312898312523
0.006604	-0.006607	0.021008	-228.05596473701493	-0.844319	-0.844031	-0.8471273871270716	-0.846830267836772	-0.8790364266425046	-0.8787481375804457
0.006605	-0.006393	0.021143	-220.64788573701495	-0.843721	-0.843442	-0.8465298123825421	-0.8462416917113688	-0.8784388518979751	-0.8781595614550425
0.006606	-0.006195	0.021228	-213.76895473701495	-0.843120	-0.842850	-0.8459292376380125	-0.8456501155859654	-0.8778382771534455	-0.8775679853296391
0.006607	-0.005981	0.021307	-206.36087573701494	-0.842517	-0.842256	-0.8453266628934829	-0.8450565394605621	-0.8772357024089159	-0.8769744092042359
0.006609	-0.005753	0.021381	-198.42364873701493	-0.841911	-0.841661	-0.8447215134044239	-0.8444623872097556	-0.8766305529198569	-0.8763802569534294
0.006610	-0.005524	0.021448	-190.48642073701495	-0.841304	-0.841064	-0.8441149386598945	-0.8438658110843523	-0.8760239781753275	-0.875783680828026
0.006611	-0.005432	0.021515	-187.31152973701495	-0.840695	-0.840458	-0.8435063639153649	-0.8432602349589491	-0.8754154034307979	-0.8751781047026228
0.006612	-0.005096	0.021637	-175.67026373701495	-0.840083	-0.839860	-0.8428947891708354	-0.8426626588335459	-0.8748038286862684	-0.8745805285772196
0.006614	-0.004883	0.021765	-168.26218473701493	-0.839466	-0.839254	-0.8422786396817764	-0.8420575065827391	-0.8741876791972094	-0.8739753763264129
0.006615	-0.004669	0.021887	-160.85410573701495	-0.838847	-0.838644	-0.8416600649372469	-0.8414479304573359	-0.8735691044526799	-0.8733658002010096
0.006616	-0.004486	0.021936	-154.50432373701494	-0.838226	-0.838031	-0.8410394901927174	-0.8408353543319327	-0.8729485297081504	-0.8727532240756064
0.006617	-0.004211	0.021997	-144.97965073701494	-0.837604	-0.837420	-0.8404179154481879	-0.8402247782065294	-0.8723269549636209	-0.8721426479502031
0.006619	-0.003998	0.022083	-137.57157173701495	-0.836979	-0.836804	-0.8397937659591288	-0.8396096259557229	-0.8717028054745618	-0.8715274956993966
0.006620	-0.003815	0.022131	-131.22178973701494	-0.836352	-0.836185	-0.8391671912145993	-0.8389910498303196	-0.8710762307300323	-0.8709089195739933
0.006621	-0.003601	0.022296	-123.81371073701494	-0.835721	-0.835564	-0.8385366164700698	-0.8383704737049162	-0.8704456559855028	-0.87028834344859
0.006622	-0.003326	0.022339	-114.28903773701494	-0.835089	-0.834944	-0.8379050417255403	-0.837750897579513	-0.8698140812409733	-0.8696687673231868
0.006624	-0.003128	0.022418	-107.41010773701494	-0.834454	-0.834318	-0.8372708922364812	-0.8371257453287064	-0.8691799317519142	-0.8690436150723801
0.006625	-0.002930	0.022522	-100.53117673701495	-0.833816	-0.833689	-0.8366333174919517	-0.8364971692033032	-0.8685423570073847	-0.8684150389469769
0.006626	-0.002701	0.022638	-92.59394973701494	-0.833176	-0.833058	-0.8359937427474222	-0.8358665930778999	-0.8679027822628552	-0.8677844628215736
0.006627	-0.002609	0.022699	-89.41905873701494	-0.832533	-0.832419	-0.8353511680028927	-0.8352280169524967	-0.8672602075183257	-0.8671458866961704
