Repository: pietracorvo/HystAPI

# Example data

The example data in this folder is from measurements performed during my physics bachelor.

The material is **FeSi3** (iron with 3% silicon), aka 'electrical steel', the standard material for ring cores in trafos. 

Four of the five samples where treated with high pressure torison (HPT, 20 rotations at 20GPa), to achieve nanocristallisation of the grains, which has a huge impact on the magnetic properties of the material. The HPT deformation was done at 77K (under liquid nitrogen) and at 293K (at room temperature). Afterwards some samples were heat treated at a temperature of 493K (for two hours) to anneal defects from the deformation process.

The five samples are:

File: testData/FeSi3_LN_ht/G5_713V_151Hz_800000Fs0.txt (part 36 of 38)
--------------------------
t	U1	U2	H	Braw	Jraw	B_drift	 J_drift	B_corr	J_corr
0.012227	-0.180923	0.003308	-6273.048378737015	-1.028839	-1.020955	-1.034038598637599	-1.0261377146941568	-1.0659476381530322	-1.0580555844378305
0.012229	-0.180710	0.003241	-6265.640299737015	-1.028747	-1.020872	-1.03394744914854	-1.0260555624433503	-1.065856488663973	-1.057973432187024
0.012230	-0.180527	0.003265	-6259.290517737015	-1.028655	-1.020788	-1.0338558744040105	-1.0259719863179468	-1.0657649139194434	-1.0578898560616206
0.012231	-0.180267	0.003253	-6250.2949927370155	-1.028563	-1.020707	-1.033764299659481	-1.0258914101925436	-1.0656733391749138	-1.0578092799362173
0.012232	-0.180084	0.003235	-6243.945210737015	-1.028471	-1.020623	-1.0336727249149513	-1.0258078340671404	-1.0655817644303842	-1.057725703810814
0.012234	-0.179840	0.003241	-6235.478834737015	-1.028379	-1.020542	-1.0335815754258924	-1.025727681816334	-1.0654906149413255	-1.0576455515600076
0.012235	-0.179687	0.003314	-6230.187350737016	-1.028286	-1.020455	-1.0334890006813628	-1.0256411056909305	-1.0653980401967957	-1.0575589754346042
0.012236	-0.179443	0.003265	-6221.720974737015	-1.028193	-1.020373	-1.0333964259368333	-1.0255595295655273	-1.0653054654522665	-1.057477399309201
0.012237	-0.179199	0.003271	-6213.254598737015	-1.028100	-1.020291	-1.0333038511923038	-1.025477953440124	-1.0652128907077367	-1.0573958231837977
0.012239	-0.178970	0.003284	-6205.317370737015	-1.028008	-1.020208	-1.0332127017032449	-1.0253958011893174	-1.065121741218678	-1.0573136709329911
0.012240	-0.178787	0.003271	-6198.967588737015	-1.027915	-1.020124	-1.0331201269587151	-1.0253122250639142	-1.0650291664741482	-1.057230094807588
0.012241	-0.178513	0.003259	-6189.442915737015	-1.027823	-1.020044	-1.0330285522141858	-1.0252326489385108	-1.0649375917296187	-1.0571505186821846
0.012242	-0.178421	0.003253	-6186.268024737015	-1.027730	-1.019955	-1.0329359774696563	-1.0251440728131076	-1.0648450169850894	-1.0570619425567813
0.012244	-0.178116	0.003333	-6175.685054737015	-1.027636	-1.019875	-1.0328428279805972	-1.025064920562301	-1.0647518674960303	-1.0569827903059748
0.012245	-0.177872	0.003296	-6167.218679737015	-1.027543	-1.019792	-1.0327502532360677	-1.0249823444368977	-1.0646592927515006	-1.0569002141805715
0.012246	-0.177689	0.003241	-6160.868897737015	-1.027451	-1.019708	-1.0326586784915381	-1.0248987683114945	-1.064567718006971	-1.0568166380551682
0.012247	-0.177521	0.003314	-6155.048263737015	-1.027357	-1.019621	-1.0325651037470087	-1.0248121921860913	-1.0644741432624416	-1.056730061929765
0.012249	-0.177307	0.003387	-6147.640184737015	-1.027262	-1.019535	-1.0324709542579495	-1.0247270399352848	-1.0643799937733824	-1.0566449096789585
0.012250	-0.177032	0.003290	-6138.115511737015	-1.027168	-1.019454	-1.0323773795134201	-1.0246464638098816	-1.064286419028853	-1.0565643335535553
0.012251	-0.176804	0.003296	-6130.178284737015	-1.027075	-1.019370	-1.0322848047688906	-1.0245628876844783	-1.0641938442843237	-1.056480757428152
0.012252	-0.176575	0.003314	-6122.241056737015	-1.026981	-1.019287	-1.032191230024361	-1.0244803115590748	-1.0641002695397939	-1.0563981813027485
0.012254	-0.176376	0.003320	-6115.362126737015	-1.026887	-1.019201	-1.0320980805353022	-1.0243951593082683	-1.0640071200507353	-1.056313029051942
0.012255	-0.176178	0.003320	-6108.4831967370155	-1.026793	-1.019116	-1.0320045057907725	-1.024310583182865	-1.0639135453062054	-1.0562284529265387
0.012256	-0.175964	0.003363	-6101.075117737015	-1.026698	-1.019030	-1.0319099310462432	-1.024225007057462	-1.0638189705616763	-1.0561428768011356
0.012257	-0.175720	0.003357	-6092.608741737015	-1.026603	-1.018946	-1.0318153563017134	-1.0241414309320584	-1.0637243958171463	-1.0560593006757322
0.012259	-0.175507	0.003326	-6085.200662737016	-1.026509	-1.018861	-1.0317222068126544	-1.0240572786812518	-1.0636312463280873	-1.0559751484249256
0.012260	-0.175278	0.003339	-6077.263434737015	-1.026414	-1.018776	-1.0316276320681248	-1.0239727025558485	-1.0635366715835577	-1.0558905722995222
0.012261	-0.175079	0.003369	-6070.384504737015	-1.026319	-1.018690	-1.0315330573235955	-1.0238871264304454	-1.0634420968390286	-1.0558049961741192
0.012262	-0.174850	0.003345	-6062.447276737015	-1.026224	-1.018605	-1.031438482579066	-1.023802550305042	-1.063347522094499	-1.0557204200487158
0.012264	-0.174652	0.003381	-6055.568346737015	-1.026129	-1.018518	-1.031344333090007	-1.0237163980542356	-1.0632533726054398	-1.0556342677979094
0.012265	-0.174393	0.003412	-6046.5728227370155	-1.026032	-1.018433	-1.0312477583454773	-1.0236318219288323	-1.0631567978609104	-1.055549691672506
0.012266	-0.174133	0.003345	-6037.577297737015	-1.025937	-1.018349	-1.031153183600948	-1.0235482458034288	-1.0630622231163809	-1.0554661155471026
0.012267	-0.173981	0.003351	-6032.2858127370155	-1.025842	-1.018261	-1.0310586088564182	-1.0234606696780257	-1.0629676483718513	-1.0553785394216995
0.012269	-0.173767	0.003430	-6024.877733737015	-1.025746	-1.018173	-1.0309634593673593	-1.0233735174272192	-1.0628724988827924	-1.0552913871708929
0.012270	-0.173508	0.003412	-6015.882209737015	-1.025649	-1.018088	-1.0308668846228297	-1.023288941301816	-1.0627759241382626	-1.0552068110454897
0.012271	-0.173370	0.003400	-6011.119872737016	-1.025553	-1.017998	-1.0307713098783002	-1.0231993651764126	-1.0626803493937333	-1.0551172349200864
0.012272	-0.173096	0.003394	-6001.595199737015	-1.025457	-1.017914	-1.0306757351337708	-1.0231157890510094	-1.0625847746492036	-1.0550336587946831
0.012274	-0.172852	0.003369	-5993.128824737015	-1.025361	-1.017829	-1.0305805856447117	-1.0230316368002028	-1.0624896251601448	-1.0549495065438765
0.012275	-0.172638	0.003357	-5985.720745737015	-1.025266	-1.017743	-1.030486010900182	-1.0229460606747995	-1.0623950504156152	-1.0548639304184733
0.012276	-0.172470	0.003424	-5979.900111737015	-1.025169	-1.017653	-1.0303894361556527	-1.0228564845493961	-1.0622984756710858	-1.0547743542930699
0.012277	-0.172256	0.003467	-5972.4920327370155	-1.025071	-1.017565	-1.0302918614111232	-1.022768908423993	-1.0622009009265563	-1.0546867781676668
0.012279	-0.171997	0.003448	-5963.496508737016	-1.024974	-1.017479	-1.0301957119220642	-1.0226837561731865	-1.0621047514374973	-1.0546016259168602
0.012280	-0.171768	0.003400	-5955.559280737015	-1.024877	-1.017392	-1.0300991371775345	-1.0225971800477833	-1.0620081766929674	-1.054515049791457
0.012281	-0.171585	0.003461	-5949.209498737016	-1.024779	-1.017302	-1.0300015624330052	-1.0225076039223797	-1.0619106019484383	-1.0544254736660534
0.012282	-0.171356	0.003467	-5941.272271737015	-1.024681	-1.017214	-1.0299039876884755	-1.0224200277969766	-1.0618130272039084	-1.0543378975406503
0.012284	-0.171158	0.003455	-5934.393340737015	-1.024583	-1.017125	-1.0298068381994165	-1.02233187554617	-1.0617158777148497	-1.0542497452898438
0.012285	-0.170914	0.003503	-5925.926965737015	-1.024484	-1.017036	-1.0297082634548869	-1.0222432994207669	-1.06161730297032	-1.0541611691644406
0.012286	-0.170715	0.003522	-5919.048034737015	-1.024385	-1.016946	-1.0296096887103576	-1.0221537232953635	-1.0615187282257907	-1.0540715930390372
0.012287	-0.170471	0.003381	-5910.5816587370155	-1.024288	-1.016859	-1.029513113965828	-1.0220671471699603	-1.061422153481261	-1.053985016913634
0.012289	-0.170288	0.003534	-5904.231876737015	-1.024189	-1.016768	-1.029414964476769	-1.0219769949191535	-1.061324003992202	-1.0538948646628272
0.012290	-0.170044	0.003522	-5895.765500737015	-1.024089	-1.016679	-1.0293153897322396	-1.0218884187937505	-1.0612244292476727	-1.0538062885374242
0.012291	-0.169846	0.003522	-5888.886570737015	-1.023990	-1.016588	-1.02921681498771	-1.0217978426683472	-1.061125854503143	-1.0537157124120209
0.012292	-0.169586	0.003491	-5879.891045737015	-1.023890	-1.016500	-1.0291172402431803	-1.0217102665429438	-1.0610262797586132	-1.0536281362866176
0.012294	-0.169388	0.003558	-5873.012115737015	-1.023790	-1.016409	-1.0290180907541213	-1.0216201142921373	-1.0609271302695542	-1.053537984035811
0.012295	-0.169159	0.003503	-5865.0748887370155	-1.023691	-1.016319	-1.0289195160095919	-1.021530538166734	-1.060828555525025	-1.0534484079104076
0.012296	-0.168991	0.003497	-5859.254254737015	-1.023591	-1.016227	-1.0288199412650623	-1.0214389620413307	-1.0607289807804952	-1.0533568317850044
0.012297	-0.168701	0.003607	-5849.200433737015	-1.023490	-1.016138	-1.0287193665205328	-1.0213503859159274	-1.0606284060359656	-1.0532682556596011
0.012299	-0.168488	0.003540	-5841.792354737016	-1.023390	-1.016048	-1.0286202170314738	-1.021261233665121	-1.0605292565469067	-1.0531791034087947
0.012300	-0.168274	0.003461	-5834.384275737015	-1.023291	-1.015958	-1.0285216422869443	-1.0211716575397176	-1.0604306818023774	-1.0530895272833913
0.012301	-0.168091	0.003564	-5828.0344937370155	-1.023191	-1.015866	-1.0284220675424147	-1.0210800814143144	-1.0603311070578476	-1.052997951157988
0.012302	-0.167877	0.003583	-5820.626414737015	-1.023089	-1.015774	-1.028320492797885	-1.020988505288911	-1.060229532313318	-1.0529063750325847
0.012304	-0.167679	0.003564	-5813.7474837370155	-1.022988	-1.015681	-1.0282203433088262	-1.0208963530381046	-1.0601293828242593	-1.0528142227817783
0.012305	-0.167404	0.003558	-5804.222811737015	-1.022888	-1.015592	-1.0281207685642968	-1.0208077769127013	-1.06002980807973	-1.052725646656375
0.012306	-0.167221	0.003577	-5797.873029737015	-1.022786	-1.015499	-1.0280191938197671	-1.020715200787298	-1.0599282333352003	-1.0526330705309717
0.012307	-0.166992	0.003577	-5789.935801737015	-1.022685	-1.015408	-1.0279186190752376	-1.0206246246618949	-1.0598276585906707	-1.0525424944055686
0.012309	-0.166809	0.003552	-5783.586019737015	-1.022584	-1.015315	-1.0278184695861785	-1.0205324724110882	-1.0597275091016116	-1.052450342154762
0.012310	-0.166565	0.003619	-5775.119643737015	-1.022482	-1.015224	-1.027716894841649	-1.0204418962856847	-1.059625934357082	-1.0523597660293584
0.012311	-0.166367	0.003619	-5768.2407137370155	-1.022380	-1.015130	-1.0276153200971196	-1.0203483201602817	-1.0595243596125528	-1.0522661899039554
0.012312	-0.166092	0.003583	-5758.716040737015	-1.022278	-1.015040	-1.02751374535259	-1.0202587440348783	-1.059422784868023	-1.052176613778552
0.012314	-0.165878	0.003595	-5751.307961737015	-1.022176	-1.014948	-1.027412595863531	-1.0201675917840718	-1.0593216353789638	-1.0520854615277455
0.012315	-0.165695	0.003607	-5744.958179737016	-1.022074	-1.014854	-1.0273110211190015	-1.0200740156586685	-1.0592200606344346	-1.0519918854023422
0.012316	-0.165466	0.003595	-5737.020952737015	-1.021973	-1.014762	-1.027210446374472	-1.0199824395332653	-1.0591194858899051	-1.051900309276939
0.012317	-0.165222	0.003601	-5728.554576737015	-1.021871	-1.014670	-1.0271088716299424	-1.0198908634078618	-1.0590179111453755	-1.0518087331515356
0.012319	-0.165024	0.003644	-5721.675645737015	-1.021768	-1.014576	-1.0270067221408834	-1.0197977111570553	-1.0589157616563165	-1.051715580900729
0.012320	-0.164780	0.003583	-5713.209269737015	-1.021666	-1.014485	-1.026905147396354	-1.0197071350316522	-1.0588141869117869	-1.051625004775326
0.012321	-0.164581	0.003607	-5706.3303397370155	-1.021564	-1.014392	-1.0268035726518243	-1.0196145589062489	-1.0587126121672572	-1.0515324286499226
0.012322	-0.164383	0.003644	-5699.451408737015	-1.021461	-1.014297	-1.026700997907295	-1.0195199827808457	-1.0586100374227279	-1.0514378525245194
0.012324	-0.164139	0.003693	-5690.985032737015	-1.021357	-1.014204	-1.0265978484182359	-1.019427830530039	-1.0585068879336688	-1.0513457002737128
0.012325	-0.163940	0.003546	-5684.106102737015	-1.021256	-1.014111	-1.0264972736737064	-1.0193352544046357	-1.0584063131891392	-1.0512531241483094
0.012326	-0.163727	0.003625	-5676.698023737015	-1.021153	-1.014018	-1.0263946989291768	-1.0192426782792325	-1.05830373844461	-1.0511605480229063
0.012327	-0.163498	0.003699	-5668.760796737015	-1.021049	-1.013924	-1.0262911241846475	-1.0191491021538293	-1.0582001637000804	-1.051066971897503
0.012329	-0.163254	0.003613	-5660.294420737016	-1.020946	-1.013832	-1.0261889746955881	-1.0190579499030228	-1.058098014211021	-1.0509758196466965
0.012330	-0.163086	0.003644	-5654.473786737015	-1.020843	-1.013736	-1.0260863999510588	-1.0189623737776194	-1.0579954394664917	-1.0508802435212932
0.012331	-0.162842	0.003705	-5646.007410737016	-1.020738	-1.013642	-1.0259818252065291	-1.0188687976522162	-1.057890864721962	-1.0507866673958899
0.012332	-0.162628	0.003687	-5638.599331737015	-1.020634	-1.013547	-1.0258782504619999	-1.0187742215268127	-1.057787289977433	-1.0506920912704865
0.012334	-0.162384	0.003674	-5630.132955737015	-1.020530	-1.013453	-1.0257751009729406	-1.0186810692760062	-1.0576841404883734	-1.05059893901968
0.012335	-0.162170	0.003723	-5622.724877737015	-1.020425	-1.013358	-1.0256705262284112	-1.018586493150603	-1.0575795657438443	-1.0505043628942767
0.012336	-0.161957	0.003693	-5615.316798737015	-1.020320	-1.013262	-1.0255659514838815	-1.0184909170252	-1.0574749909993146	-1.0504087867688736
0.012337	-0.161728	0.003705	-5607.3795707370155	-1.020215	-1.013168	-1.0254613767393523	-1.0183973408997966	-1.0573704162547855	-1.0503152106434703
0.012339	-0.161530	0.003699	-5600.500640737016	-1.020110	-1.013071	-1.025357227250293	-1.0183011886489899	-1.0572662667657262	-1.0502190583926636
0.012340	-0.161285	0.003741	-5592.034264737015	-1.020005	-1.012976	-1.0252526525057637	-1.0182066125235867	-1.0571616920211966	-1.0501244822672604
0.012341	-0.161102	0.003705	-5585.684482737015	-1.019900	-1.012879	-1.025148077761234	-1.0181100363981834	-1.057057117276667	-1.0500279061418571
0.012342	-0.160919	0.003711	-5579.334700737015	-1.019795	-1.012782	-1.0250435030167047	-1.0180134602727802	-1.0569525425321378	-1.049931330016454
0.012344	-0.160660	0.003748	-5570.3391757370155	-1.019689	-1.012687	-1.0249383535276455	-1.0179193080219735	-1.0568473930430784	-1.0498371777656472
0.012345	-0.160416	0.003741	-5561.8728007370155	-1.019583	-1.012592	-1.024832778783116	-1.0178247318965703	-1.056741818298549	-1.049742601640244
0.012346	-0.160233	0.003711	-5555.523018737015	-1.019477	-1.012495	-1.0247272040385864	-1.0177281557711668	-1.0566362435540193	-1.0496460255148405
0.012347	-0.159958	0.003790	-5545.998345737015	-1.019371	-1.012400	-1.024621629294057	-1.0176335796457636	-1.05653066880949	-1.0495514493894373
0.012349	-0.159760	0.003705	-5539.119414737015	-1.019265	-1.012303	-1.024516479804998	-1.0175374273949571	-1.056425519320431	-1.0494552971386308
0.012350	-0.159576	0.003729	-5532.769632737015	-1.019160	-1.012206	-1.0244119050604685	-1.0174408512695539	-1.0563209445759014	-1.0493587210132276
0.012351	-0.159409	0.003772	-5526.948999737016	-1.019053	-1.012106	-1.0243053303159388	-1.0173412751441506	-1.056214369831372	-1.0492591448878243
0.012352	-0.159149	0.003857	-5517.953474737015	-1.018944	-1.012009	-1.0241967555714095	-1.0172446990187474	-1.0561057950868427	-1.049162568762421
0.012354	-0.158936	0.003772	-5510.5453957370155	-1.018837	-1.011911	-1.0240906060823503	-1.0171475467679407	-1.0559996455977831	-1.0490654165116144
0.012355	-0.158722	0.003784	-5503.137317737015	-1.018730	-1.011813	-1.0239840313378208	-1.0170499706425375	-1.0558930708532537	-1.0489678403862113
0.012356	-0.158478	0.003802	-5494.670941737015	-1.018623	-1.011716	-1.0238774565932913	-1.0169533945171343	-1.0557864961087242	-1.048871264260808
0.012357	-0.158279	0.003809	-5487.7920107370155	-1.018515	-1.011617	-1.023769881848762	-1.016854818391731	-1.055678921364195	-1.0487726881354047
0.012359	-0.157990	0.003772	-5477.738189737015	-1.018407	-1.011523	-1.023662732359703	-1.0167616661409244	-1.0555717718751358	-1.0486795358845982
0.012360	-0.157837	0.003876	-5472.446704737015	-1.018298	-1.011420	-1.0235541576151732	-1.0166590900155212	-1.055463197130606	-1.048576959759195
0.012361	-0.157578	0.003833	-5463.451179737015	-1.018190	-1.011323	-1.0234465828706436	-1.0165625138901178	-1.0553556223860765	-1.0484803836337915
0.012362	-0.157379	0.003815	-5456.572249737015	-1.018082	-1.011223	-1.0233390081261142	-1.0164629377647145	-1.0552480476415473	-1.0483808075083882
0.012364	-0.157135	0.003827	-5448.105873737015	-1.017973	-1.011126	-1.0232308586370553	-1.016366785513908	-1.0551398981524884	-1.0482846552575817
0.012365	-0.156921	0.003845	-5440.697794737015	-1.017865	-1.011026	-1.0231232838925257	-1.0162672093885048	-1.0550323234079588	-1.0481850791321785
0.012366	-0.156677	0.003851	-5432.231418737015	-1.017756	-1.010928	-1.0230147091479962	-1.0161696332631016	-1.054923748663429	-1.0480875030067753
0.012367	-0.156464	0.003815	-5424.823339737015	-1.017647	-1.010829	-1.0229061344034667	-1.0160710571376983	-1.0548151739188998	-1.047988926881372
0.012369	-0.156265	0.003925	-5417.944409737015	-1.017537	-1.010727	-1.0227969849144076	-1.0159699048868915	-1.0547060244298407	-1.0478877746305653
0.012370	-0.156082	0.003845	-5411.594627737015	-1.017428	-1.010626	-1.022688410169878	-1.0158693287614884	-1.054597449685311	-1.047787198505162
0.012371	-0.155807	0.003821	-5402.069954737015	-1.017319	-1.010529	-1.0225798354253486	-1.0157727526360851	-1.0544888749407817	-1.0476906223797589
0.012372	-0.155609	0.003925	-5395.191023737015	-1.017209	-1.010428	-1.0224702606808191	-1.015672176510682	-1.0543793001962523	-1.0475900462543557
0.012374	-0.155396	0.003876	-5387.782944737015	-1.017099	-1.010327	-1.02236111119176	-1.0155720242598754	-1.0542701507071932	-1.047489894003549
0.012375	-0.155167	0.003876	-5379.845717737016	-1.016989	-1.010227	-1.0222515364472304	-1.015472448134472	-1.0541605759626633	-1.0473903178781456
0.012376	-0.154984	0.003882	-5373.495935737015	-1.016879	-1.010125	-1.022141961702701	-1.0153708720090686	-1.0540510012181339	-1.0472887417527423
0.012377	-0.154755	0.003931	-5365.558708737015	-1.016768	-1.010024	-1.0220313869581714	-1.0152702958836655	-1.0539404264736043	-1.0471881656273392
0.012379	-0.154541	0.003876	-5358.150629737015	-1.016658	-1.009924	-1.0219222374691126	-1.015171143632859	-1.0538312769845457	-1.0470890133765327
0.012380	-0.154327	0.003888	-5350.742550737015	-1.016548	-1.009823	-1.021812662724583	-1.0150705675074556	-1.0537217022400158	-1.0469884372511293
0.012381	-0.154129	0.003943	-5343.863619737015	-1.016437	-1.009720	-1.0217020879800534	-1.0149679913820524	-1.0536111274954862	-1.0468858611257261
0.012382	-0.153870	0.003925	-5334.868095737015	-1.016326	-1.009620	-1.021591513235524	-1.0148684152566492	-1.053500552750957	-1.046786285000323
0.012384	-0.153656	0.003876	-5327.460016737015	-1.016215	-1.009519	-1.021481363746465	-1.0147682630058426	-1.053390403261898	-1.0466861327495163
0.012385	-0.153442	0.003967	-5320.051937737016	-1.016103	-1.009417	-1.0213697890019353	-1.0146666868804393	-1.0532788285173682	-1.046584556624113
0.012386	-0.153214	0.003992	-5312.114710737015	-1.015991	-1.009314	-1.0212582142574058	-1.014564110755036	-1.053167253772839	-1.0464819804987098
0.012387	-0.153000	0.003943	-5304.706631737015	-1.015879	-1.009211	-1.0211466395128763	-1.0144615346296328	-1.0530556790283092	-1.0463794043733066
0.012389	-0.152740	0.003967	-5295.711106737015	-1.015766	-1.009110	-1.0210344900238173	-1.0143613823788262	-1.0529435295392502	-1.0462792521225
0.012390	-0.152512	0.003973	-5287.773879737015	-1.015654	-1.009008	-1.0209229152792878	-1.0142598062534227	-1.052831954794721	-1.0461776759970964
0.012391	-0.152344	0.003979	-5281.953245737015	-1.015542	-1.008903	-1.020811340534758	-1.0141552301280197	-1.0527203800501912	-1.0460730998716934
0.012392	-0.152115	0.003931	-5274.016018737015	-1.015430	-1.008801	-1.0206997657902288	-1.0140536540026164	-1.052608805305662	-1.04597152374629
0.012394	-0.151886	0.003998	-5266.078791737015	-1.015317	-1.008698	-1.0205876163011698	-1.01395150175181	-1.052496655816603	-1.0458693714954836
0.012395	-0.151703	0.003973	-5259.729009737015	-1.015205	-1.008594	-1.02047604155664	-1.0138479256264066	-1.0523850810720732	-1.0457657953700803
0.012396	-0.151459	0.003973	-5251.262633737015	-1.015092	-1.008492	-1.0203634668121109	-1.0137463495010033	-1.0522725063275438	-1.045664219244677
0.012397	-0.151276	0.004010	-5244.912851737015	-1.014979	-1.008386	-1.0202508920675812	-1.0136407733755999	-1.0521599315830144	-1.0455586431192736
0.012399	-0.151001	0.003992	-5235.388178737016	-1.014865	-1.008285	-1.020137742578522	-1.0135406211247935	-1.0520467820939552	-1.0454584908684672
0.012400	-0.150864	0.004034	-5230.625841737015	-1.014751	-1.008177	-1.0200241678339925	-1.0134330449993902	-1.0519332073494256	-1.045350914743064
0.012401	-0.150635	0.004065	-5222.688614737015	-1.014636	-1.008072	-1.0199095930894633	-1.013328468873987	-1.0518186326048964	-1.0452463386176607
0.012402	-0.150406	0.004034	-5214.751386737015	-1.014522	-1.007968	-1.0197960183449335	-1.0132248927485836	-1.0517050578603664	-1.0451427624922573
0.012404	-0.150162	0.004022	-5206.285010737015	-1.014408	-1.007864	-1.0196828688558746	-1.013121740497777	-1.0515919083713077	-1.0450396102414508
0.012405	-0.149933	0.004041	-5198.347783737016	-1.014294	-1.007760	-1.019569294111345	-1.0130181643723737	-1.0514783336267781	-1.0449360341160474
0.012406	-0.149750	0.004114	-5191.998001737015	-1.014178	-1.007652	-1.0194537193668156	-1.0129105882469704	-1.0513627588822487	-1.0448284579906442
0.012407	-0.149490	0.004034	-5183.002477737015	-1.014063	-1.007548	-1.019339144622286	-1.0128070121215673	-1.051248184137719	-1.044724881865241
0.012409	-0.149277	0.004095	-5175.594398737016	-1.013947	-1.007442	-1.019223995133227	-1.0127018598707607	-1.05113303464866	-1.0446197296144344
0.012410	-0.149048	0.004114	-5167.657170737015	-1.013831	-1.007336	-1.0191084203886973	-1.0125962837453575	-1.0510174599041302	-1.0445141534890312
0.012411	-0.148849	0.004108	-5160.778240737015	-1.013715	-1.007228	-1.018992845644168	-1.0124887076199542	-1.0509018851596008	-1.044406577363628
0.012412	-0.148651	0.004053	-5153.899309737015	-1.013600	-1.007122	-1.0188782708996384	-1.0123831314945508	-1.0507873104150716	-1.0443010012382246
0.012414	-0.148422	0.004065	-5145.962082737015	-1.013484	-1.007017	-1.0187631214105795	-1.0122789792437443	-1.0506721609260126	-1.044196848987418
0.012415	-0.148239	0.004126	-5139.612300737015	-1.013368	-1.006908	-1.0186475466660498	-1.012170403118341	-1.0505565861814827	-1.0440882728620147
0.012416	-0.147980	0.004126	-5130.616776737015	-1.013252	-1.006803	-1.0185319719215205	-1.0120658269929377	-1.0504410114369533	-1.0439836967366114
0.012417	-0.147751	0.004047	-5122.6795487370155	-1.013136	-1.006697	-1.0184163971769908	-1.0119602508675345	-1.050325436692424	-1.0438781206112082
0.012419	-0.147552	0.004150	-5115.800618737016	-1.013019	-1.006589	-1.0183002476879317	-1.0118530986167278	-1.0502092872033648	-1.0437709683604015
0.012420	-0.147339	0.004102	-5108.392539737015	-1.012903	-1.006482	-1.0181846729434023	-1.0117465224913247	-1.0500937124588354	-1.0436643922349984
0.012421	-0.147141	0.004199	-5101.513608737016	-1.012784	-1.006372	-1.0180660981988727	-1.0116369463659214	-1.0499751377143056	-1.043554816109595
0.012422	-0.146912	0.004156	-5093.576381737015	-1.012666	-1.006264	-1.0179485234543433	-1.0115293702405181	-1.0498575629697764	-1.0434472399841919
0.012424	-0.146667	0.004181	-5085.110005737015	-1.012548	-1.006157	-1.0178313739652842	-1.0114232179897116	-1.0497404134807171	-1.0433410877333853
0.012425	-0.146423	0.004169	-5076.6436297370155	-1.012430	-1.006049	-1.0177137992207546	-1.0113156418643083	-1.0496228387361874	-1.043233511607982
0.012426	-0.146194	0.004156	-5068.706402737015	-1.012312	-1.005941	-1.0175962244762253	-1.0112080657389049	-1.0495052639916582	-1.0431259354825786
0.012427	-0.146042	0.004205	-5063.4149177370155	-1.012194	-1.005829	-1.0174786497316957	-1.0110964896135017	-1.0493876892471286	-1.0430143593571755
0.012429	-0.145844	0.004175	-5056.535986737015	-1.012075	-1.005720	-1.0173605002426367	-1.010988337362695	-1.0492695397580696	-1.0429062071063688
0.012430	-0.145569	0.004187	-5047.011313737015	-1.011957	-1.005613	-1.017242925498107	-1.010881761237292	-1.04915196501354	-1.0427996309809657
0.012431	-0.145386	0.004193	-5040.661531737015	-1.011838	-1.005502	-1.0171243507535777	-1.0107711851118886	-1.0490333902690105	-1.0426890548555623
0.012432	-0.145126	0.004218	-5031.666007737015	-1.011719	-1.005394	-1.017005776009048	-1.0106636089864853	-1.0489148155244812	-1.042581478730159
0.012434	-0.144974	0.004230	-5026.3745227370155	-1.011599	-1.005281	-1.016886626519989	-1.0105514567356788	-1.048795666035422	-1.0424693264793525
0.012435	-0.144699	0.004260	-5016.849849737016	-1.011478	-1.005173	-1.0167660517754595	-1.0104438806102756	-1.0486750912908924	-1.0423617503539493
0.012436	-0.144547	0.004260	-5011.558364737015	-1.011358	-1.005059	-1.01664647703093	-1.0103303044848722	-1.048555516546363	-1.0422481742285459
0.012437	-0.144287	0.004211	-5002.562840737015	-1.011239	-1.004951	-1.0165279022864004	-1.010222728359469	-1.0484369418018336	-1.0421405981031426
0.012439	-0.144058	0.004230	-4994.625612737015	-1.011119	-1.004841	-1.0164087527973416	-1.0101135761086626	-1.0483177923127744	-1.0420314458523363
0.012440	-0.143860	0.004248	-4987.746682737015	-1.010999	-1.004729	-1.0162891780528118	-1.0100019999832592	-1.048198217568245	-1.041919869726933
0.012441	-0.143616	0.004266	-4979.280306737015	-1.010878	-1.004619	-1.0161686033082824	-1.0098924238578557	-1.0480776428237153	-1.0418102936015294
0.012442	-0.143448	0.004297	-4973.459672737015	-1.010756	-1.004505	-1.0160470285637528	-1.0097788477324525	-1.047956068079186	-1.0416967174761262
0.012444	-0.143173	0.004309	-4963.9349997370155	-1.010634	-1.004395	-1.015925879074694	-1.009669695481646	-1.047834918590127	-1.0415875652253197
0.012445	-0.142929	0.004272	-4955.4686247370155	-1.010513	-1.004285	-1.0158053043301642	-1.009560119356243	-1.0477143438455974	-1.0414779890999166
0.012446	-0.142731	0.004248	-4948.589693737015	-1.010393	-1.004173	-1.015685729585635	-1.0094485432308395	-1.0475947691010679	-1.0413664129745133
0.012447	-0.142532	0.004272	-4941.710763737015	-1.010272	-1.004061	-1.0155651548411053	-1.0093369671054364	-1.0474741943565382	-1.0412548368491101
0.012449	-0.142288	0.004352	-4933.244387737015	-1.010149	-1.003949	-1.0154430053520462	-1.0092258148546296	-1.0473520448674791	-1.0411436845983033
0.012450	-0.142105	0.004321	-4926.894605737015	-1.010027	-1.003834	-1.0153214306075167	-1.0091112387292263	-1.0472304701229498	-1.0410291084729
0.012451	-0.141846	0.004327	-4917.8990807370155	-1.009904	-1.003723	-1.0151988558629872	-1.009000662603823	-1.0471078953784203	-1.0409185323474968
0.012452	-0.141632	0.004285	-4910.491001737015	-1.009783	-1.003611	-1.0150782811184578	-1.00888908647842	-1.0469873206338907	-1.0408069562220936
0.012454	-0.141434	0.004297	-4903.612071737015	-1.009661	-1.003498	-1.0149571316293986	-1.0087769342276134	-1.0468661711448317	-1.040694803971287
0.012455	-0.141220	0.004376	-4896.203992737015	-1.009537	-1.003383	-1.014833556884869	-1.0086623581022098	-1.046742596400302	-1.0405802278458836
0.012456	-0.141006	0.004382	-4888.795913737015	-1.009414	-1.003269	-1.0147109821403397	-1.0085487819768066	-1.0466200216557726	-1.0404666517204804
0.012457	-0.140778	0.004346	-4880.858686737015	-1.009290	-1.003156	-1.01458740739581	-1.0084362058514034	-1.046496446911243	-1.040354075595077
0.012459	-0.140564	0.004352	-4873.450607737015	-1.009167	-1.003042	-1.014465257906751	-1.008323053600597	-1.046374297422184	-1.0402409233442707
0.012460	-0.140320	0.004346	-4864.984231737015	-1.009044	-1.002929	-1.0143426831622215	-1.0082104774751937	-1.0462517226776544	-1.0401283472188674
0.012461	-0.140106	0.004395	-4857.576152737015	-1.008920	-1.002814	-1.0142191084176921	-1.0080959013497905	-1.0461281479331253	-1.0400137710934643
0.012462	-0.139908	0.004419	-4850.697221737015	-1.008795	-1.002698	-1.0140945336731626	-1.0079803252243873	-1.0460035731885955	-1.039898194968061
0.012464	-0.139709	0.004382	-4843.818291737015	-1.008670	-1.002582	-1.0139703841841035	-1.0078651729735806	-1.0458794236995366	-1.0397830427172543
0.012465	-0.139465	0.004449	-4835.351915737016	-1.008545	-1.002468	-1.0138458094395741	-1.0077515968481772	-1.0457548489550073	-1.0396694665918509
0.012466	-0.139267	0.004315	-4828.472985737015	-1.008422	-1.002353	-1.0137232346950444	-1.007637020722774	-1.0456322742104773	-1.0395548904664478
0.012467	-0.139023	0.004401	-4820.006609737015	-1.008298	-1.002239	-1.0135996599505148	-1.0075234445973709	-1.0455086994659477	-1.0394413143410446
0.012469	-0.138840	0.004449	-4813.656827737015	-1.008172	-1.002121	-1.013474510461456	-1.0074062923465643	-1.045383549976889	-1.039324162090238
0.012470	-0.138657	0.004492	-4807.307045737015	-1.008045	-1.002003	-1.0133479357169266	-1.0072887162211608	-1.0452569752323595	-1.0392065859648345
0.012471	-0.138397	0.004449	-4798.311520737016	-1.007919	-1.001888	-1.013222360972397	-1.0071741400957575	-1.04513140048783	-1.0390920098394312
0.012472	-0.138153	0.004425	-4789.845144737015	-1.007794	-1.001773	-1.0130977862278674	-1.0070595639703543	-1.0450068257433003	-1.038977433714028
0.012474	-0.137909	0.004431	-4781.378769737015	-1.007668	-1.001658	-1.0129726367388083	-1.0069454117195478	-1.0448816762542412	-1.0388632814632215
0.012475	-0.137756	0.004468	-4776.087284737016	-1.007542	-1.001538	-1.0128470619942789	-1.0068258355941446	-1.0447561015097118	-1.0387437053378183
0.012476	-0.137466	0.004510	-4766.033462737015	-1.007414	-1.001424	-1.0127194872497494	-1.0067122594687414	-1.0446285267651825	-1.0386301292124152
0.012477	-0.137283	0.004523	-4759.6836807370155	-1.007286	-1.001304	-1.0125919125052196	-1.0065926833433378	-1.0445009520206527	-1.0385105530870116
0.012479	-0.136993	0.004468	-4749.629859737015	-1.007159	-1.001189	-1.0124657630161606	-1.0064785310925315	-1.0443748025315935	-1.0383964008362052
0.012480	-0.136871	0.004529	-4745.396671737015	-1.007031	-1.001067	-1.0123381882716314	-1.006356954967128	-1.0442472277870642	-1.0382748247108018
0.012481	-0.136612	0.004547	-4736.401146737016	-1.006903	-1.000950	-1.0122106135271018	-1.006240378841725	-1.044119653042535	-1.0381582485853986
0.012482	-0.136444	0.004529	-4730.580513737015	-1.006774	-1.000828	-1.0120820387825722	-1.0061188027163217	-1.043991078298005	-1.0380366724599954
0.012484	-0.136230	0.004559	-4723.1724347370155	-1.006646	-1.000709	-1.011954889293513	-1.006000650465515	-1.0438639288089462	-1.0379185202091887
0.012485	-0.135956	0.004541	-4713.647761737016	-1.006517	-1.000592	-1.0118263145489839	-1.0058840743401116	-1.0437353540644168	-1.0378019440837853
0.012486	-0.135757	0.004510	-4706.768831737015	-1.006389	-1.000473	-1.0116987398044541	-1.0057654982147084	-1.043607779319887	-1.0376833679583821
0.012487	-0.135620	0.004565	-4702.006494737016	-1.006260	-1.000350	-1.0115701650599245	-1.0056429220893053	-1.0434792045753576	-1.037560791832979
0.012489	-0.135330	0.004584	-4691.952673737015	-1.006130	-1.000233	-1.0114410155708655	-1.0055267698384986	-1.0433500550862984	-1.0374446395821724
0.012490	-0.135117	0.004639	-4684.544594737015	-1.005999	-1.000111	-1.0113104408263363	-1.0054051937130954	-1.0432194803417691	-1.0373230634567692
0.012491	-0.134872	0.004620	-4676.078218737015	-1.005868	-0.999991	-1.0111798660818065	-1.005285617587692	-1.0430889055972394	-1.0372034873313658
0.012492	-0.134659	0.004596	-4668.670139737015	-1.005738	-0.999870	-1.011050291337277	-1.0051650414622888	-1.0429593308527099	-1.0370829112059625
0.012494	-0.134460	0.004614	-4661.791208737015	-1.005608	-0.999748	-1.010921141848218	-1.0050438892114824	-1.0428301813636511	-1.036961758955156
0.012495	-0.134262	0.004590	-4654.912278737015	-1.005477	-0.999626	-1.0107905671036885	-1.004922313086079	-1.0426996066191214	-1.0368401828297527
0.012496	-0.134064	0.004657	-4648.033348737015	-1.005346	-0.999504	-1.010659992359159	-1.0048007369606757	-1.0425690318745922	-1.0367186067043495
0.012497	-0.133835	0.004614	-4640.096120737016	-1.005215	-0.999383	-1.0105294176146296	-1.0046801608352725	-1.0424384571300624	-1.0365980305789462
0.012499	-0.133545	0.004614	-4630.042299737015	-1.005084	-0.999265	-1.0103992681255705	-1.004563008584466	-1.0423083076410036	-1.0364808783281396
0.012500	-0.133362	0.004620	-4623.692517737015	-1.004954	-0.999142	-1.010269693381041	-1.0044404324590626	-1.042178732896474	-1.0363583022027363
0.012501	-0.133102	0.004645	-4614.6969927370155	-1.004822	-0.999022	-1.0101381186365115	-1.0043208563336594	-1.0420471581519446	-1.0362387260773331
0.012502	-0.132950	0.004681	-4609.405507737015	-1.004690	-0.998896	-1.010006543891982	-1.004195280208256	-1.0419155834074152	-1.0361131499519298
0.012504	-0.132751	0.004700	-4602.526577737015	-1.004557	-0.998772	-1.0098743944029227	-1.0040721279574496	-1.0417834339183556	-1.0359899977011233
0.012505	-0.132477	0.004706	-4593.001904737015	-1.004424	-0.998651	-1.0097418196583934	-1.0039515518320463	-1.0416508591738265	-1.03586942157572
0.012506	-0.132248	0.004651	-4585.064677737015	-1.004292	-0.998529	-1.0096102449138638	-1.003829975706643	-1.0415192844292966	-1.0357478454503166
0.012507	-0.132050	0.004675	-4578.1857467370155	-1.004159	-0.998405	-1.0094776701693344	-1.0037063995812396	-1.0413867096847675	-1.0356242693249134
0.012509	-0.131851	0.004700	-4571.306816737015	-1.004026	-0.998281	-1.0093455206802753	-1.0035832473304331	-1.0412545601957084	-1.0355011170741069
0.012510	-0.131561	0.004700	-4561.252994737015	-1.003894	-0.998160	-1.0092139459357459	-1.0034626712050299	-1.041122985451179	-1.0353805409487036
0.012511	-0.131409	0.004657	-4555.961509737015	-1.003761	-0.998035	-1.009081371191216	-1.0033380950796267	-1.040990410706649	-1.0352559648233004
0.012512	-0.131104	0.004761	-4545.378539737015	-1.003627	-0.997914	-1.0089477964466869	-1.0032175189542234	-1.0408568359621198	-1.0351353886978971
0.012514	-0.130966	0.004742	-4540.616203737015	-1.003493	-0.997786	-1.0088146469576276	-1.0030903667034168	-1.0407236864730605	-1.0350082364470905
0.012515	-0.130707	0.004706	-4531.620679737015	-1.003359	-0.997663	-1.008681072213098	-1.0029677905780134	-1.0405901117285312	-1.0348856603216872
0.012516	-0.130524	0.004742	-4525.270897737015	-1.003225	-0.997537	-1.0085474974685686	-1.0028422144526103	-1.0404565369840015	-1.034760084196284
0.012517	-0.130341	0.004810	-4518.9211157370155	-1.003089	-0.997409	-1.0084119227240391	-1.002714638327207	-1.040320962239472	-1.0346325080708807
0.012519	-0.130066	0.004773	-4509.396442737016	-1.002954	-0.997286	-1.00827777323498	-1.0025924860764004	-1.040186812750413	-1.0345103558200741
0.012520	-0.129852	0.004749	-4501.988363737015	-1.002820	-0.997161	-1.0081441984904507	-1.0024679099509972	-1.0400532380058838	-1.034385779694671
0.012521	-0.129639	0.004749	-4494.580284737015	-1.002685	-0.997035	-1.008009623745921	-1.002342333825594	-1.039918663261354	-1.0342602035692676
0.012522	-0.129471	0.004803	-4488.759650737015	-1.002549	-0.996907	-1.0078740490013915	-1.0022147577001905	-1.0397830885168244	-1.0341326274438642
0.012524	-0.129257	0.004828	-4481.351571737016	-1.002413	-0.996780	-1.0077388995123324	-1.002088605449384	-1.0396479390277653	-1.0340064751930578
0.012525	-0.128998	0.004810	-4472.356047737016	-1.002276	-0.996655	-1.007602324767803	-1.0019640293239807	-1.039511364283236	-1.0338818990676544
0.012526	-0.128784	0.004828	-4464.947968737015	-1.002140	-0.996528	-1.0074667500232735	-1.0018374531985774	-1.0393757895387066	-1.0337553229422511
0.012527	-0.128555	0.004803	-4457.010741737015	-1.002003	-0.996401	-1.007330175278744	-1.0017108770731742	-1.039239214794177	-1.033628746816848
0.012529	-0.128342	0.004865	-4449.602662737015	-1.001866	-0.996273	-1.0071940257896848	-1.0015837248223676	-1.0391030653051176	-1.0335015945660413
0.012530	-0.128143	0.004858	-4442.723731737015	-1.001729	-0.996144	-1.0070574510451555	-1.0014551486969645	-1.0389664905605884	-1.0333730184406382
0.012531	-0.127884	0.004852	-4433.7282077370155	-1.001591	-0.996018	-1.0069198763006257	-1.0013295725715612	-1.0388289158160586	-1.033247442315235
0.012532	-0.127701	0.004865	-4427.378425737015	-1.001453	-0.995888	-1.0067823015560964	-1.0011999964461578	-1.0386913410715293	-1.0331178661898315
0.012534	-0.127472	0.004901	-4419.4411977370155	-1.001315	-0.995760	-1.0066451520670374	-1.0010728441953514	-1.0385541915824703	-1.032990713939025
0.012535	-0.127213	0.004883	-4410.445673737016	-1.001177	-0.995633	-1.0065075773225078	-1.000946268069948	-1.038416616837941	-1.0328641378136216
0.012536	-0.127075	0.004871	-4405.683337737015	-1.001039	-0.995501	-1.0063700025779783	-1.0008146919445446	-1.0382790420934112	-1.0327325616882184
0.012537	-0.126907	0.004889	-4399.862703737015	-1.000900	-0.995370	-1.0062314278334488	-1.0006841158191415	-1.0381404673488817	-1.0326019855628152
0.012539	-0.126663	0.004962	-4391.396327737015	-1.000760	-0.995240	-1.00609227834439	-1.0005549635683348	-1.0380013178598229	-1.0324728333120086
0.012540	-0.126404	0.004901	-4382.400803737015	-1.000621	-0.995112	-1.0059537035998602	-1.0004273874429317	-1.0378627431152934	-1.0323452571866054
0.012541	-0.126175	0.004938	-4374.463575737015	-1.000481	-0.994983	-1.0058141288553306	-1.0002988113175284	-1.0377231683707637	-1.0322166810612021
0.012542	-0.125977	0.004962	-4367.584645737015	-1.000341	-0.994851	-1.0056745541108012	-1.0001672351921251	-1.037583593626234	-1.0320851049357989
0.012544	-0.125778	0.004944	-4360.705714737015	-1.000201	-0.994720	-1.0055354046217422	-1.0000370829413185	-1.0374444441371753	-1.0319549526849923
0.012545	-0.125565	0.004944	-4353.297636737015	-1.000061	-0.994589	-1.0053958298772128	-0.9999065068159152	-1.0373048693926457	-1.031824376559589
0.012546	-0.125336	0.005035	-4345.360408737015	-0.999919	-0.994457	-1.005254255132683	-0.999774930690512	-1.0371632946481162	-1.0316928004341857
0.012547	-0.125092	0.004999	-4336.894032737016	-0.999777	-0.994326	-1.0051126803881536	-0.9996443545651088	-1.0370217199035867	-1.0315622243087825
0.012549	-0.124908	0.004980	-4330.544250737015	-0.999636	-0.994193	-1.0049725308990947	-0.9995122023143022	-1.0368815704145278	-1.0314300720579759
0.012550	-0.124695	0.004987	-4323.1361717370155	-0.999494	-0.994060	-1.0048309561545652	-0.999379626188899	-1.0367399956699983	-1.0312974959325727
0.012551	-0.124481	0.005060	-4315.728092737015	-0.999352	-0.993927	-1.0046893814100355	-0.9992470500634957	-1.0365984209254684	-1.0311649198071695
0.012552	-0.124237	0.004980	-4307.261716737015	-0.999210	-0.993796	-1.004547806665506	-0.9991164739380923	-1.036456846180939	-1.0310343436817662
0.012554	-0.124008	0.005017	-4299.324489737015	-0.999069	-0.993665	-1.004407657176447	-0.9989863216872858	-1.03631669669188	-1.0309041914309596
0.012555	-0.123779	0.005023	-4291.387262737016	-0.998926	-0.993532	-1.0042650824319175	-0.9988537455618824	-1.0361741219473504	-1.0307716153055562
0.012556	-0.123566	0.005048	-4283.979183737015	-0.998784	-0.993399	-1.004123507687388	-0.9987211694364793	-1.036032547202821	-1.030639039180153
0.012557	-0.123398	0.005005	-4278.158549737015	-0.998641	-0.993264	-1.0039809329428584	-0.998586593311076	-1.0358899724582913	-1.0305044630547497
0.012559	-0.123169	0.005115	-4270.221322737015	-0.998497	-0.993130	-1.0038377834537995	-0.9984534410602693	-1.0357468229692324	-1.0303713108039432
0.012560	-0.122910	0.005090	-4261.2257977370155	-0.998353	-0.992997	-1.00369420870927	-0.9983208649348662	-1.035603248224703	-1.03023873467854
0.012561	-0.122711	0.005078	-4254.346867737016	-0.998209	-0.992862	-1.0035506339647404	-0.9981862888094629	-1.0354596734801733	-1.0301041585531365
0.012562	-0.122482	0.005109	-4246.409639737015	-0.998064	-0.992727	-1.0034060592202108	-0.9980517126840597	-1.0353150987356439	-1.0299695824277335
0.012564	-0.122238	0.005139	-4237.9432637370155	-0.997920	-0.992593	-1.0032629097311518	-0.997918560433253	-1.035171949246585	-1.0298364301769267
0.012565	-0.122070	0.005048	-4232.122630737015	-0.997776	-0.992456	-1.0031193349866223	-0.9977819843078498	-1.0350283745020552	-1.0296998540515236
0.012566	-0.121826	0.005151	-4223.656254737015	-0.997630	-0.992321	-1.002973760242093	-0.9976474081824465	-1.034882799757526	-1.0295652779261202
0.012567	-0.121567	0.005164	-4214.660730737015	-0.997484	-0.992187	-1.0028281854975634	-0.9975138320570432	-1.0347372250129965	-1.0294317018007169
