Repository: pietracorvo/HystAPI

# Example data

The example data in this folder is from measurements performed during my physics bachelor.

The material is **FeSi3** (iron with 3% silicon), aka 'electrical steel', the standard material for ring cores in trafos. 

Four of the five samples where treated with high pressure torison (HPT, 20 rotations at 20GPa), to achieve nanocristallisation of the grains, which has a huge impact on the magnetic properties of the material. The HPT deformation was done at 77K (under liquid nitrogen) and at 293K (at room temperature). Afterwards some samples were heat treated at a temperature of 493K (for two hours) to anneal defects from the deformation process.

The five samples are:

File: testData/FeSi3_LN/G4_748V_100Hz_800000Fs0.txt (part 2 of 57)
--------------------------
t	U1	U2	H	Braw	Jraw	B_drift	 J_drift	B_corr	J_corr
0.000337	0.038605	0.036871	1277.3793231480029	0.141597	0.139992	0.14165597872823474	0.14005096349920634	0.13384869286580078	0.1322449555198412
0.000339	0.038803	0.037079	1283.9412951480028	0.142882	0.141269	0.14294132875036075	0.1413283134309524	0.1351340428879268	0.13352230545158725
0.000340	0.038925	0.037286	1287.979431148003	0.144174	0.142556	0.14423350376142377	0.1426154883968254	0.13642621789898982	0.13480948041746024
0.000341	0.039017	0.037457	1291.008033148003	0.145473	0.143851	0.14553267877248677	0.14391066336269842	0.1377253929100528	0.13610465538333327
0.000342	0.039261	0.037671	1299.084306148003	0.146778	0.145146	0.14683785378354977	0.14520583832857142	0.13903056792111582	0.13739983034920628
0.000344	0.039352	0.037848	1302.112909148003	0.148090	0.146454	0.1481502038056758	0.14651418826031745	0.14034291794324186	0.1387081802809523
0.000345	0.039505	0.038080	1307.1605791480029	0.149410	0.147768	0.1494703788167388	0.14782836322619047	0.14166309295430485	0.14002235524682533
0.000346	0.039719	0.038269	1314.227318148003	0.150736	0.149085	0.15079655382780183	0.1491455381920635	0.14298926796536787	0.14133953021269835
0.000347	0.039871	0.038458	1319.2749881480029	0.152069	0.150412	0.15212972883886486	0.1504727131579365	0.1443224429764309	0.14266670517857136
0.000349	0.039948	0.038647	1321.798824148003	0.153409	0.151748	0.15347007886099084	0.15180906308968253	0.1456627929985569	0.14400305511031739
0.000350	0.040146	0.038843	1328.360795148003	0.154756	0.153087	0.1548172538720539	0.15314823805555555	0.14700996800961993	0.1453422300761904
0.000351	0.040298	0.039124	1333.4084661480028	0.156111	0.154436	0.1561724288831169	0.15449741302142855	0.14836514302068293	0.1466914050420634
0.000352	0.040359	0.039313	1335.427534148003	0.157474	0.155796	0.1575356038941799	0.15585758798730157	0.14972831803174594	0.14805158000793642
0.000354	0.040573	0.039526	1342.494273148003	0.158844	0.157157	0.15890595391630594	0.15721893791904762	0.15109866805387198	0.14941292993968247
0.000355	0.040787	0.039697	1349.561011148003	0.160220	0.158524	0.16028212892736893	0.15858611288492064	0.15247484306493497	0.1507801049055555
0.000356	0.040878	0.039874	1352.589614148003	0.161602	0.159903	0.16166430393843192	0.15996528785079364	0.15385701807599797	0.1521592798714285
0.000357	0.041000	0.040106	1356.6277501480029	0.162992	0.161287	0.16305447894949496	0.16134946281666668	0.155247193087061	0.15354345483730153
0.000359	0.041183	0.040259	1362.684955148003	0.164387	0.162675	0.16444982897162097	0.16273781274841267	0.15664254310918702	0.15493180476904753
0.000360	0.041351	0.040448	1368.237392148003	0.165789	0.164070	0.165852003982684	0.1641329877142857	0.15804471812025003	0.15632697973492055
0.000361	0.041443	0.040643	1371.265995148003	0.167198	0.165475	0.167261178993747	0.16553816268015875	0.15945389313131306	0.1577321547007936
0.000362	0.041656	0.040826	1378.332733148003	0.168613	0.166882	0.16867635400481001	0.16694533764603176	0.16086906814237606	0.1591393296666666
0.000364	0.041824	0.041077	1383.8851711480029	0.170037	0.168298	0.17010070402693603	0.16836168757777778	0.16229341816450207	0.16055567959841263
0.000365	0.041916	0.041248	1386.913773148003	0.171467	0.169724	0.17153087903799905	0.1697878625436508	0.1637235931755651	0.16198185456428565
0.000366	0.042145	0.041504	1394.485279148003	0.172905	0.171153	0.17296905404906204	0.1712170375095238	0.1651617681866281	0.16341102953015865
0.000367	0.042252	0.041730	1398.018648148003	0.174351	0.172595	0.17441522906012508	0.1726592124753968	0.16660794319769112	0.16485320449603166
0.000369	0.042343	0.041852	1401.047251148003	0.175802	0.174042	0.1758665790822511	0.17410656240714287	0.16805929321981714	0.16630055442777772
0.000370	0.042542	0.042035	1407.609222148003	0.177259	0.175491	0.1773237540933141	0.17555573737301589	0.16951646823088015	0.16774972939365074
0.000371	0.042755	0.042279	1414.675961148003	0.178725	0.176947	0.1787899291043771	0.17701191233888888	0.17098264324194315	0.16920590435952373
0.000372	0.042831	0.042529	1417.1997961480029	0.180198	0.178418	0.1802631041154401	0.1784830873047619	0.17245581825300615	0.17067707932539675
0.000374	0.042892	0.042664	1419.218865148003	0.181677	0.179894	0.18174245413756615	0.17995943723650792	0.1739351682751322	0.17215342925714278
0.000375	0.043152	0.042792	1427.799904148003	0.183161	0.181367	0.18322662914862914	0.18143261220238097	0.17541934328619518	0.17362660422301582
0.000376	0.043381	0.043109	1435.371410148003	0.184654	0.182851	0.18471980415969216	0.182916787168254	0.1769125182972582	0.17511077918888884
0.000377	0.043396	0.043286	1435.8761771480029	0.186155	0.184351	0.18622097917075517	0.18441696213412698	0.17841369330832121	0.17661095415476183
0.000379	0.043640	0.043457	1443.952450148003	0.187661	0.185847	0.18772732919288118	0.18591331206587303	0.17992004333044723	0.17810730408650788
0.000380	0.043823	0.043658	1450.009655148003	0.189174	0.187353	0.18924050420394423	0.18741948703174602	0.18143321834151027	0.17961347905238087
0.000381	0.043900	0.043866	1452.533490148003	0.190694	0.188870	0.19076067921500722	0.18893666199761905	0.18295339335257327	0.1811306540182539
0.000382	0.044052	0.044006	1457.581160148003	0.192220	0.190389	0.19228685422607023	0.19045583696349205	0.18447956836363627	0.1826498289841269
0.000384	0.044235	0.044257	1463.638365148003	0.193754	0.191915	0.19382120424819627	0.1919821868952381	0.1860139183857623	0.18417617891587296
0.000385	0.044312	0.044446	1466.162200148003	0.195294	0.193452	0.19536137925925925	0.19351936186111113	0.1875540933968253	0.18571335388174598
0.000386	0.044510	0.044617	1472.724172148003	0.196841	0.194991	0.19690855427032225	0.19505853682698412	0.1891012684078883	0.18725252884761898
0.000387	0.044662	0.044800	1477.771843148003	0.198394	0.196537	0.19846172928138528	0.19660471179285713	0.19065444341895132	0.18879870381349198
0.000389	0.044846	0.045038	1483.829047148003	0.199955	0.198090	0.2000230793035113	0.19815806172460315	0.19221579344107734	0.190352053745238
0.000390	0.044922	0.045197	1486.352882148003	0.201522	0.199654	0.2015902543145743	0.1997222366904762	0.19378296845214035	0.19191622871111105
0.000391	0.045135	0.045435	1493.419621148003	0.203096	0.201220	0.20316442932563733	0.20128841165634923	0.19535714346320338	0.19348240367698408
0.000392	0.045288	0.045654	1498.467292148003	0.204679	0.202796	0.20474760433670033	0.20286458662222223	0.19694031847426638	0.19505857864285708
0.000394	0.045410	0.045844	1502.505428148003	0.206267	0.204380	0.20633595435882637	0.20444893655396826	0.19852866849639242	0.1966429285746031
0.000395	0.045532	0.046014	1506.543564148003	0.207863	0.205970	0.20793212936988936	0.20603911151984125	0.2001248435074554	0.1982331035404761
0.000396	0.045746	0.046228	1513.610303148003	0.209465	0.207563	0.20953430438095239	0.20763228648571427	0.20172701851851843	0.19982627850634913
0.000397	0.045868	0.046399	1517.648440148003	0.211073	0.209166	0.21114247939201541	0.20923546145158728	0.20333519352958146	0.20142945347222213
0.000399	0.045975	0.046594	1521.181809148003	0.212688	0.210776	0.2127578294141414	0.21084581138333333	0.20495054355170744	0.20303980340396818
0.000400	0.046158	0.046747	1527.239014148003	0.214309	0.212390	0.2143790044252044	0.21245998634920635	0.20657171856277046	0.2046539783698412
0.000401	0.046326	0.047003	1532.791451148003	0.215937	0.214011	0.21600717943626743	0.21408116131507937	0.20819989357383348	0.20627515333571422
0.000402	0.046478	0.047180	1537.8391221480028	0.217573	0.215640	0.21764335444733043	0.21571033628095237	0.20983606858489648	0.20790432830158723
0.000404	0.046661	0.047357	1543.896326148003	0.219215	0.217275	0.21928570446945647	0.2173456862126984	0.21147841860702252	0.20953967823333325
0.000405	0.046814	0.047632	1548.9439971480028	0.220865	0.218919	0.2209358794805195	0.21898986117857144	0.21312859361808553	0.2111838531992063
0.000406	0.046921	0.047791	1552.477366148003	0.222521	0.220571	0.22259205449158248	0.22064203614444444	0.21478476862914853	0.2128360281650793
0.000407	0.047028	0.047968	1556.010735148003	0.224184	0.222229	0.2242552295026455	0.22230021111031747	0.21644794364021155	0.21449420313095233
0.000409	0.047272	0.048187	1564.087008148003	0.225855	0.223889	0.22592657952477152	0.2239605610420635	0.21811929366233757	0.21615455306269835
0.000410	0.047379	0.048438	1567.620378148003	0.227533	0.225564	0.22760475453583454	0.2256357360079365	0.21979746867340058	0.21782972802857134
0.000411	0.047546	0.048633	1573.1728151480029	0.229218	0.227242	0.22928992954689756	0.2273139109738095	0.2214826436844636	0.21950790299444436
0.000412	0.047699	0.048779	1578.220486148003	0.230909	0.228926	0.23098110455796056	0.22899808593968254	0.2231738186955266	0.2211920779603174
0.000414	0.047852	0.048950	1583.2681561480028	0.232606	0.230617	0.2326784545800866	0.23068943587142857	0.22487116871765264	0.22288342789206342
0.000415	0.048004	0.049170	1588.3158271480029	0.234310	0.232315	0.23438262959114958	0.23238761083730158	0.22657534372871563	0.22458160285793644
0.000416	0.048218	0.049371	1595.382566148003	0.236022	0.234017	0.2360948046022126	0.2340897858031746	0.22828751873977865	0.22628377782380946
0.000417	0.048355	0.049554	1599.925469148003	0.237739	0.235729	0.23781197961327563	0.2358019607690476	0.23000469375084168	0.22799595278968246
0.000419	0.048492	0.049786	1604.468372148003	0.239465	0.237449	0.23953832963540164	0.23752231070079363	0.2317310437729677	0.22971630272142848
0.000420	0.048584	0.049927	1607.496975148003	0.241195	0.239176	0.24126850464646463	0.23924948566666668	0.23346121878403067	0.23144347768730153
0.000421	0.048798	0.050134	1614.563713148003	0.242933	0.240905	0.24300667965752767	0.2409786606325397	0.23519939379509372	0.23317265265317455
0.000422	0.048904	0.050366	1618.0970831480029	0.244679	0.242646	0.24475285466859067	0.2427198355984127	0.23694556880615672	0.23491382761904755
0.000424	0.049026	0.050531	1622.135219148003	0.246430	0.244392	0.2465042046907167	0.24446618553015872	0.23869691882828276	0.23666017755079358
0.000425	0.049210	0.050690	1628.192424148003	0.248187	0.246142	0.2482613797017797	0.24621636049603174	0.24045409383934574	0.2384103525166666
0.000426	0.049347	0.050928	1632.7353271480029	0.249952	0.247901	0.25002655471284274	0.24797553546190476	0.2422192688504088	0.2401695274825396
0.000427	0.049469	0.051068	1636.7734641480029	0.251722	0.249666	0.2517967297239057	0.2497407104277778	0.24398944386147176	0.24193470244841264
0.000429	0.049667	0.051257	1643.335435148003	0.253499	0.251435	0.25357407974603174	0.25151006035952383	0.2457667938835978	0.2437040523801587
0.000430	0.049835	0.051514	1648.8878731480029	0.255285	0.253213	0.25536025475709473	0.25328823532539685	0.24755296889466077	0.2454822273460317
0.000431	0.049988	0.051721	1653.935543148003	0.257077	0.254999	0.2571524297681578	0.2550744102912698	0.24934514390572382	0.24726840231190467
0.000432	0.050049	0.051855	1655.954612148003	0.258874	0.256794	0.2589496047792208	0.2568695852571429	0.25114231891678684	0.24906357727777773
0.000434	0.050293	0.051990	1664.0308851480029	0.260677	0.258586	0.2607529548013468	0.25866193518888886	0.25294566893891285	0.2508559272095237
0.000435	0.050491	0.052271	1670.592856148003	0.262488	0.260389	0.2625641298124098	0.26046511015476187	0.25475684394997583	0.2526591021753967
0.000436	0.050598	0.052466	1674.1262261480028	0.264306	0.262203	0.2643823048234728	0.2622792851206349	0.25657501896103885	0.25447327714126977
0.000437	0.050720	0.052588	1678.164362148003	0.266129	0.264021	0.26620547983453585	0.2640974600865079	0.2583981939721019	0.25629145210714277
0.000439	0.050919	0.052789	1684.726334148003	0.267959	0.265843	0.26803582985666186	0.265919810018254	0.2602285439942279	0.25811380203888884
0.000440	0.051010	0.053003	1687.754936148003	0.269796	0.267676	0.26987300486772486	0.26775298498412703	0.2620657190052909	0.2599469770047619
0.000441	0.051208	0.053156	1694.316908148003	0.271639	0.269510	0.2717161798787879	0.26958715995000004	0.2639088940163539	0.2617811519706349
0.000442	0.051315	0.053406	1697.850277148003	0.273490	0.271357	0.2735673548898509	0.27143433491587304	0.26576006902741695	0.2636283269365079
0.000444	0.051468	0.053619	1702.897947148003	0.275348	0.273208	0.2754257049119769	0.27328568484761906	0.2676184190495429	0.2654796768682539
0.000445	0.051605	0.053760	1707.440851148003	0.277212	0.275066	0.27728987992303994	0.27514385981349204	0.269482594060606	0.2673378518341269
0.000446	0.051804	0.053973	1714.002823148003	0.279082	0.276929	0.27916005493410295	0.27700703477936506	0.271352769071669	0.2692010267999999
0.000447	0.051895	0.054144	1717.0314251480029	0.280959	0.278801	0.28103722994516595	0.2788792097452381	0.273229944082732	0.27107320176587296
0.000449	0.052048	0.054303	1722.079095148003	0.282841	0.280678	0.282919579967292	0.2807565596769841	0.27511229410485805	0.27295055169761895
0.000450	0.052277	0.054498	1729.650601148003	0.284730	0.282557	0.28480875497835495	0.28263573464285713	0.277001469115921	0.274829726663492
0.000451	0.052414	0.054749	1734.193505148003	0.286627	0.284449	0.286705929989418	0.28452790960873015	0.27889864412698406	0.276721901629365
0.000452	0.052521	0.054895	1737.726874148003	0.288530	0.286346	0.28860910500048104	0.28642508457460314	0.2808018191380471	0.278619076595238
0.000454	0.052689	0.054968	1743.2793121480029	0.290436	0.288246	0.29051545502260706	0.28832543450634923	0.2827081691601731	0.2805194265269841
0.000455	0.052917	0.055231	1750.850817148003	0.292350	0.290150	0.29242963003367	0.29022960947222226	0.28462234417123605	0.2824236014928571
0.000456	0.052994	0.055444	1753.3746531480028	0.294272	0.292069	0.294351805044733	0.2921487844380953	0.28654451918229906	0.28434277645873013
0.000457	0.053146	0.055627	1758.422323148003	0.296200	0.293990	0.2962799800557961	0.29406995940396824	0.28847269419336213	0.2862639514246031
0.000459	0.053329	0.055774	1764.479528148003	0.298133	0.295916	0.29821333007792206	0.2959963093357143	0.2904060442154881	0.28819030135634915
0.000460	0.053497	0.055988	1770.0319651480029	0.300073	0.297849	0.3001535050889851	0.2979294843015873	0.29234621922655113	0.29012347632222213
0.000461	0.053574	0.056110	1772.555801148003	0.302018	0.299791	0.3020986801000481	0.2998716592674603	0.29429139423761413	0.29206565128809514
0.000462	0.053757	0.056299	1778.613005148003	0.303970	0.301735	0.30405085511111113	0.3018158342333333	0.2962435692486772	0.29400982625396815
0.000464	0.053894	0.056500	1783.155909148003	0.305928	0.303688	0.3060092051332371	0.30376918416507936	0.29820191927080314	0.2959631761857142
0.000465	0.054092	0.056738	1789.717880148003	0.307894	0.305646	0.30797538014430015	0.30572735913095234	0.3001680942818662	0.2979213511515872
0.000466	0.054230	0.056873	1794.260784148003	0.309866	0.307612	0.30994755515536315	0.30769353409682537	0.3021402692929292	0.2998875261174602
0.000467	0.054398	0.057098	1799.8132211480029	0.311845	0.309583	0.31192673016642614	0.3096647090626984	0.3041194443039922	0.30185870108333324
0.000469	0.054474	0.057245	1802.337057148003	0.313829	0.311564	0.31391108018855224	0.3116460589944445	0.3061037943261183	0.3038400510150793
0.000470	0.054687	0.057410	1809.403795148003	0.315819	0.313546	0.3159012551996152	0.31362823396031747	0.30809396933718125	0.3058222259809523
0.000471	0.054825	0.057611	1813.9466991480028	0.317816	0.315537	0.3178984302106782	0.3156194089261905	0.31009114434824425	0.30781340094682536
0.000472	0.054993	0.057800	1819.499136148003	0.319819	0.317533	0.3199016052217412	0.3176155838920635	0.31209431935930726	0.30980957591269837
0.000474	0.055084	0.057916	1822.5277391480029	0.321827	0.319537	0.32190995524386723	0.31961993382380954	0.3141026693814333	0.3118139258444444
0.000475	0.055313	0.058167	1830.099244148003	0.323842	0.321543	0.32392513025493025	0.32162610878968256	0.3161178443924963	0.3138201008103174
0.000476	0.055420	0.058319	1833.6326141480029	0.325864	0.323560	0.32594730526599325	0.32364328375555557	0.3181400194035593	0.3158372757761904
0.000477	0.055557	0.058533	1838.1755171480029	0.327892	0.325583	0.3279754802770563	0.3256664587214286	0.32016819441462235	0.3178604507420634
0.000479	0.055756	0.058636	1844.7374891480029	0.329925	0.327608	0.3300088302991823	0.3276918086531746	0.32220154443674837	0.31988580067380945
0.000480	0.055954	0.058875	1851.299461148003	0.331966	0.329640	0.3320500053102453	0.3297239836190476	0.32424271944781136	0.32191797563968244
0.000481	0.056015	0.059039	1853.3185291480029	0.334012	0.331683	0.3340961803213083	0.3317671585849206	0.3262888944588743	0.32396115060555547
0.000482	0.056137	0.059174	1857.356665148003	0.336063	0.333729	0.33614735533237133	0.3338133335507936	0.3283400694699374	0.3260073255714285
0.000484	0.056396	0.059363	1865.937705148003	0.338121	0.335776	0.33820570535449734	0.3358606834825397	0.3303984194920634	0.3280546755031746
0.000485	0.056503	0.059595	1869.471074148003	0.340186	0.337837	0.34027088036556036	0.3379218584484127	0.3324635945031264	0.33011585046904757
0.000486	0.056549	0.059698	1870.9853761480028	0.342255	0.339904	0.3423400553766234	0.3399890334142857	0.3345327695141894	0.33218302543492056
0.000487	0.056778	0.059863	1878.556881148003	0.344331	0.341970	0.3444162303876864	0.34205520838015874	0.3366089445252524	0.3342492004007936
0.000489	0.056931	0.060114	1883.604552148003	0.346413	0.344047	0.34649858040981246	0.34413255831190476	0.3386912945473785	0.3363265503325396
0.000490	0.057098	0.060242	1889.156989148003	0.348502	0.346128	0.3485877554208754	0.34621373327777777	0.34078046955844143	0.3384077252984126
0.000491	0.057220	0.060382	1893.195126148003	0.350595	0.348216	0.35068093043193843	0.3483019082436508	0.3428736445695045	0.34049590026428567
0.000492	0.057419	0.060596	1899.757098148003	0.352695	0.350308	0.3527811054430014	0.3503940832095238	0.34497381958056744	0.34258807523015866
0.000494	0.057541	0.060828	1903.795234148003	0.354803	0.352411	0.35488945546512746	0.3524974331412698	0.3470821696026935	0.34469142516190465
0.000495	0.057724	0.060992	1909.852439148003	0.356917	0.354517	0.35700363047619044	0.35460360810714286	0.3491963446137565	0.3467976001277777
0.000496	0.057907	0.061127	1915.909643148003	0.359036	0.356629	0.3591228054872535	0.3567157830730158	0.35131551962481955	0.3489097750936507
0.000497	0.058044	0.061340	1920.4525471480029	0.361162	0.358749	0.3612489804983165	0.35883595803888885	0.35344169463588254	0.3510299500595237
0.000499	0.058121	0.061420	1922.976382148003	0.363291	0.360875	0.3633783305204425	0.36096230797063494	0.35557104465800854	0.3531562999912698
0.000500	0.058365	0.061682	1931.052655148003	0.365429	0.363003	0.36551650553150555	0.363090482936508	0.3577092196690716	0.3552844749571428
0.000501	0.058441	0.061865	1933.576490148003	0.367573	0.365143	0.3676606805425685	0.36523065790238096	0.35985339468013455	0.3574246499230158
0.000502	0.058563	0.061987	1937.614626148003	0.369722	0.367288	0.36980985555363155	0.367375832868254	0.3620025696911976	0.35956982488888883
0.000504	0.058792	0.062219	1945.186132148003	0.371878	0.369434	0.37196620557575755	0.3695221828	0.3641589197133236	0.36171617482063484
0.000505	0.058945	0.062396	1950.2338031480028	0.374041	0.371591	0.3741293805868206	0.371679357765873	0.36632209472438665	0.36387334978650787
0.000506	0.059082	0.062567	1954.7767061480029	0.376209	0.373753	0.37629755559788364	0.37384153273174603	0.3684902697354497	0.3660355247523809
0.000507	0.059204	0.062653	1958.8148431480029	0.378381	0.375920	0.3784697306089466	0.376008707697619	0.37066244474651266	0.36820269971825387
0.000509	0.059418	0.062872	1965.8815811480029	0.380560	0.378090	0.38064908063107267	0.37817905762936505	0.3728417947686387	0.3703730496499999
0.000510	0.059540	0.063049	1969.9197181480029	0.382745	0.380270	0.38283425564213563	0.3803592325952381	0.3750269697797017	0.3725532246158729
0.000511	0.059631	0.063190	1972.948320148003	0.384936	0.382457	0.38502543065319866	0.3825464075611111	0.3772181447907647	0.37474039958174593
0.000512	0.059769	0.063409	1977.491223148003	0.387134	0.384649	0.3872236056642616	0.3847385825269841	0.37941631980182766	0.37693257454761897
0.000514	0.059982	0.063586	1984.5579621480028	0.389338	0.386844	0.3894279556863877	0.3869339324587302	0.38162066982395376	0.37912792447936505
0.000515	0.060135	0.063751	1989.6056331480029	0.391547	0.389047	0.39163713069745065	0.38913710742460317	0.3838298448350167	0.381331099445238
0.000516	0.060333	0.063855	1996.167604148003	0.393761	0.391253	0.39385130570851373	0.3913432823904762	0.3860440198460798	0.3835372744111111
0.000517	0.060440	0.064111	1999.7009741480028	0.395983	0.393470	0.3960734807195767	0.3935604573563492	0.38826619485714275	0.38575444937698405
0.000519	0.060577	0.064270	2004.2438771480029	0.398210	0.395691	0.39830083074170275	0.39578180728809526	0.3904935448792688	0.3879757993087301
0.000520	0.060699	0.064343	2008.2820141480029	0.400441	0.397917	0.40053200575276576	0.3980079822539683	0.3927247198903318	0.3902019742746031
0.000521	0.060883	0.064575	2014.339218148003	0.402678	0.400148	0.4027691807638287	0.40023915721984127	0.39496189490139477	0.3924331492404761
0.000522	0.060989	0.064722	2017.872588148003	0.404922	0.402387	0.4050133557748918	0.40247833218571427	0.3972060699124578	0.3946723242063491
0.000524	0.061234	0.064905	2025.948860148003	0.407171	0.404626	0.4072627057970178	0.4047176821174603	0.39945541993458383	0.39691167413809514
0.000525	0.061340	0.065045	2029.482230148003	0.409426	0.406877	0.4095178808080808	0.4069688570833333	0.40171059494564687	0.39916284910396815
0.000526	0.061493	0.065283	2034.529900148003	0.411688	0.409132	0.41178005581914384	0.4092240320492063	0.4039727699567099	0.4014180240698412
0.000527	0.061615	0.065381	2038.568037148003	0.413955	0.411394	0.41404723083020684	0.4114862070150793	0.4062399449677729	0.40368019903571417
0.000529	0.061798	0.065601	2044.625241148003	0.416229	0.413660	0.4163215808523329	0.41375255694682544	0.40851429498989894	0.4059465489674603
0.000530	0.061996	0.065771	2051.187213148003	0.418508	0.415931	0.41860075586339585	0.4160237319126984	0.4107934700009619	0.4082177239333333
0.000531	0.062057	0.065918	2053.2062811480027	0.420793	0.418213	0.42088593087445886	0.41830590687857144	0.4130786450120249	0.4104998988992063
0.000532	0.062180	0.066058	2057.2444181480028	0.423083	0.420498	0.42317610588552185	0.42059108184444444	0.4153688200230879	0.4127850738650793
0.000534	0.062393	0.066241	2064.3111561480027	0.425379	0.422785	0.42547245590764793	0.4228784317761905	0.417665170045214	0.41507242379682535
0.000535	0.062531	0.066400	2068.854060148003	0.427680	0.425080	0.4277736309187109	0.4251736067420635	0.41996634505627695	0.41736759876269836
0.000536	0.062698	0.066510	2074.406497148003	0.429986	0.427379	0.4300798059297739	0.4274727817079365	0.42227252006733995	0.41966677372857136
0.000537	0.062866	0.066687	2079.958935148003	0.432297	0.429684	0.43239098094083694	0.4297779566738095	0.424583695078403	0.4219719486944444
0.000539	0.063004	0.066876	2084.501838148003	0.434615	0.431996	0.43470933096296294	0.43209030660555553	0.426902045100529	0.4242842986261904
0.000540	0.063141	0.067035	2089.044742148003	0.436938	0.434313	0.437032505974026	0.43440748157142856	0.42922522011159203	0.4266014735920634
0.000541	0.063293	0.067175	2094.092412148003	0.439267	0.436636	0.439361680985089	0.4367306565373016	0.43155439512265503	0.42892464855793644
0.000542	0.063416	0.067352	2098.130549148003	0.441601	0.438965	0.441695855996152	0.4390598315031746	0.43388857013371807	0.4312538235238095
0.000544	0.063583	0.067474	2103.682986148003	0.443940	0.441297	0.444035206018278	0.44139218143492065	0.43622792015584405	0.4335861734555555
0.000545	0.063705	0.067670	2107.721123148003	0.446285	0.443637	0.446380381029341	0.44373235640079367	0.43857309516690707	0.4359263484214285
0.000546	0.063919	0.067822	2114.787861148003	0.448636	0.445979	0.44873155604040404	0.4460745313666667	0.4409242701779701	0.43826852338730155
0.000547	0.064026	0.067969	2118.321231148003	0.450992	0.448330	0.45108773105146704	0.4484257063325397	0.4432804451890331	0.44061969835317455
0.000549	0.064194	0.068097	2123.873668148003	0.453352	0.450684	0.453448081073593	0.4507800562642857	0.44564079521115907	0.44297404828492054
0.000550	0.064331	0.068292	2128.416572148003	0.455719	0.453045	0.45581525608465606	0.4531412312301587	0.4480079702222221	0.44533522325079355
0.000551	0.064468	0.068451	2132.959475148003	0.458092	0.455412	0.4581884310957191	0.4555084061960317	0.45038114523328515	0.4477023982166666
0.000552	0.064621	0.068591	2138.007146148003	0.460469	0.457783	0.4605656061067821	0.45787958116190475	0.45275832024434814	0.4500735731825396
0.000554	0.064850	0.068762	2145.578652148003	0.462853	0.460157	0.46294995612890816	0.46025393109365076	0.4551426702664742	0.4524479231142856
0.000555	0.064911	0.068945	2147.5977201480027	0.465242	0.462544	0.4653391311399711	0.4626411060595238	0.45753184527753715	0.45483509808015865
0.000556	0.065063	0.069116	2152.645390148003	0.467637	0.464933	0.4677343061510342	0.4650302810253968	0.4599270202886002	0.45722427304603164
0.000557	0.065262	0.069202	2159.207362148003	0.470037	0.467324	0.47013448116209716	0.4674214559912699	0.4623271952996632	0.45961544801190474
0.000559	0.065414	0.069403	2164.255032148003	0.472442	0.469722	0.47253983118422316	0.46981980592301587	0.4647325453217892	0.4620137979436507
0.000560	0.065598	0.069531	2170.312237148003	0.474852	0.472125	0.4749500061952862	0.4722229808888889	0.46714272033285226	0.4644169729095238
0.000561	0.065704	0.069714	2173.845606148003	0.477268	0.474537	0.4773661812063492	0.4746351558547619	0.46955889534391526	0.46682914787539675
0.000562	0.065903	0.069849	2180.407578148003	0.479689	0.476950	0.4797873562174122	0.4770483308206349	0.47198007035497824	0.46924232284126977
0.000564	0.066010	0.070038	2183.940947148003	0.482116	0.479372	0.4822147062395382	0.479470680752381	0.47440742037710426	0.4716646727730158
0.000565	0.066162	0.070105	2188.988618148003	0.484547	0.481797	0.48464588125060126	0.48189585571825394	0.4768385953881673	0.4740898477388888
0.000566	0.066284	0.070306	2193.026754148003	0.486983	0.484228	0.4870820562616643	0.48432703068412697	0.47927477039923033	0.4765210227047618
0.000567	0.066483	0.070441	2199.588726148003	0.489425	0.486661	0.48952423127272726	0.48676020565	0.4817169454102933	0.47895419767063485
0.000569	0.066666	0.070618	2205.645931148003	0.491873	0.489101	0.4919725812948533	0.489200555581746	0.4841652954324193	0.4813945476023809
0.000570	0.066772	0.070764	2209.1793001480028	0.494325	0.491550	0.4944247563059163	0.491649730547619	0.48661747044348236	0.48384372256825386
0.000571	0.066895	0.070892	2213.217436148003	0.496782	0.494001	0.49688193131697933	0.49410090551349206	0.4890746454545454	0.4862948975341269
0.000572	0.067062	0.071002	2218.769874148003	0.499244	0.496456	0.4993441063280423	0.4965560804793651	0.49153682046560837	0.48875007249999997
0.000574	0.067245	0.071216	2224.827079148003	0.501712	0.498916	0.5018124563501684	0.49901643041111116	0.4940051704877344	0.491210422431746
0.000575	0.067337	0.071362	2227.855681148003	0.504186	0.501386	0.5042866313612314	0.5014866053769841	0.49647934549879746	0.49368059739761894
0.000576	0.067535	0.071552	2234.417653148003	0.506665	0.503858	0.5067658063722944	0.5039587803428571	0.49895852050986045	0.496152772363492
0.000577	0.067673	0.071643	2238.960556148003	0.509149	0.506336	0.5092499813833573	0.5064369553087301	0.5014426955209234	0.49863094732936497
0.000579	0.067841	0.071814	2244.512994148003	0.511638	0.508817	0.5117393314054834	0.5089183052404762	0.5039320455430495	0.5011122972611111
0.000580	0.067978	0.071936	2249.055897148003	0.514131	0.511305	0.5142325064165464	0.5114064802063493	0.5064252205541124	0.5036004722269841
0.000581	0.068115	0.072058	2253.598801148003	0.516629	0.513797	0.5167306814276095	0.5138986551722222	0.5089233955651755	0.5060926471928571
0.000582	0.068283	0.072205	2259.151238148003	0.519131	0.516293	0.5192328564386725	0.5163948301380953	0.5114255705762385	0.5085888221587301
0.000584	0.068405	0.072394	2263.189375148003	0.521640	0.518797	0.5217422064607985	0.5188991800698413	0.5139349205983645	0.5110931720904761
0.000585	0.068573	0.072491	2268.7418121480027	0.524153	0.521302	0.5242553814718615	0.5214043550357144	0.5164480956094275	0.5135983470563492
0.000586	0.068756	0.072614	2274.799017148003	0.526670	0.523812	0.5267725564829244	0.5239145300015874	0.5189652706204905	0.5161085220222222
0.000587	0.068848	0.072803	2277.827619148003	0.529193	0.526331	0.5292957314939876	0.5264337049674603	0.5214884456315536	0.5186276969880952
0.000589	0.069077	0.072974	2285.399125148003	0.531723	0.528851	0.5318260815161134	0.5289540548992063	0.5240187956536795	0.5211480469198412
0.000590	0.069153	0.073114	2287.922960148003	0.534256	0.531382	0.5343592565271765	0.5314852298650794	0.5265519706647426	0.5236792218857143
0.000591	0.069351	0.073181	2294.484932148003	0.536793	0.533911	0.5368964315382395	0.5340144048309524	0.5290891456758056	0.5262083968515873
0.000592	0.069412	0.073364	2296.504000148003	0.539336	0.536451	0.5394396065493026	0.5365545797968254	0.5316323206868686	0.5287485718174603
0.000594	0.069672	0.073511	2305.085040148003	0.541884	0.538988	0.5419879565714286	0.5390919297285715	0.5341806707089947	0.5312859217492063
0.000595	0.069855	0.073669	2311.142244148003	0.544437	0.541534	0.5445411315824915	0.5416381046944444	0.5367338457200576	0.5338320967150793
0.000596	0.069931	0.073816	2313.666080148003	0.546996	0.544089	0.5471003065935547	0.5441932796603175	0.5392930207311207	0.5363872716809523
0.000597	0.070068	0.073907	2318.208983148003	0.549558	0.546645	0.5496624816046176	0.5467494546261905	0.5418551957421837	0.5389434466468254
0.000599	0.070282	0.074084	2325.275722148003	0.552125	0.549204	0.5522298316267436	0.5493088045579365	0.5444225457643096	0.5415027965785714
0.000600	0.070435	0.074225	2330.3233921480028	0.554698	0.551770	0.5548030066378067	0.5518749795238095	0.5469957207753727	0.5440689715444443
0.000601	0.070557	0.074292	2334.361529148003	0.557273	0.554340	0.5573781816488697	0.5544451544896826	0.5495708957864357	0.5466391465103174
0.000602	0.070755	0.074438	2340.923500148003	0.559853	0.556912	0.5599583566599327	0.5570173294555555	0.5521510707974987	0.5492113214761903
0.000604	0.070862	0.074609	2344.456870148003	0.562439	0.559493	0.5625447066820587	0.5595986793873016	0.5547374208196247	0.5517926714079364
0.000605	0.071030	0.074719	2350.009307148003	0.565029	0.562076	0.5651348816931216	0.5621818543531746	0.5573275958306877	0.5543758463738094
0.000606	0.071152	0.074841	2354.047444148003	0.567623	0.564666	0.5677290567041847	0.5647720293190476	0.5599217708417508	0.5569660213396824
0.000607	0.071304	0.075024	2359.0951141480027	0.570223	0.567259	0.5703292317152477	0.5673652042849205	0.5625219458528138	0.5595591963055554
0.000609	0.071442	0.075146	2363.638018148003	0.572828	0.569858	0.5729345817373738	0.5699645542166667	0.5651272958749398	0.5621585462373015
0.000610	0.071625	0.075269	2369.695222148003	0.575436	0.572459	0.5755427567484367	0.5725657291825398	0.5677354708860027	0.5647597212031746
0.000611	0.071793	0.075330	2375.247660148003	0.578048	0.575064	0.5781549317594997	0.5751709041484128	0.5703476458970658	0.5673648961690476
0.000612	0.071945	0.075549	2380.295330148003	0.580666	0.577675	0.5807731067705628	0.5777820791142858	0.5729658209081289	0.5699760711349207
0.000614	0.072098	0.075635	2385.343001148003	0.583288	0.580291	0.5833954567926888	0.5803984290460318	0.5755881709302548	0.5725924210666666
0.000615	0.072250	0.075775	2390.390672148003	0.585914	0.582911	0.5860216318037519	0.5830186040119048	0.5782143459413179	0.5752125960325396
0.000616	0.072403	0.075873	2395.438342148003	0.588544	0.585535	0.5886518068148148	0.5856427789777778	0.5808445209523808	0.5778367709984127
0.000617	0.072556	0.076044	2400.486013148003	0.591180	0.588164	0.5912879818258778	0.5882719539436508	0.5834806959634439	0.5804659459642857
0.000619	0.072678	0.076141	2404.524149148003	0.593819	0.590798	0.5939273318480038	0.5909063038753969	0.5861200459855699	0.5831002958960317
0.000620	0.072891	0.076239	2411.590888148003	0.596462	0.593432	0.5965705068590669	0.5935404788412698	0.5887632209966329	0.5857344708619047
0.000621	0.072983	0.076392	2414.619490148003	0.599109	0.596075	0.5992176818701299	0.5961836538071429	0.591410396007696	0.5883776458277777
0.000622	0.073120	0.076532	2419.162393148003	0.601762	0.598722	0.6018708568811929	0.5988308287730159	0.594063571018759	0.5910248207936507
0.000624	0.073242	0.076617	2423.200530148003	0.604418	0.601373	0.604527206903319	0.601482178704762	0.596719921040885	0.5936761707253968
0.000625	0.073410	0.076788	2428.752967148003	0.607079	0.604027	0.607188381914382	0.6041363536706349	0.599381096051948	0.5963303456912697
0.000626	0.073547	0.076874	2433.295871148003	0.609743	0.606686	0.6098525569254449	0.6067955286365079	0.602045271063011	0.5989895206571427
0.000627	0.073685	0.076935	2437.838774148003	0.612410	0.609347	0.612519731936508	0.6094567036023809	0.604712446074074	0.6016506956230158
0.000629	0.073883	0.077063	2444.400746148003	0.615081	0.612010	0.6151910819586339	0.612120053534127	0.6073837960962	0.6043140455547619
0.000630	0.074081	0.077234	2450.9627181480028	0.617758	0.614678	0.617868256969697	0.6147882284999999	0.6100609711072631	0.6069822205206348
0.000631	0.074219	0.077283	2455.505621148003	0.620437	0.617352	0.62054743198076	0.617462403465873	0.6127401461183261	0.6096563954865079
0.000632	0.074356	0.077435	2460.048525148003	0.623121	0.620030	0.623231606991823	0.620140578431746	0.615424321129389	0.6123345704523808
0.000634	0.074463	0.077557	2463.581894148003	0.625809	0.622713	0.625919957013949	0.622823928363492	0.618112671151515	0.6150179203841268
0.000635	0.074661	0.077631	2470.143866148003	0.628500	0.625396	0.628611132025012	0.625507103329365	0.620803846162578	0.6177010953499998
0.000636	0.074799	0.077734	2474.686769148003	0.631194	0.628085	0.631305307036075	0.628196278295238	0.6234980211736411	0.6203902703158729
0.000637	0.074982	0.077936	2480.743974148003	0.633895	0.630778	0.634006482047138	0.630889453261111	0.6261991961847041	0.6230834452817459
0.000639	0.075073	0.077966	2483.772576148003	0.636598	0.633477	0.636709832069264	0.6335888031928572	0.6289025462068301	0.625782795213492
0.000640	0.075302	0.078113	2491.344082148003	0.639305	0.636174	0.6394170070803271	0.6362859781587302	0.6316097212178932	0.6284799701793651
0.000641	0.075394	0.078186	2494.372684148003	0.642015	0.638881	0.6421271820913901	0.6389931531246033	0.6343198962289561	0.6311871451452381
0.000642	0.075592	0.078308	2500.934656148003	0.644729	0.641587	0.644841357102453	0.6416993280904763	0.6370340712400191	0.6338933201111111
0.000644	0.075729	0.078375	2505.477559148003	0.647446	0.644298	0.6475587071245791	0.6444106780222223	0.6397514212621451	0.6366046700428571
0.000645	0.075867	0.078516	2510.020463148003	0.650167	0.647013	0.6502798821356421	0.6471258529880952	0.6424725962732082	0.6393198450087301
0.000646	0.075958	0.078583	2513.049065148003	0.652891	0.649733	0.6530040571467052	0.6498460279539683	0.6451967712842712	0.6420400199746031
0.000647	0.076157	0.078668	2519.611037148003	0.655618	0.652452	0.6557312321577682	0.6525652029198413	0.6479239462953342	0.6447591949404762
0.000649	0.076309	0.078821	2524.658707148003	0.658349	0.655177	0.6584625821798942	0.6552905528515873	0.6506552963174602	0.6474845448722222
0.000650	0.076477	0.078912	2530.2111451480027	0.661085	0.657906	0.6611987571909572	0.6580197278174603	0.6533914713285233	0.6502137198380952
0.000651	0.076614	0.079041	2534.7540481480028	0.663824	0.660639	0.6639379322020201	0.6607529027833333	0.6561306463395862	0.6529468948039682
0.000652	0.076813	0.079132	2541.3160201480027	0.666567	0.663374	0.6666811072130833	0.6634880777492064	0.6588738213506493	0.6556820697698412
0.000654	0.076935	0.079254	2545.354156148003	0.669314	0.666116	0.6694284572352092	0.6662304276809524	0.6616211713727752	0.6584244197015873
0.000655	0.077087	0.079321	2550.401827148003	0.672063	0.668859	0.6721776322462722	0.6689736026468254	0.6643703463838383	0.6611675946674602
0.000656	0.077240	0.079401	2555.449497148003	0.674815	0.671605	0.6749298072573353	0.6717197776126984	0.6671225213949014	0.6639137696333333
0.000657	0.077454	0.079523	2562.516236148003	0.677572	0.674352	0.6776869822683982	0.6744669525785714	0.6698796964059642	0.6666609445992062
0.000659	0.077515	0.079602	2564.535304148003	0.680330	0.677108	0.6804453322905243	0.6772233025103175	0.6726380464280903	0.6694172945309523
0.000660	0.077667	0.079657	2569.582975148003	0.683092	0.679863	0.6832075073015873	0.6799784774761904	0.6754002214391533	0.6721724694968253
0.000661	0.077866	0.079755	2576.144946148003	0.685856	0.682619	0.6859716823126504	0.6827346524420634	0.6781643964502164	0.6749286444626983
0.000662	0.077988	0.079865	2580.183083148003	0.688624	0.685382	0.6887398573237133	0.6854978274079365	0.6809325714612794	0.6776918194285714
0.000664	0.078140	0.079950	2585.230753148003	0.691395	0.688147	0.6915112073458394	0.6882631773396825	0.6837039214834054	0.6804571693603173
0.000665	0.078293	0.079980	2590.278424148003	0.694168	0.690913	0.6942843823569024	0.6910293523055555	0.6864770964944684	0.6832233443261904
0.000666	0.078445	0.080109	2595.326094148003	0.696944	0.693683	0.6970605573679653	0.6937995272714286	0.6892532715055314	0.6859935192920634
0.000667	0.078568	0.080182	2599.364231148003	0.699723	0.696457	0.6998397323790284	0.6965737022373015	0.6920324465165945	0.6887676942579364
0.000669	0.078766	0.080261	2605.926202148003	0.702505	0.699231	0.7026220824011544	0.6993480521690477	0.6948147965387205	0.6915420441896826
0.000670	0.078934	0.080353	2611.478640148003	0.705290	0.702009	0.7054072574122174	0.7021262271349207	0.6975999715497835	0.6943202191555555
0.000671	0.079025	0.080463	2614.507242148003	0.708079	0.704794	0.7081964324232805	0.7049114021007937	0.7003891465608465	0.6971053941214286
0.000672	0.079163	0.080518	2619.050146148003	0.710870	0.707579	0.7109876074343434	0.7076965770666667	0.7031803215719095	0.6998905690873015
0.000674	0.079361	0.080597	2625.612117148003	0.713663	0.710364	0.7137809574564695	0.7104819269984127	0.7059736715940356	0.7026759190190476
0.000675	0.079514	0.080640	2630.659788148003	0.716458	0.713153	0.7165761324675325	0.7132711019642858	0.7087688466050985	0.7054650939849206
0.000676	0.079666	0.080731	2635.7074591480027	0.719256	0.715945	0.7193743074785954	0.7160632769301588	0.7115670216161615	0.7082572689507937
0.000677	0.079849	0.080811	2641.764663148003	0.722057	0.718738	0.7221754824896585	0.7188564518960318	0.7143681966272245	0.7110504439166666
0.000679	0.079926	0.080853	2644.288498148003	0.724860	0.721537	0.7249788325117844	0.7216558018277778	0.7171715466493505	0.7138497938484126
0.000680	0.080078	0.080902	2649.336169148003	0.727664	0.724335	0.7277830075228475	0.7244539767936508	0.7199757216604136	0.7166479688142856
0.000681	0.080307	0.080988	2656.907675148003	0.730471	0.727133	0.7305901825339105	0.7272521517595238	0.7227828966714765	0.7194461437801587
0.000682	0.080444	0.081079	2661.450578148003	0.733281	0.729937	0.7334003575449735	0.7300563267253968	0.7255930716825395	0.7222503187460316
0.000684	0.080582	0.081122	2665.993482148003	0.736093	0.732743	0.7362127075670996	0.7328626766571429	0.7284054217046656	0.7250566686777777
0.000685	0.080734	0.081146	2671.0411521480028	0.738905	0.735549	0.7390248825781626	0.7356688516230159	0.7312175967157286	0.7278628436436507
0.000686	0.080917	0.081189	2677.098357148003	0.741720	0.738356	0.7418400575892257	0.7384760265888889	0.7340327717267917	0.7306700186095237
0.000687	0.081055	0.081256	2681.641260148003	0.744536	0.741167	0.7446562326002886	0.7412872015547619	0.7368489467378546	0.7334811935753968
0.000689	0.081161	0.081317	2685.174630148003	0.747354	0.743980	0.7474745826224146	0.7441005514865079	0.7396672967599807	0.7362945435071427
0.000690	0.081314	0.081305	2690.222300148003	0.750172	0.746792	0.7502927576334776	0.7469127264523809	0.7424854717710436	0.7391067184730158
0.000691	0.081482	0.081360	2695.774738148003	0.752993	0.749605	0.7531139326445406	0.7497259014182539	0.7453066467821067	0.7419198934388888
