Repository: pietracorvo/HystAPI

# Example data

The example data in this folder is from measurements performed during my physics bachelor.

The material is **FeSi3** (iron with 3% silicon), aka 'electrical steel', the standard material for ring cores in trafos. 

Four of the five samples where treated with high pressure torison (HPT, 20 rotations at 20GPa), to achieve nanocristallisation of the grains, which has a huge impact on the magnetic properties of the material. The HPT deformation was done at 77K (under liquid nitrogen) and at 293K (at room temperature). Afterwards some samples were heat treated at a temperature of 493K (for two hours) to anneal defects from the deformation process.

The five samples are:

File: testData/FeSi3_LN/G4_748V_151Hz_800000Fs0.txt (part 2 of 38)
--------------------------
t	U1	U2	H	Braw	Jraw	B_drift	 J_drift	B_corr	J_corr
0.000337	0.058243	0.065759	1927.5157461025194	0.261453	0.259032	0.2614313055477358	0.25901078820686574	0.25504345019578084	0.2526124815409425
0.000339	0.058548	0.066046	1937.6110871025194	0.263742	0.261308	0.2637201767972772	0.26128666232085307	0.25733232144532225	0.25488835565492984
0.000340	0.058716	0.066357	1943.1635251025193	0.266042	0.263602	0.266020112422048	0.2635805993778468	0.259632257070093	0.25718229271192355
0.000341	0.058929	0.066711	1950.2302641025194	0.268354	0.265904	0.2683320480468187	0.2658825364348404	0.26194419269486374	0.25948422976891716
0.000342	0.059219	0.066962	1959.8208381025195	0.270675	0.268213	0.2706529836715894	0.2681914734918341	0.26426512831963445	0.26179316682591086
0.000344	0.059448	0.067249	1967.3923431025194	0.273006	0.270535	0.2729838549211309	0.27051334760582146	0.26659599956917596	0.26411504093989824
0.000345	0.059647	0.067517	1973.9543151025193	0.275346	0.272867	0.2753237905459016	0.2728452846628151	0.26893593519394665	0.2664469779968919
0.000346	0.059906	0.067816	1982.5353551025194	0.277697	0.275207	0.2776747261706724	0.27518522171980875	0.27128687081871744	0.2687869150538855
0.000347	0.060150	0.068188	1990.6116281025195	0.280060	0.277560	0.28003766179544304	0.2775381587768024	0.2736498064434881	0.27113985211087915
0.000349	0.060394	0.068494	1998.6879011025194	0.282434	0.279923	0.28241153304498456	0.27990103289078977	0.2760236776930296	0.27350272622486654
0.000350	0.060577	0.068738	2004.7451051025193	0.284817	0.282298	0.2847944686697553	0.2822759699477834	0.2784066133178003	0.2758776632818602
0.000351	0.060806	0.068988	2012.3166111025193	0.287208	0.284681	0.287185404294526	0.28465890700477714	0.28079754894257103	0.2782606003388539
0.000352	0.061035	0.069366	2019.8881171025193	0.289612	0.287075	0.2895893399192967	0.2870528440617708	0.28320148456734173	0.28065453739584756
0.000354	0.061249	0.069611	2026.9548551025193	0.292025	0.289479	0.2920022111688382	0.2894567181757581	0.2856143558168832	0.28305841150983485
0.000355	0.061432	0.069879	2033.0120601025194	0.294447	0.291893	0.29442414679360895	0.2918706552327518	0.288036291441654	0.28547234856682857
0.000356	0.061768	0.070172	2044.1169351025194	0.296879	0.294312	0.29685608241837963	0.29428959228974544	0.29046822706642467	0.2878912856238222
0.000357	0.061890	0.070490	2048.1550721025196	0.299322	0.296750	0.29929901804315034	0.2967275293467391	0.2929111626911954	0.2903292226808159
0.000359	0.062103	0.070764	2055.221810102519	0.301775	0.299193	0.30175188929269187	0.29917040346072643	0.2953640339407369	0.2927720967948032
0.000360	0.062393	0.071039	2064.812384102519	0.304238	0.301644	0.3042148249174626	0.3016213405177201	0.29782696956550764	0.2952230338517969
0.000361	0.062622	0.071356	2072.383890102519	0.306711	0.304107	0.3066877605422333	0.3040842775747138	0.3002999051902783	0.29768597090879056
0.000362	0.062820	0.071649	2078.9458621025196	0.309194	0.306582	0.30917069616700404	0.30655921463170743	0.3027828408150491	0.3001609079657842
0.000364	0.063080	0.071912	2087.5269021025197	0.311686	0.309064	0.3116625674165455	0.3090410887456948	0.30527471206459056	0.3026427820797716
0.000365	0.063278	0.072174	2094.0888731025198	0.314188	0.311558	0.3141645030413162	0.31153502580268844	0.30777664768936125	0.3051367191367652
0.000366	0.063507	0.072498	2101.660379102519	0.316701	0.314061	0.31667743866608694	0.3140379628596821	0.310289583314132	0.3076396561937589
0.000367	0.063751	0.072717	2109.7366521025197	0.319221	0.316571	0.31919737429085765	0.31654789991667576	0.3128095189389027	0.31014959325075253
0.000369	0.063995	0.073016	2117.8129251025193	0.321752	0.319092	0.32172824554039914	0.3190687740306631	0.3153403901884442	0.31267046736473986
0.000370	0.064209	0.073340	2124.8796631025198	0.324294	0.321625	0.32427018116516987	0.3216017110876568	0.3178823258132149	0.31520340442173356
0.000371	0.064438	0.073633	2132.451169102519	0.326846	0.324168	0.3268221167899406	0.32414464814465044	0.32043426143798565	0.3177463414787272
0.000372	0.064713	0.073895	2141.5369761025195	0.329408	0.326718	0.3293840524147113	0.3266945852016441	0.32299619706275634	0.3202962785357209
0.000374	0.064911	0.074243	2148.098948102519	0.331980	0.329282	0.33195592366425275	0.32925845931563147	0.3255680683122978	0.32286015264970824
0.000375	0.065063	0.074445	2153.14661810252	0.334561	0.331857	0.3345368592890235	0.3318333963726251	0.32814900393706853	0.3254350897067019
0.000376	0.065399	0.074756	2164.25149310252	0.337152	0.334434	0.33712779491379424	0.3344103334296188	0.3307399395618393	0.32801202676369556
0.000377	0.065582	0.075049	2170.308698102519	0.339753	0.337027	0.339728730538565	0.33700327048661244	0.33334087518661004	0.3306049638206892
0.000379	0.065857	0.075317	2179.3945051025194	0.342364	0.339626	0.3423396017881064	0.33960214460059973	0.33595174643615144	0.3332038379346765
0.000380	0.066025	0.075580	2184.946943102519	0.344984	0.342239	0.34495953741287716	0.34221508165759346	0.3385716820609222	0.33581677499167023
0.000381	0.066299	0.075885	2194.032749102519	0.347614	0.344858	0.34758947303764787	0.34483401871458713	0.3412016176856929	0.3384357120486639
0.000382	0.066559	0.076172	2202.613789102519	0.350254	0.347487	0.35022940866241864	0.34746295577158076	0.3438415533104637	0.34106464910565754
0.000384	0.066772	0.076416	2209.680528102519	0.352903	0.350127	0.3528782799119601	0.3501028298855681	0.3464904245600051	0.3437045232196449
0.000385	0.066971	0.076672	2216.2425001025194	0.355561	0.352777	0.3555362155367308	0.3527527669425618	0.34914836018477585	0.3463544602766386
0.000386	0.067261	0.077014	2225.8330741025193	0.358229	0.355433	0.35820415116150156	0.35540870399955543	0.3518162958095466	0.3490103973336322
0.000387	0.067413	0.077234	2230.880744102519	0.360907	0.358104	0.36088208678627226	0.3580796410565491	0.3544942314343173	0.3516813343906259
0.000389	0.067657	0.077527	2238.95701710252	0.363594	0.360781	0.3635689580358137	0.3607565151705365	0.3571811026838587	0.35435820850461325
0.000390	0.067932	0.077789	2248.0428241025193	0.366290	0.363466	0.36626489366058446	0.3634414522275301	0.3598770383086295	0.3570431455616069
0.000391	0.068100	0.078052	2253.595262102519	0.368995	0.366164	0.3689698292853552	0.3661393892845238	0.36258197393340025	0.35974108261860055
0.000392	0.068314	0.078314	2260.6620001025194	0.371710	0.368870	0.37168476491012586	0.3688453263415174	0.3652969095581709	0.3624470196755942
0.000394	0.068588	0.078619	2269.74780710252	0.374434	0.371583	0.37440863615966735	0.37155820045550475	0.3680207808077124	0.3651598937895815
0.000395	0.068771	0.078864	2275.80501210252	0.377168	0.374309	0.3771425717844381	0.37428413751249845	0.37075471643248314	0.3678858308465752
0.000396	0.069061	0.079144	2285.3955861025197	0.379911	0.377040	0.37988550740920884	0.3770150745694921	0.3734976520572539	0.3706167679035689
0.000397	0.069244	0.079346	2291.4527901025194	0.382662	0.379783	0.38263644303397953	0.37975801162648576	0.37624858768202457	0.37335970496056253
0.000399	0.069489	0.079645	2299.529063102519	0.385422	0.382533	0.385396314283521	0.3825078857404731	0.37900845893156604	0.3761095790745499
0.000400	0.069702	0.079913	2306.595802102519	0.388192	0.385294	0.38816624990829174	0.3852688227974668	0.3817783945563368	0.3788705161315436
0.000401	0.069977	0.080194	2315.6816091025194	0.390971	0.388062	0.39094518553306246	0.38803675985446046	0.3845573301811075	0.38163845318853723
0.000402	0.070190	0.080469	2322.7483481025192	0.393760	0.390843	0.3937341211578332	0.3908176969114541	0.3873462658058782	0.3844193902455309
0.000404	0.070404	0.080731	2329.8150861025197	0.396559	0.393632	0.39653299240737466	0.39360657102544144	0.3901451370554197	0.3872082643595182
0.000405	0.070679	0.081006	2338.900893102519	0.399366	0.396428	0.3993399280321454	0.3964025080824351	0.39295207268019045	0.3900042014165119
0.000406	0.070908	0.081262	2346.4723991025194	0.402183	0.399235	0.4021568636569161	0.3992094451394288	0.39576900830496115	0.39281113847350557
0.000407	0.071060	0.081561	2351.5200691025193	0.405010	0.402056	0.4049837992816868	0.40203038219642245	0.39859594392973186	0.3956320755304992
0.000409	0.071335	0.081787	2360.6058761025197	0.407845	0.404879	0.40781867053122833	0.40485325631040975	0.40143081517927337	0.3984549496444865
0.000410	0.071564	0.082043	2368.177382102519	0.410688	0.407714	0.410661606155999	0.4076881933674035	0.40427375080404404	0.40128988670148025
0.000411	0.071793	0.082324	2375.7488881025192	0.413542	0.410557	0.41351554178076977	0.41053113042439715	0.4071276864288148	0.4041328237584739
0.000412	0.071976	0.082587	2381.8060931025193	0.416404	0.413412	0.4163774774055405	0.4133860674813908	0.4099896220535855	0.40698776081546756
0.000414	0.072250	0.082776	2390.8919001025197	0.419274	0.416270	0.41924734865508195	0.4162439415953781	0.412859493303127	0.40984563492945486
0.000415	0.072495	0.083081	2398.968172102519	0.422153	0.419140	0.42212628427985266	0.4191138786523718	0.4157384289278977	0.4127155719864486
0.000416	0.072678	0.083392	2405.025377102519	0.425043	0.422022	0.4250162199046234	0.42199581570936545	0.41862836455266844	0.4155975090434422
0.000417	0.072922	0.083575	2413.1016501025197	0.427940	0.424909	0.42791315552939413	0.4248827527663591	0.42152530017743917	0.4184844461004359
0.000419	0.073166	0.083844	2421.1779231025193	0.430846	0.427805	0.4308190267789356	0.42777862688034646	0.4244311714269806	0.42138032021442323
0.000420	0.073364	0.084119	2427.7398941025194	0.433762	0.430712	0.4337349624037063	0.4306855639373401	0.42734710705175133	0.42428725727141686
0.000421	0.073639	0.084338	2436.82570110252	0.436685	0.433624	0.43665789802847704	0.4335975009943338	0.4302700426765221	0.4271991943284106
0.000422	0.073853	0.084613	2443.8924401025197	0.439618	0.436548	0.4395908336532478	0.4365214380513274	0.43320297830129284	0.4301231313854042
0.000424	0.074081	0.084851	2451.463946102519	0.442559	0.439479	0.4425317049027892	0.4394523121653148	0.43614384955083424	0.43305400549939155
0.000425	0.074295	0.085107	2458.5306841025194	0.445509	0.442420	0.44548164052755995	0.44239324922230844	0.439093785175605	0.4359949425563852
0.000426	0.074524	0.085370	2466.1021901025197	0.448467	0.445369	0.4484395761523307	0.4453421862793021	0.44205172080037575	0.4389438796133789
0.000427	0.074753	0.085596	2473.673696102519	0.451435	0.448327	0.4514075117771014	0.44830012333629576	0.44501965642514646	0.44190181667037254
0.000429	0.075027	0.085907	2482.7595031025194	0.454412	0.451293	0.45438438302664286	0.4512659974502831	0.4479965276746879	0.4448676907843599
0.000430	0.075195	0.086139	2488.3119401025197	0.457397	0.454272	0.4573693186514136	0.4542449345072768	0.45098146329945865	0.4478466278413536
0.000431	0.075485	0.086371	2497.9025141025195	0.460391	0.457253	0.46036325427618435	0.45722587156427047	0.4539753989242294	0.45082756489834724
0.000432	0.075638	0.086621	2502.9501851025198	0.463393	0.460249	0.4633651899009551	0.46022180862126416	0.45697733454900014	0.45382350195534094
0.000434	0.075912	0.086823	2512.0359921025192	0.466403	0.463247	0.46637506115049654	0.4632196827352515	0.4599872057985416	0.45682137606932827
0.000435	0.076157	0.087073	2520.11226510252	0.469421	0.466255	0.46939299677526725	0.4662276197922451	0.4630051414233123	0.45982931312632186
0.000436	0.076324	0.087323	2525.664702102519	0.472448	0.469275	0.472419932400038	0.4692475568492388	0.466032077048083	0.4628492501833156
0.000437	0.076508	0.087610	2531.7219071025193	0.475484	0.472303	0.4754558680248087	0.4722754939062324	0.46906801267285375	0.4658771872403092
0.000439	0.076797	0.087799	2541.312481102519	0.478527	0.475335	0.47849873927435016	0.4753073680202198	0.4721108839223952	0.46890906135429655
0.000440	0.077072	0.088062	2550.3982881025195	0.481580	0.478376	0.48155167489912093	0.4783483050772135	0.47516381954716597	0.47194999841129026
0.000441	0.077286	0.088306	2557.465026102519	0.484640	0.481428	0.4846116105238917	0.4814002421342071	0.4782237551719367	0.4750019354682839
0.000442	0.077499	0.088568	2564.53176510252	0.487710	0.484488	0.4876815461486623	0.48446017919120077	0.48129369079670736	0.47806187252527754
0.000444	0.077713	0.088751	2571.5985041025197	0.490786	0.487556	0.49075741739820383	0.4875280533051881	0.48436956204624887	0.4811297466392649
0.000445	0.077927	0.089032	2578.6652431025195	0.493872	0.490633	0.49384335302297455	0.4906049903621818	0.4874554976710196	0.4842066836962586
0.000446	0.078186	0.089233	2587.2462831025196	0.496965	0.493715	0.4969362886477453	0.49368692741917547	0.49054843329579034	0.48728862075325224
0.000447	0.078445	0.089490	2595.8273221025192	0.500067	0.496806	0.5000382242725161	0.4967778644761692	0.49365036892056113	0.49037955781024595
0.000449	0.078613	0.089728	2601.37976010252	0.503177	0.499909	0.5031480955220574	0.49988073859015647	0.49676024017010245	0.49348243192423324
0.000450	0.078873	0.089948	2609.960800102519	0.506294	0.503016	0.5062650311468282	0.5029876756471502	0.49987717579487323	0.49658936898122696
0.000451	0.079132	0.090186	2618.541840102519	0.509420	0.506131	0.5093909667715989	0.5061026127041438	0.5030031114196439	0.4997043060382206
0.000452	0.079361	0.090442	2626.11334510252	0.512555	0.509256	0.5125259023963696	0.5092275497611375	0.5061380470444147	0.5028292430952143
0.000454	0.079529	0.090619	2631.6657831025195	0.515696	0.512390	0.5156667736459112	0.5123614238751248	0.5092789182939562	0.5059631172092016
0.000455	0.079803	0.090887	2640.751590102519	0.518846	0.515529	0.5188167092706819	0.5155003609321185	0.512428853918727	0.5091020542661953
0.000456	0.079987	0.091101	2646.808795102519	0.522004	0.518679	0.5219746448954526	0.5186502979891121	0.5155867895434977	0.5122519913231889
0.000457	0.080185	0.091333	2653.370766102519	0.525169	0.521836	0.5251395805202234	0.5218072350461057	0.5187517251682684	0.5154089283801825
0.000459	0.080521	0.091528	2664.475641102519	0.528342	0.524995	0.5283124517697647	0.5249661091600931	0.5219245964178097	0.5185678024941699
0.000460	0.080719	0.091785	2671.0376131025196	0.531523	0.528167	0.5314933873945354	0.5281380462170868	0.5251055320425805	0.5217397395511636
0.000461	0.080902	0.091980	2677.0948181025196	0.534711	0.531348	0.5346813230193063	0.5313189832740806	0.5282934676673513	0.5249206766081573
0.000462	0.081131	0.092200	2684.6663231025195	0.537907	0.534534	0.537877258644077	0.5345049203310741	0.531489403292122	0.5281066136651509
0.000464	0.081421	0.092395	2694.2568971025194	0.541110	0.537725	0.5410801298936184	0.5376957944450614	0.5346922745416635	0.5312974877791382
0.000465	0.081573	0.092639	2699.3045681025196	0.544320	0.540929	0.5442900655183892	0.5408997315020552	0.5379022101664342	0.5345014248361319
0.000466	0.081802	0.092847	2706.87607410252	0.547539	0.544138	0.5475090011431599	0.5441086685590488	0.541121145791205	0.5377103618931256
0.000467	0.082092	0.093103	2716.4666481025197	0.550765	0.547353	0.5507349367679305	0.5473236056160424	0.5443470814159755	0.5409252989501192
0.000469	0.082260	0.093311	2722.019085102519	0.554000	0.550580	0.5539698080174721	0.5505504797300298	0.5475819526655171	0.5441521730641066
0.000470	0.082520	0.093555	2730.600125102519	0.557242	0.553811	0.5572117436422428	0.5537814167870235	0.5508238882902878	0.5473831101211003
0.000471	0.082748	0.093683	2738.1716311025193	0.560490	0.557050	0.5604596792670136	0.5570203538440172	0.5540718239150586	0.5506220471780939
0.000472	0.082977	0.093951	2745.7431371025195	0.563746	0.560296	0.5637156148917842	0.5602662909010108	0.5573277595398293	0.5538679842350875
0.000474	0.083221	0.094135	2753.81940910252	0.567009	0.563549	0.5669784861413257	0.5635191650149981	0.5605906307893708	0.5571208583490749
0.000475	0.083450	0.094379	2761.390915102519	0.570280	0.566811	0.5702494217660965	0.5667811020719917	0.5638615664141415	0.5603827954060685
0.000476	0.083588	0.094574	2765.933819102519	0.573558	0.570083	0.5735273573908671	0.5700530391289855	0.5671395020389122	0.5636547324630623
0.000477	0.083893	0.094763	2776.029160102519	0.576842	0.573355	0.5768112930156378	0.5733249761859791	0.5704234376636829	0.5669266695200559
0.000479	0.084183	0.094983	2785.619734102519	0.580134	0.576635	0.5801031642651794	0.5766048502999664	0.5737153089132244	0.5702065436340432
0.000480	0.084381	0.095203	2792.181705102519	0.583434	0.579926	0.5834030998899501	0.5798957873569602	0.5770152445379951	0.573497480691037
0.000481	0.084595	0.095380	2799.248444102519	0.586740	0.583223	0.5867090355147209	0.5831927244139539	0.5803211801627659	0.5767944177480306
0.000482	0.084839	0.095569	2807.3247171025196	0.590053	0.586526	0.5900219711394916	0.5864956614709474	0.5836341157875367	0.5800973548050242
0.000484	0.085083	0.095770	2815.4009901025192	0.593372	0.589835	0.5933408423890331	0.5898045355849348	0.5869529870370781	0.5834062289190116
0.000485	0.085236	0.095959	2820.448660102519	0.596698	0.593155	0.5966667780138036	0.5931244726419285	0.5902789226618487	0.5867261659760052
0.000486	0.085449	0.096161	2827.515399102519	0.600031	0.596479	0.5999997136385744	0.5964484096989221	0.5936118582866194	0.5900501030329989
0.000487	0.085785	0.096362	2838.620274102519	0.603371	0.599805	0.6033396492633452	0.5997743467559158	0.5969517939113902	0.5933760400899926
0.000489	0.085953	0.096527	2844.1727121025197	0.606717	0.603144	0.6066855205128866	0.6031132208699032	0.6002976651609316	0.5967149142039799
0.000490	0.086197	0.096735	2852.2489851025193	0.610069	0.606486	0.6100374561376574	0.6064551579268967	0.6036496007857024	0.6000568512609735
0.000491	0.086395	0.096906	2858.8109561025194	0.613428	0.609837	0.6133963917624281	0.6098060949838905	0.6070085364104731	0.6034077883179673
0.000492	0.086700	0.097064	2868.9062971025196	0.616793	0.613189	0.6167613273871989	0.6131580320408841	0.610373472035244	0.6067597253749609
0.000494	0.086853	0.097272	2873.95396810252	0.620164	0.616553	0.6201321986367403	0.6165219061548715	0.6137443432847853	0.6101235994889482
0.000495	0.087097	0.097424	2882.0302411025195	0.623541	0.619920	0.623509134261511	0.6198888432118652	0.617121278909556	0.613490536545942
0.000496	0.087311	0.097620	2889.096979102519	0.626924	0.623295	0.6268920698862818	0.6232637802688589	0.6205042145343268	0.6168654736029356
0.000497	0.087555	0.097784	2897.1732521025197	0.630313	0.626674	0.6302810055110525	0.6266427173258524	0.6238931501590975	0.6202444106599292
0.000499	0.087769	0.097919	2904.2399911025195	0.633708	0.630059	0.633675876760594	0.6300275914398399	0.627288021408639	0.6236292847739167
0.000500	0.087952	0.098157	2910.2971951025193	0.637110	0.633454	0.6370778123853647	0.6334225284968334	0.6306899570334097	0.6270242218309102
0.000501	0.088257	0.098346	2920.3925361025194	0.640518	0.636849	0.6404857480101355	0.6368174655538271	0.6340978926581805	0.6304191588879039
0.000502	0.088425	0.098499	2925.944974102519	0.643932	0.640256	0.6438996836349061	0.6402244026108208	0.6375118282829512	0.6338260959448976
0.000504	0.088760	0.098627	2937.049849102519	0.647351	0.643661	0.6473185548844476	0.6436292767248082	0.6409306995324926	0.637230970058885
0.000505	0.088989	0.098828	2944.6213551025194	0.650776	0.647077	0.6507434905092183	0.6470452137818018	0.6443556351572634	0.6406469071158786
0.000506	0.089188	0.099017	2951.18332710252	0.654208	0.650501	0.654175426133989	0.6504691508387955	0.6477875707820341	0.6440708441728723
0.000507	0.089462	0.099139	2960.2691341025193	0.657645	0.653926	0.6576123617587598	0.6538940878957892	0.6512245064068048	0.647495781229866
0.000509	0.089661	0.099310	2966.8311051025194	0.661087	0.657359	0.6610542330083012	0.6573269620097765	0.6546663776563463	0.6509286553438532
0.000510	0.089890	0.099469	2974.4026111025196	0.664534	0.660797	0.664501168633072	0.6607648990667702	0.658113313281117	0.6543665924008469
0.000511	0.090057	0.099573	2979.9550491025193	0.667986	0.664242	0.6679531042578427	0.6642098361237638	0.6615652489058877	0.6578115294578406
0.000512	0.090317	0.099774	2988.536088102519	0.671444	0.667689	0.6714110398826134	0.6676567731807574	0.6650231845306585	0.6612584665148342
0.000514	0.090607	0.099890	2998.1266621025197	0.674906	0.671139	0.6748729111321549	0.6711066472947449	0.6684850557801999	0.6647083406288217
0.000515	0.090744	0.100018	3002.6695661025196	0.678373	0.674600	0.6783398467569256	0.6745675843517385	0.6719519914049706	0.6681692776858152
0.000516	0.091003	0.100140	3011.2506061025197	0.681844	0.678061	0.6818107823816963	0.6780285214087322	0.6754229270297414	0.6716302147428089
0.000517	0.091293	0.100342	3020.8411801025195	0.685321	0.681526	0.685287718006467	0.6814934584657257	0.6788998626545121	0.6750951517998025
0.000519	0.091461	0.100439	3026.39361710252	0.688803	0.685001	0.6887695892560086	0.6849683325797131	0.6823817339040537	0.6785700259137899
0.000520	0.091675	0.100568	3033.4603561025197	0.692289	0.688478	0.6922555248807793	0.6884452696367068	0.6858676695288244	0.6820469629707836
0.000521	0.091980	0.100726	3043.55569710252	0.695779	0.691956	0.69574546050555	0.6919232066937004	0.689357605153595	0.6855249000277772
0.000522	0.092133	0.100818	3048.603368102519	0.699274	0.695444	0.6992403961303206	0.6954111437506941	0.6928525407783657	0.6890128370847709
0.000524	0.092331	0.100946	3055.1653391025193	0.702773	0.698935	0.7027392673798621	0.6989020178646814	0.6963514120279072	0.6925037111987582
0.000525	0.092621	0.101086	3064.755913102519	0.706276	0.702426	0.7062422030046329	0.7023929549216752	0.699854347652678	0.695994648255752
0.000526	0.092865	0.101160	3072.8321861025197	0.709783	0.705922	0.7097491386294037	0.7058888919786689	0.7033612832774487	0.6994905853127457
0.000527	0.093063	0.101276	3079.394158102519	0.713293	0.709424	0.7132590742541743	0.7093908290356625	0.7068712189022194	0.7029925223697393
0.000529	0.093338	0.101392	3088.4799651025196	0.716807	0.712927	0.7167729455037158	0.7128937031496498	0.7103850901517609	0.7064953964837266
0.000530	0.093613	0.101514	3097.565772102519	0.720326	0.716434	0.7202918811284865	0.7164006402066435	0.7139040257765316	0.7100023335407203
0.000531	0.093735	0.101593	3101.603908102519	0.723847	0.719950	0.7238128167532573	0.7199165772636371	0.7174249614013023	0.7135182705977139
0.000532	0.094040	0.101672	3111.6992491025194	0.727371	0.723462	0.727336752378028	0.7234285143206308	0.720948897026073	0.7170302076547076
0.000534	0.094284	0.101794	3119.775522102519	0.730899	0.726980	0.7308646236275694	0.7269463884346181	0.7244767682756145	0.7205480817686949
0.000535	0.094437	0.101898	3124.823192102519	0.734431	0.730505	0.7343965592523402	0.7304713254916118	0.7280087039003852	0.7240730188256885
0.000536	0.094666	0.101941	3132.394698102519	0.737964	0.734029	0.7379294948771109	0.7339952625486055	0.7315416395251559	0.7275969558826823
0.000537	0.094940	0.101990	3141.4805051025196	0.741500	0.737553	0.7414654305018817	0.7375191996055992	0.7350775751499268	0.731120892939676
0.000539	0.095169	0.102136	3149.05201110252	0.745039	0.741083	0.7450043017514231	0.7410490737195865	0.7386164463994681	0.7346507670536633
0.000540	0.095337	0.102142	3154.604448102519	0.748579	0.744616	0.7485442373761938	0.7445820107765801	0.7421563820242388	0.7381837041106569
0.000541	0.095673	0.102124	3165.709323102519	0.752120	0.748143	0.7520851730009646	0.7481089478335738	0.7456973176490096	0.7417106411676506
0.000542	0.095901	0.102228	3173.2808291025194	0.755663	0.751676	0.7556281086257353	0.7516418848905675	0.7492402532737803	0.7452435782246443
0.000544	0.096069	0.102289	3178.833267102519	0.759208	0.755214	0.7591729798752768	0.7551797590045549	0.7527851245233218	0.7487814523386317
0.000545	0.096268	0.102246	3185.395238102519	0.762752	0.758750	0.7627169155000475	0.7587156960615485	0.7563290601480925	0.7523173893956253
0.000546	0.096558	0.102356	3194.985812102519	0.766300	0.762286	0.7662648511248182	0.7622516331185422	0.7598769957728633	0.7558533264526189
0.000547	0.096725	0.102374	3200.5382501025197	0.769848	0.765827	0.769812786749589	0.7657925701755358	0.763424931397634	0.7593942635096126
0.000549	0.096970	0.102423	3208.6145231025193	0.773398	0.769367	0.7733626579991304	0.7693324442895232	0.7669748026471754	0.7629341376236
0.000550	0.097183	0.102454	3215.681262102519	0.776949	0.772909	0.7769135936239011	0.7728743813465168	0.7705257382719461	0.7664760746805935
0.000551	0.097488	0.102484	3225.7766031025194	0.780501	0.776449	0.7804655292486719	0.7764143184035104	0.7740776738967169	0.7700160117375872
0.000552	0.097626	0.102533	3230.31950610252	0.784055	0.779997	0.7840194648734425	0.7799622554605042	0.7776316095214876	0.773563948794581
0.000554	0.097946	0.102582	3240.9196141025195	0.787610	0.783539	0.7875743361229841	0.7835041295744914	0.7811864807710291	0.7771058229085682
0.000555	0.098129	0.102576	3246.9768191025196	0.791166	0.787087	0.7911302717477549	0.7870520666314852	0.7847424163957999	0.780653759965562
0.000556	0.098297	0.102631	3252.52925610252	0.794723	0.790637	0.7946872073725255	0.7906020036884789	0.7882993520205706	0.7842036970225557
0.000557	0.098557	0.102594	3261.110296102519	0.798279	0.794182	0.7982431429972962	0.7941469407454725	0.7918552876453412	0.7877486340795493
0.000559	0.098816	0.102618	3269.691336102519	0.801836	0.797728	0.8018000142468377	0.7976928148594599	0.7954121588948827	0.7912945081935366
0.000560	0.098999	0.102606	3275.748541102519	0.805392	0.801277	0.8053559498716084	0.8012417519164535	0.7989680945196534	0.7948434452505303
0.000561	0.099258	0.102576	3284.329581102519	0.808948	0.804821	0.8089118854963792	0.8047856889734472	0.8025240301444242	0.7983873823075239
0.000562	0.099533	0.102576	3293.415387102519	0.812503	0.808365	0.8124668211211499	0.8083296260304408	0.8060789657691949	0.8019313193645176
0.000564	0.099747	0.102588	3300.482126102519	0.816059	0.811912	0.8160226923706914	0.8118765001444281	0.8096348370187364	0.8054781934785049
0.000565	0.099899	0.102570	3305.5297971025193	0.819613	0.815461	0.8195766279954622	0.8154254372014218	0.8131887726435072	0.8090271305354986
0.000566	0.100204	0.102490	3315.6251381025195	0.823166	0.819001	0.8231295636202328	0.8189653742584154	0.8167417082682779	0.8125670675924922
0.000567	0.100433	0.102484	3323.1966431025194	0.826718	0.822543	0.8266814992450034	0.8225073113154092	0.8202936438930485	0.816109004649486
0.000569	0.100677	0.102423	3331.272916102519	0.830268	0.826083	0.830231370494545	0.8260471854293965	0.82384351514259	0.8196488787634733
0.000570	0.100830	0.102338	3336.3205871025193	0.833815	0.829623	0.8337783061193157	0.8295871224863902	0.8273904507673607	0.823188815820467
0.000571	0.101196	0.102258	3348.434996102519	0.837359	0.833153	0.8373222417440864	0.8331170595433839	0.8309343863921315	0.8267187528774607
0.000572	0.101349	0.102185	3353.4826671025194	0.840901	0.836688	0.8408641773688572	0.8366519966003775	0.8344763220169022	0.8302536899344543
0.000574	0.101547	0.102118	3360.0446381025195	0.844440	0.840219	0.8444030486183987	0.8401828707143649	0.8380151932664437	0.8337845640484417
0.000575	0.101791	0.102002	3368.120911102519	0.847976	0.843745	0.8479389842431694	0.8437088077713585	0.8415511288912144	0.8373105011054353
0.000576	0.102036	0.101971	3376.1971841025197	0.851510	0.847268	0.85147291986794	0.8472317448283522	0.8450850645159851	0.840833438162429
0.000577	0.102219	0.101801	3382.25438910252	0.855039	0.850789	0.8550018554927108	0.8507526818853458	0.8486140001407558	0.8443543752194226
0.000579	0.102524	0.101654	3392.349730102519	0.858562	0.854300	0.8585247267422523	0.8542635559993331	0.8521368713902974	0.8478652493334099
0.000580	0.102707	0.101544	3398.4069341025197	0.862081	0.857811	0.862043662367023	0.8577744930563268	0.855655807015068	0.8513761863904036
0.000581	0.102936	0.101306	3405.978440102519	0.865593	0.861314	0.8655555979917937	0.8612774301133205	0.8591677426398387	0.8548791234473972
0.000582	0.103195	0.101184	3414.559480102519	0.869100	0.864810	0.8690625336165645	0.8647733671703142	0.8626746782646095	0.8583750605043909
0.000584	0.103424	0.100983	3422.1309861025193	0.872600	0.868300	0.872562404866106	0.8682632412843014	0.8661745495141511	0.8618649346183782
0.000585	0.103607	0.100763	3428.188190102519	0.876092	0.871785	0.8760543404908766	0.8717481783412953	0.8696664851389216	0.865349871675372
0.000586	0.103836	0.100513	3435.7596961025192	0.879576	0.875259	0.8795382761156474	0.8752221153982889	0.8731504207636924	0.8688238087323656
0.000587	0.104126	0.100275	3445.350270102519	0.883051	0.878723	0.8830132117404181	0.8786860524552825	0.8766253563884632	0.8722877457893593
0.000589	0.104370	0.100037	3453.4265431025196	0.886518	0.882180	0.8864800829899596	0.8821429265692698	0.8800922276380047	0.8757446199033466
0.000590	0.104523	0.099713	3458.4742131025196	0.889974	0.885629	0.8899360186147304	0.8855918636262635	0.8835481632627754	0.8791935569603403
0.000591	0.104767	0.099292	3466.5504861025192	0.893416	0.889061	0.8933779542395011	0.8890238006832571	0.8869900988875461	0.8826254940173339
0.000592	0.105026	0.098962	3475.1315261025193	0.896846	0.892480	0.8968078898642718	0.8924427377402508	0.8904200345123169	0.8860444310743276
0.000594	0.105194	0.098560	3480.683964102519	0.900261	0.895888	0.9002227611138132	0.8958506118542382	0.8938349057618582	0.889452305188315
0.000595	0.105453	0.098108	3489.2650031025196	0.903662	0.899278	0.9036236967385839	0.8992405489112318	0.8972358413866289	0.8928422422453086
0.000596	0.105682	0.097711	3496.83650910252	0.907049	0.902655	0.9070106323633547	0.9026174859682254	0.9006227770113997	0.8962191793023022
0.000597	0.105911	0.097260	3504.408015102519	0.910419	0.906016	0.9103805679881254	0.9059784230252192	0.9039927126361704	0.899580116359296
0.000599	0.106171	0.096729	3512.989055102519	0.913772	0.909358	0.9137334392376669	0.9093202971392065	0.907345583885712	0.9029219904732833
0.000600	0.106415	0.096210	3521.0653281025197	0.917106	0.912683	0.9170673748624376	0.9126452341962001	0.9106795195104826	0.9062469275302769
0.000601	0.106659	0.095612	3529.141600102519	0.920420	0.915986	0.9203813104872084	0.9159481712531938	0.9139934551352534	0.9095498645872706
0.000602	0.106827	0.094971	3534.6940381025197	0.923711	0.919270	0.9236722461119791	0.9192321083101875	0.9172843907600241	0.9128338016442643
0.000604	0.107056	0.094232	3542.265544102519	0.926977	0.922527	0.9269381173615205	0.9224889824241749	0.9205502620095656	0.9160906757582516
0.000605	0.107330	0.093439	3551.3513511025194	0.930215	0.925753	0.9301760529862912	0.9257149194811686	0.9237881976343363	0.9193166128152453
0.000606	0.107529	0.092480	3557.9133221025195	0.933419	0.928949	0.933379988611062	0.9289108565381622	0.926992133259107	0.922512549872239
0.000607	0.107803	0.091382	3566.99912910252	0.936587	0.932106	0.9365479242358327	0.9320677935951558	0.9301600688838777	0.9256694869292326
0.000609	0.108017	0.090344	3574.0658681025197	0.939718	0.935228	0.9396787954853743	0.9351896677091431	0.9332909401334193	0.9287913610432199
0.000610	0.108261	0.089288	3582.1421411025194	0.942812	0.938312	0.9427727311101449	0.9382736047661369	0.93638487575819	0.9318752981002136
0.000611	0.108414	0.088141	3587.1898111025193	0.945868	0.941361	0.9458286667349157	0.9413225418231305	0.9394408113829608	0.9349242351572072
0.000612	0.108765	0.087061	3598.799454102519	0.948886	0.944365	0.9488466023596863	0.9443264788801242	0.9424587470077314	0.937928172214201
0.000614	0.108917	0.086072	3603.847124102519	0.951868	0.947341	0.9518284736092278	0.9473023529941115	0.9454406182572729	0.9409040463281882
0.000615	0.109085	0.084912	3609.3995621025197	0.954812	0.950277	0.9547724092339985	0.9502382900511052	0.9483845538820436	0.9438399833851819
0.000616	0.109344	0.083832	3617.9806021025197	0.957717	0.953172	0.9576773448587693	0.9531332271080989	0.9512894895068144	0.9467349204421757
0.000617	0.109619	0.082751	3627.0664081025197	0.960585	0.956029	0.96054528048354	0.9559901641650925	0.9541574251315851	0.9495918574991693
0.000619	0.109863	0.081635	3635.1426811025194	0.963415	0.958848	0.9633751517330815	0.9588090382790799	0.9569872963811266	0.9524107316131567
0.000620	0.110031	0.080524	3640.695119102519	0.966206	0.961632	0.9661660873578523	0.9615929753360736	0.9597782320058973	0.9551946686701503
0.000621	0.110260	0.079388	3648.2666251025194	0.968958	0.964374	0.9689180229826229	0.9643349123930671	0.9625301676306679	0.9579366057271439
0.000622	0.110535	0.078320	3657.3524321025197	0.971672	0.967077	0.9716319586073936	0.9670378494500608	0.9652441032554386	0.9606395427841375
0.000624	0.110718	0.077197	3663.4096361025195	0.974348	0.969746	0.9743078298569351	0.9697067235640482	0.9679199745049801	0.963308416898125
0.000625	0.110947	0.076105	3670.9811421025197	0.976986	0.972374	0.9769457654817059	0.9723346606210418	0.9705579101297509	0.9659363539551186
0.000626	0.111191	0.075006	3679.0574151025194	0.979586	0.974963	0.9795457011064765	0.9749235976780355	0.9731578457545216	0.9685252910121123
0.000627	0.111359	0.073907	3684.6098521025197	0.982147	0.977518	0.9821066367312473	0.9774785347350292	0.9757187813792924	0.971080228069106
0.000629	0.111633	0.072809	3693.695659102519	0.984671	0.980030	0.9846305079807888	0.9799904088490164	0.9782426526288338	0.9735921021830932
0.000630	0.111908	0.071710	3702.7814661025195	0.987156	0.982504	0.9871154436055595	0.9824643459060102	0.9807275882536045	0.976066039240087
0.000631	0.112061	0.070605	3707.82913710252	0.989604	0.984945	0.9895633792303302	0.9849052829630038	0.9831755238783753	0.9785069762970806
0.000632	0.112381	0.069495	3718.4292451025194	0.992013	0.987341	0.991972314855101	0.9873012200199975	0.985584459503146	0.9809029133540743
0.000634	0.112564	0.068439	3724.486449102519	0.994385	0.989706	0.9943441861046424	0.9896660941339849	0.9879563307526874	0.9832677874680616
0.000635	0.112869	0.067395	3734.5817901025193	0.996720	0.992028	0.9966791217294132	0.9919880311909786	0.9902912663774582	0.9855897245250553
0.000636	0.113007	0.066187	3739.1246941025192	0.999015	0.994317	0.9989740573541839	0.9942769682479722	0.9925862020022289	0.987878661582049
0.000637	0.113266	0.065112	3747.7057341025193	1.001272	0.996563	1.0012309929789545	0.9965229053049658	0.9948431376269995	0.9901245986390426
0.000639	0.113480	0.064063	3754.7724721025197	1.003492	0.998774	1.003450864228496	0.9987337794189532	0.9970630088765411	0.99233547275303
0.000640	0.113647	0.062946	3760.3249101025194	1.005673	1.000949	1.005631799853267	1.000908716475947	0.9992439445013119	0.9945104098100237
0.000641	0.113953	0.061804	3770.4202511025196	1.007816	1.003079	1.0077747354780375	1.0030386535329405	1.0013868801260826	0.9966403468670173
0.000642	0.114197	0.060730	3778.4965241025193	1.009920	1.005173	1.0098786711028083	1.0051325905899342	1.0034908157508533	0.998734283924011
0.000644	0.114349	0.059589	3783.544194102519	1.011986	1.007232	1.0119445423523497	1.0071914647039215	1.0055566870003947	1.0007931580379983
0.000645	0.114624	0.058466	3792.6300011025196	1.014013	1.009248	1.0139714779771205	1.0092074017609152	1.0075836226251655	1.002809095094992
0.000646	0.114899	0.057367	3801.715808102519	1.016001	1.011225	1.015959413601891	1.011184338817909	1.009571558249936	1.0047860321519857
0.000647	0.115097	0.056323	3808.2777801025195	1.017953	1.013168	1.017911349226662	1.0131272758749026	1.011523493874707	1.0067289692089794
0.000649	0.115265	0.055194	3813.83021710252	1.019866	1.015075	1.0198242204762034	1.0150341499888897	1.0134363651242484	1.0086358433229665
0.000650	0.115570	0.054095	3823.9255591025194	1.021742	1.016937	1.021700156100974	1.0168960870458834	1.015312300749019	1.0104977803799602
0.000651	0.115784	0.053088	3830.99229710252	1.023582	1.018768	1.023540091725745	1.0187270241028772	1.01715223637379	1.012328717436954
0.000652	0.115997	0.052051	3838.0590361025197	1.025385	1.020563	1.0253430273505155	1.020521961159871	1.0189551719985606	1.0141236544939478
0.000654	0.116241	0.050928	3846.1353091025194	1.027151	1.022319	1.027108898600057	1.0222778352738582	1.020721043248102	1.015879528607935
0.000655	0.116455	0.049921	3853.20204710252	1.028881	1.024040	1.0288388342248276	1.023998772330852	1.0224509788728726	1.0176004656649287
0.000656	0.116669	0.048926	3860.2687861025197	1.030577	1.025727	1.0305347698495986	1.0256857093878455	1.0241469144976436	1.0192874027219223
0.000657	0.116974	0.047906	3870.364127102519	1.032238	1.027375	1.0321957054743691	1.027333646444839	1.0258078501224142	1.0209353397789158
0.000659	0.117126	0.046924	3875.4117981025192	1.033864	1.028995	1.0338215767239105	1.0289535205588267	1.0274337213719555	1.0225552138929035
0.000660	0.117371	0.045953	3883.48807110252	1.035457	1.030578	1.0354145123486815	1.0305364576158202	1.0290266569967266	1.024138150949897
0.000661	0.117554	0.044922	3889.5452751025196	1.037014	1.032127	1.0369714479734522	1.032085394672814	1.0305835926214972	1.0256870880068907
0.000662	0.117844	0.043982	3899.1358491025194	1.038538	1.033640	1.0384953835982227	1.0335983317298074	1.0321075282462677	1.0272000250638842
0.000664	0.118057	0.043018	3906.2025881025193	1.040029	1.035122	1.0399862548477643	1.035080205843795	1.0335983994958093	1.0286818991778717
0.000665	0.118347	0.041998	3915.793162102519	1.041485	1.036565	1.041442190472535	1.0365231429007884	1.03505433512058	1.0301248362348652
0.000666	0.118591	0.041016	3923.8694351025197	1.042907	1.037977	1.0428641260973057	1.0379350799577822	1.0364762707453508	1.031536773291859
0.000667	0.118805	0.040033	3930.936173102519	1.044294	1.039356	1.0442510617220766	1.0393140170147759	1.0378632063701216	1.0329157103488527
0.000669	0.118958	0.039062	3935.9838441025195	1.045648	1.040703	1.045604932971618	1.0406608911287631	1.039217077619663	1.03426258446284
0.000670	0.119202	0.038007	3944.060117102519	1.046966	1.042011	1.0469228685963887	1.0419688281857569	1.0405350132444338	1.0355705215198336
0.000671	0.119492	0.037073	3953.650691102519	1.048251	1.043283	1.0482078042211593	1.0432407652427504	1.0418199488692044	1.0368424585768272
0.000672	0.119675	0.036133	3959.7078951025196	1.049503	1.044528	1.0494597398459302	1.044485702299744	1.0430718844939753	1.0380873956338208
0.000674	0.119904	0.035107	3967.27940110252	1.050720	1.045736	1.0506766110954717	1.0456935764137316	1.0442887557435168	1.0392952697478084
0.000675	0.120178	0.034186	3976.3652081025193	1.051905	1.046909	1.0518615467202423	1.0468665134707253	1.0454736913682874	1.0404682068048021
0.000676	0.120407	0.033252	3983.9367141025195	1.053057	1.048052	1.053013482345013	1.0480094505277189	1.046625626993058	1.0416111438617957
0.000677	0.120590	0.032300	3989.9939181025193	1.054177	1.049164	1.0541334179697837	1.0491213875847125	1.0477455626178287	1.0427230809187893
0.000679	0.120865	0.031396	3999.0797251025197	1.055265	1.050241	1.0552212892193251	1.0501982616986998	1.0488334338673702	1.0437999550327766
0.000680	0.121048	0.030499	4005.1369301025197	1.056323	1.051291	1.0562792248440958	1.0512481987556934	1.0498913694921408	1.0448498920897702
0.000681	0.121246	0.029614	4011.6989021025192	1.057349	1.052309	1.0573051604688668	1.0522661358126872	1.0509173051169118	1.045867829146764
0.000682	0.121506	0.028772	4020.2799421025193	1.058347	1.053296	1.0583030960936373	1.053253072869681	1.0519152407416823	1.0468547662037577
0.000684	0.121704	0.027930	4026.8419131025194	1.059315	1.054255	1.0592709673431788	1.0542119469836682	1.0528831119912239	1.047813640317745
0.000685	0.121964	0.027100	4035.4229531025194	1.060254	1.055184	1.0602099029679497	1.0551408840406618	1.0538220476159947	1.0487425773747385
0.000686	0.122177	0.026239	4042.4896921025193	1.061164	1.056085	1.0611198385927203	1.0560418210976554	1.0547319832407653	1.0496435144317322
0.000687	0.122498	0.025446	4053.08980010252	1.062046	1.056954	1.0620017742174912	1.056910758154649	1.0556139188655362	1.0505124514887259
0.000689	0.122589	0.024713	4056.118402102519	1.062902	1.057806	1.0628576454670324	1.0577626322686366	1.0564697901150775	1.0513643256027134
0.000690	0.122818	0.023901	4063.6899081025194	1.063731	1.058626	1.0636865810918033	1.0585825693256303	1.0572987257398483	1.052184262659707
0.000691	0.123169	0.023218	4075.29955010252	1.064536	1.059416	1.0644915167165738	1.0593725063826238	1.0581036613646189	1.0529741997167006
0.000692	0.123291	0.022546	4079.3376871025193	1.065317	1.060192	1.0652724523413448	1.0601484434396176	1.0588845969893899	1.0537501367736943
0.000694	0.123535	0.021765	4087.4139591025196	1.066072	1.060936	1.0660273235908861	1.060892317553605	1.0596394682389312	1.0544940108876817
