Repository: pietracorvo/HystAPI

# Example data

The example data in this folder is from measurements performed during my physics bachelor.

The material is **FeSi3** (iron with 3% silicon), aka 'electrical steel', the standard material for ring cores in trafos. 

Four of the five samples where treated with high pressure torison (HPT, 20 rotations at 20GPa), to achieve nanocristallisation of the grains, which has a huge impact on the magnetic properties of the material. The HPT deformation was done at 77K (under liquid nitrogen) and at 293K (at room temperature). Afterwards some samples were heat treated at a temperature of 493K (for two hours) to anneal defects from the deformation process.

The five samples are:

File: testData/FeSi3_LN/G4_748V_200Hz_800000Fs0.txt (part 2 of 29)
--------------------------
t	U1	U2	H	Braw	Jraw	B_drift	 J_drift	B_corr	J_corr
0.000340	0.077774	0.093860	2574.7363285415095	0.391039	0.387806	0.39106524495668915	0.38783226527815207	0.3839722458902791	0.38073781166968224
0.000341	0.078110	0.094165	2585.8412035415095	0.394302	0.391055	0.3943283221477382	0.39108134252897014	0.3872353230813282	0.3839868889205003
0.000342	0.078369	0.094470	2594.4222435415095	0.397578	0.394320	0.3976043993387873	0.39434641977978824	0.39051140027237724	0.3872519661713184
0.000344	0.078735	0.094940	2606.5366525415093	0.400867	0.397594	0.4008935537208854	0.39762057428142444	0.3938005546544754	0.3905261206729546
0.000345	0.078964	0.095227	2614.1081585415095	0.404168	0.400886	0.4041946309119346	0.40091265153224254	0.39710163184552455	0.3938181979237727
0.000346	0.079391	0.095563	2628.2416365415093	0.407481	0.404181	0.40750770810298365	0.40420772878306066	0.4004147090365736	0.39711327517459083
0.000347	0.079620	0.095941	2635.813141541509	0.410806	0.407496	0.4108327852940327	0.40752280603387875	0.4037397862276227	0.4004283524254089
0.000349	0.079941	0.096295	2646.413249541509	0.414144	0.410821	0.4141709396761309	0.4108479605355149	0.40707794060972086	0.4037535069270451
0.000350	0.080231	0.096674	2656.0038235415095	0.417495	0.414159	0.41752201686718	0.414186037786333	0.41042901780076996	0.4070915841778632
0.000351	0.080566	0.097046	2667.108699541509	0.420858	0.417509	0.4208850940582291	0.4175361150371511	0.41379209499181907	0.41044166142868127
0.000352	0.080811	0.097357	2675.184971541509	0.424232	0.420873	0.42425917124927814	0.4209001922879692	0.4171661721828681	0.4138057386794994
0.000354	0.081146	0.097687	2686.289846541509	0.427618	0.424245	0.4276453256313763	0.42427234678960535	0.4205523265649663	0.4171778931811355
0.000355	0.081390	0.098029	2694.366119541509	0.431017	0.427633	0.4310444028224254	0.4276604240404235	0.42395140375601537	0.42056597043195365
0.000356	0.081787	0.098438	2707.490063541509	0.434428	0.431028	0.43445548001347445	0.4310555012912416	0.4273624809470644	0.42396104768277176
0.000357	0.082047	0.098816	2716.071103541509	0.437853	0.434442	0.43788055720452357	0.43446957854205964	0.43078755813811354	0.4273751249335898
0.000359	0.082367	0.099060	2726.6712115415094	0.441287	0.437863	0.4413147115866217	0.43789073304369586	0.4342217125202117	0.430796279435226
0.000360	0.082687	0.099475	2737.271319541509	0.444734	0.441297	0.44476178877767086	0.4413248102945139	0.43766878971126083	0.4342303566860441
0.000361	0.082962	0.099829	2746.3571265415094	0.448194	0.444745	0.4482218659687199	0.44477288754533206	0.44112886690230985	0.43767843393686223
0.000362	0.083191	0.100104	2753.9286315415093	0.451664	0.448206	0.451691943159769	0.44823396479615013	0.444598944093359	0.4411395111876803
0.000364	0.083588	0.100488	2767.052575541509	0.455147	0.451673	0.4551750975418672	0.45170111929778634	0.44808209847545716	0.4446066656893165
0.000365	0.083862	0.100867	2776.1383825415096	0.458643	0.455157	0.4586711747329163	0.4551851965486044	0.45157817566650627	0.44809074294013457
0.000366	0.084198	0.101160	2787.2432575415096	0.462150	0.458650	0.46217825192396533	0.4586782737994225	0.4550852528575553	0.45158382019095267
0.000367	0.084518	0.101520	2797.8433655415092	0.465668	0.462155	0.46569632911501446	0.4621833510502406	0.45860333004860443	0.4550888974417708
0.000369	0.084747	0.101831	2805.4148715415095	0.469198	0.465675	0.4692264834971126	0.4657035055518768	0.46213348443070257	0.45860905194340695
0.000370	0.085083	0.102197	2816.5197465415094	0.472740	0.469203	0.4727685606881617	0.4692315828026949	0.46567556162175167	0.46213712919422506
0.000371	0.085403	0.102496	2827.119854541509	0.476293	0.472743	0.4763216378792108	0.472771660053513	0.46922863881280075	0.4656772064450432
0.000372	0.085709	0.102887	2837.2151955415093	0.479858	0.476295	0.4798867150702599	0.4763237373043311	0.47279371600384984	0.46922928369586125
0.000374	0.085983	0.103168	2846.3010025415088	0.483434	0.479860	0.483462869452358	0.4798888918059673	0.47636987038594797	0.47279443819749745
0.000375	0.086273	0.103491	2855.8915765415095	0.487021	0.483435	0.4870499466434071	0.48346396905678535	0.4799569475769971	0.4763695154483155
0.000376	0.086594	0.103802	2866.491684541509	0.490620	0.487020	0.4906490238344562	0.4870490463076035	0.48355602476804616	0.47995459269913365
0.000377	0.086884	0.104144	2876.082258541509	0.494229	0.490617	0.49425810102550527	0.4906461235584216	0.48716510195909524	0.48355166994995175
0.000379	0.087143	0.104474	2884.663298541509	0.497850	0.494227	0.49787925540760347	0.4942562780600578	0.49078625634119344	0.48716182445158795
0.000380	0.087524	0.104755	2897.282474541509	0.501481	0.497843	0.5015103325986525	0.4978723553108758	0.4944173335322425	0.490777901702406
0.000381	0.087830	0.105096	2907.3778155415093	0.505124	0.501473	0.5051534097897017	0.5015024325616939	0.49806041072329166	0.4944079789532241
0.000382	0.088135	0.105450	2917.4731565415095	0.508779	0.505115	0.5088084869807507	0.505144509812512	0.5017154879143406	0.4980500562040422
0.000384	0.088394	0.105731	2926.0541965415096	0.512443	0.508769	0.5124726413628489	0.5087986643141482	0.5053796422964388	0.5017042107056784
0.000385	0.088715	0.106006	2936.654304541509	0.516118	0.512430	0.516147718553898	0.5124597415649663	0.5090547194874879	0.5053652879564965
0.000386	0.089050	0.106366	2947.759179541509	0.519804	0.516103	0.5198337957449471	0.5161328188157844	0.5127407966785371	0.5090383652073146
0.000387	0.089325	0.106671	2956.8449865415096	0.523501	0.519788	0.5235308729359961	0.5198178960666026	0.5164378738695861	0.5127234424581327
0.000389	0.089630	0.106934	2966.940327541509	0.527208	0.523482	0.5272380273180943	0.5235120505682387	0.5201450282516843	0.5164175969597689
0.000390	0.089890	0.107263	2975.521367541509	0.530926	0.527189	0.5309561045091434	0.5272191278190568	0.5238631054427334	0.520124674210587
0.000391	0.090210	0.107568	2986.1214755415094	0.534654	0.530904	0.5346841817001925	0.5309342050698749	0.5275911826337825	0.523839751461405
0.000392	0.090530	0.107886	2996.721583541509	0.538393	0.534630	0.5384232588912415	0.5346602823206931	0.5313302598248315	0.5275658287122232
0.000394	0.090881	0.108160	3008.3312255415094	0.542143	0.538365	0.5421734132733398	0.5383954368223292	0.5350804142069298	0.5313009832138593
0.000395	0.091125	0.108478	3016.407498541509	0.545903	0.542114	0.5459334904643889	0.5421445140731472	0.5388404913979788	0.5350500604646774
0.000396	0.091431	0.108807	3026.5028395415093	0.549674	0.545873	0.549704567655438	0.5459035913239654	0.5426115685890279	0.5388091377154955
0.000397	0.091766	0.109100	3037.6077145415093	0.553455	0.549640	0.553485644846487	0.5496706685747834	0.546392645780077	0.5425762149663136
0.000399	0.092072	0.109338	3047.7030555415095	0.557245	0.553417	0.5572757992285852	0.5534478230764197	0.5501828001621751	0.5463533694679499
0.000400	0.092407	0.109637	3058.8079305415094	0.561045	0.557204	0.5610758764196343	0.5572349003272378	0.5539828773532243	0.5501404467187679
0.000401	0.092728	0.109924	3069.4080395415094	0.564855	0.561000	0.5648859536106834	0.5610309775780559	0.5577929545442734	0.553936523969586
0.000402	0.092926	0.110211	3075.9700105415095	0.568675	0.564812	0.5687060308017324	0.5648430548288739	0.5616130317353224	0.557748601220404
0.000404	0.093307	0.110461	3088.5891865415088	0.572504	0.568625	0.5725351851838306	0.5686562093305102	0.5654421861174206	0.5615617557220404
0.000405	0.093597	0.110773	3098.1797605415095	0.576343	0.572452	0.5763742623748798	0.5724832865813282	0.5692812633084697	0.5653888329728584
0.000406	0.093887	0.111047	3107.7703345415093	0.580192	0.576289	0.5802233395659289	0.5763203638321464	0.5731303404995188	0.5692259102236765
0.000407	0.094193	0.111298	3117.8656755415095	0.584050	0.580134	0.5840814167569778	0.5801654410829644	0.5769884176905677	0.5730709874744946
0.000409	0.094498	0.111572	3127.961016541509	0.587917	0.583988	0.5879485711390761	0.5840195955846005	0.580855572072666	0.5769251419761307
0.000410	0.094818	0.111841	3138.5611255415088	0.591793	0.587851	0.5918246483301252	0.5878826728354187	0.5847316492637151	0.5807882192269489
0.000411	0.095062	0.112079	3146.637397541509	0.595678	0.591726	0.5957097255211743	0.5917577500862368	0.5886167264547643	0.5846632964777669
0.000412	0.095352	0.112341	3156.227971541509	0.599572	0.595608	0.5996038027122232	0.5956398273370549	0.5925108036458132	0.5885453737285851
0.000414	0.095718	0.112653	3168.342381541509	0.603476	0.599497	0.6035079570943215	0.599528981838691	0.5964149580279114	0.5924345282302211
0.000415	0.096024	0.112891	3178.437722541509	0.607389	0.603397	0.6074210342853705	0.6034290590895091	0.6003280352189605	0.5963346054810392
0.000416	0.096344	0.113135	3189.037830541509	0.611310	0.607305	0.6113421114764197	0.6073371363403273	0.6042491124100097	0.6002426827318574
0.000417	0.096603	0.113373	3197.618870541509	0.615240	0.611224	0.6152721886674687	0.6112562135911453	0.6081791896010587	0.6041617599826755
0.000419	0.096924	0.113599	3208.2189785415094	0.619177	0.615148	0.6192093430495669	0.6151803680927815	0.6121163439831568	0.6080859144843117
0.000420	0.097214	0.113861	3217.809552541509	0.623124	0.619083	0.623156420240616	0.6191154453435996	0.616063421174206	0.6120209917351298
0.000421	0.097549	0.114124	3228.914427541509	0.627079	0.623024	0.6271114974316652	0.6230565225944177	0.6200184983652551	0.6159620689859479
0.000422	0.097824	0.114343	3238.0002345415096	0.631043	0.626976	0.6310755746227141	0.6270085998452358	0.6239825755563041	0.619914146236766
0.000424	0.098129	0.114563	3248.095575541509	0.635013	0.630934	0.6350457290048124	0.630966754346872	0.6279527299384023	0.6238723007384022
0.000425	0.098450	0.114758	3258.6956835415094	0.638991	0.634898	0.6390238061958614	0.63493083159769	0.6319308071294514	0.6278363779892202
0.000426	0.098740	0.115002	3268.2862575415093	0.642977	0.638872	0.6430098833869106	0.6389049088485081	0.6359168843205005	0.6318104552400383
0.000427	0.099030	0.115247	3277.876831541509	0.646971	0.642855	0.6470039605779595	0.6428879860993262	0.6399109615115495	0.6357935324908564
0.000429	0.099350	0.115442	3288.4769395415087	0.650973	0.646843	0.6510061149600578	0.6468761406009624	0.6439131158936477	0.6397816869924926
0.000430	0.099670	0.115698	3299.0770475415093	0.654983	0.650839	0.6550161921511068	0.6508722178517805	0.6479231930846968	0.6437777642433107
0.000431	0.099930	0.115863	3307.6580875415093	0.658999	0.654845	0.659032269342156	0.6548782951025987	0.6519392702757459	0.6477838414941288
0.000432	0.100266	0.116071	3318.7629625415093	0.663022	0.658854	0.663055346533205	0.6588873723534168	0.6559623474667949	0.6517929187449469
0.000434	0.100586	0.116229	3329.363070541509	0.667051	0.662869	0.6670845009153031	0.662902526855053	0.6599915018488931	0.6558080732465832
0.000435	0.100891	0.116473	3339.458411541509	0.671087	0.666893	0.6711205781063523	0.666926604105871	0.6640275790399423	0.6598321504974012
0.000436	0.101166	0.116632	3348.5442185415095	0.675130	0.670924	0.6751636552974014	0.6709576813566891	0.6680706562309914	0.6638632277482193
0.000437	0.101456	0.116821	3358.1347925415093	0.679179	0.674962	0.6792127324884504	0.6749957586075072	0.6721197334220403	0.6679013049990373
0.000439	0.101837	0.117059	3370.7539685415095	0.683236	0.679003	0.6832698868705486	0.6790369131091434	0.6761768878041385	0.6719424595006736
0.000440	0.102066	0.117242	3378.325474541509	0.687300	0.683057	0.6873339640615977	0.6830909903599616	0.6802409649951877	0.6759965367514917
0.000441	0.102356	0.117358	3387.9160485415096	0.691368	0.687113	0.6914020412526467	0.6871470676107796	0.6843090421862367	0.6800526140023098
0.000442	0.102661	0.117554	3398.011389541509	0.695442	0.691175	0.6954761184436958	0.6912091448615977	0.6883831193772858	0.6841146912531278
0.000444	0.102936	0.117743	3407.097196541509	0.699523	0.695244	0.699557272825794	0.6952782993632338	0.692464273759384	0.688183845754764
0.000445	0.103317	0.117822	3419.7163725415094	0.703607	0.699312	0.7036413500168431	0.699346376614052	0.6965483509504331	0.6922519230055821
0.000446	0.103607	0.118018	3429.306946541509	0.707697	0.703390	0.7077314272078922	0.7034244538648701	0.7006384281414821	0.6963300002564002
0.000447	0.103897	0.118158	3438.897520541509	0.711793	0.707474	0.7118275043989413	0.7075085311156882	0.7047345053325312	0.7004140775072184
0.000449	0.104202	0.118304	3448.9928615415092	0.715893	0.711562	0.7159276587810395	0.7115966856173244	0.7088346597146294	0.7045022320088545
0.000450	0.104523	0.118469	3459.592969541509	0.719999	0.715654	0.7200337359720885	0.7156887628681424	0.7129407369056785	0.7085943092596726
0.000451	0.104752	0.118591	3467.164475541509	0.724110	0.719755	0.7241448131631376	0.7197898401189605	0.7170518140967276	0.7126953865104907
0.000452	0.105133	0.118683	3479.7836515415092	0.728224	0.723853	0.7282588903541867	0.7238879173697786	0.7211658912877766	0.7167934637613088
0.000454	0.105438	0.118842	3489.8789925415094	0.732343	0.727960	0.7323780447362849	0.7279950718714149	0.7252850456698748	0.720900618262945
0.000455	0.105789	0.118970	3501.488635541509	0.736466	0.732068	0.736501121927334	0.732103149122233	0.7294081228609239	0.7250086955137631
0.000456	0.105988	0.119031	3508.0506065415093	0.740592	0.736186	0.740627199118383	0.736221226373051	0.733534200051973	0.7291267727645812
0.000457	0.106339	0.119104	3519.6602485415087	0.744720	0.740299	0.7447552763094322	0.7403343036238691	0.7376622772430221	0.7332398500153993
0.000459	0.106644	0.119202	3529.755589541509	0.748851	0.744418	0.7488864306915304	0.7444534581255053	0.7417934316251203	0.7373590045170355
0.000460	0.106949	0.119269	3539.850930541509	0.752985	0.748539	0.7530205078825795	0.7485745353763233	0.7459275088161694	0.7414800817678535
0.000461	0.107208	0.119281	3548.431970541509	0.757120	0.752663	0.7571555850736285	0.7526986126271414	0.7500625860072184	0.7456041590186716
0.000462	0.107544	0.119366	3559.536845541509	0.761257	0.756786	0.7612926622646775	0.7568216898779595	0.7541996631982675	0.7497272362694897
0.000464	0.107880	0.119446	3570.6417215415095	0.765396	0.760912	0.7654318166467757	0.7609478443795958	0.7583388175803657	0.753853390771126
0.000465	0.108154	0.119397	3579.727528541509	0.769535	0.765039	0.7695708938378248	0.7650749216304139	0.7624778947714148	0.7579804680219441
0.000466	0.108490	0.119446	3590.832403541509	0.773675	0.769165	0.7737109710288739	0.769200998881232	0.7666179719624638	0.7621065452727621
0.000467	0.108765	0.119421	3599.9182105415093	0.777814	0.773293	0.777850048219923	0.77332907613205	0.770757049153513	0.7662346225235802
0.000469	0.109100	0.119385	3611.0230855415093	0.781952	0.777417	0.7819882026020212	0.7774532306336862	0.7748952035356111	0.7703587770252164
0.000470	0.109375	0.119385	3620.108892541509	0.786090	0.781543	0.7861262797930703	0.7815793078845044	0.7790332807266602	0.7744848542760345
0.000471	0.109695	0.119391	3630.7090005415093	0.790228	0.785668	0.7902643569841193	0.7857043851353225	0.7831713579177093	0.7786099315268526
0.000472	0.109970	0.119366	3639.794807541509	0.794365	0.789794	0.7944014341751684	0.7898304623861405	0.7873084351087584	0.7827360087776707
0.000474	0.110260	0.119348	3649.3853815415096	0.798502	0.793919	0.7985385885572667	0.7939556168877767	0.7914455894908566	0.7868611632793069
0.000475	0.110626	0.119366	3661.4997905415094	0.802640	0.798041	0.8026766657483158	0.7980776941385948	0.7955836666819057	0.7909832405301249
0.000476	0.110870	0.119379	3669.576063541509	0.806777	0.802168	0.8068137429393647	0.8022047713894129	0.7997207438729547	0.7951103177809431
0.000477	0.111160	0.119330	3679.166637541509	0.810913	0.806293	0.8109498201304138	0.806329848640231	0.8038568210640038	0.7992353950317612
0.000479	0.111481	0.119348	3689.7667455415094	0.815050	0.810416	0.8150869745125121	0.8104530031418672	0.8079939754461021	0.8033585495333974
0.000480	0.111801	0.119360	3700.366853541509	0.819187	0.814539	0.8192240517035612	0.8145760803926853	0.8121310526371511	0.8074816267842154
0.000481	0.112091	0.119293	3709.957427541509	0.823321	0.818662	0.8233581288946101	0.8186991576435033	0.8162651298282001	0.8116047040350335
0.000482	0.112396	0.119177	3720.052768541509	0.827453	0.822780	0.8274902060856593	0.8228172348943215	0.8203972070192492	0.8157227812858516
0.000484	0.112747	0.119177	3731.6624105415094	0.831583	0.826896	0.8316203604677574	0.8269333893959576	0.8245273614013474	0.8198389357874878
0.000485	0.112991	0.119061	3739.738683541509	0.835710	0.831012	0.8357474376588065	0.8310494666467757	0.8286544385923965	0.8239550130383059
0.000486	0.113342	0.118951	3751.3483255415094	0.839832	0.835120	0.8398695148498556	0.8351575438975938	0.8327765157834456	0.828063090289124
0.000487	0.113586	0.118762	3759.424598541509	0.843949	0.839227	0.8439865920409046	0.8392646211484118	0.8368935929744946	0.832170167539942
0.000489	0.113953	0.118695	3771.539007541509	0.848063	0.843326	0.8481007464230029	0.8433637756500482	0.8410077473565929	0.8362693220415783
0.000490	0.114227	0.118542	3780.6248145415093	0.852171	0.847423	0.852208823614052	0.8474608529008663	0.845115824547642	0.8403663992923964
0.000491	0.114502	0.118384	3789.7106215415088	0.856275	0.851515	0.856312900805101	0.8515529301516843	0.849219901738691	0.8444584765432145
0.000492	0.114807	0.118225	3799.805962541509	0.860372	0.855599	0.8604099779961502	0.8556370074025024	0.8533169789297401	0.8485425537940325
0.000494	0.115128	0.117987	3810.4060705415095	0.864462	0.859676	0.8645001323782483	0.8597141619041386	0.8574071333118383	0.8526197082956688
0.000495	0.115448	0.117773	3821.006178541509	0.868544	0.863744	0.8685822095692974	0.8637822391549567	0.8614892105028874	0.8566877855464868
0.000496	0.115753	0.117548	3831.1015195415093	0.872617	0.867806	0.8726552867603464	0.8678443164057748	0.8655622876939364	0.8607498627973049
0.000497	0.115982	0.117249	3838.6730255415096	0.876681	0.871860	0.8767193639513956	0.8718983936565928	0.8696263648849856	0.864803940048123
0.000499	0.116318	0.116956	3849.7779005415096	0.880735	0.875900	0.8807735183334938	0.875938548158229	0.8736805192670838	0.8688440945497592
0.000500	0.116638	0.116669	3860.378008541509	0.884778	0.879930	0.8848165955245428	0.8799686254090472	0.8777235964581328	0.8728741718005774
0.000501	0.116898	0.116296	3868.959048541509	0.888809	0.883950	0.8888476727155918	0.8839887026598653	0.8817546736491818	0.8768942490513955
0.000502	0.117264	0.115918	3881.073457541509	0.892827	0.887953	0.892865749906641	0.8879917799106833	0.885772750840231	0.8808973263022135
0.000504	0.117615	0.115576	3892.6830995415094	0.896833	0.891944	0.8968719042887392	0.8919829344123195	0.8897789052223292	0.8848884808038496
0.000505	0.117783	0.115155	3898.235537541509	0.900824	0.895928	0.9008629814797883	0.8959670116631375	0.8937699824133782	0.8888725580546677
0.000506	0.118149	0.114703	3910.349946541509	0.904799	0.899888	0.9048380586708373	0.8999270889139558	0.8977450596044273	0.892832635305486
0.000507	0.118484	0.114221	3921.454821541509	0.908759	0.903833	0.9087981358618864	0.9038721661647738	0.9017051367954764	0.896777712556304
0.000509	0.118805	0.113782	3932.0549295415094	0.912702	0.907763	0.9127412902439846	0.90780232066641	0.9056482911775746	0.9007078670579401
0.000510	0.119080	0.113251	3941.140736541509	0.916627	0.911677	0.9166663674350336	0.911716397917228	0.9095733683686236	0.9046219443087582
0.000511	0.119431	0.112677	3952.7503795415096	0.920532	0.915567	0.9205714446260828	0.9156064751680462	0.9134784455596727	0.9085120215595763
0.000512	0.119705	0.112024	3961.8361855415096	0.924414	0.919438	0.9244535218171318	0.9194775524188643	0.9173605227507218	0.9123830988103945
0.000514	0.120010	0.111316	3971.931526541509	0.928271	0.923282	0.92831067619923	0.9233217069205005	0.92121767713282	0.9162272533120307
0.000515	0.120285	0.110339	3981.0173335415093	0.932095	0.927095	0.9321347533902791	0.9271347841713186	0.925041754323869	0.9200403305628487
0.000516	0.120621	0.109259	3992.1222095415096	0.935881	0.930867	0.9359208305813281	0.9309068614221366	0.9288278315149181	0.9238124078136668
0.000517	0.120911	0.108087	4001.7127835415095	0.939627	0.934600	0.9396669077723773	0.9346399386729547	0.9325739087059672	0.9275454850644849
0.000519	0.121170	0.106696	4010.293822541509	0.943325	0.938288	0.9433650621544755	0.938328093174591	0.9362720630880654	0.9312336395661212
0.000520	0.121521	0.105280	4021.903465541509	0.946974	0.941922	0.9470141393455245	0.9419621704254091	0.9399211402791144	0.9348677168169393
0.000521	0.121811	0.103937	4031.4940395415088	0.950577	0.945513	0.9506172165365736	0.9455532476762272	0.9435242174701636	0.9384587940677573
0.000522	0.122040	0.102618	4039.0655445415096	0.954133	0.949060	0.9541732937276227	0.9491003249270452	0.9470802946612127	0.9420058713185754
0.000524	0.122482	0.101215	4053.7037895415087	0.957641	0.952550	0.9576814481097209	0.9525904794286815	0.9505884490433109	0.9454960258202116
0.000525	0.122726	0.099799	4061.7800625415093	0.961100	0.955999	0.9611405253007699	0.9560395566794996	0.9540475262343598	0.9489451030710297
0.000526	0.122986	0.098395	4070.3611025415094	0.964511	0.959398	0.964551602491819	0.9594386339303176	0.957458603425409	0.9523441803218478
0.000527	0.123291	0.096991	4080.4564435415095	0.967873	0.962748	0.9679136796828681	0.9627887111811357	0.9608206806164581	0.9556942575726659
0.000529	0.123672	0.095642	4093.075619541509	0.971187	0.966046	0.9712278340649664	0.9660868656827719	0.9641348349985563	0.9589924120743021
0.000530	0.123901	0.094202	4100.647125541509	0.974453	0.969302	0.9744939112560154	0.96934294293359	0.9674009121896053	0.9622484893251202
0.000531	0.124207	0.092841	4110.742466541509	0.977670	0.972507	0.9777109884470645	0.9725480201844081	0.9706179893806545	0.9654535665759383
0.000532	0.124527	0.091431	4121.342574541509	0.980840	0.975663	0.9808810656381136	0.9757040974352261	0.9737880665717036	0.9686096438267563
0.000534	0.124817	0.090057	4130.933148541509	0.983961	0.978772	0.9840022200202118	0.9788132519368623	0.9769092209538017	0.9717187983283925
0.000535	0.125092	0.088629	4140.018955541509	0.987033	0.981833	0.9870742972112608	0.9818743291876805	0.9799812981448508	0.9747798755792106
0.000536	0.125427	0.087195	4151.123830541509	0.990055	0.984841	0.9900963744023099	0.9848824064384986	0.9830033753358999	0.9777879528300287
0.000537	0.125778	0.085797	4162.733472541509	0.993029	0.987800	0.993070451593359	0.9878414836893167	0.985977452526949	0.9807470300808468
0.000539	0.126007	0.084399	4170.304978541509	0.995954	0.990716	0.9959956059754572	0.9907576381909529	0.9889026069090472	0.983663184582483
0.000540	0.126312	0.082941	4180.400319541509	0.998829	0.993578	0.9988706831665062	0.9936197154417709	0.9917776841000961	0.986525261833301
0.000541	0.126709	0.081519	4193.5242625415085	1.001655	0.996388	1.0016967603575553	0.9964297926925891	0.9946037612911452	0.9893353390841193
0.000542	0.126877	0.080176	4199.076700541509	1.004433	0.999159	1.0044748375486043	0.9992008699434072	0.9973818384821943	0.9921064163349373
0.000544	0.127289	0.078705	4212.705410541509	1.007161	1.001870	1.0072029919307026	1.0019120244450435	1.0001099928642927	0.9948175708365736
0.000545	0.127579	0.077313	4222.295984541509	1.009841	1.004537	1.0098830691217517	1.0045791016958614	1.0027900700553416	0.9974846480873916
0.000546	0.127853	0.075879	4231.381791541509	1.012471	1.007156	1.0125131463128008	1.0071981789466795	1.0054201472463906	1.0001037253382097
0.000547	0.128143	0.074451	4240.972365541509	1.015051	1.009725	1.0150932235038497	1.0097672561974975	1.0080002244374398	1.0026728025890277
0.000549	0.128494	0.073016	4252.582007541509	1.017582	1.012241	1.017624377885948	1.0122834106991336	1.0105313788195378	1.0051889570906638
0.000550	0.128769	0.071570	4261.667814541509	1.020063	1.014710	1.020105455076997	1.0147524879499519	1.0130124560105869	1.007658034341482
0.000551	0.128998	0.070099	4269.239320541509	1.022493	1.017130	1.0225355322680463	1.0171725652007702	1.0154425332016364	1.0100781115923003
0.000552	0.129379	0.068671	4281.858496541509	1.024873	1.019494	1.0249156094590952	1.019536642451588	1.017822610392685	1.012442188843118
0.000554	0.129715	0.067236	4292.963371541509	1.027203	1.021811	1.0272457638411936	1.0218537969532242	1.0201527647747834	1.0147593433447544
0.000555	0.129990	0.065778	4302.049178541509	1.029483	1.024079	1.0295258410322425	1.0241218742040423	1.0224328419658324	1.0170274205955725
0.000556	0.130264	0.064276	4311.134985541509	1.031711	1.026296	1.0317539182232918	1.0263389514548606	1.0246609191568816	1.0192444978463908
0.000557	0.130646	0.062897	4323.754161541509	1.033891	1.028460	1.0339339954143405	1.0285030287056784	1.0268409963479304	1.0214085750972086
0.000559	0.130920	0.061499	4332.839968541509	1.036023	1.030580	1.0360661497964387	1.0306231832073147	1.0289731507300286	1.0235287295988449
0.000560	0.131180	0.060059	4341.421008541509	1.038104	1.032651	1.0381472269874878	1.0326942604581328	1.0310542279210777	1.025599806849663
0.000561	0.131546	0.058606	4353.535417541509	1.040136	1.034668	1.040179304178537	1.0347113377089507	1.033086305112127	1.027616884100481
0.000562	0.131836	0.057281	4363.125991541509	1.042121	1.036641	1.0421643813695862	1.036684414959769	1.035071382303176	1.029589961351299
0.000564	0.132065	0.055920	4370.697497541509	1.044059	1.038569	1.0441025357516844	1.0386125694614052	1.0370095366852743	1.0315181158529354
0.000565	0.132401	0.054486	4381.802372541509	1.045948	1.040444	1.0459916129427336	1.0404876467122233	1.0388986138763237	1.0333931931037534
0.000566	0.132721	0.053119	4392.402480541509	1.047789	1.042272	1.0478326901337827	1.0423157239630414	1.0407396910673725	1.0352212703545716
0.000567	0.133026	0.051776	4402.4978215415085	1.049584	1.044054	1.0496277673248315	1.0440978012138595	1.0425347682584216	1.0370033476053897
0.000569	0.133270	0.050427	4410.574094541509	1.051332	1.045792	1.0513759217069296	1.0458359557154957	1.0442829226405195	1.0387415021070259
0.000570	0.133682	0.049054	4424.2028055415085	1.053032	1.047475	1.0530759988979788	1.0475190329663138	1.0459829998315686	1.040424579357844
0.000571	0.133911	0.047729	4431.774310541509	1.054686	1.049119	1.054730076089028	1.0491631102171317	1.047637077022618	1.0420686566086619
0.000572	0.134186	0.046332	4440.860117541509	1.056293	1.050715	1.056337153280077	1.05075918746795	1.049244154213667	1.0436647338594802
0.000574	0.134537	0.045056	4452.469759541509	1.057854	1.052261	1.0578983076621753	1.052305341969586	1.0508053085957654	1.0452108883611162
0.000575	0.134827	0.043719	4462.060333541509	1.059369	1.053765	1.0594133848532243	1.0538094192204044	1.0523203857868144	1.0467149656119346
0.000576	0.135086	0.042413	4470.641373541509	1.060840	1.055224	1.0608844620442734	1.0552684964712222	1.0537914629778635	1.0481740428627524
0.000577	0.135406	0.041132	4481.241481541509	1.062266	1.056637	1.0623105392353223	1.0566815737220405	1.0552175401689121	1.0495871201135707
0.000579	0.135788	0.039886	4493.860658541509	1.063648	1.058004	1.0636926936174205	1.0580487282236766	1.0565996945510103	1.0509542746152067
0.000580	0.136047	0.038702	4502.441698541509	1.064989	1.059334	1.0650337708084696	1.0593788054744948	1.0579407717420595	1.052284351866025
0.000581	0.136337	0.037439	4512.032272541509	1.066288	1.060620	1.0663328479995187	1.0606648827253127	1.0592398489331085	1.0535704291168428
0.000582	0.136703	0.036267	4524.146681541509	1.067545	1.061862	1.0675899251905678	1.061906959976131	1.060496926124158	1.0548125063676612
0.000584	0.136948	0.035132	4532.222954541509	1.068762	1.063069	1.068807079572666	1.0631141144777672	1.0617140805062562	1.0560196608692973
0.000585	0.137253	0.033972	4542.318295541509	1.069940	1.064234	1.069985156763715	1.064279191728585	1.0628921576973052	1.0571847381201152
0.000586	0.137527	0.032837	4551.404102541509	1.071079	1.065362	1.0711242339547642	1.0654072689794032	1.064031234888354	1.0583128153709334
0.000587	0.137909	0.031781	4564.023278541509	1.072180	1.066447	1.072225311145813	1.0664923462302214	1.065132312079403	1.0593978926217515
0.000589	0.138123	0.030707	4571.090017541509	1.073244	1.067502	1.0732894655279115	1.0675475007318576	1.0661964664615016	1.0604530471233877
0.000590	0.138443	0.029590	4581.690125541509	1.074270	1.068515	1.0743155427189606	1.0685605779826757	1.0672225436525506	1.0614661243742058
0.000591	0.138840	0.028534	4594.814068541509	1.075260	1.069488	1.0753056199100097	1.0695336552334938	1.0682126208435996	1.062439201625024
0.000592	0.139114	0.027557	4603.899875541509	1.076215	1.070432	1.0762606971010586	1.070477732484312	1.0691676980346485	1.0633832788758422
0.000594	0.139343	0.026556	4611.471381541509	1.077135	1.071342	1.077180851483157	1.0713878869859481	1.070087852416747	1.0642934333774783
0.000595	0.139648	0.025513	4621.566722541509	1.078020	1.072215	1.078065928674206	1.072260964236766	1.0709729296077959	1.0651665106282961
0.000596	0.139969	0.024615	4632.166830541509	1.078873	1.073054	1.0789190058652551	1.0731000414875842	1.0718260067988452	1.0660055878791144
0.000597	0.140259	0.023700	4641.757404541509	1.079694	1.073864	1.079740083056304	1.0739101187384021	1.072647083989894	1.0668156651299323
0.000599	0.140610	0.022729	4653.367046541509	1.080483	1.074638	1.0805292374384023	1.0746842732400386	1.0734362383719924	1.0675898196315687
0.000600	0.140915	0.021924	4663.462387541509	1.081242	1.075385	1.0812883146294514	1.0754313504908566	1.0741953155630415	1.0683368968823868
0.000601	0.141144	0.021045	4671.033893541509	1.081972	1.076105	1.0820183918205004	1.0761514277416748	1.0749253927540905	1.069056974133205
0.000602	0.141479	0.020209	4682.138768541509	1.082672	1.076791	1.0827184690115497	1.0768375049924928	1.0756254699451397	1.069743051384023
0.000604	0.141846	0.019366	4694.253177541509	1.083344	1.077448	1.083390623393648	1.077494659494129	1.0762976243272377	1.0704002058856592
0.000605	0.142105	0.018616	4702.834217541509	1.083989	1.078082	1.084035700584697	1.078128736744947	1.0769427015182869	1.0710342831364772
0.000606	0.142410	0.017822	4712.929558541509	1.084607	1.078687	1.0846537777757461	1.0787338139957652	1.0775607787093362	1.0716393603872953
0.000607	0.142715	0.017078	4723.024899541509	1.085199	1.079267	1.085245854966795	1.0793138912465832	1.078152855900385	1.0722194376381133
0.000609	0.142990	0.016351	4732.110706541509	1.085766	1.079822	1.0858130093488931	1.0798690457482194	1.078720010282483	1.0727745921397496
0.000610	0.143265	0.015643	4741.196513541509	1.086308	1.080353	1.0863550865399423	1.0804001229990374	1.0792620874735324	1.0733056693905676
0.000611	0.143600	0.014954	4752.301388541509	1.086827	1.080858	1.0868741637309913	1.0809052002498558	1.0797811646645812	1.073810746641386
0.000612	0.144012	0.014355	4765.930098541509	1.087324	1.081338	1.0873712409220404	1.0813852775006736	1.0802782418556305	1.0742908238922038
0.000614	0.144211	0.013666	4772.492070541509	1.087798	1.081803	1.0878453953041387	1.08185043200231	1.0807523962377288	1.07475597839384
0.000615	0.144470	0.012976	4781.073110541509	1.088249	1.082243	1.0882964724951878	1.082290509253128	1.0812034734287779	1.0751960556446583
0.000616	0.144882	0.012457	4794.701820541509	1.088680	1.082658	1.0887275496862368	1.082705586503946	1.0816345506198268	1.0756111328954763
0.000617	0.145157	0.011920	4803.787627541509	1.089094	1.083060	1.0891416268772858	1.083107663754764	1.0820486278108756	1.0760132101462943
0.000619	0.145432	0.011426	4812.873434541509	1.089490	1.083444	1.089537781259384	1.0834918182564004	1.0824447821929741	1.0763973646479306
0.000620	0.145737	0.010895	4822.968775541509	1.089868	1.083810	1.0899158584504332	1.0838578955072184	1.0828228593840232	1.0767634418987486
0.000621	0.146042	0.010474	4833.064116541509	1.090231	1.084160	1.0902789356414821	1.0842079727580365	1.083185936575072	1.0771135191495667
0.000622	0.146347	0.010040	4843.159457541509	1.090579	1.084495	1.0906270128325313	1.0845430500088546	1.0835340137661214	1.0774485964003848
0.000624	0.146637	0.009631	4852.750031541509	1.090913	1.084817	1.0909611672146295	1.0848652045104907	1.0838681681482196	1.077770750902021
0.000625	0.146988	0.009235	4864.3596735415085	1.091233	1.085123	1.0912812444056785	1.085171281761309	1.0841882453392686	1.0780768281528392
0.000626	0.147217	0.008929	4871.931179541509	1.091543	1.085423	1.0915913215967274	1.085471359012127	1.0844983225303175	1.0783769054036572
0.000627	0.147598	0.008594	4884.550355541509	1.091841	1.085705	1.0918893987877767	1.085753436262945	1.0847963997213665	1.0786589826544752
0.000629	0.147873	0.008319	4893.636162541509	1.092129	1.085982	1.0921775531698747	1.0860305907645813	1.0850845541034646	1.0789361371561115
0.000630	0.148178	0.008069	4903.731503541509	1.092409	1.086249	1.092457630360924	1.0862976680153995	1.0853646312945138	1.0792032144069297
0.000631	0.148437	0.007751	4912.312543541509	1.092678	1.086507	1.092726707551973	1.0865557452662173	1.0856337084855632	1.0794612916577475
0.000632	0.148743	0.007520	4922.407884541509	1.092939	1.086756	1.0929877847430223	1.0868048225170357	1.0858947856766124	1.0797103689085659
0.000634	0.149094	0.007343	4934.017526541509	1.093193	1.086995	1.0932419391251205	1.0870439770186717	1.0861489400587105	1.079949523410202
0.000635	0.149338	0.007086	4942.093799541509	1.093439	1.087231	1.0934880163161695	1.08728005426949	1.0863950172497594	1.0801856006610202
0.000636	0.149704	0.006885	4954.208209541509	1.093678	1.087455	1.0937270935072183	1.087504131520308	1.0866340944408082	1.0804096779118382
0.000637	0.149933	0.006757	4961.779714541509	1.093912	1.087679	1.0939611706982675	1.0877282087711262	1.0868681716318576	1.0806337551626564
0.000639	0.150314	0.006598	4974.398891541509	1.094141	1.087892	1.0941903250803657	1.0879413632727624	1.0870973260139558	1.0808469096642925
0.000640	0.150604	0.006445	4983.989465541509	1.094364	1.088103	1.0944134022714147	1.0881524405235805	1.0873204032050046	1.0810579869151107
0.000641	0.150879	0.006281	4993.075272541509	1.094582	1.088310	1.0946314794624639	1.0883595177743985	1.087538480396054	1.0812650641659287
0.000642	0.151215	0.006183	5004.180147541509	1.094796	1.088510	1.0948455566535131	1.0885595950252167	1.0877525575871032	1.0814651414167469
0.000644	0.151520	0.006055	5014.275488541509	1.095006	1.088707	1.0950557110356112	1.0887567495268529	1.087962711969201	1.081662295918383
0.000645	0.151825	0.005914	5024.370829541509	1.095211	1.088900	1.0952607882266603	1.0889498267776707	1.0881677891602504	1.0818553731692009
0.000646	0.152084	0.005786	5032.951869541509	1.095412	1.089090	1.0954618654177093	1.0891399040284888	1.0883688663512991	1.082045450420019
0.000647	0.152374	0.005719	5042.542443541509	1.095610	1.089276	1.0956599426087583	1.089325981279307	1.0885669435423484	1.0822315276708372
0.000649	0.152740	0.005585	5054.656852541509	1.095804	1.089454	1.0958540969908566	1.0895041357809432	1.0887610979244466	1.0824096821724734
0.000650	0.153076	0.005548	5065.761727541509	1.095996	1.089633	1.0960461741819056	1.0896832130317613	1.0889531751154955	1.0825887594232915
0.000651	0.153275	0.005463	5072.323699541509	1.096185	1.089813	1.0962352513729547	1.0898632902825793	1.0891422523065448	1.0827688366741095
0.000652	0.153671	0.005334	5085.447642541509	1.096371	1.089982	1.0964213285640039	1.0900323675333976	1.0893283294975937	1.0829379139249278
0.000654	0.153915	0.005322	5093.523915541509	1.096555	1.090156	1.096605482946102	1.0902065220350337	1.089512483879692	1.0831120684265638
0.000655	0.154144	0.005243	5101.095421541509	1.096736	1.090329	1.0967865601371511	1.0903795992858518	1.089693561070741	1.083285145677382
0.000656	0.154541	0.005170	5114.219364541509	1.096916	1.090491	1.0969666373282	1.09054167653667	1.08987363826179	1.0834472229282002
0.000657	0.154907	0.005127	5126.333773541509	1.097093	1.090654	1.0971437145192493	1.0907047537874879	1.0900507154528394	1.083610300179018
0.000659	0.155167	0.005035	5134.914813541509	1.097268	1.090818	1.0973188689013473	1.0908689082891243	1.0902258698349372	1.0837744546806545
0.000660	0.155426	0.004962	5143.495853541509	1.097440	1.090979	1.0974909460923965	1.0910299855399421	1.0903979470259864	1.0839355319314723
0.000661	0.155746	0.004919	5154.095961541509	1.097611	1.091136	1.0976620232834455	1.0911870627907605	1.0905690242170354	1.0840926091822907
0.000662	0.156113	0.004889	5166.210370541509	1.097780	1.091291	1.0978311004744947	1.0913421400415784	1.0907381014080846	1.0842476864331085
0.000664	0.156311	0.004877	5172.772342541509	1.097948	1.091451	1.0979992548565929	1.0915022945432147	1.0909062557901827	1.0844078409347448
0.000665	0.156631	0.004749	5183.372450541509	1.098114	1.091603	1.098165332047642	1.0916543717940328	1.091072332981232	1.084559918185563
0.000666	0.156982	0.004767	5194.982092541509	1.098279	1.091753	1.098330409238691	1.0918044490448509	1.091237410172281	1.084709995436381
0.000667	0.157288	0.004724	5205.077433541509	1.098442	1.091904	1.09849348642974	1.0919555262956688	1.0914004873633298	1.084861072687199
0.000669	0.157593	0.004663	5215.172774541509	1.098604	1.092053	1.0986556408118382	1.092104680797305	1.091562641745428	1.085010227188835
0.000670	0.157883	0.004645	5224.763348541509	1.098765	1.092202	1.0988167180028874	1.092253758048123	1.0917237189364775	1.0851593044396532
0.000671	0.158218	0.004602	5235.868223541509	1.098925	1.092348	1.0989767951939364	1.0923998352989415	1.0918837961275263	1.0853053816904716
0.000672	0.158478	0.004565	5244.449263541509	1.099083	1.092495	1.0991348723849856	1.0925469125497593	1.0920418733185757	1.0854524589412895
0.000674	0.158813	0.004565	5255.554138541509	1.099241	1.092639	1.0992930267670837	1.0926910670513954	1.0922000277006738	1.0855966134429256
0.000675	0.159103	0.004498	5265.144712541509	1.099397	1.092783	1.0994491039581327	1.0928351443022137	1.0923561048917225	1.085740690693744
0.000676	0.159348	0.004517	5273.2209855415085	1.099554	1.092929	1.0996061811491817	1.092981221553032	1.0925131820827718	1.085886767944562
0.000677	0.159698	0.004462	5284.830627541509	1.099708	1.093070	1.0997602583402308	1.0931222988038498	1.0926672592738207	1.08602784519538
0.000679	0.160034	0.004449	5295.935502541509	1.099862	1.093210	1.099914412722329	1.093262453305486	1.0928214136559191	1.0861679996970162
0.000680	0.160278	0.004407	5304.0117755415085	1.100015	1.093352	1.1000674899133782	1.0934045305563043	1.0929744908469683	1.0863100769478344
0.000681	0.160599	0.004352	5314.611883541509	1.100166	1.093490	1.1002185671044273	1.0935426078071222	1.0931255680380172	1.0864481541986524
0.000682	0.160919	0.004376	5325.211991541509	1.100318	1.093628	1.1003706442954764	1.0936806850579404	1.0932776452290662	1.0865862314494705
0.000684	0.161194	0.004340	5334.297798541509	1.100468	1.093767	1.1005207986775747	1.0938198395595764	1.0934277996111645	1.0867253859511066
0.000685	0.161484	0.004321	5343.888372541509	1.100618	1.093905	1.1006708758686237	1.0939579168103946	1.0935778768022137	1.0868634632019247
0.000686	0.161835	0.004303	5355.498014541509	1.100767	1.094040	1.1008199530596727	1.0940929940612125	1.0937269539932628	1.0869985404527427
0.000687	0.162109	0.004327	5364.583821541509	1.100917	1.094178	1.1009700302507217	1.094231071312031	1.0938770311843116	1.087136617703561
0.000689	0.162430	0.004266	5375.183929541509	1.101065	1.094313	1.10111818463282	1.094366225813667	1.09402518556641	1.0872717722051972
0.000690	0.162674	0.004199	5383.260202541509	1.101211	1.094449	1.101264261823869	1.0945023030644851	1.0941712627574591	1.0874078494560153
0.000691	0.163086	0.004236	5396.888913541509	1.101358	1.094578	1.1014113390149183	1.0946313803153032	1.0943183399485084	1.0875369267068333
0.000692	0.163315	0.004254	5404.460418541509	1.101505	1.094716	1.1015584162059673	1.0947694575661213	1.0944654171395571	1.0876750039576515
0.000694	0.163635	0.004187	5415.060527541509	1.101650	1.094848	1.1017035705880656	1.0949016120677575	1.0946105715216556	1.0878071584592877
0.000695	0.164001	0.004218	5427.174936541509	1.101796	1.094979	1.1018496477791144	1.0950326893185756	1.0947566487127043	1.0879382357101057
0.000696	0.164246	0.004211	5435.251209541509	1.101942	1.095114	1.1019957249701635	1.0951677665693935	1.0949027259037534	1.0880733129609237
0.000697	0.164505	0.004108	5443.832248541509	1.102085	1.095246	1.1021388021612126	1.0952998438202117	1.0950458030948025	1.088205390211742
0.000699	0.164856	0.004089	5455.441891541509	1.102227	1.095373	1.102280956543311	1.0954269983218479	1.095187957476901	1.088332544713378
