Repository: pietracorvo/HystAPI

# Example data

The example data in this folder is from measurements performed during my physics bachelor.

The material is **FeSi3** (iron with 3% silicon), aka 'electrical steel', the standard material for ring cores in trafos. 

Four of the five samples where treated with high pressure torison (HPT, 20 rotations at 20GPa), to achieve nanocristallisation of the grains, which has a huge impact on the magnetic properties of the material. The HPT deformation was done at 77K (under liquid nitrogen) and at 293K (at room temperature). Afterwards some samples were heat treated at a temperature of 493K (for two hours) to anneal defects from the deformation process.

The five samples are:

File: testData/FeSi3_LN/G4_748V_100Hz_800000Fs0.txt (part 3 of 57)
--------------------------
t	U1	U2	H	Braw	Jraw	B_drift	 J_drift	B_corr	J_corr
0.000692	0.081589	0.081445	2699.308107148003	0.755815	0.752423	0.7559361076556037	0.7525440763841269	0.7481288217931698	0.7447380684047618
0.000694	0.081787	0.081421	2705.870079148003	0.758637	0.755237	0.7587584576777296	0.755358426315873	0.7509511718152957	0.7475524183365079
0.000695	0.081940	0.081433	2710.917749148003	0.761460	0.758054	0.7615816326887928	0.758175601281746	0.7537743468263588	0.7503695933023808
0.000696	0.082077	0.081512	2715.460653148003	0.764285	0.760873	0.7644068076998557	0.760994776247619	0.7565995218374217	0.7531887682682539
0.000697	0.082275	0.081512	2722.022624148003	0.767110	0.763690	0.7672319827109186	0.763811951213492	0.7594246968484847	0.7560059432341268
0.000699	0.082428	0.081537	2727.070295148003	0.769937	0.766510	0.7700593327330447	0.7666323011452382	0.7622520468706108	0.758826293165873
0.000700	0.082489	0.081580	2729.089363148003	0.772764	0.769335	0.7728865077441077	0.7694574761111111	0.7650792218816738	0.761651468131746
0.000701	0.082748	0.081561	2737.670403148003	0.775591	0.772151	0.7757136827551708	0.7722736510769842	0.7679063968927369	0.764467643097619
0.000702	0.082809	0.081586	2739.689471148003	0.778419	0.774977	0.7785418577662337	0.7750998260428572	0.7707345719037998	0.7672938180634921
0.000704	0.083038	0.081616	2747.260977148003	0.781248	0.777796	0.7813712077883599	0.7779191759746032	0.7735639219259259	0.7701131679952381
0.000705	0.083160	0.081610	2751.299113148003	0.784076	0.780619	0.7841993827994228	0.7807423509404762	0.7763920969369889	0.772936342961111
0.000706	0.083328	0.081580	2756.8515511480027	0.786904	0.783440	0.7870275578104858	0.7835635259063493	0.7792202719480519	0.7757575179269841
0.000707	0.083466	0.081580	2761.3944541480028	0.789732	0.786262	0.7898557328215489	0.7863857008722223	0.7820484469591149	0.7785796928928571
0.000709	0.083572	0.081628	2764.927824148003	0.792561	0.789087	0.7926850828436748	0.7892110508039683	0.7848777969812408	0.7814050428246031
0.000710	0.083740	0.081610	2770.480261148003	0.795389	0.791908	0.7955132578547379	0.7920322257698412	0.787705971992304	0.7842262177904761
0.000711	0.083908	0.081580	2776.032699148003	0.798217	0.794729	0.7983414328658008	0.7948534007357143	0.7905341470033669	0.7870473927563492
0.000712	0.084000	0.081592	2779.061301148003	0.801045	0.797553	0.8011696078768639	0.7976775757015873	0.7933623220144299	0.7898715677222221
0.000714	0.084213	0.081580	2786.128040148003	0.803873	0.800372	0.8039979578989899	0.8004969256333333	0.7961906720365559	0.7926909176539682
0.000715	0.084457	0.081567	2794.204313148003	0.806700	0.803189	0.8068251329100529	0.8033141005992064	0.7990178470476189	0.7955080926198412
0.000716	0.084579	0.081592	2798.242449148003	0.809527	0.806011	0.8096523079211159	0.8061362755650794	0.8018450220586819	0.7983302675857142
0.000717	0.084641	0.081531	2800.261517148003	0.812353	0.808835	0.812478482932179	0.8089604505309523	0.804671197069745	0.8011544425515872
0.000719	0.084854	0.081488	2807.3282561480028	0.815178	0.811651	0.8153038329543049	0.8117768004626984	0.8074965470918709	0.8039707924833333
0.000720	0.085022	0.081519	2812.880694148003	0.818003	0.814469	0.818129007965368	0.8145949754285714	0.8103217221029341	0.8067889674492063
0.000721	0.085114	0.081488	2815.909296148003	0.820827	0.817289	0.8209531829764309	0.8174151503944445	0.813145897113997	0.8096091424150793
0.000722	0.085236	0.081360	2819.947432148003	0.823648	0.820105	0.823774357987494	0.8202313253603174	0.81596707212506	0.8124253173809522
0.000724	0.085464	0.081409	2827.518938148003	0.826470	0.822917	0.82659670800962	0.8230436752920635	0.8187894221471861	0.8152376673126983
0.000725	0.085617	0.081396	2832.566609148003	0.829290	0.825731	0.829416883020683	0.8258578502579365	0.821609597158249	0.8180518422785713
0.000726	0.085724	0.081311	2836.0999781480027	0.832109	0.828545	0.832236058031746	0.8286720252238094	0.8244287721693121	0.8208660172444443
0.000727	0.085861	0.081250	2840.6428811480027	0.834925	0.831356	0.8350522330428091	0.8314832001896825	0.8272449471803751	0.8236771922103173
0.000729	0.086090	0.081226	2848.214387148003	0.837740	0.834162	0.8378675830649351	0.8342895501214286	0.8300602972025012	0.8264835421420634
0.000730	0.086166	0.081177	2850.738222148003	0.840554	0.836972	0.8406817580759981	0.8370997250873017	0.8328744722135641	0.8292937171079365
0.000731	0.086349	0.081073	2856.795427148003	0.843364	0.839775	0.843491933087061	0.8399029000531747	0.8356846472246271	0.8320968920738095
0.000732	0.086487	0.081049	2861.338330148003	0.846173	0.842578	0.8463011080981241	0.8427060750190477	0.8384938222356901	0.8349000670396826
0.000734	0.086624	0.080988	2865.881234148003	0.848980	0.845379	0.84910845812025	0.8455074249507937	0.8413011722578161	0.8377014169714285
0.000735	0.086761	0.080841	2870.424137148003	0.851782	0.848176	0.8519106331313132	0.8483045999166667	0.8441033472688793	0.8404985919373016
0.000736	0.087006	0.080780	2878.500410148003	0.854582	0.850965	0.8547108081423761	0.8510937748825397	0.8469035222799421	0.8432877669031745
0.000737	0.087112	0.080719	2882.0337801480027	0.857379	0.853758	0.8575079831534391	0.8538869498484127	0.8497006972910052	0.8460809418690476
0.000739	0.087204	0.080566	2885.062382148003	0.860172	0.856547	0.8603013331755652	0.8566762997801587	0.8524940473131313	0.8488702918007935
0.000740	0.087418	0.080414	2892.129121148003	0.862959	0.859326	0.8630885081866282	0.8594554747460318	0.8552812223241942	0.8516494667666666
0.000741	0.087540	0.080316	2896.167257148003	0.865743	0.862104	0.8658726831976913	0.8622336497119047	0.8580653973352573	0.8544276417325396
0.000742	0.087646	0.080157	2899.700626148003	0.868521	0.864878	0.8686508582087542	0.8650078246777778	0.8608435723463203	0.8572018166984127
0.000744	0.087845	0.079980	2906.262598148003	0.871294	0.867642	0.8714242082308803	0.8677721746095238	0.8636169223684463	0.8599661666301587
0.000745	0.088013	0.079865	2911.815036148003	0.874062	0.870403	0.8741923832419433	0.8705333495753969	0.8663850973795093	0.8627273415960317
0.000746	0.088150	0.079706	2916.357939148003	0.876824	0.873160	0.8769545582530063	0.8732905245412699	0.8691472723905723	0.8654845165619047
0.000747	0.088287	0.079498	2920.900843148003	0.879579	0.875909	0.8797097332640693	0.8760396995071429	0.8719024474016354	0.8682336915277777
0.000749	0.088470	0.079309	2926.958047148003	0.882329	0.878651	0.8824600832861953	0.8787820494388888	0.8746527974237613	0.8709760414595237
0.000750	0.088608	0.079150	2931.500951148003	0.885071	0.881388	0.8852022582972584	0.8815192244047618	0.8773949724348244	0.8737132164253967
0.000751	0.088760	0.078894	2936.548621148003	0.887806	0.884116	0.8879374333083213	0.8842473993706349	0.8801301474458874	0.8764413913912698
0.000752	0.088928	0.078693	2942.101059148003	0.890534	0.886837	0.8906656083193843	0.8869685743365079	0.8828583224569504	0.8791625663571427
0.000754	0.089096	0.078485	2947.653496148003	0.893254	0.889550	0.8933859583415104	0.8896819242682539	0.8855786724790764	0.8818759162888887
0.000755	0.089172	0.078235	2950.1773321480027	0.895965	0.892259	0.8960971333525733	0.892391099234127	0.8882898474901394	0.8845850912547618
0.000756	0.089386	0.077972	2957.2440701480027	0.898668	0.894952	0.8988003083636363	0.8950842741999999	0.8909930225012024	0.8872782662206348
0.000757	0.089569	0.077759	2963.301275148003	0.901363	0.897640	0.9014954833746994	0.897772449165873	0.8936881975122655	0.8899664411865078
0.000759	0.089676	0.077509	2966.834644148003	0.904049	0.900321	0.9041818333968253	0.9004537990976191	0.8963745475343914	0.892647791118254
0.000760	0.089813	0.077185	2971.377548148003	0.906725	0.902991	0.9068580084078884	0.9031239740634921	0.8990507225454545	0.895317966084127
0.000761	0.090012	0.076898	2977.939519148003	0.909390	0.905648	0.9095231834189514	0.9057811490293651	0.9017158975565175	0.89797514105
0.000762	0.090073	0.076599	2979.958588148003	0.912044	0.908300	0.9121773584300144	0.9084333239952381	0.9043700725675804	0.900627316015873
0.000764	0.090256	0.076196	2986.015792148003	0.914686	0.910934	0.9148197084521404	0.9110676739269842	0.9070124225897065	0.903261665947619
0.000765	0.090469	0.075873	2993.082531148003	0.917315	0.913555	0.9174488834632034	0.9136888488928572	0.9096415976007695	0.905882840913492
0.000766	0.090607	0.075488	2997.625434148003	0.919931	0.916165	0.9200650584742666	0.9162990238587302	0.9122577726118326	0.908493015879365
0.000767	0.090652	0.074969	2999.139736148003	0.922529	0.918761	0.9226632334853295	0.9188951988246032	0.9148559476228956	0.9110891908452381
0.000769	0.090881	0.074414	3006.711241148003	0.925108	0.921330	0.9252425835074556	0.9214645487563492	0.9174352976450216	0.913658540776984
0.000770	0.091080	0.073743	3013.273213148003	0.927663	0.923877	0.9277977585185185	0.9240117237222222	0.9199904726560846	0.916205715742857
0.000771	0.091171	0.072943	3016.301815148003	0.930191	0.926401	0.9303259335295815	0.9265358986880953	0.9225186476671475	0.9187298907087301
0.000772	0.091339	0.072089	3021.854253148003	0.932690	0.928893	0.9328251085406446	0.9290280736539682	0.9250178226782106	0.9212220656746031
0.000774	0.091492	0.071326	3026.901923148003	0.935163	0.931360	0.9352984585627705	0.9314954235857142	0.9274911727003365	0.9236894156063491
0.000775	0.091644	0.070636	3031.949594148003	0.937611	0.933801	0.9377466335738336	0.9339365985515873	0.9299393477113996	0.9261305905722221
0.000776	0.091812	0.069910	3037.502031148003	0.940034	0.936218	0.9401698085848966	0.9363537735174603	0.9323625227224627	0.9285477655380951
0.000777	0.092026	0.069220	3044.568770148003	0.942433	0.938608	0.9425689835959595	0.9387439484833333	0.9347616977335256	0.9309379405039682
0.000779	0.092117	0.068488	3047.597372148003	0.944807	0.940978	0.9449433336180856	0.9411142984150793	0.9371360477556516	0.9333082904357142
0.000780	0.092285	0.067773	3053.149810148003	0.947155	0.943319	0.9472915086291486	0.9434554733809524	0.9394842227667146	0.9356494654015872
0.000781	0.092422	0.066937	3057.692713148003	0.949476	0.945634	0.9496126836402117	0.9457706483468253	0.9418053977777777	0.9379646403674602
0.000782	0.092590	0.066156	3063.245151148003	0.951769	0.947920	0.9519058586512746	0.9480568233126984	0.9440985727888407	0.9402508153333332
0.000784	0.092712	0.065344	3067.2832871480027	0.954034	0.950180	0.9541712086734008	0.9503171732444444	0.9463639228109668	0.9425111652650793
0.000785	0.092865	0.064606	3072.330958148003	0.956273	0.952413	0.9564103836844637	0.9525503482103174	0.9486030978220298	0.9447443402309522
0.000786	0.093018	0.063831	3077.378628148003	0.958486	0.954619	0.9586235586955266	0.9547565231761904	0.9508162728330927	0.9469505151968253
0.000787	0.093185	0.063116	3082.931066148003	0.960673	0.956799	0.9608107337065898	0.9569366981420635	0.9530034478441558	0.9491306901626984
0.000789	0.093323	0.062347	3087.473970148003	0.962834	0.958955	0.9629720837287157	0.9590930480738096	0.9551647978662817	0.9512870400944444
0.000790	0.093552	0.061603	3095.045475148003	0.964969	0.961080	0.9651072587397787	0.9612182230396826	0.9572999728773447	0.9534122150603175
0.000791	0.093643	0.060809	3098.074078148003	0.967077	0.963184	0.9672154337508417	0.9633223980055556	0.9594081478884078	0.9555163900261905
0.000792	0.093765	0.060077	3102.1122141480027	0.969159	0.965261	0.9692976087619047	0.9653995729714286	0.9614903228994708	0.9575935649920635
0.000794	0.093933	0.059253	3107.664652148003	0.971214	0.967309	0.9713529587840308	0.9674479229031746	0.9635456729215969	0.9596419149238095
0.000795	0.094116	0.058575	3113.721856148003	0.973243	0.969331	0.9733821337950938	0.9694700978690477	0.9655748479326598	0.9616640898896825
0.000796	0.094238	0.057782	3117.759993148003	0.975246	0.971328	0.9753853088061567	0.9714672728349206	0.9675780229437227	0.9636612648555555
0.000797	0.094360	0.056989	3121.7981291480028	0.977222	0.973299	0.9773614838172199	0.9734384478007937	0.9695541979547859	0.9656324398214285
0.000799	0.094543	0.056262	3127.855334148003	0.979172	0.975242	0.9793118338393458	0.9753817977325397	0.9715045479769119	0.9675757897531746
0.000800	0.094727	0.055573	3133.912538148003	0.981097	0.977159	0.9812370088504089	0.9772989726984127	0.9734297229879749	0.9694929647190476
0.000801	0.094788	0.054712	3135.931606148003	0.982994	0.979054	0.9831341838614719	0.9791941476642857	0.9753268979990379	0.9713881396849205
0.000802	0.095062	0.053986	3145.017413148003	0.984865	0.980914	0.9850053588725348	0.9810543226301587	0.9771980730101009	0.9732483146507935
0.000804	0.095154	0.053265	3148.0460161480028	0.986711	0.982756	0.9868517088946609	0.9828966725619047	0.9790444230322269	0.9750906645825396
0.000805	0.095261	0.052496	3151.579385148003	0.988531	0.984571	0.9886718839057239	0.9847118475277777	0.98086459804329	0.9769058395484126
0.000806	0.095398	0.051672	3156.122289148003	0.990322	0.986356	0.990463058916787	0.9864970224936508	0.982655773054353	0.9786910145142856
0.000807	0.095642	0.050958	3164.198561148003	0.992088	0.988112	0.9922292339278499	0.9882531974595238	0.9844219480654159	0.9804471894801586
0.000809	0.095764	0.050189	3168.236698148003	0.993828	0.989847	0.993969583949976	0.9899885473912698	0.9861622980875421	0.9821825394119047
0.000810	0.095932	0.049438	3173.789135148003	0.995542	0.991554	0.995683758961039	0.9916957223571429	0.987876473098605	0.9838897143777777
0.000811	0.096039	0.048724	3177.322505148003	0.997230	0.993238	0.9973719339721019	0.9933798973230158	0.9895646481096679	0.9855738893436506
0.000812	0.096237	0.047961	3183.884476148003	0.998893	0.994892	0.999035108983165	0.9950340722888888	0.9912278231207311	0.9872280643095237
0.000814	0.096359	0.047229	3187.922613148003	1.000530	0.996524	1.000672459005291	0.9966664222206348	0.9928651731428569	0.9888604142412697
0.000815	0.096558	0.046472	3194.484584148003	1.002141	0.998127	1.002283634016354	0.9982695971865079	0.9944763481539199	0.9904635892071427
0.000816	0.096588	0.045795	3195.494119148003	1.003728	0.999712	1.0038708090274169	0.9998547721523809	0.9960635231649829	0.9920487641730158
0.000817	0.096786	0.045056	3202.056090148003	1.005289	1.001266	1.0054319840384802	1.001408947118254	0.9976246981760463	0.9936029391388888
0.000819	0.097000	0.044330	3209.122829148003	1.006826	1.002794	1.006969334060606	1.00293729705	0.9991620481981721	0.9951312890706348
0.000820	0.097122	0.043646	3213.160965148003	1.008339	1.004301	1.0084825090716691	1.0044444720158732	1.0006752232092353	0.996638464036508
0.000821	0.097229	0.042920	3216.694335148003	1.009827	1.005785	1.009970684082732	1.0059286469817459	1.002163398220298	0.9981226390023807
0.000822	0.097458	0.042230	3224.265840148003	1.011290	1.007239	1.011433859093795	1.007382821947619	1.0036265732313612	0.9995768139682539
0.000824	0.097565	0.041559	3227.799210148003	1.012731	1.008675	1.0128752091159212	1.008819171879365	1.0050679232534874	1.0010131639
0.000825	0.097717	0.040845	3232.846880148003	1.014146	1.010084	1.0142903841269841	1.010228346845238	1.00648309826455	1.0024223388658728
0.000826	0.097900	0.040112	3238.904085148003	1.015537	1.011467	1.015681559138047	1.011611521811111	1.007874273275613	1.0038055138317459
0.000827	0.098083	0.039459	3244.961290148003	1.016905	1.012827	1.01704973414911	1.012971696776984	1.0092424482866762	1.0051656887976188
0.000829	0.098190	0.038788	3248.494659148003	1.018249	1.014167	1.0183940841712362	1.01431204670873	1.0105867983088022	1.006506038729365
0.000830	0.098328	0.038074	3253.037562148003	1.019568	1.015481	1.0197132591822993	1.0156262216746033	1.0119059733198652	1.007820213695238
0.000831	0.098480	0.037366	3258.0852331480028	1.020864	1.016770	1.0210094341933622	1.016915396640476	1.0132021483309281	1.0091093886611109
0.000832	0.098633	0.036743	3263.132903148003	1.022137	1.018037	1.0222826092044253	1.0181825716063493	1.0144753233419914	1.0103765636269841
0.000834	0.098785	0.036066	3268.180574148003	1.023387	1.019281	1.0235329592265512	1.0194269215380953	1.0157256733641171	1.0116209135587302
0.000835	0.098953	0.035364	3273.733012148003	1.024613	1.020500	1.0247591342376143	1.0206460965039683	1.0169518483751805	1.0128400885246032
0.000836	0.099152	0.034760	3280.2949831480028	1.025818	1.021696	1.0259643092486772	1.0218422714698412	1.0181570233862431	1.014036263490476
0.000837	0.099243	0.034100	3283.323585148003	1.027000	1.022874	1.0271464842597402	1.0230204464357144	1.0193391983973061	1.0152144384563493
0.000839	0.099396	0.033398	3288.371256148003	1.028158	1.024026	1.0283048342818661	1.0241727963674605	1.0204975484194323	1.0163667883880954
0.000840	0.099564	0.032776	3293.923694148003	1.029294	1.025155	1.0294410092929291	1.0253019713333333	1.021633723430495	1.0174959633539682
0.000841	0.099686	0.032123	3297.961830148003	1.030407	1.026263	1.0305541843039925	1.0264101462992063	1.0227468984415586	1.0186041383198412
0.000842	0.099808	0.031506	3301.999966148003	1.031499	1.027350	1.0316463593150553	1.0274973212650793	1.0238390734526215	1.0196913132857142
0.000844	0.100037	0.030859	3309.571472148003	1.032569	1.028410	1.0327167093371814	1.0285576711968254	1.0249094234747473	1.0207516632174602
0.000845	0.100128	0.030243	3312.600074148003	1.033617	1.029454	1.0337648843482443	1.0296018461626986	1.0259575984858103	1.0217958381833334
0.000846	0.100266	0.029584	3317.142978148003	1.034642	1.030474	1.0347900593593073	1.0306220211285713	1.0269827734968735	1.0228160131492061
0.000847	0.100525	0.028955	3325.724018148003	1.035646	1.031467	1.0357942343703703	1.0316151960944444	1.0279869485079365	1.0238091881150793
0.000849	0.100662	0.028375	3330.266921148003	1.036629	1.032445	1.0367775843924965	1.0325935460261906	1.0289702985300626	1.0247875380468254
0.000850	0.100708	0.027740	3331.781222148003	1.037591	1.033404	1.0377397594035593	1.0335527209920634	1.0299324735411255	1.0257467130126983
0.000851	0.100906	0.027100	3338.343194148003	1.038530	1.034336	1.0386789344146223	1.0344848959579365	1.0308716485521883	1.0266788879785713
0.000852	0.101074	0.026471	3343.8956321480027	1.039448	1.035246	1.0395971094256853	1.0353950709238096	1.0317898235632512	1.0275890629444444
0.000854	0.101273	0.025909	3350.457603148003	1.040346	1.036136	1.0404954594478115	1.0362854208555554	1.0326881735853775	1.0284794128761903
0.000855	0.101379	0.025281	3353.990973148003	1.041222	1.037008	1.0413716344588746	1.0371575958214285	1.0335643485964408	1.0293515878420634
0.000856	0.101532	0.024738	3359.038643148003	1.042080	1.037859	1.0422298094699374	1.0380087707873016	1.0344225236075033	1.0302027628079364
0.000857	0.101700	0.024152	3364.591081148003	1.042917	1.038689	1.0430669844810005	1.0388389457531746	1.0352596986185665	1.0310329377738094
0.000859	0.101868	0.023566	3370.143518148003	1.043734	1.039499	1.0438843345031263	1.0396492956849206	1.0360770486406925	1.0318432877055554
0.000860	0.101990	0.023053	3374.181655148003	1.044533	1.040293	1.0446835095141895	1.0404434706507935	1.0368762236517557	1.0326374626714283
0.000861	0.102158	0.022491	3379.734092148003	1.045313	1.041066	1.0454636845252525	1.0412166456166667	1.0376563986628184	1.0334106376373016
0.000862	0.102280	0.021973	3383.772229148003	1.046074	1.041822	1.0462248595363155	1.0419728205825398	1.0384175736738817	1.0341668126031747
0.000864	0.102478	0.021399	3390.3342001480028	1.046816	1.042556	1.0469672095584415	1.0427071705142859	1.0391599236960074	1.0349011625349207
0.000865	0.102585	0.020935	3393.867570148003	1.047542	1.043277	1.0476933845695044	1.0434283454801587	1.0398860987070706	1.0356223375007936
0.000866	0.102692	0.020477	3397.400939148003	1.048251	1.043982	1.0484025595805677	1.0441335204460318	1.0405952737181337	1.0363275124666667
0.000867	0.102890	0.019885	3403.962911148003	1.048941	1.044664	1.0490927345916305	1.0448156954119048	1.0412854487291967	1.0370096874325396
0.000869	0.103073	0.019476	3410.020115148003	1.049616	1.045331	1.0497680846137567	1.0454830453436508	1.0419607987513229	1.0376770373642856
0.000870	0.103180	0.019000	3413.553485148003	1.050274	1.045985	1.0504262596248195	1.0461372203095238	1.0426189737623854	1.0383312123301587
0.000871	0.103363	0.018500	3419.610689148003	1.050916	1.046619	1.0510684346358825	1.0467713952753968	1.0432611487734484	1.0389653872960316
0.000872	0.103500	0.018048	3424.153593148003	1.051542	1.047239	1.0516946096469457	1.04739157024127	1.0438873237845119	1.0395855622619048
0.000874	0.103760	0.017670	3432.734633148003	1.052154	1.047841	1.0523069596690717	1.047993920173016	1.0444996738066377	1.0401879121936508
0.000875	0.103775	0.017249	3433.239400148003	1.052751	1.048437	1.0529041346801347	1.048590095138889	1.0450968488177006	1.0407840871595238
0.000876	0.103973	0.016760	3439.801371148003	1.053333	1.049011	1.0534863096911977	1.0491642701047619	1.0456790238287637	1.0413582621253967
0.000877	0.104080	0.016364	3443.334741148003	1.053900	1.049574	1.0540534847022607	1.0497274450706349	1.0462461988398268	1.0419214370912697
0.000879	0.104279	0.016003	3449.8967121480027	1.054454	1.050119	1.0546078347243868	1.050272795002381	1.046800548861953	1.0424667870230158
0.000880	0.104385	0.015533	3453.430082148003	1.054993	1.050654	1.0551470097354498	1.050807969968254	1.0473397238730158	1.0430019619888888
0.000881	0.104599	0.015167	3460.496821148003	1.055519	1.051171	1.0556731847465128	1.051325144934127	1.047865898884079	1.0435191369547618
0.000882	0.104691	0.014783	3463.525423148003	1.056031	1.051679	1.0561853597575757	1.0518333199	1.0483780738951416	1.044027311920635
0.000884	0.104889	0.014441	3470.087395148003	1.056532	1.052171	1.056686709779702	1.052325669831746	1.0488794239172679	1.0445196618523809
0.000885	0.105011	0.014063	3474.125531148003	1.057019	1.052654	1.0571738847907648	1.052808844797619	1.049366598928331	1.0450028368182538
0.000886	0.105133	0.013715	3478.163667148003	1.057495	1.053125	1.057650059801828	1.0532800197634922	1.0498427739393938	1.045474011784127
0.000887	0.105347	0.013409	3485.230406148003	1.057959	1.053580	1.058114234812891	1.053735194729365	1.0503069489504568	1.0459291867499998
0.000889	0.105453	0.013043	3488.763775148003	1.058412	1.054028	1.0585675848350167	1.054183544661111	1.0507602989725826	1.0463775366817458
0.000890	0.105606	0.012750	3493.811446148003	1.058853	1.054463	1.0590087598460798	1.054618719626984	1.051201473983646	1.046812711647619
0.000891	0.105774	0.012396	3499.363883148003	1.059283	1.054886	1.059438934857143	1.0550418945928572	1.051631648994709	1.047235886613492
0.000892	0.105881	0.012061	3502.897253148003	1.059702	1.055300	1.0598581098682058	1.05545606955873	1.052050824005772	1.047650061579365
0.000894	0.106125	0.011823	3510.9735261480027	1.060111	1.055699	1.0602674598903319	1.0558554194904761	1.0524601740278978	1.048049411511111
0.000895	0.106201	0.011481	3513.497361148003	1.060509	1.056094	1.0606656349013948	1.0562505944563494	1.052858349038961	1.0484445864769842
0.000896	0.106323	0.011188	3517.535497148003	1.060897	1.056477	1.0610538099124578	1.0566337694222223	1.053246524050024	1.0488277614428572
0.000897	0.106552	0.010889	3525.107003148003	1.061275	1.056845	1.061431984923521	1.0570019443880954	1.053624699061087	1.0491959364087302
0.000899	0.106674	0.010657	3529.145140148003	1.061644	1.057209	1.061801334945647	1.0573662943198414	1.053994049083213	1.0495602863404763
0.000900	0.106796	0.010358	3533.1832761480027	1.062003	1.057563	1.06216050995671	1.0577204692857143	1.054353224094276	1.0499144613063491
0.000901	0.106979	0.010083	3539.240481148003	1.062353	1.057905	1.062510684967773	1.0580626442515875	1.054703399105339	1.0502566362722223
0.000902	0.107101	0.009851	3543.278617148003	1.062694	1.058242	1.062851859978836	1.0583998192174602	1.055044574116402	1.050593811238095
0.000904	0.107315	0.009607	3550.345356148003	1.063027	1.058566	1.063185210000962	1.0587241691492062	1.055377924138528	1.050918161169841
0.000905	0.107452	0.009344	3554.888259148003	1.063351	1.058884	1.063509385012025	1.0590423441150794	1.055702099149591	1.0512363361357142
0.000906	0.107590	0.009070	3559.4311631480027	1.063666	1.059193	1.063824560023088	1.0593515190809524	1.056017274160654	1.0515455111015872
0.000907	0.107773	0.008887	3565.488367148003	1.063974	1.059493	1.064132735034151	1.0596516940468255	1.056325449171717	1.0518456860674603
0.000909	0.107941	0.008698	3571.040805148003	1.064275	1.059788	1.0644340850562772	1.0599470439785714	1.0566267991938432	1.0521410359992063
0.000910	0.108017	0.008447	3573.564640148003	1.064568	1.060078	1.06472726006734	1.0602372189444444	1.0569199742049062	1.0524312109650793
0.000911	0.108200	0.008289	3579.621845148003	1.064855	1.060357	1.0650144350784032	1.0605163939103175	1.0572071492159694	1.0527103859309523
0.000912	0.108337	0.008081	3584.164748148003	1.065135	1.060631	1.065294610089466	1.0607905688761905	1.057487324227032	1.0529845608968254
0.000914	0.108490	0.007819	3589.212419148003	1.065406	1.060896	1.065565960111592	1.0610559188079365	1.057758674249158	1.0532499108285713
0.000915	0.108673	0.007654	3595.269623148003	1.065672	1.061154	1.0658321351226552	1.0613140937738095	1.0580248492602213	1.0535080857944443
0.000916	0.108795	0.007483	3599.307760148003	1.065931	1.061408	1.0660913101337182	1.0615682687396824	1.058284024271284	1.0537622607603172
0.000917	0.108978	0.007324	3605.364964148003	1.066185	1.061655	1.0663454851447811	1.0618154437055556	1.058538199282347	1.0540094357261904
0.000919	0.109085	0.007159	3608.898334148003	1.066433	1.061898	1.066593835166907	1.0620587936373016	1.058786549304473	1.0542527856579365
0.000920	0.109283	0.006958	3615.460305148003	1.066674	1.062131	1.06683501017797	1.0622919686031744	1.059027724315536	1.0544859606238093
0.000921	0.109436	0.006812	3620.507976148003	1.066910	1.062361	1.0670711851890333	1.0625221435690477	1.0592638993265995	1.0547161355896826
0.000922	0.109604	0.006653	3626.060413148003	1.067141	1.062585	1.0673023602000962	1.0627463185349206	1.0594950743376623	1.0549403105555555
0.000924	0.109741	0.006537	3630.603317148003	1.067367	1.062806	1.0675287102222222	1.0629676684666667	1.0597214243597883	1.0551616604873015
0.000925	0.109802	0.006390	3632.622385148003	1.067589	1.063024	1.067750885233285	1.0631858434325396	1.0599435993708513	1.0553798354531745
0.000926	0.110046	0.006232	3640.698658148003	1.067805	1.063230	1.067967060244348	1.0633920183984127	1.0601597743819142	1.0555860104190475
0.000927	0.110214	0.006097	3646.251095148003	1.068017	1.063435	1.0681792352554111	1.0635971933642856	1.060371949392977	1.0557911853849204
0.000929	0.110321	0.006000	3649.784465148003	1.068224	1.063638	1.0683865852775374	1.0638005432960318	1.0605792994151035	1.0559945353166666
0.000930	0.110504	0.005841	3655.841669148003	1.068427	1.063833	1.0685897602886003	1.0639957182619049	1.0607824744261665	1.0561897102825397
0.000931	0.110596	0.005731	3658.870272148003	1.068626	1.064028	1.0687889352996633	1.0641908932277777	1.0609816494372293	1.0563848852484126
0.000932	0.110779	0.005621	3664.927476148003	1.068821	1.064215	1.0689841103107263	1.0643780681936508	1.0611768244482924	1.0565720602142856
0.000934	0.110931	0.005530	3669.975147148003	1.069012	1.064401	1.0691754603328525	1.0645644181253968	1.0613681744704184	1.0567584101460317
0.000935	0.111084	0.005408	3675.022817148003	1.069200	1.064582	1.0693636353439153	1.0647455930912697	1.0615563494814815	1.0569395851119046
0.000936	0.111206	0.005298	3679.060954148003	1.069383	1.064760	1.0695468103549783	1.0649237680571428	1.0617395244925443	1.0571177600777777
0.000937	0.111389	0.005206	3685.1181581480027	1.069564	1.064933	1.0697279853660413	1.0650969430230157	1.0619206995036072	1.0572909350436506
0.000939	0.111526	0.005084	3689.661062148003	1.069740	1.065104	1.0699043353881672	1.0652682929547619	1.0620970495257334	1.0574622849753967
0.000940	0.111710	0.005017	3695.718266148003	1.069914	1.065270	1.0700785103992305	1.065434467920635	1.0622712245367967	1.0576284599412697
0.000941	0.111816	0.004950	3699.251636148003	1.070085	1.065437	1.0702496854102934	1.0656016428865078	1.0624423995478596	1.0577956349071427
0.000942	0.111984	0.004858	3704.8040731480028	1.070254	1.065599	1.0704188604213565	1.065763817852381	1.0626115745589226	1.0579578098730158
0.000944	0.112167	0.004779	3710.861278148003	1.070419	1.065757	1.0705842104434824	1.065922167784127	1.0627769245810486	1.058116159804762
0.000945	0.112244	0.004675	3713.385113148003	1.070581	1.065915	1.0707463854545454	1.0660803427499999	1.0629390995921115	1.0582743347706347
0.000946	0.112473	0.004578	3720.956619148003	1.070741	1.066065	1.0709065604656085	1.066230517715873	1.0630992746031747	1.058424509736508
0.000947	0.112625	0.004572	3726.004290148003	1.070899	1.066217	1.0710647354766716	1.066382692681746	1.0632574496142375	1.0585766847023808
0.000949	0.112686	0.004468	3728.023358148003	1.071054	1.066369	1.0712200854987974	1.0665350426134919	1.0634127996363634	1.0587290346341267
0.000950	0.112930	0.004395	3736.099631148003	1.071206	1.066511	1.0713722605098606	1.066677217579365	1.0635649746474267	1.0588712096
0.000951	0.113007	0.004303	3738.623466148003	1.071355	1.066657	1.0715214355209235	1.0668233925452382	1.0637141496584896	1.059017384565873
0.000952	0.113190	0.004248	3744.680670148003	1.071503	1.066797	1.0716696105319867	1.066963567511111	1.0638623246695529	1.059157559531746
0.000954	0.113327	0.004224	3749.223574148003	1.071649	1.066938	1.0718159605541127	1.067104917442857	1.0640086746916788	1.059298909463492
0.000955	0.113464	0.004138	3753.766477148003	1.071792	1.067075	1.0719591355651756	1.0672420924087302	1.0641518497027418	1.059436084429365
0.000956	0.113708	0.004089	3761.842750148003	1.071934	1.067207	1.0721013105762385	1.0673742673746032	1.0642940247138046	1.059568259395238
0.000957	0.113770	0.004065	3763.861818148003	1.072075	1.067345	1.0722424855873014	1.0675124423404763	1.0644351997248673	1.0597064343611111
0.000959	0.113937	0.003973	3769.414256148003	1.072213	1.067476	1.0723808356094278	1.0676437922722224	1.064573549746994	1.0598377842928572
0.000960	0.114075	0.003943	3773.957159148003	1.072349	1.067607	1.0725170106204907	1.0677749672380952	1.0647097247580568	1.05996895925873
0.000961	0.114197	0.003876	3777.995296148003	1.072484	1.067736	1.0726521856315536	1.0679041422039683	1.0648448997691196	1.0600981342246032
0.000962	0.114380	0.003833	3784.0525001480028	1.072617	1.067862	1.0727853606426165	1.0680303171698413	1.0649780747801825	1.0602243091904762
0.000964	0.114578	0.003845	3790.6144721480027	1.072750	1.067987	1.0729187106647426	1.0681556671015873	1.0651114248023088	1.0603496591222221
0.000965	0.114639	0.003772	3792.633540148003	1.072880	1.068115	1.0730488856758058	1.0682838420674603	1.0652415998133717	1.0604778340880952
0.000966	0.114838	0.003723	3799.1955121480028	1.073010	1.068236	1.0731790606868687	1.0684050170333332	1.0653717748244347	1.060599009053968
0.000967	0.115036	0.003699	3805.7574841480027	1.073138	1.068356	1.0733072356979316	1.0685251919992065	1.0654999498354978	1.0607191840198413
0.000969	0.115128	0.003693	3808.786086148003	1.073266	1.068480	1.0734355857200577	1.0686495419309525	1.0656282998576239	1.0608435339515874
0.000970	0.115356	0.003625	3816.357592148003	1.073391	1.068596	1.0735607607311206	1.0687657168968254	1.0657534748686865	1.0609597089174603
0.000971	0.115448	0.003595	3819.386194148003	1.073516	1.068717	1.0736859357421837	1.0688868918626984	1.0658786498797497	1.0610808838833332
0.000972	0.115662	0.003607	3826.452933148003	1.073641	1.068833	1.0738111107532469	1.0690030668285713	1.0660038248908128	1.0611970588492061
0.000974	0.115753	0.003571	3829.481535148003	1.073764	1.068953	1.0739344607753727	1.0691234167603174	1.0661271749129386	1.0613174087809523
0.000975	0.115891	0.003479	3834.024439148003	1.073886	1.069068	1.0740566357864356	1.0692385917261904	1.0662493499240018	1.0614325837468253
0.000976	0.116089	0.003491	3840.586410148003	1.074006	1.069181	1.0741768107974987	1.0693517666920633	1.0663695249350646	1.0615457587126982
0.000977	0.116196	0.003473	3844.119780148003	1.074127	1.069297	1.074297985808562	1.0694679416579365	1.066490699946128	1.0616619336785713
0.000979	0.116348	0.003461	3849.167450148003	1.074247	1.069410	1.0744183358306878	1.0695812915896825	1.066611049968254	1.0617752836103174
0.000980	0.116547	0.003406	3855.729422148003	1.074365	1.069520	1.0745365108417508	1.0696914665555557	1.066729224979317	1.0618854585761905
0.000981	0.116653	0.003394	3859.262791148003	1.074483	1.069633	1.0746546858528139	1.0698046415214286	1.06684739999038	1.0619986335420635
0.000982	0.116806	0.003381	3864.310462148003	1.074600	1.069744	1.0747718608638768	1.0699158164873017	1.066964575001443	1.0621098085079366
0.000984	0.117035	0.003387	3871.881967148003	1.074717	1.069852	1.0748892108860029	1.0700241664190477	1.0670819250235688	1.0622181584396826
0.000985	0.117172	0.003339	3876.424871148003	1.074833	1.069962	1.0750053858970658	1.0701343413849207	1.067198100034632	1.0623283334055555
0.000986	0.117279	0.003339	3879.958240148003	1.074949	1.070073	1.0751215609081288	1.0702455163507938	1.0673142750456948	1.0624395083714286
0.000987	0.117447	0.003345	3885.510678148003	1.075064	1.070182	1.0752367359191919	1.0703546913166666	1.0674294500567578	1.0625486833373015
0.000989	0.117615	0.003290	3891.063115148003	1.075179	1.070289	1.0753520859413181	1.0704620412484127	1.0675448000788843	1.0626560332690476
0.000990	0.117783	0.003284	3896.615553148003	1.075292	1.070396	1.075465260952381	1.0705692162142857	1.067657975089947	1.0627632082349205
0.000991	0.117905	0.003271	3900.6536891480027	1.075406	1.070504	1.075579435963444	1.0706773911801586	1.06777215010101	1.0628713832007934
0.000992	0.118073	0.003271	3906.206127148003	1.075519	1.070611	1.0756926109745069	1.0707845661460318	1.0678853251120728	1.0629785581666666
0.000994	0.118149	0.003253	3908.729962148003	1.075632	1.070720	1.0758059609966328	1.0708939160777777	1.067998675134199	1.0630879080984126
0.000995	0.118332	0.003210	3914.787167148003	1.075743	1.070824	1.075917136007696	1.0709980910436507	1.068109850145262	1.0631920830642856
0.000996	0.118530	0.003235	3921.349138148003	1.075855	1.070928	1.076029311018759	1.071102266009524	1.068222025156325	1.0632962580301588
0.000997	0.118622	0.003198	3924.3777411480028	1.075966	1.071035	1.076140486029822	1.0712094409753967	1.068333200167388	1.0634034329960316
0.000999	0.118729	0.003198	3927.911110148003	1.076077	1.071141	1.076251836051948	1.0713157909071427	1.068444550189514	1.0635097829277775
0.001000	0.118912	0.003180	3933.968315148003	1.076187	1.071244	1.076362011063011	1.071418965873016	1.0685547252005771	1.0636129578936508
0.001001	0.119095	0.003204	3940.025519148003	1.076298	1.071347	1.076473186074074	1.0715221408388889	1.06866590021164	1.0637161328595237
0.001002	0.119232	0.003186	3944.568423148003	1.076408	1.071452	1.0765833610851372	1.071627315804762	1.0687760752227033	1.0638213078253969
0.001004	0.119431	0.003137	3951.130395148003	1.076517	1.071553	1.076692711107263	1.071728665736508	1.068885425244829	1.0639226577571428
0.001005	0.119583	0.003131	3956.178065148003	1.076626	1.071655	1.0768018861183262	1.0718308407023809	1.068994600255892	1.0640248327230157
0.001006	0.119751	0.003162	3961.7305031480028	1.076735	1.071757	1.076911061129389	1.071933015668254	1.0691037752669552	1.064127007688889
0.001007	0.119843	0.003113	3964.759105148003	1.076843	1.071861	1.077019236140452	1.0720371906341268	1.0692119502780182	1.0642311826547617
0.001009	0.119980	0.003082	3969.302008148003	1.076950	1.071963	1.0771265861625783	1.072139540565873	1.0693193003001444	1.0643335325865078
0.001010	0.120224	0.003070	3977.3782811480028	1.077057	1.072059	1.0772337611736411	1.0722357155317461	1.0694264753112073	1.064429707552381
0.001011	0.120361	0.003094	3981.921185148003	1.077164	1.072160	1.0773409361847042	1.0723368904976192	1.06953365032227	1.064530882518254
0.001012	0.120422	0.003082	3983.9402531480027	1.077271	1.072265	1.0774481111957672	1.072442065463492	1.0696408253333334	1.064636057484127
0.001014	0.120636	0.003076	3991.006992148003	1.077377	1.072362	1.0775544612178933	1.0725394153952381	1.0697471753554595	1.064733407415873
0.001015	0.120789	0.003052	3996.054662148003	1.077483	1.072462	1.0776606362289562	1.0726395903611112	1.0698533503665222	1.064833582381746
0.001016	0.120911	0.003070	4000.092799148003	1.077590	1.072563	1.0777678112400193	1.072740765326984	1.0699605253775855	1.0649347573476189
0.001017	0.121078	0.003052	4005.645236148003	1.077695	1.072662	1.0778729862510823	1.0728399402928572	1.0700657003886485	1.065033932313492
0.001019	0.121231	0.003052	4010.692907148003	1.077801	1.072761	1.0779793362732082	1.0729392902246033	1.0701720504107741	1.0651332822452382
0.001020	0.121323	0.002997	4013.721509148003	1.077905	1.072862	1.0780835112842713	1.0730404651904761	1.0702762254218374	1.065234457211111
0.001021	0.121597	0.003009	4022.807316148003	1.078009	1.072955	1.0781876862953343	1.0731336401563494	1.0703804004329003	1.0653276321769842
0.001022	0.121628	0.003003	4023.816850148003	1.078114	1.073058	1.0782928613063973	1.0732368151222222	1.0704855754439633	1.065430807142857
0.001024	0.121826	0.003027	4030.378822148003	1.078218	1.073154	1.0783972113285232	1.0733331650539681	1.070589925466089	1.065527157074603
0.001025	0.121979	0.002966	4035.426492148003	1.078321	1.073251	1.0785003863395863	1.0734303400198413	1.0706931004771523	1.0656243320404761
0.001026	0.122192	0.002985	4042.493231148003	1.078425	1.073345	1.0786045613506494	1.0735245149857142	1.0707972754882156	1.065718507006349
0.001027	0.122253	0.003009	4044.512299148003	1.078529	1.073447	1.0787087363617125	1.0736266899515874	1.0709014504992784	1.0658206819722222
0.001029	0.122421	0.002966	4050.064737148003	1.078632	1.073543	1.0788120863838384	1.0737230398833333	1.0710048005214046	1.0659170319039681
0.001030	0.122650	0.002966	4057.636242148003	1.078735	1.073636	1.0789152613949013	1.0738162148492063	1.0711079755324673	1.0660102068698412
0.001031	0.122757	0.002966	4061.169612148003	1.078837	1.073734	1.0790174364059644	1.0739143898150794	1.0712101505435303	1.0661083818357142
0.001032	0.122833	0.002936	4063.693447148003	1.078939	1.073833	1.0791196114170276	1.0740135647809523	1.0713123255545938	1.0662075568015872
0.001034	0.123016	0.002881	4069.750652148003	1.079039	1.073926	1.0792199614391536	1.0741069147126983	1.0714126755767195	1.066300906733333
0.001035	0.123169	0.002942	4074.798322148003	1.079141	1.074021	1.0793221364502164	1.0742020896785713	1.0715148505877825	1.0663960816992062
0.001036	0.123337	0.002979	4080.350760148003	1.079244	1.074117	1.0794253114612795	1.0742982646444443	1.0716180255988457	1.0664922566650792
0.001037	0.123459	0.002893	4084.388896148003	1.079345	1.074213	1.0795264864723424	1.0743944396103176	1.0717192006099086	1.0665884316309524
0.001039	0.123688	0.002954	4091.960402148003	1.079447	1.074305	1.0796288364944686	1.0744867895420636	1.0718215506320345	1.0666807815626984
0.001040	0.123718	0.002942	4092.969936148003	1.079549	1.074406	1.0797310115055316	1.0745879645079366	1.0719237256430976	1.0667819565285714
0.001041	0.123932	0.002899	4100.036675148003	1.079649	1.074497	1.0798311865165946	1.0746791394738096	1.0720239006541608	1.0668731314944444
0.001042	0.124084	0.002875	4105.084345148003	1.079749	1.074591	1.0799313615276576	1.0747733144396827	1.0721240756652235	1.0669673064603176
0.001044	0.124207	0.002942	4109.122482148003	1.079851	1.074687	1.0800337115497833	1.0748696643714286	1.0722264256873495	1.0670636563920635
0.001045	0.124344	0.002893	4113.665385148002	1.079951	1.074782	1.0801338865608467	1.0749648393373015	1.0723266006984127	1.0671588313579363
0.001046	0.124573	0.002911	4121.2368911480025	1.080052	1.074873	1.0802350615719096	1.0750560143031747	1.0724277757094756	1.0672500063238095
0.001047	0.124664	0.002893	4124.265493148003	1.080152	1.074970	1.0803352365829726	1.0751531892690476	1.0725279507205387	1.0673471812896824
0.001049	0.124832	0.002887	4129.8179311480035	1.080252	1.075063	1.0804355866050985	1.0752465392007937	1.0726283007426645	1.0674405312214286
0.001050	0.124969	0.002863	4134.360834148003	1.080352	1.075157	1.0805357616161615	1.0753407141666667	1.0727284757537277	1.0675347061873015
0.001051	0.125168	0.002875	4140.922806148003	1.080451	1.075248	1.0806349366272248	1.0754318891325396	1.0728276507647907	1.0676258811531745
0.001052	0.125290	0.002887	4144.960942148004	1.080551	1.075343	1.0807351116382877	1.0755270640984127	1.0729278257758539	1.0677210561190476
