Repository: pietracorvo/HystAPI

# Example data

The example data in this folder is from measurements performed during my physics bachelor.

The material is **FeSi3** (iron with 3% silicon), aka 'electrical steel', the standard material for ring cores in trafos. 

Four of the five samples where treated with high pressure torison (HPT, 20 rotations at 20GPa), to achieve nanocristallisation of the grains, which has a huge impact on the magnetic properties of the material. The HPT deformation was done at 77K (under liquid nitrogen) and at 293K (at room temperature). Afterwards some samples were heat treated at a temperature of 493K (for two hours) to anneal defects from the deformation process.

The five samples are:

File: testData/FeSi3_LN/G4_748V_151Hz_800000Fs0.txt (part 3 of 38)
--------------------------
t	U1	U2	H	Braw	Jraw	B_drift	 J_drift	B_corr	J_corr
0.000695	0.123734	0.021075	4093.975931102519	1.066803	1.061659	1.0667582592156568	1.0616152546105984	1.0603704038637018	1.0552169479446751
0.000696	0.124023	0.020428	4103.56650510252	1.067511	1.062355	1.0674661948404278	1.0623111916675922	1.0610783394884729	1.055912885001669
0.000697	0.124252	0.019861	4111.13801110252	1.068198	1.063033	1.0681531304651983	1.0629891287245858	1.0617652751132434	1.0565908220586626
0.000699	0.124481	0.019116	4118.709517102519	1.068862	1.063687	1.0688170017147398	1.0636430028385733	1.0624291463627848	1.05724469617265
0.000700	0.124680	0.018494	4125.2714881025195	1.069503	1.064320	1.0694579373395106	1.0642759398955668	1.0630700819875556	1.0578776332296436
0.000701	0.124924	0.017920	4133.34776110252	1.070124	1.064931	1.0700788729642814	1.0648868769525606	1.0636910176123264	1.0584885702866373
0.000702	0.125092	0.017322	4138.90019910252	1.070724	1.065524	1.070678808589052	1.065479814009554	1.064290953237097	1.0590815073436308
0.000704	0.125397	0.016730	4148.99554010252	1.071305	1.066092	1.0712596798385934	1.0660476881235417	1.0648718244866384	1.0596493814576184
0.000705	0.125580	0.016205	4155.05274410252	1.071866	1.066646	1.0718206154633643	1.0666016251805353	1.0654327601114093	1.060203318514612
0.000706	0.125854	0.015625	4164.13855110252	1.072408	1.067176	1.072362551088135	1.0671315622375288	1.06597469573618	1.0607332555716056
0.000707	0.126038	0.015088	4170.195756102519	1.072931	1.067692	1.0728854867129056	1.0676474992945226	1.0664976313609507	1.0612491926285994
0.000709	0.126328	0.014630	4179.78633010252	1.073438	1.068187	1.073392357962447	1.0681423734085098	1.067004502610492	1.0617440667425866
0.000710	0.126480	0.014124	4184.83400010252	1.073927	1.068670	1.073881293587218	1.0686253104655035	1.067493438235263	1.0622270037995802
0.000711	0.126709	0.013605	4192.405506102519	1.074400	1.069132	1.0743542292119885	1.0690872475224973	1.0679663738600336	1.062688940856574
0.000712	0.126923	0.013171	4199.47224510252	1.074856	1.069580	1.0748101648367594	1.069535184579491	1.0684223094848044	1.0631368779135677
0.000714	0.127121	0.012732	4206.03421610252	1.075297	1.070013	1.0752510360863008	1.0699680586934783	1.0688631807343458	1.063569752027555
0.000715	0.127365	0.012292	4214.11048910252	1.075723	1.070429	1.0756769717110715	1.070383995750472	1.0692891163591165	1.0639856890845487
0.000716	0.127670	0.011871	4224.20583010252	1.076135	1.070828	1.0760889073358422	1.0707829328074654	1.0697010519838872	1.0643846261415422
0.000717	0.127884	0.011487	4231.27256910252	1.076533	1.071217	1.076486842960613	1.0711718698644592	1.070098987608658	1.064773563198536
0.000719	0.128067	0.011060	4237.32977410252	1.076917	1.071593	1.0768707142101543	1.0715477439784467	1.0704828588581994	1.0651494373125234
0.000720	0.128296	0.010687	4244.90127910252	1.077287	1.071954	1.0772406498349252	1.0719086810354403	1.0708527944829702	1.0655103743695171
0.000721	0.128571	0.010333	4253.987086102519	1.077646	1.072301	1.077599585459696	1.0722556180924339	1.071211730107741	1.0658573114265106
0.000722	0.128754	0.010010	4260.044291102519	1.077993	1.072640	1.0779465210844665	1.0725945551494276	1.0715586657325116	1.0661962484835044
0.000724	0.129044	0.009698	4269.63486510252	1.078329	1.072964	1.0782823923340081	1.0729184292634149	1.0718945369820532	1.0665201225974916
0.000725	0.129196	0.009357	4274.68253510252	1.078653	1.073282	1.0786063279587788	1.0732363663204085	1.0722184726068238	1.0668380596544853
0.000726	0.129501	0.009064	4284.777876102519	1.078967	1.073584	1.0789202635835495	1.0735383033774022	1.0725324082315946	1.067139996711479
0.000727	0.129684	0.008740	4290.835081102519	1.079270	1.073879	1.07922319920832	1.073833240434396	1.0728353438563651	1.0674349337684728
0.000729	0.129944	0.008453	4299.416121102519	1.079563	1.074162	1.0795160704578617	1.0741161145483833	1.0731282151059067	1.06771780788246
0.000730	0.130219	0.008179	4308.50192810252	1.079847	1.074434	1.0798000060826325	1.0743880516053768	1.0734121507306775	1.0679897449394535
0.000731	0.130371	0.007922	4313.54959810252	1.080121	1.074702	1.0800739417074032	1.0746559886623706	1.0736860863554483	1.0682576819964473
0.000732	0.130600	0.007635	4321.12110410252	1.080387	1.074958	1.080339877332174	1.0749119257193642	1.073952021980219	1.068513619053441
0.000734	0.130844	0.007458	4329.19737710252	1.080645	1.075205	1.0805977485817153	1.0751587998333516	1.0742098932297603	1.0687604931674284
0.000735	0.131042	0.007178	4335.75934910252	1.080894	1.075446	1.080846684206486	1.0753997368903452	1.0744588288545311	1.069001430224422
0.000736	0.131287	0.007001	4343.835621102519	1.081137	1.075679	1.0810896198312567	1.075632673947339	1.0747017644793018	1.0692343672814157
0.000737	0.131561	0.006830	4352.92142810252	1.081373	1.075904	1.0813255554560275	1.0758576110043325	1.0749377001040725	1.0694593043384093
0.000739	0.131744	0.006592	4358.97863310252	1.081602	1.076125	1.081554426705569	1.0760784851183198	1.075166571353614	1.0696801784523966
0.000740	0.132004	0.006427	4367.55967310252	1.081825	1.076337	1.0817773623303397	1.0762904221753136	1.0753895069783848	1.0698921155093903
0.000741	0.132248	0.006299	4375.6359461025195	1.082043	1.076545	1.0819952979551106	1.0764983592323072	1.0756074426031557	1.070100052566384
0.000742	0.132446	0.006116	4382.19791710252	1.082255	1.076749	1.0822072335798811	1.076702296289301	1.0758193782279262	1.0703039896233777
0.000744	0.132690	0.005988	4390.274190102519	1.082463	1.076947	1.0824151048294226	1.0769001704032883	1.0760272494774676	1.0705018637373651
0.000745	0.132935	0.005841	4398.35046310252	1.082665	1.077139	1.0826170404541933	1.077092107460282	1.0762291851022383	1.0706938007943587
0.000746	0.133148	0.005731	4405.41720210252	1.082864	1.077329	1.0828159760789642	1.0772820445172755	1.0764281207270092	1.0708837378513523
0.000747	0.133362	0.005652	4412.483940102519	1.083059	1.077516	1.0830109117037348	1.077468981574269	1.0766230563517798	1.0710706749083458
0.000749	0.133606	0.005493	4420.56021310252	1.083250	1.077696	1.0832017829532763	1.0776488556882566	1.0768139276013213	1.0712505490223334
0.000750	0.133835	0.005414	4428.13171910252	1.083438	1.077874	1.083389718578047	1.0778267927452503	1.077001863226092	1.071428486079327
0.000751	0.134003	0.005292	4433.68415710252	1.083621	1.078051	1.0835726542028177	1.078003729802244	1.0771847988508627	1.0716054231363208
0.000752	0.134277	0.005206	4442.769964102519	1.083802	1.078220	1.0837535898275883	1.0781726668592375	1.0773657344756333	1.0717743601933143
0.000754	0.134506	0.005109	4450.34146910252	1.083979	1.078388	1.0839304610771299	1.0783405409732247	1.077542605725175	1.0719422343073015
0.000755	0.134720	0.005072	4457.40820810252	1.084155	1.078554	1.0841063967019007	1.0785064780302185	1.0777185413499457	1.0721081713642953
0.000756	0.134949	0.004999	4464.979714102519	1.084328	1.078718	1.0842793323266713	1.0786704150872122	1.0778914769747163	1.072272108421289
0.000757	0.135178	0.004889	4472.551220102519	1.084498	1.078878	1.0844492679514421	1.078830352144206	1.0780614125994872	1.0724320454782827
0.000759	0.135406	0.004840	4480.122725102519	1.084665	1.079036	1.0846161392009837	1.0789882262581934	1.0782282838490287	1.0725899195922701
0.000760	0.135681	0.004785	4489.20853210252	1.084831	1.079191	1.0847820748257544	1.079143163315187	1.0783942194737994	1.0727448566492637
0.000761	0.135895	0.004742	4496.27527110252	1.084995	1.079346	1.0849460104505249	1.0792981003721804	1.07855815509857	1.0728997937062572
0.000762	0.136078	0.004669	4502.33247610252	1.085157	1.079501	1.0851079460752957	1.0794530374291742	1.0787200907233407	1.073054730763251
0.000764	0.136368	0.004614	4511.9230501025195	1.085317	1.079649	1.0852678173248373	1.0796009115431617	1.0788799619728824	1.0732026048772385
0.000765	0.136627	0.004559	4520.50408910252	1.085476	1.079796	1.085426752949608	1.0797478486001553	1.079038897597653	1.073349541934232
0.000766	0.136795	0.004535	4526.05652710252	1.085633	1.079946	1.0855836885743788	1.079897785657149	1.0791958332224239	1.0734994789912258
0.000767	0.137070	0.004480	4535.142334102519	1.085788	1.080090	1.0857386241991493	1.0800417227141426	1.0793507688471944	1.0736434160482193
0.000769	0.137161	0.004388	4538.17093610252	1.085940	1.080238	1.0858904954486908	1.0801895968281299	1.0795026400967358	1.0737912901622066
0.000770	0.137497	0.004382	4549.27581110252	1.086092	1.080376	1.0860424310734615	1.0803275338851235	1.0796545757215066	1.0739292272192003
0.000771	0.137680	0.004333	4555.33301610252	1.086242	1.080519	1.0861923666982323	1.0804704709421171	1.0798045113462773	1.074072164276194
0.000772	0.137894	0.004291	4562.3997551025195	1.086391	1.080658	1.086341302323003	1.0806094079991109	1.0799534469710481	1.0742111013331876
0.000774	0.138153	0.004218	4570.98079510252	1.086537	1.080794	1.0864871735725445	1.0807452821130983	1.0800993182205896	1.074346975447175
0.000775	0.138412	0.004230	4579.561834102519	1.086684	1.080930	1.0866341091973153	1.0808812191700918	1.0802462538453603	1.0744829125041686
0.000776	0.138626	0.004181	4586.62857310252	1.086829	1.081066	1.086779044822086	1.0810171562270856	1.080391189470131	1.0746188495611624
0.000777	0.138885	0.004138	4595.20961310252	1.086972	1.081199	1.0869219804468568	1.0811500932840792	1.0805341250949019	1.074751786618156
0.000779	0.139114	0.004138	4602.781119102519	1.087115	1.081332	1.087064851696398	1.0812829673980666	1.0806769963444431	1.0748846607321434
0.000780	0.139313	0.004102	4609.34309110252	1.087257	1.081466	1.0872067873211688	1.0814169044550603	1.0808189319692139	1.075018597789137
0.000781	0.139511	0.004047	4615.90506210252	1.087398	1.081598	1.0873477229459396	1.081548841512054	1.0809598675939847	1.0751505348461308
0.000782	0.139786	0.004034	4624.990869102519	1.087538	1.081727	1.0874876585707103	1.0816777785690477	1.0810998032187553	1.0752794719031245
0.000784	0.139938	0.004010	4630.03854010252	1.087677	1.081859	1.0876265298202519	1.0818096526830348	1.081238674468297	1.0754113460171115
0.000785	0.140198	0.003986	4638.61958010252	1.087815	1.081987	1.0877644654450225	1.0819375897400285	1.0813766100930675	1.0755392830741053
0.000786	0.140533	0.003979	4649.72445510252	1.087953	1.082111	1.0879024010697933	1.0820615267970222	1.0815145457178383	1.075663220131099
0.000787	0.140717	0.003979	4655.781659102519	1.088091	1.082241	1.088040336694564	1.082191463854016	1.081652481342609	1.0757931571880928
0.000789	0.140839	0.003943	4659.81979610252	1.088227	1.082373	1.0881762079441055	1.0823233379680033	1.0817883525921506	1.07592503130208
0.000790	0.141190	0.003925	4671.429438102519	1.088364	1.082494	1.0883131435688762	1.082444275024997	1.0819252882169212	1.0760459683590737
0.000791	0.141388	0.003912	4677.99141010252	1.088499	1.082622	1.088448079193647	1.0825722120819905	1.082060223841692	1.0761739054160673
0.000792	0.141632	0.003931	4686.06768210252	1.088635	1.082747	1.0885840148184176	1.082697149138984	1.0821961594664626	1.0762988424730608
0.000794	0.141876	0.003857	4694.14395510252	1.088769	1.082871	1.0887178860679592	1.0828210232529716	1.0823300307160042	1.0764227165870484
0.000795	0.142059	0.003833	4700.20116010252	1.088902	1.082997	1.08885082169273	1.0829469603099653	1.082462966340775	1.076548653644042
0.000796	0.142303	0.003839	4708.277433102519	1.089035	1.083119	1.0889837573175005	1.0830688973669589	1.0825959019655456	1.0766705907010357
0.000797	0.142532	0.003839	4715.848938102519	1.089168	1.083243	1.089116692942271	1.0831928344239525	1.0827288375903161	1.0767945277580293
0.000799	0.142807	0.003815	4724.93474510252	1.089300	1.083364	1.0892485641918126	1.0833137085379398	1.0828607088398576	1.0769154018720166
0.000800	0.142944	0.003821	4729.4776491025195	1.089432	1.083490	1.0893804998165835	1.0834396455949336	1.0829926444646285	1.0770413389290103
0.000801	0.143173	0.003748	4737.04915510252	1.089563	1.083611	1.0895114354413542	1.0835605826519272	1.0831235800893992	1.077162275986004
0.000802	0.143463	0.003760	4746.63972910252	1.089693	1.083729	1.089641371066125	1.083678519708921	1.08325351571417	1.0772802130429977
0.000804	0.143661	0.003735	4753.20170010252	1.089823	1.083851	1.0897712423156665	1.0838003938229082	1.0833833869637115	1.077402087156985
0.000805	0.143936	0.003760	4762.28750710252	1.089953	1.083969	1.089901177940437	1.0839183308799019	1.083513322588482	1.0775200242139786
0.000806	0.144119	0.003748	4768.344712102519	1.090082	1.084091	1.090030113565208	1.0840402679368955	1.083642258213253	1.0776419612709722
0.000807	0.144363	0.003717	4776.42098510252	1.090212	1.084210	1.0901600491899786	1.084159204993889	1.0837721938380236	1.0777608983279658
0.000809	0.144608	0.003735	4784.49725710252	1.090340	1.084329	1.0902879204395202	1.0842780791078768	1.0839000650875652	1.0778797724419535
0.000810	0.144791	0.003650	4790.554462102519	1.090468	1.084449	1.0904158560642907	1.0843980161648703	1.0840280007123357	1.077999709498947
0.000811	0.145065	0.003680	4799.64026910252	1.090595	1.084564	1.0905427916890615	1.084512953221864	1.0841549363371066	1.0781146465559408
0.000812	0.145264	0.003638	4806.20224110252	1.090721	1.084682	1.0906687273138322	1.0846308902788575	1.0842808719618773	1.0782325836129343
0.000814	0.145432	0.003638	4811.754678102519	1.090847	1.084801	1.0907945985633736	1.0847497643928448	1.0844067432114186	1.0783514577269215
0.000815	0.145737	0.003601	4821.85001910252	1.090972	1.084914	1.0909195341881446	1.0848627014498384	1.0845316788361896	1.0784643947839152
0.000816	0.145935	0.003625	4828.41199110252	1.091097	1.085031	1.0910444698129151	1.0849796385068322	1.0846566144609602	1.078581331840909
0.000817	0.146225	0.003589	4838.00256510252	1.091222	1.085144	1.0911694054376857	1.085092575563826	1.0847815500857307	1.0786942688979029
0.000819	0.146423	0.003638	4844.56453610252	1.091348	1.085261	1.0912952766872273	1.0852094496778133	1.0849074213352723	1.07881114301189
0.000820	0.146652	0.003607	4852.136042102519	1.091473	1.085377	1.091420212311998	1.085325386734807	1.085032356960043	1.0789270800688837
0.000821	0.146866	0.003595	4859.20278110252	1.091598	1.085492	1.0915451479367688	1.0854403237918004	1.0851572925848139	1.0790420171258772
0.000822	0.147110	0.003564	4867.27905410252	1.091722	1.085606	1.0916690835615397	1.0855542608487943	1.0852812282095847	1.079155954182871
0.000824	0.147369	0.003601	4875.86009410252	1.091846	1.085720	1.0917929548110812	1.0856681349627817	1.0854050994591262	1.0792698282968585
0.000825	0.147568	0.003595	4882.42206510252	1.091970	1.085836	1.0919168904358518	1.0857840720197753	1.0855290350838969	1.0793857653538521
0.000826	0.147812	0.003552	4890.4983381025195	1.092094	1.085949	1.0920408260606222	1.085897009076769	1.0856529707086673	1.0794987024108458
0.000827	0.148041	0.003546	4898.06984410252	1.092217	1.086063	1.0921637616853932	1.0860109461337626	1.0857759063334382	1.0796126394678394
0.000829	0.148346	0.003577	4908.16518510252	1.092341	1.086174	1.0922876329349347	1.0861218202477498	1.0858997775829797	1.0797235135818266
0.000830	0.148437	0.003552	4911.193787102519	1.092463	1.086293	1.0924095685597053	1.0862407573047435	1.0860217132077503	1.0798424506388202
0.000831	0.148743	0.003479	4921.2891281025195	1.092585	1.086402	1.092531504184476	1.0863496943617372	1.0861436488325211	1.079951387695814
0.000832	0.148987	0.003534	4929.36540110252	1.092707	1.086513	1.092653439809247	1.086460631418731	1.086265584457292	1.0800623247528078
0.000834	0.149200	0.003522	4936.43214010252	1.092829	1.086626	1.0927753110587883	1.0865735055327184	1.0863874557068334	1.0801751988667951
0.000835	0.149414	0.003479	4943.49887910252	1.092950	1.086739	1.092896246683559	1.0866864425897118	1.086508391331604	1.0802881359237886
0.000836	0.149658	0.003510	4951.57515110252	1.093071	1.086850	1.0930171823083297	1.0867973796467056	1.0866293269563747	1.0803990729807824
0.000837	0.149841	0.003485	4957.632356102519	1.093192	1.086963	1.0931381179331003	1.086910316703699	1.0867502625811454	1.0805120100377759
0.000839	0.150070	0.003461	4965.203862102519	1.093312	1.087073	1.093257989182642	1.0870201908176866	1.086870133830687	1.0806218841517634
0.000840	0.150330	0.003424	4973.7849021025195	1.093431	1.087181	1.0933769248074128	1.0871281278746803	1.0869890694554578	1.080729821208757
0.000841	0.150528	0.003400	4980.34687310252	1.093549	1.087291	1.0934948604321835	1.087238064931674	1.0871070050802285	1.0808397582657507
0.000842	0.150757	0.003455	4987.91837910252	1.093668	1.087401	1.0936137960569543	1.0873480019886677	1.0872259407049993	1.0809496953227444
0.000844	0.150986	0.003406	4995.48988510252	1.093786	1.087510	1.0937316673064954	1.0874568761026548	1.0873438119545404	1.0810585694367316
0.000845	0.151276	0.003430	5005.08045910252	1.093905	1.087617	1.0938506029312662	1.0875638131596486	1.0874627475793113	1.0811655064937253
0.000846	0.151413	0.003430	5009.623362102519	1.094024	1.087729	1.093969538556037	1.087675750216642	1.087581683204082	1.0812774435507189
0.000847	0.151672	0.003363	5018.204402102519	1.094141	1.087836	1.0940864741808078	1.087782687273636	1.0876986188288529	1.0813843806077128
0.000849	0.151962	0.003394	5027.794976102519	1.094258	1.087941	1.0942033454303493	1.0878875613876233	1.0878154900783943	1.0814892547217
0.000850	0.152176	0.003406	5034.86171510252	1.094376	1.088050	1.09432128105512	1.0879964984446169	1.087933425703165	1.0815981917786937
0.000851	0.152374	0.003381	5041.42368710252	1.094493	1.088159	1.0944382166798907	1.0881054355016107	1.0880503613279358	1.0817071288356874
0.000852	0.152634	0.003339	5050.004726102519	1.094609	1.088264	1.0945541523046614	1.088210372558604	1.0881662969527064	1.0818120658926809
0.000854	0.152847	0.003381	5057.07146510252	1.094726	1.088372	1.094671023554203	1.0883182466725916	1.088283168202248	1.0819199400066684
0.000855	0.153046	0.003363	5063.63343710252	1.094843	1.088481	1.0947879591789735	1.0884271837295854	1.0884001038270186	1.0820288770636621
0.000856	0.153305	0.003351	5072.21447710252	1.094959	1.088586	1.0949038948037444	1.088532120786579	1.0885160394517894	1.0821338141206558
0.000857	0.153519	0.003351	5079.28121510252	1.095075	1.088693	1.095019830428515	1.0886390578435725	1.08863197507656	1.0822407511776493
0.000859	0.153717	0.003351	5085.84318710252	1.095191	1.088801	1.0951357016780565	1.0887469319575598	1.0887478463261016	1.0823486252916366
0.000860	0.153961	0.003320	5093.919460102519	1.095307	1.088906	1.0952516373028274	1.0888518690145534	1.0888637819508724	1.0824535623486302
0.000861	0.154236	0.003339	5103.00526710252	1.095422	1.089010	1.0953665729275979	1.0889558060715472	1.088978717575643	1.082557499405624
0.000862	0.154449	0.003290	5110.0720061025195	1.095536	1.089116	1.0954805085523687	1.089061743128541	1.0890926532004137	1.0826634364626178
0.000864	0.154663	0.003333	5117.13874410252	1.095651	1.089222	1.09559537980191	1.0891676172425282	1.089207524449955	1.082769310576605
0.000865	0.154922	0.003265	5125.71978410252	1.095765	1.089325	1.095709315426681	1.089270554299522	1.089321460074726	1.0828722476335988
0.000866	0.155197	0.003308	5134.805591102519	1.095880	1.089428	1.0958242510514515	1.0893734913565156	1.0894363956994966	1.0829751846905924
0.000867	0.155350	0.003320	5139.85326210252	1.095994	1.089536	1.0959381866762223	1.0894814284135093	1.0895503313242674	1.083083121747586
0.000869	0.155563	0.003271	5146.920000102519	1.096108	1.089641	1.096052057925764	1.0895863025274968	1.089664202573809	1.0831879958615735
0.000870	0.155853	0.003271	5156.51057410252	1.096221	1.089742	1.0961649935505344	1.0896872395844903	1.0897771381985795	1.083288932918567
0.000871	0.156021	0.003235	5162.06301210252	1.096334	1.089848	1.096277929175305	1.089793176641484	1.0898900738233501	1.0833948699755607
0.000872	0.156296	0.003247	5171.14881910252	1.096446	1.089949	1.096389864800076	1.0898941136984777	1.090002009448121	1.0834958070325544
0.000874	0.156586	0.003265	5180.73939310252	1.096559	1.090050	1.0965027360496176	1.0899949878124648	1.0901148806976626	1.0835966811465416
0.000875	0.156738	0.003235	5185.78706310252	1.096671	1.090156	1.096614671674388	1.0901009248694584	1.0902268163224331	1.0837026182035352
0.000876	0.156982	0.003210	5193.8633361025195	1.096783	1.090257	1.096726607299159	1.0902018619264522	1.090338751947204	1.083803555260529
0.000877	0.157227	0.003223	5201.93960910252	1.096895	1.090359	1.0968385429239296	1.090303798983446	1.0904506875719746	1.0839054923175229
0.000879	0.157440	0.003253	5209.00634810252	1.097007	1.090462	1.0969504141734712	1.0904066730974333	1.0905625588215162	1.08400836643151
0.000880	0.157593	0.003235	5214.05401810252	1.097119	1.090568	1.0970623497982417	1.090512610154427	1.0906744944462867	1.0841143034885037
0.000881	0.157867	0.003198	5223.139825102519	1.097230	1.090668	1.0971732854230125	1.0906125472114205	1.0907854300710575	1.0842142405454973
0.000882	0.158112	0.003247	5231.21609810252	1.097343	1.090770	1.0972862210477832	1.0907144842684142	1.0908983656958282	1.084316177602491
0.000884	0.158340	0.003265	5238.787604102519	1.097455	1.090873	1.0973980922973248	1.0908173583824015	1.0910102369453698	1.0844190517164782
0.000885	0.158600	0.003204	5247.368644102519	1.097567	1.090974	1.0975100279220955	1.0909182954393954	1.0911221725701405	1.0845199887734722
0.000886	0.158890	0.003186	5256.95921810252	1.097677	1.091072	1.0976199635468662	1.091016232496389	1.0912321081949112	1.0846179258304658
0.000887	0.159027	0.003210	5261.50212110252	1.097788	1.091178	1.097730899171637	1.0911221695533826	1.091343043819682	1.0847238628874594
0.000889	0.159241	0.003162	5268.5688601025195	1.097898	1.091279	1.0978407704211783	1.09122304366737	1.0914529150692234	1.0848247370014468
0.000890	0.159515	0.003156	5277.65466710252	1.098008	1.091377	1.0979507060459492	1.0913209807243636	1.0915628506939943	1.0849226740584403
0.000891	0.159744	0.003174	5285.22617210252	1.098117	1.091477	1.0980596416707198	1.0914209177813572	1.0916717863187648	1.085022611115434
0.000892	0.159912	0.003156	5290.778610102519	1.098227	1.091579	1.0981695772954907	1.091522854838351	1.0917817219435357	1.0851245481724279
0.000894	0.160202	0.003149	5300.369184102519	1.098336	1.091677	1.098278448545032	1.0916207289523383	1.0918905931930771	1.085222422286415
0.000895	0.160431	0.003174	5307.9406901025195	1.098446	1.091777	1.0983883841698028	1.091720666009332	1.0920005288178478	1.0853223593434087
0.000896	0.160614	0.003149	5313.997894102519	1.098555	1.091878	1.0984973197945735	1.0918216030663255	1.0921094644426186	1.0854232964004022
0.000897	0.160904	0.003125	5323.58846810252	1.098664	1.091975	1.0986062554193443	1.0919185401233191	1.0922184000673894	1.085520233457396
0.000899	0.161133	0.003125	5331.159974102519	1.098772	1.092074	1.0987141266688858	1.0920174142373065	1.0923262713169308	1.0856191075713832
0.000900	0.161331	0.003113	5337.72194610252	1.098880	1.092173	1.0988220622936564	1.0921163512943004	1.0924342069417015	1.0857180446283772
0.000901	0.161545	0.003088	5344.788684102519	1.098987	1.092271	1.0989289979184271	1.092214288351294	1.0925411425664722	1.0858159816853707
0.000902	0.161804	0.003088	5353.369724102519	1.099094	1.092368	1.0990359335431978	1.0923112254082876	1.0926480781912429	1.0859129187423644
0.000904	0.161972	0.003113	5358.92216210252	1.099202	1.092469	1.0991438047927393	1.0924120995222748	1.0927559494407844	1.0860137928563516
0.000905	0.162186	0.003101	5365.98890110252	1.099309	1.092567	1.0992507404175103	1.0925100365792686	1.0928628850655553	1.0861117299133454
0.000906	0.162491	0.003076	5376.08424210252	1.099416	1.092661	1.0993576760422807	1.0926039736362623	1.0929698206903258	1.086205666970339
0.000907	0.162720	0.003088	5383.65574710252	1.099523	1.092759	1.0994646116670515	1.092701910693256	1.0930767563150965	1.0863036040273328
0.000909	0.162933	0.003082	5390.72248610252	1.099630	1.092856	1.099571482916593	1.0927987848072434	1.093183627564638	1.0864004781413201
0.000910	0.163147	0.003046	5397.78922510252	1.099735	1.092953	1.0996764185413637	1.092895721864237	1.0932885631894087	1.0864974151983138
0.000911	0.163422	0.003058	5406.87503210252	1.099842	1.093048	1.0997833541661344	1.0929906589212306	1.0933954988141794	1.0865923522553074
0.000912	0.163559	0.003107	5411.41793510252	1.099949	1.093150	1.0998902897909053	1.0930925959782243	1.0935024344389503	1.086694289312301
0.000914	0.163849	0.003064	5421.008509102519	1.100055	1.093244	1.0999961610404467	1.0931864700922116	1.0936083056884918	1.0867881634262884
0.000915	0.164062	0.003040	5428.075248102519	1.100160	1.093340	1.1001010966652174	1.0932824071492053	1.0937132413132624	1.086884100483282
0.000916	0.164246	0.003021	5434.132453102519	1.100265	1.093438	1.100206032289988	1.093380344206199	1.093818176938033	1.0869820375402757
0.000917	0.164505	0.003058	5442.71349210252	1.100371	1.093533	1.1003119679147588	1.0934752812631927	1.0939241125628039	1.0870769745972695
0.000919	0.164734	0.003033	5450.284998102519	1.100476	1.093628	1.1004168391643003	1.09357015537718	1.0940289838123454	1.0871718487112567
0.000920	0.165024	0.003046	5459.87557210252	1.100582	1.093722	1.100522774789071	1.0936640924341736	1.094134919437116	1.0872657857682504
0.000921	0.165192	0.003003	5465.42801010252	1.100686	1.093819	1.1006267104138419	1.0937610294911673	1.094238855061887	1.087362722825244
0.000922	0.165482	0.002979	5475.0185841025195	1.100790	1.093910	1.1007306460386124	1.093851966548161	1.0943427906866574	1.0874536598822377
0.000924	0.165695	0.003021	5482.08532210252	1.100894	1.094006	1.100834517288154	1.0939478406621483	1.094446661936199	1.0875495339962251
0.000925	0.165939	0.003040	5490.16159510252	1.100999	1.094101	1.1009394529129246	1.094042777719142	1.0945515975609696	1.0876444710532187
0.000926	0.166153	0.002966	5497.2283341025195	1.101102	1.094195	1.1010423885376954	1.0941367147761356	1.0946545331857405	1.0877384081102124
0.000927	0.166397	0.002966	5505.30460710252	1.101205	1.094288	1.101145324162466	1.0942296518331291	1.094757468810511	1.087831345167206
0.000929	0.166611	0.002997	5512.37134610252	1.101309	1.094383	1.1012491954120076	1.0943245259471166	1.0948613400600526	1.0879262192811934
0.000930	0.166794	0.002972	5518.42855010252	1.101412	1.094478	1.1013521310367784	1.0944194630041104	1.0949642756848235	1.0880211563381872
0.000931	0.167068	0.002930	5527.51435710252	1.101514	1.094569	1.101454066661549	1.094510400061104	1.0950662113095941	1.0881120933951807
0.000932	0.167328	0.003015	5536.095397102519	1.101618	1.094662	1.1015580022863198	1.0946033371180977	1.0951701469343649	1.0882050304521744
0.000934	0.167435	0.002979	5539.62876610252	1.101721	1.094760	1.101660873535861	1.0947012112320849	1.095273018183906	1.0883029045661616
0.000935	0.167709	0.002911	5548.714573102519	1.101822	1.094850	1.101761809160632	1.0947911482890786	1.095373953808677	1.0883928416231554
0.000936	0.167953	0.002930	5556.79084610252	1.101924	1.094942	1.1018637447854025	1.0948830853460723	1.0954758894334475	1.088484778680149
0.000937	0.168213	0.002991	5565.37188610252	1.102027	1.095034	1.1019666804101735	1.094975022403066	1.0955788250582186	1.0885767157371429
0.000939	0.168350	0.002936	5569.9147891025195	1.102129	1.095131	1.1020685516597148	1.0950718965170534	1.0956806963077599	1.0886735898511302
0.000940	0.168686	0.002917	5581.01966510252	1.102230	1.095218	1.1021694872844856	1.095158833574047	1.0957816319325306	1.0887605269081237
0.000941	0.168869	0.002899	5587.07686910252	1.102331	1.095311	1.1022704229092564	1.0952517706310405	1.0958825675573014	1.0888534639651173
0.000942	0.169113	0.002893	5595.153142102519	1.102431	1.095401	1.102370358534027	1.0953417076880343	1.095982503182072	1.088943401022111
0.000944	0.169281	0.002905	5600.70558010252	1.102532	1.095495	1.1024712297835686	1.0954355818020216	1.0960833744316136	1.0890372751360984
0.000945	0.169571	0.002924	5610.29615410252	1.102633	1.095584	1.1025721654083391	1.0955245188590153	1.0961843100563842	1.089126212193092
0.000946	0.169785	0.002954	5617.362892102519	1.102735	1.095677	1.10267410103311	1.095617455916009	1.096286245681155	1.0892191492500858
0.000947	0.169998	0.002893	5624.42963110252	1.102836	1.095769	1.1027750366578806	1.0957093929730026	1.0963871813059256	1.0893110863070794
0.000949	0.170227	0.002905	5632.001137102519	1.102936	1.095860	1.102874907907422	1.09580026708699	1.096487052555467	1.0894019604210667
0.000950	0.170502	0.002911	5641.08694410252	1.103037	1.095949	1.102975843532193	1.0958892041439836	1.096587988180238	1.0894908974780604
0.000951	0.170685	0.002856	5647.1441481025195	1.103137	1.096041	1.1030757791569636	1.0959811412009772	1.0966879238050087	1.089582834535054
0.000952	0.171051	0.002911	5659.258557102519	1.103237	1.096127	1.1031757147817343	1.0960670782579711	1.0967878594297793	1.089668771592048
0.000954	0.171158	0.002924	5662.791927102519	1.103338	1.096223	1.1032765860312757	1.0961629523719583	1.0968887306793207	1.089764645706035
0.000955	0.171417	0.002850	5671.372967102519	1.103437	1.096312	1.1033755216560466	1.096251889428952	1.0969876663040916	1.0898535827630287
0.000956	0.171646	0.002881	5678.94447310252	1.103537	1.096402	1.1034754572808172	1.0963418264859457	1.0970876019288622	1.0899435198200225
0.000957	0.171906	0.002893	5687.525512102519	1.103637	1.096491	1.103575392905588	1.0964307635429393	1.097187537553633	1.090032456877016
0.000959	0.172089	0.002850	5693.582717102519	1.103736	1.096582	1.1036742641551296	1.0965216376569265	1.0972864088031746	1.0901233309910032
0.000960	0.172348	0.002832	5702.163757102519	1.103834	1.096670	1.1037721997799002	1.0966095747139204	1.0973843444279452	1.0902112680479972
0.000961	0.172592	0.002814	5710.24003010252	1.103932	1.096757	1.1038701354046707	1.096696511770914	1.0974822800527158	1.0902982051049908
0.000962	0.172806	0.002863	5717.3067681025195	1.104031	1.096847	1.1039690710294416	1.0967864488279075	1.0975812156774867	1.0903881421619843
0.000964	0.173035	0.002844	5724.87827410252	1.104129	1.096936	1.104066942278983	1.0968753229418948	1.097679086927028	1.0904770162759716
0.000965	0.173233	0.002802	5731.440246102519	1.104227	1.097026	1.1041648779037538	1.0969652599988886	1.0977770225517989	1.0905669533329654
0.000966	0.173477	0.002850	5739.51651910252	1.104325	1.097114	1.1042628135285246	1.0970531970558821	1.0978749581765697	1.0906548903899589
0.000967	0.173676	0.002820	5746.07849010252	1.104423	1.097204	1.1043607491532952	1.0971431341128761	1.0979728938013402	1.090744827446953
0.000969	0.173965	0.002808	5755.66906410252	1.104521	1.097289	1.1044586204028368	1.0972280082268633	1.0980707650508819	1.09082970156094
0.000970	0.174149	0.002820	5761.72626910252	1.104618	1.097379	1.1045555560276075	1.097317945283857	1.0981677006756525	1.0909196386179338
0.000971	0.174347	0.002820	5768.288241102519	1.104716	1.097468	1.1046534916523782	1.0974068823408507	1.0982656363004233	1.0910085756749275
0.000972	0.174622	0.002777	5777.37404810252	1.104813	1.097554	1.104750427277149	1.0974928193978442	1.098362571925194	1.091094512731921
0.000974	0.174805	0.002814	5783.4312521025195	1.104910	1.097643	1.1048472985266904	1.0975816935118314	1.0984594431747354	1.0911833868459082
0.000975	0.175079	0.002771	5792.51705910252	1.105006	1.097728	1.1049432341514611	1.0976666305688254	1.0985553787995062	1.0912683239029022
0.000976	0.175308	0.002783	5800.08856510252	1.105102	1.097815	1.1050391697762318	1.097753567625819	1.0986513144242769	1.0913552609598958
0.000977	0.175568	0.002802	5808.66960510252	1.105200	1.097901	1.1051371054010026	1.0978395046828127	1.0987492500490477	1.0914411980168894
0.000979	0.175751	0.002814	5814.72680910252	1.105297	1.097991	1.105233976650544	1.0979293787967999	1.098846121298589	1.0915310721308766
0.000980	0.175964	0.002777	5821.79354810252	1.105393	1.098078	1.1053299122753149	1.0980163158537937	1.09894205692336	1.0916180091878704
0.000981	0.176193	0.002771	5829.36505410252	1.105490	1.098165	1.1054268479000855	1.0981032529107873	1.0990389925481305	1.091704946244864
0.000982	0.176483	0.002808	5838.95562810252	1.105586	1.098250	1.1055227835248562	1.098188189967781	1.0991349281729013	1.0917898833018578
0.000984	0.176666	0.002777	5845.0128321025195	1.105683	1.098339	1.1056196547743977	1.0982770640817683	1.0992317994224428	1.091878757415845
0.000985	0.176895	0.002728	5852.58433810252	1.105778	1.098424	1.1057145903991683	1.098362001138762	1.0993267350472133	1.0919636944728388
0.000986	0.177216	0.002765	5863.184446102519	1.105873	1.098507	1.1058095260239393	1.0984449381957555	1.0994216706719844	1.0920466315298323
0.000987	0.177322	0.002783	5866.7178161025195	1.105969	1.098598	1.1059054616487098	1.0985358752527492	1.0995176062967549	1.092137568586826
0.000989	0.177567	0.002728	5874.79408810252	1.106064	1.098683	1.1060003328982513	1.0986207493667366	1.0996124775462963	1.0922224427008134
0.000990	0.177826	0.002740	5883.37512810252	1.106159	1.098767	1.1060952685230219	1.0987046864237304	1.099707413171067	1.0923063797578072
0.000991	0.178070	0.002728	5891.451401102519	1.106254	1.098851	1.106190204147793	1.098788623480724	1.099802348795838	1.0923903168148008
0.000992	0.178253	0.002716	5897.5086061025195	1.106348	1.098938	1.1062841397725636	1.0988755605377176	1.0998962844206086	1.0924772538717944
0.000994	0.178513	0.002679	5906.0896461025195	1.106441	1.099020	1.106377011022105	1.098957434651705	1.09998915567015	1.0925591279857818
0.000995	0.178757	0.002734	5914.16591810252	1.106536	1.099105	1.1064719466468758	1.0990423717086986	1.1000840912949208	1.0926440650427753
0.000996	0.178986	0.002716	5921.73742410252	1.106630	1.099189	1.1065658822716464	1.0991263087656922	1.1001780269196915	1.092728002099769
0.000997	0.179138	0.002692	5926.785095102519	1.106723	1.099276	1.106658817896417	1.099213245822686	1.100270962544462	1.0928149391567628
0.000999	0.179413	0.002686	5935.87090210252	1.106816	1.099358	1.1067516891459586	1.0992951199366734	1.1003638337940036	1.0928968132707502
0.001000	0.179672	0.002704	5944.45194210252	1.106910	1.099441	1.1068456247707295	1.0993780569936669	1.1004577694187745	1.0929797503277436
0.001001	0.179855	0.002679	5950.5091461025195	1.107003	1.099526	1.1069385603955	1.0994629940506606	1.100550705043545	1.0930646873847374
0.001002	0.180054	0.002661	5957.07111810252	1.107095	1.099610	1.1070304960202708	1.0995469311076542	1.1006426406683159	1.093148624441731
0.001004	0.180298	0.002649	5965.14739110252	1.107187	1.099692	1.1071223672698123	1.0996288052216414	1.1007345119178573	1.0932304985557182
0.001005	0.180481	0.002643	5971.204595102519	1.107279	1.099776	1.107214302894583	1.0997127422786355	1.100826447542628	1.0933144356127122
0.001006	0.180832	0.002679	5982.81423710252	1.107371	1.099854	1.1073062385193537	1.0997906793356291	1.1009183831673988	1.093392372669706
0.001007	0.181000	0.002661	5988.366675102519	1.107463	1.099939	1.1073981741441246	1.0998756163926227	1.1010103187921696	1.0934773097266994
0.001009	0.181259	0.002637	5996.947715102519	1.107555	1.100020	1.107490045393666	1.09995649050661	1.101102190041711	1.0935581838406867
0.001010	0.181488	0.002631	6004.51922110252	1.107646	1.100102	1.1075809810184365	1.1000384275636035	1.1011931256664815	1.0936401208976803
0.001011	0.181747	0.002673	6013.10026110252	1.107739	1.100183	1.1076739166432075	1.1001193646205971	1.1012860612912525	1.093721057954674
0.001012	0.181931	0.002661	6019.157465102519	1.107831	1.100268	1.107765852267978	1.100204301677591	1.1013779969160231	1.0938059950116679
0.001014	0.182159	0.002631	6026.72897110252	1.107922	1.100350	1.1078567235175196	1.1002861757915783	1.1014688681655647	1.093887869125655
0.001015	0.182388	0.002637	6034.30047710252	1.108014	1.100432	1.1079486591422902	1.100368112848572	1.1015608037903353	1.0939698061826488
0.001016	0.182648	0.002637	6042.88151710252	1.108105	1.100512	1.108039594767061	1.1004480499055656	1.101651739415106	1.0940497432396423
0.001017	0.182800	0.002594	6047.92918710252	1.108195	1.100596	1.1081295303918317	1.1005319869625592	1.1017416750398767	1.094133680296636
0.001019	0.183105	0.002655	6058.02452810252	1.108287	1.100675	1.1082214016413732	1.1006108610765466	1.1018335462894182	1.0942125544106234
0.001020	0.183319	0.002600	6065.09126710252	1.108377	1.100757	1.108311337266144	1.1006927981335404	1.101923481914189	1.0942944914676171
0.001021	0.183533	0.002643	6072.15800610252	1.108468	1.100839	1.1084022728909146	1.100774735190534	1.1020144175389597	1.0943764285246107
0.001022	0.183762	0.002606	6079.72951110252	1.108559	1.100920	1.1084932085156856	1.1008556722475276	1.1021053531637306	1.0944573655816043
0.001024	0.184006	0.002637	6087.805784102519	1.108650	1.101001	1.1085840797652267	1.1009365463615148	1.1021962244132717	1.0945382396955916
0.001025	0.184219	0.002612	6094.87252310252	1.108741	1.101083	1.1086750153899976	1.1010184834185086	1.1022871600380426	1.0946201767525854
0.001026	0.184464	0.002594	6102.94879610252	1.108831	1.101163	1.1087649510147681	1.101098420475502	1.1023770956628132	1.0947001138095789
0.001027	0.184662	0.002582	6109.51076710252	1.108920	1.101244	1.108853886639539	1.101179357532496	1.102466031287584	1.0947810508665727
0.001029	0.184891	0.002612	6117.08227310252	1.109010	1.101325	1.1089437578890806	1.1012602316464835	1.1025559025371257	1.0948619249805602
0.001030	0.185089	0.002557	6123.64424510252	1.109099	1.101405	1.1090326935138513	1.101340168703477	1.1026448381618963	1.0949418620375537
0.001031	0.185349	0.002557	6132.22528510252	1.109188	1.101483	1.1091216291386221	1.1014181057604706	1.1027337737866671	1.0950197990945474
0.001032	0.185623	0.002606	6141.31109210252	1.109278	1.101562	1.1092115647633927	1.1014970428174642	1.1028237094114377	1.095098736151541
0.001034	0.185776	0.002570	6146.35876210252	1.109367	1.101644	1.1093004360129342	1.1015789169314516	1.1029125806609792	1.0951806102655284
0.001035	0.186005	0.002515	6153.930268102519	1.109455	1.101723	1.1093883716377049	1.1016578539884454	1.10300051628575	1.0952595473225222
0.001036	0.186234	0.002557	6161.501774102519	1.109543	1.101802	1.1094763072624756	1.101736791045439	1.1030884519105206	1.0953384843795158
0.001037	0.186447	0.002563	6168.56851210252	1.109632	1.101881	1.1095652428872462	1.1018157281024328	1.1031773875352913	1.0954174214365096
0.001039	0.186661	0.002551	6175.63525110252	1.109721	1.101961	1.1096541141367877	1.10189560221642	1.1032662587848328	1.0954972955504967
0.001040	0.186905	0.002570	6183.711524102519	1.109809	1.102040	1.1097420497615587	1.1019745392734135	1.1033541944096037	1.0955762326074903
0.001041	0.187180	0.002539	6192.79733110252	1.109898	1.102117	1.1098309853863293	1.1020514763304072	1.1034431300343743	1.095653169664484
0.001042	0.187393	0.002545	6199.86407010252	1.109986	1.102196	1.1099189210110998	1.1021304133874008	1.1035310656591448	1.0957321067214776
0.001044	0.187668	0.002515	6208.94987710252	1.110073	1.102272	1.1100057922606414	1.1022062875013883	1.1036179369086865	1.095807980835465
0.001045	0.187912	0.002521	6217.026149102519	1.110161	1.102349	1.1100937278854122	1.102283224558382	1.1037058725334572	1.0958849178924588
0.001046	0.188080	0.002545	6222.57858710252	1.110248	1.102430	1.1101806635101827	1.1023641616153756	1.1037928081582278	1.0959658549494524
0.001047	0.188248	0.002484	6228.131024102519	1.110335	1.102509	1.1102675991349538	1.1024430986723692	1.1038797437829988	1.096044792006446
0.001049	0.188553	0.002484	6238.22636510252	1.110421	1.102583	1.1103534703844953	1.1025169727863566	1.1039656150325403	1.0961186661204334
0.001050	0.188782	0.002533	6245.79787110252	1.110508	1.102661	1.1104404060092659	1.1025949098433503	1.104052550657311	1.096196603177427
0.001051	0.189056	0.002515	6254.883678102519	1.110596	1.102737	1.1105283416340364	1.1026708469003441	1.1041404862820814	1.096272540234421
0.001052	0.189240	0.002509	6260.940883102519	1.110683	1.102816	1.1106152772588074	1.1027497839573377	1.1042274219068524	1.0963514772914145
0.001054	0.189453	0.002509	6268.007622102519	1.110770	1.102894	1.1107021485083488	1.102827658071325	1.1043142931563938	1.0964293514054018
0.001055	0.189774	0.002502	6278.60773010252	1.110856	1.102968	1.1107880841331195	1.1029015951283185	1.1044002287811645	1.0965032884623953
0.001056	0.189850	0.002521	6281.13156510252	1.110943	1.103051	1.1108750197578903	1.1029845321853122	1.1044871644059353	1.096586225519389
0.001057	0.190140	0.002478	6290.72213910252	1.111030	1.103126	1.1109619553826608	1.103059469242306	1.1045741000307059	1.0966611625763827
