Repository: pietracorvo/HystAPI

# Example data

The example data in this folder is from measurements performed during my physics bachelor.

The material is **FeSi3** (iron with 3% silicon), aka 'electrical steel', the standard material for ring cores in trafos. 

Four of the five samples where treated with high pressure torison (HPT, 20 rotations at 20GPa), to achieve nanocristallisation of the grains, which has a huge impact on the magnetic properties of the material. The HPT deformation was done at 77K (under liquid nitrogen) and at 293K (at room temperature). Afterwards some samples were heat treated at a temperature of 493K (for two hours) to anneal defects from the deformation process.

The five samples are:

File: testData/FeSi3_LN/G4_748V_200Hz_800000Fs0.txt (part 3 of 29)
--------------------------
t	U1	U2	H	Braw	Jraw	B_drift	 J_drift	B_corr	J_corr
0.000700	0.165146	0.004120	5465.032465541509	1.102369	1.095504	1.10242303373436	1.0955580755726662	1.09533003466795	1.0884636219641963
0.000701	0.165451	0.004132	5475.127806541509	1.102512	1.095634	1.102566110925409	1.095688152823484	1.095473111858999	1.0885936992150143
0.000702	0.165787	0.004108	5486.232681541509	1.102655	1.095763	1.1027091881164581	1.0958172300743023	1.0956161890500482	1.0887227764658325
0.000704	0.166107	0.004089	5496.832789541509	1.102796	1.095891	1.1028503424985565	1.0959453845759384	1.0957573434321466	1.0888509309674685
0.000705	0.166382	0.004077	5505.918596541509	1.102938	1.096021	1.1029924196896053	1.0960754618267563	1.0958994206231951	1.0889810082182865
0.000706	0.166702	0.004041	5516.518704541509	1.103078	1.096148	1.1031324968806544	1.0962025390775745	1.0960394978142443	1.0891080854691046
0.000707	0.167023	0.004071	5527.118812541509	1.103219	1.096276	1.1032735740717035	1.0963306163283928	1.0961805750052935	1.089236162719923
0.000709	0.167313	0.004065	5536.709386541509	1.103360	1.096404	1.1034147284538016	1.0964587708300289	1.0963217293873915	1.089364317221559
0.000710	0.167618	0.004010	5546.804727541509	1.103499	1.096531	1.1035538056448508	1.0965858480808468	1.096460806578441	1.089491394472377
0.000711	0.167892	0.003998	5555.890534541509	1.103637	1.096658	1.1036918828359	1.096712925331665	1.0965988837694898	1.0896184717231951
0.000712	0.168167	0.003992	5564.976341541509	1.103775	1.096785	1.103829960026949	1.0968400025824832	1.096736960960539	1.0897455489740133
0.000714	0.168457	0.003937	5574.566915541509	1.103912	1.096910	1.1039671144090473	1.0969651570841195	1.0968741153426373	1.0898707034756496
0.000715	0.168823	0.003979	5586.681324541509	1.104050	1.097032	1.1041051916000961	1.0970872343349374	1.0970121925336862	1.0899927807264675
0.000716	0.169083	0.003992	5595.262364541509	1.104188	1.097160	1.1042432687911452	1.0972153115857555	1.097150269724735	1.0901208579772856
0.000717	0.169388	0.003961	5605.357705541509	1.104326	1.097284	1.1043813459821943	1.0973393888365734	1.0972883469157844	1.0902449352281036
0.000719	0.169632	0.003925	5613.433978541509	1.104462	1.097410	1.1045175003642926	1.09746554333821	1.0974245012978825	1.09037108972974
0.000720	0.170013	0.003906	5626.053154541509	1.104597	1.097530	1.1046525775553417	1.0975856205890278	1.0975595784889318	1.090491166980558
0.000721	0.170319	0.003925	5636.148495541509	1.104733	1.097653	1.1047886547463908	1.097708697839846	1.0976956556799808	1.0906142442313762
0.000722	0.170624	0.003870	5646.243836541509	1.104867	1.097775	1.10492273193744	1.097830775090664	1.09782973287103	1.0907363214821941
0.000724	0.170959	0.003870	5657.348711541509	1.105001	1.097895	1.105056886319538	1.0979509295923005	1.0979638872531279	1.0908564759838306
0.000725	0.171204	0.003864	5665.424984541509	1.105135	1.098018	1.105190963510587	1.0980740068431183	1.098097964444177	1.0909795532346485
0.000726	0.171600	0.003851	5678.548927541509	1.105269	1.098135	1.1053250407016362	1.0981910840939366	1.0982320416352263	1.0910966304854668
0.000727	0.171814	0.003851	5685.615666541509	1.105402	1.098260	1.1054581178926852	1.0983161613447545	1.0983651188262753	1.0912217077362847
0.000729	0.172134	0.003839	5696.215774541509	1.105536	1.098380	1.1055922722747835	1.0984363158463906	1.0984992732083736	1.0913418622379207
0.000730	0.172455	0.003851	5706.815882541509	1.105669	1.098500	1.1057253494658326	1.0985563930972089	1.0986323503994226	1.091461939488739
0.000731	0.172745	0.003796	5716.406456541509	1.105801	1.098620	1.1058574266568817	1.098676470348027	1.0987644275904715	1.0915820167395571
0.000732	0.173050	0.003796	5726.5017975415085	1.105932	1.098739	1.1059885038479307	1.098795547598845	1.0988955047815208	1.091701093990375
0.000734	0.173294	0.003815	5734.578070541509	1.106064	1.098860	1.106120658230029	1.098916702100481	1.0990276591636188	1.0918222484920113
0.000735	0.173691	0.003784	5747.702013541509	1.106196	1.098975	1.1062527354210778	1.0990317793512994	1.0991597363546677	1.0919373257428295
0.000736	0.173981	0.003790	5757.2925875415085	1.106327	1.099094	1.106383812612127	1.0991508566021175	1.099290813545717	1.0920564029936477
0.000737	0.174255	0.003778	5766.378394541509	1.106458	1.099214	1.106514889803176	1.0992709338529354	1.099421890736766	1.0921764802444656
0.000739	0.174591	0.003784	5777.483269541509	1.106589	1.099331	1.1066460441852743	1.0993880883545717	1.0995530451188644	1.0922936347461019
0.000740	0.174896	0.003772	5787.578610541509	1.106720	1.099449	1.1067771213763233	1.0995061656053897	1.0996841223099132	1.0924117119969199
0.000741	0.175171	0.003748	5796.664417541509	1.106850	1.099568	1.1069071985673724	1.0996252428562079	1.0998141995009623	1.092530789247738
0.000742	0.175476	0.003735	5806.759758541509	1.106979	1.099684	1.1070362757584216	1.099741320107026	1.0999432766920116	1.0926468664985562
0.000744	0.175781	0.003699	5816.855099541509	1.107107	1.099800	1.1071644301405197	1.0998574746086622	1.1000714310741095	1.0927630210001924
0.000745	0.176086	0.003735	5826.950440541509	1.107237	1.099917	1.1072945073315688	1.0999745518594803	1.1002015082651586	1.0928800982510105
0.000746	0.176346	0.003717	5835.531480541509	1.107365	1.100035	1.1074225845226178	1.1000926291102984	1.1003295854562078	1.0929981755018285
0.000747	0.176712	0.003699	5847.645890541509	1.107494	1.100148	1.107551661713667	1.1002057063611164	1.1004586626472568	1.0931112527526465
0.000749	0.176987	0.003687	5856.731697541509	1.107622	1.100264	1.1076798160957653	1.1003218608627525	1.1005868170293551	1.0932274072542827
0.000750	0.177353	0.003705	5868.846106541509	1.107750	1.100377	1.1078078932868143	1.1004349381135707	1.1007148942204044	1.093340484505101
0.000751	0.177582	0.003625	5876.417612541509	1.107876	1.100494	1.1079339704778635	1.1005520153643888	1.1008409714114533	1.093457561755919
0.000752	0.177902	0.003619	5887.017720541509	1.108001	1.100606	1.1080590476689125	1.100664092615207	1.1009660486025026	1.093569639006737
0.000754	0.178192	0.003680	5896.608294541509	1.108129	1.100721	1.1081872020510104	1.1007792471168432	1.1010942029846005	1.0936847935083733
0.000755	0.178513	0.003656	5907.208402541509	1.108255	1.100834	1.1083132792420596	1.1008923243676614	1.1012202801756494	1.0937978707591915
0.000756	0.178772	0.003613	5915.789442541509	1.108381	1.100949	1.1084393564331088	1.1010074016184792	1.1013463573666988	1.0939129480100094
0.000757	0.179092	0.003607	5926.389550541509	1.108506	1.101061	1.1085644336241578	1.1011194788692975	1.1014714345577477	1.0940250252608277
0.000759	0.179398	0.003601	5936.484891541509	1.108631	1.101173	1.108689588006256	1.1012316333709335	1.101596588939846	1.0941371797624637
0.000760	0.179749	0.003613	5948.094533541509	1.108755	1.101283	1.108813665197305	1.1013417106217518	1.1017206661308951	1.094247257013282
0.000761	0.179993	0.003534	5956.170806541509	1.108878	1.101396	1.1089367423883543	1.1014547878725698	1.1018437433219441	1.0943603342641
0.000762	0.180298	0.003577	5966.266147541509	1.109002	1.101507	1.1090608195794034	1.101565865123388	1.1019678205129932	1.0944714115149181
0.000764	0.180664	0.003558	5978.380556541509	1.109126	1.101615	1.1091849739615014	1.101674019625024	1.1020919748950915	1.0945795660165543
0.000765	0.180984	0.003589	5988.980664541509	1.109250	1.101726	1.1093090511525505	1.101785096875842	1.1022160520861406	1.0946906432673722
0.000766	0.181198	0.003552	5996.047403541509	1.109373	1.101841	1.1094321283435995	1.1019001741266603	1.1023391292771896	1.0948057205181905
0.000767	0.181519	0.003558	6006.647511541509	1.109496	1.101951	1.1095552055346487	1.1020102513774783	1.1024622064682386	1.0949157977690085
0.000769	0.181839	0.003546	6017.247619541509	1.109619	1.102060	1.1096783599167468	1.1021194058791146	1.1025853608503366	1.0950249522706448
0.000770	0.182205	0.003558	6029.362028541509	1.109743	1.102168	1.109802437107796	1.1022274831299326	1.1027094380413858	1.0951330295214627
0.000771	0.182465	0.003552	6037.943068541509	1.109865	1.102280	1.1099245142988452	1.1023395603807506	1.102831515232435	1.0952451067722808
0.000772	0.182739	0.003497	6047.028875541509	1.109987	1.102390	1.1100465914898943	1.102449637631569	1.1029535924234843	1.095355184023099
0.000774	0.182968	0.003503	6054.600381541509	1.110108	1.102502	1.1101677458719923	1.1025617921332052	1.1030747468055822	1.0954673385247353
0.000775	0.183365	0.003522	6067.724324541509	1.110230	1.102608	1.1102898230630414	1.102667869384023	1.1031968239966314	1.0955734157755532
0.000776	0.183670	0.003522	6077.819665541509	1.110352	1.102717	1.1104119002540904	1.1027769466348412	1.1033189011876803	1.0956824930263713
0.000777	0.183990	0.003491	6088.419773541509	1.110473	1.102825	1.1105329774451396	1.1028850238856591	1.1034399783787294	1.0957905702771893
0.000779	0.184219	0.003461	6095.991279541509	1.110593	1.102935	1.1106531318272377	1.1029951783872955	1.1035601327608275	1.0959007247788257
0.000780	0.184616	0.003467	6109.115222541509	1.110714	1.103039	1.1107742090182868	1.1030992556381136	1.1036812099518767	1.0960048020296438
0.000781	0.184875	0.003485	6117.696262541509	1.110834	1.103149	1.110894286209336	1.1032093328889316	1.1038012871429261	1.0961148792804618
0.000782	0.185181	0.003448	6127.791603541509	1.110954	1.103256	1.111014363400385	1.1033164101397497	1.1039213643339751	1.0962219565312799
0.000784	0.185440	0.003461	6136.372643541509	1.111074	1.103365	1.111134517782483	1.103425564641386	1.1040415187160728	1.0963311110329161
0.000785	0.185760	0.003455	6146.972751541509	1.111193	1.103471	1.1112535949735323	1.103531641892204	1.1041605959071221	1.0964371882837343
0.000786	0.186050	0.003412	6156.563325541509	1.111312	1.103578	1.1113726721645814	1.1036387191430221	1.1042796730981714	1.0965442655345523
0.000787	0.186356	0.003430	6166.658666541509	1.111431	1.103684	1.1114917493556304	1.1037447963938403	1.1043987502892203	1.0966503427853704
0.000789	0.186661	0.003436	6176.754007541509	1.111550	1.103790	1.1116109037377286	1.1038509508954764	1.1045179046713187	1.0967564972870065
0.000790	0.186981	0.003418	6187.354115541509	1.111668	1.103895	1.1117289809287778	1.1039560281462946	1.1046359818623679	1.0968615745378247
0.000791	0.187286	0.003406	6197.449456541509	1.111786	1.104001	1.1118470581198268	1.1040621053971127	1.1047540590534166	1.0969676517886429
0.000792	0.187576	0.003387	6207.040030541509	1.111904	1.104106	1.111965135310876	1.1041671826479307	1.1048721362444658	1.0970727290394608
0.000794	0.187943	0.003387	6219.1544395415085	1.112021	1.104209	1.1120822896929738	1.1042703371495668	1.104989290626564	1.097175883541097
0.000795	0.188141	0.003412	6225.716411541509	1.112139	1.104318	1.112200366884023	1.104379414400385	1.105107367817613	1.097284960791915
0.000796	0.188492	0.003369	6237.326053541509	1.112256	1.104421	1.112317444075072	1.1044824916512033	1.1052244450086621	1.0973880380427334
0.000797	0.188950	0.003412	6252.469065541509	1.112374	1.104520	1.1124355212661212	1.104581568902021	1.1053425221997113	1.0974871152935513
0.000799	0.189072	0.003369	6256.507201541509	1.112491	1.104631	1.1125526756482194	1.1046927234036572	1.1054596765818094	1.0975982697951874
0.000800	0.189377	0.003314	6266.602542541509	1.112606	1.104734	1.1126677528392686	1.1047958006544756	1.1055747537728586	1.0977013470460057
0.000801	0.189697	0.003320	6277.202650541509	1.112721	1.104836	1.1127828300303177	1.1048978779052936	1.1056898309639078	1.0978034242968238
0.000802	0.190033	0.003326	6288.307525541509	1.112837	1.104937	1.1128989072213669	1.1049989551561117	1.1058059081549567	1.0979045015476419
0.000804	0.190308	0.003339	6297.393332541509	1.112952	1.105041	1.1130140616034647	1.1051031096577477	1.1059210625370546	1.0980086560492779
0.000805	0.190598	0.003320	6306.983906541509	1.113067	1.105144	1.113129138794514	1.1052061869085659	1.1060361397281038	1.098111733300096
0.000806	0.190918	0.003271	6317.584014541509	1.113181	1.105244	1.113243215985563	1.1053062641593838	1.1061502169191528	1.098211810550914
0.000807	0.191223	0.003302	6327.679355541509	1.113295	1.105346	1.113357293176612	1.105408341410202	1.1062642941102019	1.0983138878017322
0.000809	0.191498	0.003302	6336.765162541509	1.113410	1.105449	1.1134724475587103	1.1055114959118382	1.1063794484923002	1.0984170423033683
0.000810	0.191895	0.003314	6349.889106541509	1.113524	1.105547	1.1135865247497594	1.1056095731626565	1.1064935256833492	1.0985151195541867
0.000811	0.192123	0.003271	6357.460612541509	1.113638	1.105651	1.1137006019408084	1.1057136504134744	1.1066076028743983	1.0986191968050045
0.000812	0.192398	0.003271	6366.5464185415085	1.113751	1.105753	1.1138136791318576	1.1058157276642926	1.1067206800654477	1.0987212740558228
0.000814	0.192749	0.003278	6378.156061541509	1.113865	1.105852	1.1139278335139557	1.1059148821659288	1.1068348344475458	1.098820428557459
0.000815	0.193039	0.003253	6387.746635541509	1.113977	1.105953	1.1140399107050047	1.106015959416747	1.1069469116385946	1.098921505808277
0.000816	0.193344	0.003229	6397.841976541509	1.114090	1.106052	1.1141529878960539	1.106115036667565	1.107059988829644	1.0990205830590951
0.000817	0.193649	0.003223	6407.937317541509	1.114201	1.106151	1.114264065087103	1.1062141139183832	1.107171066020693	1.0991196603099134
0.000819	0.193985	0.003217	6419.042192541509	1.114313	1.106249	1.1143762194692013	1.1063122684200193	1.1072832204027914	1.0992178148115495
0.000820	0.194229	0.003241	6427.118465541509	1.114425	1.106351	1.1144882966602503	1.1064143456708375	1.1073952975938401	1.0993198920623677
0.000821	0.194519	0.003210	6436.709039541509	1.114536	1.106450	1.1145993738512994	1.1065134229216553	1.1075063747848892	1.0994189693131855
0.000822	0.194839	0.003192	6447.3091475415085	1.114647	1.106548	1.1147104510423484	1.1066115001724737	1.1076174519759383	1.0995170465640038
0.000824	0.195129	0.003217	6456.899721541509	1.114758	1.106647	1.1148216054244464	1.1067106546741097	1.1077286063580365	1.0996162010656398
0.000825	0.195435	0.003192	6466.995062541509	1.114869	1.106745	1.1149326826154957	1.106808731924928	1.1078396835490856	1.0997142783164582
0.000826	0.195740	0.003198	6477.090403541509	1.114980	1.106843	1.1150437598065448	1.106906809175746	1.1079507607401347	1.099812355567276
0.000827	0.196091	0.003174	6488.700045541509	1.115090	1.106939	1.1151538369975937	1.107002886426564	1.1080608379311836	1.0999084328180941
0.000829	0.196396	0.003192	6498.795386541509	1.115201	1.107036	1.1152649913796921	1.1071000409282001	1.1081719923132822	1.1000055873197303
0.000830	0.196609	0.003198	6505.862125541509	1.115311	1.107138	1.115375068570741	1.1072021181790181	1.1082820695043312	1.1001076645705483
0.000831	0.196991	0.003125	6518.481301541509	1.115420	1.107231	1.1154841457617903	1.1072951954298365	1.1083911466953804	1.1002007418213666
0.000832	0.197296	0.003162	6528.576642541509	1.115530	1.107328	1.1155942229528393	1.1073922726806547	1.1085012238864294	1.1002978190721848
0.000834	0.197586	0.003186	6538.167216541509	1.115640	1.107426	1.1157043773349373	1.1074904271822907	1.1086113782685274	1.100395973573821
0.000835	0.197861	0.003137	6547.253023541509	1.115749	1.107524	1.1158134545259866	1.1075885044331086	1.1087204554595766	1.1004940508246388
0.000836	0.198181	0.003162	6557.853131541509	1.115858	1.107620	1.1159225317170356	1.107684581683927	1.1088295326506254	1.100590128075457
0.000837	0.198471	0.003137	6567.443705541509	1.115967	1.107716	1.1160316089080846	1.107780658934745	1.1089386098416747	1.1006862053262751
0.000839	0.198822	0.003113	6579.053347541509	1.116075	1.107810	1.1161397632901828	1.1078748134363812	1.109046764223773	1.1007803598279113
0.000840	0.199081	0.003125	6587.634387541509	1.116183	1.107907	1.116247840481232	1.1079718906871991	1.109154841414822	1.1008774370787293
0.000841	0.199387	0.003076	6597.729728541509	1.116290	1.108001	1.1163549176722811	1.1080659679380174	1.109261918605871	1.1009715143295475
0.000842	0.199677	0.003107	6607.320302541509	1.116397	1.108097	1.1164619948633303	1.1081620451888354	1.1093689957969204	1.1010675915803656
0.000844	0.200043	0.003076	6619.434711541509	1.116504	1.108188	1.1165691492454282	1.1082531996904716	1.109476150179018	1.1011587460820018
0.000845	0.200302	0.003107	6628.0157515415085	1.116612	1.108285	1.1166772264364773	1.1083502769412896	1.1095842273700671	1.1012558233328198
0.000846	0.200592	0.003082	6637.606325541509	1.116718	1.108380	1.1167833036275265	1.1084453541921078	1.1096903045611164	1.101350900583638
0.000847	0.200897	0.003076	6647.7016665415085	1.116825	1.108474	1.1168903808185755	1.1085394314429258	1.1097973817521654	1.101444977834456
0.000849	0.201248	0.003094	6659.311308541509	1.116932	1.108566	1.1169975352006738	1.1086315859445621	1.1099045361342639	1.1015371323360923
0.000850	0.201508	0.003070	6667.892348541509	1.117039	1.108662	1.1171046123917228	1.1087276631953802	1.1100116133253128	1.1016332095869104
0.000851	0.201843	0.003040	6678.997223541509	1.117144	1.108754	1.117209689582772	1.1088197404461984	1.110116690516362	1.1017252868377285
0.000852	0.202164	0.003052	6689.5973315415085	1.117250	1.108846	1.1173157667738212	1.1089118176970163	1.1102227677074112	1.1018173640885465
0.000854	0.202423	0.003052	6698.178371541509	1.117355	1.108941	1.1174209211559192	1.1090069721986524	1.110327922089509	1.1019125185901826
0.000855	0.202744	0.003015	6708.778479541509	1.117460	1.109032	1.117525998346968	1.1090980494494707	1.1104329992805582	1.1020035958410008
0.000856	0.203049	0.003015	6718.873820541509	1.117565	1.109124	1.1176310755380172	1.1091901267002888	1.1105380764716073	1.102095673091819
0.000857	0.203354	0.003027	6728.969161541509	1.117670	1.109216	1.1177361527290663	1.1092822039511068	1.1106431536626564	1.102187750342637
0.000859	0.203659	0.003021	6739.064502541509	1.117774	1.109308	1.1178403071111647	1.109374358452743	1.1107473080447545	1.102279904844273
0.000860	0.203979	0.003040	6749.664610541509	1.117880	1.109400	1.1179463843022137	1.109466435703561	1.1108533852358038	1.1023719820950912
0.000861	0.204224	0.003009	6757.740883541509	1.117984	1.109495	1.118050461493263	1.1095615129543792	1.1109574624268528	1.1024670593459094
0.000862	0.204529	0.003046	6767.836224541509	1.118089	1.109587	1.118155538684312	1.1096535902051974	1.111062539617902	1.1025591365967276
0.000864	0.204895	0.002997	6779.950634541509	1.118194	1.109676	1.1182606930664098	1.1097427447068335	1.1111676939999997	1.1026482910983637
0.000865	0.205185	0.003015	6789.541208541509	1.118298	1.109768	1.118364770257459	1.1098348219576517	1.1112717711910491	1.1027403683491819
0.000866	0.205460	0.003003	6798.627014541509	1.118402	1.109861	1.118468847448508	1.1099278992084696	1.1113758483820981	1.1028334455999997
0.000867	0.205750	0.002985	6808.217588541509	1.118505	1.109952	1.1185719246395573	1.1100189764592878	1.1114789255731474	1.102924522850818
0.000869	0.206177	0.002979	6822.351066541509	1.118609	1.110038	1.1186760790216554	1.110105130960924	1.1115830799552455	1.1030106773524542
0.000870	0.206390	0.002997	6829.417805541509	1.118712	1.110133	1.1187791562127045	1.1102002082117421	1.1116861571462944	1.1031057546032723
0.000871	0.206665	0.002972	6838.503612541509	1.118816	1.110225	1.1188832334037537	1.11029228546256	1.1117902343373438	1.1031978318540903
0.000872	0.207031	0.002972	6850.618021541509	1.118919	1.110312	1.1189863105948028	1.1103793627133782	1.1118933115283927	1.1032849091049084
0.000874	0.207275	0.002997	6858.6942945415085	1.119022	1.110406	1.1190894649769008	1.1104735172150144	1.1119964659104906	1.1033790636065446
0.000875	0.207550	0.002930	6867.780101541509	1.119124	1.110496	1.11919154216795	1.1105635944658325	1.1120985431015398	1.1034691408573627
0.000876	0.207901	0.002869	6879.389743541509	1.119224	1.110582	1.119291619358999	1.1106496717166505	1.112198620292589	1.1035552181081807
0.000877	0.208206	0.002966	6889.4850845415085	1.119326	1.110671	1.1193936965500482	1.1107387489674687	1.1123006974836382	1.1036442953589989
0.000879	0.208496	0.002930	6899.075658541509	1.119428	1.110760	1.1194958509321464	1.1108279034691049	1.1124028518657365	1.103733449860635
0.000880	0.208801	0.002905	6909.1709995415085	1.119529	1.110849	1.1195969281231954	1.110916980719923	1.1125039290567855	1.1038225271114532
0.000881	0.209076	0.002924	6918.256806541509	1.119630	1.110939	1.1196980053142445	1.111007057970741	1.1126050062478345	1.1039126043622711
0.000882	0.209442	0.002930	6930.371215541509	1.119731	1.111025	1.1197990825052935	1.1110931352215592	1.1127060834388836	1.1039986816130893
0.000884	0.209702	0.002899	6938.952255541509	1.119832	1.111115	1.1199002368873916	1.1111832897231955	1.1128072378209817	1.1040888361147256
0.000885	0.209991	0.002887	6948.542829541509	1.119932	1.111203	1.1200003140784407	1.1112713669740135	1.1129073150120306	1.1041769133655437
0.000886	0.210327	0.002917	6959.647704541509	1.120033	1.111290	1.12010139126949	1.1113584442248314	1.11300839220308	1.1042639906163616
0.000887	0.210602	0.002881	6968.733511541509	1.120133	1.111378	1.120201468460539	1.1114465214756497	1.1131084693941289	1.1043520678671799
0.000889	0.210937	0.002856	6979.838386541509	1.120232	1.111464	1.120300622842637	1.1115326759772859	1.1132076237762272	1.104438222368816
0.000890	0.211227	0.002905	6989.428960541509	1.120332	1.111552	1.1204007000336864	1.111620753228104	1.1133077009672765	1.104526299619634
0.000891	0.211502	0.002875	6998.514767541509	1.120432	1.111640	1.1205007772247355	1.111708830478922	1.1134077781583254	1.1046143768704522
0.000892	0.211884	0.002838	7011.133943541509	1.120531	1.111723	1.1205998544157842	1.1117919077297402	1.113506855349374	1.1046974541212704
0.000894	0.212128	0.002911	7019.210216541509	1.120631	1.111813	1.1207000087978825	1.1118820622313763	1.1136070097314725	1.1047876086229065
0.000895	0.212402	0.002838	7028.296023541509	1.120730	1.111900	1.1207990859889316	1.1119691394821944	1.1137060869225217	1.1048746858737246
0.000896	0.212753	0.002826	7039.905665541509	1.120828	1.111984	1.1208971631799807	1.1120532167330126	1.1138041641135707	1.1049587631245428
0.000897	0.213089	0.002893	7051.010540541509	1.120928	1.112070	1.1209972403710298	1.1121392939838306	1.1139042413046196	1.1050448403753608
0.000899	0.213348	0.002826	7059.591580541509	1.121026	1.112157	1.1210953947531281	1.112226448485467	1.1140023956867182	1.105131994876997
0.000900	0.213623	0.002802	7068.677387541509	1.121123	1.112243	1.1211924719441773	1.112312525736285	1.1140994728777671	1.105218072127815
0.000901	0.213943	0.002783	7079.277495541509	1.121220	1.112327	1.1212895491352264	1.112396602987103	1.1141965500688165	1.1053021493786332
0.000902	0.214340	0.002869	7092.401438541509	1.121319	1.112409	1.1213886263262751	1.112478680237921	1.1142956272598652	1.1053842266294511
0.000904	0.214493	0.002802	7097.449109541509	1.121416	1.112500	1.1214857807083733	1.1125698347395574	1.1143927816419632	1.1054753811310876
0.000905	0.214859	0.002795	7109.5635185415085	1.121513	1.112581	1.1215828578994225	1.1126509119903754	1.1144898588330125	1.1055564583819055
0.000906	0.215149	0.002808	7119.154092541509	1.121611	1.112667	1.1216809350904715	1.1127369892411936	1.1145879360240616	1.1056425356327237
0.000907	0.215485	0.002826	7130.258967541509	1.121708	1.112750	1.1217780122815206	1.1128200664920114	1.1146850132151105	1.1057256128835415
0.000909	0.215759	0.002753	7139.344774541509	1.121804	1.112835	1.121874166663619	1.1129052209936479	1.1147811675972088	1.105810767385178
0.000910	0.216141	0.002771	7151.963950541509	1.121900	1.112915	1.121970243854668	1.112985298244466	1.114877244788258	1.105890844635996
0.000911	0.216354	0.002765	7159.030689541509	1.121996	1.113002	1.1220663210457171	1.113072375495284	1.1149733219793072	1.1059779218868142
0.000912	0.216690	0.002771	7170.135564541509	1.122092	1.113084	1.1221623982367661	1.113154452746102	1.115069399170356	1.106059999137632
0.000914	0.216965	0.002747	7179.221371541509	1.122187	1.113168	1.1222575526188643	1.113238607247738	1.1151645535524541	1.1061441536392682
0.000915	0.217331	0.002765	7191.335780541509	1.122282	1.113248	1.1223526298099133	1.1133186844985563	1.1152596307435032	1.1062242308900865
0.000916	0.217560	0.002722	7198.907286541509	1.122377	1.113333	1.1224477070009624	1.1134037617493744	1.1153547079345523	1.1063093081409046
0.000917	0.217911	0.002710	7210.516928541509	1.122471	1.113413	1.1225417841920116	1.1134838390001924	1.1154487851256016	1.1063893853917226
0.000919	0.218216	0.002771	7220.612269541509	1.122567	1.113495	1.1226379385741099	1.1135659935018285	1.1155449395077	1.1064715398933587
0.000920	0.218475	0.002704	7229.193309541509	1.122661	1.113579	1.1227320157651588	1.1136500707526469	1.1156390166987489	1.106555617144177
0.000921	0.218826	0.002698	7240.802952541509	1.122755	1.113658	1.122826092956208	1.113729148003465	1.1157330938897978	1.1066346943949952
0.000922	0.219116	0.002747	7250.393525541509	1.122849	1.113741	1.1229201701472569	1.113812225254283	1.1158271710808467	1.1067177716458132
0.000924	0.219391	0.002710	7259.479332541509	1.122943	1.113823	1.1230143245293551	1.113894379755919	1.1159213254629452	1.1067999261474493
0.000925	0.219742	0.002692	7271.088975541509	1.123037	1.113902	1.1231084017204043	1.1139734570067372	1.1160154026539941	1.1068790033982674
0.000926	0.220062	0.002728	7281.689083541509	1.123131	1.113983	1.1232024789114534	1.1140545342575552	1.1161094798450435	1.1069600806490854
0.000927	0.220383	0.002747	7292.289191541509	1.123226	1.114065	1.1232975561025025	1.1141366115083735	1.1162045570360926	1.1070421578999037
0.000929	0.220596	0.002692	7299.355929541509	1.123320	1.114149	1.1233917104846007	1.1142207660100096	1.1162987114181906	1.1071263124015398
0.000930	0.220993	0.002661	7312.479873541509	1.123413	1.114226	1.1234847876756497	1.1142978432608277	1.1163917886092398	1.1072033896523579
0.000931	0.221283	0.002759	7322.070447541509	1.123507	1.114309	1.123578864866699	1.1143809205116457	1.1164858658002887	1.107286466903176
0.000932	0.221481	0.002704	7328.632418541509	1.123601	1.114394	1.1236729420577478	1.114465997762464	1.1165799429913377	1.1073715441539942
0.000934	0.221848	0.002655	7340.746828541509	1.123694	1.114471	1.123766096439846	1.1145431522641	1.116673097373436	1.1074486986556302
0.000935	0.222214	0.002692	7352.861237541509	1.123787	1.114549	1.1238591736308952	1.1146212295149183	1.1167661745644852	1.1075267759064484
0.000936	0.222473	0.002710	7361.442277541509	1.123880	1.114632	1.1239522508219442	1.1147043067657363	1.116859251755534	1.1076098531572665
0.000937	0.222778	0.002667	7371.537618541509	1.123973	1.114712	1.1240453280129934	1.1147843840165543	1.1169523289465833	1.1076899304080845
0.000939	0.223114	0.002649	7382.642493541509	1.124065	1.114790	1.1241374823950916	1.1148625385181905	1.1170444833286814	1.1077680849097207
0.000940	0.223389	0.002661	7391.728300541509	1.124157	1.114871	1.1242295595861407	1.1149436157690087	1.1171365605197305	1.1078491621605389
0.000941	0.223663	0.002631	7400.814107541509	1.124248	1.114950	1.1243206367771896	1.1150226930198268	1.1172276377107795	1.107928239411357
0.000942	0.224014	0.002618	7412.423749541509	1.124339	1.115027	1.1244117139682386	1.1150997702706449	1.1173187149018284	1.108005316662175
0.000944	0.224319	0.002679	7422.519090541509	1.124432	1.115107	1.124504868350337	1.1151799247722811	1.1174118692839268	1.1080854711638113
0.000945	0.224518	0.002661	7429.081062541509	1.124524	1.115191	1.124596945541386	1.1152640020230993	1.1175039464749759	1.1081695484146294
0.000946	0.224884	0.002600	7441.195471541509	1.124614	1.115266	1.124687022732435	1.1153390792739173	1.1175940236660251	1.1082446256654475
0.000947	0.225235	0.002618	7452.805113541509	1.124705	1.115342	1.1247780999234842	1.1154151565247354	1.117685100857074	1.1083207029162656
0.000949	0.225464	0.002631	7460.376619541509	1.124796	1.115423	1.1248692543055823	1.1154963110263716	1.1177762552391721	1.1084018574179018
0.000950	0.225800	0.002576	7471.481494541509	1.124885	1.115499	1.1249583314966314	1.1155723882771895	1.1178653324302212	1.1084779346687197
0.000951	0.226166	0.002576	7483.595903541509	1.124975	1.115573	1.1250484086876804	1.1156464655280076	1.1179554096212705	1.1085520119195378
0.000952	0.226440	0.002661	7492.681710541509	1.125067	1.115653	1.1251404858787295	1.1157265427788259	1.1180474868123196	1.108632089170356
0.000954	0.226715	0.002606	7501.767517541509	1.125157	1.115733	1.1252306402608276	1.1158066972804621	1.1181376411944175	1.1087122436719923
0.000955	0.227020	0.002606	7511.862858541509	1.125248	1.115811	1.1253217174518768	1.11588477453128	1.118228718385467	1.1087903209228103
0.000956	0.227448	0.002631	7525.996336541509	1.125339	1.115884	1.125412794642926	1.1159578517820983	1.1183197955765158	1.1088633981736284
0.000957	0.227615	0.002631	7531.548773541509	1.125430	1.115968	1.125503871833975	1.1160419290329164	1.1184108727675648	1.1089474754244466
0.000959	0.227921	0.002563	7541.644114541509	1.125519	1.116044	1.1255930262160732	1.1161180835345526	1.118500027149663	1.1090236299260827
0.000960	0.228271	0.002557	7553.253756541509	1.125608	1.116118	1.1256821034071223	1.1161921607853704	1.1185891043407121	1.1090977071769006
0.000961	0.228546	0.002570	7562.339563541509	1.125697	1.116196	1.1257711805981712	1.1162702380361886	1.1186781815317612	1.1091757844277188
0.000962	0.228836	0.002594	7571.930137541509	1.125786	1.116274	1.1258602577892203	1.1163483152870066	1.1187672587228104	1.1092538616785368
0.000964	0.229187	0.002570	7583.539779541509	1.125876	1.116348	1.1259504121713186	1.116422469788643	1.1188574131049087	1.109328016180173
0.000965	0.229446	0.002606	7592.120819541509	1.125965	1.116427	1.1260394893623678	1.116501547039461	1.1189464902959578	1.1094070934309912
0.000966	0.229706	0.002545	7600.701859541509	1.126054	1.116505	1.1261285665534169	1.1165796242902792	1.119035567487007	1.1094851706818094
0.000967	0.230057	0.002551	7612.311501541509	1.126142	1.116579	1.1262166437444658	1.116653701541097	1.119123644678056	1.1095592479326273
0.000969	0.230377	0.002551	7622.911609541509	1.126231	1.116654	1.126305798126564	1.1167288560427335	1.1192127990601541	1.1096344024342637
0.000970	0.230637	0.002551	7631.492649541509	1.126319	1.116731	1.1263938753176133	1.1168059332935514	1.1193008762512031	1.1097114796850815
0.000971	0.230988	0.002502	7643.102292541509	1.126406	1.116804	1.126480952508662	1.1168790105443696	1.119387953442252	1.1097845569358997
0.000972	0.231262	0.002515	7652.188098541509	1.126494	1.116880	1.1265690296997113	1.1169550877951877	1.1194760306333014	1.1098606341867179
0.000974	0.231583	0.002563	7662.788207541509	1.126582	1.116955	1.1266571840818094	1.1170302422968237	1.1195641850153994	1.1099357886883539
0.000975	0.231827	0.002484	7670.864479541509	1.126668	1.117031	1.1267432612728585	1.117106319547642	1.1196502622064486	1.1100118659391722
0.000976	0.232193	0.002502	7682.978889541509	1.126755	1.117103	1.1268303384639076	1.11717839679846	1.1197373393974974	1.1100839431899903
0.000977	0.232437	0.002539	7691.055161541509	1.126843	1.117180	1.1269184156549568	1.1172554740492782	1.1198254165885468	1.1101610204408083
0.000979	0.232742	0.002496	7701.150502541509	1.126929	1.117254	1.127004570037055	1.1173296285509142	1.119911570970645	1.1102351749424444
0.000980	0.233109	0.002472	7713.264912541509	1.127015	1.117325	1.1270906472281041	1.1174007058017323	1.1199976481616942	1.1103062521932625
0.000981	0.233429	0.002502	7723.865020541509	1.127102	1.117398	1.127177724419153	1.1174737830525505	1.120084725352743	1.1103793294440807
0.000982	0.233612	0.002502	7729.9222245415085	1.127188	1.117477	1.1272638016102021	1.1175528603033686	1.1201708025437922	1.1104584066948988
0.000984	0.234009	0.002472	7743.046168541509	1.127274	1.117547	1.1273499559923004	1.1176230148050048	1.1202569569258904	1.110528561196535
0.000985	0.234299	0.002478	7752.636742541509	1.127360	1.117620	1.1274360331833493	1.117696092055823	1.1203430341169391	1.1106016384473532
0.000986	0.234558	0.002502	7761.217782541509	1.127447	1.117696	1.1275231103743986	1.117772169306641	1.1204301113079884	1.110677715698171
0.000987	0.234863	0.002454	7771.3131235415085	1.127532	1.117769	1.1276081875654476	1.117845246557459	1.1205151884990374	1.1107507929489893
0.000989	0.235229	0.002478	7783.427532541509	1.127618	1.117839	1.1276943419475458	1.1179154010590953	1.1206013428811357	1.1108209474506254
0.000990	0.235504	0.002502	7792.513339541509	1.127704	1.117914	1.127780419138595	1.1179904783099135	1.1206874200721848	1.1108960247014437
0.000991	0.235809	0.002454	7802.608680541509	1.127790	1.117987	1.1278664963296439	1.1180635555607314	1.120773497263234	1.1109691019522616
0.000992	0.236084	0.002460	7811.694487541509	1.127875	1.118061	1.1279515735206929	1.1181376328115495	1.120858574454283	1.1110431792030797
0.000994	0.236420	0.002454	7822.799362541509	1.127960	1.118132	1.1280367279027912	1.1182087873131856	1.120943728836381	1.1111143337047158
0.000995	0.236710	0.002466	7832.389936541509	1.128045	1.118205	1.1281218050938402	1.1182818645640038	1.12102880602743	1.111187410955534
0.000996	0.237000	0.002423	7841.980510541509	1.128129	1.118277	1.1282058822848893	1.1183539418148218	1.1211128832184794	1.111259488206352
0.000997	0.237305	0.002429	7852.075851541509	1.128214	1.118349	1.1282909594759385	1.11842601906564	1.1211979604095283	1.1113315654571703
0.000999	0.237625	0.002466	7862.675959541509	1.128299	1.118421	1.1283761138580366	1.1184981735672763	1.1212831147916265	1.1114037199588065
0.001000	0.237915	0.002423	7872.266533541509	1.128383	1.118493	1.1284601910490857	1.1185702508180944	1.1213671919826758	1.1114757972096245
0.001001	0.238251	0.002429	7883.371408541509	1.128467	1.118563	1.1285442682401348	1.1186403280689123	1.1214512691737246	1.1115458744604425
0.001002	0.238525	0.002472	7892.457215541509	1.128553	1.118637	1.1286303454311837	1.1187144053197307	1.1215373463647738	1.1116199517112608
0.001004	0.238815	0.002429	7902.047789541509	1.128637	1.118709	1.1287144998132819	1.1187865598213667	1.1216215007468717	1.1116921062128968
0.001005	0.239182	0.002405	7914.162198541509	1.128721	1.118778	1.1287985770043312	1.118855637072185	1.121705577937921	1.111761183463715
0.001006	0.239471	0.002441	7923.752772541509	1.128805	1.118850	1.1288826541953803	1.1189277143230028	1.1217896551289703	1.111833260714533
0.001007	0.239746	0.002435	7932.838579541509	1.128889	1.118923	1.1289667313864293	1.119000791573821	1.1218737323200192	1.111906337965351
0.001009	0.240051	0.002405	7942.933920541509	1.128973	1.118994	1.1290508857685275	1.1190719460754572	1.1219578867021176	1.1119774924669874
0.001010	0.240417	0.002393	7955.048329541509	1.129056	1.119062	1.1291339629595767	1.1191400233262752	1.1220409638931668	1.1120455697178053
0.001011	0.240662	0.002435	7963.124602541509	1.129140	1.119136	1.1292180401506255	1.1192141005770933	1.1221250410842156	1.1121196469686234
0.001012	0.240952	0.002411	7972.715176541509	1.129224	1.119207	1.1293021173416746	1.1192851778279116	1.1222091182752645	1.1121907242194418
0.001014	0.241302	0.002380	7984.324818541509	1.129306	1.119275	1.1293842717237728	1.1193533323295477	1.1222912726573626	1.1122588787210779
0.001015	0.241592	0.002411	7993.915392541509	1.129389	1.119346	1.129467348914822	1.1194244095803656	1.1223743498484118	1.1123299559718958
0.001016	0.241867	0.002356	8003.001199541509	1.129471	1.119417	1.129549426105871	1.119495486831184	1.1224564270394608	1.112401033222714
0.001017	0.242187	0.002338	8013.6013075415085	1.129553	1.119485	1.1296315032969202	1.119563564082002	1.1225385042305103	1.1124691104735323
0.001019	0.242447	0.002380	8022.1823475415085	1.129635	1.119556	1.1297136576790183	1.1196347185836382	1.1226206586126084	1.1125402649751683
0.001020	0.242737	0.002380	8031.772921541509	1.129717	1.119627	1.1297957348700673	1.119705795834456	1.1227027358036574	1.1126113422259862
0.001021	0.243042	0.002332	8041.868262541509	1.129799	1.119695	1.1298778120611164	1.1197738730852744	1.1227848129947064	1.1126794194768046
0.001022	0.243423	0.002386	8054.487438541509	1.129881	1.119762	1.1299598892521654	1.1198409503360922	1.1228668901857555	1.1127464967276224
0.001024	0.243698	0.002386	8063.573245541509	1.129964	1.119833	1.1300430436342637	1.1199121048377287	1.1229500445678537	1.112817651229259
0.001025	0.244019	0.002350	8074.173353541509	1.130045	1.119901	1.1301241208253128	1.1199801820885467	1.1230311217589026	1.1128857284800768
0.001026	0.244370	0.002368	8085.7829965415085	1.130127	1.119969	1.130206198016362	1.1200482593393648	1.123113198949952	1.112953805730895
0.001027	0.244614	0.002374	8093.859268541509	1.130209	1.120041	1.130288275207411	1.1201203365901828	1.1231952761410011	1.113025882981713
0.001029	0.244904	0.002307	8103.449842541509	1.130290	1.120109	1.1303694295895093	1.1201884910918192	1.1232764305230991	1.1130940374833493
0.001030	0.245239	0.002325	8114.554718541509	1.130370	1.120176	1.1304495067805582	1.1202555683426372	1.1233565077141483	1.1131611147341673
0.001031	0.245483	0.002368	8122.630990541509	1.130452	1.120247	1.1305315839716072	1.1203266455934553	1.1234385849051973	1.1132321919849855
0.001032	0.245804	0.002338	8133.231098541509	1.130533	1.120315	1.1306126611626564	1.1203947228442732	1.1235196620962462	1.1133002692358034
0.001034	0.246109	0.002301	8143.326439541509	1.130613	1.120382	1.1306928155447546	1.1204618773459094	1.1235998164783445	1.1133674237374396
0.001035	0.246445	0.002313	8154.431315541509	1.130693	1.120449	1.1307728927358036	1.1205289545967276	1.1236798936693937	1.1134345009882578
0.001036	0.246704	0.002350	8163.012354541509	1.130775	1.120519	1.1308549699268529	1.1205990318475458	1.1237619708604427	1.113504578239076
0.001037	0.247025	0.002332	8173.612463541509	1.130855	1.120586	1.1309350471179018	1.1206661090983638	1.123842048051492	1.113571655489894
0.001039	0.247391	0.002295	8185.726872541509	1.130935	1.120651	1.1310152015000001	1.1207312636	1.1239222024335902	1.1136368099915301
0.001040	0.247665	0.002325	8194.81267954151	1.131015	1.120720	1.131095278691049	1.120800340850818	1.124002279624639	1.1137058872423482
0.001041	0.247894	0.002258	8202.38418454151	1.131094	1.120789	1.1311743558820981	1.1208694181016363	1.124081356815688	1.1137749644931665
0.001042	0.248260	0.002295	8214.49859454151	1.131173	1.120853	1.1312534330731472	1.1209334953524543	1.124160434006737	1.1138390417439845
0.001044	0.248550	0.002307	8224.08916854151	1.131253	1.120921	1.1313335874552455	1.1210016498540905	1.1242405883888353	1.1139071962456206
0.001045	0.248856	0.002307	8234.18450954151	1.131333	1.120988	1.1314136646462944	1.1210687271049087	1.1243206655798845	1.1139742734964388
0.001046	0.249130	0.002258	8243.27031654151	1.131412	1.121055	1.1314927418373437	1.1211358043557265	1.1243997427709336	1.1140413507472566
0.001047	0.249435	0.002277	8253.36565754151	1.131491	1.121121	1.1315718190283928	1.1212018816065448	1.1244788199619826	1.114107427998075
0.001049	0.249695	0.002277	8261.94669754151	1.131570	1.121190	1.131650973410491	1.1212710361081808	1.1245579743440808	1.114176582499711
0.001050	0.250046	0.002313	8273.55633954151	1.131649	1.121255	1.1317300506015397	1.121336113358999	1.1246370515351298	1.1142416597505291
0.001051	0.250336	0.002252	8283.14691354151	1.131728	1.121321	1.131809127792589	1.121402190609817	1.1247161287261789	1.1143077370013472
0.001052	0.250641	0.002301	8293.24225454151	1.131807	1.121388	1.131888204983638	1.1214692678606353	1.124795205917228	1.1143748142521654
0.001054	0.250854	0.002222	8300.30899254151	1.131885	1.121457	1.1319663593657363	1.1215384223622713	1.1248733602993264	1.1144439687538015
0.001055	0.251251	0.002252	8313.43293654151	1.131962	1.121518	1.1320434365567853	1.1215994996130896	1.1249504374903752	1.1145050460046197
0.001056	0.251541	0.002252	8323.02351054151	1.132041	1.121584	1.1321225137478346	1.1216655768639074	1.1250295146814246	1.1145711232554376
0.001057	0.251831	0.002283	8332.61408454151	1.132119	1.121651	1.1322005909388837	1.1217326541147257	1.1251075918724736	1.1146382005062558
0.001059	0.252151	0.002234	8343.214192541509	1.132197	1.121715	1.1322787453209817	1.1217968086163619	1.1251857462545716	1.114702355007892
0.001060	0.252487	0.002252	8354.31906754151	1.132275	1.121779	1.1323568225120306	1.1218608858671801	1.1252638234456205	1.1147664322587103
