Repository: pietracorvo/HystAPI

# Example data

The example data in this folder is from measurements performed during my physics bachelor.

The material is **FeSi3** (iron with 3% silicon), aka 'electrical steel', the standard material for ring cores in trafos. 

Four of the five samples where treated with high pressure torison (HPT, 20 rotations at 20GPa), to achieve nanocristallisation of the grains, which has a huge impact on the magnetic properties of the material. The HPT deformation was done at 77K (under liquid nitrogen) and at 293K (at room temperature). Afterwards some samples were heat treated at a temperature of 493K (for two hours) to anneal defects from the deformation process.

The five samples are:

File: testData/FeSi3_LN/G4_748V_100Hz_800000Fs0.txt (part 4 of 57)
--------------------------
t	U1	U2	H	Braw	Jraw	B_drift	 J_drift	B_corr	J_corr
0.001054	0.125412	0.002838	4148.999079148003	1.080650	1.075436	1.0808344616604137	1.0756204140301588	1.07302717579798	1.0678144060507937
0.001055	0.125656	0.002856	4157.075352148004	1.080749	1.075525	1.0809336366714766	1.0757095889960318	1.0731263508090425	1.0679035810166666
0.001056	0.125748	0.002869	4160.103954148002	1.080848	1.075621	1.0810328116825396	1.0758057639619047	1.0732255258201056	1.0679997559825396
0.001057	0.125900	0.002826	4165.151624148002	1.080946	1.075712	1.0811309866936027	1.0758969389277777	1.073323700831169	1.0680909309484126
0.001059	0.126068	0.002814	4170.704062148003	1.081044	1.075803	1.0812293367157286	1.0759882888595238	1.0734220508532948	1.0681822808801587
0.001060	0.126251	0.002881	4176.761267148004	1.081143	1.075895	1.0813285117267917	1.076080463825397	1.0735212258643578	1.0682744558460318
0.001061	0.126343	0.002820	4179.789869148002	1.081241	1.075989	1.0814266867378546	1.0761746387912698	1.0736194008754207	1.0683686308119047
0.001062	0.126556	0.002808	4186.856608148002	1.081339	1.076078	1.0815248617489177	1.076263813757143	1.0737175758864836	1.0684578057777778
0.001064	0.126678	0.002820	4190.894744148003	1.081436	1.076170	1.081622211771044	1.076356163688889	1.0738149259086098	1.0685501557095238
0.001065	0.126816	0.002789	4195.437647148003	1.081533	1.076261	1.0817193867821069	1.0764473386547617	1.073912100919673	1.0686413306753966
0.001066	0.126984	0.002808	4200.990085148003	1.081630	1.076352	1.0818165617931699	1.076538513620635	1.0740092759307358	1.0687325056412698
0.001067	0.127136	0.002826	4206.037755148003	1.081728	1.076443	1.0819147368042328	1.0766296885865079	1.0741074509417987	1.0688236806071427
0.001069	0.127243	0.002783	4209.5711251480025	1.081825	1.076535	1.082012086826359	1.076722038518254	1.074204800963925	1.068916030538889
0.001070	0.127396	0.002783	4214.618795148002	1.081921	1.076625	1.0821082618374218	1.076812213484127	1.074300975974988	1.0690062055047618
0.001071	0.127579	0.002777	4220.676000148003	1.082018	1.076714	1.0822054368484848	1.07690138845	1.0743981509860507	1.069095380470635
0.001072	0.127762	0.002832	4226.7332051480025	1.082115	1.076804	1.0823026118595478	1.076991563415873	1.074495325997114	1.069185555436508
0.001074	0.127853	0.002765	4229.761807148003	1.082211	1.076897	1.0823989618816738	1.077084913347619	1.07459167601924	1.0692789053682539
0.001075	0.128098	0.002765	4237.838080148003	1.082307	1.076982	1.082495136892737	1.0771700883134923	1.074687851030303	1.069364080334127
0.001076	0.128204	0.002802	4241.371449148002	1.082404	1.077075	1.0825923119038	1.077263263279365	1.0747850260413658	1.0694572553
0.001077	0.128250	0.002777	4242.885750148003	1.082500	1.077169	1.082688486914863	1.0773574382452382	1.074881201052429	1.069551430265873
0.001079	0.128479	0.002734	4250.457256148004	1.082596	1.077255	1.0827848369369888	1.0774437881769843	1.074977551074555	1.0696377801976191
0.001080	0.128662	0.002771	4256.514461148003	1.082691	1.077343	1.082880011948052	1.077531963142857	1.0750727260856179	1.069725955163492
0.001081	0.128769	0.002777	4260.047830148003	1.082787	1.077434	1.0829761869591148	1.0776231381087302	1.075168901096681	1.069817130129365
0.001082	0.128891	0.002734	4264.085966148003	1.082882	1.077524	1.083071361970178	1.077713313074603	1.0752640761077439	1.069907305095238
0.001084	0.129074	0.002722	4270.143171148004	1.082977	1.077611	1.083166711992304	1.0778006630063492	1.0753594261298702	1.069994655026984
0.001085	0.129257	0.002765	4276.200376148003	1.083073	1.077699	1.083262887003367	1.0778888379722222	1.0754556011409329	1.070082829992857
0.001086	0.129349	0.002765	4279.228978148003	1.083168	1.077791	1.0833580620144299	1.0779810129380951	1.0755507761519958	1.07017500495873
0.001087	0.129578	0.002686	4286.800484148003	1.083262	1.077875	1.0834522370254929	1.0780651879039682	1.075644951163059	1.070259179924603
0.001089	0.129700	0.002716	4290.8386201480025	1.083356	1.077964	1.083546587047619	1.0781545378357142	1.0757393011851852	1.070348529856349
0.001090	0.129822	0.002747	4294.876757148002	1.083450	1.078054	1.083640762058682	1.0782447128015873	1.075833476196248	1.0704387048222221
0.001091	0.129959	0.002679	4299.4196601480035	1.083544	1.078141	1.083734937069745	1.0783318877674604	1.0759276512073113	1.0705258797880952
0.001092	0.130157	0.002686	4305.981632148003	1.083637	1.078226	1.083828112080808	1.0784170627333332	1.076020826218374	1.070611054753968
0.001094	0.130310	0.002692	4311.029302148003	1.083730	1.078313	1.0839214621029343	1.0785044126650793	1.0761141762405004	1.0706984046857142
0.001095	0.130432	0.002704	4315.067439148002	1.083824	1.078402	1.084015637113997	1.0785935876309525	1.0762083512515632	1.0707875796515873
0.001096	0.130554	0.002667	4319.1055751480035	1.083916	1.078489	1.0841078121250602	1.0786807625968253	1.0763005262626262	1.0708747546174602
0.001097	0.130768	0.002698	4326.172314148003	1.084010	1.078574	1.084201987136123	1.0787659375626983	1.076394701273689	1.0709599295833332
0.001099	0.130890	0.002698	4330.210450148003	1.084103	1.078662	1.084295337158249	1.0788542874944445	1.076488051295815	1.0710482795150793
0.001100	0.131119	0.002655	4337.781956148003	1.084196	1.078745	1.0843885121693122	1.0789374624603176	1.0765812263068781	1.0711314544809525
0.001101	0.131180	0.002692	4339.801024148002	1.084289	1.078836	1.0844816871803753	1.0790286374261904	1.0766744013179412	1.0712226294468252
0.001102	0.131317	0.002698	4344.343928148002	1.084382	1.078923	1.0845748621914382	1.0791158123920637	1.0767675763290043	1.0713098044126985
0.001104	0.131546	0.002649	4351.915433148002	1.084474	1.079006	1.084667212213564	1.0791991623238095	1.0768599263511303	1.0713931543444444
0.001105	0.131714	0.002698	4357.467871148003	1.084567	1.079092	1.0847603872246272	1.0792853372896825	1.0769531013621934	1.0714793293103173
0.001106	0.131760	0.002673	4358.982172148002	1.084660	1.079183	1.0848535622356903	1.0793765122555556	1.0770462763732565	1.0715705042761905
0.001107	0.131958	0.002649	4365.544144148003	1.084752	1.079266	1.0849457372467533	1.0794596872214286	1.0771384513843194	1.0716536792420635
0.001109	0.132095	0.002637	4370.087047148003	1.084844	1.079352	1.0850380872688792	1.0795460371531747	1.0772308014064453	1.0717400291738095
0.001110	0.132294	0.002673	4376.6490191480025	1.084936	1.079436	1.0851302622799421	1.0796302121190477	1.0773229764175083	1.0718242041396826
0.001111	0.132370	0.002649	4379.172854148002	1.085028	1.079525	1.0852224372910053	1.0797193870849207	1.0774151514285712	1.0719133791055555
0.001112	0.132584	0.002600	4386.239593148002	1.085118	1.079607	1.0853126123020684	1.0798015620507937	1.0775053264396344	1.0719955540714285
0.001114	0.132782	0.002667	4392.801565148004	1.085210	1.079691	1.0854049623241944	1.0798859119825397	1.0775976764617603	1.0720799040031745
0.001115	0.132874	0.002655	4395.830167148002	1.085302	1.079779	1.0854971373352573	1.0799740869484127	1.0776898514728233	1.0721680789690475
0.001116	0.133026	0.002606	4400.877837148002	1.085393	1.079863	1.0855883123463204	1.0800582619142858	1.0777810264838865	1.0722522539349206
0.001117	0.133194	0.002618	4406.430275148003	1.085484	1.079947	1.0856794873573832	1.0801424368801587	1.0778722014949493	1.0723364289007935
0.001119	0.133316	0.002631	4410.468411148004	1.085575	1.080033	1.0857708373795094	1.0802287868119047	1.0779635515170756	1.0724227788325396
0.001120	0.133453	0.002649	4415.011315148004	1.085666	1.080119	1.0858620123905725	1.0803149617777779	1.0780547265281384	1.0725089537984127
0.001121	0.133621	0.002600	4420.563752148002	1.085757	1.080202	1.0859531874016355	1.0803981367436508	1.0781459015392016	1.0725921287642857
0.001122	0.133789	0.002606	4426.116190148003	1.085847	1.080285	1.0860433624126984	1.0804813117095238	1.0782360765502643	1.0726753037301586
0.001124	0.133896	0.002612	4429.649559148003	1.085937	1.080371	1.0861337124348243	1.0805676616412698	1.0783264265723904	1.0727616536619047
0.001125	0.134079	0.002557	4435.706764148003	1.086026	1.080453	1.0862228874458875	1.0806498366071429	1.0784156015834534	1.0728438286277777
0.001126	0.134277	0.002625	4442.268736148002	1.086117	1.080535	1.0863140624569505	1.080732011573016	1.0785067765945167	1.0729260035936508
0.001127	0.134399	0.002594	4446.306872148003	1.086207	1.080620	1.0864042374680134	1.0808171865388887	1.0785969516055793	1.0730111785595235
0.001129	0.134552	0.002563	4451.354542148003	1.086296	1.080703	1.0864935874901394	1.080900536470635	1.0786863016277053	1.0730945284912699
0.001130	0.134766	0.002600	4458.421281148003	1.086386	1.080784	1.0865837625012025	1.080981711436508	1.0787764766387684	1.0731757034571427
0.001131	0.134857	0.002631	4461.449884148004	1.086477	1.080871	1.0866749375122655	1.081068886402381	1.0788676516498317	1.0732628784230158
0.001132	0.134964	0.002563	4464.983253148002	1.086566	1.080956	1.0867641125233285	1.081154061368254	1.0789568266608947	1.0733480533888888
0.001134	0.135239	0.002570	4474.069060148004	1.086656	1.081034	1.0868544625454546	1.0812324113	1.0790471766830207	1.0734264033206349
0.001135	0.135300	0.002655	4476.088128148003	1.086747	1.081122	1.0869456375565174	1.081320586265873	1.0791383516940836	1.0735145782865079
0.001136	0.135437	0.002570	4480.631031148003	1.086836	1.081206	1.0870348125675804	1.081404761231746	1.0792275267051465	1.0735987532523807
0.001137	0.135590	0.002527	4485.678702148003	1.086924	1.081288	1.0871229875786437	1.0814869361976192	1.0793157017162098	1.073680928218254
0.001139	0.135788	0.002594	4492.240674148003	1.087014	1.081369	1.0872133376007695	1.0815682861293652	1.0794060517383355	1.07376227815
0.001140	0.135925	0.002576	4496.783577148002	1.087103	1.081452	1.0873025126118325	1.0816514610952381	1.0794952267493985	1.073845453115873
0.001141	0.136047	0.002545	4500.821714148004	1.087191	1.081536	1.0873906876228956	1.0817356360611112	1.0795834017604617	1.073929628081746
0.001142	0.136200	0.002557	4505.8693841480035	1.087280	1.081618	1.0874798626339586	1.081817811026984	1.0796725767715247	1.074011803047619
0.001144	0.136368	0.002576	4511.421822148002	1.087369	1.081700	1.0875692126560847	1.0819001609587302	1.0797619267936507	1.074094152979365
0.001145	0.136475	0.002551	4514.955191148003	1.087457	1.081784	1.0876573876671476	1.0819843359246033	1.0798501018047135	1.0741783279452382
0.001146	0.136673	0.002533	4521.5171631480025	1.087545	1.081864	1.0877455626782107	1.082064510890476	1.0799382768157768	1.074258502911111
0.001147	0.136795	0.002570	4525.5552991480035	1.087634	1.081948	1.0878347376892736	1.0821486858563492	1.0800274518268398	1.074342677876984
0.001149	0.136963	0.002539	4531.107737148002	1.087722	1.082029	1.0879230877114	1.0822300357880952	1.080115801848966	1.07442402780873
0.001150	0.137115	0.002521	4536.155407148002	1.087810	1.082110	1.0880112627224627	1.082311210753968	1.080203976860029	1.074505202774603
0.001151	0.137253	0.002545	4540.698311148002	1.087898	1.082192	1.0880994377335258	1.0823933857198413	1.0802921518710917	1.0745873777404762
0.001152	0.137390	0.002539	4545.241214148004	1.087986	1.082274	1.0881876127445886	1.0824755606857142	1.0803803268821546	1.074669552706349
0.001154	0.137604	0.002515	4552.307953148003	1.088073	1.082353	1.0882749627667148	1.0825549106174601	1.0804676769042807	1.074748902638095
0.001155	0.137741	0.002527	4556.850856148003	1.088161	1.082435	1.0883631377777776	1.0826370855833334	1.0805558519153435	1.0748310776039682
0.001156	0.137863	0.002551	4560.888993148003	1.088249	1.082518	1.0884513127888409	1.0827202605492063	1.0806440269264068	1.0749142525698412
0.001157	0.138000	0.002478	4565.431896148002	1.088335	1.082598	1.088537487799904	1.0828004355150793	1.0807302019374698	1.0749944275357142
0.001159	0.138214	0.002496	4572.498635148004	1.088422	1.082676	1.0886248378220298	1.0828787854468254	1.080817551959596	1.0750727774674602
0.001160	0.138321	0.002521	4576.032004148003	1.088509	1.082759	1.0887120128330927	1.0829619604126985	1.0809047269706586	1.0751559524333334
0.001161	0.138412	0.002521	4579.060606148003	1.088596	1.082842	1.0887991878441556	1.0830451353785715	1.0809919019817218	1.0752391273992064
0.001162	0.138626	0.002478	4586.127345148003	1.088682	1.082919	1.0888853628552189	1.0831223103444445	1.0810780769927848	1.0753163023650794
0.001164	0.138794	0.002484	4591.6797831480035	1.088768	1.082999	1.0889717128773448	1.0832026602761906	1.0811644270149108	1.0753966522968255
0.001165	0.138870	0.002484	4594.203618148003	1.088854	1.083081	1.0890578878884078	1.0832848352420634	1.0812506020259738	1.0754788272626983
0.001166	0.139130	0.002460	4602.784658148003	1.088939	1.083156	1.089143062899471	1.0833600102079366	1.081335777037037	1.0755540022285714
0.001167	0.139267	0.002429	4607.327561148002	1.089024	1.083235	1.0892282379105338	1.0834391851738094	1.0814209520481	1.0756331771944443
0.001169	0.139389	0.002527	4611.3656981480035	1.089111	1.083316	1.08931558793266	1.0835205351055555	1.081508302070226	1.0757145271261903
0.001170	0.139557	0.002429	4616.918135148004	1.089196	1.083394	1.089400762943723	1.0835987100714286	1.081593477081289	1.0757927020920635
0.001171	0.139740	0.002460	4622.975340148003	1.089281	1.083472	1.0894859379547859	1.0836768850373015	1.0816786520923518	1.0758708770579364
0.001172	0.139832	0.002454	4626.003942148003	1.089366	1.083553	1.089571112965849	1.0837580600031747	1.0817638271034151	1.0759520520238095
0.001174	0.139999	0.002435	4631.556380148002	1.089450	1.083630	1.089655462987975	1.0838354099349208	1.0818481771255413	1.0760294019555556
0.001175	0.140121	0.002429	4635.594516148003	1.089535	1.083710	1.089740637999038	1.0839155849007935	1.0819333521366041	1.0761095769214284
0.001176	0.140335	0.002484	4642.661255148003	1.089620	1.083787	1.089825813010101	1.0839927598666668	1.082018527147667	1.0761867518873016
0.001177	0.140411	0.002448	4645.185090148003	1.089705	1.083868	1.089910988021164	1.0840739348325397	1.0821037021587299	1.0762679268531745
0.001179	0.140594	0.002435	4651.242295148002	1.089790	1.083945	1.08999633804329	1.0841512847642856	1.0821890521808561	1.0763452767849204
0.001180	0.140778	0.002460	4657.299499148003	1.089875	1.084023	1.090081513054353	1.0842294597301587	1.082274227191919	1.0764234517507936
0.001181	0.140900	0.002411	4661.337636148002	1.089959	1.084102	1.090165688065416	1.0843086346960316	1.0823584022029822	1.0765026267166664
0.001182	0.141052	0.002435	4666.385306148002	1.090043	1.084179	1.0902498630764792	1.0843858096619048	1.0824425772140454	1.0765798016825396
0.001184	0.141235	0.002417	4672.442511148003	1.090127	1.084256	1.0903342130986051	1.084463159593651	1.082526927236171	1.0766571516142858
0.001185	0.141296	0.002423	4674.461579148003	1.090211	1.084337	1.090418388109668	1.0845443345595238	1.0826111022472342	1.0767383265801587
0.001186	0.141510	0.002393	4681.528318148003	1.090294	1.084411	1.0905015631207313	1.0846185095253968	1.0826942772582973	1.0768125015460317
0.001187	0.141647	0.002399	4686.071221148002	1.090377	1.084489	1.0905847381317941	1.0846966844912698	1.0827774522693603	1.0768906765119046
0.001189	0.141846	0.002454	4692.633193148004	1.090462	1.084565	1.0906700881539202	1.084773034423016	1.0828628022914861	1.0769670264436508
0.001190	0.141953	0.002435	4696.166562148002	1.090546	1.084645	1.0907542631649831	1.084853209388889	1.0829469773025493	1.0770472014095238
0.001191	0.142151	0.002417	4702.728534148004	1.090630	1.084721	1.090838438176046	1.084929384354762	1.083031152313612	1.077123376375397
0.001192	0.142273	0.002405	4706.766671148003	1.090714	1.084800	1.0909226131871093	1.085008559320635	1.0831153273246752	1.0772025513412697
0.001194	0.142441	0.002466	4712.319108148004	1.090799	1.084877	1.0910079632092353	1.085085909252381	1.0832006773468015	1.0772799012730159
0.001195	0.142578	0.002399	4716.8620121480035	1.090882	1.084955	1.0910911382202981	1.085164084218254	1.083283852357864	1.0773580762388888
0.001196	0.142776	0.002386	4723.423983148003	1.090965	1.085030	1.0911743132313612	1.085239259184127	1.083367027368927	1.0774332512047617
0.001197	0.142899	0.002448	4727.462120148002	1.091050	1.085109	1.0912594882424242	1.0853184341500002	1.0834522023799904	1.077512426170635
0.001199	0.142990	0.002429	4730.4907221480025	1.091134	1.085190	1.0913438382645504	1.0853997840817462	1.0835365524021165	1.077593776102381
0.001200	0.143143	0.002405	4735.5383921480025	1.091217	1.085267	1.0914270132756134	1.085476959047619	1.0836197274131796	1.0776709510682538
0.001201	0.143356	0.002399	4742.605131148002	1.091300	1.085341	1.0915101882866762	1.085551134013492	1.0837029024242422	1.0777451260341269
0.001202	0.143478	0.002399	4746.643268148004	1.091383	1.085419	1.0915933632977393	1.085629308979365	1.0837860774353052	1.0778233009999998
0.001204	0.143631	0.002356	4751.690938148004	1.091465	1.085494	1.0916757133198651	1.085704658911111	1.083868427457431	1.0778986509317459
0.001205	0.143784	0.002338	4756.738609148002	1.091546	1.085569	1.0917568883309283	1.0857798338769842	1.0839496024684943	1.077973825897619
0.001206	0.143936	0.002350	4761.786279148004	1.091628	1.085644	1.0918390633419914	1.0858550088428571	1.0840317774795576	1.078049000863492
0.001207	0.144119	0.002362	4767.843484148003	1.091710	1.085719	1.0919212383530543	1.0859301838087303	1.0841139524906205	1.0781241758293652
0.001209	0.144287	0.002393	4773.395921148003	1.091792	1.085794	1.0920035883751804	1.0860055337404761	1.0841963025127463	1.078199525761111
0.001210	0.144424	0.002411	4777.938825148003	1.091876	1.085872	1.0920877633862434	1.086083708706349	1.0842804775238095	1.078277700726984
0.001211	0.144547	0.002338	4781.976961148002	1.091957	1.085948	1.0921689383973066	1.0861598836722222	1.0843616525348727	1.078353875692857
0.001212	0.144760	0.002374	4789.043700148002	1.092039	1.086022	1.0922511134083694	1.0862340586380952	1.0844438275459356	1.07842805065873
0.001214	0.144852	0.002393	4792.072302148003	1.092122	1.086100	1.0923344634304955	1.0863124085698412	1.0845271775680616	1.078506400590476
0.001215	0.145020	0.002356	4797.624740148003	1.092204	1.086175	1.0924166384415583	1.0863875835357142	1.0846093525791245	1.078581575556349
0.001216	0.145172	0.002362	4802.672410148003	1.092286	1.086251	1.0924988134526215	1.0864637585015873	1.0846915275901874	1.0786577505222221
0.001217	0.145340	0.002368	4808.224848148004	1.092368	1.086326	1.0925809884636846	1.0865389334674602	1.0847737026012507	1.078732925488095
0.001219	0.145462	0.002374	4812.262984148003	1.092450	1.086403	1.0926633384858104	1.0866162833992064	1.0848560526233766	1.0788102754198412
0.001220	0.145584	0.002325	4816.3011211480025	1.092531	1.086479	1.0927445134968734	1.0866924583650794	1.0849372276344393	1.0788864503857143
0.001221	0.145798	0.002332	4823.367859148004	1.092612	1.086551	1.0928256885079364	1.0867646333309524	1.0850184026455025	1.0789586253515873
0.001222	0.145935	0.002374	4827.910763148004	1.092694	1.086627	1.0929078635189995	1.0868408082968255	1.0851005776565654	1.0790348003174604
0.001224	0.146042	0.002344	4831.444132148003	1.092775	1.086704	1.0929892135411257	1.0869181582285714	1.0851819276786916	1.0791121502492063
0.001225	0.146255	0.002332	4838.5108711480025	1.092856	1.086776	1.0930703885521886	1.0869903331944444	1.0852631026897548	1.0791843252150792
0.001226	0.146378	0.002332	4842.5490071480035	1.092937	1.086852	1.0931515635632516	1.0870665081603175	1.0853442777008175	1.0792605001809523
0.001227	0.146530	0.002344	4847.596678148004	1.093017	1.086926	1.0932317385743144	1.0871406831261905	1.0854244527118806	1.0793346751468254
0.001229	0.146698	0.002277	4853.149115148002	1.093097	1.086999	1.0933120885964407	1.0872140330579365	1.0855048027340066	1.0794080250785714
0.001230	0.146835	0.002319	4857.692019148002	1.093177	1.087073	1.0933922636075037	1.0872882080238095	1.0855849777450697	1.0794822000444444
0.001231	0.147003	0.002283	4863.244456148002	1.093256	1.087145	1.0934714386185667	1.0873603829896825	1.0856641527561326	1.0795543750103174
0.001232	0.147110	0.002277	4866.777826148003	1.093335	1.087220	1.0935506136296296	1.0874355579555557	1.0857433277671955	1.0796295499761905
0.001234	0.147247	0.002325	4871.320729148003	1.093416	1.087295	1.0936319636517555	1.0875109078873015	1.0858246777893217	1.0797048999079364
0.001235	0.147446	0.002319	4877.8827011480025	1.093496	1.087367	1.0937121386628186	1.0875830828531745	1.0859048528003847	1.0797770748738094
0.001236	0.147598	0.002283	4882.930371148002	1.093575	1.087440	1.0937913136738817	1.0876562578190476	1.0859840278114476	1.0798502498396825
0.001237	0.147766	0.002313	4888.482809148003	1.093655	1.087513	1.0938714886849448	1.0877294327849205	1.0860642028225107	1.0799234248055554
0.001239	0.147873	0.002277	4892.016178148004	1.093734	1.087587	1.0939508387070707	1.0878037827166667	1.0861435528446366	1.0799977747373015
0.001240	0.148010	0.002283	4896.559082148004	1.093813	1.087661	1.0940300137181336	1.0878779576825397	1.0862227278556995	1.0800719497031745
0.001241	0.148209	0.002246	4903.121054148003	1.093892	1.087731	1.0941091887291967	1.0879481326484126	1.0863019028667629	1.0801421246690475
0.001242	0.148346	0.002325	4907.663957148003	1.093972	1.087805	1.0941893637402598	1.0880223076142856	1.086382077877826	1.0802162996349205
0.001244	0.148453	0.002283	4911.197326148003	1.094051	1.087880	1.0942687137623859	1.0880976575460317	1.0864614278999518	1.0802916495666666
0.001245	0.148621	0.002258	4916.749764148002	1.094129	1.087951	1.0943468887734487	1.0881688325119045	1.0865396029110146	1.0803628245325394
0.001246	0.148849	0.002271	4924.321270148002	1.094208	1.088021	1.0944260637845118	1.0882390074777777	1.086618777922078	1.0804329994984125
0.001247	0.148987	0.002307	4928.864173148004	1.094288	1.088094	1.0945062387955746	1.0883121824436506	1.0866989529331406	1.0805061744642854
0.001249	0.149048	0.002271	4930.883241148003	1.094367	1.088171	1.094585588817701	1.088389532375397	1.086778302955267	1.0805835243960318
0.001250	0.149261	0.002264	4937.949980148003	1.094445	1.088240	1.0946637638287637	1.08845870734127	1.0868564779663297	1.0806526993619048
0.001251	0.149414	0.002258	4942.997651148004	1.094524	1.088312	1.0947429388398269	1.088530882307143	1.086935652977393	1.0807248743277778
0.001252	0.149567	0.002264	4948.0453211480035	1.094602	1.088384	1.0948211138508899	1.0886030572730159	1.0870138279884558	1.0807970492936507
0.001254	0.149689	0.002240	4952.083458148003	1.094680	1.088457	1.094899463873016	1.0886764072047619	1.087092178010582	1.0808703992253967
0.001255	0.149841	0.002234	4957.131128148003	1.094757	1.088528	1.094976638884079	1.088747582170635	1.087169353021645	1.0809415741912698
0.001256	0.150024	0.002264	4963.188333148002	1.094835	1.088599	1.095054813895142	1.088818757136508	1.0872475280327079	1.0810127491571428
0.001257	0.150177	0.002246	4968.236003148002	1.094913	1.088670	1.095132988906205	1.088889932102381	1.087325703043771	1.081083924123016
0.001259	0.150284	0.002234	4971.769373148003	1.094991	1.088744	1.095211338928331	1.088964282034127	1.0874040530658968	1.0811582740547618
0.001260	0.150467	0.002240	4977.826577148004	1.095068	1.088813	1.095288513939394	1.089033457	1.08748122807696	1.0812274490206348
0.001261	0.150635	0.002234	4983.3790151480025	1.095146	1.088884	1.095366688950457	1.089104631965873	1.0875594030880231	1.081298623986508
0.001262	0.150803	0.002246	4988.931452148003	1.095224	1.088955	1.09544486396152	1.0891758069317459	1.087637578099086	1.0813697989523807
0.001264	0.150909	0.002258	4992.464822148004	1.095302	1.089028	1.095523213983646	1.089249156863492	1.087715928121212	1.081443148884127
0.001265	0.151093	0.002197	4998.522026148003	1.095378	1.089097	1.0955993889947089	1.089318331829365	1.087792103132275	1.08151232385
0.001266	0.151230	0.002240	5003.0649301480025	1.095456	1.089169	1.095677564005772	1.089390506795238	1.0878702781433383	1.081584498815873
0.001267	0.151382	0.002246	5008.1126001480025	1.095534	1.089241	1.095755739016835	1.089462681761111	1.087948453154401	1.081656673781746
0.001269	0.151535	0.002234	5013.160271148003	1.095611	1.089312	1.095833089038961	1.0895340316928572	1.088025803176527	1.081728023713492
0.001270	0.151672	0.002197	5017.703174148002	1.095687	1.089382	1.095909264050024	1.0896042066587301	1.08810197818759	1.081798198679365
0.001271	0.151855	0.002222	5023.760379148003	1.095764	1.089452	1.095986439061087	1.0896743816246033	1.088179153198653	1.0818683736452381
0.001272	0.152008	0.002209	5028.808049148003	1.095841	1.089522	1.09606361407215	1.0897445565904762	1.0882563282097162	1.081938548611111
0.001274	0.152161	0.002203	5033.8557201480035	1.095917	1.089592	1.0961399640942762	1.089814906522222	1.088332678231842	1.0820088985428569
0.001275	0.152283	0.002185	5037.893856148003	1.095993	1.089663	1.096216139105339	1.0898860814880953	1.088408853242905	1.0820800735087301
0.001276	0.152451	0.002209	5043.446294148003	1.096070	1.089732	1.0962933141164022	1.089955256453968	1.0884860282539681	1.082149248474603
0.001277	0.152634	0.002222	5049.503498148002	1.096146	1.089801	1.0963694891274651	1.0900244314198413	1.088562203265031	1.0822184234404761
0.001279	0.152786	0.002167	5054.551169148002	1.096222	1.089871	1.0964458391495913	1.0900947813515873	1.0886385532871574	1.0822887733722222
0.001280	0.152832	0.002216	5056.065470148003	1.096298	1.089945	1.0965220141606542	1.0901689563174604	1.0887147282982204	1.0823629483380952
0.001281	0.153061	0.002203	5063.636976148004	1.096374	1.090012	1.0965981891717171	1.0902361312833333	1.0887909033092833	1.0824301233039682
0.001282	0.153183	0.002142	5067.675112148003	1.096449	1.090082	1.0966733641827802	1.0903063062492064	1.088866078320346	1.0825002982698413
0.001284	0.153366	0.002216	5073.732317148002	1.096526	1.090150	1.096750714204906	1.0903746561809524	1.0889434283424722	1.0825686482015873
0.001285	0.153458	0.002167	5076.760919148002	1.096601	1.090222	1.0968258892159692	1.0904468311468254	1.0890186033535354	1.0826408231674602
0.001286	0.153641	0.002191	5082.818124148003	1.096677	1.090290	1.0969020642270322	1.0905150061126985	1.0890947783645983	1.0827089981333333
0.001287	0.153778	0.002179	5087.361027148003	1.096752	1.090360	1.0969772392380952	1.0905851810785714	1.0891699533756611	1.0827791730992062
0.001289	0.153931	0.002179	5092.408698148003	1.096828	1.090429	1.0970535892602211	1.0906545310103175	1.089246303397787	1.0828485230309524
0.001290	0.154144	0.002185	5099.475437148003	1.096904	1.090496	1.0971297642712843	1.0907217059761904	1.0893224784088504	1.0829156979968253
0.001291	0.154266	0.002179	5103.513573148002	1.096979	1.090566	1.0972049392823473	1.0907918809420634	1.0893976534199132	1.0829858729626982
0.001292	0.154404	0.002203	5108.056476148004	1.097055	1.090637	1.0972811142934102	1.0908630559079366	1.0894738284309762	1.0830570479285715
0.001294	0.154556	0.002167	5113.104147148002	1.097130	1.090706	1.0973564643155362	1.0909324058396825	1.0895491784531024	1.0831263978603174
0.001295	0.154724	0.002130	5118.656584148002	1.097205	1.090773	1.0974316393265993	1.0909995808055555	1.0896243534641652	1.0831935728261903
0.001296	0.154922	0.002173	5125.218556148004	1.097280	1.090840	1.0975068143376623	1.0910667557714286	1.0896995284752284	1.0832607477920635
0.001297	0.154999	0.002167	5127.742391148004	1.097355	1.090912	1.0975819893487255	1.0911389307373016	1.0897747034862917	1.0833329227579365
0.001299	0.155182	0.002161	5133.799596148003	1.097430	1.090979	1.0976573393708513	1.0912062806690475	1.0898500535084175	1.0834002726896823
0.001300	0.155380	0.002136	5140.361568148002	1.097504	1.091045	1.0977315143819144	1.0912724556349207	1.0899242285194806	1.0834664476555556
0.001301	0.155502	0.002191	5144.399704148003	1.097579	1.091115	1.0978066893929774	1.0913426306007936	1.0899994035305434	1.0835366226214285
0.001302	0.155624	0.002112	5148.437841148003	1.097653	1.091184	1.0978808644040403	1.0914118055666666	1.0900735785416065	1.0836057975873015
0.001304	0.155823	0.002142	5154.999812148002	1.097727	1.091250	1.0979552144261664	1.0914781554984128	1.0901479285637325	1.0836721475190476
0.001305	0.155914	0.002118	5158.028414148002	1.097801	1.091319	1.0980293894372295	1.0915473304642855	1.0902221035747957	1.0837413224849204
0.001306	0.156082	0.002112	5163.580852148003	1.097874	1.091385	1.0981025644482925	1.0916135054301588	1.0902952785858586	1.0838074974507936
0.001307	0.156250	0.002100	5169.133290148004	1.097947	1.091451	1.0981757394593554	1.0916796803960318	1.0903684535969216	1.0838736724166667
0.001309	0.156357	0.002112	5172.6666591480025	1.098020	1.091520	1.0982490894814814	1.091749030327778	1.0904418036190475	1.0839430223484128
0.001310	0.156555	0.002094	5179.228631148004	1.098093	1.091585	1.0983222644925446	1.0918142052936508	1.0905149786301105	1.0840081973142857
0.001311	0.156754	0.002142	5185.790602148003	1.098166	1.091650	1.0983954395036075	1.091879380259524	1.0905881536411735	1.0840733722801588
0.001312	0.156799	0.002118	5187.304903148002	1.098240	1.091722	1.0984696145146706	1.0919515552253969	1.0906623286522366	1.0841455472460317
0.001314	0.157028	0.002130	5194.8764091480025	1.098313	1.091786	1.0985429645367966	1.0920159051571428	1.0907356786743625	1.0842098971777776
0.001315	0.157150	0.002063	5198.914546148002	1.098386	1.091853	1.0986161395478595	1.092083080123016	1.0908088536854255	1.0842770721436508
0.001316	0.157318	0.002124	5204.466983148002	1.098459	1.091919	1.0986893145589227	1.092149255088889	1.0908820286964889	1.0843432471095238
0.001317	0.157486	0.002100	5210.019421148003	1.098532	1.091985	1.0987624895699857	1.092215430054762	1.0909552037075518	1.0844094220753968
0.001319	0.157578	0.002112	5213.048023148003	1.098605	1.092054	1.0988358395921116	1.092284779986508	1.0910285537296778	1.084478772007143
0.001320	0.157776	0.002087	5219.609995148003	1.098678	1.092119	1.0989090146031746	1.092349954952381	1.0911017287407407	1.0845439469730158
0.001321	0.157928	0.002136	5224.657665148003	1.098751	1.092186	1.0989821896142375	1.0924171299182541	1.0911749037518037	1.084611121938889
0.001322	0.157990	0.002081	5226.676733148002	1.098824	1.092256	1.0990553646253007	1.0924873048841268	1.0912480787628667	1.0846812969047617
0.001324	0.158234	0.002087	5234.753006148003	1.098896	1.092318	1.0991277146474268	1.0925496548158729	1.091320428784993	1.0847436468365077
0.001325	0.158386	0.002087	5239.800677148003	1.098968	1.092384	1.0991998896584896	1.092615829781746	1.0913926037960557	1.084809821802381
0.001326	0.158524	0.002112	5244.343580148003	1.099041	1.092451	1.0992730646695525	1.092683004747619	1.0914657788071187	1.0848769967682539
0.001327	0.158661	0.002063	5248.886484148003	1.099113	1.092517	1.0993452396806156	1.092749179713492	1.0915379538181815	1.084943171734127
0.001329	0.158813	0.002051	5253.934154148003	1.099184	1.092582	1.0994165897027417	1.092814529645238	1.0916093038403076	1.085008521665873
0.001330	0.158981	0.002087	5259.486592148003	1.099256	1.092648	1.0994887647138047	1.092880704611111	1.091681478851371	1.085074696631746
0.001331	0.159164	0.002106	5265.543796148004	1.099329	1.092713	1.0995619397248677	1.0929458795769842	1.0917546538624339	1.085139871597619
0.001332	0.159286	0.002100	5269.581933148003	1.099402	1.092780	1.0996351147359307	1.0930130545428571	1.0918278288734968	1.085207046563492
0.001334	0.159439	0.002069	5274.629603148003	1.099474	1.092846	1.099707464758057	1.093079404474603	1.091900178895623	1.085273396495238
0.001335	0.159531	0.002094	5277.658206148002	1.099546	1.092914	1.0997796397691197	1.0931475794404761	1.091972353906686	1.085341571461111
0.001336	0.159744	0.002063	5284.7249441480035	1.099618	1.092977	1.0998518147801828	1.0932107544063492	1.0920445289177487	1.085404746426984
0.001337	0.159897	0.002075	5289.772615148004	1.099690	1.093043	1.0999239897912458	1.0932769293722222	1.092116703928812	1.085470921392857
0.001339	0.160004	0.002106	5293.305984148003	1.099763	1.093111	1.0999973398133718	1.0933452793039682	1.092190053950938	1.085539271324603
0.001340	0.160187	0.002069	5299.363189148004	1.099834	1.093175	1.100068514824435	1.0934094542698414	1.092261228962001	1.0856034462904762
0.001341	0.160355	0.002063	5304.915626148002	1.099906	1.093240	1.100140689835498	1.0934746292357143	1.0923334039730639	1.085668621256349
0.001342	0.160446	0.002032	5307.944229148003	1.099977	1.093307	1.1002118648465609	1.0935418042015874	1.092404578984127	1.0857357962222223
0.001344	0.160583	0.002069	5312.487132148002	1.100048	1.093373	1.1002832148686867	1.0936081541333333	1.0924759290062527	1.0858021461539682
0.001345	0.160812	0.002063	5320.0586381480025	1.100120	1.093435	1.1003553898797498	1.0936703290992063	1.092548104017316	1.085864321119841
0.001346	0.160934	0.002081	5324.0967741480035	1.100192	1.093502	1.100427564890813	1.0937375040650794	1.0926202790283792	1.0859314960857143
0.001347	0.161041	0.002081	5327.630144148003	1.100264	1.093569	1.1004997399018759	1.0938046790309524	1.092692454039442	1.0859986710515872
0.001349	0.161270	0.002014	5335.201650148003	1.100334	1.093630	1.1005700899240018	1.0938660289626985	1.092762804061568	1.0860600209833333
0.001350	0.161423	0.002069	5340.249320148003	1.100405	1.093695	1.100641264935065	1.0939312039285716	1.0928339790726311	1.0861251959492064
0.001351	0.161545	0.002039	5344.287456148002	1.100476	1.093761	1.1007124399461279	1.0939973788944444	1.0929051540836938	1.0861913709150792
0.001352	0.161697	0.002045	5349.335127148002	1.100547	1.093825	1.1007836149571908	1.0940615538603176	1.092976329094757	1.0862555458809524
0.001354	0.161865	0.002032	5354.887565148003	1.100617	1.093889	1.100853964979317	1.0941259037920634	1.093046679116883	1.0863198958126983
0.001355	0.161987	0.002039	5358.925701148002	1.100688	1.093954	1.10092513999038	1.0941910787579365	1.093117854127946	1.0863850707785714
0.001356	0.162170	0.002008	5364.982906148003	1.100758	1.094017	1.1009953150014429	1.0942542537238096	1.093188029139009	1.0864482457444444
0.001357	0.162338	0.002063	5370.535343148003	1.100829	1.094081	1.101066490012506	1.0943184286896825	1.0932592041500722	1.0865124207103174
0.001359	0.162460	0.002051	5374.573480148003	1.100900	1.094147	1.101137840034632	1.0943847786214285	1.0933305541721983	1.0865787706420633
0.001360	0.162598	0.002032	5379.116383148003	1.100971	1.094211	1.101209015045695	1.0944489535873017	1.093401729183261	1.0866429456079365
0.001361	0.162781	0.001996	5385.173588148004	1.101040	1.094273	1.101278190056758	1.0945111285531746	1.0934709041943242	1.0867051205738094
0.001362	0.162888	0.002039	5388.706957148002	1.101110	1.094339	1.101348365067821	1.0945773035190476	1.0935410792053872	1.0867712955396824
0.001364	0.163025	0.002014	5393.249860148004	1.101180	1.094403	1.101418715089947	1.0946416534507937	1.0936114292275132	1.0868356454714285
0.001365	0.163254	0.002014	5400.821366148002	1.101250	1.094464	1.1014888901010103	1.0947028284166667	1.0936816042385762	1.0868968204373015
0.001366	0.163391	0.002020	5405.364270148002	1.101320	1.094528	1.1015590651120732	1.0947670033825396	1.0937517792496392	1.0869609954031745
0.001367	0.163513	0.002020	5409.402406148003	1.101390	1.094593	1.1016292401231362	1.0948321783484127	1.0938219542607022	1.0870261703690476
0.001369	0.163696	0.001990	5415.459611148002	1.101459	1.094655	1.101698590145262	1.0948945282801588	1.093891304282828	1.0870885203007936
0.001370	0.163895	0.002026	5422.021582148003	1.101530	1.094716	1.101769765156325	1.0949557032460318	1.0939624792938911	1.0871496952666666
0.001371	0.163956	0.002039	5424.040651148003	1.101600	1.094784	1.1018399401673882	1.0950238782119048	1.094032654304954	1.0872178702325397
0.001372	0.164139	0.002020	5430.097855148002	1.101670	1.094847	1.1019101151784512	1.0950870531777777	1.094102829316017	1.0872810451984125
0.001374	0.164276	0.001990	5434.640759148004	1.101739	1.094910	1.1019794652005772	1.0951504031095238	1.0941721793381434	1.0873443951301587
0.001375	0.164444	0.001996	5440.193196148002	1.101808	1.094972	1.10204864021164	1.095212578075397	1.0942413543492062	1.0874065700960318
0.001376	0.164551	0.002002	5443.726566148003	1.101877	1.095037	1.1021178152227031	1.0952777530412698	1.094310529360269	1.0874717450619047
0.001377	0.164734	0.001941	5449.783770148002	1.101945	1.095097	1.1021859902337663	1.095337928007143	1.0943787043713322	1.0875319200277778
0.001379	0.164886	0.001971	5454.831441148002	1.102013	1.095159	1.1022543402558922	1.095400277938889	1.0944470543934584	1.0875942699595238
0.001380	0.165024	0.001996	5459.374344148004	1.102082	1.095222	1.1023235152669553	1.0954634529047618	1.0945162294045212	1.0876574449253966
0.001381	0.165192	0.001965	5464.9267821480025	1.102151	1.095284	1.1023926902780183	1.095525627870635	1.0945854044155845	1.0877196198912698
0.001382	0.165390	0.001984	5471.4887531480035	1.102219	1.095344	1.1024608652890813	1.095585802836508	1.0946535794266472	1.0877797948571428
0.001384	0.165466	0.001965	5474.012589148004	1.102287	1.095409	1.1025292153112074	1.095651152768254	1.0947219294487733	1.0878451447888888
0.001385	0.165680	0.001953	5481.079327148003	1.102355	1.095468	1.1025973903222703	1.0957103277341271	1.0947901044598365	1.087904319754762
0.001386	0.165833	0.001978	5486.126998148004	1.102424	1.095530	1.1026665653333334	1.0957725026999998	1.0948592794708993	1.0879664947206347
0.001387	0.165970	0.001990	5490.669901148003	1.102492	1.095593	1.1027347403443963	1.095835677665873	1.0949274544819625	1.088029669686508
0.001389	0.166107	0.001959	5495.212805148003	1.102560	1.095655	1.1028030903665222	1.0958980275976191	1.0949958045040882	1.088092019618254
0.001390	0.166290	0.001941	5501.270009148004	1.102628	1.095715	1.1028712653775854	1.095958202563492	1.0950639795151513	1.0881521945841268
0.001391	0.166382	0.001929	5504.298612148003	1.102695	1.095778	1.1029384403886484	1.096021377529365	1.0951311545262143	1.0882153695499999
0.001392	0.166534	0.001941	5509.3462821480025	1.102762	1.095839	1.1030056153997114	1.096082552495238	1.0951983295372774	1.0882765445158729
0.001394	0.166687	0.001935	5514.393953148003	1.102829	1.095900	1.1030729654218374	1.0961439024269841	1.0952656795594033	1.088337894447619
0.001395	0.166901	0.001971	5521.460692148003	1.102897	1.095959	1.1031411404329003	1.096203077392857	1.0953338545704665	1.088397069413492
0.001396	0.166992	0.001959	5524.489294148003	1.102965	1.096023	1.1032093154439635	1.0962672523587302	1.0954020295815297	1.088461244379365
0.001397	0.167145	0.001978	5529.536964148003	1.103033	1.096085	1.1032774904550264	1.0963294273246031	1.0954702045925924	1.088523419345238
0.001399	0.167358	0.001923	5536.603703148003	1.103101	1.096144	1.1033458404771526	1.0963887772563492	1.0955385546147185	1.088582769276984
0.001400	0.167465	0.001965	5540.137072148003	1.103168	1.096207	1.1034130154882154	1.0964519522222222	1.0956057296257815	1.088645944242857
0.001401	0.167572	0.001923	5543.670442148003	1.103235	1.096269	1.1034801904992784	1.0965141271880952	1.0956729046368445	1.08870811920873
0.001402	0.167816	0.001910	5551.746715148003	1.103302	1.096326	1.1035473655103416	1.0965713021539683	1.0957400796479075	1.088765294174603
0.001404	0.167938	0.001959	5555.784851148002	1.103369	1.096388	1.1036147155324676	1.0966336520857143	1.0958074296700335	1.0888276441063491
0.001405	0.168060	0.001965	5559.822987148003	1.103437	1.096451	1.1036828905435305	1.0966968270515873	1.0958756046810967	1.0888908190722222
0.001406	0.168274	0.001959	5566.889726148003	1.103505	1.096510	1.1037510655545935	1.0967560020174605	1.0959437796921594	1.0889499940380953
0.001407	0.168442	0.001953	5572.442164148002	1.103573	1.096571	1.1038192405656564	1.0968171769833333	1.0960119547032225	1.089011169003968
0.001409	0.168503	0.001923	5574.461232148004	1.103639	1.096635	1.1038855905877827	1.0968815269150793	1.0960783047253488	1.0890755189357142
0.001410	0.168686	0.001892	5580.518437148003	1.103705	1.096693	1.1039517655988456	1.0969397018809524	1.0961444797364117	1.0891336939015872
0.001411	0.168823	0.001923	5585.061340148002	1.103772	1.096754	1.1040189406099086	1.0970008768468253	1.0962116547474747	1.0891948688674602
0.001412	0.168976	0.001910	5590.1090111480025	1.103838	1.096814	1.1040851156209717	1.0970610518126984	1.0962778297585376	1.0892550438333333
0.001414	0.169128	0.001923	5595.1566811480025	1.103905	1.096874	1.1041524656430977	1.0971214017444444	1.0963451797806636	1.0893153937650792
