Repository: pietracorvo/HystAPI

# Example data

The example data in this folder is from measurements performed during my physics bachelor.

The material is **FeSi3** (iron with 3% silicon), aka 'electrical steel', the standard material for ring cores in trafos. 

Four of the five samples where treated with high pressure torison (HPT, 20 rotations at 20GPa), to achieve nanocristallisation of the grains, which has a huge impact on the magnetic properties of the material. The HPT deformation was done at 77K (under liquid nitrogen) and at 293K (at room temperature). Afterwards some samples were heat treated at a temperature of 493K (for two hours) to anneal defects from the deformation process.

The five samples are:

File: testData/FeSi3_LN/G4_748V_151Hz_800000Fs0.txt (part 4 of 38)
--------------------------
t	U1	U2	H	Braw	Jraw	B_drift	 J_drift	B_corr	J_corr
0.001059	0.190384	0.002490	6298.798412102519	1.111116	1.103202	1.1110478266322024	1.1031353433562934	1.1046599712802474	1.0967370366903701
0.001060	0.190598	0.002466	6305.86515010252	1.111202	1.103278	1.111133762256973	1.103211280413287	1.104745906905018	1.0968129737473638
0.001061	0.190857	0.002509	6314.44619010252	1.111288	1.103354	1.111219697881744	1.1032872174702806	1.104831842529789	1.0968889108043574
0.001062	0.191055	0.002478	6321.008162102519	1.111374	1.103432	1.1113056335065146	1.1033651545272742	1.1049177781545596	1.096966847861351
0.001064	0.191299	0.002454	6329.08443510252	1.111459	1.103507	1.111390504756056	1.1034400286412616	1.105002649404101	1.0970417219753383
0.001065	0.191559	0.002466	6337.66547510252	1.111545	1.103582	1.1114764403808268	1.1035149656982555	1.1050885850288719	1.0971166590323322
0.001066	0.191696	0.002454	6342.208378102519	1.111630	1.103661	1.1115613760055973	1.103593902755249	1.1051735206536424	1.0971955960893258
0.001067	0.191986	0.002429	6351.798952102519	1.111714	1.103733	1.1116453116303684	1.1036658398122428	1.1052574562784134	1.0972675331463195
0.001069	0.192184	0.002435	6358.36092410252	1.111798	1.103809	1.1117291828799096	1.10374171392623	1.1053413275279547	1.0973434072603068
0.001070	0.192459	0.002441	6367.44673110252	1.111883	1.103882	1.1118141185046804	1.1038146509832236	1.1054262631527254	1.0974163443173004
0.001071	0.192657	0.002399	6374.008702102519	1.111967	1.103958	1.111898054129451	1.1038905880402172	1.105510198777496	1.097492281374294
0.001072	0.192886	0.002466	6381.5802081025195	1.112052	1.104033	1.111982989754222	1.103965525097211	1.105595134402267	1.0975672184312877
0.001074	0.193115	0.002460	6389.15171410252	1.112137	1.104109	1.1120678610037633	1.1040413992111984	1.1056800056518084	1.0976430925452751
0.001075	0.193375	0.002441	6397.73275410252	1.112221	1.104183	1.112151796628534	1.104115336268192	1.105763941276579	1.0977170296022687
0.001076	0.193573	0.002429	6404.29472510252	1.112306	1.104259	1.1122367322533049	1.1041912733251857	1.10584887690135	1.0977929666592625
0.001077	0.193832	0.002441	6412.87576510252	1.112390	1.104333	1.1123206678780755	1.1042652103821793	1.1059328125261205	1.097866903716256
0.001079	0.194000	0.002429	6418.42820310252	1.112474	1.104410	1.112404539127617	1.1043420844961664	1.106016683775662	1.0979437778302432
0.001080	0.194244	0.002405	6426.504476102519	1.112558	1.104483	1.1124884747523875	1.1044150215531605	1.1061006194004326	1.0980167148872373
0.001081	0.194519	0.002380	6435.59028310252	1.112641	1.104554	1.1125714103771585	1.104485958610154	1.1061835550252035	1.0980876519442309
0.001082	0.194733	0.002411	6442.65702110252	1.112724	1.104629	1.1126543460019291	1.1045608956671478	1.1062664906499742	1.0981625890012245
0.001084	0.194946	0.002380	6449.72376010252	1.112807	1.104703	1.1127372172514707	1.104634769781135	1.1063493618995157	1.0982364631152117
0.001085	0.195221	0.002411	6458.809567102519	1.112890	1.104775	1.1128201528762414	1.1047067068381287	1.1064322975242864	1.0983084001722054
0.001086	0.195374	0.002411	6463.857237102519	1.112973	1.104852	1.112903088501012	1.1047836438951222	1.106515233149057	1.098385337229199
0.001087	0.195587	0.002386	6470.92397610252	1.113056	1.104926	1.1129860241257827	1.104857580952116	1.1065981687738278	1.0984592742861927
0.001089	0.195892	0.002350	6481.019317102519	1.113138	1.104995	1.1130678953753241	1.1049264550661033	1.1066800400233692	1.09852814840018
0.001090	0.196106	0.002429	6488.086056102519	1.113222	1.105070	1.113151831000095	1.105001392123097	1.10676397564814	1.0986030854571738
0.001091	0.196289	0.002386	6494.143261102519	1.113304	1.105145	1.1132337666248657	1.1050763291800907	1.1068459112729108	1.0986780225141675
0.001092	0.196518	0.002350	6501.714766102519	1.113386	1.105217	1.1133157022496365	1.1051482662370842	1.1069278468976815	1.098749959571161
0.001094	0.196747	0.002356	6509.286272102519	1.113468	1.105289	1.113397573499178	1.1052201403510715	1.107009718147223	1.0988218336851483
0.001095	0.197021	0.002399	6518.37207910252	1.113551	1.105360	1.1134805091239486	1.1052910774080653	1.1070926537719936	1.098892770742142
0.001096	0.197235	0.002344	6525.43881810252	1.113632	1.105433	1.1135614447487192	1.1053640144650592	1.1071735893967642	1.098965707799136
0.001097	0.197525	0.002356	6535.0293921025195	1.113714	1.105503	1.1136433803734902	1.1054339515220526	1.1072555250215352	1.0990356448561294
0.001099	0.197693	0.002368	6540.58182910252	1.113796	1.105578	1.1137252516230316	1.10550882563604	1.1073373962710766	1.0991105189701167
0.001100	0.197952	0.002350	6549.16286910252	1.113877	1.105648	1.1138061872478022	1.1055787626930336	1.1074183318958473	1.0991804560271103
0.001101	0.198120	0.002332	6554.71530710252	1.113958	1.105722	1.113887122872573	1.1056526997500273	1.1074992675206181	1.099254393084104
0.001102	0.198395	0.002356	6563.80111410252	1.114040	1.105792	1.1139690584973436	1.105722636807021	1.1075812031453887	1.0993243301410978
0.001104	0.198578	0.002332	6569.85831810252	1.114121	1.105866	1.114049929746885	1.1057965109210084	1.1076620743949301	1.0993982042550852
0.001105	0.198837	0.002368	6578.43935810252	1.114203	1.105937	1.1141318653716559	1.105867447978002	1.107744010019701	1.0994691413120787
0.001106	0.199051	0.002344	6585.50609710252	1.114284	1.106009	1.1142128009964267	1.1059393850349957	1.1078249456444718	1.0995410783690724
0.001107	0.199295	0.002350	6593.582370102519	1.114365	1.106081	1.1142937366211974	1.1060113220919894	1.1079058812692424	1.0996130154260662
0.001109	0.199554	0.002338	6602.163410102519	1.114447	1.106151	1.1143756078707387	1.1060811962059767	1.1079877525187838	1.0996828895400534
0.001110	0.199799	0.002362	6610.2396821025195	1.114528	1.106223	1.1144565434955096	1.1061531332629704	1.1080686881435546	1.0997548265970472
0.001111	0.199982	0.002368	6616.29688710252	1.114610	1.106297	1.1145384791202804	1.1062270703199641	1.1081506237683254	1.099828763654041
0.001112	0.200241	0.002313	6624.87792710252	1.114691	1.106367	1.1146194147450512	1.1062970073769578	1.1082315593930963	1.0998987007110346
0.001114	0.200470	0.002338	6632.44943310252	1.114771	1.106438	1.1146992859945923	1.106367881490945	1.1083114306426374	1.0999695748250218
0.001115	0.200668	0.002313	6639.01140410252	1.114852	1.106510	1.1147802216193632	1.1064398185479387	1.1083923662674082	1.1000415118820155
0.001116	0.200882	0.002325	6646.07814310252	1.114932	1.106582	1.114860157244134	1.1065117556049322	1.108472301892179	1.100113448939009
0.001117	0.201157	0.002301	6655.163950102519	1.115012	1.106650	1.1149400928689046	1.1065796926619258	1.1085522375169496	1.1001813859960026
0.001119	0.201401	0.002289	6663.24022310252	1.115092	1.106719	1.1150199641184462	1.1066485667759134	1.1086321087664912	1.1002502601099902
0.001120	0.201553	0.002319	6668.28789310252	1.115171	1.106793	1.1150988997432167	1.106722503832907	1.1087110443912618	1.1003241971669837
0.001121	0.201843	0.002252	6677.87846710252	1.115250	1.106859	1.1151778353679878	1.1067884408899007	1.1087899800160328	1.1003901342239775
0.001122	0.202072	0.002277	6685.44997310252	1.115329	1.106929	1.1152567709927583	1.1068583779468943	1.1088689156408034	1.1004600712809711
0.001124	0.202301	0.002319	6693.02147910252	1.115409	1.106999	1.1153366422423	1.1069282520608816	1.108948786890345	1.1005299453949584
0.001125	0.202469	0.002277	6698.573916102519	1.115488	1.107071	1.1154155778670705	1.1070001891178753	1.1090277225151155	1.1006018824519521
0.001126	0.202789	0.002271	6709.17402410252	1.115567	1.107137	1.1154945134918413	1.107066126174869	1.1091066581398863	1.1006678195089459
0.001127	0.202942	0.002258	6714.221695102519	1.115645	1.107209	1.115572449116612	1.1071380632318628	1.109184593764657	1.1007397565659396
0.001129	0.203140	0.002246	6720.78366710252	1.115723	1.107278	1.1156503203661534	1.10720693734585	1.1092624650141985	1.1008086306799267
0.001130	0.203415	0.002258	6729.869474102519	1.115801	1.107345	1.1157282559909243	1.1072738744028436	1.1093404006389693	1.1008755677369204
0.001131	0.203659	0.002277	6737.9457461025195	1.115880	1.107414	1.1158071916156949	1.1073428114598372	1.10941933626374	1.100944504793914
0.001132	0.203842	0.002216	6744.00295110252	1.115957	1.107483	1.1158841272404658	1.1074117485168309	1.1094962718885109	1.1010134418509077
0.001134	0.204102	0.002246	6752.58399110252	1.116035	1.107550	1.115961998490007	1.1074786226308184	1.1095741431380521	1.1010803159648952
0.001135	0.204361	0.002240	6761.16503110252	1.116113	1.107617	1.1160399341147778	1.107545559687812	1.1096520787628228	1.1011472530218889
0.001136	0.204559	0.002283	6767.72700210252	1.116191	1.107688	1.1161178697395484	1.1076164967448057	1.1097300143875934	1.1012181900788824
0.001137	0.204773	0.002252	6774.79374110252	1.116269	1.107757	1.1161958053643193	1.1076854338017994	1.1098079500123643	1.1012871271358762
0.001139	0.205093	0.002228	6785.39384910252	1.116347	1.107821	1.1162736766138608	1.1077493079157865	1.1098858212619058	1.1013510012498633
0.001140	0.205261	0.002271	6790.94628710252	1.116425	1.107892	1.1163516122386314	1.1078202449727805	1.1099637568866765	1.1014219383068573
0.001141	0.205460	0.002216	6797.50825810252	1.116502	1.107961	1.1164285478634024	1.107889182029774	1.1100406925114474	1.1014908753638508
0.001142	0.205750	0.002191	6807.09883210252	1.116578	1.108025	1.116504483488173	1.1079531190867677	1.110116628136218	1.1015548124208445
0.001144	0.205963	0.002228	6814.16557110252	1.116655	1.108093	1.1165813547377144	1.108020993200755	1.1101934993857594	1.1016226865348318
0.001145	0.206146	0.002203	6820.22277610252	1.116732	1.108162	1.116658290362485	1.1080899302577487	1.1102704350105301	1.1016916235918255
0.001146	0.206436	0.002234	6829.8133501025195	1.116809	1.108228	1.1167352259872558	1.1081558673147422	1.1103473706353009	1.101757560648819
0.001147	0.206619	0.002234	6835.870554102519	1.116887	1.108297	1.1168131616120265	1.108224804371736	1.1104253062600715	1.1018264977058128
0.001149	0.206818	0.002228	6842.43252610252	1.116964	1.108366	1.116890032861568	1.1082936784857234	1.110502177509613	1.1018953718198001
0.001150	0.207077	0.002191	6851.01356610252	1.117040	1.108431	1.116965968486339	1.108358615542717	1.110578113134384	1.1019603088767937
0.001151	0.207260	0.002167	6857.07077110252	1.117115	1.108499	1.1170409041111096	1.1084265525997106	1.1106530487591546	1.1020282459337873
0.001152	0.207504	0.002179	6865.14704310252	1.117191	1.108565	1.1171168397358802	1.1084924896567043	1.1107289843839252	1.102094182990781
0.001154	0.207764	0.002209	6873.72808310252	1.117267	1.108630	1.1171927109854216	1.1085573637706916	1.1108048556334666	1.1021590571047684
0.001155	0.208008	0.002191	6881.80435610252	1.117343	1.108696	1.1172686466101924	1.1086233008276853	1.1108807912582375	1.1022249941617621
0.001156	0.208237	0.002197	6889.37586210252	1.117419	1.108763	1.117344582234963	1.108690237884679	1.110956726883008	1.1022919312187558
0.001157	0.208405	0.002167	6894.928299102519	1.117494	1.108831	1.117419517859734	1.1087581749416726	1.111031662507779	1.1023598682757494
0.001159	0.208633	0.002173	6902.4998051025195	1.117570	1.108897	1.1174953891092754	1.10882404905566	1.1111075337573204	1.1024257423897368
0.001160	0.208923	0.002209	6912.090379102519	1.117646	1.108961	1.117571324734046	1.1088879861126537	1.111183469382091	1.1024896794467305
0.001161	0.209091	0.002185	6917.64281710252	1.117722	1.109030	1.1176472603588168	1.1089569231696472	1.1112594050068618	1.102558616503724
0.001162	0.209366	0.002130	6926.7286241025195	1.117796	1.109093	1.1177211959835875	1.109019860226641	1.1113333406316326	1.1026215535607178
0.001164	0.209671	0.002185	6936.82396510252	1.117871	1.109155	1.117796067233129	1.1090817343406283	1.1114082118811741	1.102683427674705
0.001165	0.209763	0.002167	6939.85256710252	1.117946	1.109226	1.1178710028578998	1.109152671397622	1.1114831475059448	1.1027543647316989
0.001166	0.210037	0.002136	6948.938374102519	1.118021	1.109290	1.1179459384826704	1.1092166084546158	1.1115580831307155	1.1028183017886926
0.001167	0.210266	0.002185	6956.50988010252	1.118096	1.109356	1.118020874107441	1.1092825455116093	1.1116330187554861	1.102884238845686
0.001169	0.210510	0.002191	6964.58615210252	1.118172	1.109421	1.1180967453569826	1.1093474196255966	1.1117088900050276	1.1029491129596734
0.001170	0.210724	0.002167	6971.65289110252	1.118247	1.109487	1.1181716809817532	1.1094133566825903	1.1117838256297983	1.103015050016667
0.001171	0.210968	0.002118	6979.7291641025195	1.118321	1.109551	1.118245616606524	1.109477293739584	1.111857761254569	1.1030789870736608
0.001172	0.211243	0.002197	6988.81497110252	1.118397	1.109615	1.1183215522312948	1.1095412307965777	1.1119336968793399	1.1031429241306545
0.001174	0.211456	0.002161	6995.88171010252	1.118472	1.109681	1.1183964234808361	1.109607104910565	1.1120085681288812	1.1032087982446417
0.001175	0.211624	0.002118	7001.43414710252	1.118545	1.109748	1.118469359105607	1.1096740419675586	1.112081503753652	1.1032757353016354
0.001176	0.211929	0.002142	7011.529488102519	1.118620	1.109810	1.1185442947303776	1.1097359790245522	1.1121564393784227	1.103337672358629
0.001177	0.212158	0.002197	7019.1009941025195	1.118695	1.109876	1.1186192303551485	1.109801916081546	1.1122313750031936	1.1034036094156228
0.001179	0.212341	0.002155	7025.15819910252	1.118770	1.109943	1.1186941016046899	1.1098687901955333	1.1123062462527349	1.10347048352961
0.001180	0.212601	0.002136	7033.73923910252	1.118844	1.110007	1.1187680372294606	1.109932727252527	1.1123801818775056	1.1035344205866038
0.001181	0.212769	0.002136	7039.29167610252	1.118918	1.110074	1.1188419728542314	1.1099996643095207	1.1124541175022764	1.1036013576435975
0.001182	0.212982	0.002142	7046.35841510252	1.118992	1.110139	1.1189159084790021	1.1100646013665143	1.1125280531270472	1.103666294700591
0.001184	0.213257	0.002100	7055.444222102519	1.119066	1.110201	1.1189897797285435	1.1101264754805016	1.1126019243765886	1.1037281688145784
0.001185	0.213547	0.002136	7065.03479610252	1.119139	1.110262	1.1190627153533144	1.1101874125374955	1.1126748600013594	1.1037891058715723
0.001186	0.213715	0.002100	7070.587233102519	1.119212	1.110328	1.1191356509780852	1.110253349594489	1.1127477956261302	1.1038550429285658
0.001187	0.213928	0.002087	7077.653972102519	1.119285	1.110392	1.1192085866028558	1.1103172866514828	1.1128207312509009	1.1039189799855595
0.001189	0.214249	0.002106	7088.25408010252	1.119358	1.110451	1.1192814578523973	1.11037616076547	1.1128936025004423	1.1039778540995469
0.001190	0.214386	0.002136	7092.79698410252	1.119431	1.110519	1.119354393477168	1.1104440978224637	1.112966538125213	1.1040457911565404
0.001191	0.214630	0.002087	7100.87325610252	1.119504	1.110582	1.1194273291019388	1.1105070348794572	1.1130394737499838	1.104108728213534
0.001192	0.214890	0.002106	7109.45429610252	1.119577	1.110644	1.1195002647267094	1.1105689719364509	1.1131124093747544	1.1041706652705277
0.001194	0.215103	0.002136	7116.52103510252	1.119651	1.110709	1.1195741359762508	1.1106338460504384	1.1131862806242958	1.1042355393845151
0.001195	0.215317	0.002094	7123.58777410252	1.119723	1.110773	1.1196460716010217	1.110697783107432	1.1132582162490667	1.1042994764415088
0.001196	0.215530	0.002081	7130.654512102519	1.119796	1.110836	1.1197190072257923	1.1107607201644256	1.1133311518738374	1.1043624134985024
0.001197	0.215820	0.002100	7140.24508610252	1.119868	1.110897	1.119790942850563	1.1108216572214193	1.113403087498608	1.1044233505554961
0.001199	0.216003	0.002100	7146.30229110252	1.119941	1.110962	1.1198638141001045	1.1108865313354066	1.1134759587481495	1.1044882246694834
0.001200	0.216217	0.002087	7153.36903010252	1.120013	1.111025	1.1199357497248752	1.1109494683924002	1.1135478943729202	1.104551161726477
0.001201	0.216492	0.002057	7162.454837102519	1.120085	1.111086	1.120007685349646	1.1110104054493941	1.113619829997691	1.1046120987834709
0.001202	0.216721	0.002100	7170.026342102519	1.120158	1.111148	1.1200806209744167	1.1110723425063878	1.1136927656224618	1.1046740358404645
0.001204	0.216934	0.002087	7177.09308110252	1.120230	1.111212	1.1201524922239583	1.111136216620375	1.1137646368720033	1.1047379099544519
0.001205	0.217209	0.002100	7186.1788881025195	1.120303	1.111274	1.120225427848729	1.1111981536773687	1.113837572496774	1.1047998470114455
0.001206	0.217499	0.002130	7195.769462102519	1.120376	1.111335	1.1202983634734995	1.1112590907343622	1.1139105081215446	1.104860784068439
0.001207	0.217651	0.002069	7200.81713310252	1.120448	1.111400	1.1203702990982705	1.1113240277913559	1.1139824437463155	1.1049257211254326
0.001209	0.217911	0.002026	7209.398172102519	1.120519	1.111460	1.1204411703478119	1.1113839019053433	1.114053314995857	1.10498559523942
0.001210	0.218109	0.002106	7215.96014410252	1.120591	1.111524	1.1205131059725824	1.111447838962337	1.1141252506206274	1.1050495322964138
0.001211	0.218338	0.002045	7223.53165010252	1.120662	1.111586	1.1205840415973534	1.1115097760193307	1.1141961862453984	1.1051114693534074
0.001212	0.218582	0.002057	7231.60792310252	1.120734	1.111647	1.1206559772221238	1.1115707130763244	1.1142681218701689	1.1051724064104012
0.001214	0.218765	0.002045	7237.665127102519	1.120804	1.111710	1.1207258484716653	1.1116335871903116	1.1143379931197104	1.1052352805243884
0.001215	0.219070	0.002026	7247.76046810252	1.120875	1.111768	1.1207967840964361	1.1116915242473053	1.1144089287444812	1.105293217581382
0.001216	0.219238	0.002008	7253.312906102519	1.120944	1.111831	1.1208657197212069	1.1117544613042991	1.114477864369252	1.1053561546383759
0.001217	0.219543	0.002008	7263.408247102519	1.121014	1.111888	1.1209356553459775	1.1118113983612927	1.1145477999940225	1.1054130916953695
0.001219	0.219696	0.002063	7268.455917102519	1.121085	1.111953	1.1210065265955191	1.11187627247528	1.1146186712435642	1.1054779658093568
0.001220	0.219879	0.002039	7274.513122102519	1.121156	1.112016	1.12107746222029	1.1119392095322735	1.114689606868335	1.1055409028663503
0.001221	0.220184	0.002002	7284.60846310252	1.121226	1.112073	1.1211473978450606	1.1119961465892674	1.1147595424931056	1.1055978399233442
0.001222	0.220505	0.002063	7295.208571102519	1.121297	1.112131	1.1212183334698314	1.112054083646261	1.1148304781178764	1.1056557769803377
0.001224	0.220566	0.002051	7297.22763910252	1.121368	1.112199	1.1212892047193725	1.1121219577602484	1.1149013493674176	1.1057236510943251
0.001225	0.220871	0.001996	7307.32298010252	1.121437	1.112256	1.1213581403441435	1.112178894817242	1.1149702849921885	1.1057805881513187
0.001226	0.221054	0.002008	7313.38018510252	1.121507	1.112318	1.1214280759689141	1.1122408318742356	1.1150402206169592	1.1058425252083124
0.001227	0.221313	0.001996	7321.96122510252	1.121576	1.112376	1.1214970115936849	1.1122987689312294	1.11510915624173	1.1059004622653061
0.001229	0.221497	0.001984	7328.018430102519	1.121645	1.112437	1.1215658828432264	1.1123596430452165	1.1151780274912715	1.1059613363792933
0.001230	0.221771	0.001990	7337.104236102519	1.121714	1.112495	1.1216348184679972	1.1124175801022103	1.1152469631160422	1.106019273436287
0.001231	0.221985	0.002045	7344.17097510252	1.121785	1.112557	1.121705754092768	1.1124795171592041	1.115317898740813	1.106081210493281
0.001232	0.222198	0.002014	7351.23771410252	1.121854	1.112618	1.1217746897175385	1.1125404542161978	1.1153868343655835	1.1061421475502746
0.001234	0.222458	0.001996	7359.81875410252	1.121924	1.112676	1.12184456096708	1.112598328330185	1.115456705615125	1.1062000216642618
0.001235	0.222717	0.002032	7368.39979410252	1.121994	1.112736	1.1219144965918506	1.1126582653871786	1.1155266412398956	1.1062599587212554
0.001236	0.222839	0.002020	7372.437930102519	1.122064	1.112801	1.1219844322166215	1.1127232024441722	1.1155965768646665	1.106324895778249
0.001237	0.223160	0.001996	7383.03803810252	1.122133	1.112857	1.1220533678413922	1.112779139501166	1.1156655124894372	1.1063808328352427
0.001239	0.223358	0.001990	7389.600010102519	1.122202	1.112917	1.1221222390909336	1.1128390136151534	1.1157343837389786	1.1064407069492301
0.001240	0.223587	0.001996	7397.1715161025195	1.122271	1.112977	1.1221911747157045	1.1128989506721472	1.1158033193637495	1.106500644006224
0.001241	0.223877	0.001990	7406.762090102519	1.122341	1.113034	1.1222611103404752	1.1129558877291408	1.1158732549885202	1.1065575810632176
0.001242	0.224091	0.002014	7413.82882810252	1.122410	1.113095	1.1223300459652457	1.1130168247861343	1.1159421906132907	1.106618518120211
0.001244	0.224289	0.002008	7420.390800102519	1.122480	1.113156	1.1223999172147872	1.1130776989001216	1.1160120618628322	1.1066793922341984
0.001245	0.224472	0.001971	7426.448005102519	1.122548	1.113217	1.1224678528395582	1.1131386359571152	1.1160799974876032	1.106740329291192
0.001246	0.224777	0.001947	7436.5433461025195	1.122616	1.113272	1.1225357884643288	1.1131935730141092	1.1161479331123738	1.106795266348186
0.001247	0.224991	0.002008	7443.61008410252	1.122685	1.113332	1.1226047240890995	1.1132535100711027	1.1162168687371445	1.1068552034051795
0.001249	0.225220	0.001965	7451.181590102519	1.122753	1.113391	1.122672595338641	1.11331238418509	1.116284739986686	1.1069140775191668
0.001250	0.225449	0.001953	7458.7530961025195	1.122821	1.113449	1.1227405309634118	1.1133703212420836	1.1163526756114568	1.1069720145761603
0.001251	0.225693	0.001984	7466.82936910252	1.122890	1.113508	1.1228094665881823	1.1134292582990772	1.1164216112362273	1.107030951633154
0.001252	0.225891	0.002008	7473.391340102519	1.122959	1.113569	1.1228784022129532	1.113490195356071	1.1164905468609982	1.1070918886901477
0.001254	0.226089	0.001923	7479.95331210252	1.123026	1.113628	1.1229452734624947	1.1135490694700585	1.1165574181105398	1.1071507628041353
0.001255	0.226395	0.001959	7490.04865310252	1.123094	1.113683	1.1230132090872653	1.113604006527052	1.1166253537353104	1.1072056998611288
0.001256	0.226578	0.002002	7496.10585810252	1.123163	1.113744	1.123082144712036	1.1136649435840458	1.116694289360081	1.1072666369181225
0.001257	0.226791	0.001953	7503.1725961025195	1.123231	1.113803	1.1231500803368069	1.1137238806410394	1.116762224984852	1.1073255739751162
0.001259	0.227020	0.001910	7510.74410210252	1.123298	1.113860	1.1232169515863482	1.1137807547550267	1.1168290962343932	1.1073824480891035
0.001260	0.227280	0.001959	7519.32514210252	1.123365	1.113917	1.1232838872111188	1.1138376918120203	1.1168960318591639	1.107439385146097
0.001261	0.227448	0.001941	7524.8775801025195	1.123433	1.113977	1.1233518228358896	1.1138976288690141	1.1169639674839347	1.1074993222030909
0.001262	0.227753	0.001947	7534.97292110252	1.123500	1.114032	1.1234187584606603	1.1139525659260077	1.1170309031087053	1.1075542592600844
0.001264	0.227905	0.001959	7540.02059110252	1.123568	1.114094	1.1234866297102017	1.114014440039995	1.1170987743582468	1.1076161333740717
0.001265	0.228165	0.001947	7548.60163110252	1.123635	1.114151	1.1235535653349726	1.1140713770969886	1.1171657099830177	1.1076730704310653
0.001266	0.228455	0.001953	7558.192205102519	1.123703	1.114206	1.1236215009597432	1.1141263141539823	1.1172336456077883	1.107728007488059
0.001267	0.228668	0.001947	7565.258944102519	1.123771	1.114265	1.1236894365845143	1.114185251210976	1.1173015812325593	1.1077869445450528
0.001269	0.228882	0.001971	7572.32568210252	1.123839	1.114324	1.1237573078340555	1.1142441253249635	1.1173694524821005	1.1078458186590403
0.001270	0.228973	0.001910	7575.3542851025195	1.123905	1.114386	1.1238232434588262	1.1143060623819572	1.1174353881068713	1.107907755716034
0.001271	0.229324	0.001886	7586.96392710252	1.123971	1.114438	1.123889179083597	1.1143579994389508	1.117501323731642	1.1079596927730275
0.001272	0.229553	0.001947	7594.53543310252	1.124038	1.114495	1.1239561147083679	1.1144149364959444	1.117568259356413	1.1080166298300211
0.001274	0.229736	0.001929	7600.59263710252	1.124105	1.114555	1.1240229859579092	1.1144748106099316	1.1176351306059542	1.1080765039440084
0.001275	0.230011	0.001917	7609.678444102519	1.124171	1.114610	1.12408892158268	1.1145297476669254	1.117701066230725	1.1081314410010021
0.001276	0.230240	0.001917	7617.2499501025195	1.124238	1.114667	1.1241558572074508	1.1145866847239192	1.1177680018554959	1.108188378057996
0.001277	0.230438	0.001959	7623.81192210252	1.124305	1.114726	1.1242227928322215	1.1146456217809129	1.1178349374802665	1.1082473151149896
0.001279	0.230743	0.001874	7633.907263102519	1.124371	1.114779	1.1242886640817629	1.1146984958949	1.117900808729808	1.1083001892289768
0.001280	0.230972	0.001880	7641.47876810252	1.124436	1.114834	1.1243535997065335	1.1147534329518938	1.1179657443545785	1.1083551262859705
0.001281	0.231155	0.001923	7647.53597310252	1.124502	1.114893	1.1244195353313042	1.1148123700088872	1.1180316799793493	1.108414063342964
0.001282	0.231323	0.001898	7653.08841110252	1.124568	1.114952	1.124485470956075	1.114871307065881	1.11809761560412	1.1084730003999577
0.001284	0.231644	0.001886	7663.688519102519	1.124633	1.115004	1.1245503422056164	1.1149231811798685	1.1181624868536615	1.1085248745139453
0.001285	0.231781	0.001880	7668.23142210252	1.124699	1.115064	1.1246162778303872	1.1149831182368621	1.1182284224784322	1.108584811570939
0.001286	0.232056	0.001917	7677.317229102519	1.124765	1.115118	1.124682213455158	1.1150370552938558	1.118294358103203	1.1086387486279325
0.001287	0.232254	0.001886	7683.87920110252	1.124830	1.115176	1.1247471490799286	1.1150949923508493	1.1183592937279736	1.108696685684926
0.001289	0.232498	0.001880	7691.9554741025195	1.124895	1.115230	1.12481202032947	1.1151488664648366	1.118424164977515	1.1087505597989133
0.001290	0.232758	0.001862	7700.53651310252	1.124960	1.115285	1.1248769559542409	1.1152038035218304	1.118489100602286	1.1088054968559071
0.001291	0.232956	0.001904	7707.09848510252	1.125026	1.115342	1.1249428915790116	1.1152607405788242	1.1185550362270567	1.108862433912901
0.001292	0.233170	0.001917	7714.1652241025195	1.125092	1.115399	1.1250088272037824	1.1153176776358178	1.1186209718518274	1.1089193709698946
0.001294	0.233383	0.001892	7721.231963102519	1.125158	1.115456	1.125074698453324	1.115374551749805	1.118686843101369	1.1089762450838818
0.001295	0.233612	0.001849	7728.803468102519	1.125222	1.115511	1.1251386340780944	1.1154294888067986	1.1187507787261395	1.1090311821408754
0.001296	0.233887	0.001886	7737.88927510252	1.125288	1.115565	1.1252045697028652	1.1154834258637922	1.1188167143509102	1.109085119197869
0.001297	0.234116	0.001886	7745.46078110252	1.125353	1.115621	1.125269505327636	1.115539362920786	1.118881649975681	1.1091410562548627
0.001299	0.234375	0.001886	7754.04182110252	1.125418	1.115675	1.1253343765771775	1.1155932370347734	1.1189465212252225	1.1091949303688502
0.001300	0.234589	0.001880	7761.10856010252	1.125483	1.115732	1.125399312201948	1.115650174091767	1.1190114568499931	1.1092518674258438
0.001301	0.234818	0.001880	7768.68006510252	1.125549	1.115787	1.1254652478267189	1.1157051111487608	1.119077392474764	1.1093068044828376
0.001302	0.235031	0.001868	7775.7468041025195	1.125613	1.115843	1.1255291834514896	1.1157610482057543	1.1191413280995346	1.109362741539831
0.001304	0.235321	0.001843	7785.337378102519	1.125677	1.115895	1.125593054701031	1.1158129223197417	1.1192051993490761	1.1094146156538185
0.001305	0.235474	0.001868	7790.38504910252	1.125742	1.115953	1.1256579903258017	1.1158708593767352	1.1192701349738468	1.109472552710812
0.001306	0.235764	0.001886	7799.975623102519	1.125807	1.116006	1.1257229259505726	1.1159237964337292	1.1193350705986176	1.109525489767806
0.001307	0.235886	0.001813	7804.0137591025195	1.125870	1.116064	1.125785861575343	1.1159817334907227	1.1193980062233881	1.1095834268247995
0.001309	0.236191	0.001813	7814.10910010252	1.125933	1.116115	1.1258487328248847	1.11603260760471	1.1194608774729298	1.1096343009387868
0.001310	0.236359	0.001880	7819.661538102519	1.125998	1.116173	1.1259136684496556	1.1160905446617038	1.1195258130977006	1.1096922379957805
0.001311	0.236633	0.001843	7828.74734510252	1.126062	1.116225	1.125977604074426	1.1161424817186973	1.119589748722471	1.1097441750527741
0.001312	0.236832	0.001849	7835.30931610252	1.126126	1.116281	1.126041539699197	1.116198418775691	1.119653684347242	1.1098001121097678
0.001314	0.237122	0.001831	7844.89989010252	1.126190	1.116333	1.1261054109487383	1.1162502928896785	1.1197175555967833	1.1098519862237552
0.001315	0.237305	0.001868	7850.95709510252	1.126254	1.116389	1.1261693465735092	1.1163062299466722	1.1197814912215542	1.109907923280749
0.001316	0.237579	0.001794	7860.042902102519	1.126317	1.116441	1.1262322821982798	1.1163581670036657	1.1198444268463248	1.1099598603377425
0.001317	0.237793	0.001825	7867.10964010252	1.126380	1.116495	1.1262952178230505	1.1164121040606594	1.1199073624710956	1.1100137973947362
0.001319	0.238007	0.001825	7874.17637910252	1.126443	1.116549	1.1263580890725922	1.1164659781746467	1.1199702337206372	1.1100676715087234
0.001320	0.238251	0.001837	7882.252652102519	1.126507	1.116603	1.1264220246973626	1.1165199152316403	1.1200341693454077	1.110121608565717
0.001321	0.238464	0.001825	7889.31939110252	1.126570	1.116657	1.1264849603221336	1.1165738522886341	1.1200971049701787	1.110175545622711
0.001322	0.238678	0.001807	7896.38612910252	1.126633	1.116711	1.1265478959469042	1.1166277893456278	1.1201600405949492	1.1102294826797046
0.001324	0.238907	0.001825	7903.95763510252	1.126696	1.116764	1.1266107671964456	1.1166806634596151	1.1202229118444906	1.110282356793692
0.001325	0.239151	0.001813	7912.0339081025195	1.126759	1.116817	1.1266737028212164	1.1167336005166086	1.1202858474692614	1.1103352938506854
0.001326	0.239365	0.001825	7919.100647102519	1.126822	1.116872	1.1267366384459871	1.1167885375736024	1.1203487830940322	1.1103902309076792
0.001327	0.239594	0.001862	7926.67215310252	1.126886	1.116926	1.1268005740707578	1.116842474630596	1.1204127187188029	1.1104441679646728
0.001329	0.239838	0.001764	7934.74842510252	1.126948	1.116978	1.1268624453202993	1.1168943487445835	1.1204745899683444	1.1104960420786603
0.001330	0.240112	0.001819	7943.834232102519	1.127011	1.117029	1.12692538094507	1.1169452858015771	1.1205375255931151	1.110546979135654
0.001331	0.240295	0.001874	7949.891437102519	1.127075	1.117086	1.1269893165698408	1.1170022228585708	1.1206014612178858	1.1106039161926475
0.001332	0.240509	0.001807	7956.958176102519	1.127138	1.117140	1.1270522521946114	1.1170561599155644	1.1206643968426564	1.1106578532496412
0.001334	0.240799	0.001794	7966.54875010252	1.127200	1.117190	1.1271141234441528	1.1171060340295516	1.1207262680921979	1.1107077273636283
0.001335	0.240982	0.001801	7972.60595410252	1.127263	1.117245	1.1271770590689236	1.1171609710865453	1.1207892037169687	1.110762664420622
0.001336	0.241226	0.001819	7980.682227102519	1.127326	1.117298	1.1272399946936944	1.117213908143539	1.1208521393417394	1.1108156014776158
0.001337	0.241516	0.001831	7990.272801102519	1.127389	1.117349	1.1273029303184652	1.1172648452005327	1.1209150749665102	1.1108665385346095
0.001339	0.241669	0.001807	7995.3204721025195	1.127452	1.117406	1.1273658015680066	1.11732171931452	1.1209779462160516	1.1109234126485967
0.001340	0.241898	0.001813	8002.891977102519	1.127515	1.117459	1.1274287371927774	1.1173746563715137	1.1210408818408224	1.1109763497055904
0.001341	0.242126	0.001776	8010.46348310252	1.127577	1.117511	1.127490672817548	1.1174265934285073	1.121102817465593	1.111028286762584
0.001342	0.242386	0.001807	8019.04452310252	1.127639	1.117563	1.1275526084423189	1.117478530485501	1.121164753090364	1.1110802238195778
0.001344	0.242584	0.001813	8025.60649510252	1.127701	1.117617	1.1276144796918603	1.1175324045994885	1.1212266243399054	1.1111340979335653
0.001345	0.242813	0.001752	8033.17800010252	1.127763	1.117669	1.127676415316631	1.1175843416564821	1.121288559964676	1.111186034990559
0.001346	0.243057	0.001788	8041.25427310252	1.127825	1.117721	1.1277383509414018	1.1176362787134757	1.1213504955894469	1.1112379720475525
0.001347	0.243301	0.001825	8049.330546102519	1.127887	1.117773	1.1278002865661725	1.1176882157704693	1.1214124312142175	1.111289909104546
0.001349	0.243484	0.001727	8055.387751102519	1.127948	1.117826	1.1278611578157138	1.1177410898844566	1.1214733024637589	1.1113427832185334
0.001350	0.243759	0.001752	8064.47355810252	1.128008	1.117875	1.1279210934404844	1.1177900269414502	1.1215332380885294	1.111391720275527
0.001351	0.243958	0.001770	8071.03552910252	1.128070	1.117929	1.1279830290652553	1.117843963998444	1.1215951737133003	1.1114456573325209
0.001352	0.244202	0.001807	8079.1118021025195	1.128132	1.117980	1.128044964690026	1.1178949010554378	1.121657109338071	1.1114965943895145
0.001354	0.244400	0.001715	8085.67377410252	1.128192	1.118032	1.1281048359395676	1.117946775169425	1.1217169805876126	1.1115484685035018
0.001355	0.244675	0.001733	8094.759581102519	1.128252	1.118081	1.1281647715643384	1.1179957122264188	1.1217769162123834	1.1115974055604956
0.001356	0.244888	0.001764	8101.82631910252	1.128313	1.118133	1.1282257071891089	1.1180476492834124	1.121837851837154	1.1116493426174892
0.001357	0.245102	0.001764	8108.89305810252	1.128374	1.118185	1.1282866428138798	1.118099586340406	1.1218987874619248	1.1117012796744827
0.001359	0.245377	0.001721	8117.97886510252	1.128434	1.118234	1.128346514063421	1.1181484604543934	1.121958658711466	1.1117501537884702
0.001360	0.245544	0.001782	8123.53130310252	1.128495	1.118288	1.128407449688192	1.118202397511387	1.122019594336237	1.1118040908454638
0.001361	0.245819	0.001758	8132.61710910252	1.128557	1.118338	1.1284693853129626	1.1182523345683808	1.1220815299610076	1.1118540279024576
0.001362	0.246002	0.001807	8138.67431410252	1.128619	1.118392	1.1285313209377335	1.1183062716253744	1.1221434655857785	1.1119079649594512
0.001364	0.246231	0.001758	8146.245820102519	1.128680	1.118444	1.1285921921872748	1.1183581457393617	1.1222043368353198	1.1119598390734384
0.001365	0.246521	0.001758	8155.83639410252	1.128741	1.118493	1.1286531278120455	1.1184070827963553	1.1222652724600906	1.112008776130432
0.001366	0.246735	0.001752	8162.90313310252	1.128802	1.118545	1.1287140634368165	1.118459019853349	1.1223262080848615	1.1120607131874258
0.001367	0.246933	0.001752	8169.46510410252	1.128862	1.118597	1.128773999061587	1.1185109569103429	1.122386143709632	1.1121126502444196
0.001369	0.247101	0.001752	8175.01754210252	1.128923	1.118651	1.1288348703111284	1.1185648310243301	1.1224470149591734	1.112166524358407
0.001370	0.247437	0.001721	8186.12241710252	1.128983	1.118697	1.1288948059358992	1.1186107680813238	1.1225069505839442	1.1122124614154005
0.001371	0.247620	0.001709	8192.17962210252	1.129042	1.118748	1.12895374156067	1.1186617051383174	1.1225658862087151	1.1122633984723942
0.001372	0.247864	0.001721	8200.255894102518	1.129102	1.118798	1.1290136771854407	1.118711642195311	1.1226258218334857	1.1123133355293877
0.001374	0.248108	0.001709	8208.332167102519	1.129161	1.118847	1.1290725484349822	1.1187605163092984	1.1226846930830272	1.1123622096433752
0.001375	0.248337	0.001740	8215.903673102519	1.129221	1.118898	1.129132484059753	1.118811453366292	1.122744628707798	1.1124131467003688
0.001376	0.248474	0.001740	8220.446576102519	1.129281	1.118952	1.1291924196845236	1.1188653904232857	1.1228045643325686	1.1124670837573625
0.001377	0.248734	0.001709	8229.02761610252	1.129341	1.119001	1.1292523553092941	1.1189143274802793	1.1228644999573392	1.112516020814356
0.001379	0.249023	0.001727	8238.61819010252	1.129401	1.119049	1.1293122265588358	1.1189622015942666	1.1229243712068808	1.1125638949283434
0.001380	0.249222	0.001727	8245.180162102519	1.129461	1.119100	1.1293721621836066	1.1190131386512603	1.1229843068316516	1.112614831985337
0.001381	0.249496	0.001746	8254.265969102518	1.129521	1.119149	1.1294320978083772	1.1190620757082541	1.1230442424564222	1.1126637690423309
0.001382	0.249680	0.001727	8260.32317410252	1.129581	1.119201	1.129492033433148	1.1191140127652477	1.123104178081193	1.1127157060993245
0.001384	0.249878	0.001709	8266.885145102518	1.129640	1.119253	1.1295509046826895	1.1191658868792351	1.1231630493307345	1.112767580213312
0.001385	0.250153	0.001746	8275.970952102518	1.129700	1.119301	1.12961084030746	1.1192138239362288	1.123222984955505	1.1128155172703056
0.001386	0.250351	0.001715	8282.53292410252	1.129760	1.119353	1.1296707759322309	1.1192657609932224	1.123282920580276	1.1128674543272992
0.001387	0.250580	0.001685	8290.10443010252	1.129819	1.119402	1.1297297115570015	1.119314698050216	1.1233418562050466	1.1129163913842928
0.001389	0.250839	0.001727	8298.685469102518	1.129878	1.119451	1.129788582806543	1.1193635721642035	1.123400727454588	1.1129652654982802
0.001390	0.251053	0.001703	8305.752208102518	1.129937	1.119501	1.1298475184313137	1.1194135092211972	1.1234596630793587	1.113015202555274
0.001391	0.251236	0.001685	8311.80941310252	1.129996	1.119552	1.1299064540560846	1.1194644462781909	1.1235185987041296	1.1130661396122676
0.001392	0.251511	0.001727	8320.895220102519	1.130055	1.119600	1.1299653896808552	1.1195123833351843	1.1235775343289003	1.113114076669261
0.001394	0.251755	0.001703	8328.971492102519	1.130114	1.119649	1.1300242609303968	1.1195612574491716	1.1236364055784418	1.1131629507832483
0.001395	0.251938	0.001685	8335.028697102518	1.130173	1.119700	1.1300831965551674	1.1196121945061652	1.1236953412032125	1.113213887840242
0.001396	0.252151	0.001691	8342.095436102518	1.130231	1.119749	1.1301411321799382	1.1196611315631593	1.1237532768279832	1.113262824897236
0.001397	0.252396	0.001678	8350.171709102518	1.130290	1.119798	1.1302000678047088	1.1197100686201529	1.1238122124527539	1.1133117619542297
0.001399	0.252686	0.001697	8359.762283102518	1.130348	1.119844	1.1302579390542502	1.1197559427341401	1.1238700837022952	1.113357636068217
0.001400	0.252945	0.001691	8368.34332310252	1.130407	1.119892	1.130316874679021	1.1198038797911338	1.1239290193270661	1.1134055731252106
0.001401	0.253098	0.001691	8373.39099310252	1.130466	1.119944	1.1303758103037918	1.1198558168481274	1.1239879549518368	1.1134575101822042
0.001402	0.253342	0.001703	8381.467266102518	1.130525	1.119993	1.1304347459285626	1.119904753905121	1.1240468905766077	1.1135064472391978
0.001404	0.253601	0.001703	8390.048306102519	1.130584	1.120042	1.130493617178104	1.1199536280191085	1.124105761826149	1.1135553213531852
0.001405	0.253784	0.001697	8396.10551010252	1.130642	1.120093	1.1305515528028747	1.1200045650761021	1.1241636974509197	1.113606258410179
0.001406	0.253983	0.001672	8402.667482102519	1.130700	1.120142	1.1306094884276454	1.1200535021330957	1.1242216330756905	1.1136551954671725
0.001407	0.254272	0.001666	8412.258056102519	1.130758	1.120188	1.1306674240524162	1.1200994391900894	1.1242795687004612	1.1137011325241661
0.001409	0.254501	0.001672	8419.829562102519	1.130816	1.120237	1.1307252953019578	1.1201483133040766	1.1243374399500028	1.1137500066381534
0.001410	0.254684	0.001660	8425.886766102518	1.130874	1.120286	1.1307832309267283	1.1201972503610702	1.1243953755747733	1.113798943695147
0.001411	0.254974	0.001630	8435.47734010252	1.130930	1.120331	1.1308391665514992	1.1202421874180641	1.1244513111995442	1.113843880752141
0.001412	0.255142	0.001648	8441.029778102518	1.130988	1.120381	1.13089710217627	1.1202921244750579	1.124509246824315	1.1138938178091347
0.001414	0.255386	0.001678	8449.106051102519	1.131045	1.120429	1.1309539734258114	1.120339998589045	1.1245661180738564	1.1139416919231218
0.001415	0.255630	0.001654	8457.18232410252	1.131103	1.120477	1.131011909050582	1.1203879356460387	1.124624053698627	1.1139896289801154
0.001416	0.255844	0.001691	8464.249062102519	1.131161	1.120526	1.1310698446753529	1.1204368727030323	1.124681989323398	1.114038566037109
0.001417	0.256088	0.001660	8472.32533510252	1.131219	1.120573	1.1311277803001234	1.120483809760026	1.1247399249481684	1.1140855030941028
0.001419	0.256332	0.001654	8480.401608102518	1.131276	1.120621	1.1311846515496649	1.1205316838740136	1.12479679619771	1.1141333772080904
0.001420	0.256546	0.001660	8487.468347102518	1.131334	1.120669	1.1312425871744358	1.120579620931007	1.1248547318224809	1.1141813142650838
