Repository: pietracorvo/HystAPI

# Example data

The example data in this folder is from measurements performed during my physics bachelor.

The material is **FeSi3** (iron with 3% silicon), aka 'electrical steel', the standard material for ring cores in trafos. 

Four of the five samples where treated with high pressure torison (HPT, 20 rotations at 20GPa), to achieve nanocristallisation of the grains, which has a huge impact on the magnetic properties of the material. The HPT deformation was done at 77K (under liquid nitrogen) and at 293K (at room temperature). Afterwards some samples were heat treated at a temperature of 493K (for two hours) to anneal defects from the deformation process.

The five samples are:

File: testData/FeSi3_LN/G4_748V_200Hz_800000Fs0.txt (part 4 of 29)
--------------------------
t	U1	U2	H	Braw	Jraw	B_drift	 J_drift	B_corr	J_corr
0.001061	0.252716	0.002240	8361.89057354151	1.132353	1.121847	1.1324348997030798	1.121928963117998	1.1253419006366698	1.1148345095095282
0.001062	0.253082	0.002209	8374.00498254151	1.132430	1.121909	1.132511976894129	1.1219910403688163	1.125418977827719	1.1148965867603464
0.001064	0.253387	0.002246	8384.10032354151	1.132507	1.121974	1.132589131276227	1.1220561948704524	1.125496132209817	1.1149617412619826
0.001065	0.253693	0.002264	8394.19566454151	1.132585	1.122039	1.1326672084672762	1.1221212721212706	1.1255742094008663	1.1150268185128007
0.001066	0.253937	0.002185	8402.271937541509	1.132661	1.122105	1.1327432856583253	1.1221873493720884	1.1256502865919153	1.1150928957636186
0.001067	0.254257	0.002191	8412.87204554151	1.132738	1.122168	1.1328203628493745	1.1222504266229067	1.1257273637829646	1.115155973014437
0.001069	0.254593	0.002240	8423.97692054151	1.132815	1.122232	1.1328975172314726	1.1223145811245427	1.1258045181650624	1.115220127516073
0.001070	0.254868	0.002228	8433.06272754151	1.132892	1.122297	1.1329745944225216	1.1223796583753611	1.1258815953561117	1.1152852047668913
0.001071	0.255173	0.002216	8443.15806854151	1.132969	1.122362	1.1330516716135706	1.122444735626179	1.1259586725471604	1.1153502820177092
0.001072	0.255463	0.002240	8452.74864254151	1.133047	1.122427	1.1331297488046197	1.1225098128769972	1.1260367497382098	1.1154153592685274
0.001074	0.255768	0.002258	8462.84398354151	1.133124	1.122492	1.133206903186718	1.1225749673786334	1.126113904120308	1.1154805137701636
0.001075	0.256073	0.002179	8472.93932454151	1.133201	1.122556	1.133283980377767	1.1226390446294514	1.1261909813113569	1.1155445910209816
0.001076	0.256424	0.002185	8484.54896654151	1.133276	1.122617	1.1333590575688162	1.1227001218802695	1.1262660585024062	1.1156056682717996
0.001077	0.256668	0.002191	8492.62523954151	1.133352	1.122682	1.1334351347598652	1.1227651991310876	1.1263421356934553	1.1156707455226178
0.001079	0.256973	0.002191	8502.72058054151	1.133428	1.122746	1.1335112891419634	1.1228293536327238	1.1264182900755535	1.115734900024254
0.001080	0.257324	0.002167	8514.33022254151	1.133503	1.122806	1.1335863663330124	1.1228894308835418	1.1264933672666024	1.115794977275072
0.001081	0.257599	0.002179	8523.41602954151	1.133579	1.122870	1.1336624435240614	1.12295350813436	1.1265694444576515	1.1158590545258902
0.001082	0.257919	0.002185	8534.01613754151	1.133655	1.122933	1.1337385207151107	1.1230165853851781	1.1266455216487006	1.1159221317767083
0.001084	0.258286	0.002197	8546.13054754151	1.133731	1.122994	1.133814675097209	1.1230777398868144	1.1267216760307988	1.1159832862783445
0.001085	0.258560	0.002191	8555.21635354151	1.133807	1.123058	1.133890752288258	1.1231418171376322	1.1267977532218478	1.1160473635291623
0.001086	0.258789	0.002216	8562.78785954151	1.133883	1.123125	1.133966829479307	1.1232088943884504	1.126873830412897	1.1161144407799806
0.001087	0.259125	0.002173	8573.89273454151	1.133959	1.123187	1.1340429066703561	1.1232709716392684	1.126949907603946	1.1161765180307985
0.001089	0.259476	0.002197	8585.50237754151	1.134035	1.123249	1.134119061052454	1.1233331261409047	1.1270260619860442	1.116238672532435
0.001090	0.259750	0.002228	8594.58818354151	1.134112	1.123314	1.1341961382435033	1.1233982033917227	1.1271031391770934	1.1163037497832529
0.001091	0.260010	0.002155	8603.16922354151	1.134187	1.123378	1.1342712154345524	1.123462280642541	1.1271782163681423	1.1163678270340711
0.001092	0.260376	0.002124	8615.28363354151	1.134261	1.123437	1.1343452926256015	1.123521357893359	1.1272522935591915	1.116426904284889
0.001094	0.260696	0.002155	8625.88374154151	1.134335	1.123498	1.1344194470076998	1.1235825123949954	1.1273264479412899	1.1164880587865256
0.001095	0.260971	0.002179	8634.96954854151	1.134410	1.123562	1.1344945241987487	1.1236465896458132	1.1274015251323388	1.1165521360373434
0.001096	0.261246	0.002100	8644.05535454151	1.134483	1.123623	1.1345676013897978	1.1237076668966315	1.127474602323388	1.1166132132881617
0.001097	0.261597	0.002124	8655.66499754151	1.134557	1.123683	1.134641678580847	1.1237677441474494	1.1275486795144372	1.1166732905389796
0.001099	0.261810	0.002167	8662.73173554151	1.134631	1.123748	1.134715832962945	1.1238328986490855	1.127622833896535	1.1167384450406157
0.001100	0.262146	0.002069	8673.83661154151	1.134704	1.123807	1.134788910153994	1.1238919758999038	1.1276959110875842	1.116797522291434
0.001101	0.262497	0.002136	8685.44625354151	1.134778	1.123866	1.1348629873450433	1.123951053150722	1.1277699882786334	1.1168565995422521
0.001102	0.262711	0.002179	8692.51299154151	1.134853	1.123932	1.1349380645360923	1.1240171304015398	1.1278450654696823	1.11692267679307
0.001104	0.263107	0.002124	8705.63693554151	1.134927	1.123990	1.1350122189181906	1.124075284903176	1.1279192198517807	1.1169808312947063
0.001105	0.263351	0.002124	8713.71320854151	1.135001	1.124053	1.1350862961092396	1.1241383621539942	1.1279932970428295	1.1170439085455244
0.001106	0.263687	0.002118	8724.81808354151	1.135074	1.124112	1.1351593733002887	1.1241974394048124	1.1280663742338786	1.1171029857963426
0.001107	0.263962	0.002100	8733.90389054151	1.135147	1.124174	1.1352324504913378	1.1242595166556304	1.1281394514249277	1.1171650630471606
0.001109	0.264252	0.002100	8743.49446454151	1.135220	1.124235	1.1353056048734358	1.1243206711572666	1.1282126058070259	1.1172262175487968
0.001110	0.264572	0.002124	8754.09457254151	1.135293	1.124295	1.1353786820644851	1.1243807484080848	1.128285682998075	1.117286294799615
0.001111	0.264908	0.002112	8765.19944754151	1.135366	1.124354	1.1354517592555342	1.1244398256589028	1.128358760189124	1.117345372050433
0.001112	0.265182	0.002075	8774.28525454151	1.135439	1.124415	1.1355248364465833	1.1245009029097208	1.1284318373801732	1.117406449301251
0.001114	0.265533	0.002118	8785.89489654151	1.135512	1.124473	1.1355979908286815	1.124559057411357	1.1285049917622714	1.1174646038028873
0.001115	0.265747	0.002094	8792.96163554151	1.135584	1.124537	1.1356700680197305	1.1246231346621751	1.1285770689533203	1.1175286810537053
0.001116	0.266129	0.002112	8805.58081154151	1.135657	1.124594	1.1357431452107796	1.1246802119129933	1.1286501461443694	1.1175857583045234
0.001117	0.266418	0.002094	8815.17138554151	1.135730	1.124655	1.1358162224018287	1.1247412891638113	1.1287232233354185	1.1176468355553415
0.001119	0.266724	0.002081	8825.26672654151	1.135802	1.124714	1.1358883767839267	1.1248004436654475	1.1287953777175166	1.1177059900569777
0.001120	0.267014	0.002057	8834.85730054151	1.135874	1.124774	1.135960453974976	1.1248605209162656	1.128867454908566	1.1177660673077958
0.001121	0.267319	0.002075	8844.95264154151	1.135945	1.124833	1.136031531166025	1.1249195981670836	1.1289385320996148	1.1178251445586138
0.001122	0.267624	0.002100	8855.04798254151	1.136018	1.124893	1.136104608357074	1.1249796754179018	1.129011609290664	1.117885221809432
0.001124	0.267929	0.002081	8865.14332354151	1.136090	1.124952	1.1361767627391723	1.125038829919538	1.1290837636727624	1.1179443763110681
0.001125	0.268265	0.002081	8876.24819854151	1.136162	1.125011	1.1362488399302213	1.1250979071703562	1.1291558408638114	1.1180034535618864
0.001126	0.268555	0.002081	8885.83877254151	1.136235	1.125071	1.1363219171212706	1.125157984421174	1.1292289180548605	1.1180635308127043
0.001127	0.268845	0.002081	8895.42934654151	1.136307	1.125131	1.1363939943123196	1.1252180616719925	1.1293009952459094	1.1181236080635226
0.001129	0.269150	0.002051	8905.52468754151	1.136378	1.125189	1.1364651486944177	1.1252762161736285	1.1293721496280078	1.1181817625651587
0.001130	0.269379	0.002063	8913.09619354151	1.136449	1.125251	1.1365362258854668	1.1253382934244467	1.1294432268190566	1.1182438398159769
0.001131	0.269714	0.002057	8924.20106854151	1.136521	1.125309	1.1366083030765157	1.1253963706752645	1.1295153040101056	1.1183019170667947
0.001132	0.270065	0.002057	8935.81071054151	1.136592	1.125365	1.136679380267565	1.1254524479260828	1.1295863812011548	1.118357994317613
0.001134	0.270325	0.002051	8944.39175054151	1.136663	1.125425	1.1367505346496631	1.1255126024277189	1.1296575355832532	1.118418148819249
0.001135	0.270630	0.002039	8954.48709154151	1.136734	1.125483	1.1368216118407122	1.125570679678537	1.129728612774302	1.1184762260700671
0.001136	0.270920	0.002039	8964.07766554151	1.136804	1.125542	1.1368916890317613	1.1256297569293552	1.1297986899653512	1.1185353033208854
0.001137	0.271286	0.002039	8976.19207454151	1.136875	1.125598	1.1369627662228106	1.1256858341801734	1.1298697671564004	1.1185913805717036
0.001139	0.271637	0.002069	8987.80171754151	1.136946	1.125655	1.1370339206049085	1.1257429886818096	1.1299409215384983	1.1186485350733397
0.001140	0.271774	0.002045	8992.34462054151	1.137017	1.125720	1.1371049977959575	1.1258080659326275	1.1300119987295476	1.1187136123241577
0.001141	0.272171	0.001996	9005.46856354151	1.137087	1.125773	1.1371750749870067	1.1258611431834455	1.1300820759205967	1.1187666895749757
0.001142	0.272476	0.002032	9015.56390454151	1.137157	1.125830	1.1372451521780558	1.125918220434264	1.1301521531116459	1.118823766825794
0.001144	0.272781	0.002069	9025.65924554151	1.137229	1.125889	1.137317306560154	1.1259773749358999	1.130224307493744	1.11888292132743
0.001145	0.273041	0.002020	9034.24028554151	1.137299	1.125948	1.1373873837512032	1.1260364521867179	1.130294384684793	1.118941998578248
0.001146	0.273346	0.001990	9044.33562654151	1.137368	1.126005	1.1374564609422522	1.126093529437536	1.130363461875842	1.1189990758290662
0.001147	0.273651	0.002014	9054.43096754151	1.137438	1.126062	1.1375265381333013	1.126150606688354	1.1304335390668911	1.1190561530798842
0.001149	0.273987	0.002039	9065.53584254151	1.137508	1.126119	1.1375966925153993	1.1262077611899906	1.1305036934489894	1.1191133075815207
0.001150	0.274292	0.002032	9075.631183541509	1.137579	1.126176	1.1376677697064483	1.1262648384408085	1.1305747706400382	1.1191703848323387
0.001151	0.274597	0.002002	9085.72652454151	1.137648	1.126233	1.1377368468974975	1.1263219156916267	1.1306438478310876	1.1192274620831568
0.001152	0.274872	0.001996	9094.81233154151	1.137717	1.126291	1.1378059240885467	1.1263799929424445	1.1307129250221366	1.1192855393339747
0.001154	0.275238	0.002020	9106.92674154151	1.137787	1.126346	1.137876078470645	1.126435147444081	1.1307830794042348	1.1193406938356112
0.001155	0.275497	0.002014	9115.50778154151	1.137857	1.126405	1.1379461556616939	1.126494224694899	1.130853156595284	1.1193997710864292
0.001156	0.275772	0.001984	9124.59358754151	1.137926	1.126462	1.138015232852743	1.1265513019457172	1.130922233786333	1.1194568483372473
0.001157	0.276123	0.002014	9136.20323054151	1.137996	1.126517	1.1380853100437922	1.126606379196535	1.130992310977382	1.1195119255880652
0.001159	0.276428	0.002032	9146.29857154151	1.138066	1.126575	1.1381554644258902	1.1266645336981713	1.1310624653594803	1.1195700800897015
0.001160	0.276733	0.001996	9156.393912541509	1.138135	1.126631	1.1382245416169392	1.1267206109489893	1.1311315425505293	1.1196261573405195
0.001161	0.277008	0.001965	9165.47971954151	1.138204	1.126689	1.1382936188079884	1.1267786881998076	1.1312006197415783	1.1196842345913378
0.001162	0.277405	0.002026	9178.603662541509	1.138273	1.126742	1.1383626959990376	1.1268317654506255	1.1312696969326277	1.1197373118421556
0.001164	0.277618	0.001984	9185.67040154151	1.138342	1.126802	1.1384318503811357	1.1268919199522618	1.1313388513147258	1.119797466343792
0.001165	0.277893	0.001959	9194.75620854151	1.138410	1.126858	1.1384999275721848	1.1269479972030798	1.1314069285057746	1.11985354359461
0.001166	0.278275	0.001971	9207.37538454151	1.138479	1.126911	1.138569004763234	1.127001074453898	1.131476005696824	1.1199066208454282
0.001167	0.278549	0.001959	9216.46119154151	1.138547	1.126967	1.138637081954283	1.127057151704716	1.131544082887873	1.1199626980962463
0.001169	0.278824	0.001971	9225.54699854151	1.138615	1.127024	1.138705236336381	1.1271143062063522	1.1316122372699708	1.1200198525978824
0.001170	0.279175	0.001947	9237.15664054151	1.138683	1.127077	1.13877331352743	1.1271673834571705	1.1316803144610201	1.1200729298487007
0.001171	0.279465	0.001984	9246.74721454151	1.138751	1.127134	1.1388413907184793	1.1272244607079884	1.1317483916520694	1.1201300070995186
0.001172	0.279770	0.001971	9256.84255554151	1.138819	1.127189	1.1389094679095284	1.1272795379588065	1.1318164688431183	1.1201850843503367
0.001174	0.280045	0.001947	9265.92836254151	1.138887	1.127246	1.1389776222916266	1.1273366924604427	1.1318846232252167	1.1202422388519728
0.001175	0.280365	0.001965	9276.52847054151	1.138955	1.127300	1.1390456994826756	1.1273907697112608	1.1319527004162655	1.120296316102791
0.001176	0.280685	0.001953	9287.12857854151	1.139023	1.127355	1.1391137766737247	1.127445846962079	1.1320207776073148	1.1203513933536091
0.001177	0.280991	0.001965	9297.22391954151	1.139091	1.127410	1.139181853864774	1.127500924212897	1.132088854798364	1.1204064706044272
0.001179	0.281311	0.001965	9307.82402754151	1.139159	1.127465	1.139250008246872	1.1275560787145331	1.132157009180462	1.1204616251060633
0.001180	0.281586	0.001941	9316.90983454151	1.139226	1.127521	1.139317085437921	1.1276121559653514	1.1322240863715112	1.1205177023568815
0.001181	0.281845	0.001953	9325.49087454151	1.139294	1.127578	1.1393851626289702	1.1276692332161693	1.13229216356256	1.1205747796076995
0.001182	0.282227	0.001935	9338.11005054151	1.139361	1.127629	1.1394522398200193	1.1277203104669875	1.1323592407536092	1.1206258568585177
0.001184	0.282471	0.001917	9346.18632354151	1.139428	1.127685	1.1395193942021176	1.1277764649686237	1.1324263951357074	1.1206820113601539
0.001185	0.282776	0.001935	9356.28166454151	1.139494	1.127739	1.1395854713931666	1.127830542219442	1.1324924723267564	1.120736088610972
0.001186	0.283051	0.001886	9365.367471541509	1.139560	1.127794	1.1396515485842156	1.1278856194702598	1.1325585495178054	1.12079116586179
0.001187	0.283447	0.001959	9378.49141454151	1.139628	1.127845	1.1397196257752649	1.127936696721078	1.1326266267088547	1.1208422431126082
0.001189	0.283661	0.001917	9385.55815354151	1.139694	1.127903	1.1397857801573628	1.1279948512227143	1.1326927810909528	1.1209003976142444
0.001190	0.284042	0.001947	9398.17732954151	1.139761	1.127954	1.139852857348412	1.1280459284735322	1.132759858282002	1.1209514748650624
0.001191	0.284271	0.001874	9405.74883554151	1.139827	1.128010	1.139918934539461	1.1281020057243503	1.132825935473051	1.1210075521158804
0.001192	0.284637	0.001941	9417.86324454151	1.139894	1.128062	1.13998601173051	1.1281540829751684	1.1328930126641001	1.1210596293666986
0.001194	0.284897	0.001971	9426.44428454151	1.139962	1.128119	1.1400541661126082	1.1282112374768047	1.132961167046198	1.121116783868335
0.001195	0.285233	0.001874	9437.54915954151	1.140027	1.128170	1.1401192433036573	1.1282623147276225	1.1330262442372474	1.1211678611191527
0.001196	0.285553	0.001904	9448.14926754151	1.140093	1.128223	1.1401853204947066	1.1283153919784408	1.1330923214282964	1.121220938369971
0.001197	0.285797	0.001910	9456.225540541509	1.140159	1.128279	1.1402513976857556	1.128371469229259	1.1331583986193454	1.1212770156207892
0.001199	0.286072	0.001862	9465.31134754151	1.140224	1.128332	1.1403165520678535	1.128424623730895	1.1332235530014434	1.1213301701224252
0.001200	0.286438	0.001880	9477.42575654151	1.140289	1.128382	1.1403816292589029	1.128474700981713	1.1332886301924927	1.1213802473732433
0.001201	0.286697	0.001886	9486.00679654151	1.140355	1.128437	1.1404477064499519	1.1285297782325312	1.1333547073835417	1.1214353246240614
0.001202	0.287079	0.001910	9498.62597354151	1.140421	1.128487	1.1405137836410009	1.1285798554833495	1.1334207845745907	1.1214854018748797
0.001204	0.287323	0.001910	9506.70224554151	1.140487	1.128543	1.1405799380230992	1.1286360099849857	1.1334869389566893	1.1215415563765159
0.001205	0.287598	0.001868	9515.78805254151	1.140552	1.128597	1.1406450152141483	1.1286900872358037	1.1335520161477382	1.1215956336273338
0.001206	0.287964	0.001917	9527.90246254151	1.140618	1.128647	1.1407110924051973	1.1287401644866217	1.1336180933387872	1.121645710878152
0.001207	0.288239	0.001892	9536.98826854151	1.140684	1.128702	1.1407771695962465	1.1287952417374398	1.1336841705298366	1.12170078812897
0.001209	0.288513	0.001892	9546.07407554151	1.140749	1.128756	1.1408423239783445	1.1288493962390762	1.1337493249119346	1.1217549426306064
0.001210	0.288834	0.001917	9556.67418354151	1.140815	1.128809	1.1409084011693935	1.128902473489894	1.1338154021029836	1.1218080198814242
0.001211	0.289185	0.001874	9568.28382654151	1.140881	1.128859	1.1409744783604427	1.1289525507407123	1.1338814792940326	1.1218580971322425
0.001212	0.289505	0.001874	9578.883934541509	1.140946	1.128911	1.1410395555514918	1.1290046279915302	1.133946556485082	1.1219101743830604
0.001214	0.289734	0.001904	9586.45543954151	1.141012	1.128967	1.14110570993359	1.1290607824931667	1.13401271086718	1.1219663288846968
0.001215	0.290100	0.001929	9598.569849541509	1.141078	1.129019	1.1411717871246392	1.1291128597439846	1.134078788058229	1.1220184061355147
0.001216	0.290421	0.001880	9609.16995754151	1.141144	1.129071	1.1412378643156882	1.1291649369948027	1.134144865249278	1.1220704833863329
0.001217	0.290619	0.001898	9615.73192854151	1.141209	1.129128	1.141302941506737	1.1292220142456206	1.134209942440327	1.1221275606371508
0.001219	0.290970	0.001855	9627.34157154151	1.141274	1.129178	1.1413680958888353	1.1292721687472569	1.1342750968224253	1.122177715138787
0.001220	0.291367	0.001868	9640.465514541509	1.141338	1.129226	1.1414321730798844	1.1293202459980751	1.1343391740134745	1.1222257923896053
0.001221	0.291641	0.001862	9649.55132154151	1.141403	1.129279	1.1414972502709335	1.1293733232488932	1.1344042512045234	1.1222788696404233
0.001222	0.291901	0.001874	9658.13236154151	1.141468	1.129334	1.1415623274619826	1.1294284004997113	1.1344693283955727	1.1223339468912414
0.001224	0.292236	0.001868	9669.23723654151	1.141533	1.129384	1.1416274818440808	1.1294785550013473	1.1345344827776707	1.1223841013928775
0.001225	0.292526	0.001849	9678.82781054151	1.141597	1.129436	1.14169155903513	1.1295306322521657	1.1345985599687198	1.1224361786436958
0.001226	0.292816	0.001855	9688.41838454151	1.141661	1.129489	1.1417556362261791	1.1295837095029837	1.134662637159769	1.1224892558945139
0.001227	0.293167	0.001843	9700.02802654151	1.141725	1.129538	1.141819713417228	1.1296327867538016	1.1347267143508182	1.1225383331453318
0.001229	0.293442	0.001862	9709.11383354151	1.141789	1.129591	1.1418838677993262	1.1296859412554379	1.134790868732916	1.122591487646968
0.001230	0.293701	0.001862	9717.69487354151	1.141854	1.129645	1.1419489449903752	1.129740018506256	1.1348559459239653	1.1226455648977862
0.001231	0.293945	0.001843	9725.77114654151	1.141918	1.129698	1.1420130221814244	1.129793095757074	1.1349200231150145	1.1226986421486043
0.001232	0.294312	0.001825	9737.88555554151	1.141981	1.129747	1.1420760993724735	1.1298421730078922	1.1349831003060635	1.1227477193994224
0.001234	0.294632	0.001825	9748.485663541509	1.142044	1.129797	1.1421392537545718	1.1298923275095283	1.1350462546881617	1.1227978739010585
0.001235	0.294861	0.001837	9756.05716954151	1.142108	1.129851	1.1422033309456208	1.1299464047603465	1.1351103318792108	1.1228519511518766
0.001236	0.295258	0.001813	9769.18111254151	1.142171	1.129897	1.14226640813667	1.1299924820111644	1.1351734090702599	1.1228980284026946
0.001237	0.295532	0.001849	9778.26691954151	1.142235	1.129950	1.1423304853277187	1.1300455592619827	1.1352374862613086	1.1229511056535129
0.001239	0.295761	0.001855	9785.83842554151	1.142299	1.130004	1.142394639709817	1.1300997137636188	1.1353016406434069	1.123005260155149
0.001240	0.296143	0.001801	9798.45760154151	1.142362	1.130051	1.1424577169008663	1.130146791014437	1.1353647178344564	1.123052337405967
0.001241	0.296478	0.001801	9809.56247654151	1.142424	1.130100	1.1425197940919154	1.130195868265255	1.1354267950255053	1.1231014146567853
0.001242	0.296768	0.001825	9819.15305054151	1.142487	1.130151	1.1425828712829644	1.130246945516073	1.1354898722165543	1.1231524919076032
0.001244	0.297043	0.001837	9828.23885754151	1.142551	1.130203	1.1426470256650627	1.1302991000177094	1.1355540265986526	1.1232046464092396
0.001245	0.297348	0.001807	9838.33419854151	1.142614	1.130253	1.1427101028561117	1.1303491772685275	1.1356171037897016	1.1232547236600576
0.001246	0.297653	0.001831	9848.42953954151	1.142677	1.130304	1.1427731800471608	1.1304002545193454	1.1356801809807506	1.1233058009108756
0.001247	0.297958	0.001855	9858.52488054151	1.142741	1.130355	1.1428372572382097	1.1304513317701637	1.1357442581717998	1.1233568781616938
0.001249	0.298248	0.001807	9868.11545454151	1.142804	1.130406	1.1429004116203079	1.1305024862717998	1.135807412553898	1.12340803266333
0.001250	0.298599	0.001807	9879.72509654151	1.142867	1.130454	1.1429634888113571	1.130550563522618	1.135870489744947	1.1234561099141482
0.001251	0.298874	0.001807	9888.81090354151	1.142929	1.130505	1.1430255660024062	1.130601640773436	1.1359325669359963	1.1235071871649662
0.001252	0.299133	0.001794	9897.39194354151	1.142992	1.130557	1.1430886431934553	1.1306537180242542	1.1359956441270453	1.1235592644157844
0.001254	0.299515	0.001801	9910.01111954151	1.143054	1.130603	1.1431507975755535	1.1306998725258903	1.1360577985091433	1.1236054189174205
0.001255	0.299759	0.001807	9918.087392541509	1.143116	1.130655	1.1432128747666026	1.1307519497767082	1.1361198757001927	1.1236574961682384
0.001256	0.300003	0.001746	9926.16366554151	1.143176	1.130705	1.1432729519576517	1.1308020270275265	1.1361799528912417	1.1237075734190567
0.001257	0.300262	0.001599	9934.74470554151	1.143232	1.130750	1.1433290291487006	1.1308471042783446	1.1362360300822907	1.1237526506698747
0.001259	0.300476	0.001544	9941.81144454151	1.143285	1.130794	1.143382183530799	1.1308912587799809	1.1362891844643888	1.123796805171511
0.001260	0.300629	0.001367	9946.85911454151	1.143333	1.130836	1.1434302607218478	1.1309333360307987	1.136337261655438	1.1238388824223289
0.001261	0.300781	0.001245	9951.90678554151	1.143375	1.130872	1.143472337912897	1.130969413281617	1.1363793388464871	1.1238749596731472
0.001262	0.300888	0.001044	9955.44015454151	1.143412	1.130904	1.1435094151039462	1.131001490532435	1.136416416037536	1.1239070369239652
0.001264	0.300888	0.000879	9955.44015454151	1.143442	1.130934	1.1435395694860444	1.1310316450340714	1.1364465704196345	1.1239371914256016
0.001265	0.300919	0.000751	9956.44968854151	1.143468	1.130959	1.1435656466770934	1.1310567222848893	1.1364726476106832	1.1239622686764195
0.001266	0.300919	0.000592	9956.44968854151	1.143489	1.130980	1.1435867238681425	1.1310777995357075	1.1364937248017326	1.1239833459272377
0.001267	0.300827	0.000421	9953.42108654151	1.143503	1.130998	1.1436008010591914	1.1310958767865253	1.1365078019927815	1.1240014231780555
0.001269	0.300797	0.000256	9952.411552541509	1.143512	1.131008	1.1436099554412897	1.1311060312881618	1.1365169563748796	1.124011577679692
0.001270	0.300690	8.544922E-5	9948.87818254151	1.143515	1.131016	1.1436130326323388	1.1311141085389798	1.1365200335659287	1.12401965493051
0.001271	0.300705	-4.272461E-5	9949.38294954151	1.143514	1.131014	1.1436121098233878	1.1311121857897979	1.1365191107569776	1.124017732181328
0.001272	0.300461	-0.000183	9941.30667754151	1.143507	1.131017	1.143605187014437	1.1311152630406158	1.136512187948027	1.124020809432146
0.001274	0.300354	-0.000342	9937.773307541509	1.143496	1.131011	1.1435943413965353	1.1311094175422522	1.1365013423301251	1.1240149639337824
0.001275	0.300293	-0.000372	9935.75423954151	1.143483	1.131000	1.1435814185875843	1.1310984947930702	1.1364884195211742	1.1240040411846004
0.001276	0.300049	-0.000500	9927.67796654151	1.143465	1.130992	1.1435634957786334	1.1310905720438884	1.1364704967122234	1.1239961184354186
0.001277	0.299835	-0.000635	9920.61122854151	1.143444	1.130980	1.1435425729696822	1.1310786492947065	1.1364495739032723	1.1239841956862366
0.001279	0.299728	-0.000696	9917.07785854151	1.143420	1.130960	1.1435187273517806	1.1310588037963425	1.1364257282853707	1.1239643501878727
0.001280	0.299484	-0.000751	9909.00158554151	1.143393	1.130944	1.1434918045428297	1.1310428810471607	1.1363988054764196	1.1239484274386908
0.001281	0.299225	-0.000879	9900.42054554151	1.143363	1.130924	1.1434618817338786	1.131022958297979	1.1363688826674685	1.1239285046895091
0.001282	0.299088	-0.000946	9895.877642541509	1.143331	1.130897	1.143429958924928	1.130996035548797	1.136336959858518	1.123901581940327
0.001284	0.298843	-0.001001	9887.80136954151	1.143296	1.130873	1.1433951133070261	1.130972190050433	1.1363021142406162	1.1238777364419632
0.001285	0.298523	-0.001044	9877.20126154151	1.143260	1.130850	1.143359190498075	1.1309492673012511	1.1362661914316652	1.1238548136927813
0.001286	0.298370	-0.001117	9872.15359154151	1.143221	1.130818	1.143320267689124	1.1309173445520695	1.1362272686227142	1.1238228909435997
0.001287	0.298111	-0.001117	9863.57255154151	1.143182	1.130790	1.143281344880173	1.1308894218028873	1.1361883458137632	1.1237949681944175
0.001289	0.297821	-0.001190	9853.981977541509	1.143141	1.130760	1.1432404992622713	1.1308595763045235	1.1361475001958614	1.1237651226960537
0.001290	0.297516	-0.001276	9843.88663654151	1.143097	1.130729	1.1431965764533205	1.1308286535553418	1.1361035773869106	1.123734199946872
0.001291	0.297348	-0.001263	9838.33419854151	1.143053	1.130692	1.1431526536443697	1.1307917308061597	1.1360596545779598	1.1236972771976899
0.001292	0.297028	-0.001288	9827.73409054151	1.143008	1.130661	1.1431077308354187	1.1307608080569778	1.1360147317690088	1.123666354448508
0.001294	0.296707	-0.001361	9817.13398254151	1.142961	1.130627	1.1430608852175168	1.130726962558614	1.1359678861511067	1.1236325089501442
0.001295	0.296570	-0.001404	9812.59107954151	1.142913	1.130585	1.143012962408566	1.1306850398094321	1.1359199633421562	1.1235905862009623
0.001296	0.296249	-0.001379	9801.99097054151	1.142865	1.130549	1.142965039599615	1.1306491170602502	1.1358720405332048	1.1235546634517803
0.001297	0.295837	-0.001465	9788.36226054151	1.142814	1.130516	1.142914116790664	1.1306161943110684	1.1358211177242539	1.1235217407025986
0.001299	0.295685	-0.001514	9783.31459054151	1.142762	1.130471	1.1428622711727623	1.1305713488127045	1.1357692721063524	1.1234768952042347
0.001300	0.295349	-0.001447	9772.20971454151	1.142711	1.130434	1.1428113483638114	1.1305344260635226	1.1357183492974015	1.1234399724550528
0.001301	0.295059	-0.001489	9762.61914054151	1.142660	1.130394	1.1427604255548605	1.1304945033143405	1.1356674264884505	1.1234000497058707
0.001302	0.294800	-0.001495	9754.03810154151	1.142608	1.130353	1.1427085027459096	1.1304535805651588	1.1356155036794995	1.123359126956689
0.001304	0.294525	-0.001544	9744.95229454151	1.142555	1.130311	1.1426556571280078	1.130411735066795	1.1355626580615978	1.1233172814583252
0.001305	0.294220	-0.001538	9734.85695354151	1.142501	1.130271	1.1426017343190569	1.1303718123176132	1.135508735252647	1.1232773587091434
0.001306	0.293869	-0.001532	9723.24731054151	1.142448	1.130232	1.1425488115101057	1.130332889568431	1.1354558124436958	1.1232384359599612
0.001307	0.293701	-0.001617	9717.69487354151	1.142393	1.130184	1.1424938887011549	1.1302849668192494	1.1354008896347447	1.1231905132107796
0.001309	0.293350	-0.001508	9706.08523154151	1.142340	1.130145	1.142441043083253	1.1302461213208854	1.135348044016843	1.1231516677124156
0.001310	0.293015	-0.001563	9694.98035654151	1.142286	1.130105	1.1423871202743021	1.1302061985717036	1.1352941212078922	1.1231117449632337
0.001311	0.292740	-0.001599	9685.89454954151	1.142230	1.130061	1.1423311974653514	1.1301622758225216	1.1352381983989415	1.1230678222140518
0.001312	0.292496	-0.001581	9677.81827654151	1.142176	1.130016	1.1422772746564005	1.1301173530733397	1.1351842755899906	1.1230228994648699
0.001314	0.292191	-0.001587	9667.72293554151	1.142120	1.129974	1.1422214290384987	1.130075507574976	1.1351284299720885	1.1229810539665062
0.001315	0.291901	-0.001660	9658.13236154151	1.142063	1.129929	1.1421645062295478	1.1300305848257939	1.1350715071631376	1.122936131217324
0.001316	0.291626	-0.001617	9649.04655454151	1.142007	1.129884	1.1421085834205966	1.1299856620766122	1.1350155843541865	1.1228912084681424
0.001317	0.291306	-0.001605	9638.44644654151	1.141951	1.129841	1.1420526606116457	1.1299427393274304	1.1349596615452358	1.1228482857189606
0.001319	0.290939	-0.001660	9626.33203754151	1.141894	1.129799	1.141995814993744	1.1299008938290664	1.134902815927334	1.1228064402205966
0.001320	0.290649	-0.001678	9616.74146354151	1.141836	1.129753	1.1419378921847931	1.1298549710798844	1.134844893118383	1.1227605174714146
0.001321	0.290375	-0.001660	9607.65565654151	1.141778	1.129707	1.1418799693758421	1.1298090483307026	1.134786970309432	1.1227145947222328
0.001322	0.290054	-0.001654	9597.05554854151	1.141720	1.129663	1.1418220465668913	1.1297651255815209	1.1347290475004814	1.122670671973051
0.001324	0.289841	-0.001697	9589.98880954151	1.141662	1.129613	1.1417642009489894	1.129715280083157	1.1346712018825795	1.122620826474687
0.001325	0.289490	-0.001648	9578.37916754151	1.141605	1.129571	1.1417072781400386	1.129673357333975	1.1346142790736287	1.1225789037255052
0.001326	0.289154	-0.001672	9567.27429254151	1.141547	1.129526	1.1416493553310876	1.1296284345847931	1.1345563562646777	1.1225339809763233
0.001327	0.288879	-0.001721	9558.18848554151	1.141487	1.129478	1.1415894325221365	1.1295805118356113	1.1344964334557264	1.1224860582271414
0.001329	0.288620	-0.001715	9549.60744554151	1.141428	1.129430	1.141530586904235	1.1295326663372474	1.1344375878378248	1.1224382127287775
0.001330	0.288300	-0.001624	9539.00733754151	1.141371	1.129386	1.1414736640952838	1.1294887435880654	1.134380665028874	1.1223942899795956
0.001331	0.287949	-0.001721	9527.39769454151	1.141312	1.129342	1.1414147412863331	1.1294448208388836	1.1343217422199232	1.1223503672304138
0.001332	0.287674	-0.001746	9518.31188854151	1.141251	1.129293	1.1413538184773822	1.1293958980897016	1.1342608194109722	1.1223014444812318
0.001334	0.287399	-0.001709	9509.22608154151	1.141192	1.129245	1.1412949728594803	1.129348052591338	1.1342019737930702	1.1222535989828681
0.001335	0.287048	-0.001727	9497.61643854151	1.141132	1.129200	1.1412350500505295	1.1293031298421559	1.1341420509841194	1.122208676233686
0.001336	0.286789	-0.001727	9489.03539954151	1.141073	1.129151	1.1411761272415784	1.129254207092974	1.1340831281751682	1.1221597534845043
0.001337	0.286530	-0.001691	9480.45435954151	1.141014	1.129103	1.1411172044326274	1.129206284343792	1.1340242053662175	1.1221118307353222
0.001339	0.286118	-0.001709	9466.82564854151	1.140954	1.129060	1.1410573588147257	1.1291634388454284	1.1339643597483158	1.1220689852369585
0.001340	0.285889	-0.001740	9459.25414354151	1.140894	1.129010	1.1409974360057749	1.1291135160962464	1.133904436939365	1.1220190624877766
0.001341	0.285522	-0.001733	9447.13973354151	1.140834	1.128965	1.1409375131968238	1.1290685933470646	1.1338445141304136	1.1219741397385947
0.001342	0.285294	-0.001691	9439.56822854151	1.140775	1.128916	1.140878590387873	1.1290196705978826	1.133785591321463	1.1219252169894127
0.001344	0.284988	-0.001709	9429.47288754151	1.140716	1.128869	1.1408197447699713	1.1289728250995186	1.1337267457035614	1.1218783714910487
0.001345	0.284744	-0.001703	9421.39661454151	1.140657	1.128820	1.1407608219610204	1.1289239023503368	1.1336678228946102	1.121829448741867
0.001346	0.284332	-0.001733	9407.76790354151	1.140597	1.128778	1.1407008991520693	1.128881979601155	1.1336079000856594	1.1217875259926853
0.001347	0.284027	-0.001721	9397.67256254151	1.140537	1.128730	1.1406409763431182	1.128834056851973	1.133547977276708	1.1217396032435032
0.001349	0.283783	-0.001758	9389.59628954151	1.140477	1.128680	1.1405811307252165	1.128784211353609	1.1334881316588064	1.1216897577451392
0.001350	0.283478	-0.001709	9379.50094854151	1.140417	1.128633	1.1405212079162657	1.1287372886044273	1.1334282088498555	1.1216428349959575
0.001351	0.283081	-0.001727	9366.37700554151	1.140357	1.128590	1.1404612851073148	1.1286943658552455	1.1333682860409047	1.1215999122467757
0.001352	0.282822	-0.001764	9357.79596554151	1.140296	1.128540	1.1404003622983638	1.1286444431060636	1.1333073632319537	1.1215499894975938
0.001354	0.282547	-0.001740	9348.71015854151	1.140236	1.128491	1.140340516680462	1.1285955976076996	1.133247517614052	1.1215011439992297
0.001355	0.282242	-0.001740	9338.61481754151	1.140176	1.128443	1.140280593871511	1.128547674858518	1.1331875948051011	1.121453221250048
0.001356	0.281937	-0.001746	9328.519476541509	1.140115	1.128395	1.14021967106256	1.1284997521093358	1.1331266719961501	1.121405298500866
0.001357	0.281662	-0.001782	9319.43366954151	1.140054	1.128345	1.140158748253609	1.128449829360154	1.1330657491871992	1.121355375751684
0.001359	0.281326	-0.001758	9308.32879454151	1.139993	1.128298	1.1400979026357074	1.1284029838617902	1.1330049035692973	1.1213085302533203
0.001360	0.281036	-0.001764	9298.73822054151	1.139931	1.128249	1.1400359798267565	1.1283540611126084	1.1329429807603466	1.1212596075041386
0.001361	0.280716	-0.001752	9288.13811254151	1.139871	1.128201	1.1399760570178057	1.1283061383634263	1.1328830579513958	1.1212116847549565
0.001362	0.280396	-0.001746	9277.53800454151	1.139810	1.128154	1.1399151342088547	1.1282592156142446	1.1328221351424448	1.1211647620057748
0.001364	0.280121	-0.001794	9268.45219754151	1.139748	1.128103	1.139853288590953	1.1282083701158807	1.1327602895245428	1.1211139165074109
0.001365	0.279785	-0.001813	9257.34732254151	1.139685	1.128055	1.1397903657820019	1.1281604473666988	1.132697366715592	1.121065993758229
0.001366	0.279541	-0.001770	9249.27104954151	1.139624	1.128004	1.139729442973051	1.1281095246175168	1.132636443906641	1.121015071009047
0.001367	0.279251	-0.001721	9239.68047554151	1.139564	1.127956	1.1396695201641	1.128061601868335	1.1325765210976901	1.120967148259865
0.001369	0.279007	-0.001733	9231.60420254151	1.139504	1.127906	1.1396096745461983	1.1280117563699712	1.1325166754797884	1.1209173027615014
0.001370	0.278595	-0.001758	9217.975492541509	1.139443	1.127862	1.1395487517372473	1.1279678336207892	1.1324557526708374	1.1208733800123194
0.001371	0.278229	-0.001764	9205.86108354151	1.139382	1.127816	1.1394878289282964	1.1279219108716072	1.1323948298618864	1.1208274572631374
0.001372	0.277924	-0.001788	9195.76574254151	1.139320	1.127767	1.1394259061193457	1.1278729881224254	1.1323329070529358	1.1207785345139556
0.001374	0.277710	-0.001794	9188.69900354151	1.139258	1.127714	1.139364060501444	1.1278201426240617	1.1322710614350338	1.1207256890155919
0.001375	0.277420	-0.001721	9179.10842954151	1.139198	1.127665	1.1393041376924926	1.1277712198748797	1.1322111386260825	1.1206767662664099
0.001376	0.276993	-0.001801	9164.97495254151	1.139136	1.127621	1.1392422148835417	1.1277272971256977	1.1321492158171318	1.120632843517228
0.001377	0.276764	-0.001819	9157.40344654151	1.139073	1.127568	1.139179292074591	1.1276743743765159	1.132086293008181	1.120579920768046
0.001379	0.276505	-0.001758	9148.82240654151	1.139012	1.127517	1.139118446456689	1.1276235288781522	1.132025447390279	1.1205290752696824
0.001380	0.276184	-0.001758	9138.22229854151	1.138951	1.127470	1.1390575236477383	1.12757660612897	1.1319645245813281	1.1204821525205002
0.001381	0.275848	-0.001801	9127.11742354151	1.138888	1.127421	1.1389946008387872	1.1275276833797883	1.1319016017723773	1.1204332297713184
0.001382	0.275558	-0.001819	9117.52684954151	1.138826	1.127371	1.1389326780298363	1.1274777606306063	1.1318396789634262	1.1203833070221365
0.001384	0.275253	-0.001752	9107.43150854151	1.138764	1.127322	1.1388708324119348	1.1274289151322425	1.1317778333455246	1.1203344615237727
0.001385	0.274933	-0.001801	9096.83140054151	1.138702	1.127273	1.1388089096029836	1.1273799923830605	1.1317159105365735	1.1202855387745907
0.001386	0.274658	-0.001825	9087.74559354151	1.138639	1.127221	1.1387459867940326	1.1273280696338788	1.1316529877276227	1.120233616025409
0.001387	0.274353	-0.001825	9077.650252541509	1.138576	1.127171	1.1386830639850818	1.1272781468846969	1.1315900649186719	1.120183693276227
0.001389	0.274078	-0.001788	9068.56444554151	1.138514	1.127120	1.13862121836718	1.127227301386333	1.1315282193007699	1.1201328477778631
0.001390	0.273712	-0.001825	9056.45003654151	1.138451	1.127072	1.1385582955582292	1.1271793786371511	1.131465296491819	1.1200849250286813
0.001391	0.273453	-0.001819	9047.86899654151	1.138387	1.127020	1.1384943727492782	1.1271274558879691	1.131401373682868	1.1200330022794993
0.001392	0.273117	-0.001831	9036.76412054151	1.138324	1.126971	1.1384314499403272	1.1270785331387871	1.1313384508739173	1.1199840795303173
0.001394	0.272781	-0.001837	9025.65924554151	1.138260	1.126921	1.1383676043224256	1.1270286876404236	1.1312746052560154	1.1199342340319538
0.001395	0.272491	-0.001855	9016.06867154151	1.138196	1.126869	1.1383036815134744	1.1269767648912414	1.1312106824470645	1.1198823112827716
0.001396	0.272171	-0.001813	9005.46856354151	1.138133	1.126819	1.1382407587045236	1.1269268421420597	1.1311477596381136	1.11983238853359
0.001397	0.271866	-0.001843	8995.37322254151	1.138069	1.126768	1.1381768358955726	1.1268759193928777	1.1310838368291627	1.1197814657844078
0.001399	0.271622	-0.001819	8987.29694954151	1.138006	1.126715	1.138113990277671	1.126823073894514	1.131020991211261	1.1197286202860441
0.001400	0.271286	-0.001813	8976.19207454151	1.137943	1.126666	1.1380510674687199	1.126774151145332	1.1309580684023097	1.1196796975368621
0.001401	0.270966	-0.001855	8965.59196654151	1.137879	1.126615	1.1379871446597691	1.1267232283961501	1.1308941455933592	1.1196287747876803
0.001402	0.270706	-0.001813	8957.01092654151	1.137816	1.126563	1.137924221850818	1.1266713056469682	1.130831222784408	1.1195768520384983
0.001404	0.270447	-0.001794	8948.42988654151	1.137754	1.126511	1.1378623762329163	1.1266194601486044	1.1307693771665064	1.1195250065401345
0.001405	0.270081	-0.001855	8936.31547754151	1.137690	1.126462	1.1377984534239654	1.1265705373994226	1.1307054543575554	1.1194760837909528
0.001406	0.269760	-0.001886	8925.715369541509	1.137625	1.126411	1.1377335306150145	1.1265196146502408	1.1306405315486043	1.119425161041771
0.001407	0.269531	-0.001862	8918.14386354151	1.137560	1.126356	1.1376686078060634	1.1264646919010586	1.1305756087396532	1.1193702382925887
0.001409	0.269211	-0.001843	8907.54375554151	1.137496	1.126305	1.1376047621881618	1.1264138464026947	1.1305117631217518	1.1193193927942249
0.001410	0.268860	-0.001892	8895.93411354151	1.137431	1.126254	1.1375398393792109	1.126362923653513	1.1304468403128007	1.1192684700450433
0.001411	0.268585	-0.001862	8886.84830654151	1.137366	1.126201	1.13747491657026	1.1263100009043312	1.13038191750385	1.1192155472958614
0.001412	0.268280	-0.001819	8876.75296554151	1.137303	1.126150	1.137411993761309	1.1262590781551491	1.1303189946948988	1.1191646245466793
0.001414	0.267975	-0.001849	8866.657624541509	1.137238	1.126099	1.1373471481434072	1.1262082326567853	1.1302541490769973	1.1191137790483154
0.001415	0.267609	-0.001910	8854.54321554151	1.137173	1.126048	1.137282225334456	1.1261573099076034	1.1301892262680462	1.1190628562991336
0.001416	0.267380	-0.001874	8846.971709541509	1.137108	1.125993	1.1372173025255052	1.1261023871584215	1.130124303459095	1.1190079335499516
0.001417	0.267059	-0.001886	8836.37160154151	1.137042	1.125940	1.1371513797165544	1.1260494644092396	1.1300583806501443	1.1189550108007698
0.001419	0.266754	-0.001904	8826.27626054151	1.136976	1.125887	1.1370855340986525	1.1259966189108759	1.1299925350322426	1.118902165302406
0.001420	0.266479	-0.001874	8817.19045354151	1.136911	1.125834	1.1370206112897017	1.125943696161694	1.1299276122232915	1.1188492425532242
0.001421	0.266159	-0.001904	8806.59034554151	1.136845	1.125781	1.1369546884807509	1.1258907734125119	1.1298616894143407	1.118796319804042
0.001422	0.265823	-0.001917	8795.48547054151	1.136779	1.125729	1.1368887656717999	1.1258388506633301	1.12979576660539	1.1187443970548603
