Repository: pietracorvo/HystAPI

# Example data

The example data in this folder is from measurements performed during my physics bachelor.

The material is **FeSi3** (iron with 3% silicon), aka 'electrical steel', the standard material for ring cores in trafos. 

Four of the five samples where treated with high pressure torison (HPT, 20 rotations at 20GPa), to achieve nanocristallisation of the grains, which has a huge impact on the magnetic properties of the material. The HPT deformation was done at 77K (under liquid nitrogen) and at 293K (at room temperature). Afterwards some samples were heat treated at a temperature of 493K (for two hours) to anneal defects from the deformation process.

The five samples are:

File: testData/FeSi3_LN/G4_748V_100Hz_800000Fs0.txt (part 5 of 57)
--------------------------
t	U1	U2	H	Braw	Jraw	B_drift	 J_drift	B_corr	J_corr
0.001415	0.169266	0.001904	5599.699584148004	1.103971	1.096935	1.1042186406541608	1.0971825767103174	1.096411354791727	1.0893765687309522
0.001416	0.169418	0.001935	5604.747255148002	1.104038	1.096995	1.1042858156652238	1.0972427516761905	1.09647852980279	1.0894367436968253
0.001417	0.169556	0.001917	5609.290158148004	1.104104	1.097056	1.1043519906762866	1.0973039266420634	1.0965447048138528	1.0894979186626983
0.001419	0.169815	0.001917	5617.871198148003	1.104171	1.097111	1.1044193406984126	1.0973592765738094	1.0966120548359788	1.0895532685944442
0.001420	0.169922	0.001923	5621.404568148004	1.104237	1.097174	1.1044855157094757	1.0974224515396827	1.0966782298470417	1.0896164435603175
0.001421	0.170013	0.001923	5624.433170148002	1.104304	1.097236	1.1045526907205387	1.0974846265055556	1.0967454048581047	1.0896786185261904
0.001422	0.170166	0.001868	5629.480841148003	1.104369	1.097295	1.1046178657316017	1.0975438014714285	1.0968105798691679	1.0897377934920633
0.001424	0.170380	0.001935	5636.547579148002	1.104436	1.097353	1.1046852157537277	1.0976021514031746	1.0968779298912938	1.0897961434238095
0.001425	0.170486	0.001923	5640.080949148003	1.104502	1.097415	1.1047513907647908	1.0976643263690475	1.0969441049023567	1.0898583183896824
0.001426	0.170624	0.001898	5644.623852148003	1.104568	1.097475	1.1048175657758537	1.0977245013349206	1.0970102799134196	1.0899184933555555
0.001427	0.170792	0.001862	5650.176290148003	1.104633	1.097533	1.1048827407869168	1.0977826763007938	1.0970754549244828	1.0899766683214287
0.001429	0.170990	0.001935	5656.7382611480025	1.104700	1.097592	1.1049500908090428	1.0978420262325397	1.0971428049466088	1.0900360182531745
0.001430	0.171082	0.001917	5659.766864148003	1.104766	1.097654	1.1050162658201057	1.0979042011984126	1.0972089799576716	1.0900981932190474
0.001431	0.171280	0.001849	5666.328835148002	1.104830	1.097710	1.1050804408311687	1.0979603761642858	1.0972731549687347	1.0901543681849206
0.001432	0.171448	0.001868	5671.881273148003	1.104895	1.097768	1.1051456158422317	1.0980185511301588	1.0973383299797979	1.0902125431507936
0.001434	0.171570	0.001923	5675.919409148002	1.104961	1.097829	1.105211965864358	1.0980799010619047	1.0974046800019241	1.0902738930825395
0.001435	0.171692	0.001855	5679.9575461480035	1.105026	1.097889	1.105277140875421	1.0981400760277777	1.0974698550129869	1.0903340680484126
0.001436	0.171921	0.001855	5687.529051148003	1.105090	1.097944	1.1053413158864838	1.0981952509936508	1.09753403002405	1.0903892430142856
0.001437	0.171967	0.001855	5689.043353148003	1.105155	1.098006	1.105406490897547	1.098257425959524	1.097599205035113	1.0904514179801588
0.001439	0.172195	0.001886	5696.614858148003	1.105220	1.098062	1.105471840919673	1.09831377589127	1.0976645550572393	1.0905077679119048
0.001440	0.172318	0.001862	5700.652995148002	1.105285	1.098121	1.105537015930736	1.0983729508571427	1.097729730068302	1.0905669428777776
0.001441	0.172485	0.001868	5706.205432148003	1.105349	1.098179	1.1056011909417989	1.098431125823016	1.097793905079365	1.0906251178436508
0.001442	0.172577	0.001862	5709.234035148003	1.105414	1.098240	1.1056663659528618	1.098492300788889	1.0978590800904278	1.0906862928095238
0.001444	0.172806	0.001855	5716.805540148003	1.105478	1.098295	1.1057307159749878	1.0985476507206349	1.0979234301125538	1.0907416427412697
0.001445	0.172958	0.001874	5721.8532111480035	1.105543	1.098353	1.105795890986051	1.0986058256865079	1.097988605123617	1.0907998177071427
0.001446	0.173050	0.001868	5724.881813148002	1.105607	1.098414	1.105860065997114	1.0986670006523809	1.09805278013468	1.0908609926730157
0.001447	0.173187	0.001788	5729.424717148004	1.105670	1.098471	1.105923241008177	1.098724175618254	1.098115955145743	1.0909181676388888
0.001449	0.173416	0.001862	5736.996222148004	1.105734	1.098525	1.105987591030303	1.09877852555	1.098180305167869	1.0909725175706348
0.001450	0.173477	0.001862	5739.015291148004	1.105798	1.098587	1.106051766041366	1.098840700515873	1.098244480178932	1.0910346925365078
0.001451	0.173706	0.001807	5746.5867961480035	1.105862	1.098641	1.106115941052429	1.098894875481746	1.098308655189995	1.0910888675023809
0.001452	0.173813	0.001849	5750.120166148003	1.105926	1.098700	1.106180116063492	1.098954050447619	1.098372830201058	1.0911480424682538
0.001454	0.174057	0.001898	5758.196439148003	1.105991	1.098755	1.106245466085618	1.099009400379365	1.0984381802231842	1.0912033923999997
0.001455	0.174103	0.001819	5759.7107401480025	1.106054	1.098817	1.1063086410966811	1.099071575345238	1.098501355234247	1.0912655673658729
0.001456	0.174286	0.001807	5765.767944148003	1.106117	1.098872	1.106371816107744	1.0991267503111113	1.09856453024531	1.0913207423317461
0.001457	0.174515	0.001843	5773.339450148003	1.106181	1.098926	1.1064359911188073	1.0991809252769842	1.0986287052563735	1.091374917297619
0.001459	0.174545	0.001862	5774.348984148002	1.106245	1.098989	1.106500341140933	1.0992442752087301	1.098693055278499	1.091438267229365
0.001460	0.174713	0.001794	5779.901422148003	1.106308	1.099045	1.1065635161519962	1.0993004501746033	1.0987562302895624	1.0914944421952382
0.001461	0.174973	0.001801	5788.482462148004	1.106370	1.099097	1.1066256911630592	1.0993526251404762	1.0988184053006251	1.091546617161111
0.001462	0.175018	0.001843	5789.996763148003	1.106434	1.099158	1.106689866174122	1.0994138001063494	1.0988825803116882	1.0916077921269842
0.001464	0.175232	0.001819	5797.063502148003	1.106497	1.099212	1.1067532161962483	1.0994681500380954	1.0989459303338145	1.0916621420587302
0.001465	0.175385	0.001813	5802.111172148003	1.106560	1.099269	1.1068163912073112	1.0995253250039683	1.0990091053448774	1.0917193170246031
0.001466	0.175522	0.001807	5806.654076148003	1.106622	1.099326	1.1068785662183742	1.0995824999698414	1.0990712803559402	1.0917764919904762
0.001467	0.175629	0.001813	5810.1874451480035	1.106685	1.099384	1.1069417412294371	1.0996406749357142	1.099134455367003	1.091834666956349
0.001469	0.175842	0.001813	5817.254184148003	1.106748	1.099438	1.1070050912515632	1.0996950248674602	1.0991978053891294	1.091889016888095
0.001470	0.175995	0.001831	5822.301854148003	1.106811	1.099495	1.1070682662626263	1.0997521998333333	1.0992609804001923	1.0919461918539681
0.001471	0.176163	0.001825	5827.854292148002	1.106875	1.099552	1.1071324412736894	1.0998093747992064	1.0993251554112553	1.0920033668198412
0.001472	0.176285	0.001807	5831.892428148003	1.106937	1.099609	1.1071946162847524	1.0998665497650795	1.0993873304223185	1.0920605417857143
0.001474	0.176437	0.001794	5836.940099148003	1.107000	1.099665	1.1072579663068782	1.0999228996968253	1.0994506804444444	1.0921168917174602
0.001475	0.176544	0.001837	5840.473468148002	1.107063	1.099724	1.1073211413179411	1.0999820746626983	1.0995138554555073	1.0921760666833331
0.001476	0.176682	0.001794	5845.016371148004	1.107125	1.099781	1.1073833163290043	1.1000392496285714	1.0995760304665705	1.0922332416492062
0.001477	0.176865	0.001782	5851.073576148003	1.107187	1.099835	1.1074454913400673	1.1000934245944443	1.0996382054776332	1.092287416615079
0.001479	0.176987	0.001819	5855.111713148002	1.107250	1.099893	1.1075088413621934	1.1001517745261904	1.0997015554997596	1.0923457665468252
0.001480	0.177170	0.001813	5861.168917148003	1.107313	1.099948	1.1075720163732563	1.1002069494920634	1.0997647305108225	1.0924009415126983
0.001481	0.177368	0.001770	5867.7308891480025	1.107375	1.100002	1.1076341913843193	1.1002611244579363	1.0998269055218852	1.0924551164785712
0.001482	0.177521	0.001831	5872.778559148002	1.107438	1.100058	1.1076973663953824	1.1003172994238095	1.0998900805329486	1.0925112914444444
0.001484	0.177658	0.001825	5877.321463148002	1.107501	1.100115	1.1077607164175085	1.1003746493555555	1.0999534305550744	1.0925686413761904
0.001485	0.177765	0.001752	5880.854832148003	1.107562	1.100172	1.1078218914285713	1.1004318243214286	1.1000146055661375	1.0926258163420635
0.001486	0.177979	0.001770	5887.921571148003	1.107624	1.100225	1.1078840664396343	1.1004849992873016	1.1000767805772003	1.0926789913079364
0.001487	0.178101	0.001825	5891.959707148002	1.107686	1.100283	1.1079462414506973	1.1005431742531746	1.1001389555882635	1.0927371662738095
0.001489	0.178223	0.001782	5895.997844148003	1.107748	1.100339	1.1080085914728235	1.1005995241849207	1.1002013056103896	1.0927935162055555
0.001490	0.178436	0.001764	5903.064582148003	1.107810	1.100392	1.1080707664838865	1.1006526991507937	1.1002634806214524	1.0928466911714285
0.001491	0.178589	0.001801	5908.112253148003	1.107872	1.100448	1.1081329414949495	1.1007088741166668	1.1003256556325156	1.0929028661373017
0.001492	0.178665	0.001776	5910.636088148003	1.107933	1.100506	1.1081941165060125	1.1007670490825396	1.1003868306435787	1.0929610411031745
0.001494	0.178864	0.001752	5917.198060148003	1.107994	1.100559	1.1082554665281386	1.1008203990142857	1.1004481806657047	1.0930143910349206
0.001495	0.179031	0.001794	5922.750497148003	1.108056	1.100614	1.1083176415392015	1.1008755739801588	1.1005103556767675	1.0930695660007936
0.001496	0.179077	0.001782	5924.264799148003	1.108118	1.100674	1.1083798165502645	1.1009357489460316	1.1005725306878307	1.0931297409666665
0.001497	0.179276	0.001764	5930.826770148004	1.108179	1.100727	1.1084409915613276	1.1009889239119048	1.1006337056988937	1.0931829159325397
0.001499	0.179428	0.001788	5935.874441148004	1.108241	1.100782	1.1085033415834535	1.1010442738436508	1.1006960557210195	1.0932382658642856
0.001500	0.179581	0.001801	5940.922111148004	1.108303	1.100838	1.1085655165945167	1.1011004488095237	1.1007582307320827	1.0932944408301586
0.001501	0.179749	0.001740	5946.474549148003	1.108364	1.100892	1.1086266916055796	1.1011546237753969	1.1008194057431457	1.0933486157960317
0.001502	0.179932	0.001764	5952.531753148003	1.108425	1.100945	1.1086878666166426	1.1012077987412698	1.1008805807542088	1.0934017907619047
0.001504	0.180038	0.001807	5956.065123148002	1.108487	1.101003	1.1087502166387686	1.1012661486730158	1.1009429307763345	1.0934601406936506
0.001505	0.180176	0.001733	5960.608026148004	1.108548	1.101058	1.1088113916498317	1.101321323638889	1.1010041057873976	1.0935153156595239
0.001506	0.180359	0.001746	5966.665231148003	1.108608	1.101111	1.1088715666608946	1.1013744986047618	1.1010642807984605	1.0935684906253966
0.001507	0.180527	0.001776	5972.217668148003	1.108670	1.101165	1.1089337416719578	1.101428673570635	1.1011264558095237	1.0936226655912697
0.001509	0.180634	0.001770	5975.751038148002	1.108731	1.101222	1.1089950916940836	1.101486023502381	1.1011878058316498	1.0936800155230157
0.001510	0.180801	0.001764	5981.303475148003	1.108792	1.101276	1.1090562667051467	1.1015401984682538	1.1012489808427128	1.0937341904888886
0.001511	0.180984	0.001740	5987.360680148004	1.108853	1.101329	1.1091174417162097	1.101593373434127	1.101310155853776	1.0937873654547619
0.001512	0.181137	0.001740	5992.408350148004	1.108913	1.101383	1.1091776167272727	1.1016475484	1.1013703308648388	1.0938415404206348
0.001514	0.181259	0.001727	5996.446487148003	1.108973	1.101438	1.1092379667493988	1.1017028983317458	1.1014306808869647	1.0938968903523807
0.001515	0.181503	0.001727	6004.522760148004	1.109033	1.101488	1.1092981417604617	1.101753073297619	1.1014908558980276	1.093947065318254
0.001516	0.181580	0.001758	6007.046595148004	1.109093	1.101545	1.1093583167715249	1.1018102482634922	1.101551030909091	1.094004240284127
0.001517	0.181702	0.001746	6011.084731148003	1.109154	1.101601	1.1094194917825877	1.1018664232293651	1.1016122059201536	1.09406041525
0.001519	0.181839	0.001727	6015.627635148003	1.109214	1.101655	1.1094798418047138	1.1019207731611111	1.10167255594228	1.094114765181746
0.001520	0.182037	0.001740	6022.189607148002	1.109274	1.101707	1.109540016815777	1.1019729481269842	1.101732730953343	1.094166940147619
0.001521	0.182083	0.001740	6023.703908148003	1.109334	1.101765	1.1096001918268399	1.1020311230928572	1.1017929059644058	1.094225115113492
0.001522	0.182312	0.001715	6031.275413148003	1.109394	1.101815	1.1096603668379028	1.1020812980587302	1.1018530809754687	1.094275290079365
0.001524	0.182510	0.001703	6037.837385148003	1.109453	1.101866	1.1097197168600288	1.1021326479904763	1.101912430997595	1.0943266400111111
0.001525	0.182617	0.001721	6041.3707541480035	1.109512	1.101921	1.109778891871092	1.102187822956349	1.1019716060086582	1.094381814976984
0.001526	0.182800	0.001697	6047.427959148003	1.109572	1.101973	1.109839066882155	1.1022399979222224	1.102031781019721	1.0944339899428572
0.001527	0.182953	0.001746	6052.475630148003	1.109632	1.102026	1.1098992418932179	1.1022931728880951	1.102091956030784	1.09448716490873
0.001529	0.183060	0.001721	6056.008999148004	1.109692	1.102082	1.1099595919153438	1.1023495228198412	1.10215230605291	1.094543514840476
0.001530	0.183243	0.001727	6062.066204148003	1.109751	1.102134	1.1100187669264068	1.1024016977857143	1.1022114810639727	1.0945956898063491
0.001531	0.183350	0.001678	6065.599573148003	1.109810	1.102188	1.11007794193747	1.1024558727515872	1.102270656075036	1.094649864772222
0.001532	0.183533	0.001727	6071.656778148003	1.109869	1.102240	1.110137116948533	1.1025080477174605	1.1023298310860992	1.0947020397380953
0.001534	0.183624	0.001715	6074.685380148003	1.109929	1.102295	1.110197466970659	1.1025633976492064	1.102390181108225	1.0947573896698413
0.001535	0.183853	0.001672	6082.256886148003	1.109987	1.102344	1.110255641981722	1.1026125726150793	1.1024483561192882	1.0948065646357141
0.001536	0.183960	0.001721	6085.790255148004	1.110047	1.102399	1.110315816992785	1.1026677475809523	1.102508531130351	1.0948617396015872
0.001537	0.184158	0.001740	6092.352227148003	1.110107	1.102451	1.110375992003848	1.1027199225468254	1.102568706141414	1.0949139145674602
0.001539	0.184250	0.001703	6095.380829148004	1.110166	1.102507	1.110435342025974	1.1027762724785712	1.1026280561635402	1.094970264499206
0.001540	0.184464	0.001697	6102.4475681480035	1.110225	1.102556	1.110494517037037	1.1028254474444446	1.102687231174603	1.0950194394650794
0.001541	0.184616	0.001691	6107.495238148003	1.110283	1.102609	1.1105526920481	1.1028786224103173	1.102745406185666	1.0950726144309522
0.001542	0.184753	0.001703	6112.038142148003	1.110342	1.102662	1.110611867059163	1.1029317973761905	1.1028045811967289	1.0951257893968254
0.001544	0.184875	0.001697	6116.0762781480025	1.110401	1.102716	1.1106712170812891	1.1029861473079365	1.102863931218855	1.0951801393285714
0.001545	0.185074	0.001727	6122.638250148002	1.110461	1.102767	1.110731392092352	1.1030373222738097	1.102924106229918	1.0952313142944445
0.001546	0.185196	0.001709	6126.676386148003	1.110520	1.102821	1.110790567103415	1.1030914972396826	1.1029832812409812	1.0952854892603174
0.001547	0.185349	0.001691	6131.724057148003	1.110579	1.102874	1.110849742114478	1.1031446722055556	1.103042456252044	1.0953386642261904
0.001549	0.185562	0.001697	6138.790795148003	1.110638	1.102924	1.110909092136604	1.1031950221373017	1.1031018062741702	1.0953890141579365
0.001550	0.185669	0.001727	6142.324165148002	1.110697	1.102979	1.1109682671476673	1.1032501971031745	1.1031609812852334	1.0954441891238094
0.001551	0.185822	0.001703	6147.371835148004	1.110756	1.103032	1.1110274421587303	1.1033033720690477	1.1032201562962962	1.0954973640896826
0.001552	0.185974	0.001678	6152.419506148002	1.110815	1.103084	1.1110866171697933	1.1033555470349206	1.1032793313073594	1.0955495390555554
0.001554	0.186081	0.001685	6155.952875148003	1.110873	1.103138	1.1111449671919191	1.1034098969666666	1.103337681329485	1.0956038889873014
0.001555	0.186218	0.001672	6160.495779148003	1.110931	1.103190	1.111203142202982	1.1034620719325396	1.1033958563405482	1.0956560639531745
0.001556	0.186417	0.001678	6167.057750148004	1.110989	1.103240	1.1112613172140453	1.1035122468984127	1.1034540313516112	1.0957062389190475
0.001557	0.186523	0.001715	6170.591120148003	1.111049	1.103295	1.1113214922251082	1.1035674218642857	1.1035142063626742	1.0957614138849205
0.001559	0.186676	0.001697	6175.638790148003	1.111107	1.103347	1.1113798422472343	1.1036197717960319	1.1035725563848002	1.0958137638166667
0.001560	0.186844	0.001660	6181.191228148004	1.111165	1.103398	1.1114380172582972	1.1036709467619048	1.1036307313958633	1.0958649387825397
0.001561	0.187012	0.001678	6186.743665148004	1.111223	1.103449	1.1114961922693603	1.1037221217277777	1.1036889064069264	1.0959161137484126
0.001562	0.187180	0.001691	6192.296103148003	1.111282	1.103501	1.1115553672804235	1.1037742966936508	1.1037480814179896	1.0959682887142856
0.001564	0.187332	0.001672	6197.343773148003	1.111340	1.103552	1.1116137173025493	1.1038256466253968	1.1038064314401153	1.0960196386460317
0.001565	0.187469	0.001678	6201.8866771480025	1.111398	1.103605	1.1116718923136124	1.1038788215912698	1.1038646064511783	1.0960728136119047
0.001566	0.187607	0.001666	6206.429580148002	1.111456	1.103657	1.1117300673246753	1.1039309965571429	1.1039227814622414	1.0961249885777777
0.001567	0.187698	0.001672	6209.458183148003	1.111514	1.103711	1.1117882423357381	1.103985171523016	1.103980956473304	1.0961791635436509
0.001569	0.187943	0.001660	6217.534455148003	1.111571	1.103758	1.1118455923578645	1.104032521454762	1.1040383064954304	1.0962265134753968
0.001570	0.188065	0.001666	6221.5725921480025	1.111629	1.103811	1.1119037673689274	1.104085696420635	1.1040964815064935	1.0962796884412698
0.001571	0.188187	0.001672	6225.610728148004	1.111687	1.103864	1.1119619423799905	1.104138871386508	1.1041546565175566	1.0963328634071428
0.001572	0.188324	0.001648	6230.153632148003	1.111744	1.103915	1.1120191173910534	1.1041900463523808	1.1042118315286196	1.0963840383730157
0.001574	0.188553	0.001666	6237.725137148003	1.111802	1.103964	1.1120774674131795	1.104239396284127	1.1042701815507456	1.096433388304762
0.001575	0.188644	0.001654	6240.753740148002	1.111859	1.104017	1.1121346424242424	1.10429257125	1.1043273565618086	1.0964865632706349
0.001576	0.188812	0.001654	6246.3061771480025	1.111916	1.104067	1.1121918174353054	1.104342746215873	1.1043845315728715	1.0965367382365079
0.001577	0.188965	0.001642	6251.353848148003	1.111973	1.104118	1.1122489924463685	1.104393921181746	1.1044417065839345	1.0965879132023808
0.001579	0.189087	0.001654	6255.391984148004	1.112031	1.104170	1.1123073424684944	1.1044462711134921	1.1045000566060605	1.096640263134127
0.001580	0.189270	0.001636	6261.449189148003	1.112087	1.104219	1.1123635174795574	1.1044954460793652	1.1045562316171234	1.0966894381
0.001581	0.189423	0.001599	6266.496859148003	1.112143	1.104269	1.1124196924906207	1.104545621045238	1.1046124066281866	1.0967396130658729
0.001582	0.189545	0.001648	6270.534996148002	1.112200	1.104321	1.1124768675016836	1.1045977960111113	1.1046695816392496	1.0967917880317462
0.001584	0.189728	0.001666	6276.592200148003	1.112258	1.104371	1.1125352175238095	1.1046481459428572	1.1047279316613756	1.096842137963492
0.001585	0.189880	0.001672	6281.639871148003	1.112316	1.104422	1.1125933925348725	1.1046993209087301	1.1047861066724387	1.096893312929365
0.001586	0.190063	0.001654	6287.697076148002	1.112373	1.104472	1.1126505675459355	1.1047494958746031	1.1048432816835017	1.096943487895238
0.001587	0.190125	0.001636	6289.716144148002	1.112430	1.104526	1.1127077425569987	1.104803670840476	1.1049004566945646	1.096997662861111
0.001589	0.190353	0.001624	6297.287650148002	1.112486	1.104573	1.1127640925791247	1.1048510207722222	1.1049568067166908	1.097045012792857
0.001590	0.190491	0.001642	6301.830553148004	1.112543	1.104624	1.1128212675901876	1.1049021957380953	1.1050139817277538	1.0970961877587302
0.001591	0.190628	0.001654	6306.373456148003	1.112600	1.104676	1.1128784426012506	1.1049543707039682	1.1050711567388167	1.097148362724603
0.001592	0.190735	0.001636	6309.906826148002	1.112657	1.104728	1.1129356176123135	1.1050065456698412	1.1051283317498797	1.097200537690476
0.001594	0.190933	0.001611	6316.468798148004	1.112713	1.104776	1.1129919676344397	1.1050548956015873	1.105184681772006	1.0972488876222222
0.001595	0.191071	0.001605	6321.011701148003	1.112768	1.104826	1.1130471426455026	1.1051050705674603	1.1052398567830686	1.0972990625880952
0.001596	0.191284	0.001630	6328.078440148003	1.112825	1.104873	1.1131043176565656	1.1051522455333334	1.1052970317941315	1.0973462375539682
0.001597	0.191360	0.001624	6330.602275148003	1.112881	1.104926	1.1131604926676286	1.1052054204992063	1.1053532068051948	1.0973994125198412
0.001599	0.191574	0.001605	6337.669014148003	1.112937	1.104973	1.1132168426897548	1.1052527704309523	1.105409556827321	1.0974467624515871
0.001600	0.191650	0.001617	6340.192849148003	1.112993	1.105026	1.1132730177008177	1.1053059453968255	1.1054657318383838	1.0974999374174603
0.001601	0.191864	0.001599	6347.259588148003	1.113048	1.105073	1.1133281927118808	1.1053531203626983	1.105520906849447	1.0975471123833331
0.001602	0.192001	0.001624	6351.802491148002	1.113104	1.105123	1.1133843677229438	1.1054032953285715	1.1055770818605097	1.0975972873492064
0.001604	0.192154	0.001611	6356.850162148003	1.113160	1.105172	1.1134407177450696	1.1054526452603175	1.1056334318826355	1.0976466372809524
0.001605	0.192291	0.001611	6361.393065148002	1.113216	1.105223	1.1134968927561328	1.1055038202261906	1.1056896068936988	1.0976978122468255
0.001606	0.192444	0.001630	6366.4407361480025	1.113273	1.105273	1.1135540677671958	1.1055539951920634	1.1057467819047617	1.0977479872126983
0.001607	0.192566	0.001624	6370.478872148004	1.113329	1.105324	1.1136102427782588	1.1056051701579366	1.105802956915825	1.0977991621785714
0.001609	0.192734	0.001630	6376.031310148002	1.113385	1.105373	1.1136665928003848	1.1056545200896826	1.1058593069379508	1.0978485121103174
0.001610	0.192886	0.001611	6381.078980148002	1.113442	1.105423	1.1137237678114478	1.1057046950555556	1.1059164819490137	1.0978986870761904
0.001611	0.193069	0.001654	6387.136185148003	1.113498	1.105473	1.113779942822511	1.1057548700214286	1.105972656960077	1.0979488620420634
0.001612	0.193192	0.001624	6391.1743211480025	1.113555	1.105524	1.113837117833574	1.1058060449873015	1.10602983197114	1.0980000370079364
0.001614	0.193359	0.001575	6396.726759148003	1.113609	1.105571	1.1138914678557	1.1058533949190477	1.1060841819932659	1.0980473869396825
0.001615	0.193558	0.001575	6403.288730148002	1.113664	1.105618	1.1139466428667628	1.1059005698849207	1.106139357004329	1.0980945619055555
0.001616	0.193695	0.001605	6407.831634148002	1.113720	1.105668	1.1140028178778258	1.1059507448507937	1.1061955320153918	1.0981447368714286
0.001617	0.193863	0.001593	6413.3840711480025	1.113775	1.105716	1.1140579928888887	1.1059989198166666	1.106250707026455	1.0981929118373015
0.001619	0.194000	0.001587	6417.926975148002	1.113830	1.105765	1.114113342911015	1.1060482697484129	1.106306057048581	1.0982422617690477
0.001620	0.194183	0.001587	6423.984179148003	1.113885	1.105813	1.114168517922078	1.1060964447142856	1.106361232059644	1.0982904367349204
0.001621	0.194260	0.001575	6426.508015148003	1.113940	1.105864	1.1142236929331408	1.1061476196801587	1.1064164070707068	1.0983416117007936
0.001622	0.194427	0.001587	6432.060452148004	1.113995	1.105912	1.114278867944204	1.1061957946460317	1.1064715820817699	1.0983897866666665
0.001624	0.194611	0.001617	6438.117657148003	1.114051	1.105961	1.11433521796633	1.1062451445777777	1.106527932103896	1.0984391365984125
0.001625	0.194733	0.001648	6442.155793148004	1.114107	1.106012	1.114391392977393	1.1062963195436508	1.106584107114959	1.0984903115642857
0.001626	0.194885	0.001581	6447.203464148002	1.114162	1.106061	1.114446567988456	1.1063454945095237	1.106639282126022	1.0985394865301585
0.001627	0.195053	0.001575	6452.7559011480025	1.114217	1.106109	1.114501742999519	1.1063936694753969	1.1066944571370851	1.0985876614960317
0.001629	0.195160	0.001593	6456.2892711480035	1.114272	1.106159	1.1145570930216449	1.1064440194071428	1.1067498071592108	1.0986380114277776
0.001630	0.195404	0.001563	6464.365544148002	1.114326	1.106203	1.114611268032708	1.1064881943730158	1.1068039821702742	1.0986821863936507
0.001631	0.195541	0.001569	6468.908447148004	1.114381	1.106252	1.1146664430437712	1.106537369338889	1.1068591571813373	1.0987313613595238
0.001632	0.195587	0.001569	6470.422748148003	1.114435	1.106304	1.1147206180548341	1.1065895443047618	1.1069133321924003	1.0987835363253966
0.001634	0.195801	0.001538	6477.489487148003	1.114489	1.106349	1.11477496807696	1.106634894236508	1.1069676822145262	1.098828886257143
0.001635	0.195938	0.001556	6482.032390148002	1.114543	1.106397	1.114829143088023	1.106683069202381	1.1070218572255892	1.0988770612230159
0.001636	0.196106	0.001581	6487.584828148003	1.114597	1.106445	1.1148833180990863	1.106731244168254	1.1070760322366522	1.0989252361888888
0.001637	0.196243	0.001593	6492.127731148003	1.114652	1.106494	1.1149384931101491	1.106780419134127	1.1071312072477153	1.098974411154762
0.001639	0.196411	0.001526	6497.680169148003	1.114706	1.106541	1.114992843132275	1.106827769065873	1.1071855572698412	1.0990217610865078
0.001640	0.196579	0.001563	6503.232607148004	1.114759	1.106588	1.1150460181433381	1.106874944031746	1.107238732280904	1.0990689360523809
0.001641	0.196671	0.001569	6506.261209148002	1.114814	1.106638	1.115101193154401	1.106925118997619	1.1072939072919672	1.0991191110182539
0.001642	0.196884	0.001575	6513.327948148002	1.114868	1.106684	1.1151553681654642	1.1069712939634921	1.1073480823030302	1.099165285984127
0.001644	0.197037	0.001587	6518.375618148002	1.114923	1.106733	1.1152107181875903	1.1070206438952381	1.1074034323251563	1.099214635915873
0.001645	0.197144	0.001599	6521.908987148003	1.114979	1.106783	1.1152668931986531	1.1070708188611111	1.107459607336219	1.099264810881746
0.001646	0.197296	0.001556	6526.956658148003	1.115033	1.106831	1.115321068209716	1.107118993826984	1.107513782347282	1.099312985847619
0.001647	0.197418	0.001569	6530.994794148002	1.115087	1.106880	1.115375243220779	1.1071681687928572	1.107567957358345	1.099362160813492
0.001649	0.197617	0.001532	6537.556766148004	1.115140	1.106926	1.1154285932429053	1.1072145187246032	1.1076213073804713	1.099408510745238
0.001650	0.197784	0.001575	6543.109204148002	1.115194	1.106973	1.1154827682539683	1.1072616936904762	1.1076754823915342	1.099455685711111
0.001651	0.197906	0.001514	6547.147340148003	1.115248	1.107021	1.1155369432650313	1.1073098686563492	1.1077296574025972	1.099503860676984
0.001652	0.198074	0.001556	6552.699778148002	1.115301	1.107067	1.1155901182760943	1.1073560436222223	1.1077828324136605	1.0995500356428571
0.001654	0.198181	0.001550	6556.233147148003	1.115355	1.107117	1.1156444682982205	1.1074063935539682	1.1078371824357864	1.099600385574603
0.001655	0.198410	0.001569	6563.804653148003	1.115409	1.107161	1.1156986433092835	1.1074505685198412	1.1078913574468494	1.099644560540476
0.001656	0.198517	0.001495	6567.338022148004	1.115461	1.107209	1.1157508183203464	1.1074987434857144	1.1079435324579125	1.0996927355063493
0.001657	0.198685	0.001544	6572.890460148003	1.115515	1.107255	1.1158049933314094	1.1075449184515873	1.1079977074689755	1.0997389104722222
0.001659	0.198837	0.001520	6577.9381301480025	1.115568	1.107302	1.1158583433535352	1.1075922683833332	1.1080510574911013	1.099786260403968
0.001660	0.199005	0.001556	6583.490568148003	1.115621	1.107349	1.1159115183645982	1.1076394433492063	1.1081042325021642	1.0998334353698411
0.001661	0.199097	0.001532	6586.5191701480035	1.115674	1.107398	1.1159646933756615	1.1076886183150794	1.1081574075132274	1.0998826103357142
0.001662	0.199249	0.001501	6591.566841148004	1.115727	1.107444	1.1160178683867243	1.1077347932809525	1.1082105825242903	1.0999287853015873
0.001664	0.199432	0.001556	6597.624045148003	1.115780	1.107490	1.1160712184088504	1.1077811432126985	1.1082639325464165	1.0999751352333333
0.001665	0.199615	0.001550	6603.6812501480035	1.115834	1.107536	1.1161253934199133	1.1078273181785716	1.1083181075574795	1.1000213101992065
0.001666	0.199661	0.001532	6605.195551148003	1.115887	1.107587	1.1161785684309764	1.1078784931444445	1.1083712825685423	1.1000724851650794
0.001667	0.199905	0.001495	6613.271824148003	1.115939	1.107629	1.1162307434420395	1.1079206681103175	1.1084234575796055	1.1001146601309524
0.001669	0.200058	0.001526	6618.319494148003	1.115992	1.107676	1.1162840934641656	1.1079680180420637	1.1084768076017317	1.1001620100626985
0.001670	0.200211	0.001538	6623.367165148004	1.116045	1.107722	1.1163372684752284	1.1080141930079366	1.1085299826127946	1.1002081850285714
0.001671	0.200363	0.001501	6628.4148351480035	1.116097	1.107768	1.1163894434862913	1.1080603679738097	1.1085821576238573	1.1002543599944445
0.001672	0.200485	0.001526	6632.452972148003	1.116150	1.107816	1.1164426184973544	1.1081085429396824	1.1086353326349205	1.1003025349603173
0.001674	0.200638	0.001514	6637.500642148003	1.116203	1.107862	1.1164959685194806	1.1081548928714284	1.1086886826570468	1.1003488848920633
0.001675	0.200806	0.001538	6643.053080148004	1.116256	1.107908	1.1165491435305435	1.1082010678373015	1.1087418576681096	1.1003950598579364
0.001676	0.200928	0.001526	6647.091216148003	1.116309	1.107956	1.1166023185416065	1.1082492428031745	1.1087950326791725	1.1004432348238093
0.001677	0.201096	0.001526	6652.643654148003	1.116362	1.108002	1.1166554935526696	1.1082954177690476	1.1088482076902357	1.1004894097896825
0.001679	0.201248	0.001508	6657.691324148003	1.116414	1.108048	1.1167078435747957	1.1083417677007936	1.1089005577123618	1.1005357597214285
0.001680	0.201431	0.001489	6663.7485291480025	1.116466	1.108092	1.1167600185858586	1.1083859426666667	1.1089527327234245	1.1005799346873015
0.001681	0.201508	0.001483	6666.272364148002	1.116517	1.108140	1.1168111935969216	1.1084341176325396	1.1090039077344875	1.1006281096531745
0.001682	0.201660	0.001501	6671.320035148003	1.116569	1.108186	1.1168633686079845	1.1084802925984125	1.1090560827455507	1.1006742846190474
0.001684	0.201843	0.001508	6677.377239148003	1.116621	1.108231	1.1169157186301106	1.1085256425301586	1.1091084327676768	1.1007196345507935
0.001685	0.202087	0.001508	6685.453512148002	1.116674	1.108273	1.1169688936411737	1.1085678174960318	1.1091616077787396	1.1007618095166667
0.001686	0.202179	0.001532	6688.482114148002	1.116726	1.108322	1.1170210686522368	1.1086169924619047	1.1092137827898028	1.1008109844825396
0.001687	0.202316	0.001495	6693.025018148002	1.116779	1.108368	1.1170742436632997	1.1086631674277778	1.1092669578008656	1.1008571594484127
0.001689	0.202469	0.001532	6698.072688148002	1.116832	1.108415	1.1171275936854257	1.1087105173595238	1.1093203078229918	1.1009045093801586
0.001690	0.202621	0.001520	6703.1203591480025	1.116884	1.108461	1.1171797686964886	1.1087566923253966	1.1093724828340545	1.1009506843460315
0.001691	0.202774	0.001489	6708.1680291480025	1.116936	1.108507	1.1172319437075517	1.1088028672912698	1.1094246578451177	1.1009968593119046
0.001692	0.202927	0.001508	6713.215700148003	1.116988	1.108553	1.1172841187186149	1.1088490422571426	1.1094768328561808	1.1010430342777775
0.001694	0.203064	0.001532	6717.758603148002	1.117041	1.108600	1.1173374687407407	1.108896392188889	1.1095301828783066	1.1010903842095239
0.001695	0.203217	0.001508	6722.806274148003	1.117093	1.108646	1.1173896437518036	1.108942567154762	1.1095823578893698	1.1011365591753968
0.001696	0.203339	0.001471	6726.844410148004	1.117145	1.108692	1.1174418187628667	1.108988742120635	1.109634532900433	1.1011827341412699
0.001697	0.203522	0.001477	6732.901615148003	1.117196	1.108736	1.1174929937739297	1.1090329170865079	1.109685707911496	1.1012269091071427
0.001699	0.203659	0.001520	6737.444518148002	1.117248	1.108782	1.1175453437960559	1.1090792670182539	1.109738057933622	1.1012732590388887
0.001700	0.203812	0.001489	6742.492189148003	1.117300	1.108827	1.1175975188071188	1.109124441984127	1.1097902329446847	1.101318434004762
0.001701	0.203949	0.001477	6747.035092148002	1.117351	1.108873	1.1176486938181818	1.10917061695	1.1098414079557477	1.1013646089706348
0.001702	0.204102	0.001483	6752.082763148002	1.117403	1.108918	1.1177008688292447	1.1092157919158732	1.1098935829668108	1.101409783936508
0.001704	0.204315	0.001483	6759.149502148002	1.117454	1.108961	1.1177522188513709	1.1092591418476192	1.1099449329889368	1.101453133868254
0.001705	0.204453	0.001483	6763.692405148004	1.117505	1.109006	1.1178033938624339	1.109304316813492	1.1099961079999998	1.1014983088341268
0.001706	0.204605	0.001489	6768.740076148002	1.117557	1.109051	1.1178555688734968	1.1093494917793651	1.110048283011063	1.1015434838
0.001707	0.204712	0.001477	6772.273445148003	1.117608	1.109098	1.1179067438845598	1.109396666745238	1.110099458022126	1.1015906587658728
0.001709	0.204926	0.001453	6779.340184148003	1.117659	1.109140	1.1179580939066858	1.109439016676984	1.110150808044252	1.101633008697619
0.001710	0.205032	0.001471	6782.873553148003	1.117710	1.109186	1.118009268917749	1.1094851916428572	1.110201983055315	1.101679183663492
0.001711	0.205185	0.001477	6787.921224148004	1.117761	1.109231	1.118060443928812	1.1095303666087302	1.110253158066378	1.101724358629365
0.001712	0.205353	0.001459	6793.473661148002	1.117812	1.109275	1.118111618939875	1.1095745415746032	1.110304333077441	1.101768533595238
0.001714	0.205521	0.001501	6799.026099148003	1.117863	1.109320	1.118162968962001	1.1096198915063493	1.110355683099567	1.1018138835269842
0.001715	0.205597	0.001501	6801.549934148003	1.117915	1.109368	1.1182151439730639	1.109668066472222	1.11040785811063	1.101862058492857
0.001716	0.205795	0.001447	6808.111906148002	1.117966	1.109411	1.118266318984127	1.1097112414380952	1.110459033121693	1.10190523345873
0.001717	0.205978	0.001447	6814.169110148003	1.118016	1.109453	1.11831649399519	1.1097534164039682	1.1105092081327559	1.101947408424603
0.001719	0.206100	0.001489	6818.207247148002	1.118067	1.109500	1.118367844017316	1.1098007663357141	1.1105605581548819	1.101994758356349
0.001720	0.206223	0.001477	6822.245383148003	1.118118	1.109545	1.118419019028379	1.1098459413015873	1.1106117331659449	1.1020399333222222
0.001721	0.206406	0.001398	6828.3025881480025	1.118167	1.109587	1.1184681940394419	1.1098881162674603	1.110660908177008	1.1020821082880952
0.001722	0.206558	0.001434	6833.3502581480025	1.118217	1.109630	1.1185183690505052	1.1099312912333332	1.1107110831880713	1.102125283253968
0.001724	0.206711	0.001483	6838.397929148003	1.118268	1.109675	1.1185697190726311	1.1099766411650793	1.1107624332101973	1.1021706331857142
0.001725	0.206833	0.001440	6842.436065148004	1.118318	1.109720	1.118619894083694	1.1100218161309525	1.1108126082212602	1.1022158081515874
0.001726	0.207047	0.001489	6849.502804148004	1.118369	1.109762	1.118671069094757	1.1100639910968253	1.1108637832323232	1.1022579831174601
0.001727	0.207108	0.001459	6851.521872148003	1.118420	1.109810	1.11872224410582	1.1101121660626985	1.1109149582433862	1.1023061580833333
0.001729	0.207275	0.001428	6857.074310148002	1.118470	1.109853	1.1187725941279463	1.1101555159944445	1.1109653082655124	1.1023495080150794
0.001730	0.207443	0.001459	6862.626747148002	1.118520	1.109897	1.1188227691390091	1.1101996909603173	1.1110154832765753	1.1023936829809522
0.001731	0.207596	0.001422	6867.674418148003	1.118570	1.109940	1.1188729441500722	1.1102428659261905	1.1110656582876381	1.1024368579468253
0.001732	0.207718	0.001477	6871.712554148004	1.118620	1.109986	1.118923119161135	1.1102890408920634	1.111115833298701	1.1024830329126982
0.001734	0.207886	0.001434	6877.264992148002	1.118670	1.110029	1.1189734691832611	1.1103323908238094	1.1111661833208273	1.1025263828444443
0.001735	0.208008	0.001447	6881.303128148003	1.118720	1.110074	1.1190236441943242	1.1103775657896826	1.1112163583318901	1.1025715578103175
0.001736	0.208221	0.001434	6888.369867148003	1.118770	1.110114	1.1190738192053873	1.1104177407555555	1.1112665333429534	1.1026117327761904
0.001737	0.208328	0.001410	6891.903236148002	1.118819	1.110159	1.1191229942164502	1.1104629157214285	1.1113157083540162	1.1026569077420634
0.001739	0.208557	0.001459	6899.474742148002	1.118870	1.110200	1.1191743442385762	1.1105042656531747	1.1113670583761421	1.1026982576738096
0.001740	0.208664	0.001459	6903.008111148003	1.118920	1.110246	1.119224519249639	1.1105504406190476	1.111417233387205	1.1027444326396825
0.001741	0.208786	0.001404	6907.046248148003	1.118969	1.110290	1.1192736942607024	1.1105946155849207	1.1114664083982686	1.1027886076055555
0.001742	0.209030	0.001447	6915.122521148003	1.119019	1.110330	1.1193238692717653	1.1106347905507936	1.1115165834093315	1.1028287825714285
0.001744	0.209137	0.001453	6918.655890148002	1.119069	1.110376	1.1193742192938914	1.1106811404825396	1.1115669334314573	1.1028751325031745
0.001745	0.209244	0.001459	6922.189259148003	1.119120	1.110422	1.1194253943049541	1.1107273154484127	1.1116181084425203	1.1029213074690476
0.001746	0.209503	0.001428	6930.770299148004	1.119170	1.110461	1.1194755693160172	1.1107664904142855	1.1116682834535832	1.1029604824349204
0.001747	0.209595	0.001471	6933.798901148002	1.119220	1.110507	1.1195257443270805	1.1108126653801587	1.1117184584646465	1.1030066574007935
0.001749	0.209763	0.001440	6939.351339148003	1.119270	1.110550	1.1195760943492064	1.1108560153119047	1.1117688084867723	1.1030500073325396
0.001750	0.209854	0.001428	6942.379941148003	1.119320	1.110596	1.1196262693602694	1.1109021902777776	1.1118189834978356	1.1030961822984124
0.001751	0.210098	0.001422	6950.456214148004	1.119369	1.110636	1.1196754443713324	1.1109423652436508	1.1118681585088983	1.1031363572642856
0.001752	0.210190	0.001453	6953.484816148002	1.119419	1.110682	1.1197256193823952	1.1109885402095239	1.1119183335199612	1.1031825322301587
0.001754	0.210327	0.001416	6958.027720148002	1.119468	1.110725	1.1197749694045214	1.11103189014127	1.1119676835420873	1.1032258821619048
0.001755	0.210510	0.001398	6964.084924148003	1.119517	1.110766	1.1198241444155845	1.1110730651071428	1.1120168585531505	1.1032670571277776
0.001756	0.210648	0.001410	6968.627828148003	1.119566	1.110809	1.1198733194266475	1.111116240073016	1.1120660335642136	1.1033102320936508
0.001757	0.210770	0.001416	6972.665964148004	1.119615	1.110853	1.1199224944377104	1.111160415038889	1.1121152085752763	1.1033544070595238
0.001759	0.210953	0.001422	6978.723169148003	1.119664	1.110895	1.1199718444598366	1.1112027649706349	1.1121645585974025	1.1033967569912697
0.001760	0.211075	0.001440	6982.761305148002	1.119714	1.110940	1.1200220194708996	1.111247939936508	1.1122147336084658	1.103441931957143
0.001761	0.211243	0.001392	6988.313743148003	1.119763	1.110981	1.1200711944819626	1.111289114902381	1.1122639086195285	1.1034831069230158
0.001762	0.211395	0.001404	6993.361413148003	1.119811	1.111024	1.1201193694930254	1.111332289868254	1.1123120836305915	1.103526281888889
0.001764	0.211594	0.001434	6999.923385148002	1.119861	1.111065	1.1201697195151514	1.1113736398	1.1123624336527174	1.1035676318206349
0.001765	0.211670	0.001465	7002.447220148002	1.119911	1.111112	1.1202198945262147	1.111420814765873	1.1124126086637807	1.103614806786508
0.001766	0.211868	0.001392	7009.009192148003	1.119960	1.111153	1.1202690695372777	1.1114619897317461	1.1124617836748438	1.103655981752381
0.001767	0.212051	0.001428	7015.066397148003	1.120009	1.111194	1.1203182445483406	1.111503164697619	1.1125109586859065	1.1036971567182539
0.001769	0.212143	0.001447	7018.094999148003	1.120059	1.111241	1.1203685945704664	1.111550514629365	1.1125613087080324	1.1037445066499998
0.001770	0.212280	0.001434	7022.6379021480025	1.120109	1.111284	1.1204187695815295	1.111593689595238	1.1126114837190957	1.103787681615873
0.001771	0.212433	0.001373	7027.685573148003	1.120157	1.111326	1.1204669445925926	1.111635864561111	1.1126596587301587	1.103829856581746
0.001772	0.212631	0.001410	7034.247545148002	1.120206	1.111367	1.1205161196036557	1.1116770395269842	1.1127088337412219	1.103871031547619
0.001774	0.212753	0.001434	7038.285681148003	1.120255	1.111411	1.1205654696257816	1.1117213894587301	1.1127581837633476	1.103915381479365
0.001775	0.212906	0.001379	7043.3333521480035	1.120303	1.111453	1.1206136446368447	1.1117635644246031	1.1128063587744106	1.103957556445238
