Repository: pietracorvo/HystAPI

# Example data

The example data in this folder is from measurements performed during my physics bachelor.

The material is **FeSi3** (iron with 3% silicon), aka 'electrical steel', the standard material for ring cores in trafos. 

Four of the five samples where treated with high pressure torison (HPT, 20 rotations at 20GPa), to achieve nanocristallisation of the grains, which has a huge impact on the magnetic properties of the material. The HPT deformation was done at 77K (under liquid nitrogen) and at 293K (at room temperature). Afterwards some samples were heat treated at a temperature of 493K (for two hours) to anneal defects from the deformation process.

The five samples are:

File: testData/FeSi3_LN/G4_748V_151Hz_800000Fs0.txt (part 5 of 38)
--------------------------
t	U1	U2	H	Braw	Jraw	B_drift	 J_drift	B_corr	J_corr
0.001421	0.256805	0.001648	8496.04938710252	1.131391	1.120716	1.1312995227992064	1.1206265579880008	1.1249116674472515	1.1142282513220776
0.001422	0.256973	0.001678	8501.60182410252	1.131449	1.120767	1.131357458423977	1.1206774950449945	1.124969603072022	1.1142791883790713
0.001424	0.257172	0.001642	8508.163796102519	1.131506	1.120815	1.1314143296735184	1.1207253691589816	1.1250264743215634	1.1143270624930584
0.001425	0.257462	0.001624	8517.754370102519	1.131563	1.120860	1.1314712652982895	1.1207703062159753	1.1250834099463345	1.114371999550052
0.001426	0.257690	0.001672	8525.325876102519	1.131620	1.120908	1.13152820092306	1.1208182432729692	1.125140345571105	1.114419936607046
0.001427	0.257904	0.001642	8532.392614102519	1.131677	1.120956	1.1315851365478309	1.1208661803299629	1.125197281195876	1.1144678736640397
0.001429	0.258118	0.001660	8539.459353102518	1.131735	1.121005	1.1316430077973723	1.1209150544439501	1.1252551524454173	1.114516747778027
0.001430	0.258301	0.001611	8545.51655810252	1.131791	1.121053	1.131698943422143	1.1209629915009438	1.125311088070188	1.1145646848350206
0.001431	0.258636	0.001654	8556.621433102518	1.131848	1.121096	1.1317558790469135	1.1210059285579375	1.1253680236949586	1.1146076218920142
0.001432	0.258789	0.001624	8561.669103102518	1.131905	1.121147	1.1318128146716844	1.121056865614931	1.1254249593197294	1.1146585589490077
0.001434	0.259018	0.001666	8569.240609102519	1.131962	1.121194	1.1318696859212258	1.1211037397289185	1.1254818305692709	1.1147054330629953
0.001435	0.259171	0.001624	8574.288279102519	1.132018	1.121245	1.1319256215459965	1.1211546767859122	1.1255377661940416	1.114756370119989
0.001436	0.259521	0.001630	8585.897922102518	1.132075	1.121287	1.1319825571707673	1.1211966138429057	1.1255947018188124	1.1147983071769825
0.001437	0.259750	0.001642	8593.469427102518	1.132132	1.121334	1.132039492795538	1.1212435508998995	1.125651637443583	1.1148452442339762
0.001439	0.259979	0.001666	8601.040933102518	1.132189	1.121382	1.1320963640450794	1.1212914250138868	1.1257085086931244	1.1148931183479636
0.001440	0.260132	0.001611	8606.088604102519	1.132245	1.121432	1.1321522996698503	1.1213413620708803	1.1257644443178954	1.114943055404957
0.001441	0.260468	0.001605	8617.19347910252	1.132301	1.121473	1.132208235294621	1.1213822991278741	1.125820379942666	1.114983992461951
0.001442	0.260635	0.001611	8622.745916102518	1.132357	1.121522	1.1322641709193917	1.1214312361848677	1.1258763155674367	1.1150329295189445
0.001444	0.260910	0.001630	8631.83172310252	1.132413	1.121567	1.132320042168933	1.121476110298855	1.125932186816978	1.1150778036329319
0.001445	0.261093	0.001611	8637.888928102519	1.132469	1.121616	1.132375977793704	1.1215250473558487	1.125988122441749	1.1151267406899255
0.001446	0.261337	0.001648	8645.96520110252	1.132526	1.121662	1.1324329134184745	1.1215709844128423	1.1260450580665196	1.115172677746919
0.001447	0.261551	0.001599	8653.031940102519	1.132581	1.121709	1.1324878490432455	1.121617921469836	1.1260999936912905	1.1152196148039129
0.001449	0.261780	0.001563	8660.603445102519	1.132636	1.121754	1.132542720292787	1.1216627955838234	1.126154864940832	1.1152644889179002
0.001450	0.262009	0.001630	8668.17495110252	1.132692	1.121800	1.1325986559175576	1.121708732640817	1.1262108005656026	1.1153104259748938
0.001451	0.262238	0.001599	8675.74645710252	1.132748	1.121847	1.1326545915423283	1.1217556696978108	1.1262667361903733	1.1153573630318876
0.001452	0.262482	0.001605	8683.822730102518	1.132803	1.121892	1.132709527167099	1.1218006067548043	1.126321671815144	1.115402300088881
0.001454	0.262772	0.001630	8693.413304102518	1.132860	1.121936	1.1327663984166405	1.1218444808687917	1.1263785430646855	1.1154461742028685
0.001455	0.262894	0.001624	8697.451440102519	1.132916	1.121987	1.1328223340414112	1.1218954179257854	1.1264344786894562	1.1154971112598622
0.001456	0.263153	0.001581	8706.032480102518	1.132971	1.122032	1.132877269666182	1.121940354982779	1.126489414314227	1.1155420483168559
0.001457	0.263443	0.001611	8715.623054102518	1.133027	1.122076	1.1329332052909526	1.121984292039773	1.1265453499389977	1.1155859853738497
0.001459	0.263657	0.001654	8722.68979310252	1.133084	1.122124	1.132990076540494	1.12203216615376	1.1266022211885391	1.1156338594878368
0.001460	0.263840	0.001593	8728.746997102518	1.133139	1.122171	1.1330450121652647	1.1220791032107538	1.1266571568133097	1.1156807965448305
0.001461	0.264130	0.001587	8738.337571102518	1.133194	1.122215	1.1330999477900356	1.1221230402677473	1.1267120924380807	1.1157247336018241
0.001462	0.264343	0.001611	8745.404310102518	1.133250	1.122261	1.1331558834148063	1.122168977324741	1.1267680280628514	1.1157706706588177
0.001464	0.264572	0.001587	8752.975816102518	1.133305	1.122307	1.1332107546643477	1.1222148514387285	1.1268228993123928	1.1158165447728052
0.001465	0.264801	0.001599	8760.547321102518	1.133361	1.122353	1.1332666902891186	1.122260788495722	1.1268788349371637	1.1158624818297989
0.001466	0.265060	0.001587	8769.12836110252	1.133416	1.122397	1.1333216259138892	1.1223047255527159	1.1269337705619342	1.1159064188867927
0.001467	0.265259	0.001605	8775.690333102519	1.133471	1.122444	1.13337656153866	1.1223516626097094	1.126988706186705	1.1159533559437862
0.001469	0.265457	0.001599	8782.252305102518	1.133526	1.122491	1.1334314327882014	1.1223985367236966	1.1270435774362464	1.1160002300577734
0.001470	0.265701	0.001563	8790.328578102519	1.133581	1.122536	1.1334863684129721	1.1224434737806903	1.1270985130610172	1.116045167114767
0.001471	0.265869	0.001587	8795.881015102519	1.133636	1.122583	1.133541304037743	1.1224904108376843	1.127153448685788	1.116092104171761
0.001472	0.266144	0.001563	8804.966822102519	1.133690	1.122627	1.1335952396625137	1.1225343478946779	1.1272073843105588	1.1161360412287546
0.001474	0.266403	0.001599	8813.54786210252	1.133745	1.122671	1.1336501109120551	1.122578222008665	1.1272622555601002	1.1161799153427419
0.001475	0.266602	0.001581	8820.109834102519	1.133800	1.122717	1.1337050465368257	1.1226241590656587	1.1273171911848707	1.1162258523997355
0.001476	0.266800	0.001550	8826.671805102518	1.133854	1.122763	1.1337589821615965	1.1226700961226523	1.1273711268096416	1.1162717894567291
0.001477	0.267090	0.001575	8836.262379102518	1.133909	1.122806	1.1338139177863673	1.122713033179646	1.1274260624344123	1.1163147265137228
0.001479	0.267319	0.001575	8843.833885102518	1.133963	1.122851	1.1338677890359088	1.1227579072936336	1.1274799336839538	1.1163596006277103
0.001480	0.267532	0.001556	8850.900624102518	1.134017	1.122896	1.1339217246606794	1.122802844350627	1.1275338693087245	1.1164045376847038
0.001481	0.267731	0.001544	8857.46259510252	1.134071	1.122941	1.1339756602854503	1.1228477814076208	1.1275878049334953	1.1164494747416975
0.001482	0.268021	0.001563	8867.053169102519	1.134125	1.122983	1.134029595910221	1.1228897184646145	1.127641740558266	1.1164914117986913
0.001484	0.268188	0.001575	8872.60560710252	1.134179	1.123031	1.1340834671597624	1.1229375925786016	1.1276956118078074	1.1165392859126784
0.001485	0.268387	0.001556	8879.167579102519	1.134233	1.123076	1.1341374027845332	1.1229825296355953	1.1277495474325783	1.116584222969672
0.001486	0.268646	0.001514	8887.748618102518	1.134286	1.123119	1.1341903384093037	1.1230254666925892	1.1278024830573488	1.116627160026666
0.001487	0.268921	0.001617	8896.83442510252	1.134341	1.123162	1.1342452740340745	1.1230684037495828	1.1278574186821195	1.1166700970836596
0.001489	0.269043	0.001550	8900.872562102519	1.134395	1.123211	1.134299145283616	1.12311727786357	1.127911289931661	1.1167189711976468
0.001490	0.269379	0.001526	8911.97743710252	1.134448	1.123250	1.1343520809083867	1.1231562149205638	1.1279642255564317	1.1167579082546406
0.001491	0.269577	0.001526	8918.53940910252	1.134501	1.123295	1.1344050165331574	1.1232011519775573	1.1280171611812024	1.116802845311634
0.001492	0.269775	0.001544	8925.101380102518	1.134555	1.123340	1.1344589521579282	1.123246089034551	1.1280710968059733	1.1168477823686278
0.001494	0.270020	0.001532	8933.177653102519	1.134608	1.123383	1.1345118234074698	1.1232889631485385	1.1281239680555148	1.1168906564826153
0.001495	0.270294	0.001544	8942.263460102518	1.134661	1.123425	1.1345647590322403	1.123330900205532	1.1281769036802853	1.1169325935396088
0.001496	0.270477	0.001550	8948.32066510252	1.134715	1.123472	1.134618694657011	1.1233778372625258	1.128230839305056	1.1169795305966026
0.001497	0.270752	0.001581	8957.406472102519	1.134770	1.123514	1.134673630281782	1.1234197743195193	1.128285774929827	1.1170214676535961
0.001499	0.270950	0.001514	8963.968443102518	1.134823	1.123559	1.1347265015313233	1.1234646484335067	1.1283386461793683	1.1170663417675835
0.001500	0.271210	0.001569	8972.549483102519	1.134876	1.123602	1.134779437156094	1.1235075854905003	1.128391581804139	1.1171092788245771
0.001501	0.271362	0.001501	8977.59715410252	1.134929	1.123648	1.134832372780865	1.1235535225474942	1.12844451742891	1.117155215881571
0.001502	0.271683	0.001526	8988.197262102518	1.134982	1.123688	1.1348853084056354	1.1235934596044879	1.1284974530536804	1.1171951529385646
0.001504	0.271851	0.001563	8993.749699102518	1.135036	1.123735	1.1349391796551769	1.123640333718475	1.128551324303222	1.1172420270525518
0.001505	0.272018	0.001514	8999.302137102519	1.135089	1.123781	1.1349921152799476	1.1236862707754687	1.1286042599279926	1.1172879641095455
0.001506	0.272385	0.001544	9011.416546102519	1.135142	1.123819	1.1350450509047185	1.1237242078324623	1.1286571955527636	1.117325901166539
0.001507	0.272614	0.001520	9018.988052102519	1.135195	1.123862	1.135097986529489	1.123767144889456	1.128710131177534	1.1173688382235327
0.001509	0.272751	0.001544	9023.530955102518	1.135248	1.123910	1.1351508577790306	1.1238150190034435	1.1287630024270756	1.1174167123375203
0.001510	0.272964	0.001526	9030.597694102518	1.135301	1.123954	1.1352037934038013	1.123858956060437	1.1288159380518463	1.1174606493945138
0.001511	0.273224	0.001508	9039.17873410252	1.135353	1.123996	1.135255729028572	1.1239008931174308	1.1288678736766171	1.1175025864515076
0.001512	0.273453	0.001556	9046.75024010252	1.135407	1.124039	1.135309664653343	1.1239438301744245	1.128921809301388	1.1175455235085012
0.001514	0.273636	0.001520	9052.807444102518	1.135460	1.124085	1.135362535902884	1.1239897042884117	1.128974680550929	1.1175913976224885
0.001515	0.273941	0.001514	9062.902785102518	1.135512	1.124125	1.135414471527655	1.1240296413454054	1.1290266161757	1.1176313346794822
0.001516	0.274216	0.001538	9071.988592102518	1.135566	1.124166	1.1354684071524257	1.124070578402399	1.1290805518004707	1.1176722717364758
0.001517	0.274353	0.001550	9076.531496102518	1.135619	1.124214	1.1355213427771964	1.124118515459393	1.1291334874252414	1.1177202087934697
0.001519	0.274643	0.001483	9086.12207010252	1.135671	1.124254	1.135573214026738	1.1241583895733802	1.129185358674783	1.117760082907457
0.001520	0.274872	0.001489	9093.69357510252	1.135723	1.124296	1.1356251496515086	1.1242003266303737	1.1292372942995537	1.1178020199644505
0.001521	0.275085	0.001538	9100.76031410252	1.135776	1.124340	1.1356780852762793	1.1242442636873673	1.1292902299243244	1.117845957021444
0.001522	0.275299	0.001550	9107.82705310252	1.135829	1.124385	1.13573102090105	1.124289200744361	1.129343165549095	1.1178908940784378
0.001524	0.275497	0.001495	9114.389025102519	1.135881	1.124429	1.1357828921505915	1.1243330748583484	1.1293950367986365	1.1179347681924252
0.001525	0.275757	0.001538	9122.97006410252	1.135935	1.124471	1.135836827775362	1.1243750119153422	1.1294489724234071	1.117976705249419
0.001526	0.276016	0.001544	9131.551104102518	1.135988	1.124514	1.135889763400133	1.1244179489723358	1.129501908048178	1.1180196423064126
0.001527	0.276245	0.001508	9139.122610102519	1.136040	1.124557	1.1359416990249036	1.1244608860293295	1.1295538436729486	1.1180625793634063
0.001529	0.276505	0.001495	9147.70365010252	1.136092	1.124598	1.1359935702744453	1.1245017601433167	1.1296057149224903	1.1181034534773935
0.001530	0.276611	0.001544	9151.237019102518	1.136145	1.124646	1.136046505899216	1.1245496972003104	1.129658650547261	1.1181513905343872
0.001531	0.276932	0.001465	9161.837127102519	1.136197	1.124685	1.1360984415239865	1.124588634257304	1.1297105861720316	1.1181903275913807
0.001532	0.277145	0.001514	9168.903866102519	1.136249	1.124728	1.1361503771487573	1.1246315713142978	1.1297625217968024	1.1182332646483746
0.001534	0.277374	0.001532	9176.475372102519	1.136302	1.124771	1.1362032483982987	1.124674445428285	1.1298153930463437	1.1182761387623619
0.001535	0.277588	0.001489	9183.542111102519	1.136354	1.124814	1.1362551840230697	1.1247173824852787	1.1298673286711147	1.1183190758193555
0.001536	0.277847	0.001489	9192.12315010252	1.136405	1.124855	1.1363061196478403	1.1247583195422723	1.1299182642958854	1.1183600128763491
0.001537	0.278046	0.001520	9198.685122102519	1.136458	1.124899	1.136359055272611	1.1248022565992661	1.129971199920656	1.118403949933343
0.001539	0.278244	0.001514	9205.247094102519	1.136510	1.124944	1.1364109265221525	1.1248471307132535	1.1300230711701975	1.1184488240473303
0.001540	0.278625	0.001489	9217.866270102519	1.136562	1.124980	1.1364628621469233	1.1248830677702473	1.1300750067949683	1.118484761104324
0.001541	0.278763	0.001508	9222.409174102519	1.136614	1.125026	1.1365147977716938	1.124929004827241	1.1301269424197389	1.1185306981613177
0.001542	0.278961	0.001477	9228.97114510252	1.136665	1.125069	1.1365657333964647	1.1249719418842345	1.1301778780445098	1.1185736352183113
0.001544	0.279205	0.001465	9237.047418102518	1.136716	1.125110	1.1366166046460062	1.1250128159982218	1.1302287492940513	1.1186145093322986
0.001545	0.279449	0.001465	9245.123691102519	1.136767	1.125151	1.1366675402707769	1.1250537530552154	1.130279684918822	1.1186554463892922
0.001546	0.279694	0.001526	9253.19996410252	1.136820	1.125193	1.1367204758955476	1.1250956901122091	1.1303326205435926	1.1186973834462859
0.001547	0.279861	0.001489	9258.752401102518	1.136871	1.125237	1.1367714115203182	1.125139627169203	1.1303835561683633	1.1187413205032797
0.001549	0.280121	0.001459	9267.333441102519	1.136922	1.125278	1.1368222827698597	1.1251805012831901	1.1304344274179048	1.118782194617267
0.001550	0.280380	0.001508	9275.914481102518	1.136974	1.125319	1.1368742183946303	1.1252214383401837	1.1304863630426754	1.1188231316742605
0.001551	0.280563	0.001477	9281.971686102519	1.137025	1.125362	1.1369251540194012	1.1252643753971774	1.1305372986674462	1.1188660687312542
0.001552	0.280853	0.001440	9291.562260102519	1.137076	1.125400	1.1369760896441719	1.125302312454171	1.1305882342922169	1.1189040057882478
0.001554	0.281082	0.001459	9299.133765102519	1.137126	1.125442	1.1370259608937134	1.1253441865681586	1.1306381055417585	1.1189458799022354
0.001555	0.281281	0.001501	9305.695737102518	1.137178	1.125485	1.1370778965184842	1.1253871236251523	1.1306900411665293	1.118988816959229
0.001556	0.281509	0.001477	9313.267243102518	1.137229	1.125527	1.1371288321432549	1.1254290606821458	1.1307409767913	1.1190307540162225
0.001557	0.281723	0.001447	9320.333981102518	1.137280	1.125568	1.1371797677680258	1.1254699977391394	1.1307919124160708	1.1190716910732161
0.001559	0.281982	0.001483	9328.915021102519	1.137331	1.125609	1.137230639017567	1.1255108718531268	1.130842783665612	1.1191125651872036
0.001560	0.282120	0.001471	9333.457925102519	1.137382	1.125654	1.1372815746423377	1.1255558089101203	1.1308937192903827	1.119157502244197
0.001561	0.282516	0.001453	9346.58186810252	1.137432	1.125688	1.1373315102671084	1.125589745967114	1.1309436549151535	1.1191914393011908
0.001562	0.282639	0.001447	9350.620005102519	1.137482	1.125733	1.1373814458918794	1.125634683024108	1.1309935905399244	1.1192363763581847
0.001564	0.282837	0.001453	9357.181976102518	1.137532	1.125775	1.1374313171414208	1.1256765571380951	1.1310434617894658	1.1192782504721719
0.001565	0.283096	0.001416	9365.763016102519	1.137582	1.125814	1.1374812527661915	1.1257154941950889	1.1310933974142365	1.1193171875291656
0.001566	0.283401	0.001489	9375.85835710252	1.137633	1.125852	1.1375321883909622	1.1257534312520825	1.1311443330390072	1.1193551245861593
0.001567	0.283554	0.001508	9380.90602810252	1.137685	1.125898	1.137584124015733	1.1257993683090761	1.131196268663778	1.119401061643153
0.001569	0.283829	0.001410	9389.991835102519	1.137735	1.125936	1.1376339952652743	1.1258372424230636	1.1312461399133193	1.1194389357571404
0.001570	0.283981	0.001447	9395.039505102519	1.137785	1.125980	1.137683930890045	1.1258811794800572	1.13129607553809	1.119482872814134
0.001571	0.284286	0.001471	9405.134846102519	1.137835	1.126018	1.1377338665148158	1.1259191165370508	1.1313460111628608	1.1195208098711276
0.001572	0.284485	0.001434	9411.696818102519	1.137885	1.126059	1.1377838021395865	1.1259600535940444	1.1313959467876316	1.1195617469281212
0.001574	0.284744	0.001434	9420.27785810252	1.137935	1.126098	1.1378336733891279	1.1259989277080318	1.131445818037173	1.1196006210421086
0.001575	0.284912	0.001416	9425.830295102518	1.137984	1.126140	1.137882609013899	1.1260408647650253	1.131494753661944	1.119642558099102
0.001576	0.285126	0.001453	9432.897034102518	1.138034	1.126182	1.1379325446386694	1.126082801822019	1.1315446892867145	1.1196844951560958
0.001577	0.285355	0.001434	9440.468540102518	1.138084	1.126222	1.1379824802634402	1.126122738879013	1.1315946249114852	1.1197244322130897
0.001579	0.285645	0.001477	9450.059114102518	1.138135	1.126261	1.1380333515129815	1.126161612993	1.1316454961610265	1.1197633063270769
0.001580	0.285812	0.001489	9455.611551102518	1.138187	1.126305	1.1380852871377525	1.1262055500499937	1.1316974317857975	1.1198072433840704
0.001581	0.286102	0.001428	9465.202125102518	1.138236	1.126343	1.138134222762523	1.1262434871069875	1.131746367410568	1.1198451804410643
0.001582	0.286331	0.001422	9472.773631102518	1.138286	1.126383	1.1381841583872938	1.126283424163981	1.1317963030353388	1.1198851174980577
0.001584	0.286530	0.001453	9479.33560310252	1.138336	1.126425	1.1382340296368354	1.1263252982779686	1.1318461742848804	1.1199269916120453
0.001585	0.286789	0.001422	9487.916643102519	1.138386	1.126464	1.138283965261606	1.126364235334962	1.131896109909651	1.1199659286690389
0.001586	0.287003	0.001465	9494.983381102518	1.138436	1.126505	1.1383339008863766	1.126405172391956	1.1319460455344217	1.1200068657260327
0.001587	0.287186	0.001428	9501.04058610252	1.138485	1.126547	1.1383828365111475	1.1264471094489494	1.1319949811591925	1.1200488027830262
0.001589	0.287445	0.001404	9509.621626102518	1.138535	1.126585	1.138432707760689	1.1264849835629367	1.132044852408734	1.1200866768970135
0.001590	0.287720	0.001453	9518.70743310252	1.138585	1.126624	1.1384826433854596	1.1265239206199305	1.1320947880335046	1.1201256139540072
0.001591	0.287933	0.001447	9525.77417110252	1.138635	1.126665	1.1385325790102305	1.126564857676924	1.1321447236582756	1.1201665510110008
0.001592	0.288162	0.001434	9533.34567710252	1.138684	1.126705	1.1385815146350011	1.126604794733918	1.1321936592830462	1.1202064880679947
0.001594	0.288361	0.001404	9539.907649102519	1.138733	1.126746	1.1386303858845426	1.1266456688479052	1.1322425305325876	1.120247362181982
0.001595	0.288635	0.001428	9548.993456102518	1.138783	1.126784	1.1386803215093133	1.1266836059048988	1.1322924661573583	1.1202852992389756
0.001596	0.288834	0.001422	9555.55542710252	1.138832	1.126825	1.1387292571340841	1.1267245429618924	1.1323414017821292	1.1203262362959692
0.001597	0.289062	0.001404	9563.12693310252	1.138881	1.126864	1.1387781927588547	1.1267634800188862	1.1323903374068998	1.120365173352963
0.001599	0.289352	0.001428	9572.71750710252	1.138930	1.126902	1.1388270640083962	1.1268013541328736	1.1324392086564412	1.1204030474669504
0.001600	0.289536	0.001447	9578.774712102519	1.138980	1.126944	1.1388769996331671	1.1268432911898671	1.1324891442812122	1.120444984523944
0.001601	0.289749	0.001416	9585.841451102518	1.139029	1.126985	1.1389259352579377	1.1268842282468607	1.1325380799059828	1.1204859215809375
0.001602	0.289978	0.001434	9593.412956102518	1.139079	1.127025	1.1389758708827085	1.1269241653038544	1.1325880155307535	1.1205258586379312
0.001604	0.290161	0.001422	9599.47016110252	1.139128	1.127066	1.1390247421322497	1.1269650394178417	1.1326368867802947	1.1205667327519184
0.001605	0.290436	0.001440	9608.555968102519	1.139178	1.127105	1.1390746777570206	1.1270039764748354	1.1326868224050657	1.1206056698089122
0.001606	0.290619	0.001416	9614.61317210252	1.139227	1.127146	1.1391236133817912	1.127044913531829	1.1327357580298363	1.1206466068659058
0.001607	0.290924	0.001398	9624.708514102518	1.139276	1.127182	1.139172549006562	1.1270808505888228	1.132784693654607	1.1206825439228996
0.001609	0.291122	0.001404	9631.27048510252	1.139324	1.127222	1.1392204202561036	1.12712072470281	1.1328325649041486	1.1207224180368869
0.001610	0.291351	0.001392	9638.84199110252	1.139373	1.127261	1.1392693558808742	1.1271596617598039	1.1328815005289192	1.1207613550938806
0.001611	0.291626	0.001385	9647.927798102519	1.139421	1.127298	1.139317291505645	1.1271965988167973	1.1329294361536901	1.1207982921508741
0.001612	0.291779	0.001416	9652.975468102519	1.139470	1.127340	1.1393662271304157	1.127238535873791	1.1329783717784607	1.1208402292078679
0.001614	0.292023	0.001410	9661.05174110252	1.139519	1.127379	1.1394150983799571	1.1272774099877785	1.1330272430280022	1.1208791033218553
0.001615	0.292236	0.001404	9668.11848010252	1.139567	1.127419	1.1394630340047278	1.1273173470447722	1.1330751786527729	1.120919040378849
0.001616	0.292526	0.001434	9677.709054102519	1.139617	1.127457	1.1395129696294988	1.1273552841017658	1.1331251142775438	1.1209569774358425
0.001617	0.292770	0.001440	9685.785327102518	1.139667	1.127496	1.1395629052542693	1.1273942211587595	1.1331750499023143	1.1209959144928363
0.001619	0.292908	0.001379	9690.32823010252	1.139715	1.127539	1.1396107765038108	1.1274370952727468	1.1332229211518559	1.1210387886068236
0.001620	0.293213	0.001404	9700.42357110252	1.139763	1.127575	1.1396587121285817	1.1274730323297404	1.1332708567766268	1.1210747256638172
0.001621	0.293442	0.001404	9707.99507710252	1.139812	1.127614	1.1397076477533523	1.127511969386734	1.1333197924013974	1.1211136627208107
0.001622	0.293671	0.001398	9715.566583102518	1.139861	1.127653	1.139756583378123	1.127550906443728	1.133368728026168	1.1211525997778047
0.001624	0.293900	0.001398	9723.138089102518	1.139909	1.127691	1.1398044546276644	1.1275887805577152	1.1334165992757095	1.121190473891792
0.001625	0.294098	0.001392	9729.70006010252	1.139957	1.127731	1.1398523902524353	1.1276287176147088	1.1334645349004804	1.1212304109487856
0.001626	0.294312	0.001379	9736.76679910252	1.140005	1.127770	1.1399003258772058	1.1276676546717024	1.1335124705252508	1.1212693480057792
0.001627	0.294571	0.001343	9745.347839102518	1.140052	1.127806	1.1399472615019768	1.1277035917286962	1.1335594061500218	1.121305285062773
0.001629	0.294785	0.001385	9752.414578102518	1.140100	1.127845	1.139995132751518	1.1277424658426836	1.1336072773995631	1.1213441591767603
0.001630	0.295013	0.001410	9759.986083102518	1.140148	1.127885	1.1400430683762888	1.1277824028996772	1.1336552130243338	1.121384096233754
0.001631	0.295197	0.001385	9766.043288102519	1.140196	1.127925	1.1400910040010594	1.127822339956671	1.1337031486491045	1.1214240332907477
0.001632	0.295517	0.001367	9776.64339610252	1.140244	1.127959	1.1401389396258303	1.1278562770136644	1.1337510842738754	1.1214579703477412
0.001634	0.295715	0.001404	9783.205368102519	1.140292	1.127999	1.1401868108753719	1.1278961511276517	1.133798955523417	1.1214978444617285
0.001635	0.295837	0.001355	9787.243504102518	1.140340	1.128042	1.1402347465001423	1.1279390881846454	1.1338468911481874	1.1215407815187222
0.001636	0.296143	0.001367	9797.338845102518	1.140387	1.128076	1.1402816821249133	1.1279730252416391	1.1338938267729584	1.121574718575716
0.001637	0.296402	0.001373	9805.91988510252	1.140434	1.128113	1.1403286177496839	1.1280099622986328	1.133940762397729	1.1216116556327096
0.001639	0.296585	0.001337	9811.977090102519	1.140481	1.128152	1.1403754889992255	1.1280488364126202	1.1339876336472705	1.121650529746697
0.001640	0.296906	0.001385	9822.57719810252	1.140529	1.128186	1.140423424623996	1.1280827734696137	1.134035569272041	1.1216844668036905
0.001641	0.297043	0.001379	9827.120101102519	1.140577	1.128228	1.1404713602487668	1.1281247105266075	1.1340835048968119	1.1217264038606842
0.001642	0.297287	0.001367	9835.19637410252	1.140624	1.128266	1.1405182958735376	1.128162647583601	1.1341304405215826	1.1217643409176778
0.001644	0.297592	0.001379	9845.29171510252	1.140672	1.128301	1.140566167123079	1.1281975216975886	1.134178311771124	1.1217992150316654
0.001645	0.297775	0.001392	9851.348920102519	1.140720	1.128341	1.1406141027478498	1.1282374587545823	1.1342262473958948	1.121839152088659
0.001646	0.297943	0.001385	9856.901357102519	1.140768	1.128382	1.1406620383726205	1.1282783958115759	1.1342741830206655	1.1218800891456526
0.001647	0.298203	0.001361	9865.482397102518	1.140815	1.128419	1.1407089739973912	1.1283153328685696	1.1343211186454363	1.1219170262026463
0.001649	0.298462	0.001349	9874.063437102519	1.140862	1.128455	1.1407558452469326	1.1283512069825568	1.1343679898949777	1.1219529003166335
0.001650	0.298706	0.001410	9882.13971010252	1.140910	1.128493	1.1408037808717035	1.1283891440395504	1.1344159255197486	1.1219908373736271
0.001651	0.298859	0.001331	9887.18738010252	1.140957	1.128533	1.140850716496474	1.128429081096544	1.134462861144519	1.1220307744306208
0.001652	0.299118	0.001306	9895.768420102519	1.141003	1.128568	1.140896652121245	1.128464018153538	1.13450879676929	1.1220657114876147
0.001654	0.299377	0.001361	9904.34946010252	1.141050	1.128604	1.1409435233707863	1.1284998922675251	1.1345556680188313	1.122101585601602
0.001655	0.299576	0.001379	9910.911432102519	1.141097	1.128644	1.140990458995557	1.1285398293245188	1.134602603643602	1.1221415226585956
0.001656	0.299835	0.001373	9919.492472102518	1.141145	1.128681	1.141038394620328	1.1285767663815125	1.134650539268373	1.1221784597155893
0.001657	0.300079	0.001349	9927.568744102518	1.141192	1.128717	1.1410853302450985	1.128612703438506	1.1346974748931435	1.1222143967725828
0.001659	0.300278	0.001355	9934.130716102518	1.141238	1.128756	1.14113120149464	1.1286515775524937	1.134743346142685	1.1222532708865705
0.001660	0.300537	0.001312	9942.711756102519	1.141284	1.128791	1.1411771371194106	1.1286865146094873	1.1347892817674556	1.122288207943564
0.001661	0.300751	0.001306	9949.778495102519	1.141329	1.128827	1.1412220727441815	1.1287224516664809	1.1348342173922266	1.1223241450005577
0.001662	0.300934	0.001263	9955.83569910252	1.141373	1.128863	1.141266008368952	1.1287583887234744	1.1348781530169971	1.1223600820575512
0.001664	0.301056	0.001172	9959.873836102519	1.141413	1.128898	1.1413058796184936	1.1287932628374617	1.1349180242665386	1.1223949561715385
0.001665	0.301239	0.001099	9965.93104010252	1.141451	1.128929	1.1413438152432644	1.1288241998944555	1.1349559598913095	1.1224258932285323
0.001666	0.301315	0.001038	9968.454876102518	1.141487	1.128961	1.141379750868035	1.1288561369514492	1.13499189551608	1.122457830285526
0.001667	0.301437	0.000897	9972.493012102519	1.141518	1.128987	1.1414106864928057	1.1288820740084429	1.1350228311408508	1.1224837673425196
0.001669	0.301437	0.000769	9972.493012102519	1.141545	1.129014	1.1414375577423472	1.1289089481224301	1.1350497023903923	1.122510641456507
0.001670	0.301514	0.000616	9975.016847102519	1.141566	1.129032	1.1414584933671181	1.1289268851794239	1.1350706380151632	1.1225285785135006
0.001671	0.301453	0.000507	9972.99777910252	1.141583	1.129052	1.1414754289918887	1.1289468222364174	1.1350875736399337	1.1225485155704942
0.001672	0.301437	0.000342	9972.493012102519	1.141596	1.129065	1.1414883646166596	1.128959759293411	1.1351005092647046	1.1225614526274879
0.001674	0.301437	0.000250	9972.493012102519	1.141604	1.129074	1.141496235866201	1.1289686334073983	1.1351083805142461	1.122570326741475
0.001675	0.301392	0.000134	9970.978711102518	1.141609	1.129080	1.1415011714909717	1.1289745704643923	1.1351133161390168	1.122576263798469
0.001676	0.301315	4.882813E-5	9968.454876102518	1.141610	1.129085	1.1415021071157423	1.1289795075213858	1.1351142517637873	1.1225812008554625
0.001677	0.301224	-9.155273E-5	9965.42627310252	1.141608	1.129086	1.141500042740513	1.1289804445783795	1.1351121873885581	1.1225821379124563
0.001679	0.301117	-0.000146	9961.892904102519	1.141602	1.129085	1.1414939139900546	1.1289793186923667	1.1351060586380997	1.1225810120264434
0.001680	0.301010	-0.000256	9958.359535102518	1.141594	1.129081	1.1414858496148252	1.1289752557493604	1.1350979942628703	1.1225769490834372
0.001681	0.300919	-0.000342	9955.330932102519	1.141582	1.129073	1.1414737852395962	1.128967192806354	1.1350859298876412	1.1225688861404308
0.001682	0.300766	-0.000372	9950.283262102519	1.141569	1.129066	1.1414607208643668	1.1289601298633478	1.1350728655124118	1.1225618231974246
0.001684	0.300674	-0.000500	9947.254659102518	1.141552	1.129053	1.1414435921139081	1.1289470039773353	1.1350557367619531	1.122548697311412
0.001685	0.300476	-0.000513	9940.69268810252	1.141534	1.129043	1.141425527738679	1.1289369410343288	1.135037672386724	1.1225386343684056
0.001686	0.300323	-0.000629	9935.645017102519	1.141512	1.129028	1.1414034633634498	1.1289218780913224	1.1350156080114948	1.1225235714253992
0.001687	0.300110	-0.000696	9928.57827810252	1.141488	1.129013	1.1413793989882204	1.1289068151483161	1.1349915436362654	1.122508508482393
0.001689	0.299957	-0.000739	9923.53060810252	1.141463	1.128993	1.1413542702377617	1.1288866892623033	1.1349664148858067	1.12248838259638
0.001690	0.299850	-0.000787	9919.997239102519	1.141435	1.128971	1.1413262058625326	1.1288646263192972	1.1349383505105777	1.122466319653374
0.001691	0.299606	-0.000800	9911.920966102518	1.141407	1.128953	1.1412981414873034	1.128846563376291	1.1349102861353484	1.1224482567103677
0.001692	0.299469	-0.000897	9907.378062102518	1.141377	1.128928	1.1412680771120742	1.1288215004332844	1.1348802217601193	1.1224231937673612
0.001694	0.299286	-0.000897	9901.32085810252	1.141346	1.128904	1.1412369483616154	1.1287973745472717	1.1348490930096604	1.1223990678813485
0.001695	0.299011	-0.000879	9892.235051102518	1.141315	1.128885	1.1412058839863863	1.1287783116042653	1.1348180286344314	1.1223800049383421
0.001696	0.298859	-0.000940	9887.18738010252	1.141282	1.128859	1.1411728196111568	1.1287522486612591	1.1347849642592018	1.122353941995336
0.001697	0.298706	-0.000995	9882.13971010252	1.141248	1.128831	1.1411387552359278	1.1287241857182528	1.1347508998839728	1.1223258790523296
0.001699	0.298508	-0.000970	9875.577738102518	1.141214	1.128805	1.1411046264854692	1.1286980598322403	1.1347167711335142	1.122299753166317
0.001700	0.298218	-0.001007	9865.987164102518	1.141179	1.128782	1.1410695621102398	1.1286749968892338	1.1346817067582848	1.1222766902233106
0.001701	0.298080	-0.001086	9861.444261102519	1.141142	1.128751	1.1410324977350108	1.1286439339462275	1.1346446423830558	1.1222456272803043
0.001702	0.297806	-0.001062	9852.35845410252	1.141105	1.128725	1.1409954333597814	1.128617871003221	1.1346075780078264	1.1222195643372979
0.001704	0.297638	-0.001074	9846.806016102519	1.141068	1.128695	1.1409583046093228	1.1285877451172084	1.1345704492573678	1.1221894384512852
0.001705	0.297394	-0.001105	9838.729743102518	1.141030	1.128667	1.1409202402340934	1.1285596821742023	1.1345323848821385	1.122161375508279
0.001706	0.297211	-0.001105	9832.67253910252	1.140991	1.128636	1.1408811758588644	1.1285286192311959	1.1344933205069094	1.1221303125652726
0.001707	0.296936	-0.001117	9823.586732102518	1.140952	1.128609	1.140842111483635	1.1285015562881895	1.13445425613168	1.1221032496222663
0.001709	0.296738	-0.001135	9817.024760102518	1.140913	1.128578	1.1408029827331765	1.1284704304021769	1.1344151273812215	1.1220721237362536
0.001710	0.296600	-0.001129	9812.481857102519	1.140874	1.128544	1.1407639183579472	1.1284363674591704	1.1343760630059923	1.1220380607932472
0.001711	0.296310	-0.001147	9802.891283102519	1.140834	1.128516	1.1407238539827178	1.1284083045161641	1.1343359986307628	1.122009997850241
0.001712	0.296127	-0.001172	9796.834078102518	1.140794	1.128484	1.1406837896074886	1.128376241573158	1.1342959342555337	1.1219779349072347
0.001714	0.295868	-0.001166	9788.253038102519	1.140753	1.128454	1.14064266085703	1.1283461156871453	1.134254805505075	1.121947809021222
0.001715	0.295685	-0.001178	9782.195834102518	1.140712	1.128421	1.1406015964818008	1.1283130527441387	1.1342137411298459	1.1219147460782155
0.001716	0.295456	-0.001202	9774.624328102518	1.140671	1.128389	1.1405605321065715	1.1282809898011326	1.1341726767546165	1.1218826831352093
0.001717	0.295197	-0.001196	9766.043288102519	1.140629	1.128358	1.1405184677313422	1.128249926858126	1.1341306123793873	1.1218516201922029
0.001719	0.295059	-0.001190	9761.50038410252	1.140588	1.128323	1.1404773389808838	1.1282148009721134	1.1340894836289288	1.1218164943061901
0.001720	0.294754	-0.001160	9751.405043102519	1.140547	1.128294	1.1404362746056544	1.1281857380291072	1.1340484192536995	1.121787431363184
0.001721	0.294525	-0.001233	9743.833538102519	1.140505	1.128262	1.1403942102304252	1.128153675086101	1.1340063548784702	1.1217553684201778
0.001722	0.294327	-0.001215	9737.27156610252	1.140463	1.128228	1.140352145855196	1.1281196121430945	1.133964290503241	1.1217213054771713
0.001724	0.294067	-0.001221	9728.690526102519	1.140421	1.128196	1.1403100171047373	1.1280874862570818	1.1339221617527824	1.1216891795911585
0.001725	0.293854	-0.001227	9721.623787102519	1.140378	1.128163	1.140266952729508	1.1280544233140755	1.133879097377553	1.1216561166481522
0.001726	0.293686	-0.001239	9716.071350102518	1.140335	1.128127	1.140223888354279	1.1280183603710692	1.133836033002324	1.121620053705146
0.001727	0.293411	-0.001245	9706.985543102519	1.140292	1.128095	1.1401808239790496	1.127986297428063	1.1337929686270947	1.1215879907621398
0.001729	0.293198	-0.001251	9699.918804102519	1.140249	1.128061	1.140137695228591	1.1279521715420502	1.1337498398766361	1.121553864876127
0.001730	0.292938	-0.001239	9691.337764102518	1.140206	1.128028	1.1400946308533617	1.1279191085990439	1.1337067755014067	1.1215208019331206
0.001731	0.292755	-0.001263	9685.28056010252	1.140162	1.127992	1.1400505664781324	1.1278830456560376	1.1336627111261774	1.1214847389901144
0.001732	0.292557	-0.001202	9678.718588102518	1.140120	1.127959	1.1400085021029032	1.127849982713031	1.1336206467509482	1.1214516760471078
0.001734	0.292297	-0.001233	9670.137548102519	1.140077	1.127927	1.1399653733524446	1.1278178568270183	1.1335775180004897	1.121419550161095
0.001735	0.292053	-0.001245	9662.061275102518	1.140034	1.127894	1.1399223089772155	1.1277847938840122	1.1335344536252605	1.121386487218089
0.001736	0.291779	-0.001263	9652.975468102519	1.139991	1.127862	1.139879244601986	1.1277527309410058	1.1334913892500311	1.1213544242750826
0.001737	0.291580	-0.001221	9646.41349710252	1.139948	1.127827	1.139836180226757	1.1277176679979994	1.133448324874802	1.1213193613320762
0.001739	0.291351	-0.001227	9638.84199110252	1.139906	1.127795	1.1397940514762983	1.127685542111987	1.1334061961243433	1.1212872354460637
0.001740	0.291153	-0.001184	9632.280019102518	1.139864	1.127761	1.139751987101069	1.1276514791689805	1.133364131749114	1.1212531725030572
0.001741	0.290863	-0.001300	9622.689445102518	1.139820	1.127729	1.1397079227258398	1.127619416225974	1.1333200673738848	1.1212211095600508
0.001742	0.290695	-0.001288	9617.137008102518	1.139775	1.127691	1.1396628583506105	1.127581353282968	1.1332750029986556	1.1211830466170447
0.001744	0.290497	-0.001208	9610.575036102518	1.139733	1.127657	1.1396207296001521	1.1275472273969551	1.1332328742481972	1.121148920731032
0.001745	0.290268	-0.001239	9603.003530102518	1.139690	1.127624	1.1395776652249228	1.1275141644539488	1.1331898098729678	1.1211158577880256
0.001746	0.289932	-0.001257	9591.89865510252	1.139647	1.127594	1.1395346008496936	1.1274841015109425	1.1331467454977386	1.1210857948450192
0.001747	0.289780	-0.001263	9586.85098510252	1.139603	1.127557	1.139490536474464	1.127447038567936	1.1331026811225091	1.1210487319020128
0.001749	0.289551	-0.001227	9579.279479102519	1.139560	1.127523	1.1394474077240055	1.1274129126819235	1.1330595523720506	1.1210146060160002
0.001750	0.289322	-0.001263	9571.707973102519	1.139516	1.127489	1.1394033433487762	1.1273788497389172	1.1330154879968213	1.120980543072994
0.001751	0.289124	-0.001337	9565.14600110252	1.139471	1.127452	1.139358278973547	1.1273417867959108	1.132970423621592	1.1209434801299876
0.001752	0.288818	-0.001251	9555.050660102519	1.139427	1.127420	1.1393142145983177	1.1273097238529046	1.1329263592463628	1.1209114171869814
0.001754	0.288605	-0.001276	9547.98392210252	1.139383	1.127385	1.1392700858478593	1.127274597966892	1.1328822304959043	1.1208762913009687
0.001755	0.288452	-0.001294	9542.93625110252	1.139338	1.127347	1.13922502147263	1.1272365350238855	1.132837166120675	1.1208382283579623
0.001756	0.288239	-0.001239	9535.86951210252	1.139295	1.127313	1.1391819570974007	1.127202472080879	1.1327941017454457	1.1208041654149559
0.001757	0.287964	-0.001276	9526.783706102518	1.139250	1.127279	1.1391368927221717	1.1271684091378729	1.1327490373702167	1.1207701024719496
0.001759	0.287674	-0.001349	9517.193132102519	1.139204	1.127246	1.139090763971713	1.1271352832518602	1.132702908619758	1.120736976585937
0.001760	0.287537	-0.001288	9512.650228102519	1.139159	1.127207	1.1390456995964837	1.127096220308854	1.1326578442445288	1.1206979136429307
0.001761	0.287277	-0.001251	9504.06918810252	1.139116	1.127173	1.1390026352212543	1.1270621573658475	1.1326147798692994	1.1206638506999242
0.001762	0.286957	-0.001294	9493.469080102519	1.139071	1.127142	1.1389575708460251	1.1270310944228412	1.1325697154940702	1.120632787756918
0.001764	0.286758	-0.001355	9486.90710810252	1.139024	1.127104	1.1389104420955667	1.1269929685368285	1.1325225867436117	1.1205946618709053
0.001765	0.286606	-0.001294	9481.85943810252	1.138979	1.127065	1.1388653777203372	1.1269539055938222	1.1324775223683823	1.120555598927899
0.001766	0.286377	-0.001282	9474.28793210252	1.138935	1.127030	1.1388213133451082	1.1269188426508159	1.1324334579931532	1.1205205359848927
0.001767	0.286118	-0.001294	9465.706892102518	1.138890	1.126996	1.1387762489698787	1.1268847797078096	1.1323883936179238	1.1204864730418864
0.001769	0.285889	-0.001318	9458.135387102519	1.138844	1.126960	1.1387301202194202	1.1268486538217968	1.1323422648674653	1.1204503471558735
0.001770	0.285583	-0.001318	9448.040046102518	1.138798	1.126927	1.1386840558441909	1.1268155908787905	1.132296200492236	1.1204172842128672
0.001771	0.285385	-0.001337	9441.478074102519	1.138752	1.126889	1.1386379914689617	1.1267775279357841	1.1322501361170068	1.120379221269861
0.001772	0.285263	-0.001294	9437.43993710252	1.138707	1.126849	1.1385929270937323	1.126737464992778	1.1322050717417773	1.1203391583268547
0.001774	0.284958	-0.001294	9427.344596102519	1.138662	1.126817	1.138547798343274	1.1267053391067652	1.132159942991319	1.120307032440842
0.001775	0.284698	-0.001306	9418.763557102518	1.138617	1.126782	1.1385027339680447	1.1266702761637588	1.1321148786160897	1.1202719694978356
0.001776	0.284515	-0.001331	9412.70635210252	1.138572	1.126744	1.1384576695928152	1.1266322132207525	1.1320698142408603	1.1202339065548292
0.001777	0.284332	-0.001251	9406.649147102518	1.138528	1.126708	1.138413605217586	1.1265961502777462	1.132025749865631	1.120197843611823
0.001779	0.284058	-0.001282	9397.563340102519	1.138483	1.126675	1.1383684764671274	1.1265630243917335	1.1319806211151724	1.1201647177258103
0.001780	0.283875	-0.001318	9391.506136102518	1.138438	1.126637	1.1383234120918984	1.1265249614487274	1.1319355567399434	1.1201266547828042
0.001781	0.283600	-0.001324	9382.420329102519	1.138392	1.126603	1.138277347716669	1.126490898505721	1.131889492364714	1.1200925918397977
