Repository: pietracorvo/HystAPI

# Example data

The example data in this folder is from measurements performed during my physics bachelor.

The material is **FeSi3** (iron with 3% silicon), aka 'electrical steel', the standard material for ring cores in trafos. 

Four of the five samples where treated with high pressure torison (HPT, 20 rotations at 20GPa), to achieve nanocristallisation of the grains, which has a huge impact on the magnetic properties of the material. The HPT deformation was done at 77K (under liquid nitrogen) and at 293K (at room temperature). Afterwards some samples were heat treated at a temperature of 493K (for two hours) to anneal defects from the deformation process.

The five samples are:

File: testData/FeSi3_LN/G4_748V_200Hz_800000Fs0.txt (part 5 of 29)
--------------------------
t	U1	U2	H	Braw	Jraw	B_drift	 J_drift	B_corr	J_corr
0.001424	0.265579	-0.001874	8787.40919754151	1.136714	1.125674	1.1368239200538979	1.1257840051649664	1.129730920987488	1.1186895515564965
0.001425	0.265228	-0.001868	8775.79955554151	1.136649	1.125624	1.136758997244947	1.1257340824157844	1.1296659981785369	1.1186396288073146
0.001426	0.264938	-0.001868	8766.20898154151	1.136584	1.125571	1.1366940744359961	1.1256811596666025	1.1296010753695862	1.1185867060581327
0.001427	0.264633	-0.001923	8756.113640541509	1.136518	1.125517	1.1366281516270451	1.1256272369174207	1.129535152560635	1.118532783308951
0.001429	0.264389	-0.001874	8748.03736754151	1.136453	1.125462	1.1365633060091433	1.1255723914190567	1.1294703069427334	1.118477937810587
0.001430	0.264008	-0.001855	8735.41819154151	1.136388	1.125413	1.1364983832001925	1.125523468669875	1.1294053841337823	1.1184290150614051
0.001431	0.263702	-0.001910	8725.32285054151	1.136322	1.125360	1.1364324603912417	1.1254705459206928	1.1293394613248315	1.118376092312223
0.001432	0.263519	-0.001898	8719.265645541509	1.136257	1.125302	1.1363675375822908	1.1254126231715111	1.1292745385158809	1.1183181695630413
0.001434	0.263107	-0.001868	8705.63693554151	1.136191	1.125254	1.1363016919643887	1.1253647776731472	1.1292086928979788	1.1182703240646774
0.001435	0.262772	-0.001947	8694.532060541509	1.136124	1.125201	1.1362347691554378	1.1253118549239653	1.1291417700890278	1.1182174013154955
0.001436	0.262497	-0.001923	8685.44625354151	1.136058	1.125146	1.136168846346487	1.1252569321747834	1.129075847280077	1.1181624785663136
0.001437	0.262222	-0.001874	8676.36044654151	1.135993	1.125092	1.136103923537536	1.1252030094256016	1.129010924471126	1.1181085558171318
0.001439	0.261948	-0.001886	8667.27463954151	1.135927	1.125038	1.1360380779196342	1.1251491639272377	1.1289450788532243	1.118054710318768
0.001440	0.261566	-0.001892	8654.65546354151	1.135862	1.124988	1.1359731551106833	1.1250992411780558	1.1288801560442732	1.118004787569586
0.001441	0.261307	-0.001941	8646.07442354151	1.135795	1.124932	1.1359062323017326	1.125043318428874	1.1288132332353227	1.1179488648204041
0.001442	0.261032	-0.001880	8636.98861654151	1.135729	1.124878	1.1358403094927816	1.1249893956796921	1.1287473104263714	1.1178949420712223
0.001444	0.260712	-0.001923	8626.38850854151	1.135663	1.124825	1.1357744638748797	1.1249365501813282	1.1286814648084698	1.1178420965728584
0.001445	0.260437	-0.001941	8617.30270154151	1.135595	1.124769	1.1357065410659286	1.1248806274321461	1.1286135419995187	1.1177861738236763
0.001446	0.260117	-0.001953	8606.70259354151	1.135528	1.124715	1.135639618256978	1.1248267046829643	1.1285466191905678	1.1177322510744945
0.001447	0.259796	-0.001910	8596.10248554151	1.135461	1.124662	1.135572695448027	1.1247737819337826	1.1284796963816168	1.1176793283253128
0.001449	0.259445	-0.001953	8584.49284254151	1.135394	1.124609	1.1355058498301251	1.1247209364354187	1.128412850763715	1.1176264828269489
0.001450	0.259171	-0.001941	8575.40703554151	1.135326	1.124553	1.1354379270211743	1.1246650136862366	1.1283449279547644	1.1175705600777668
0.001451	0.258835	-0.001959	8564.30216054151	1.135259	1.124499	1.1353710042122234	1.1246110909370548	1.1282780051458134	1.117516637328585
0.001452	0.258606	-0.001978	8556.73065554151	1.135190	1.124440	1.1353020814032724	1.124552168187873	1.1282090823368622	1.1174577145794031
0.001454	0.258270	-0.001923	8545.62577954151	1.135123	1.124387	1.1352352357853706	1.1244993226895093	1.1281422367189604	1.1174048690810394
0.001455	0.257904	-0.001953	8533.51137054151	1.135056	1.124335	1.1351683129764196	1.1244473999403273	1.1280753139100095	1.1173529463318574
0.001456	0.257736	-0.001965	8527.95893354151	1.134988	1.124274	1.1351003901674688	1.1243864771911454	1.1280073911010589	1.1172920235826755
0.001457	0.257355	-0.001959	8515.33975654151	1.134920	1.124221	1.1350324673585177	1.1243335544419633	1.1279394682921078	1.1172391008334934
0.001459	0.257019	-0.001978	8504.23488154151	1.134851	1.124167	1.134963621740616	1.1242797089435996	1.1278706226742061	1.1171852553351298
0.001460	0.256744	-0.001984	8495.14907454151	1.134783	1.124110	1.1348956989316652	1.1242227861944176	1.127802699865255	1.1171283325859478
0.001461	0.256454	-0.001971	8485.55850054151	1.134714	1.124053	1.1348267761227142	1.1241658634452358	1.1277337770563043	1.117071409836766
0.001462	0.256165	-0.001965	8475.96792654151	1.134646	1.123997	1.1347588533137634	1.1241099406960537	1.1276658542473532	1.117015487087584
0.001464	0.255890	-0.001965	8466.88211954151	1.134578	1.123940	1.1346910076958614	1.12405309519769	1.1275980086294513	1.11695864158922
0.001465	0.255493	-0.001978	8453.75817654151	1.134509	1.123888	1.1346220848869104	1.1240011724485082	1.1275290858205005	1.1169067188400383
0.001466	0.255234	-0.002002	8445.17713654151	1.134440	1.123830	1.1345531620779594	1.1239432496993265	1.1274601630115493	1.1168487960908566
0.001467	0.255005	-0.001941	8437.60563054151	1.134372	1.123772	1.1344852392690086	1.1238853269501443	1.1273922402025987	1.1167908733416745
0.001469	0.254623	-0.002008	8424.98645454151	1.134303	1.123719	1.134416393651107	1.1238324814517804	1.127323394584697	1.1167380278433106
0.001470	0.254349	-0.001971	8415.90064754151	1.134235	1.123661	1.134348470842156	1.1237745587025987	1.127255471775746	1.1166801050941288
0.001471	0.254028	-0.001978	8405.30053954151	1.134166	1.123606	1.134279548033205	1.123719635953417	1.1271865489667952	1.1166251823449471
0.001472	0.253769	-0.001965	8396.71949954151	1.134098	1.123549	1.1342116252242542	1.1236627132042347	1.127118626157844	1.116568259595765
0.001474	0.253418	-0.002020	8385.109857541509	1.134028	1.123494	1.1341417796063522	1.123607867705871	1.1270487805399423	1.1165134140974011
0.001475	0.253113	-0.001971	8375.01451654151	1.133959	1.123438	1.1340728567974012	1.123551944956689	1.126979857730991	1.1164574913482193
0.001476	0.252792	-0.002020	8364.41440854151	1.133890	1.123381	1.1340039339884505	1.123495022207507	1.1269109349220403	1.1164005685990372
0.001477	0.252472	-0.001965	8353.81430054151	1.133821	1.123326	1.1339350111794995	1.1234400994583253	1.1268420121130895	1.1163456458498555
0.001479	0.252228	-0.002008	8345.73802754151	1.133752	1.123267	1.1338661655615978	1.1233812539599615	1.1267731664951879	1.1162868003514916
0.001480	0.251892	-0.002002	8334.63315254151	1.133682	1.123211	1.133796242752647	1.1233253312107796	1.126703243686237	1.1162308776023098
0.001481	0.251648	-0.002051	8326.55687954151	1.133612	1.123151	1.133726319943696	1.1232654084615976	1.126633320877286	1.1161709548531278
0.001482	0.251312	-0.002020	8315.45200454151	1.133542	1.123094	1.133656397134745	1.1232084857124158	1.1265633980683352	1.116114032103946
0.001484	0.250977	-0.002014	8304.34712954151	1.133472	1.123039	1.133586551516843	1.1231536402140518	1.126493552450433	1.116059186605582
0.001485	0.250687	-0.002020	8294.75655554151	1.133402	1.122980	1.1335166287078922	1.1230947174648702	1.126423629641482	1.1160002638564004
0.001486	0.250427	-0.002039	8286.17551554151	1.133331	1.122921	1.1334457058989413	1.1230357947156882	1.1263527068325314	1.1159413411072183
0.001487	0.250122	-0.001984	8276.08017454151	1.133262	1.122864	1.1333767830899903	1.1229788719665064	1.1262837840235802	1.1158844183580365
0.001489	0.249756	-0.002045	8263.96576554151	1.133191	1.122809	1.1333059374720886	1.1229240264681424	1.1262129384056787	1.1158295728596725
0.001490	0.249481	-0.002069	8254.879958541509	1.133120	1.122749	1.1332350146631376	1.1228641037189606	1.1261420155967277	1.1157696501104908
0.001491	0.249146	-0.002032	8243.77508354151	1.133049	1.122692	1.1331640918541868	1.1228071809697786	1.1260710927877766	1.1157127273613088
0.001492	0.248856	-0.002051	8234.18450954151	1.132978	1.122633	1.133093169045236	1.1227482582205968	1.126000169978826	1.115653804612127
0.001494	0.248550	-0.002051	8224.08916854151	1.132907	1.122575	1.133022323427334	1.122690412722233	1.125929324360924	1.1155959591137632
0.001495	0.248260	-0.002057	8214.49859454151	1.132836	1.122516	1.132951400618383	1.1226314899730512	1.125858401551973	1.1155370363645813
0.001496	0.247986	-0.002002	8205.41278754151	1.132766	1.122457	1.132881477809432	1.1225725672238691	1.1257884787430221	1.1154781136153993
0.001497	0.247665	-0.002032	8194.81267954151	1.132696	1.122400	1.1328115550004811	1.1225156444746873	1.1257185559340712	1.1154211908662175
0.001499	0.247406	-0.002069	8186.231639541509	1.132624	1.122340	1.1327397093825795	1.1224557989763233	1.1256467103161696	1.1153613453678535
0.001500	0.247101	-0.002057	8176.136298541509	1.132553	1.122281	1.1326687865736285	1.1223968762271415	1.1255757875072185	1.1153024226186716
0.001501	0.246796	-0.002057	8166.040957541509	1.132482	1.122222	1.1325978637646776	1.1223379534779596	1.1255048646982675	1.1152434998694898
0.001502	0.246536	-0.002039	8157.459917541509	1.132411	1.122162	1.1325269409557268	1.1222780307287779	1.125433941889317	1.115183577120308
0.001504	0.246201	-0.002063	8146.355042541509	1.132339	1.122105	1.1324550953378247	1.1222211852304138	1.1253620962714148	1.115126731621944
0.001505	0.245880	-0.002075	8135.754934541509	1.132268	1.122046	1.132384172528874	1.122162262481232	1.1252911734624638	1.1150678088727621
0.001506	0.245636	-0.002045	8127.6786615415085	1.132197	1.121986	1.1323132497199229	1.12210233973205	1.1252202506535127	1.1150078861235801
0.001507	0.245316	-0.002008	8117.078553541509	1.132127	1.121929	1.1322433269109722	1.1220454169828682	1.1251503278445623	1.1149509633743984
0.001509	0.244965	-0.002045	8105.4689115415085	1.132056	1.121873	1.1321724812930702	1.1219895714845043	1.1250794822266603	1.1148951178760345
0.001510	0.244705	-0.002106	8096.8878715415085	1.131983	1.121811	1.1320995584841194	1.1219276487353222	1.1250065594177094	1.1148331951268524
0.001511	0.244354	-0.002087	8085.278229541509	1.131911	1.121753	1.1320276356751684	1.1218697259861405	1.1249346366087583	1.1147752723776707
0.001512	0.244064	-0.002094	8075.687655541509	1.131838	1.121692	1.1319547128662175	1.1218088032369584	1.1248617137998074	1.1147143496284886
0.001514	0.243744	-0.002100	8065.087546541509	1.131766	1.121633	1.1318828672483157	1.121749957738595	1.1247898681819057	1.1146555041301252
0.001515	0.243469	-0.002087	8056.001740541509	1.131693	1.121572	1.1318099444393648	1.1216890349894129	1.1247169453729549	1.114594581380943
0.001516	0.243134	-0.002112	8044.896864541509	1.131620	1.121513	1.131737021630414	1.121630112240231	1.124644022564004	1.1145356586317612
0.001517	0.242859	-0.002075	8035.811058541509	1.131548	1.121452	1.131665098821463	1.121569189491049	1.1245720997550528	1.114474735882579
0.001519	0.242554	-0.002106	8025.715716541509	1.131475	1.121392	1.1315922532035612	1.1215093439926853	1.124499254137151	1.1144148903842155
0.001520	0.242218	-0.002087	8014.610841541509	1.131403	1.121334	1.1315203303946102	1.1214514212435034	1.1244273313282003	1.1143569676350336
0.001521	0.241943	-0.002087	8005.525034541509	1.131330	1.121273	1.1314474075856593	1.1213904984943215	1.1243544085192494	1.1142960448858517
0.001522	0.241623	-0.002124	7994.924926541509	1.131257	1.121212	1.1313744847767084	1.1213295757451396	1.1242814857102985	1.1142351221366698
0.001524	0.241333	-0.002124	7985.334352541509	1.131183	1.121151	1.1313006391588065	1.1212687302467756	1.1242076400923966	1.1141742766383058
0.001525	0.240982	-0.002124	7973.724710541509	1.131110	1.121092	1.1312277163498556	1.1212098074975938	1.1241347172834457	1.114115353889124
0.001526	0.240738	-0.002106	7965.648437541509	1.131037	1.121029	1.1311547935409048	1.121146884748412	1.1240617944744948	1.1140524311399422
0.001527	0.240585	-0.002051	7960.6007675415085	1.130965	1.120964	1.1310828707319538	1.12108196199923	1.1239898716655436	1.1139875083907602
0.001529	0.240158	-0.002075	7946.467289541509	1.130893	1.120910	1.131011025114052	1.1210281165008662	1.123918026047642	1.1139336628923964
0.001530	0.239822	-0.002130	7935.362414541509	1.130820	1.120850	1.130938102305101	1.1209681937516842	1.1238451032386911	1.1138737401432144
0.001531	0.239548	-0.002155	7926.276607541509	1.130745	1.120787	1.1308631794961501	1.1209052710025025	1.12377018042974	1.1138108173940326
0.001532	0.239243	-0.002100	7916.181266541509	1.130672	1.120727	1.1307902566871992	1.1208453482533205	1.123697257620789	1.1137508946448507
0.001534	0.238907	-0.002130	7905.076391541509	1.130598	1.120667	1.1307164110692973	1.1207855027549567	1.1236234120028872	1.1136910491464869
0.001535	0.238632	-0.002197	7895.990584541509	1.130523	1.120603	1.1306414882603464	1.1207215800057748	1.1235484891939365	1.113627126397305
0.001536	0.238297	-0.002148	7884.885709541509	1.130448	1.120542	1.1305665654513954	1.1206606572565927	1.1234735663849853	1.1135662036481229
0.001537	0.237976	-0.002148	7874.285601541509	1.130373	1.120481	1.1304916426424447	1.120599734507411	1.1233986435760346	1.1135052808989412
0.001539	0.237701	-0.002155	7865.199794541509	1.130299	1.120417	1.1304177970245428	1.120535889009047	1.1233247979581327	1.1134414354005773
0.001540	0.237396	-0.002167	7855.1044535415085	1.130224	1.120355	1.1303428742155919	1.1204739662598653	1.123249875149182	1.1133795126513955
0.001541	0.237091	-0.002124	7845.009112541509	1.130150	1.120294	1.130268951406641	1.1204130435106832	1.123175952340231	1.1133185899022133
0.001542	0.236755	-0.002191	7833.904237541509	1.130074	1.120232	1.1301930285976902	1.1203511207615013	1.12310002953128	1.1132566671530315
0.001544	0.236465	-0.002167	7824.3136635415085	1.129999	1.120169	1.1301181829797882	1.1202882752631376	1.123025183913378	1.1131938216546677
0.001545	0.236221	-0.002197	7816.237390541509	1.129923	1.120103	1.1300422601708373	1.1202223525139559	1.1229492611044272	1.113127898905486
0.001546	0.235870	-0.002155	7804.627748541509	1.129848	1.120043	1.1299673373618864	1.1201624297647736	1.1228743382954764	1.1130679761563038
0.001547	0.235580	-0.002209	7795.037174541509	1.129772	1.119979	1.1298914145529355	1.120098507015592	1.1227984154865256	1.1130040534071222
0.001549	0.235260	-0.002161	7784.437066541509	1.129697	1.119917	1.1298165689350337	1.1200366615172281	1.1227235698686235	1.1129422079087583
0.001550	0.235001	-0.002167	7775.856026541509	1.129621	1.119852	1.1297406461260828	1.1199717387680463	1.1226476470596727	1.1128772851595765
0.001551	0.234680	-0.002197	7765.255918541509	1.129545	1.119789	1.129664723317132	1.1199088160188642	1.1225717242507218	1.1128143624103943
0.001552	0.234283	-0.002222	7752.131975541509	1.129468	1.119729	1.1295878005081808	1.1198488932696824	1.1224948014417708	1.1127544396612126
0.001554	0.234055	-0.002191	7744.560469541509	1.129392	1.119662	1.129511954890279	1.1197820477713185	1.122418955823869	1.1126875941628487
0.001555	0.233704	-0.002234	7732.950827541509	1.129315	1.119600	1.1294350320813282	1.1197201250221367	1.122342033014918	1.1126256714136669
0.001556	0.233490	-0.002197	7725.884088541509	1.129239	1.119532	1.1293591092723774	1.1196522022729547	1.1222661102059672	1.1125577486644849
0.001557	0.233109	-0.002216	7713.264912541509	1.129162	1.119472	1.1292821864634264	1.119592279523773	1.1221891873970162	1.112497825915303
0.001559	0.232803	-0.002228	7703.169571541509	1.129085	1.119407	1.1292053408455245	1.119527434025409	1.1221123417791143	1.1124329804169393
0.001560	0.232559	-0.002246	7695.093298541509	1.129007	1.119340	1.1291274180365738	1.119460511276227	1.1220344189701636	1.1123660576677572
0.001561	0.232269	-0.002185	7685.5027245415085	1.128931	1.119276	1.1290514952276227	1.1193965885270452	1.1219584961612128	1.1123021349185753
0.001562	0.231857	-0.002209	7671.874013541509	1.128855	1.119216	1.1289755724186716	1.1193366657778634	1.1218825733522615	1.1122422121693936
0.001564	0.231628	-0.002216	7664.302508541509	1.128778	1.119149	1.12889872680077	1.1192698202794995	1.12180572773436	1.1121753666710297
0.001565	0.231369	-0.002228	7655.721468541509	1.128701	1.119083	1.128821803991819	1.1192038975303176	1.121728804925409	1.1121094439218477
0.001566	0.231049	-0.002179	7645.121360541509	1.128625	1.119020	1.1287458811828681	1.1191409747811356	1.1216528821164582	1.1120465211726658
0.001567	0.230728	-0.002252	7634.521252541509	1.128547	1.118956	1.1286679583739172	1.119077052031954	1.121574959307507	1.1119825984234841
0.001569	0.230453	-0.002264	7625.435445541509	1.128469	1.118889	1.1285901127560154	1.11901020653359	1.1214971136896055	1.1119157529251202
0.001570	0.230133	-0.002185	7614.835337541509	1.128393	1.118826	1.1285141899470645	1.118947283784408	1.1214211908806546	1.1118528301759383
0.001571	0.229782	-0.002228	7603.225694541509	1.128315	1.118763	1.1284362671381136	1.1188843610352261	1.1213432680717035	1.1117899074267563
0.001572	0.229507	-0.002240	7594.139888541509	1.128238	1.118697	1.1283593443291626	1.1188184382860442	1.1212663452627525	1.1117239846775744
0.001574	0.229218	-0.002252	7584.549314541509	1.128160	1.118631	1.1282814987112608	1.1187525927876805	1.121188499644851	1.1116581391792106
0.001575	0.228912	-0.002234	7574.453973541509	1.128082	1.118566	1.12820357590231	1.1186876700384984	1.1211105768358998	1.1115932164300286
0.001576	0.228622	-0.002277	7564.863399541509	1.128004	1.118500	1.128125653093359	1.1186217472893167	1.121032654026949	1.111527293680847
0.001577	0.228271	-0.002246	7553.253756541509	1.127926	1.118436	1.128047730284408	1.1185578245401346	1.120954731217998	1.1114633709316648
0.001579	0.227982	-0.002252	7543.663182541509	1.127848	1.118370	1.1279698846665063	1.1184919790417711	1.1208768856000964	1.1113975254333013
0.001580	0.227676	-0.002258	7533.567841541509	1.127769	1.118305	1.1278909618575554	1.118427056292589	1.1207979627911455	1.1113326026841193
0.001581	0.227417	-0.002295	7524.986801541509	1.127690	1.118236	1.1278120390486046	1.1183581335434072	1.1207190399821947	1.1112636799349374
0.001582	0.227081	-0.002240	7513.881926541509	1.127612	1.118172	1.1277341162396535	1.118294210794225	1.1206411171732436	1.1111997571857553
0.001584	0.226807	-0.002277	7504.796119541509	1.127533	1.118105	1.1276552706217515	1.1182273652958612	1.1205622715553414	1.1111329116873914
0.001585	0.226486	-0.002252	7494.196011541509	1.127455	1.118040	1.1275773478128008	1.1181624425466794	1.1204843487463907	1.1110679889382096
0.001586	0.226166	-0.002289	7483.595903541509	1.127376	1.117974	1.1274984250038498	1.1180965197974977	1.1204054259374399	1.1110020661890279
0.001587	0.225845	-0.002295	7472.995795541509	1.127296	1.117908	1.127418502194899	1.1180305970483155	1.1203255031284889	1.1109361434398457
0.001589	0.225555	-0.002325	7463.405221541509	1.127216	1.117840	1.1273386565769972	1.1179627515499517	1.120245657510587	1.110868297941482
0.001590	0.225311	-0.002234	7455.328948541509	1.127138	1.117772	1.1272607337680463	1.11789482880077	1.1201677347016363	1.1108003751923001
0.001591	0.224899	-0.002301	7441.700238541509	1.127059	1.117710	1.1271818109590954	1.1178329060515881	1.1200888118926855	1.1107384524431183
0.001592	0.224640	-0.002283	7433.119198541509	1.126979	1.117641	1.1271018881501442	1.1177639833024062	1.120008889083734	1.1106695296939364
0.001594	0.224380	-0.002289	7424.538158541509	1.126900	1.117573	1.1270230425322425	1.1176961378040422	1.1199300434658324	1.1106016841955724
0.001595	0.224030	-0.002271	7412.9285165415085	1.126821	1.117508	1.1269441197232917	1.1176312150548604	1.1198511206568815	1.1105367614463906
0.001596	0.223785	-0.002319	7404.852243541509	1.126741	1.117438	1.1268641969143407	1.1175612923056786	1.1197711978479306	1.1104668386972087
0.001597	0.223450	-0.002301	7393.747368541509	1.126661	1.117372	1.1267842741053897	1.1174953695564966	1.1196912750389796	1.1104009159480268
0.001599	0.223206	-0.002307	7385.671095541509	1.126581	1.117302	1.126704428487488	1.1174255240581328	1.1196114294210782	1.110331070449663
0.001600	0.222794	-0.002319	7372.042385541509	1.126500	1.117239	1.1266235056785372	1.117362601308951	1.119530506612127	1.1102681477004812
0.001601	0.222534	-0.002380	7363.461345541509	1.126419	1.117168	1.1265425828695863	1.1172916785597689	1.1194495838031764	1.110197224951299
0.001602	0.222244	-0.002313	7353.870771541509	1.126338	1.117099	1.1264616600606352	1.1172227558105872	1.1193686609942253	1.1101283022021173
0.001604	0.221909	-0.002319	7342.765896541509	1.126257	1.117033	1.1263808144427334	1.1171569103122232	1.1192878153763233	1.1100624567037534
0.001605	0.221664	-0.002368	7334.689623541509	1.126176	1.116961	1.1262998916337825	1.1170849875630415	1.1192068925673726	1.1099905339545717
0.001606	0.221359	-0.002301	7324.594282541509	1.126096	1.116894	1.1262199688248316	1.1170180648138595	1.1191269697584216	1.1099236112053896
0.001607	0.221008	-0.002362	7312.984640541509	1.126014	1.116827	1.1261380460158807	1.1169511420646776	1.1190450469494708	1.1098566884562078
0.001609	0.220688	-0.002356	7302.384532541509	1.125933	1.116759	1.126057200397979	1.1168832965663138	1.1189642013315688	1.109788842957844
0.001610	0.220444	-0.002295	7294.308259541509	1.125852	1.116689	1.125976277589028	1.116813373817132	1.1188832785226182	1.1097189202086621
0.001611	0.220093	-0.002368	7282.698617541509	1.125771	1.116621	1.1258953547800772	1.11674545106795	1.118802355713667	1.1096509974594801
0.001612	0.219742	-0.002374	7271.088975541509	1.125688	1.116554	1.125812431971126	1.1166785283187681	1.118719432904716	1.1095840747102983
0.001614	0.219482	-0.002386	7262.507935541509	1.125606	1.116482	1.1257305863532243	1.1166066828204042	1.1186375872868144	1.1095122292119344
0.001615	0.219284	-0.002307	7255.945963541509	1.125526	1.116410	1.1256506635442733	1.1165347600712223	1.1185576644778634	1.1094403064627525
0.001616	0.218872	-0.002356	7242.317253541509	1.125444	1.116345	1.1255687407353225	1.1164698373220403	1.1184757416689126	1.1093753837135705
0.001617	0.218552	-0.002380	7231.717145541509	1.125362	1.116277	1.1254868179263715	1.1164019145728585	1.1183938188599614	1.1093074609643887
0.001619	0.218338	-0.002362	7224.650406541509	1.125280	1.116204	1.1254049723084698	1.1163290690744947	1.1183119732420597	1.1092346154660249
0.001620	0.218002	-0.002344	7213.545531541509	1.125198	1.116136	1.1253230494995188	1.116261146325313	1.1182300504331089	1.109166692716843
0.001621	0.217606	-0.002405	7200.421587541509	1.125115	1.116069	1.1252401266905678	1.1161942235761309	1.118147127624158	1.109099769967661
0.001622	0.217346	-0.002411	7191.840548541509	1.125032	1.115997	1.1251572038816169	1.116122300826949	1.118064204815207	1.1090278472184791
0.001624	0.217056	-0.002356	7182.249974541509	1.124950	1.115927	1.125075358263715	1.116052455328585	1.1179823591973048	1.1089580017201153
0.001625	0.216736	-0.002386	7171.649865541509	1.124867	1.115857	1.1249924354547642	1.1159825325794033	1.1178994363883543	1.1088880789709334
0.001626	0.216415	-0.002423	7161.049757541509	1.124784	1.115787	1.1249095126458133	1.1159126098302214	1.1178165135794034	1.1088181562217516
0.001627	0.216171	-0.002374	7152.973485541509	1.124701	1.115715	1.1248265898368623	1.1158406870810396	1.1177335907704524	1.1087462334725697
0.001629	0.215820	-0.002393	7141.363842541509	1.124618	1.115646	1.1247437442189605	1.1157718415826756	1.1176507451525506	1.1086773879742058
0.001630	0.215515	-0.002429	7131.268501541509	1.124534	1.115575	1.1246598214100096	1.1157009188334936	1.1175668223435995	1.1086064652250238
0.001631	0.215210	-0.002399	7121.173160541509	1.124451	1.115504	1.1245768986010587	1.115629996084312	1.1174838995346486	1.108535542475842
0.001632	0.214920	-0.002411	7111.582586541509	1.124367	1.115433	1.1244929757921076	1.11555907333513	1.1173999767256975	1.10846461972666
0.001634	0.214630	-0.002429	7101.992012541509	1.124283	1.115361	1.1244091301742059	1.1154872278367662	1.117316131107796	1.1083927742282964
0.001635	0.214355	-0.002417	7092.906205541509	1.124199	1.115289	1.124325207365255	1.1154153050875841	1.1172322082988448	1.1083208514791143
0.001636	0.214020	-0.002386	7081.801330541509	1.124116	1.115219	1.124242284556304	1.1153453823384023	1.117149285489894	1.1082509287299325
0.001637	0.213684	-0.002454	7070.696455541509	1.124031	1.115149	1.1241573617473533	1.1152754595892203	1.1170643626809431	1.1081810059807504
0.001639	0.213486	-0.002448	7064.134484541509	1.123947	1.115072	1.1240735161294515	1.1151986140908567	1.1169805170630416	1.108104160482387
0.001640	0.213181	-0.002429	7054.039142541509	1.123862	1.115000	1.1239885933205005	1.1151266913416746	1.1168955942540904	1.1080322377332048
0.001641	0.212799	-0.002460	7041.419966541509	1.123777	1.114931	1.1239036705115495	1.1150577685924927	1.1168106714451396	1.107963314984023
0.001642	0.212524	-0.002466	7032.334159541509	1.123692	1.114857	1.1238187477025985	1.1149838458433108	1.1167257486361883	1.107889392234841
0.001644	0.212265	-0.002423	7023.753119541509	1.123608	1.114784	1.1237349020846967	1.1149110003449472	1.1166419030182868	1.1078165467364773
0.001645	0.211884	-0.002423	7011.133943541509	1.123523	1.114715	1.123649979275746	1.114842077595765	1.116556980209336	1.1077476239872952
0.001646	0.211609	-0.002478	7002.048136541509	1.123438	1.114641	1.123565056466795	1.1147681548465833	1.1164720574003848	1.1076737012381135
0.001647	0.211319	-0.002454	6992.457562541509	1.123353	1.114568	1.1234801336578442	1.1146952320974013	1.116387134591434	1.1076007784889315
0.001649	0.210983	-0.002435	6981.352687541509	1.123268	1.114498	1.1233952880399423	1.1146253865990374	1.1163022889735323	1.1075309329905676
0.001650	0.210663	-0.002466	6970.752579541509	1.123183	1.114425	1.1233103652309915	1.1145524638498556	1.1162173661645816	1.1074580102413858
0.001651	0.210342	-0.002502	6960.152471541509	1.123096	1.114352	1.1232234424220404	1.1144795411006738	1.1161304433556305	1.107385087492204
0.001652	0.210098	-0.002454	6952.076198541509	1.123011	1.114277	1.1231385196130894	1.1144046183514917	1.1160455205466793	1.107310164743022
0.001654	0.209793	-0.002472	6941.980857541509	1.122925	1.114204	1.1230526739951876	1.114331772853128	1.1159596749287775	1.107237319244658
0.001655	0.209457	-0.002509	6930.875982541509	1.122839	1.114132	1.1229667511862367	1.114259850103946	1.1158737521198265	1.1071653964954762
0.001656	0.209213	-0.002472	6922.799709541509	1.122753	1.114056	1.1228808283772858	1.1141839273547642	1.1157878293108756	1.1070894737462944
0.001657	0.208817	-0.002484	6909.675766541509	1.122667	1.113986	1.122794905568335	1.1141140046055822	1.1157019065019251	1.1070195509971124
0.001659	0.208603	-0.002466	6902.609027541509	1.122581	1.113909	1.1227090599504332	1.1140371591072185	1.1156160608840233	1.1069427054987486
0.001660	0.208298	-0.002484	6892.513686541509	1.122495	1.113836	1.1226231371414823	1.1139642363580367	1.1155301380750724	1.1068697827495668
0.001661	0.207962	-0.002472	6881.408811541509	1.122409	1.113764	1.1225372143325312	1.1138923136088545	1.115444215266121	1.1067978600003847
0.001662	0.207550	-0.002533	6867.780101541509	1.122322	1.113694	1.1224502915235803	1.1138223908596727	1.1153572924571704	1.1067279372512029
0.001664	0.207397	-0.002496	6862.732430541509	1.122235	1.113614	1.1223634459056786	1.113742545361309	1.1152704468392685	1.1066480917528392
0.001665	0.207092	-0.002472	6852.637089541509	1.122149	1.113540	1.1222775230967277	1.113668622612127	1.1151845240303175	1.1065741690036572
0.001666	0.206741	-0.002509	6841.027447541509	1.122062	1.113468	1.1221906002877766	1.113596699862945	1.1150976012213665	1.1065022462544751
0.001667	0.206482	-0.002563	6832.446407541509	1.121974	1.113390	1.1221026774788259	1.1135187771137633	1.1150096784124157	1.1064243235052935
0.001669	0.206238	-0.002509	6824.370134541509	1.121887	1.113313	1.1220158318609241	1.1134419316153994	1.1149228327945142	1.1063474780069296
0.001670	0.205795	-0.002539	6809.731890541509	1.121798	1.113243	1.1219269090519732	1.1133720088662176	1.1148339099855633	1.1062775552577477
0.001671	0.205566	-0.002588	6802.160384541509	1.121709	1.113164	1.1218379862430221	1.1132930861170356	1.114744987176612	1.1061986325085658
0.001672	0.205231	-0.002582	6791.055509541509	1.121620	1.113088	1.1217490634340712	1.1132171633678538	1.114656064367661	1.106122709759384
0.001674	0.204926	-0.002521	6780.960168541509	1.121532	1.113013	1.1216612178161693	1.11314231786949	1.1145682187497594	1.10604786426102
0.001675	0.204559	-0.002588	6768.845758541509	1.121442	1.112939	1.1215712950072185	1.113068395120308	1.1144782959408084	1.1059739415118381
0.001676	0.204330	-0.002600	6761.274253541509	1.121353	1.112859	1.1214823721982676	1.112988472371126	1.1143893731318575	1.1058940187626563
0.001677	0.204025	-0.002557	6751.178912541509	1.121264	1.112782	1.1213934493893167	1.1129115496219442	1.1143004503229066	1.1058170960134743
0.001679	0.203690	-0.002533	6740.074037541509	1.121176	1.112708	1.1213056037714149	1.1128377041235804	1.114212604705005	1.1057432505151106
0.001680	0.203369	-0.002594	6729.473928541509	1.121086	1.112632	1.121215680962464	1.1127617813743986	1.114122681896054	1.1056673277659288
0.001681	0.203125	-0.002557	6721.397656541509	1.120997	1.112553	1.121126758153513	1.1126828586252164	1.114033759087103	1.1055884050167466
0.001682	0.202744	-0.002588	6708.778479541509	1.120908	1.112480	1.121037835344562	1.1126099358760346	1.113944836278152	1.1055154822675648
0.001684	0.202499	-0.002600	6700.7022065415085	1.120817	1.112400	1.1209469897266602	1.112530090377671	1.11385399066025	1.105435636769201
0.001685	0.202225	-0.002606	6691.616400541509	1.120728	1.112321	1.1208580669177093	1.1124511676284887	1.1137650678512991	1.105356714020019
0.001686	0.201950	-0.002539	6682.530593541509	1.120639	1.112244	1.1207691441087584	1.112374244879307	1.1136761450423482	1.1052797912708372
0.001687	0.201553	-0.002600	6669.406649541509	1.120549	1.112170	1.1206792212998076	1.1123003221301253	1.1135862222333976	1.1052058685216555
0.001689	0.201263	-0.002625	6659.816075541509	1.120459	1.112092	1.1205893756819059	1.1122224766317614	1.1134963766154957	1.1051280230232916
0.001690	0.200943	-0.002551	6649.215967541509	1.120369	1.112016	1.1204994528729546	1.1121465538825792	1.1134064538065447	1.1050521002741094
0.001691	0.200684	-0.002588	6640.634927541509	1.120280	1.111937	1.1204105300640037	1.1120676311333975	1.1133175309975938	1.1049731775249276
0.001692	0.200378	-0.002631	6630.539586541509	1.120189	1.111859	1.120319607255053	1.1119897083842156	1.113226608188643	1.1048952547757458
0.001694	0.200150	-0.002582	6622.968081541509	1.120099	1.111779	1.120229761637151	1.111909862885852	1.1131367625707411	1.104815409277382
0.001695	0.199799	-0.002600	6611.358438541509	1.120009	1.111703	1.1201398388282002	1.11183394013667	1.11304683976179	1.1047394865282
0.001696	0.199463	-0.002649	6600.253563541509	1.119918	1.111626	1.1200489160192493	1.111757017387488	1.1129559169528394	1.1046625637790182
0.001697	0.199249	-0.002612	6593.186825541509	1.119827	1.111544	1.1199579932102983	1.111675094638306	1.1128649941438882	1.1045806410298362
0.001699	0.198868	-0.002606	6580.567648541509	1.119736	1.111469	1.1198671475923967	1.1116002491399424	1.1127741485259866	1.1045057955314725
0.001700	0.198502	-0.002643	6568.453239541509	1.119645	1.111393	1.1197762247834455	1.1115243263907604	1.1126832257170354	1.1044298727822905
0.001701	0.198257	-0.002673	6560.376966541509	1.119552	1.111311	1.1196833019744947	1.1114424036415784	1.1125903029080848	1.1043479500331086
0.001702	0.197952	-0.002655	6550.281625541509	1.119460	1.111231	1.1195913791655436	1.1113624808923965	1.1124983800991335	1.1042680272839267
0.001704	0.197662	-0.002667	6540.691051541509	1.119368	1.111151	1.1194995335476419	1.1112826353940328	1.1124065344812317	1.104188181785563
0.001705	0.197357	-0.002704	6530.595710541509	1.119274	1.111070	1.1194056107386912	1.1112017126448508	1.112312611672281	1.104107259036381
0.001706	0.197021	-0.002661	6519.490835541509	1.119182	1.110992	1.11931368792974	1.111123789895669	1.1122206888633301	1.1040293362871991
0.001707	0.196732	-0.002643	6509.900261541509	1.119090	1.110912	1.1192217651207892	1.1110438671464868	1.1121287660543793	1.103949413538017
0.001709	0.196457	-0.002649	6500.814454541509	1.118998	1.110831	1.1191299195028874	1.110963021648123	1.1120369204364775	1.1038685680396532
0.001710	0.196152	-0.002698	6490.719113541509	1.118905	1.110751	1.1190369966939364	1.1108830988989413	1.1119439976275265	1.1037886452904715
0.001711	0.195831	-0.002655	6480.119005541509	1.118812	1.110672	1.1189440738849854	1.1108041761497596	1.1118510748185755	1.1037097225412897
0.001712	0.195526	-0.002734	6470.023664541509	1.118718	1.110590	1.1188501510760347	1.1107222534005774	1.1117571520096248	1.1036277997921076
0.001714	0.195267	-0.002679	6461.442624541509	1.118625	1.110508	1.1187573054581328	1.1106404079022136	1.1116643063917229	1.1035459542937438
0.001715	0.194977	-0.002655	6451.852050541509	1.118533	1.110428	1.118665382649182	1.1105604851530317	1.111572383582772	1.103466031544562
0.001716	0.194550	-0.002728	6437.718573541509	1.118439	1.110351	1.118571459840231	1.11048356240385	1.1114784607738208	1.1033891087953802
0.001717	0.194351	-0.002716	6431.156601541509	1.118345	1.110265	1.11847753703128	1.110397639654668	1.1113845379648701	1.1033031860461981
0.001719	0.194046	-0.002686	6421.061260541509	1.118251	1.110185	1.1183836914133785	1.110317794156304	1.1112906923469685	1.1032233405478342
0.001720	0.193665	-0.002698	6408.442084541509	1.118158	1.110107	1.1182907686044272	1.1102398714071222	1.111197769538017	1.1031454177986524
0.001721	0.193451	-0.002740	6401.375345541509	1.118063	1.110021	1.1181958457954764	1.1101539486579401	1.1111028467290662	1.1030594950494703
0.001722	0.193161	-0.002710	6391.784771541509	1.117969	1.109939	1.1181019229865254	1.1100720259087584	1.1110089239201155	1.1029775723002886
0.001724	0.192841	-0.002698	6381.184663541509	1.117875	1.109859	1.1180080773686236	1.1099921804103945	1.1109150783022135	1.1028977268019247
0.001725	0.192520	-0.002722	6370.584555541509	1.117781	1.109778	1.1179141545596727	1.1099112576612127	1.1108211554932628	1.1028168040527428
0.001726	0.192245	-0.002777	6361.498748541509	1.117685	1.109694	1.117818231750722	1.1098273349120307	1.1107252326843118	1.1027328813035608
0.001727	0.191925	-0.002686	6350.898640541509	1.117591	1.109613	1.117724308941771	1.1097464121628489	1.110631309875361	1.102651958554379
0.001729	0.191544	-0.002765	6338.279464541509	1.117496	1.109534	1.1176294633238693	1.109667566664485	1.1105364642574593	1.1025731130560152
0.001730	0.191330	-0.002734	6331.212725541509	1.117401	1.109447	1.1175345405149182	1.1095806439153033	1.110441541448508	1.1024861903068335
0.001731	0.190994	-0.002753	6320.107850541509	1.117306	1.109366	1.1174396177059671	1.1094997211661213	1.1103466186395572	1.1024052675576514
0.001732	0.190720	-0.002728	6311.0220435415085	1.117211	1.109283	1.1173446948970163	1.1094167984169394	1.1102516958306063	1.1023223448084696
0.001734	0.190399	-0.002795	6300.421935541509	1.117114	1.109199	1.1172478492791145	1.1093329529185756	1.1101548502127043	1.1022384993101058
0.001735	0.190094	-0.002783	6290.326594541509	1.117018	1.109116	1.1171519264701637	1.1092500301693937	1.1100589274037538	1.1021555765609239
0.001736	0.189774	-0.002759	6279.726486541509	1.116922	1.109033	1.1170560036612127	1.1091671074202116	1.1099630045948028	1.1020726538117418
0.001737	0.189423	-0.002795	6268.116843541509	1.116825	1.108951	1.1169590808522618	1.10908518467103	1.1098660817858517	1.10199073106256
0.001739	0.189148	-0.002808	6259.031036541509	1.116728	1.108865	1.11686223523436	1.108999339172666	1.10976923616795	1.1019048855641962
0.001740	0.188904	-0.002765	6250.954764541509	1.116632	1.108779	1.116766312425409	1.1089134164234842	1.109673313358999	1.1018189628150143
0.001741	0.188507	-0.002832	6237.830820541509	1.116534	1.108698	1.116668389616458	1.1088324936743021	1.1095753905500478	1.1017380400658323
0.001742	0.188293	-0.002832	6230.764082541509	1.116436	1.108609	1.1165704668075072	1.1087435709251203	1.109477467741097	1.1016491173166505
0.001744	0.187927	-0.002820	6218.649672541509	1.116338	1.108526	1.1164726211896054	1.1086607254267564	1.1093796221231953	1.1015662718182866
0.001745	0.187622	-0.002820	6208.554331541509	1.116240	1.108441	1.1163746983806544	1.1085758026775745	1.1092816993142445	1.1014813490691047
0.001746	0.187393	-0.002863	6200.982826541509	1.116141	1.108351	1.1162757755717037	1.1084858799283928	1.1091827765052935	1.101391426319923
0.001747	0.187057	-0.002820	6189.877950541509	1.116043	1.108267	1.1161778527627526	1.1084019571792108	1.1090848536963427	1.101307503570741
0.001749	0.186676	-0.002832	6177.2587745415085	1.115945	1.108185	1.116080007144851	1.108320111680847	1.108987008078441	1.1012256580723772
0.001750	0.186432	-0.002838	6169.182501541509	1.115847	1.108097	1.1159820843358998	1.108232188931665	1.1088890852694897	1.1011377353231953
0.001751	0.186096	-0.002856	6158.077626541509	1.115748	1.108012	1.1158831615269489	1.1081472661824832	1.1087901624605387	1.1010528125740133
0.001752	0.185898	-0.002820	6151.515655541509	1.115650	1.107922	1.115785238717998	1.1080573434333014	1.108692239651588	1.1009628898248316
0.001754	0.185486	-0.002832	6137.886944541509	1.115552	1.107841	1.1156873931000963	1.1079764979349376	1.1085943940336862	1.1008820443264677
0.001755	0.185211	-0.002863	6128.801137541509	1.115453	1.107754	1.1155884702911454	1.1078895751857554	1.1084954712247352	1.1007951215772855
0.001756	0.184982	-0.002832	6121.229631541509	1.115355	1.107665	1.1154905474821946	1.1078006524365736	1.1083975484157844	1.1007061988281037
0.001757	0.184601	-0.002814	6108.610455541509	1.115257	1.107583	1.1153926246732435	1.1077187296873916	1.1082996256068336	1.1006242760789218
0.001759	0.184326	-0.002863	6099.524648541509	1.115158	1.107495	1.1152937790553417	1.1076308841890279	1.1082007799889317	1.100536430580558
0.001760	0.184097	-0.002869	6091.953142541509	1.115059	1.107406	1.1151948562463907	1.1075419614398458	1.1081018571799808	1.100447507831376
0.001761	0.183716	-0.002850	6079.333966541509	1.114959	1.107322	1.1150949334374398	1.107458038690664	1.1080019343710297	1.1003635850821942
0.001762	0.183411	-0.002930	6069.238625541509	1.114858	1.107234	1.1149940106284888	1.1073701159414822	1.1079010115620789	1.1002756623330123
0.001764	0.183182	-0.002899	6061.667119541509	1.114758	1.107143	1.114894165010587	1.1072792704431185	1.1078011659441769	1.1001848168346486
0.001765	0.182846	-0.002881	6050.562244541509	1.114658	1.107057	1.1147942422016361	1.1071933476939364	1.1077012431352262	1.1000988940854666
0.001766	0.182526	-0.002899	6039.962136541509	1.114557	1.106970	1.1146933193926853	1.1071064249447546	1.1076003203262754	1.1000119713362848
0.001767	0.182236	-0.002899	6030.371562541509	1.114457	1.106881	1.1145933965837345	1.1070175021955726	1.1075003975173243	1.0999230485871028
0.001769	0.181915	-0.002899	6019.771454541509	1.114356	1.106794	1.1144925509658323	1.1069306566972088	1.1073995518994222	1.099836203088739
0.001770	0.181564	-0.002911	6008.161812541509	1.114255	1.106708	1.1143916281568815	1.106844733948027	1.1072986290904714	1.0997502803395571
0.001771	0.181320	-0.002917	6000.085539541509	1.114154	1.106617	1.1142907053479307	1.106753811198845	1.1071977062815206	1.0996593575903753
0.001772	0.181076	-0.002911	5992.009266541509	1.114054	1.106526	1.1141907825389799	1.106662888449663	1.10709778347257	1.0995684348411932
0.001774	0.180725	-0.002881	5980.399624541509	1.113953	1.106440	1.114089936921078	1.1065770429512993	1.1069969378546678	1.0994825893428295
0.001775	0.180389	-0.002930	5969.294749541509	1.113852	1.106353	1.1139890141121271	1.1064901202021173	1.106896015045717	1.0993956665936475
0.001776	0.180099	-0.002942	5959.704175541509	1.113750	1.106263	1.1138870913031762	1.1064001974529356	1.106794092236766	1.0993057438444658
0.001777	0.179794	-0.002948	5949.608834541509	1.113648	1.106174	1.1137851684942253	1.1063112747037536	1.1066921694278151	1.0992168210952837
0.001779	0.179474	-0.002979	5939.008726541509	1.113545	1.106084	1.1136823228763233	1.1062214292053898	1.1065893238099132	1.09912697559692
0.001780	0.179245	-0.002942	5931.437220541509	1.113443	1.105992	1.1135804000673724	1.106129506456208	1.1064874010009622	1.0990350528477382
0.001781	0.178940	-0.002917	5921.341879541509	1.113341	1.105903	1.1134784772584214	1.106040583707026	1.1063854781920113	1.0989461300985561
0.001782	0.178558	-0.002942	5908.722703541509	1.113239	1.105817	1.1133765544494707	1.1059546609578441	1.1062835553830608	1.0988602073493743
