Repository: pietracorvo/HystAPI

# Example data

The example data in this folder is from measurements performed during my physics bachelor.

The material is **FeSi3** (iron with 3% silicon), aka 'electrical steel', the standard material for ring cores in trafos. 

Four of the five samples where treated with high pressure torison (HPT, 20 rotations at 20GPa), to achieve nanocristallisation of the grains, which has a huge impact on the magnetic properties of the material. The HPT deformation was done at 77K (under liquid nitrogen) and at 293K (at room temperature). Afterwards some samples were heat treated at a temperature of 493K (for two hours) to anneal defects from the deformation process.

The five samples are:

File: testData/FeSi3_LN/G4_748V_100Hz_800000Fs0.txt (part 6 of 57)
--------------------------
t	U1	U2	H	Braw	Jraw	B_drift	 J_drift	B_corr	J_corr
0.001776	0.213074	0.001416	7048.885789148004	1.120352	1.111495	1.1206628196479076	1.111805739390476	1.1128555337854737	1.103999731411111
0.001777	0.213196	0.001428	7052.923926148003	1.120401	1.111539	1.1207119946589705	1.1118499143563492	1.1129047087965365	1.104043906376984
0.001779	0.213348	0.001361	7057.971596148003	1.120449	1.111580	1.1207603446810968	1.1118912642880951	1.112953058818663	1.10408525630873
0.001780	0.213608	0.001404	7066.552636148002	1.120498	1.111618	1.1208095196921597	1.1119294392539683	1.1130022338297256	1.104123431274603
0.001781	0.213669	0.001392	7068.571704148004	1.120546	1.111664	1.1208576947032227	1.1119756142198411	1.1130504088407887	1.104169606240476
0.001782	0.213806	0.001410	7073.114608148004	1.120595	1.111707	1.1209068697142857	1.1120187891857143	1.1130995838518518	1.1042127812063491
0.001784	0.213959	0.001385	7078.162278148004	1.120643	1.111749	1.1209552197364119	1.1120611391174604	1.1131479338739778	1.1042551311380953
0.001785	0.214142	0.001434	7084.219483148003	1.120692	1.111790	1.1210043947474748	1.1121023140833335	1.113197108885041	1.1042963061039683
0.001786	0.214279	0.001385	7088.762386148002	1.120740	1.111833	1.1210525697585378	1.1121454890492064	1.113245283896104	1.1043394810698413
0.001787	0.214447	0.001373	7094.314824148003	1.120788	1.111873	1.1211007447696006	1.1121856640150793	1.1132934589071666	1.1043796560357142
0.001789	0.214584	0.001373	7098.857727148003	1.120836	1.111915	1.1211490947917266	1.1122280139468255	1.1133418089292926	1.1044220059674603
0.001790	0.214676	0.001392	7101.886330148003	1.120884	1.111960	1.1211972698027899	1.1122731889126984	1.113389983940356	1.1044671809333333
0.001791	0.214920	0.001355	7109.9626021480035	1.120931	1.111997	1.1212444448138528	1.1123103638785714	1.113437158951419	1.1045043558992063
0.001792	0.215027	0.001373	7113.495972148003	1.120979	1.112040	1.1212926198249158	1.1123535388444443	1.113485333962482	1.1045475308650792
0.001794	0.215134	0.001392	7117.029341148003	1.121027	1.112083	1.1213409698470418	1.1123968887761904	1.113533683984608	1.1045908807968252
0.001795	0.215302	0.001367	7122.581779148002	1.121074	1.112124	1.1213881448581047	1.1124380637420634	1.1135808589956708	1.1046320557626983
0.001796	0.215515	0.001373	7129.6485171480035	1.121122	1.112163	1.121436319869168	1.1124772387079365	1.1136290340067339	1.1046712307285713
0.001797	0.215637	0.001379	7133.686654148003	1.121169	1.112205	1.121483494880231	1.1125194136738097	1.1136762090177972	1.1047134056944445
0.001799	0.215775	0.001361	7138.229557148003	1.121216	1.112247	1.1215308449023569	1.1125617636055556	1.113723559039923	1.1047557556261904
0.001800	0.215973	0.001318	7144.791529148002	1.121263	1.112285	1.1215780199134198	1.1125999385714285	1.113770734050986	1.1047939305920633
0.001801	0.216187	0.001398	7151.858268148004	1.121311	1.112324	1.1216261949244828	1.1126391135373017	1.113818909062049	1.1048331055579366
0.001802	0.216232	0.001404	7153.372569148003	1.121359	1.112370	1.121674369935546	1.1126852885031746	1.113867084073112	1.1048792805238095
0.001804	0.216339	0.001367	7156.905938148004	1.121407	1.112414	1.121722719957672	1.1127296384349206	1.113915434095238	1.1049236304555554
0.001805	0.216553	0.001379	7163.972677148004	1.121455	1.112453	1.121770894968735	1.1127688134007936	1.113963609106301	1.1049628054214284
0.001806	0.216675	0.001398	7168.010813148003	1.121503	1.112496	1.1218190699797979	1.1128119883666665	1.114011784117364	1.1050059803873014
0.001807	0.216858	0.001355	7174.068018148004	1.121550	1.112535	1.121866244990861	1.1128511633325398	1.114058959128427	1.1050451553531746
0.001809	0.217041	0.001355	7180.125222148003	1.121597	1.112575	1.121913595012987	1.1128915132642858	1.1141063091505532	1.1050855052849207
0.001810	0.217194	0.001373	7185.172893148003	1.121645	1.112616	1.12196177002405	1.1129326882301587	1.1141544841616162	1.1051266802507935
0.001811	0.217300	0.001355	7188.706262148004	1.121692	1.112658	1.122008945035113	1.1129748631960317	1.114201659172679	1.1051688552166665
0.001812	0.217499	0.001343	7195.268234148003	1.121738	1.112697	1.122055120046176	1.113014038161905	1.1142478341837418	1.1052080301825398
0.001814	0.217697	0.001373	7201.830206148003	1.121786	1.112736	1.122103470068302	1.1130533880936508	1.1142961842058678	1.1052473801142857
0.001815	0.217804	0.001361	7205.363575148003	1.121833	1.112779	1.1221506450793652	1.1130965630595238	1.1143433592169312	1.1052905550801586
0.001816	0.217941	0.001373	7209.906479148003	1.121880	1.112821	1.1221978200904281	1.113138738025397	1.114390534227994	1.1053327300460318
0.001817	0.218124	0.001349	7215.963683148004	1.121928	1.112860	1.1222459951014911	1.1131779129912698	1.114438709239057	1.1053719050119046
0.001819	0.218292	0.001404	7221.516121148003	1.121975	1.112901	1.122293345123617	1.1132192629230158	1.114486059261183	1.1054132549436506
0.001820	0.218384	0.001324	7224.544723148003	1.122022	1.112944	1.12234052013468	1.113262437888889	1.1145332342722463	1.1054564299095238
0.001821	0.218582	0.001331	7231.1066951480025	1.122068	1.112982	1.1223866951457433	1.1133006128547618	1.1145794092833095	1.1054946048753966
0.001822	0.218719	0.001385	7235.649598148002	1.122116	1.113024	1.122434870156806	1.113342787820635	1.114627584294372	1.1055367798412699
0.001824	0.218796	0.001367	7238.173433148004	1.122163	1.113068	1.1224822201789322	1.113387137752381	1.1146749343164983	1.1055811297730158
0.001825	0.219009	0.001331	7245.240172148004	1.122210	1.113105	1.122529395189995	1.113424312718254	1.1147221093275612	1.1056183047388888
0.001826	0.219193	0.001361	7251.297377148003	1.122257	1.113145	1.1225765702010582	1.113464487684127	1.114769284338624	1.105658479704762
0.001827	0.219315	0.001385	7255.335513148002	1.122304	1.113188	1.1226237452121213	1.11350766265	1.1148164593496874	1.1057016546706349
0.001829	0.219513	0.001355	7261.897485148003	1.122352	1.113226	1.1226720952342473	1.113546012581746	1.1148648093718134	1.1057400046023809
0.001830	0.219666	0.001349	7266.945155148003	1.122399	1.113267	1.1227192702453102	1.113587187547619	1.1149119843828763	1.105781179568254
0.001831	0.219727	0.001385	7268.964224148003	1.122446	1.113312	1.1227664452563733	1.113632362513492	1.1149591593939392	1.105826354534127
0.001832	0.219910	0.001349	7275.021428148002	1.122493	1.113352	1.1228136202674361	1.113672537479365	1.115006334405002	1.1058665294999999
0.001834	0.220062	0.001355	7280.069099148002	1.122540	1.113392	1.1228609702895624	1.113712887411111	1.1150536844271284	1.105906879431746
0.001835	0.220261	0.001355	7286.631070148003	1.122587	1.113431	1.1229081453006253	1.113752062376984	1.1151008594381913	1.105946054397619
0.001836	0.220352	0.001355	7289.659673148002	1.122634	1.113474	1.1229553203116882	1.1137952373428572	1.1151480344492541	1.105989229363492
0.001837	0.220535	0.001355	7295.716877148003	1.122681	1.113513	1.1230024953227513	1.11383441230873	1.1151952094603175	1.106028404329365
0.001839	0.220688	0.001361	7300.764548148003	1.122728	1.113554	1.1230498453448774	1.113875762240476	1.1152425594824433	1.1060697542611109
0.001840	0.220779	0.001355	7303.793150148003	1.122775	1.113597	1.1230970203559405	1.1139189372063492	1.1152897344935067	1.106112929226984
0.001841	0.220978	0.001306	7310.355122148003	1.122821	1.113635	1.1231431953670035	1.1139571121722223	1.1153359095045694	1.1061511041928571
0.001842	0.221161	0.001349	7316.412326148004	1.122867	1.113673	1.1231893703780664	1.1139952871380951	1.1153820845156326	1.10618927915873
0.001844	0.221283	0.001337	7320.450463148003	1.122913	1.113715	1.1232357204001924	1.1140376370698413	1.1154284345377583	1.1062316290904761
0.001845	0.221390	0.001294	7323.983832148004	1.122959	1.113755	1.1232818954112556	1.1140778120357144	1.1154746095488215	1.1062718040563493
0.001846	0.221603	0.001331	7331.050571148004	1.123005	1.113793	1.1233280704223185	1.1141159870015873	1.1155207845598847	1.1063099790222222
0.001847	0.221695	0.001355	7334.079173148002	1.123051	1.113835	1.1233742454333815	1.1141581619674603	1.1155669595709474	1.1063521539880952
0.001849	0.221893	0.001331	7340.6411451480035	1.123097	1.113873	1.1234205954555074	1.1141965118992063	1.1156133095930736	1.1063905039198412
0.001850	0.222061	0.001294	7346.193582148004	1.123143	1.113912	1.1234667704665704	1.1142356868650793	1.1156594846041363	1.1064296788857142
0.001851	0.222198	0.001337	7350.736486148004	1.123189	1.113952	1.1235129454776334	1.1142758618309525	1.1157056596151995	1.1064698538515874
0.001852	0.222275	0.001337	7353.260321148004	1.123235	1.113995	1.1235591204886965	1.1143190367968254	1.1157518346262627	1.1065130288174603
0.001854	0.222488	0.001300	7360.3270601480035	1.123280	1.114031	1.1236044705108226	1.1143553867285714	1.1157971846483887	1.1065493787492062
0.001855	0.222672	0.001288	7366.384264148002	1.123325	1.114069	1.1236496455218854	1.1143935616944445	1.1158423596594513	1.1065875537150793
0.001856	0.222809	0.001343	7370.927168148002	1.123371	1.114109	1.1236958205329484	1.1144337366603174	1.1158885346705145	1.1066277286809523
0.001857	0.222870	0.001288	7372.946236148004	1.123416	1.114151	1.1237409955440114	1.1144759116261904	1.1159337096815776	1.1066699036468253
0.001859	0.223114	0.001300	7381.022509148002	1.123461	1.114186	1.1237863455661377	1.1145112615579365	1.1159790597037036	1.1067052535785713
0.001860	0.223236	0.001337	7385.0606451480035	1.123507	1.114227	1.1238325205772006	1.1145524365238095	1.1160252347147668	1.1067464285444444
0.001861	0.223389	0.001343	7390.108316148004	1.123554	1.114267	1.1238796955882635	1.1145926114896825	1.1160724097258297	1.1067866035103173
0.001862	0.223541	0.001288	7395.155986148004	1.123599	1.114306	1.1239248705993266	1.1146317864555555	1.1161175847368927	1.1068257784761903
0.001864	0.223724	0.001324	7401.213191148003	1.123644	1.114344	1.1239702206214528	1.1146701363873015	1.1161629347590187	1.1068641284079364
0.001865	0.223801	0.001312	7403.737026148003	1.123690	1.114386	1.1240163956325158	1.1147123113531747	1.116209109770082	1.1069063033738096
0.001866	0.224060	0.001300	7412.318066148004	1.123735	1.114421	1.1240615706435786	1.1147474863190476	1.1162542847811445	1.1069414783396825
0.001867	0.224182	0.001306	7416.356203148003	1.123780	1.114461	1.1241067456546416	1.1147876612849206	1.1162994597922076	1.1069816533055554
0.001869	0.224350	0.001300	7421.9086401480035	1.123825	1.114499	1.1241520956767677	1.1148260112166666	1.1163448098143336	1.1070200032373014
0.001870	0.224472	0.001312	7425.946777148003	1.123871	1.114539	1.1241982706878308	1.1148661861825395	1.1163909848253968	1.1070601782031744
0.001871	0.224640	0.001300	7431.499214148003	1.123916	1.114578	1.1242434456988937	1.1149053611484128	1.1164361598364598	1.1070993531690476
0.001872	0.224747	0.001318	7435.032583148002	1.123961	1.114619	1.1242886207099567	1.1149465361142858	1.1164813348475229	1.1071405281349207
0.001874	0.224899	0.001300	7440.0802541480025	1.124006	1.114657	1.1243339707320827	1.1149848860460319	1.116526684869649	1.1071788780666667
0.001875	0.225052	0.001245	7445.127924148002	1.124050	1.114695	1.1243781457431457	1.1150230610119047	1.1165708598807118	1.1072170530325396
0.001876	0.225281	0.001306	7452.699430148003	1.124095	1.114730	1.124423320754209	1.1150582359777779	1.1166160348917749	1.1072522279984127
0.001877	0.225342	0.001306	7454.718498148002	1.124140	1.114773	1.1244684957652717	1.1151014109436508	1.116661209902838	1.1072954029642856
0.001879	0.225540	0.001288	7461.280470148004	1.124185	1.114809	1.1245138457873978	1.1151377608753967	1.116706559924964	1.1073317528960316
0.001880	0.225677	0.001312	7465.8233741480035	1.124231	1.114849	1.1245600207984607	1.11517793584127	1.1167527349360267	1.1073719278619047
0.001881	0.225845	0.001331	7471.375811148004	1.124276	1.114888	1.1246051958095238	1.115217110807143	1.1167979099470897	1.1074111028277778
0.001882	0.225952	0.001300	7474.909181148003	1.124322	1.114929	1.124651370820587	1.115258285773016	1.116844084958153	1.1074522777936509
0.001884	0.226151	0.001300	7481.471152148002	1.124367	1.114966	1.1246967208427128	1.1152956357047619	1.116889434980279	1.1074896277253967
0.001885	0.226288	0.001318	7486.014056148002	1.124412	1.115005	1.1247418958537758	1.115334810670635	1.116934609991342	1.1075288026912697
0.001886	0.226440	0.001306	7491.061726148004	1.124457	1.115044	1.1247870708648389	1.115373985636508	1.116979785002405	1.1075679776571428
0.001887	0.226578	0.001270	7495.604630148004	1.124502	1.115083	1.1248322458759017	1.115413160602381	1.1170249600134676	1.1076071526230158
0.001889	0.226776	0.001282	7502.166601148003	1.124546	1.115119	1.124876595898028	1.1154495105341269	1.117069310035594	1.1076435025547617
0.001890	0.226898	0.001306	7506.204738148002	1.124591	1.115159	1.1249217709090908	1.1154896855	1.117114485046657	1.107683677520635
0.001891	0.227005	0.001270	7509.738107148003	1.124635	1.115199	1.124965945920154	1.115529860465873	1.11715866005772	1.1077238524865078
0.001892	0.227234	0.001300	7517.309613148003	1.124681	1.115234	1.125012120931217	1.1155650354317461	1.117204835068783	1.107759027452381
0.001894	0.227356	0.001324	7521.347749148003	1.124726	1.115275	1.1250574709533427	1.115606385363492	1.1172501850909087	1.107800377384127
0.001895	0.227478	0.001294	7525.385886148002	1.124771	1.115315	1.125102645964406	1.115646560329365	1.1172953601019722	1.10784055235
0.001896	0.227646	0.001288	7530.938323148002	1.124816	1.115353	1.125147820975469	1.1156847352952382	1.1173405351130352	1.107878727315873
0.001897	0.227798	0.001337	7535.985994148003	1.124862	1.115392	1.125193995986532	1.115723910261111	1.117386710124098	1.1079179022817458
0.001899	0.227905	0.001270	7539.519363148003	1.124906	1.115432	1.125238346008658	1.115764260192857	1.1174310601462238	1.1079582522134919
0.001900	0.228134	0.001282	7547.090869148004	1.124950	1.115467	1.1252825210197208	1.1157994351587301	1.1174752351572868	1.107993427179365
0.001901	0.228226	0.001263	7550.119471148002	1.124994	1.115507	1.1253266960307842	1.1158396101246033	1.11751941016835	1.1080336021452382
0.001902	0.228378	0.001294	7555.167142148002	1.125039	1.115545	1.125371871041847	1.1158777850904762	1.1175645851794132	1.108071777111111
0.001904	0.228607	0.001251	7562.738647148002	1.125083	1.115579	1.125416221063973	1.1159121350222223	1.117608935201539	1.1081061270428572
0.001905	0.228729	0.001270	7566.776784148004	1.125127	1.115618	1.125460396075036	1.1159513099880953	1.117653110212602	1.1081453020087302
0.001906	0.228867	0.001288	7571.319687148003	1.125171	1.115657	1.125504571086099	1.1159904849539681	1.1176972852236648	1.108184476974603
0.001907	0.229050	0.001257	7577.376892148002	1.125215	1.115693	1.1255487460971623	1.1160266599198414	1.1177414602347282	1.1082206519404763
0.001909	0.229187	0.001251	7581.919795148004	1.125258	1.115731	1.1255920961192882	1.1160650098515874	1.1177848102568544	1.1082590018722223
0.001910	0.229340	0.001300	7586.967466148002	1.125303	1.115769	1.125637271130351	1.1161031848174603	1.117829985267917	1.1082971768380951
0.001911	0.229431	0.001251	7589.996068148002	1.125347	1.115809	1.1256814461414142	1.1161433597833335	1.1178741602789803	1.1083373518039683
0.001912	0.229614	0.001270	7596.053273148003	1.125391	1.115846	1.125725621152477	1.1161805347492062	1.1179183352900433	1.108374526769841
0.001914	0.229752	0.001282	7600.596176148003	1.125435	1.115884	1.1257699711746032	1.1162188846809524	1.1179626853121691	1.1084128767015873
0.001915	0.229904	0.001263	7605.643847148003	1.125479	1.115921	1.125814146185666	1.1162560596468254	1.118006860323232	1.1084500516674602
0.001916	0.230026	0.001239	7609.6819831480025	1.125522	1.115960	1.125857321196729	1.1162952346126984	1.1180500353342953	1.1084892266333333
0.001917	0.230209	0.001300	7615.739188148003	1.125566	1.115997	1.1259014962077922	1.1163324095785714	1.1180942103453582	1.1085264015992062
0.001919	0.230377	0.001251	7621.291625148004	1.125610	1.116033	1.1259458462299183	1.1163687595103176	1.1181385603674845	1.1085627515309524
0.001920	0.230530	0.001257	7626.339296148002	1.125654	1.116071	1.1259900212409812	1.1164069344761904	1.1181827353785474	1.1086009264968253
0.001921	0.230713	0.001257	7632.396501148003	1.125697	1.116107	1.1260331962520442	1.1164431094420635	1.1182259103896102	1.1086371014626983
0.001922	0.230835	0.001276	7636.434637148002	1.125741	1.116145	1.1260773712631074	1.1164812844079364	1.1182700854006735	1.1086752764285712
0.001924	0.230957	0.001227	7640.472773148003	1.125784	1.116183	1.126120721285233	1.1165196343396824	1.1183134354227993	1.1087136263603172
0.001925	0.231201	0.001270	7648.549046148002	1.125828	1.116217	1.1261648962962962	1.1165538093055556	1.1183576104338622	1.1087478013261904
0.001926	0.231323	0.001257	7652.5871831480035	1.125872	1.116256	1.1262090713073594	1.1165929842714284	1.1184017854449255	1.1087869762920632
0.001927	0.231445	0.001276	7656.625319148003	1.125916	1.116294	1.1262532463184223	1.1166311592373015	1.1184459604559884	1.1088251512579363
0.001929	0.231552	0.001251	7660.158688148003	1.125959	1.116334	1.1262965963405482	1.1166715091690476	1.1184893104781142	1.1088655011896824
0.001930	0.231781	0.001257	7667.730194148004	1.126003	1.116367	1.1263407713516114	1.1167046841349209	1.1185334854891775	1.1088986761555557
0.001931	0.231827	0.001233	7669.244495148003	1.126046	1.116409	1.1263839463626744	1.1167468591007936	1.1185766605002403	1.1089408511214285
0.001932	0.231995	0.001251	7674.7969331480035	1.126089	1.116445	1.1264271213737374	1.1167830340666667	1.1186198355113035	1.1089770260873015
0.001934	0.232178	0.001208	7680.854138148003	1.126131	1.116479	1.1264694713958634	1.1168173839984128	1.1186621855334296	1.1090113760190476
0.001935	0.232376	0.001263	7687.416109148004	1.126174	1.116515	1.1265126464069264	1.1168535589642856	1.1187053605444923	1.1090475509849205
0.001936	0.232483	0.001245	7690.949479148003	1.126218	1.116553	1.1265568214179893	1.1168917339301587	1.1187495355555552	1.1090857259507936
0.001937	0.232620	0.001245	7695.492382148002	1.126261	1.116591	1.1265999964290523	1.1169299088960316	1.1187927105666184	1.1091239009166665
0.001939	0.232788	0.001270	7701.044820148003	1.126305	1.116628	1.1266443464511784	1.1169672588277777	1.1188370605887443	1.1091612508484125
0.001940	0.232971	0.001245	7707.102024148004	1.126348	1.116663	1.1266875214622414	1.1170024337936508	1.1188802355998075	1.1091964258142857
0.001941	0.233063	0.001208	7710.130626148002	1.126390	1.116701	1.1267296964733045	1.1170406087595237	1.1189224106108706	1.1092346007801586
0.001942	0.233292	0.001208	7717.702132148002	1.126432	1.116734	1.1267718714843675	1.1170737837253968	1.1189645856219337	1.1092677757460316
0.001944	0.233368	0.001227	7720.225968148003	1.126474	1.116773	1.1268142215064936	1.117113133657143	1.1190069356440597	1.1093071256777778
0.001945	0.233597	0.001227	7727.797473148003	1.126517	1.116806	1.1268573965175566	1.1171463086230158	1.1190501106551225	1.1093403006436506
0.001946	0.233765	0.001270	7733.349911148003	1.126561	1.116843	1.1269015715286195	1.117183483588889	1.1190942856661854	1.1093774756095238
0.001947	0.233871	0.001233	7736.883280148002	1.126604	1.116882	1.1269447465396825	1.1172226585547618	1.1191374606772486	1.1094166505753966
0.001949	0.233994	0.001227	7740.9214171480035	1.126646	1.116919	1.1269870965618085	1.1172600084865079	1.1191798106993747	1.1094540005071427
0.001950	0.234192	0.001239	7747.483388148003	1.126689	1.116954	1.1270302715728717	1.117295183452381	1.1192229857104379	1.1094891754730158
0.001951	0.234222	0.001257	7748.492922148003	1.126733	1.116996	1.1270744465839346	1.117337358418254	1.1192671607215008	1.1095313504388888
0.001952	0.234451	0.001245	7756.064428148004	1.126776	1.117030	1.1271176215949976	1.117371533384127	1.1193103357325636	1.1095655254047618
0.001954	0.234619	0.001239	7761.616866148002	1.126819	1.117066	1.1271609716171236	1.117407883315873	1.1193536857546897	1.1096018753365078
0.001955	0.234787	0.001270	7767.169303148003	1.126863	1.117103	1.1272051466281865	1.117445058281746	1.1193978607657527	1.1096390503023807
0.001956	0.234940	0.001270	7772.216974148003	1.126906	1.117140	1.1272483216392497	1.117482233247619	1.1194410357768159	1.109676225268254
0.001957	0.235077	0.001202	7776.7598771480025	1.126949	1.117176	1.1272914966503127	1.117518408213492	1.1194842107878786	1.1097124002341268
0.001959	0.235260	0.001227	7782.8170821480035	1.126991	1.117211	1.1273338466724387	1.117553758145238	1.1195265608100047	1.1097477501658728
0.001960	0.235382	0.001270	7786.855218148003	1.127035	1.117250	1.1273780216835017	1.1175929331111112	1.1195707358210676	1.109786925131746
0.001961	0.235535	0.001215	7791.902889148003	1.127077	1.117286	1.1274201966945647	1.1176291080769842	1.1196129108321307	1.109823100097619
0.001962	0.235718	0.001215	7797.960093148004	1.127119	1.117321	1.1274623717056278	1.1176642830428571	1.1196550858431937	1.109858275063492
0.001964	0.235825	0.001257	7801.493463148003	1.127163	1.117359	1.1275067217277537	1.1177026329746031	1.1196994358653196	1.109896624995238
0.001965	0.236008	0.001251	7807.550667148003	1.127206	1.117395	1.1275498967388167	1.1177388079404762	1.1197426108763828	1.109932799961111
0.001966	0.236191	0.001227	7813.607872148003	1.127249	1.117430	1.1275930717498797	1.117773982906349	1.1197857858874456	1.109967974926984
0.001967	0.236313	0.001227	7817.646008148004	1.127291	1.117468	1.1276352467609427	1.1178121578722222	1.1198279608985087	1.110006149892857
0.001969	0.236496	0.001227	7823.703213148003	1.127334	1.117502	1.127678596783069	1.1178465078039683	1.1198713109206349	1.1100404998246032
0.001970	0.236618	0.001215	7827.741349148004	1.127376	1.117539	1.1277207717941318	1.1178836827698413	1.119913485931698	1.1100776747904761
0.001971	0.236755	0.001190	7832.284253148004	1.127417	1.117575	1.1277619468051947	1.1179198577357143	1.1199546609427609	1.1101138497563492
0.001972	0.236923	0.001221	7837.8366911480025	1.127459	1.117610	1.1278041218162578	1.1179550327015872	1.119996835953824	1.110149024722222
0.001974	0.237076	0.001233	7842.884361148002	1.127502	1.117647	1.1278474718383837	1.1179923826333333	1.1200401859759497	1.1101863746539682
0.001975	0.237198	0.001233	7846.9224971480035	1.127545	1.117684	1.127890646849447	1.1180295575992063	1.1200833609870129	1.1102235496198412
0.001976	0.237335	0.001233	7851.465401148003	1.127587	1.117721	1.1279328218605098	1.1180667325650793	1.120125535998076	1.1102607245857141
0.001977	0.237488	0.001196	7856.513071148003	1.127629	1.117757	1.1279749968715729	1.1181029075309523	1.120167711009139	1.1102968995515872
0.001979	0.237656	0.001221	7862.065509148002	1.127671	1.117792	1.128017346893699	1.1181382574626983	1.120210061031265	1.1103322494833332
0.001980	0.237793	0.001239	7866.6084121480035	1.127714	1.117829	1.128060521904762	1.1181754324285713	1.1202532360423278	1.1103694244492062
0.001981	0.237946	0.001208	7871.656083148004	1.127756	1.117864	1.128102696915825	1.1182106073944444	1.120295411053391	1.1104045994150793
0.001982	0.238129	0.001166	7877.713288148003	1.127797	1.117898	1.128143871926888	1.1182447823603174	1.1203365860644539	1.1104387743809523
0.001984	0.238251	0.001215	7881.751424148002	1.127839	1.117934	1.128186221949014	1.1182811322920634	1.12037893608658	1.1104751243126982
0.001985	0.238419	0.001202	7887.303862148003	1.127880	1.117969	1.128227396960077	1.1183163072579365	1.1204201110976428	1.1105102992785714
0.001986	0.238571	0.001221	7892.351532148003	1.127922	1.118005	1.12826957197114	1.1183524822238093	1.120462286108706	1.1105464742444442
0.001987	0.238754	0.001184	7898.408737148004	1.127964	1.118039	1.128311746982203	1.1183866571896826	1.120504461119769	1.1105806492103174
0.001989	0.238892	0.001257	7902.951640148003	1.128007	1.118076	1.128355097004329	1.1184240071214286	1.1205478111418952	1.1106179991420635
0.001990	0.238998	0.001215	7906.485010148002	1.128049	1.118114	1.128397272015392	1.1184621820873017	1.1205899861529582	1.1106561741079366
0.001991	0.239227	0.001196	7914.056515148002	1.128091	1.118146	1.128439447026455	1.1184943570531747	1.1206321611640209	1.1106883490738095
0.001992	0.239319	0.001233	7917.085118148003	1.128133	1.118185	1.128481622037518	1.1185335320190477	1.120674336175084	1.1107275240396826
0.001994	0.239487	0.001190	7922.637555148003	1.128175	1.118219	1.128523972059644	1.1185678819507938	1.12071668619721	1.1107618739714287
0.001995	0.239548	0.001172	7924.656623148003	1.128216	1.118258	1.1285651470707072	1.1186070569166666	1.1207578612082734	1.1108010489373015
0.001996	0.239792	0.001208	7932.732896148003	1.128257	1.118289	1.1286063220817701	1.1186382318825399	1.1207990362193363	1.1108322239031747
0.001997	0.239883	0.001178	7935.761498148004	1.128298	1.118326	1.128647497092833	1.1186754068484126	1.1208402112303992	1.1108693988690475
0.001999	0.240112	0.001196	7943.333004148002	1.128340	1.118358	1.1286898471149591	1.1187077567801587	1.1208825612525253	1.1109017488007935
0.002000	0.240234	0.001196	7947.3711411480035	1.128381	1.118394	1.1287310221260223	1.118743931746032	1.1209237362635882	1.1109379237666668
0.002001	0.240417	0.001190	7953.428345148002	1.128422	1.118428	1.1287721971370852	1.1187781067119047	1.1209649112746511	1.1109720987325395
0.002002	0.240509	0.001208	7956.456948148003	1.128464	1.118466	1.128814372148148	1.1188162816777778	1.1210070862857142	1.1110102736984127
0.002004	0.240723	0.001166	7963.5236861480025	1.128505	1.118498	1.1288557221702742	1.1188486316095239	1.1210484363078401	1.1110426236301587
0.002005	0.240845	0.001196	7967.561823148002	1.128546	1.118534	1.1288968971813371	1.1188848065753967	1.121089611318903	1.1110787985960315
0.002006	0.240982	0.001184	7972.1047261480035	1.128587	1.118570	1.1289380721924003	1.11892098154127	1.1211307863299664	1.1111149735619048
0.002007	0.241165	0.001233	7978.161931148003	1.128630	1.118604	1.1289812472034633	1.1189551565071427	1.1211739613410292	1.1111491485277776
0.002009	0.241302	0.001190	7982.704834148002	1.128671	1.118640	1.1290225972255892	1.118991506438889	1.121215311363155	1.1111854984595237
0.002010	0.241379	0.001196	7985.2286701480025	1.128712	1.118678	1.129063772236652	1.119029681404762	1.121256486374218	1.1112236734253969
0.002011	0.241608	0.001154	7992.800175148002	1.128753	1.118709	1.129104947247715	1.1190608563706348	1.121297661385281	1.1112548483912696
0.002012	0.241776	0.001190	7998.352613148003	1.128794	1.118743	1.1291461222587784	1.119095031336508	1.1213388363963444	1.1112890233571429
0.002014	0.241882	0.001202	8001.885982148004	1.128835	1.118780	1.1291874722809043	1.119132381268254	1.1213801864184703	1.111326373288889
0.002015	0.242035	0.001166	8006.933653148002	1.128876	1.118814	1.1292286472919673	1.1191665562341269	1.1214213614295332	1.1113605482547617
0.002016	0.242203	0.001147	8012.486090148002	1.128916	1.118847	1.1292688223030303	1.1191997312	1.1214615364405964	1.1113937232206348
0.002017	0.242340	0.001178	8017.028994148002	1.128957	1.118882	1.1293099973140932	1.1192349061658728	1.1215027114516594	1.1114288981865077
0.002019	0.242493	0.001184	8022.076664148002	1.128997	1.118917	1.1293503473362194	1.1192702560976189	1.1215430614737856	1.1114642481182537
0.002020	0.242676	0.001178	8028.133869148003	1.129038	1.118950	1.1293915223472824	1.119303431063492	1.1215842364848485	1.1114974230841268
0.002021	0.242783	0.001184	8031.667238148002	1.129079	1.118987	1.1294326973583453	1.1193406060293651	1.1216254114959114	1.11153459805
0.002022	0.242935	0.001154	8036.714909148002	1.129120	1.119021	1.1294738723694082	1.1193747809952381	1.1216665865069744	1.111568773015873
0.002024	0.243118	0.001184	8042.772113148003	1.129160	1.119054	1.1295142223915344	1.119408130926984	1.1217069365291006	1.111602122947619
0.002025	0.243271	0.001172	8047.819784148003	1.129201	1.119088	1.1295553974025974	1.1194423058928573	1.1217481115401635	1.1116362979134922
0.002026	0.243469	0.001190	8054.381756148003	1.129242	1.119121	1.1295965724136605	1.1194754808587302	1.1217892865512264	1.111669472879365
0.002027	0.243622	0.001208	8059.429426148003	1.129284	1.119157	1.1296387474247234	1.1195116558246032	1.1218314615622895	1.111705647845238
0.002029	0.243744	0.001184	8063.467562148004	1.129325	1.119193	1.1296800974468493	1.1195480057563494	1.1218728115844154	1.1117419977769842
0.002030	0.243835	0.001172	8066.496165148003	1.129366	1.119230	1.1297212724579127	1.1195851807222221	1.1219139865954788	1.111779172742857
0.002031	0.243988	0.001178	8071.5438351480025	1.129406	1.119264	1.1297614474689754	1.1196193556880953	1.1219541616065416	1.1118133477087302
0.002032	0.244217	0.001141	8079.115341148003	1.129447	1.119294	1.1298026224800386	1.1196495306539682	1.1219953366176045	1.111843522674603
0.002034	0.244385	0.001202	8084.667779148003	1.129488	1.119329	1.1298439725021645	1.1196848805857142	1.1220366866397304	1.111878872606349
0.002035	0.244461	0.001160	8087.191614148003	1.129528	1.119366	1.1298841475132275	1.1197220555515874	1.1220768616507937	1.1119160475722223
0.002036	0.244659	0.001166	8093.753586148003	1.129568	1.119398	1.1299243225242905	1.1197542305174601	1.1221170366618565	1.111948222538095
0.002037	0.244781	0.001160	8097.791722148004	1.129609	1.119433	1.1299654975353537	1.1197894054833333	1.1221582116729198	1.1119833975039681
0.002039	0.244919	0.001154	8102.334625148003	1.129649	1.119467	1.1300058475574795	1.1198237554150794	1.1221985616950456	1.1120177474357142
0.002040	0.245087	0.001172	8107.887063148002	1.129689	1.119501	1.1300460225685425	1.1198579303809524	1.1222387367061084	1.1120519224015872
0.002041	0.245255	0.001160	8113.439501148003	1.129730	1.119534	1.1300871975796054	1.1198911053468255	1.1222799117171713	1.1120850973674603
0.002042	0.245361	0.001178	8116.9728701480035	1.129770	1.119570	1.1301273725906684	1.1199272803126983	1.1223200867282346	1.1121212723333331
0.002044	0.245560	0.001117	8123.534842148003	1.129809	1.119601	1.1301667226127947	1.1199586302444444	1.1223594367503607	1.1121526222650793
0.002045	0.245712	0.001166	8128.582512148003	1.129849	1.119635	1.1302068976238577	1.1199928052103174	1.1223996117614239	1.1121867972309523
0.002046	0.245819	0.001172	8132.115881148004	1.129890	1.119671	1.1302480726349207	1.1200289801761905	1.1224407867724868	1.1122229721968253
0.002047	0.245972	0.001178	8137.163552148002	1.129931	1.119706	1.1302892476459836	1.1200641551420636	1.1224819617835498	1.1122581471626984
0.002049	0.246185	0.001160	8144.230291148004	1.129971	1.119737	1.1303295976681098	1.1200955050738095	1.122522311805676	1.1122894970944444
0.002050	0.246292	0.001166	8147.763660148003	1.130011	1.119773	1.1303697726791728	1.1201316800396826	1.1225624868167388	1.1123256720603174
0.002051	0.246445	0.001135	8152.811331148003	1.130051	1.119806	1.1304099476902356	1.1201648550055556	1.1226026618278016	1.1123588470261905
0.002052	0.246613	0.001166	8158.363768148003	1.130091	1.119840	1.1304501227012986	1.1201990299714286	1.1226428368388648	1.1123930219920635
0.002054	0.246780	0.001166	8163.916206148004	1.130132	1.119873	1.1304914727234245	1.1202323799031746	1.1226841868609907	1.1124263719238094
0.002055	0.246902	0.001172	8167.954342148003	1.130172	1.119908	1.1305316477344878	1.1202675548690475	1.122724361872054	1.1124615468896824
0.002056	0.247040	0.001141	8172.497246148003	1.130212	1.119942	1.1305718227455508	1.1203017298349207	1.1227645368831167	1.1124957218555556
0.002057	0.247223	0.001166	8178.5544501480035	1.130252	1.119975	1.1306119977566138	1.1203349048007936	1.12280471189418	1.1125288968214284
0.002059	0.247330	0.001160	8182.087820148003	1.130292	1.120011	1.1306523477787398	1.1203712547325397	1.1228450619163057	1.1125652467531746
0.002060	0.247528	0.001166	8188.649791148004	1.130333	1.120043	1.1306935227898027	1.1204034296984127	1.1228862369273687	1.1125974217190475
0.002061	0.247650	0.001147	8192.687928148003	1.130373	1.120078	1.130733697800866	1.1204386046642856	1.122926411938432	1.1126325966849204
0.002062	0.247818	0.001141	8198.240365148004	1.130412	1.120110	1.1307728728119288	1.1204707796301587	1.122965586949495	1.1126647716507936
0.002064	0.247894	0.001147	8200.764200148004	1.130452	1.120147	1.1308132228340548	1.1205081295619048	1.1230059369716208	1.1127021215825397
0.002065	0.248138	0.001105	8208.840473148004	1.130490	1.120175	1.1308513978451178	1.1205363045277776	1.1230441119826837	1.1127302965484125
0.002066	0.248260	0.001141	8212.878610148004	1.130530	1.120210	1.1308915728561808	1.1205714794936508	1.123084286993747	1.1127654715142856
0.002067	0.248398	0.001172	8217.421513148003	1.130570	1.120244	1.130931747867244	1.1206056544595238	1.1231244620048102	1.1127996464801586
0.002069	0.248550	0.001160	8222.469184148003	1.130610	1.120278	1.1309720978893698	1.1206400043912699	1.123164812026936	1.1128339964119047
0.002070	0.248734	0.001135	8228.526388148004	1.130650	1.120310	1.1310122729004328	1.1206721793571428	1.1232049870379988	1.1128661713777777
0.002071	0.248810	0.001135	8231.050224148003	1.130689	1.120346	1.131051447911496	1.1207083543230159	1.1232441620490619	1.1129023463436507
0.002072	0.248962	0.001123	8236.097894148003	1.130728	1.120379	1.1310906229225588	1.120741529288889	1.123283337060125	1.1129355213095238
0.002074	0.249130	0.001172	8241.650332148003	1.130769	1.120412	1.131131972944685	1.120774879220635	1.1233246870822509	1.1129688712412698
0.002075	0.249298	0.001147	8247.202769148003	1.130809	1.120445	1.131172147955748	1.1208080541865078	1.123364862093314	1.1130020462071426
0.002076	0.249420	0.001154	8251.240906148003	1.130849	1.120480	1.131212322966811	1.1208432291523809	1.123405037104377	1.1130372211730157
0.002077	0.249573	0.001141	8256.288576148003	1.130888	1.120514	1.1312514979778738	1.1208774041182539	1.12344421211544	1.1130713961388887
0.002079	0.249771	0.001166	8262.850548148004	1.130928	1.120545	1.1312918479999998	1.12090875405	1.1234845621375658	1.1131027460706349
0.002080	0.249893	0.001147	8266.888684148003	1.130968	1.120580	1.131332023011063	1.120943929015873	1.123524737148629	1.1131379210365078
0.002081	0.250046	0.001111	8271.936355148004	1.131007	1.120613	1.1313711980221262	1.1209771039817462	1.123563912159692	1.113171096002381
0.002082	0.250229	0.001135	8277.993559148003	1.131046	1.120644	1.131410373033189	1.121008278947619	1.1236030871707552	1.1132022709682539
0.002084	0.250320	0.001123	8281.022162148003	1.131085	1.120679	1.1314497230553149	1.121043628879365	1.1236424371928808	1.1132376209
0.002085	0.250473	0.001117	8286.069832148003	1.131124	1.120712	1.131488898066378	1.1210768038452381	1.123681612203944	1.113270795865873
0.002086	0.250687	0.001123	8293.136571148003	1.131163	1.120742	1.131528073077441	1.121106978811111	1.123720787215007	1.1133009708317458
0.002087	0.250824	0.001147	8297.679474148003	1.131203	1.120776	1.131568248088504	1.1211411537769842	1.1237609622260702	1.113335145797619
0.002089	0.250931	0.001184	8301.212844148004	1.131243	1.120812	1.13160859811063	1.1211775037087301	1.123801312248196	1.113371495729365
0.002090	0.251144	0.001135	8308.279582148003	1.131283	1.120843	1.131648773121693	1.1212086786746032	1.1238414872592593	1.113402670695238
0.002091	0.251282	0.001147	8312.822486148003	1.131323	1.120877	1.1316889481327561	1.1212428536404762	1.123881662270322	1.113436845661111
0.002092	0.251434	0.001147	8317.870156148003	1.131362	1.120910	1.1317281231438192	1.1212760286063492	1.1239208372813851	1.113470020626984
0.002094	0.251572	0.001135	8322.413060148003	1.131402	1.120944	1.1317684731659452	1.1213103785380951	1.1239611873035114	1.11350437055873
0.002095	0.251740	0.001123	8327.965497148003	1.131441	1.120976	1.131807648177008	1.1213425535039683	1.124000362314574	1.1135365455246031
0.002096	0.251877	0.001166	8332.508401148003	1.131481	1.121010	1.131847823188071	1.1213767284698413	1.1240405373256372	1.1135707204904761
0.002097	0.251999	0.001123	8336.546537148004	1.131520	1.121044	1.1318869981991342	1.1214109034357143	1.1240797123367003	1.113604895456349
0.002099	0.252182	0.001117	8342.603742148003	1.131559	1.121076	1.1319263482212603	1.1214432533674603	1.1241190623588264	1.1136372453880952
0.002100	0.252350	0.001123	8348.156180148004	1.131598	1.121107	1.1319655232323234	1.1214744283333333	1.1241582373698895	1.1136684203539682
0.002101	0.252426	0.001111	8350.680015148004	1.131636	1.121143	1.1320036982433863	1.1215106032992064	1.1241964123809525	1.1137045953198412
0.002102	0.252655	0.001105	8358.251521148004	1.131675	1.121172	1.1320428732544492	1.1215397782650793	1.1242355873920151	1.1137337702857142
0.002104	0.252777	0.001160	8362.289657148003	1.131715	1.121207	1.1320832232765754	1.1215751281968254	1.1242759374141413	1.1137691202174602
0.002105	0.252930	0.001129	8367.337327148003	1.131754	1.121239	1.1321223982876383	1.1216073031626985	1.1243151124252044	1.1138012951833334
0.002106	0.253113	0.001105	8373.394532148004	1.131792	1.121270	1.1321605732987012	1.1216384781285713	1.1243532874362674	1.1138324701492062
0.002107	0.253250	0.001117	8377.937436148004	1.131831	1.121303	1.1321997483097643	1.1216716530944444	1.1243924624473305	1.1138656451150792
0.002109	0.253372	0.001147	8381.975572148003	1.131870	1.121338	1.1322390983318902	1.1217070030261904	1.1244318124694561	1.1139009950468253
0.002110	0.253525	0.001093	8387.023242148003	1.131909	1.121370	1.1322782733429535	1.1217391779920636	1.1244709874805197	1.1139331700126984
0.002111	0.253662	0.001123	8391.566146148003	1.131948	1.121403	1.1323174483540164	1.1217723529579364	1.1245101624915823	1.1139663449785713
0.002112	0.253815	0.001166	8396.613816148003	1.131987	1.121436	1.1323566233650795	1.1218055279238097	1.1245493375026454	1.1139995199444446
0.002114	0.253983	0.001086	8402.166254148004	1.132025	1.121467	1.1323949733872054	1.1218368778555556	1.1245876875247713	1.1140308698761905
0.002115	0.254150	0.001074	8407.718692148004	1.132063	1.121498	1.1324331483982684	1.1218680528214287	1.1246258625358343	1.1140620448420635
0.002116	0.254364	0.001154	8414.785430148004	1.132103	1.121529	1.1324733234093316	1.1218992277873017	1.1246660375468975	1.1140932198079365
0.002117	0.254379	0.001160	8415.290197148004	1.132142	1.121568	1.1325124984203945	1.1219384027531745	1.1247052125579606	1.1141323947738093
0.002119	0.254593	0.001074	8422.356936148004	1.132180	1.121597	1.1325508484425204	1.1219677526849205	1.1247435625800866	1.1141617447055554
0.002120	0.254791	0.001111	8428.918908148004	1.132219	1.121627	1.1325900234535835	1.1219979276507936	1.1247827375911497	1.1141919196714285
0.002121	0.254929	0.001129	8433.461811148003	1.132258	1.121660	1.1326291984646464	1.1220311026166667	1.1248219126022123	1.1142250946373016
0.002122	0.255005	0.001093	8435.985646148003	1.132296	1.121695	1.1326673734757093	1.1220662775825399	1.1248600876132753	1.1142602696031747
0.002124	0.255249	0.001080	8444.061919148004	1.132333	1.121722	1.1327047234978356	1.1220936275142859	1.1248974376354015	1.1142876195349207
0.002125	0.255371	0.001105	8448.100056148003	1.132371	1.121756	1.1327428985088985	1.1221278024801586	1.1249356126464645	1.1143217945007935
0.002126	0.255508	0.001129	8452.642959148003	1.132410	1.121789	1.1327820735199614	1.1221609774460317	1.1249747876575276	1.1143549694666666
0.002127	0.255661	0.001086	8457.690630148003	1.132448	1.121820	1.1328202485310244	1.1221921524119047	1.1250129626685905	1.1143861444325396
0.002129	0.255859	0.001123	8464.252601148004	1.132487	1.121851	1.1328595985531507	1.1222235023436506	1.1250523126907166	1.1144174943642855
0.002130	0.255951	0.001123	8467.281204148003	1.132526	1.121886	1.1328987735642135	1.1222586773095238	1.1250914877017797	1.1144526693301586
0.002131	0.256134	0.001093	8473.338408148004	1.132564	1.121916	1.1329369485752765	1.1222888522753967	1.1251296627128426	1.1144828442960315
0.002132	0.256256	0.001111	8477.376545148003	1.132602	1.121950	1.1329751235863397	1.1223230272412699	1.1251678377239056	1.1145170192619047
0.002134	0.256424	0.001068	8482.928982148003	1.132639	1.121980	1.1330124736084655	1.1223533771730159	1.1252051877460314	1.1145473691936507
0.002135	0.256561	0.001050	8487.471886148003	1.132676	1.122011	1.1330496486195287	1.1223845521388889	1.1252423627570947	1.1145785441595237
0.002136	0.256760	0.001093	8494.033857148004	1.132714	1.122040	1.1330878236305917	1.1224137271047618	1.1252805377681576	1.1146077191253967
