Repository: pietracorvo/HystAPI

# Example data

The example data in this folder is from measurements performed during my physics bachelor.

The material is **FeSi3** (iron with 3% silicon), aka 'electrical steel', the standard material for ring cores in trafos. 

Four of the five samples where treated with high pressure torison (HPT, 20 rotations at 20GPa), to achieve nanocristallisation of the grains, which has a huge impact on the magnetic properties of the material. The HPT deformation was done at 77K (under liquid nitrogen) and at 293K (at room temperature). Afterwards some samples were heat treated at a temperature of 493K (for two hours) to anneal defects from the deformation process.

The five samples are:

File: testData/FeSi3_LN/G4_748V_151Hz_800000Fs0.txt (part 6 of 38)
--------------------------
t	U1	U2	H	Braw	Jraw	B_drift	 J_drift	B_corr	J_corr
0.001782	0.283340	-0.001282	9373.83928910252	1.138347	1.126569	1.1382322833414398	1.1264568355627145	1.1318444279894848	1.1200585288967913
0.001784	0.283096	-0.001324	9365.763016102519	1.138301	1.126533	1.1381861545909813	1.1264207096767018	1.1317982992390263	1.1200224030107786
0.001785	0.282959	-0.001306	9361.22011310252	1.138256	1.126494	1.1381410902157518	1.1263816467336956	1.1317532348637969	1.1199833400677723
0.001786	0.282639	-0.001294	9350.620005102519	1.138211	1.126462	1.1380960258405226	1.1263495837906892	1.1317081704885676	1.119951277124766
0.001787	0.282471	-0.001324	9345.067567102518	1.138165	1.126423	1.1380499614652935	1.126310520847683	1.1316621061133385	1.1199122141817597
0.001789	0.282272	-0.001361	9338.505595102519	1.138118	1.126384	1.1380028327148348	1.1262713949616703	1.1316149773628799	1.119873088295747
0.001790	0.282043	-0.001312	9330.934090102519	1.138073	1.126348	1.1379577683396054	1.1262353320186638	1.1315699129876504	1.1198370253527405
0.001791	0.281723	-0.001318	9320.333981102518	1.138027	1.126316	1.1379117039643762	1.1262032690756576	1.1315238486124213	1.1198049624097344
0.001792	0.281570	-0.001349	9315.286311102518	1.137981	1.126276	1.1378656395891469	1.1261632061326512	1.131477784237192	1.119764899466728
0.001794	0.281326	-0.001300	9307.21003810252	1.137935	1.126240	1.1378195108386884	1.1261270802466383	1.1314316554867334	1.119728773580715
0.001795	0.281021	-0.001318	9297.11469710252	1.137889	1.126207	1.137773446463459	1.1260940173036322	1.131385591111504	1.119695710637709
0.001796	0.280869	-0.001337	9292.06702710252	1.137843	1.126167	1.1377273820882299	1.1260539543606258	1.131339526736275	1.1196556476947026
0.001797	0.280624	-0.001331	9283.990754102519	1.137797	1.126131	1.1376813177130005	1.1260178914176195	1.1312934623610456	1.1196195847516963
0.001799	0.280426	-0.001324	9277.42878210252	1.137751	1.126094	1.137635188962542	1.1259807655316068	1.131247333610587	1.1195824588656835
0.001800	0.280136	-0.001331	9267.83820810252	1.137705	1.126060	1.1375891245873129	1.1259467025886005	1.131201269235358	1.1195483959226773
0.001801	0.279984	-0.001331	9262.79053810252	1.137659	1.126020	1.1375430602120835	1.1259066396455941	1.1311552048601285	1.119508332979671
0.001802	0.279724	-0.001324	9254.209498102518	1.137613	1.125985	1.1374969958368544	1.125871576702588	1.1311091404848994	1.1194732700366647
0.001804	0.279510	-0.001288	9247.142759102519	1.137568	1.125949	1.1374518670863956	1.1258354508165753	1.1310640117344406	1.119437144150652
0.001805	0.279236	-0.001343	9238.056952102519	1.137522	1.125914	1.1374058027111664	1.125800387873569	1.1310179473592115	1.1194020812076457
0.001806	0.279083	-0.001331	9233.00928210252	1.137476	1.125874	1.137359738335937	1.1257603249305626	1.130971882983982	1.1193620182646393
0.001807	0.278763	-0.001294	9222.409174102519	1.137430	1.125842	1.137313673960708	1.1257282619875562	1.130925818608753	1.119329955321633
0.001809	0.278564	-0.001361	9215.847202102519	1.137384	1.125804	1.1372675452102494	1.1256901361015434	1.1308796898582945	1.1192918294356202
0.001810	0.278336	-0.001355	9208.275696102519	1.137337	1.125766	1.1372204808350201	1.1256520731585373	1.1308326254830652	1.119253766492614
0.001811	0.278122	-0.001331	9201.208957102519	1.137291	1.125729	1.137174416459791	1.125615010215531	1.130786561107836	1.1192167035496077
0.001812	0.277817	-0.001331	9191.113616102519	1.137244	1.125695	1.1371273520845615	1.1255809472725244	1.1307394967326065	1.1191826406066012
0.001814	0.277649	-0.001349	9185.561179102519	1.137198	1.125656	1.137081223334103	1.1255418213865118	1.130693367982148	1.1191435147205886
0.001815	0.277405	-0.001318	9177.484906102518	1.137152	1.125620	1.1370351589588736	1.1255057584435055	1.1306473036069187	1.1191074517775823
0.001816	0.277145	-0.001337	9168.903866102519	1.137106	1.125585	1.1369890945836445	1.1254706955004992	1.1306012392316895	1.119072388834576
0.001817	0.276978	-0.001361	9163.351429102519	1.137059	1.125545	1.1369420302084152	1.125430632557493	1.1305541748564603	1.1190323258915698
0.001819	0.276764	-0.001361	9156.284690102519	1.137011	1.125506	1.1368939014579567	1.1253915066714801	1.1305060461060017	1.118993200005557
0.001820	0.276505	-0.001361	9147.70365010252	1.136964	1.125470	1.1368468370827276	1.1253554437284738	1.1304589817307726	1.1189571370625506
0.001821	0.276260	-0.001331	9139.627377102519	1.136918	1.125434	1.1368007727074982	1.1253193807854676	1.1304129173555433	1.1189210741195443
0.001822	0.276062	-0.001367	9133.06540510252	1.136871	1.125395	1.1367537083322687	1.125280317842461	1.1303658529803138	1.1188820111765378
0.001824	0.275818	-0.001337	9124.98913310252	1.136824	1.125358	1.1367065795818103	1.1252431919564485	1.1303187242298554	1.1188448852905253
0.001825	0.275528	-0.001379	9115.39855910252	1.136777	1.125323	1.136659515206581	1.1252081290134424	1.130271659854626	1.1188098223475191
0.001826	0.275406	-0.001379	9111.360422102518	1.136729	1.125280	1.1366114508313518	1.125165066070436	1.1302235954793969	1.1187667594045128
0.001827	0.275101	-0.001343	9101.26508110252	1.136682	1.125246	1.1365643864561226	1.1251310031274295	1.1301765311041676	1.1187326964615063
0.001829	0.274826	-0.001361	9092.179274102518	1.136635	1.125210	1.1365172577056641	1.1250948772414169	1.1301294023537092	1.1186965705754937
0.001830	0.274689	-0.001404	9087.636371102519	1.136587	1.125168	1.1364691933304347	1.1250528142984104	1.1300813379784798	1.1186545076324872
0.001831	0.274445	-0.001331	9079.560098102518	1.136540	1.125131	1.1364221289552054	1.1250157513554042	1.1300342736032505	1.118617444689481
0.001832	0.274139	-0.001355	9069.464757102518	1.136493	1.125097	1.1363750645799762	1.1249816884123978	1.1299872092280212	1.1185833817464745
0.001834	0.274094	-0.001355	9067.950456102519	1.136446	1.125052	1.1363279358295177	1.1249365625263852	1.1299400804775628	1.118538255860462
0.001835	0.273758	-0.001398	9056.84558110252	1.136398	1.125018	1.1362798714542883	1.124902499583379	1.1298920161023334	1.1185041929174557
0.001836	0.273514	-0.001355	9048.769308102519	1.136351	1.124981	1.1362328070790593	1.1248654366403725	1.1298449517271043	1.1184671299744493
0.001837	0.273254	-0.001392	9040.188268102518	1.136303	1.124943	1.1361847427038299	1.1248273736973662	1.129796887351875	1.118429067031443
0.001839	0.273087	-0.001379	9034.63583010252	1.136255	1.124903	1.1361366139533713	1.1247872478113534	1.1297487586014163	1.1183889411454302
0.001840	0.272812	-0.001379	9025.550023102518	1.136207	1.124866	1.1360885495781419	1.1247501848683472	1.129700694226187	1.118351878202424
0.001841	0.272659	-0.001361	9020.502353102518	1.136160	1.124825	1.1360414852029128	1.124709121925341	1.1296536298509579	1.1183108152594177
0.001842	0.272339	-0.001379	9009.90224510252	1.136112	1.124791	1.1359934208276834	1.1246750589823347	1.1296055654757284	1.1182767523164114
0.001844	0.272217	-0.001355	9005.864108102518	1.136065	1.124749	1.135946292077225	1.1246329330963218	1.12955843672527	1.1182346264303986
0.001845	0.271851	-0.001404	8993.749699102518	1.136017	1.124716	1.1358982277019958	1.1245998701533155	1.1295103723500408	1.1182015634873923
0.001846	0.271652	-0.001379	8987.187728102519	1.135969	1.124676	1.1358501633267664	1.1245598072103091	1.1294623079748114	1.118161500544386
0.001847	0.271439	-0.001337	8980.12098910252	1.135922	1.124638	1.1358030989515373	1.1245217442673028	1.1294152435995823	1.1181234376013796
0.001849	0.271255	-0.001355	8974.063784102518	1.135875	1.124599	1.1357559702010784	1.1244826183812902	1.1293681148491235	1.118084311715367
0.001850	0.270996	-0.001373	8965.482744102519	1.135828	1.124562	1.1357089058258494	1.124445555438284	1.1293210504738944	1.1180472487723607
0.001851	0.270813	-0.001379	8959.425540102518	1.135780	1.124522	1.13566084145062	1.1244054924952775	1.129272986098665	1.1180071858293543
0.001852	0.270538	-0.001392	8950.339733102519	1.135732	1.124485	1.1356127770753908	1.1243684295522711	1.1292249217234358	1.117970122886348
0.001854	0.270294	-0.001385	8942.263460102518	1.135684	1.124447	1.1355646483249322	1.1243303036662584	1.1291767929729772	1.1179319970003352
0.001855	0.270081	-0.001392	8935.196721102518	1.135635	1.124408	1.1355155839497029	1.1242912407232524	1.129127728597748	1.1178929340573291
0.001856	0.269897	-0.001385	8929.139517102518	1.135587	1.124368	1.1354675195744737	1.124251177780246	1.1290796642225187	1.1178528711143227
0.001857	0.269638	-0.001373	8920.558477102519	1.135539	1.124331	1.1354194551992445	1.1242141148372395	1.1290315998472895	1.1178158081713163
0.001859	0.269409	-0.001422	8912.986971102519	1.135491	1.124291	1.135371326448786	1.1241739889512268	1.128983471096831	1.1177756822853036
0.001860	0.269180	-0.001392	8905.415465102518	1.135442	1.124252	1.1353222620735566	1.1241349260082205	1.1289344067216016	1.1177366193422973
0.001861	0.268890	-0.001379	8895.824891102518	1.135394	1.124216	1.1352741976983274	1.1240988630652142	1.1288863423463724	1.117700556399291
0.001862	0.268631	-0.001416	8887.24385110252	1.135346	1.124179	1.135226133323098	1.1240618001222078	1.128838277971143	1.1176634934562846
0.001864	0.268509	-0.001373	8883.205715102518	1.135298	1.124136	1.1351780045726394	1.1240186742361953	1.1287901492206844	1.117620367570272
0.001865	0.268250	-0.001361	8874.62467510252	1.135250	1.124099	1.1351299401974104	1.1239816112931889	1.1287420848454555	1.1175833046272656
0.001866	0.267975	-0.001385	8865.538868102518	1.135202	1.124063	1.135081875822181	1.1239455483501826	1.128694020470226	1.1175472416842593
0.001867	0.267761	-0.001422	8858.472129102518	1.135154	1.124023	1.1350338114469516	1.1239054854071762	1.1286459560949966	1.117507178741253
0.001869	0.267563	-0.001379	8851.910158102519	1.135106	1.123983	1.134985682696493	1.1238653595211634	1.128597827344538	1.1174670528552402
0.001870	0.267303	-0.001367	8843.329118102518	1.135058	1.123946	1.1349376183212638	1.1238282965781572	1.1285497629693089	1.117429989912234
0.001871	0.267105	-0.001416	8836.767146102518	1.135009	1.123905	1.1348885539460345	1.1237872336351509	1.1285006985940795	1.1173889269692276
0.001872	0.266922	-0.001422	8830.70994210252	1.134960	1.123864	1.1348394895708054	1.1237461706921446	1.1284516342188504	1.1173478640262213
0.001874	0.266632	-0.001392	8821.119368102518	1.134911	1.123827	1.134790360820347	1.1237090448061318	1.128402505468392	1.1173107381402085
0.001875	0.266449	-0.001422	8815.062163102519	1.134862	1.123786	1.1347412964451176	1.1236679818631254	1.1283534410931626	1.1172696751972022
0.001876	0.266251	-0.001422	8808.50019110252	1.134813	1.123745	1.1346922320698882	1.1236269189201191	1.1283043767179333	1.117228612254196
0.001877	0.265945	-0.001385	8798.404850102519	1.134765	1.123709	1.134644167694659	1.1235908559771128	1.128256312342704	1.1171925493111896
0.001879	0.265717	-0.001398	8790.83334510252	1.134716	1.123670	1.1345950389442006	1.1235517300911002	1.1282071835922456	1.117153423425177
0.001880	0.265549	-0.001428	8785.280907102519	1.134667	1.123628	1.1345459745689712	1.123509667148094	1.1281581192170163	1.1171113604821707
0.001881	0.265244	-0.001428	8775.185566102518	1.134618	1.123591	1.1344969101937419	1.1234726042050875	1.128109054841787	1.1170742975391643
0.001882	0.265015	-0.001404	8767.614060102518	1.134568	1.123552	1.1344468458185126	1.1234335412620813	1.1280589904665577	1.117035234596158
0.001884	0.264832	-0.001471	8761.55685610252	1.134518	1.123509	1.134396717068054	1.1233904153760685	1.128008861716099	1.1169921087101453
0.001885	0.264648	-0.001392	8755.499651102518	1.134469	1.123468	1.1343476526928247	1.1233493524330622	1.1279597973408697	1.116951045767139
0.001886	0.264313	-0.001440	8744.39477610252	1.134420	1.123432	1.1342985883175956	1.123313289490056	1.1279107329656406	1.1169149828241327
0.001887	0.264069	-0.001447	8736.318503102519	1.134369	1.123392	1.1342475239423662	1.1232732265470495	1.1278596685904112	1.1168749198811263
0.001889	0.263962	-0.001459	8732.785134102518	1.134319	1.123346	1.1341973951919078	1.1232271006610368	1.1278095398399528	1.1168287939951136
0.001890	0.263687	-0.001410	8723.699327102519	1.134270	1.123308	1.1341483308166784	1.1231890377180305	1.1277604754647235	1.1167907310521072
0.001891	0.263382	-0.001477	8713.603986102518	1.134219	1.123270	1.1340972664414493	1.1231509747750241	1.1277094110894943	1.116752668109101
0.001892	0.263229	-0.001434	8708.556315102518	1.134169	1.123227	1.13404720206622	1.1231079118320177	1.127659346714265	1.1167096051660945
0.001894	0.262970	-0.001447	8699.975275102519	1.134119	1.123187	1.1339970733157614	1.1230677859460052	1.1276092179638064	1.116669479280082
0.001895	0.262741	-0.001434	8692.403770102519	1.134069	1.123147	1.1339470089405321	1.1230277230029988	1.1275591535885772	1.1166294163370756
0.001896	0.262527	-0.001434	8685.33703110252	1.134019	1.123106	1.1338969445653029	1.1229866600599925	1.127509089213348	1.1165883533940693
0.001897	0.262329	-0.001453	8678.775059102518	1.133969	1.123064	1.1338468801900736	1.1229445971169862	1.1274590248381187	1.116546290451063
0.001899	0.262100	-0.001428	8671.20355310252	1.133920	1.123024	1.1337977514396151	1.1229044712309735	1.1274098960876602	1.1165061645650503
0.001900	0.261826	-0.001453	8662.117746102518	1.133869	1.122985	1.1337466870643857	1.1228654082879672	1.1273588317124308	1.116467101622044
0.001901	0.261627	-0.001483	8655.555775102519	1.133818	1.122942	1.1336956226891566	1.122822345344961	1.1273077673372016	1.1164240386790378
0.001902	0.261414	-0.001428	8648.48903610252	1.133768	1.122901	1.1336455583139273	1.1227812824019545	1.1272577029619724	1.1163829757360313
0.001904	0.261139	-0.001453	8639.40322910252	1.133718	1.122862	1.1335954295634687	1.122742156515942	1.1272075742115137	1.1163438498500187
0.001905	0.260910	-0.001465	8631.83172310252	1.133668	1.122821	1.1335453651882392	1.1227010935729356	1.1271575098362843	1.1163027869070123
0.001906	0.260696	-0.001434	8624.764985102518	1.133617	1.122780	1.1334943008130103	1.122660030629929	1.1271064454610553	1.1162617239640058
0.001907	0.260468	-0.001465	8617.19347910252	1.133567	1.122739	1.1334442364377808	1.1226189676869227	1.1270563810858258	1.1162206610209995
0.001909	0.260269	-0.001465	8610.631507102518	1.133516	1.122697	1.1333931076873223	1.1225768418009103	1.1270052523353673	1.116178535134987
0.001910	0.260040	-0.001459	8603.060001102518	1.133465	1.122656	1.133342043312093	1.122535778857904	1.1269541879601381	1.1161374721919808
0.001911	0.259781	-0.001477	8594.47896210252	1.133415	1.122615	1.1332919789368638	1.1224947159148975	1.1269041235849089	1.1160964092489742
0.001912	0.259598	-0.001434	8588.421757102518	1.133364	1.122573	1.1332409145616344	1.1224526529718912	1.1268530592096795	1.116054346305968
0.001914	0.259369	-0.001471	8580.850251102518	1.133314	1.122532	1.1331907858111758	1.1224115270858785	1.1268029304592209	1.1160132204199553
0.001915	0.259155	-0.001422	8573.783512102518	1.133264	1.122491	1.1331407214359468	1.1223704641428722	1.1267528660839918	1.115972157476949
0.001916	0.258850	-0.001465	8563.688171102518	1.133213	1.122453	1.1330896570607174	1.1223324011998659	1.1267018017087624	1.1159340945339427
0.001917	0.258606	-0.001495	8555.61189910252	1.133162	1.122412	1.1330385926854882	1.1222913382568596	1.1266507373335333	1.1158930315909363
0.001919	0.258392	-0.001459	8548.545160102518	1.133111	1.122370	1.1329874639350297	1.122249212370847	1.1265996085830747	1.1158509057049237
0.001920	0.258224	-0.001465	8542.99272210252	1.133060	1.122326	1.1329363995598003	1.1222051494278404	1.1265485442078453	1.1158068427619172
0.001921	0.257889	-0.001477	8531.887847102518	1.133009	1.122289	1.132885335184571	1.1221680864848342	1.126497479832616	1.115769779818911
0.001922	0.257706	-0.001471	8525.83064310252	1.132958	1.122245	1.1328342708093417	1.1221240235418277	1.1264464154573868	1.1157257168759045
0.001924	0.257492	-0.001459	8518.76390410252	1.132907	1.122203	1.1327831420588834	1.1220818976558153	1.1263952867069285	1.1156835909898921
0.001925	0.257248	-0.001508	8510.687631102519	1.132856	1.122162	1.132732077683654	1.122040834712809	1.126344222331699	1.1156425280468858
0.001926	0.257065	-0.001453	8504.630426102518	1.132805	1.122119	1.1326810133084249	1.1219977717698026	1.12629315795647	1.1155994651038794
0.001927	0.256775	-0.001465	8495.039852102518	1.132754	1.122080	1.1326299489331955	1.1219587088267962	1.1262420935812405	1.115560402160873
0.001929	0.256653	-0.001495	8491.001716102519	1.132703	1.122034	1.132578820182737	1.1219125829407834	1.126190964830782	1.1155142762748602
0.001930	0.256378	-0.001465	8481.91590910252	1.132652	1.121994	1.1325277558075075	1.1218725199977773	1.1261399004555526	1.115474213331854
0.001931	0.256104	-0.001465	8472.830102102518	1.132601	1.121955	1.1324766914322784	1.121833457054771	1.1260888360803234	1.1154351503888478
0.001932	0.255936	-0.001453	8467.277665102518	1.132550	1.121911	1.132425627057049	1.1217893941117647	1.126037771705094	1.1153910874458415
0.001934	0.255661	-0.001471	8458.191858102518	1.132500	1.121872	1.1323754983065906	1.1217502682257519	1.1259876429546356	1.1153519615598286
0.001935	0.255417	-0.001447	8450.11558510252	1.132449	1.121832	1.1323244339313614	1.1217102052827455	1.1259365785794064	1.1153118986168222
0.001936	0.255188	-0.001459	8442.54407910252	1.132399	1.121791	1.132274369556132	1.1216691423397391	1.125886514204177	1.115270835673816
0.001937	0.254974	-0.001453	8435.47734010252	1.132348	1.121749	1.1322233051809028	1.121627079396733	1.1258354498289478	1.1152287727308097
0.001939	0.254745	-0.001501	8427.90583510252	1.132297	1.121707	1.1321721764304442	1.1215849535107203	1.1257843210784892	1.115186646844797
0.001940	0.254501	-0.001453	8419.829562102519	1.132246	1.121666	1.132121112055215	1.121543890567714	1.12573325670326	1.1151455839017907
0.001941	0.254303	-0.001514	8413.26759010252	1.132194	1.121623	1.1320690476799855	1.1215008276247076	1.1256811923280305	1.1151025209587844
0.001942	0.254105	-0.001459	8406.705618102518	1.132143	1.121580	1.1320179833047563	1.1214577646817012	1.1256301279528014	1.115059458015778
0.001944	0.253815	-0.001483	8397.115044102518	1.132091	1.121540	1.1319658545542979	1.1214176387956885	1.125577999202343	1.1150193321297652
0.001945	0.253601	-0.001520	8390.048306102519	1.132039	1.121497	1.1319137901790686	1.1213745758526823	1.1255259348271136	1.114976269186759
0.001946	0.253372	-0.001495	8382.476800102519	1.131987	1.121454	1.1318617258038395	1.121331512909676	1.1254738704518845	1.1149332062437527
0.001947	0.253098	-0.001514	8373.39099310252	1.131935	1.121414	1.13180966142861	1.1212914499666695	1.125421806076655	1.1148931433007463
0.001949	0.252930	-0.001477	8367.838555102519	1.131883	1.121369	1.1317575326781515	1.121246324080657	1.1253696773261965	1.1148480174147337
0.001950	0.252670	-0.001532	8359.257516102518	1.131830	1.121327	1.131704468302922	1.1212042611376505	1.125316612950967	1.1148059544717273
0.001951	0.252472	-0.001526	8352.695544102518	1.131777	1.121282	1.131651403927693	1.121159198194644	1.125263548575738	1.1147608915287208
0.001952	0.252228	-0.001538	8344.61927110252	1.131724	1.121239	1.1315983395524636	1.121116135251638	1.1252104842005086	1.1147178285857147
0.001954	0.252014	-0.001508	8337.552532102518	1.131672	1.121196	1.1315462108020051	1.1210730093656254	1.1251583554500502	1.1146747026997021
0.001955	0.251740	-0.001532	8328.466725102518	1.131619	1.121154	1.131493146426776	1.121030946422619	1.125105291074821	1.1146326397566957
0.001956	0.251495	-0.001514	8320.390453102518	1.131566	1.121112	1.1314400820515467	1.1209888834796127	1.1250522266995917	1.1145905768136894
0.001957	0.251328	-0.001532	8314.83801510252	1.131513	1.121066	1.1313870176763172	1.120942820536606	1.1249991623243623	1.1145445138706829
0.001959	0.251129	-0.001501	8308.276043102518	1.131461	1.121022	1.1313348889258588	1.1208986946505934	1.1249470335739038	1.1145003879846702
0.001960	0.250824	-0.001477	8298.180702102518	1.131410	1.120983	1.1312838245506296	1.1208596317075874	1.1248959691986746	1.1144613250416642
0.001961	0.250656	-0.001501	8292.62826510252	1.131358	1.120938	1.1312317601754003	1.120814568764581	1.1248439048234453	1.1144162620986577
0.001962	0.250381	-0.001544	8283.542458102518	1.131305	1.120896	1.131178695800171	1.1207725058215745	1.124790840448216	1.1143741991556513
0.001964	0.250214	-0.001501	8277.99002010252	1.131252	1.120851	1.1311255670497125	1.120727379935562	1.1247377116977575	1.1143290732696387
0.001965	0.249908	-0.001532	8267.89467910252	1.131199	1.120811	1.1310725026744832	1.1206873169925555	1.1246846473225283	1.1142890103266323
0.001966	0.249741	-0.001556	8262.342242102519	1.131145	1.120764	1.1310184382992539	1.1206402540495493	1.124630582947299	1.114241947383626
0.001967	0.249481	-0.001556	8253.761202102518	1.131092	1.120721	1.1309653739240246	1.1205971911065429	1.1245775185720697	1.1141988844406197
0.001969	0.249313	-0.001526	8248.20876410252	1.131038	1.120674	1.1309112451735661	1.1205500652205302	1.1245233898216112	1.114151758554607
0.001970	0.249039	-0.001575	8239.12295710252	1.130984	1.120632	1.1308571807983367	1.120508002277524	1.1244693254463818	1.1141096956116008
0.001971	0.248871	-0.001563	8233.57052010252	1.130930	1.120585	1.1308031164231076	1.1204609393345175	1.1244152610711526	1.1140626326685943
0.001972	0.248550	-0.001501	8222.970412102519	1.130878	1.120546	1.1307510520478783	1.1204218763915113	1.1243631966959233	1.114023569725588
0.001974	0.248322	-0.001508	8215.398906102519	1.130825	1.120502	1.1306979232974197	1.1203777505054986	1.1243100679454647	1.1139794438395754
0.001975	0.248108	-0.001569	8208.332167102519	1.130771	1.120457	1.1306438589221903	1.1203326875624924	1.1242560035702354	1.1139343808965692
0.001976	0.247879	-0.001556	8200.760661102518	1.130717	1.120413	1.1305897945469612	1.120288624619486	1.1242019391950062	1.1138903179535629
0.001977	0.247742	-0.001544	8196.217758102519	1.130664	1.120365	1.1305367301717317	1.1202405616764797	1.1241488748197768	1.1138422550105564
0.001979	0.247482	-0.001520	8187.63671810252	1.130611	1.120323	1.1304836014212734	1.1201984357904669	1.1240957460693184	1.1138001291245436
0.001980	0.247208	-0.001526	8178.550911102519	1.130558	1.120281	1.1304305370460441	1.1201563728474606	1.1240426816940892	1.1137580661815374
0.001981	0.246994	-0.001569	8171.48417210252	1.130504	1.120236	1.1303764726708148	1.1201113099044542	1.1239886173188598	1.113713003238531
0.001982	0.246780	-0.001550	8164.41743410252	1.130450	1.120191	1.1303224082955856	1.1200662469614477	1.1239345529436306	1.1136679402955245
0.001984	0.246613	-0.001563	8158.864996102519	1.130396	1.120144	1.1302682795451269	1.1200191210754353	1.123880424193172	1.113620814409512
0.001985	0.246307	-0.001569	8148.769655102519	1.130342	1.120103	1.1302142151698977	1.119978058132429	1.1238263598179428	1.1135797514665058
0.001986	0.246063	-0.001563	8140.6933821025195	1.130287	1.120059	1.1301591507946684	1.1199339951894225	1.1237712954427135	1.1135356885234993
0.001987	0.245865	-0.001544	8134.131411102519	1.130234	1.120013	1.1301060864194392	1.1198879322464161	1.1237182310674843	1.113489625580493
0.001989	0.245636	-0.001569	8126.559905102519	1.130180	1.119968	1.1300519576689807	1.1198428063604036	1.1236641023170257	1.1134444996944803
0.001990	0.245392	-0.001550	8118.48363210252	1.130126	1.119925	1.1299978932937513	1.1197997434173972	1.1236100379417964	1.113401436751474
0.001991	0.245178	-0.001575	8111.41689310252	1.130072	1.119879	1.1299438289185222	1.119753680474391	1.1235559735665672	1.1133553738084678
0.001992	0.244995	-0.001514	8105.35968910252	1.130018	1.119834	1.1298897645432928	1.1197086175313846	1.1235019091913379	1.1133103108654614
0.001994	0.244598	-0.001575	8092.23574510252	1.129964	1.119796	1.1298356357928343	1.119670491645372	1.1234477804408793	1.1132721849794487
0.001995	0.244476	-0.001581	8088.19760910252	1.129909	1.119747	1.129780571417605	1.1196214287023656	1.12339271606565	1.1132231220364424
0.001996	0.244293	-0.001563	8082.14040410252	1.129855	1.119700	1.1297265070423759	1.119574365759359	1.123338651690421	1.1131760590934359
0.001997	0.244034	-0.001556	8073.55936410252	1.129801	1.119657	1.1296724426671465	1.1195313028163527	1.1232845873151915	1.1131329961504295
0.001999	0.243759	-0.001550	8064.47355810252	1.129748	1.119615	1.129619313916688	1.1194891769303403	1.123231458564733	1.113090870264417
0.002000	0.243546	-0.001514	8057.40681910252	1.129695	1.119571	1.1295662495414587	1.119445113987334	1.1231783941895037	1.1130468073214108
0.002001	0.243347	-0.001569	8050.844847102519	1.129641	1.119525	1.1295121851662293	1.1193990510443277	1.1231243298142743	1.1130007443784045
0.002002	0.243118	-0.001550	8043.273341102519	1.129587	1.119480	1.129458120791	1.1193539881013213	1.123070265439045	1.112955681435398
0.002004	0.242966	-0.001556	8038.225671102519	1.129533	1.119433	1.1294039920405414	1.1193068622153084	1.1230161366885865	1.1129085555493852
0.002005	0.242630	-0.001563	8027.120796102519	1.129479	1.119393	1.1293499276653123	1.1192667992723022	1.1229620723133573	1.112868492606379
0.002006	0.242462	-0.001556	8021.56835810252	1.129425	1.119346	1.129295863290083	1.119219736329296	1.122908007938128	1.1128214296633727
0.002007	0.242233	-0.001575	8013.996852102519	1.129370	1.119300	1.1292407989148538	1.1191736733862896	1.1228529435628989	1.1127753667203664
0.002009	0.241943	-0.001617	8004.4062781025195	1.129314	1.119257	1.1291846701643953	1.1191305475002769	1.1227968148124403	1.1127322408343536
0.002010	0.241745	-0.001605	7997.844307102519	1.129259	1.119209	1.129129605789166	1.1190824845572704	1.122741750437211	1.1126841778913472
0.002011	0.241501	-0.001599	7989.76803410252	1.129203	1.119164	1.1290735414139366	1.1190374216142642	1.1226856860619816	1.112639114948341
0.002012	0.241318	-0.001575	7983.71082910252	1.129149	1.119117	1.1290194770387074	1.1189903586712577	1.1226316216867525	1.1125920520053345
0.002014	0.241043	-0.001563	7974.625022102519	1.129094	1.119074	1.128964348288249	1.1189472327852452	1.122576492936294	1.112548926119322
0.002015	0.240814	-0.001605	7967.053517102519	1.129039	1.119028	1.1289092839130195	1.1189011698422389	1.1225214285610645	1.1125028631763156
0.002016	0.240692	-0.001605	7963.01538010252	1.128983	1.118978	1.1288532195377905	1.1188511068992326	1.1224653641858355	1.1124528002333094
0.002017	0.240372	-0.001599	7952.415272102519	1.128928	1.118935	1.128798155162561	1.1188080439562262	1.122410299810606	1.112409737290303
0.002019	0.240112	-0.001624	7943.834232102519	1.128871	1.118890	1.1287410264121025	1.1187629180702134	1.1223531710601475	1.1123646114042902
0.002020	0.239914	-0.001617	7937.272261102519	1.128815	1.118842	1.128684962036873	1.118714855127207	1.122297106684918	1.1123165484612838
0.002021	0.239685	-0.001624	7929.70075510252	1.128759	1.118796	1.128628897661644	1.118668792184201	1.1222410423096891	1.1122704855182777
0.002022	0.239456	-0.001581	7922.12924910252	1.128704	1.118750	1.1285738332864146	1.1186227292411945	1.1221859779344596	1.1122244225752713
0.002024	0.239197	-0.001617	7913.54820910252	1.128648	1.118705	1.1285177045359562	1.118577603355182	1.1221298491840013	1.1121792966892587
0.002025	0.238998	-0.001642	7906.98623810252	1.128592	1.118656	1.128461640160727	1.1185285404121756	1.122073784808772	1.1121302337462524
0.002026	0.238724	-0.001593	7897.90043110252	1.128536	1.118612	1.1284055757854976	1.1184844774691691	1.1220177204335426	1.112086170803246
0.002027	0.238525	-0.001587	7891.33845910252	1.128481	1.118565	1.1283505114102685	1.1184374145261629	1.1219626560583136	1.1120391078602396
0.002029	0.238281	-0.001630	7883.26218610252	1.128424	1.118519	1.1282933826598098	1.1183912886401504	1.1219055273078549	1.1119929819742271
0.002030	0.238083	-0.001660	7876.70021410252	1.128367	1.118470	1.1282363182845805	1.118342225697144	1.1218484629326255	1.1119439190312208
0.002031	0.237854	-0.001605	7869.12870910252	1.128311	1.118424	1.1281802539093513	1.1182961627541377	1.1217923985573963	1.1118978560882145
0.002032	0.237671	-0.001617	7863.07150410252	1.128255	1.118375	1.128124189534122	1.1182470998111311	1.1217363341821671	1.111848793145208
0.002034	0.237411	-0.001660	7854.49046410252	1.128198	1.118329	1.1280670607836636	1.1182009739251184	1.1216792054317086	1.1118026672591952
0.002035	0.237122	-0.001617	7844.89989010252	1.128142	1.118285	1.1280109964084342	1.1181569109821121	1.1216231410564792	1.111758604316189
0.002036	0.236954	-0.001636	7839.3474531025195	1.128085	1.118235	1.127953932033205	1.118106848039106	1.12156607668125	1.1117085413731829
0.002037	0.236801	-0.001611	7834.299782102519	1.128029	1.118185	1.1278978676579756	1.1180567850960996	1.1215100123060207	1.1116584784301764
0.002039	0.236435	-0.001605	7822.185373102519	1.127973	1.118145	1.127841738907517	1.1180166592100869	1.121453883555562	1.1116183525441636
0.002040	0.236237	-0.001648	7815.62340110252	1.127916	1.118096	1.1277846745322877	1.1179675962670805	1.1213968191803327	1.1115692896011573
0.002041	0.235977	-0.001685	7807.04236110252	1.127859	1.118049	1.1277276101570586	1.1179205333240743	1.1213397548051036	1.111522226658151
0.002042	0.235794	-0.001599	7800.985157102519	1.127803	1.118001	1.1276715457818294	1.1178724703810679	1.1212836904298744	1.1114741637151446
0.002044	0.235519	-0.001624	7791.89935010252	1.127746	1.117956	1.1276144170313707	1.1178273444950553	1.1212265616794157	1.111429037829132
0.002045	0.235291	-0.001678	7784.3278441025195	1.127688	1.117907	1.1275563526561416	1.117778281552049	1.1211684973041867	1.1113799748861257
0.002046	0.235153	-0.001648	7779.78494110252	1.127631	1.117856	1.1274992882809123	1.1177272186090426	1.1211114329289573	1.1113289119431193
0.002047	0.234818	-0.001624	7768.68006510252	1.127575	1.117813	1.1274432239056829	1.1176841556660362	1.121055368553728	1.111285849000113
0.002049	0.234634	-0.001630	7762.62286110252	1.127518	1.117765	1.1273860951552244	1.1176360297800234	1.1209982398032694	1.1112377231141002
0.002050	0.234406	-0.001648	7755.05135510252	1.127461	1.117717	1.1273290307799952	1.1175879668370172	1.1209411754280403	1.111189660171094
0.002051	0.234161	-0.001654	7746.97508210252	1.127404	1.117670	1.127271966404766	1.117540903894011	1.120884111052811	1.1111425972280877
0.002052	0.233978	-0.001678	7740.917878102519	1.127346	1.117620	1.1272139020295366	1.1174908409510047	1.1208260466775817	1.1110925342850815
0.002054	0.233765	-0.001630	7733.8511391025195	1.127289	1.117572	1.1271567732790782	1.117442715064992	1.1207689179271232	1.1110444083990687
0.002055	0.233475	-0.001654	7724.26056510252	1.127232	1.117526	1.1270997089038488	1.1173966521219856	1.1207118535518938	1.1109983454560624
0.002056	0.233276	-0.001642	7717.698593102519	1.127175	1.117478	1.1270426445286195	1.1173485891789792	1.1206547891766645	1.110950282513056
0.002057	0.233109	-0.001648	7712.14615610252	1.127118	1.117428	1.1269855801533903	1.117298526235973	1.1205977248014354	1.1109002195700497
0.002059	0.232864	-0.001636	7704.069883102519	1.127061	1.117381	1.1269284514029319	1.1172514003499603	1.120540596050977	1.110853093684037
0.002060	0.232574	-0.001642	7694.479309102519	1.127004	1.117336	1.1268713870277023	1.117206337406954	1.1204835316757473	1.1108080307410308
0.002061	0.232376	-0.001691	7687.91733710252	1.126946	1.117286	1.1268133226524732	1.1171562744639476	1.1204254673005183	1.1107579677980244
0.002062	0.232101	-0.001642	7678.8315301025195	1.126889	1.117240	1.126756258277244	1.1171102115209413	1.120368402925289	1.110711904855018
0.002064	0.231842	-0.001648	7670.2504901025195	1.126832	1.117194	1.1266991295267854	1.1170640856349285	1.1203112741748305	1.1106657789690053
0.002065	0.231628	-0.001672	7663.18375210252	1.126774	1.117145	1.126641065151556	1.1170150226919222	1.120253209799601	1.110616716025999
0.002066	0.231476	-0.001636	7658.13608110252	1.126717	1.117095	1.1265840007763268	1.116964959748916	1.1201961454243718	1.1105666530829927
0.002067	0.231201	-0.001636	7649.050274102519	1.126660	1.117049	1.1265269364010975	1.1169188968059096	1.1201390810491425	1.1105205901399864
0.002069	0.230957	-0.001697	7640.97400110252	1.126601	1.117001	1.126467807650639	1.1168707709198968	1.120079952298684	1.1104724642539736
0.002070	0.230759	-0.001703	7634.41203010252	1.126543	1.116950	1.1264097432754099	1.1168197079768907	1.120021887923455	1.1104214013109674
0.002071	0.230591	-0.001666	7628.85959210252	1.126485	1.116899	1.1263516789001804	1.1167686450338843	1.1199638235482254	1.110370338367961
0.002072	0.230316	-0.001666	7619.7737851025195	1.126427	1.116853	1.1262936145249514	1.116722582090878	1.1199057591729964	1.1103242754249547
0.002074	0.230103	-0.001691	7612.70704710252	1.126368	1.116803	1.1262344857744926	1.1166724562048653	1.1198466304225376	1.110274149538942
0.002075	0.229889	-0.001715	7605.64030810252	1.126309	1.116753	1.1261754213992634	1.116622393261859	1.1197875660473084	1.1102240865959359
0.002076	0.229584	-0.001678	7595.54496710252	1.126251	1.116707	1.126117357024034	1.1165763303188525	1.119729501672079	1.1101780236529293
0.002077	0.229370	-0.001691	7588.47822810252	1.126192	1.116657	1.126058292648805	1.1165262673758463	1.11967043729685	1.110127960709923
0.002079	0.229126	-0.001709	7580.401955102519	1.126133	1.116608	1.1259991638983464	1.1164771414898336	1.1196113085463915	1.1100788348239103
0.002080	0.228851	-0.001727	7571.31614810252	1.126073	1.116560	1.125939099523117	1.1164290785468272	1.1195512441711621	1.110030771880904
0.002081	0.228622	-0.001691	7563.74464310252	1.126014	1.116510	1.125880035147888	1.116379015603821	1.119492179795933	1.1099807089378977
0.002082	0.228455	-0.001721	7558.192205102519	1.125955	1.116458	1.1258209707726585	1.1163269526608146	1.1194331154207036	1.1099286459948914
0.002084	0.228195	-0.001703	7549.611165102519	1.125896	1.116410	1.1257618420222	1.1162788267748018	1.119373986670245	1.1098805201088786
0.002085	0.227951	-0.001685	7541.53489210252	1.125837	1.116361	1.1257027776469706	1.1162297638317955	1.1193149222950156	1.1098314571658723
0.002086	0.227753	-0.001697	7534.97292110252	1.125778	1.116311	1.1256437132717414	1.1161797008887893	1.1192558579197864	1.109781394222866
0.002087	0.227539	-0.001727	7527.90618210252	1.125719	1.116260	1.125584648896512	1.1161286379457829	1.119196793544557	1.1097303312798596
0.002089	0.227295	-0.001709	7519.82990910252	1.125659	1.116211	1.1255245201460535	1.1160795120597704	1.1191366647940986	1.1096812053938472
0.002090	0.227081	-0.001721	7512.763170102519	1.125600	1.116160	1.1254654557708244	1.116028449116764	1.1190776004188694	1.1096301424508408
0.002091	0.226898	-0.001715	7506.70596610252	1.125541	1.116108	1.125406391395595	1.1159763861737577	1.11901853604364	1.1095780795078345
0.002092	0.226654	-0.001691	7498.62969310252	1.125482	1.116060	1.125347327020366	1.1159283232307513	1.118959471668411	1.109530016564828
0.002094	0.226349	-0.001672	7488.53435210252	1.125423	1.116014	1.1252881982699072	1.1158821973447386	1.1189003429179523	1.1094838906788154
0.002095	0.226166	-0.001752	7482.47714710252	1.125363	1.115962	1.125228133894678	1.115830134401732	1.118840278542723	1.1094318277358088
0.002096	0.225937	-0.001697	7474.905641102519	1.125304	1.115912	1.1251690695194487	1.115780071458726	1.1187812141674938	1.1093817647928028
0.002097	0.225632	-0.001733	7464.810300102519	1.125244	1.115865	1.1251090051442194	1.1157330085157198	1.1187211497922644	1.1093347018497965
0.002099	0.225464	-0.001691	7459.25786310252	1.125185	1.115813	1.125049876393761	1.1156808826297069	1.1186620210418061	1.1092825759637837
0.002100	0.225266	-0.001721	7452.695891102519	1.125126	1.115762	1.1249908120185317	1.1156298196867005	1.1186029566665767	1.1092315130207773
0.002101	0.225021	-0.001715	7444.61961810252	1.125066	1.115712	1.1249307476433024	1.1155797567436943	1.1185428922913474	1.109181450077771
0.002102	0.224792	-0.001837	7437.04811310252	1.125003	1.115659	1.124867683268073	1.1155266938006878	1.118479827916118	1.1091283871347646
0.002104	0.224640	-0.001721	7432.00044210252	1.124943	1.115605	1.1248075545176146	1.1154725679146753	1.1184196991656596	1.109074261248752
0.002105	0.224426	-0.001678	7424.93370310252	1.124885	1.115555	1.1247494901423851	1.115422504971669	1.1183616347904302	1.1090241983057458
0.002106	0.224075	-0.001697	7413.324061102519	1.124826	1.115511	1.1246904257671562	1.1153784420286625	1.1183025704152012	1.1089801353627393
0.002107	0.223877	-0.001813	7406.762090102519	1.124764	1.115457	1.1246283613919268	1.1153243790856562	1.1182405060399718	1.108926072419733
0.002109	0.223679	-0.001776	7400.20011810252	1.124702	1.115404	1.1245662326414683	1.1152712531996436	1.1181783772895133	1.1088729465337204
0.002110	0.223404	-0.001752	7391.114311102519	1.124641	1.115354	1.124505168266239	1.1152211902566371	1.118117312914284	1.108822883590714
0.002111	0.223175	-0.001758	7383.54280510252	1.124580	1.115302	1.1244441038910096	1.115169127313631	1.1180562485390546	1.1087708206477078
0.002112	0.222977	-0.001801	7376.98083410252	1.124518	1.115249	1.1243820395157802	1.1151160643706246	1.1179941841638252	1.1087177577047014
0.002114	0.222748	-0.001733	7369.40932810252	1.124458	1.115198	1.1243219107653217	1.1150649384846119	1.1179340554133668	1.1086666318186886
0.002115	0.222519	-0.001752	7361.83782210252	1.124397	1.115147	1.1242608463900927	1.1150138755416057	1.1178729910381378	1.1086155688756825
0.002116	0.222275	-0.001752	7353.76154910252	1.124337	1.115097	1.1242007820148632	1.1149638125985992	1.1178129266629082	1.108565505932676
0.002117	0.222031	-0.001685	7345.685276102519	1.124277	1.115048	1.124140717639634	1.114914749655593	1.1177528622876791	1.1085164429896697
0.002119	0.221817	-0.001764	7338.61853810252	1.124217	1.114996	1.1240805888891756	1.1148626237695805	1.1176927335372207	1.1084643171036572
0.002120	0.221588	-0.001788	7331.04703210252	1.124155	1.114944	1.1240185245139462	1.114810560826574	1.1176306691619913	1.1084122541606507
0.002121	0.221375	-0.001740	7323.98029310252	1.124094	1.114892	1.1239574601387168	1.1147584978835676	1.1175696047867618	1.1083601912176444
0.002122	0.221069	-0.001776	7313.8849521025195	1.124033	1.114843	1.1238963957634878	1.1147094349405613	1.1175085404115328	1.108311128274638
0.002124	0.220886	-0.001807	7307.827747102519	1.123971	1.114788	1.1238342670130292	1.1146543090545484	1.1174464116610743	1.1082560023886252
0.002125	0.220749	-0.001752	7303.28484410252	1.123910	1.114733	1.1237732026377998	1.1145992461115422	1.1173853472858448	1.108200939445619
0.002126	0.220459	-0.001733	7293.69427010252	1.123849	1.114685	1.1237121382625708	1.114551183168536	1.1173242829106158	1.1081528765026127
0.002127	0.220200	-0.001801	7285.11323010252	1.123787	1.114634	1.1236500738873414	1.1145001202255296	1.1172622185353864	1.1081018135596064
0.002129	0.220016	-0.001752	7279.056026102519	1.123726	1.114580	1.1235889451368828	1.1144459943395169	1.1172010897849278	1.1080476876735936
0.002130	0.219803	-0.001740	7271.9892871025195	1.123666	1.114529	1.1235288807616535	1.1143949313965107	1.1171410254096985	1.1079966247305875
0.002131	0.219528	-0.001746	7262.90348010252	1.123605	1.114479	1.1234678163864242	1.1143448684535042	1.1170799610344693	1.107946561787581
0.002132	0.219284	-0.001807	7254.827207102519	1.123543	1.114427	1.1234057520111949	1.114292805510498	1.11701789665924	1.1078944988445747
0.002134	0.219116	-0.001776	7249.27476910252	1.123482	1.114373	1.1233446232607365	1.1142386796244854	1.1169567679087815	1.1078403729585622
0.002135	0.218842	-0.001746	7240.18896310252	1.123421	1.114323	1.1232835588855072	1.114188616681479	1.1168957035335523	1.1077903100155557
0.002136	0.218643	-0.001776	7233.626991102519	1.123359	1.114270	1.1232214945102779	1.1141355537384727	1.116833639158323	1.1077372470725495
0.002137	0.218414	-0.001770	7226.05548510252	1.123298	1.114218	1.1231604301350486	1.1140834907954662	1.1167725747830937	1.107685184129543
0.002139	0.218140	-0.001794	7216.9696781025195	1.123236	1.114168	1.1230983013845899	1.1140333649094536	1.116710446032635	1.1076350582435304
0.002140	0.217972	-0.001782	7211.417241102519	1.123174	1.114113	1.1230362370093607	1.113978301966447	1.1166483816574058	1.1075799953005239
0.002141	0.217743	-0.001794	7203.84573510252	1.123112	1.114060	1.1229741726341316	1.113925239023441	1.1165863172821766	1.1075269323575179
