Repository: pietracorvo/HystAPI

# Example data

The example data in this folder is from measurements performed during my physics bachelor.

The material is **FeSi3** (iron with 3% silicon), aka 'electrical steel', the standard material for ring cores in trafos. 

Four of the five samples where treated with high pressure torison (HPT, 20 rotations at 20GPa), to achieve nanocristallisation of the grains, which has a huge impact on the magnetic properties of the material. The HPT deformation was done at 77K (under liquid nitrogen) and at 293K (at room temperature). Afterwards some samples were heat treated at a temperature of 493K (for two hours) to anneal defects from the deformation process.

The five samples are:

File: testData/FeSi3_LN/G4_748V_200Hz_800000Fs0.txt (part 6 of 29)
--------------------------
t	U1	U2	H	Braw	Jraw	B_drift	 J_drift	B_corr	J_corr
0.001784	0.178314	-0.002954	5900.646430541509	1.113137	1.105724	1.1132747088315689	1.1058618154594801	1.106181709765159	1.0987673618510103
0.001785	0.178024	-0.003040	5891.055856541509	1.113032	1.105632	1.113169786022618	1.1057698927102984	1.106076786956208	1.0986754391018285
0.001786	0.177704	-0.002960	5880.455748541509	1.112929	1.105542	1.113066863213667	1.1056799699611164	1.105973864147257	1.0985855163526466
0.001787	0.177368	-0.002972	5869.350873541509	1.112826	1.105453	1.1129639404047162	1.1055910472119346	1.1058709413383063	1.0984965936034647
0.001789	0.177078	-0.003003	5859.760299541509	1.112722	1.105361	1.1128600947868141	1.1054992017135707	1.1057670957204042	1.098404748105101
0.001790	0.176743	-0.002960	5848.655424541509	1.112619	1.105272	1.1127571719778633	1.105410278964389	1.1056641729114531	1.098315825355919
0.001791	0.176437	-0.003021	5838.560083541509	1.112515	1.105180	1.1126532491689123	1.105318356215207	1.1055602501025024	1.098223902606737
0.001792	0.176163	-0.003003	5829.4742765415085	1.112411	1.105088	1.1125493263599615	1.1052264334660251	1.1054563272935516	1.0981319798575553
0.001794	0.175873	-0.002997	5819.883702541509	1.112307	1.104996	1.1124454807420596	1.1051345879676613	1.1053524816756495	1.0980401343591915
0.001795	0.175537	-0.003027	5808.778827541509	1.112202	1.104905	1.1123405579331087	1.1050436652184794	1.1052475588666986	1.0979492116100096
0.001796	0.175262	-0.003040	5799.693020541509	1.112097	1.104811	1.1122356351241578	1.1049497424692973	1.1051426360577477	1.0978552888608275
0.001797	0.174927	-0.003033	5788.588145541509	1.111991	1.104720	1.112129712315207	1.1048588197201155	1.105036713248797	1.0977643661116456
0.001799	0.174637	-0.003027	5778.997571541509	1.111886	1.104626	1.112024866697305	1.1047649742217518	1.1049318676308948	1.097670520613282
0.001800	0.174362	-0.003082	5769.911764541509	1.111780	1.104532	1.111918943888354	1.10467105147257	1.1048259448219442	1.0975765978641001
0.001801	0.174072	-0.003027	5760.321190541509	1.111675	1.104438	1.1118140210794032	1.1045771287233879	1.1047210220129933	1.097482675114918
0.001802	0.173676	-0.003058	5747.197246541509	1.111569	1.104349	1.1117080982704524	1.104488205974206	1.1046150992040422	1.0973937523657362
0.001804	0.173431	-0.003088	5739.120974541509	1.111462	1.104252	1.1116012526525505	1.1043913604758422	1.1045082535861406	1.0972969068673724
0.001805	0.173126	-0.003113	5729.025632541509	1.111354	1.104157	1.1114933298435996	1.1042964377266602	1.1044003307771897	1.0972019841181904
0.001806	0.172806	-0.003040	5718.425524541509	1.111248	1.104065	1.1113874070346488	1.1042045149774784	1.1042944079682386	1.0971100613690086
0.001807	0.172485	-0.003046	5707.825416541509	1.111142	1.103972	1.111281484225698	1.1041115922282965	1.104188485159288	1.0970171386198266
0.001809	0.172195	-0.003107	5698.234842541509	1.111035	1.103877	1.1111746386077959	1.1040167467299327	1.104081639541386	1.0969222931214628
0.001810	0.171890	-0.003119	5688.139501541509	1.110927	1.103782	1.111066715798845	1.1039218239807507	1.103973716732435	1.0968273703722808
0.001811	0.171600	-0.003101	5678.548927541509	1.110819	1.103686	1.110958792989894	1.1038259012315688	1.1038657939234842	1.096731447623099
0.001812	0.171310	-0.003156	5668.958353541509	1.110711	1.103589	1.1108508701809432	1.103728978482387	1.1037578711145333	1.096634524873917
0.001814	0.171021	-0.003088	5659.367779541509	1.110603	1.103494	1.1107430245630414	1.1036341329840231	1.1036500254966315	1.0965396793755533
0.001815	0.170746	-0.003107	5650.281972541509	1.110496	1.103398	1.1106361017540904	1.1035382102348412	1.1035431026876803	1.0964437566263714
0.001816	0.170410	-0.003094	5639.177097541509	1.110388	1.103304	1.1105281789451396	1.1034442874856594	1.1034351798787294	1.0963498338771895
0.001817	0.170105	-0.003113	5629.081756541509	1.110280	1.103209	1.1104202561361887	1.1033493647364774	1.1033272570697785	1.0962549111280075
0.001819	0.169846	-0.003088	5620.500716541509	1.110173	1.103112	1.1103134105182868	1.1032525192381137	1.1032204114518769	1.096158065629644
0.001820	0.169495	-0.003156	5608.891074541509	1.110064	1.103018	1.1102044877093358	1.1031585964889317	1.1031114886429259	1.0960641428804618
0.001821	0.169205	-0.003143	5599.300500541509	1.109955	1.102921	1.110095564900385	1.1030616737397498	1.1030025658339748	1.09596722013128
0.001822	0.168884	-0.003149	5588.700392541509	1.109846	1.102825	1.1099866420914342	1.1029657509905677	1.1028936430250242	1.0958712973820979
0.001824	0.168533	-0.003143	5577.090750541509	1.109737	1.102731	1.1098777964735322	1.102871905492204	1.1027847974071223	1.0957774518837342
0.001825	0.168304	-0.003180	5569.519244541509	1.109627	1.102630	1.1097678736645813	1.102770982743022	1.1026748745981712	1.0956765291345523
0.001826	0.167969	-0.003174	5558.414369541509	1.109517	1.102534	1.1096579508556306	1.1026750599938402	1.1025649517892204	1.0955806063853704
0.001827	0.167603	-0.003192	5546.299960541509	1.109406	1.102439	1.1095470280466795	1.1025801372446582	1.1024540289802696	1.0954856836361884
0.001829	0.167404	-0.003174	5539.737988541509	1.109296	1.102337	1.1094371824287776	1.1024782917462943	1.1023441833623675	1.0953838381378245
0.001830	0.167068	-0.003180	5528.633113541509	1.109186	1.102241	1.1093272596198267	1.1023823689971126	1.1022342605534168	1.0952879153886428
0.001831	0.166779	-0.003210	5519.042539541509	1.109075	1.102142	1.1092163368108758	1.1022834462479307	1.102123337744466	1.095188992639461
0.001832	0.166428	-0.003204	5507.432897541509	1.108963	1.102045	1.1091044140019248	1.1021865234987487	1.102011414935515	1.0950920698902789
0.001834	0.166122	-0.003210	5497.337556541509	1.108852	1.101946	1.108993568384023	1.102087678000385	1.1019005693176132	1.0949932243919152
0.001835	0.165878	-0.003210	5489.261283541509	1.108741	1.101845	1.1088826455750722	1.101986755251203	1.1017896465086623	1.0948923016427332
0.001836	0.165588	-0.003210	5479.670709541509	1.108630	1.101746	1.1087717227661213	1.1018878325020212	1.1016787236997114	1.0947933788935513
0.001837	0.165268	-0.003229	5469.070601541509	1.108518	1.101647	1.1086597999571703	1.1017889097528393	1.1015668008907604	1.0946944561443694
0.001839	0.164948	-0.003229	5458.470493541509	1.108406	1.101549	1.1085479543392684	1.1016910642544753	1.1014549552728585	1.0945966106460054
0.001840	0.164612	-0.003229	5447.365618541509	1.108294	1.101451	1.1084360315303174	1.1015931415052935	1.1013430324639075	1.0944986878968237
0.001841	0.164368	-0.003247	5439.289345541509	1.108181	1.101349	1.1083231087213667	1.1014912187561114	1.1012301096549568	1.0943967651476416
0.001842	0.164078	-0.003229	5429.698771541509	1.108069	1.101249	1.1082111859124157	1.1013912960069296	1.1011181868460058	1.0942968423984598
0.001844	0.163727	-0.003253	5418.089129541509	1.107957	1.101150	1.108099340294514	1.101292450508566	1.101006341228104	1.0941979969000961
0.001845	0.163376	-0.003265	5406.479487541509	1.107844	1.101052	1.1079864174855631	1.101194527759384	1.1008934184191532	1.0941000741509141
0.001846	0.163208	-0.003247	5400.9270495415085	1.107731	1.100946	1.1078734946766122	1.101088605010202	1.100780495610202	1.0939941514017322
0.001847	0.162796	-0.003271	5387.2983395415085	1.107618	1.100850	1.1077605718676613	1.1009926822610203	1.1006675728012514	1.0938982286525505
0.001849	0.162491	-0.003278	5377.202998541509	1.107504	1.100749	1.1076467262497594	1.1008918367626563	1.1005537271833492	1.0937973831541865
0.001850	0.162262	-0.003284	5369.631492541509	1.107390	1.100645	1.1075328034408085	1.1007879140134746	1.1004398043743984	1.0936934604050048
0.001851	0.161926	-0.003259	5358.526617541509	1.107277	1.100546	1.1074198806318576	1.1006889912642925	1.1003268815654477	1.0935945376558227
0.001852	0.161591	-0.003253	5347.421742541509	1.107164	1.100447	1.1073069578229067	1.1005900685151107	1.1002139587564965	1.0934956149066408
0.001854	0.161285	-0.003333	5337.326401541509	1.107049	1.100344	1.1071921122050048	1.1004872230167468	1.1000991131385947	1.093392769408277
0.001855	0.161072	-0.003308	5330.259662541509	1.106934	1.100238	1.107077189396054	1.100381300267565	1.0999841903296441	1.0932868466590953
0.001856	0.160690	-0.003314	5317.640486541509	1.106819	1.100139	1.106962266587103	1.100282377518383	1.0998692675206931	1.0931879239099132
0.001857	0.160400	-0.003308	5308.049912541509	1.106704	1.100037	1.106847343778152	1.1001804547692011	1.0997543447117422	1.0930860011607313
0.001859	0.160095	-0.003345	5297.954571541509	1.106589	1.099934	1.1067324981602502	1.1000776092708373	1.0996394990938403	1.0929831556623675
0.001860	0.159805	-0.003326	5288.363997541509	1.106474	1.099830	1.1066175753512992	1.0999736865216556	1.0995245762848893	1.0928792329131858
0.001861	0.159439	-0.003320	5276.249587541509	1.106358	1.099730	1.1065016525423483	1.0998737637724736	1.0994086534759382	1.0927793101640038
0.001862	0.159210	-0.003339	5268.678082541509	1.106243	1.099624	1.1063867297333976	1.0997678410232916	1.0992937306669877	1.0926733874148218
0.001864	0.158875	-0.003326	5257.573206541509	1.106127	1.099523	1.1062708841154958	1.0996669955249279	1.0991778850490856	1.092572541916458
0.001865	0.158585	-0.003326	5247.982632541509	1.106012	1.099420	1.1061559613065448	1.099564072775746	1.0990629622401347	1.0924696191672763
0.001866	0.158295	-0.003345	5238.392059541509	1.105896	1.099316	1.106040038497594	1.099460150026564	1.098947039431184	1.0923656964180941
0.001867	0.158005	-0.003387	5228.801485541509	1.105779	1.099211	1.105923115688643	1.099355227277382	1.0988301166222332	1.0922607736689123
0.001869	0.157669	-0.003381	5217.696609541509	1.105661	1.099107	1.105805270070741	1.0992513817790184	1.0987122710043309	1.0921569281705485
0.001870	0.157379	-0.003400	5208.106035541509	1.105544	1.099001	1.1056883472617902	1.0991454590298362	1.09859534819538	1.0920510054213663
0.001871	0.157059	-0.003424	5197.505927541509	1.105425	1.098896	1.1055694244528393	1.0990405362806546	1.0984764253864294	1.0919460826721847
0.001872	0.156769	-0.003412	5187.915353541509	1.105307	1.098790	1.1054515016438884	1.0989346135314726	1.0983585025774785	1.0918401599230028
0.001874	0.156418	-0.003418	5176.305711541509	1.105188	1.098686	1.1053326560259866	1.0988307680331089	1.0982396569595765	1.091736314424639
0.001875	0.156189	-0.003436	5168.734205541509	1.105069	1.098577	1.1052137332170358	1.0987218452839267	1.0981207341506258	1.0916273916754569
0.001876	0.155838	-0.003400	5157.124563541509	1.104951	1.098473	1.1050958104080848	1.098617922534745	1.0980028113416749	1.0915234689262752
0.001877	0.155533	-0.003406	5147.029222541509	1.104833	1.098368	1.1049778875991338	1.0985129997855632	1.097884888532724	1.0914185461770933
0.001879	0.155228	-0.003436	5136.9338815415085	1.104714	1.098261	1.1048590419812319	1.0984061542871992	1.097766042914822	1.0913117006787294
0.001880	0.154953	-0.003430	5127.848074541509	1.104595	1.098154	1.104740119172281	1.0982992315380173	1.0976471201058708	1.0912047779295475
0.001881	0.154633	-0.003455	5117.2479665415085	1.104475	1.098047	1.1046201963633302	1.0981923087888354	1.09752719729692	1.0910978551803656
0.001882	0.154373	-0.003485	5108.666926541509	1.104355	1.097938	1.1045002735543792	1.0980833860396535	1.0974072744879693	1.0909889324311837
0.001884	0.154037	-0.003473	5097.562051541509	1.104235	1.097831	1.1043804279364775	1.0979765405412898	1.0972874288700676	1.09088208693282
0.001885	0.153671	-0.003448	5085.447642541509	1.104115	1.097727	1.1042605051275265	1.0978726177921077	1.0971675060611163	1.0907781641836378
0.001886	0.153366	-0.003485	5075.3523015415085	1.103994	1.097619	1.1041395823185756	1.0977646950429258	1.0970465832521654	1.090670241434456
0.001887	0.153107	-0.003485	5066.771261541509	1.103873	1.097509	1.1040186595096246	1.097654772293744	1.0969256604432145	1.0905603186852741
0.001889	0.152786	-0.003503	5056.171153541509	1.103752	1.097401	1.1038978138917228	1.0975469267953804	1.0968048148253127	1.0904524731869105
0.001890	0.152512	-0.003485	5047.085346541509	1.103631	1.097291	1.1037768910827719	1.0974370040461983	1.0966838920163617	1.0903425504377284
0.001891	0.152222	-0.003534	5037.494772541509	1.103509	1.097181	1.103654968273821	1.0973270812970164	1.0965619692074111	1.0902326276885466
0.001892	0.151871	-0.003540	5025.885130541509	1.103386	1.097073	1.10353204546487	1.0972191585478344	1.09643904639846	1.0901247049393645
0.001894	0.151596	-0.003510	5016.799323541509	1.103264	1.096962	1.1034101998469683	1.0971083130494705	1.0963172007805584	1.0900138594410007
0.001895	0.151276	-0.003546	5006.199215541509	1.103141	1.096853	1.1032872770380173	1.0969993903002888	1.0961942779716072	1.089904936691819
0.001896	0.150986	-0.003528	4996.608641541509	1.103019	1.096743	1.1031653542290665	1.096889467551107	1.0960723551626566	1.0897950139426371
0.001897	0.150665	-0.003516	4986.008533541509	1.102897	1.096634	1.1030434314201154	1.096780544801925	1.0959504323537055	1.0896860911934552
0.001899	0.150299	-0.003571	4973.894124541509	1.102774	1.096526	1.1029205858022135	1.096672699303561	1.0958275867358034	1.089578245695091
0.001900	0.150146	-0.003522	4968.846453541509	1.102651	1.096409	1.1027976629932628	1.0965557765543792	1.0957046639268526	1.0894613229459094
0.001901	0.149734	-0.003583	4955.217743541509	1.102527	1.096303	1.1026737401843119	1.0964498538051974	1.0955807411179017	1.0893554001967276
0.001902	0.149429	-0.003577	4945.122402541509	1.102403	1.096191	1.102549817375361	1.0963379310560153	1.0954568183089508	1.0892434774475455
0.001904	0.149200	-0.003607	4937.550896541509	1.102278	1.096076	1.1024249717574592	1.0962230855576516	1.0953319726910493	1.0891286319491817
0.001905	0.148865	-0.003564	4926.446021541509	1.102154	1.095966	1.1023010489485083	1.0961131628084697	1.0952080498820984	1.0890187091999999
0.001906	0.148575	-0.003607	4916.8554475415085	1.102030	1.095853	1.1021771261395574	1.0960002400592876	1.0950841270731475	1.0889057864508178
0.001907	0.148224	-0.003607	4905.245805541509	1.101905	1.095743	1.1020522033306062	1.0958903173101058	1.094959204264196	1.088795863701636
0.001909	0.147995	-0.003577	4897.674299541509	1.101780	1.095628	1.1019273577127044	1.095775471811742	1.0948343586462945	1.0886810182032722
0.001910	0.147614	-0.003607	4885.055123541509	1.101655	1.095519	1.1018024349037536	1.0956665490625601	1.0947094358373435	1.0885720954540903
0.001911	0.147293	-0.003638	4874.455014541509	1.101530	1.095407	1.1016775120948026	1.0955546263133782	1.0945845130283924	1.0884601727049084
0.001912	0.147110	-0.003619	4868.397810541509	1.101404	1.095289	1.1015515892858518	1.0954367035641963	1.0944585902194417	1.0883422499557265
0.001914	0.146774	-0.003619	4857.292935541509	1.101279	1.095177	1.10142674366795	1.0953248580658326	1.0943337446015398	1.0882304044573627
0.001915	0.146393	-0.003638	4844.6737585415085	1.101153	1.095067	1.1013008208589992	1.0952149353166507	1.094207821792589	1.0881204817081809
0.001916	0.146149	-0.003638	4836.597486541509	1.101026	1.094951	1.1011738980500483	1.0950990125674687	1.0940808989836381	1.0880045589589988
0.001917	0.145844	-0.003662	4826.502145541509	1.100900	1.094837	1.101047975241097	1.094985089818287	1.093954976174687	1.087890636209817
0.001919	0.145538	-0.003656	4816.406804541509	1.100773	1.094723	1.1009211296231953	1.0948712443199229	1.0938281305567852	1.087776790711453
0.001920	0.145248	-0.003668	4806.816230541509	1.100646	1.094608	1.1007942068142444	1.0947563215707412	1.0937012077478343	1.0876618679622714
0.001921	0.144958	-0.003693	4797.225656541509	1.100518	1.094492	1.1006662840052936	1.0946403988215592	1.0935732849388837	1.0875459452130893
0.001922	0.144623	-0.003693	4786.120780541509	1.100390	1.094378	1.1005383611963426	1.0945264760723774	1.0934453621299327	1.0874320224639076
0.001924	0.144363	-0.003699	4777.539741541509	1.100261	1.094260	1.1004095155784408	1.0944086305740135	1.0933165165120307	1.0873141769655437
0.001925	0.144028	-0.003699	4766.434865541509	1.100133	1.094146	1.10028159276949	1.0942947078248317	1.09318859370308	1.087200254216362
0.001926	0.143707	-0.003705	4755.834757541509	1.100005	1.094031	1.100153669960539	1.0941797850756496	1.093060670894129	1.0870853314671798
0.001927	0.143372	-0.003748	4744.729882541509	1.099875	1.093915	1.100023747151588	1.0940638623264678	1.0929307480851778	1.086969408717998
0.001929	0.143112	-0.003778	4736.148842541509	1.099744	1.093795	1.0998929015336862	1.093944016828104	1.0927999024672763	1.0868495632196342
0.001930	0.142746	-0.003717	4724.034433541509	1.099615	1.093681	1.0997639787247353	1.0938300940789218	1.0926709796583252	1.086735640470452
0.001931	0.142487	-0.003748	4715.453393541509	1.099485	1.093562	1.0996340559157844	1.09371117132974	1.0925410568493743	1.0866167177212702
0.001932	0.142258	-0.003790	4707.881887541509	1.099354	1.093441	1.0995031331068335	1.0935902485805584	1.0924101340404233	1.0864957949720886
0.001934	0.141907	-0.003741	4696.272245541509	1.099224	1.093325	1.0993732874889317	1.0934744030821946	1.0922802884225216	1.0863799494737247
0.001935	0.141510	-0.003766	4683.148302541509	1.099093	1.093211	1.099242364679981	1.0933604803330124	1.092149365613571	1.0862660267245425
0.001936	0.141251	-0.003815	4674.567262541509	1.098961	1.093090	1.09911044187103	1.0932395575838305	1.0920174428046199	1.0861451039753607
0.001937	0.141022	-0.003815	4666.995756541509	1.098830	1.092967	1.0989795190620788	1.0931166348346488	1.0918865199956689	1.086022181226179
0.001939	0.140686	-0.003772	4655.890881541509	1.098698	1.092850	1.098847673444177	1.092999789336285	1.0917546743777669	1.0859053357278152
0.001940	0.140320	-0.003821	4643.776472541509	1.098566	1.092733	1.098715750635226	1.0928828665871029	1.0916227515688162	1.085788412978633
0.001941	0.140045	-0.003815	4634.690665541509	1.098434	1.092612	1.0985838278262752	1.092761943837921	1.091490828759865	1.0856674902294512
0.001942	0.139740	-0.003827	4624.595324541509	1.098301	1.092492	1.0984509050173243	1.092642021088739	1.0913579059509142	1.0855475674802693
0.001944	0.139465	-0.003809	4615.509517541509	1.098169	1.092371	1.0983190593994225	1.0925211755903754	1.0912260603330126	1.0854267219819056
0.001945	0.139206	-0.003864	4606.928477541509	1.098036	1.092249	1.0981861365904717	1.0923992528411934	1.0910931375240618	1.0853047992327236
0.001946	0.138885	-0.003821	4596.328369541509	1.097903	1.092129	1.0980532137815209	1.0922793300920115	1.090960214715111	1.0851848764835417
0.001947	0.138535	-0.003864	4584.718727541509	1.097769	1.092010	1.0979192909725697	1.0921604073428295	1.0908262919061595	1.0850659537343597
0.001949	0.138245	-0.003833	4575.128153541509	1.097636	1.091889	1.097786445354668	1.092039561844466	1.0906934462882578	1.0849451082359962
0.001950	0.137970	-0.003845	4566.042346541509	1.097503	1.091767	1.097653522545717	1.0919176390952838	1.090560523479307	1.084823185486814
0.001951	0.137589	-0.003870	4553.423170541509	1.097369	1.091649	1.0975195997367662	1.0917997163461022	1.090426600670356	1.0847052627376323
0.001952	0.137299	-0.003876	4543.832596541509	1.097234	1.091527	1.0973846769278153	1.09167779359692	1.0902916778614054	1.0845833399884501
0.001954	0.137039	-0.003888	4535.251556541509	1.097100	1.091403	1.0972508313099134	1.091553948098556	1.0901578322435035	1.0844594944900863
0.001955	0.136749	-0.003900	4525.660982541509	1.096964	1.091280	1.0971149085009626	1.0914310253493744	1.0900219094345527	1.0843365717409046
0.001956	0.136414	-0.003906	4514.556107541509	1.096829	1.091158	1.0969799856920115	1.0913091026001926	1.0898869866256016	1.0842146489917228
0.001957	0.136139	-0.003967	4505.470300541509	1.096692	1.091033	1.0968430628830605	1.0911841798510105	1.0897500638166506	1.0840897262425406
0.001959	0.135849	-0.003894	4495.879726541509	1.096556	1.090909	1.0967072172651589	1.0910603343526466	1.089614218198749	1.0839658807441768
0.001960	0.135468	-0.003937	4483.260550541509	1.096420	1.090789	1.0965712944562078	1.0909404116034649	1.0894782953897977	1.083845957994995
0.001961	0.135193	-0.003973	4474.174743541509	1.096282	1.090662	1.096433371647257	1.090813488854283	1.089340372580847	1.0837190352458133
0.001962	0.134903	-0.003961	4464.584169541509	1.096145	1.090537	1.096296448838306	1.0906885661051011	1.089203449771896	1.0835941124966313
0.001964	0.134598	-0.003949	4454.488828541509	1.096008	1.090413	1.0961596032204044	1.0905647206067373	1.0890666041539943	1.0834702669982674
0.001965	0.134277	-0.003961	4443.8887205415085	1.095871	1.090289	1.0960226804114535	1.0904407978575554	1.0889296813450433	1.0833463442490856
0.001966	0.134003	-0.003973	4434.802913541509	1.095733	1.090163	1.0958847576025024	1.0903148751083733	1.0887917585360922	1.0832204214999035
0.001967	0.133698	-0.003992	4424.707572541509	1.095595	1.090037	1.0957468347935515	1.0901889523591914	1.0886538357271416	1.0830944987507216
0.001969	0.133377	-0.003998	4414.107464541509	1.095456	1.089912	1.0956079891756496	1.0900641068608277	1.0885149901092395	1.0829696532523578
0.001970	0.133072	-0.004034	4404.012122541509	1.095317	1.089785	1.0954690663666988	1.0899371841116459	1.0883760673002887	1.082842730503176
0.001971	0.132767	-0.004016	4393.9167815415085	1.095177	1.089658	1.095329143557748	1.0898102613624638	1.0882361444913378	1.082715807753994
0.001972	0.132462	-0.004004	4383.821440541509	1.095039	1.089532	1.095191220748797	1.089684338613282	1.0880982216823871	1.0825898850048121
0.001974	0.132172	-0.003992	4374.230866541509	1.094900	1.089405	1.0950523751308952	1.0895574931149181	1.087959376064485	1.0824630395064483
0.001975	0.131943	-0.004041	4366.659361541509	1.094760	1.089275	1.0949124523219442	1.0894275703657363	1.087819453255534	1.0823331167572665
0.001976	0.131592	-0.004047	4355.049719541509	1.094620	1.089150	1.094772529512993	1.0893026476165544	1.0876795304465832	1.0822081940080845
0.001977	0.131241	-0.004016	4343.440076541509	1.094480	1.089025	1.0946326067040422	1.0891777248673724	1.0875396076376322	1.0820832712589026
0.001979	0.131073	-0.004053	4337.887639541509	1.094340	1.088891	1.0944927610861406	1.0890438793690087	1.0873997620197304	1.0819494257605389
0.001980	0.130569	-0.004059	4321.230326541509	1.094199	1.088771	1.0943518382771895	1.0889239566198268	1.0872588392107794	1.081829503011357
0.001981	0.130295	-0.004114	4312.144519541509	1.094057	1.088641	1.0942099154682388	1.0887940338706448	1.0871169164018286	1.081699580262175
0.001982	0.130096	-0.004108	4305.582547541509	1.093915	1.088507	1.0940679926592878	1.0886601111214629	1.0869749935928779	1.081565657512993
0.001984	0.129761	-0.004041	4294.477672541509	1.093774	1.088380	1.093927147041386	1.088533265623099	1.086834147974976	1.0814388120146292
0.001985	0.129410	-0.004089	4282.868030541509	1.093632	1.088253	1.093785224232435	1.0884063428739172	1.0866922251660251	1.0813118892654474
0.001986	0.129135	-0.004150	4273.782223541509	1.093489	1.088121	1.093642301423484	1.0882744201247352	1.0865493023570738	1.0811799665162654
0.001987	0.128860	-0.004126	4264.696416541509	1.093346	1.087989	1.093499378614533	1.0881424973755536	1.086406379548123	1.0810480437670837
0.001989	0.128494	-0.004095	4252.582007541509	1.093203	1.087862	1.0933565329966313	1.0880156518771897	1.0862635339302211	1.08092119826872
0.001990	0.128220	-0.004169	4243.496200541509	1.093059	1.087729	1.0932126101876805	1.0878827291280075	1.0861196111212705	1.0807882755195377
0.001991	0.127914	-0.004169	4233.400859541509	1.092915	1.087598	1.0930686873787296	1.0877518063788258	1.0859756883123195	1.080657352770356
0.001992	0.127670	-0.004102	4225.324586541509	1.092773	1.087465	1.0929267645697787	1.0876188836296439	1.0858337655033687	1.080524430021174
0.001994	0.127289	-0.004144	4212.705410541509	1.092629	1.087337	1.092782918951877	1.0874910381312801	1.0856899198854668	1.0803965845228103
0.001995	0.127029	-0.004218	4204.124370541509	1.092483	1.087203	1.092636996142926	1.087357115382098	1.085543997076516	1.0802626617736282
0.001996	0.126816	-0.004169	4197.057631541509	1.092339	1.087067	1.0924930733339748	1.0872211926329163	1.085400074267565	1.0801267390244464
0.001997	0.126419	-0.004156	4183.933688541509	1.092194	1.086939	1.092348150525024	1.0870932698837346	1.0852551514586142	1.0799988162752647
0.001999	0.126099	-0.004224	4173.333580541509	1.092048	1.086806	1.0922023049071221	1.0869604243853705	1.085109305840712	1.0798659707769007
0.002000	0.125854	-0.004211	4165.257307541509	1.091902	1.086670	1.0920563820981712	1.0868245016361886	1.084963383031761	1.0797300480277188
0.002001	0.125488	-0.004236	4153.142898541509	1.091755	1.086539	1.0919094592892205	1.0866935788870067	1.0848164602228105	1.0795991252785369
0.002002	0.125168	-0.004242	4142.542790541509	1.091608	1.086405	1.0917625364802694	1.0865596561378248	1.0846695374138595	1.079465202529355
0.002004	0.125031	-0.004211	4137.999886541509	1.091462	1.086264	1.0916166908623677	1.086418810639461	1.0845236917959578	1.0793243570309912
0.002005	0.124603	-0.004242	4123.866409541509	1.091315	1.086135	1.0914697680534169	1.0862898878902791	1.0843767689870067	1.0791954342818093
0.002006	0.124283	-0.004279	4113.266301541509	1.091167	1.086001	1.0913218452444657	1.0861559651410972	1.0842288461780556	1.0790615115326274
0.002007	0.124023	-0.004260	4104.685261541509	1.091019	1.085863	1.0911739224355148	1.0860180423919152	1.0840809233691049	1.0789235887834454
0.002009	0.123734	-0.004285	4095.0946875415093	1.090871	1.085727	1.091026076817613	1.0858821968935517	1.0839330777512028	1.0787877432850819
0.002010	0.123322	-0.004248	4081.4659775415093	1.090723	1.085597	1.0908781540086623	1.0857522741443695	1.0837851549422521	1.0786578205358996
0.002011	0.123062	-0.004327	4072.8849375415093	1.090574	1.085458	1.0907292311997112	1.0856133513951878	1.0836362321333013	1.078518897786718
0.002012	0.122833	-0.004285	4065.313431541509	1.090425	1.085319	1.0905803083907604	1.0854744286460056	1.0834873093243504	1.0783799750375358
0.002014	0.122482	-0.004321	4053.7037895415087	1.090275	1.085184	1.0904304627728587	1.0853395831476418	1.0833374637064486	1.078245129539172
0.002015	0.122208	-0.004315	4044.6179825415093	1.090125	1.085045	1.0902805399639077	1.08520066039846	1.0831875408974976	1.0781062067899903
0.002016	0.121933	-0.004370	4035.532175541509	1.089974	1.084906	1.0901296171549566	1.0850617376492782	1.0830366180885465	1.0779672840408083
0.002017	0.121613	-0.004333	4024.9320675415092	1.089824	1.084768	1.0899796943460056	1.0849238149000962	1.0828866952795955	1.0778293612916263
0.002019	0.121292	-0.004382	4014.3319595415096	1.089672	1.084630	1.089827848728104	1.0847859694017323	1.0827348496616938	1.0776915157932625
0.002020	0.121017	-0.004419	4005.246152541509	1.089519	1.084488	1.089674925919153	1.0846440466525504	1.0825819268527428	1.0775495930440806
0.002021	0.120697	-0.004382	3994.6460445415096	1.089367	1.084350	1.0895230031102021	1.0845061239033686	1.082430004043792	1.0774116702948988
0.002022	0.120361	-0.004388	3983.5411695415096	1.089215	1.084211	1.0893710803012513	1.0843672011541867	1.0822780812348411	1.077272747545717
0.002024	0.120056	-0.004443	3973.4458285415094	1.089061	1.084070	1.0892172346833495	1.084226355655823	1.0821242356169396	1.077131902047353
0.002025	0.119843	-0.004419	3966.3790895415095	1.088908	1.083926	1.0890643118743983	1.084082432906641	1.0819713128079882	1.0769879792981711
0.002026	0.119476	-0.004425	3954.264680541509	1.088754	1.083788	1.0889103890654475	1.083944510157459	1.0818173899990375	1.0768500565489891
0.002027	0.119186	-0.004449	3944.674106541509	1.088600	1.083645	1.0887564662564966	1.0838015874082771	1.0816634671900864	1.0767071337998073
0.002029	0.118851	-0.004474	3933.569231541509	1.088445	1.083505	1.088601620638595	1.0836617419099133	1.0815086215721847	1.0765672883014434
0.002030	0.118561	-0.004449	3923.978657541509	1.088291	1.083362	1.0884476978296438	1.0835188191607315	1.0813546987632336	1.0764243655522616
0.002031	0.118195	-0.004498	3911.864247541509	1.088135	1.083222	1.088291775020693	1.0833788964115494	1.0811987759542832	1.0762844428030796
0.002032	0.117981	-0.004504	3904.7975095415095	1.087979	1.083074	1.0881358522117421	1.0832309736623678	1.0810428531453322	1.076136520053898
0.002034	0.117630	-0.004504	3893.187866541509	1.087823	1.082933	1.0879800065938403	1.0830901281640037	1.0808870075274304	1.075995674555534
0.002035	0.117294	-0.004523	3882.082991541509	1.087666	1.082790	1.0878230837848892	1.082947205414822	1.0807300847184793	1.075852751806352
0.002036	0.117081	-0.004529	3875.0162535415093	1.087509	1.082642	1.0876661609759384	1.08279928266564	1.0805731619095282	1.0757048290571702
0.002037	0.116791	-0.004468	3865.4256795415095	1.087354	1.082499	1.0875112381669874	1.0826563599164583	1.0804182391005774	1.0755619063079884
0.002039	0.116409	-0.004498	3852.806502541509	1.087198	1.082359	1.0873553925490858	1.0825165144180944	1.0802623934826756	1.0754220608096245
0.002040	0.116135	-0.004553	3843.7206955415095	1.087040	1.082213	1.0871974697401348	1.0823705916689126	1.0801044706737248	1.0752761380604428
0.002041	0.115845	-0.004541	3834.1301215415087	1.086883	1.082067	1.087040546931184	1.0822246689197303	1.0799475478647738	1.0751302153112605
0.002042	0.115509	-0.004523	3823.0252465415087	1.086726	1.081924	1.086883624122233	1.0820817461705488	1.0797906250558231	1.074987292562079
0.002044	0.115158	-0.004565	3811.4156045415093	1.086568	1.081781	1.0867257785043312	1.081938900672185	1.079632779437921	1.074844447063715
0.002045	0.114944	-0.004596	3804.3488655415094	1.086409	1.081631	1.08656685569538	1.081788977923003	1.07947385662897	1.0746945243145332
0.002046	0.114685	-0.004529	3795.767826541509	1.086251	1.081484	1.0864089328864293	1.0816420551738208	1.0793159338200193	1.074547601565351
0.002047	0.114319	-0.004608	3783.6534165415096	1.086092	1.081340	1.0862500100774783	1.081498132424639	1.0791570110110684	1.0744036788161693
0.002049	0.114014	-0.004620	3773.5580755415094	1.085932	1.081192	1.0860901644595764	1.0813502869262752	1.0789971653931665	1.0742558333178054
0.002050	0.113724	-0.004614	3763.9675015415096	1.085772	1.081044	1.0859302416506256	1.0812023641770931	1.0788372425842154	1.0741079105686233
0.002051	0.113388	-0.004645	3752.8626265415096	1.085611	1.080897	1.0857693188416748	1.0810554414279114	1.0786763197752647	1.0739609878194416
0.002052	0.113129	-0.004657	3744.2815865415096	1.085449	1.080747	1.085607396032724	1.0809055186787295	1.0785143969663138	1.0738110650702597
0.002054	0.112839	-0.004657	3734.691012541509	1.085288	1.080597	1.085446550414822	1.0807556731803658	1.0783535513484122	1.073661219571896
0.002055	0.112503	-0.004657	3723.586137541509	1.085127	1.080450	1.0852856276058709	1.0806087504311837	1.078192628539461	1.0735142968227138
0.002056	0.112167	-0.004681	3712.481262541509	1.084964	1.080302	1.08512270479692	1.080460827682002	1.07802970573051	1.0733663740735322
0.002057	0.111908	-0.004675	3703.900222541509	1.084802	1.080150	1.0849607819879692	1.08030890493282	1.077867782921559	1.0732144513243502
0.002059	0.111588	-0.004688	3693.300114541509	1.084640	1.080001	1.0847989363700674	1.0801600594344563	1.0777059373036573	1.0730656058259864
0.002060	0.111298	-0.004712	3683.7095405415093	1.084476	1.079850	1.0846350135611165	1.0800091366852742	1.0775420144947065	1.0729146830768044
0.002061	0.110977	-0.004761	3673.109432541509	1.084312	1.079698	1.0844710907521655	1.0798572139360925	1.0773780916857554	1.0727627603276226
0.002062	0.110687	-0.004730	3663.518858541509	1.084147	1.079546	1.0843061679432147	1.0797052911869103	1.0772131688768045	1.0726108375784404
0.002064	0.110336	-0.004767	3651.9092165415095	1.083982	1.079395	1.084141322325313	1.0795544456885469	1.0770483232589028	1.072459992080077
0.002065	0.110046	-0.004810	3642.318642541509	1.083816	1.079241	1.0839753995163617	1.0794005229393646	1.0768824004499518	1.0723060693308948
0.002066	0.109802	-0.004785	3634.242369541509	1.083650	1.079086	1.083809476707411	1.079245600190183	1.0767164776410008	1.072151146581713
0.002067	0.109512	-0.004755	3624.6517955415093	1.083485	1.078932	1.08364455389846	1.0790916774410009	1.07655155483205	1.071997223832531
0.002069	0.109131	-0.004803	3612.032619541509	1.083318	1.078782	1.0834777082805582	1.0789418319426372	1.0763847092141483	1.0718473783341673
0.002070	0.108887	-0.004834	3603.9563465415094	1.083151	1.078625	1.0833107854716073	1.0787849091934552	1.0762177864051972	1.0716904555849853
0.002071	0.108566	-0.004773	3593.356238541509	1.082985	1.078472	1.0831448626626565	1.0786319864442735	1.0760518635962466	1.0715375328358037
0.002072	0.108231	-0.004828	3582.251363541509	1.082818	1.078319	1.0829779398537056	1.0784790636950914	1.0758849407872955	1.0713846100866216
0.002074	0.108017	-0.004865	3575.184624541509	1.082650	1.078159	1.0828100942358037	1.0783192181967276	1.0757170951693937	1.0712247645882578
0.002075	0.107666	-0.004840	3563.5749825415096	1.082482	1.078006	1.0826421714268526	1.0781662954475457	1.0755491723604425	1.0710718418390759
0.002076	0.107330	-0.004865	3552.4701075415096	1.082313	1.077851	1.0824732486179018	1.0780113726983638	1.075380249551492	1.070916919089894
0.002077	0.107040	-0.004889	3542.879533541509	1.082144	1.077694	1.0823043258089509	1.0778544499491818	1.075211326742541	1.070759996340712
0.002079	0.106766	-0.004871	3533.7937265415094	1.081975	1.077537	1.082135480191049	1.077697604450818	1.075042481124639	1.0706031508423481
0.002080	0.106445	-0.004840	3523.193618541509	1.081807	1.077382	1.0819675573820982	1.0775426817016363	1.0748745583156882	1.0704482280931664
0.002081	0.106125	-0.004913	3512.593510541509	1.081637	1.077225	1.0817976345731473	1.0773857589524545	1.0747046355067371	1.0702913053439846
0.002082	0.105804	-0.004932	3501.9934025415096	1.081466	1.077068	1.0816267117641964	1.0772288362032723	1.0745337126977863	1.0701343825948024
0.002084	0.105545	-0.004919	3493.4123625415095	1.081295	1.076908	1.0814558661462945	1.0770689907049085	1.0743628670798846	1.0699745370964386
0.002085	0.105209	-0.004956	3482.3074875415095	1.081124	1.076750	1.0812849433373435	1.0769110679557268	1.0741919442709333	1.069816614347257
0.002086	0.104919	-0.004956	3472.716913541509	1.080952	1.076590	1.0811130205283925	1.0767511452065446	1.0740200214619824	1.0696566915980747
0.002087	0.104614	-0.004968	3462.6215725415095	1.080780	1.076431	1.0809410977194418	1.0765922224573627	1.0738480986530319	1.069497768848893
0.002089	0.104324	-0.004999	3453.030998541509	1.080606	1.076270	1.08076725210154	1.076431376958999	1.0736742530351298	1.0693369233505292
0.002090	0.104034	-0.005005	3443.440424541509	1.080433	1.076108	1.080594329292589	1.0762694542098172	1.073501330226179	1.0691750006013474
0.002091	0.103775	-0.004999	3434.859384541509	1.080260	1.075946	1.0804214064836382	1.0761075314606352	1.073328407417228	1.0690130778521654
0.002092	0.103378	-0.005011	3421.735440541509	1.080086	1.075788	1.0802474836746874	1.0759496087114533	1.0731544846082772	1.0688551551029835
0.002094	0.103073	-0.005042	3411.640099541509	1.079911	1.075626	1.0800726380567853	1.0757877632130894	1.0729796389903754	1.0686933096046196
0.002095	0.102783	-0.005078	3402.049525541509	1.079735	1.075463	1.0798967152478343	1.0756248404639077	1.0728037161814243	1.0685303868554379
0.002096	0.102509	-0.005048	3392.9637185415095	1.079560	1.075299	1.0797217924388836	1.0754609177147256	1.0726287933724734	1.0683664641062558
0.002097	0.102142	-0.005090	3380.849309541509	1.079384	1.075138	1.0795458696299325	1.0752999949655437	1.0724528705635223	1.068205541357074
0.002099	0.101913	-0.005127	3373.2778035415095	1.079206	1.074970	1.079368024012031	1.07513214946718	1.072275024945621	1.0680376958587101
0.002100	0.101624	-0.005090	3363.687230541509	1.079030	1.074805	1.0791921012030798	1.0749672267179982	1.07209910213667	1.0678727731095283
0.002101	0.101288	-0.005072	3352.5823545415096	1.078854	1.074643	1.079016178394129	1.0748053039688161	1.0719231793277189	1.0677108503603463
0.002102	0.100952	-0.005109	3341.4774795415087	1.078677	1.074480	1.0788392555851782	1.0746423812196344	1.071746256518768	1.0675479276111646
0.002104	0.100693	-0.005145	3332.8964395415096	1.078499	1.074313	1.0786614099672762	1.0744755357212705	1.0715684109008663	1.0673810821128007
0.002105	0.100403	-0.005090	3323.305865541509	1.078322	1.074148	1.0784844871583252	1.0743106129720887	1.071391488091915	1.067216159363619
0.002106	0.100128	-0.005182	3314.2200585415094	1.078142	1.073980	1.0783045643493743	1.0741426902229065	1.0712115652829644	1.0670482366144367
0.002107	0.099762	-0.005188	3302.1056495415096	1.077963	1.073816	1.0781256415404235	1.073978767473725	1.0710326424740133	1.066884313865255
0.002109	0.099518	-0.005157	3294.029376541509	1.077784	1.073647	1.0779467959225217	1.073809921975361	1.0708537968561118	1.0667154683668911
0.002110	0.099167	-0.005182	3282.4197345415096	1.077604	1.073482	1.0777668731135708	1.073644999226179	1.0706738740471606	1.0665505456177091
0.002111	0.098846	-0.005212	3271.819626541509	1.077424	1.073315	1.0775869503046198	1.0734780764769971	1.07049395123821	1.0663836228685273
0.002112	0.098602	-0.005219	3263.7433535415094	1.077243	1.073144	1.077406027495669	1.0733071537278154	1.070313028429259	1.0662127001193455
0.002114	0.098236	-0.005219	3251.6289445415096	1.077062	1.072978	1.077225181877767	1.0731413082294514	1.0701321828113568	1.0660468546209816
0.002115	0.097992	-0.005231	3243.552671541509	1.076881	1.072807	1.077044259068816	1.0729703854802695	1.069951260002406	1.0658759318717996
0.002116	0.097702	-0.005243	3233.962097541509	1.076699	1.072637	1.0768623362598653	1.0728004627310876	1.0697693371934553	1.0657060091226178
0.002117	0.097351	-0.005237	3222.352455541509	1.076517	1.072470	1.0766804134509143	1.0726335399819058	1.0695874143845043	1.065539086373436
0.002119	0.097031	-0.005298	3211.752347541509	1.076334	1.072300	1.0764975678330124	1.072463694483542	1.0694045687666023	1.0653692408750721
0.002120	0.096786	-0.005304	3203.6760745415095	1.076150	1.072126	1.0763136450240616	1.0722897717343598	1.0692206459576514	1.06519531812589
0.002121	0.096390	-0.005304	3190.552131541509	1.075966	1.071959	1.0761297222151107	1.0721228489851782	1.0690367231487006	1.0650283953767083
0.002122	0.096161	-0.005359	3182.9806255415087	1.075780	1.071783	1.0759437994061598	1.0719469262359962	1.0688508003397499	1.0648524726275264
0.002124	0.095871	-0.005341	3173.390051541509	1.075595	1.071610	1.075758953788258	1.0717740807376324	1.068665954721848	1.0646796271291625
0.002125	0.095551	-0.005341	3162.7899435415093	1.075410	1.071438	1.075574030979307	1.0716021579884503	1.068481031912897	1.0645077043799804
0.002126	0.095245	-0.005365	3152.694602541509	1.075224	1.071265	1.075388108170356	1.0714292352392685	1.0682951091039459	1.0643347816307986
0.002127	0.094879	-0.005408	3140.5801935415093	1.075036	1.071092	1.0752001853614053	1.0712563124900865	1.0681071862949953	1.0641618588816166
0.002129	0.094635	-0.005444	3132.5039205415096	1.074848	1.070914	1.0750123397435034	1.0710784669917228	1.0679193406770935	1.063984013383253
0.002130	0.094330	-0.005383	3122.4085795415094	1.074661	1.070740	1.0748254169345526	1.070904544242541	1.0677324178681427	1.063810090634071
0.002131	0.093979	-0.005444	3110.798937541509	1.074473	1.070566	1.0746374941256016	1.070730621493359	1.0675444950591917	1.0636361678848891
0.002132	0.093735	-0.005463	3102.7226645415094	1.074284	1.070387	1.0744485713166507	1.070551698744177	1.0673555722502406	1.0634572451357072
0.002134	0.093414	-0.005432	3092.122556541509	1.074095	1.070212	1.0742597256987487	1.0703768532458133	1.0671667266323386	1.0632823996373435
0.002135	0.093094	-0.005463	3081.522448541509	1.073906	1.070036	1.0740708028897978	1.0702009304966313	1.066977803823388	1.0631064768881615
0.002136	0.092804	-0.005493	3071.9318745415094	1.073716	1.069858	1.0738808800808468	1.0700230077474495	1.0667878810144367	1.0629285541389797
0.002137	0.092468	-0.005444	3060.8269995415094	1.073526	1.069682	1.073690957271896	1.0698470849982675	1.0665979582054859	1.0627526313897977
0.002139	0.092239	-0.005505	3053.255493541509	1.073336	1.069501	1.0735011116539943	1.0696662394999037	1.0664081125875842	1.0625717858914339
0.002140	0.091919	-0.005518	3042.6553855415095	1.073145	1.069323	1.0733101888450434	1.0694883167507219	1.0662171897786332	1.062393863142252
0.002141	0.091568	-0.005530	3031.045743541509	1.072953	1.069146	1.0731182660360925	1.06931139400154	1.0660252669696826	1.0622169403930701
