Repository: pietracorvo/HystAPI

# Example data

The example data in this folder is from measurements performed during my physics bachelor.

The material is **FeSi3** (iron with 3% silicon), aka 'electrical steel', the standard material for ring cores in trafos. 

Four of the five samples where treated with high pressure torison (HPT, 20 rotations at 20GPa), to achieve nanocristallisation of the grains, which has a huge impact on the magnetic properties of the material. The HPT deformation was done at 77K (under liquid nitrogen) and at 293K (at room temperature). Afterwards some samples were heat treated at a temperature of 493K (for two hours) to anneal defects from the deformation process.

The five samples are:

File: testData/FeSi3_LN/G4_748V_100Hz_800000Fs0.txt (part 7 of 57)
--------------------------
t	U1	U2	H	Braw	Jraw	B_drift	 J_drift	B_corr	J_corr
0.002137	0.256821	0.001086	8496.052926148004	1.132751	1.122075	1.1331249986416547	1.1224489020706347	1.1253177127792209	1.1146428940912696
0.002139	0.257004	0.001074	8502.110130148003	1.132788	1.122105	1.1331623486637805	1.122479252002381	1.1253550628013467	1.1146732440230158
0.002140	0.257202	0.001056	8508.672102148003	1.132825	1.122134	1.1331995236748436	1.122508426968254	1.1253922378124095	1.1147024189888888
0.002141	0.257355	0.001123	8513.719772148004	1.132864	1.122166	1.1332386986859069	1.122540601934127	1.125431412823473	1.114734593954762
0.002142	0.257446	0.001111	8516.748375148003	1.132902	1.122200	1.1332768736969698	1.1225747769	1.125469587834536	1.114768768920635
0.002144	0.257675	0.001074	8524.319880148003	1.132940	1.122228	1.1333152237190958	1.122603126831746	1.125507937856662	1.1147971188523809
0.002145	0.257812	0.001093	8528.862784148003	1.132978	1.122260	1.1333533987301587	1.1226353017976192	1.1255461128677249	1.114829293818254
0.002146	0.257950	0.001111	8533.405687148004	1.133016	1.122293	1.1333915737412217	1.122668476763492	1.1255842878787878	1.1148624687841269
0.002147	0.258057	0.001105	8536.939057148003	1.133054	1.122327	1.1334297487522849	1.1227026517293652	1.1256224628898508	1.11489664375
0.002149	0.258286	0.001105	8544.510563148004	1.133093	1.122356	1.1334690987744107	1.122732001661111	1.1256618129119769	1.114925993681746
0.002150	0.258392	0.001111	8548.043932148003	1.133131	1.122390	1.133507273785474	1.122766176626984	1.1256999879230398	1.114960168647619
0.002151	0.258530	0.001080	8552.586835148004	1.133169	1.122421	1.1335454487965368	1.122797351592857	1.1257381629341028	1.114991343613492
0.002152	0.258713	0.001056	8558.644040148003	1.133206	1.122451	1.1335826238075997	1.1228275265587302	1.1257753379451656	1.115021518579365
0.002154	0.258881	0.001123	8564.196478148004	1.133244	1.122482	1.1336209738297258	1.122858876490476	1.125813687967292	1.115052868511111
0.002155	0.258972	0.001111	8567.225080148004	1.133282	1.122517	1.1336591488407888	1.1228940514563492	1.125851862978355	1.115088043476984
0.002156	0.259171	0.001074	8573.787051148003	1.133320	1.122546	1.133697323851852	1.1229232264222222	1.125890037989418	1.115117218442857
0.002157	0.259323	0.001105	8578.834722148003	1.133358	1.122578	1.133735498862915	1.1229554013880954	1.1259282130004808	1.1151493934087302
0.002159	0.259476	0.001080	8583.882393148004	1.133396	1.122609	1.1337738488850408	1.1229867513198413	1.1259665630226068	1.1151807433404761
0.002160	0.259567	0.001068	8586.910995148004	1.133433	1.122642	1.1338110238961039	1.1230199262857141	1.12600373803367	1.115213918306349
0.002161	0.259766	0.001068	8593.472966148003	1.133470	1.122672	1.133848198907167	1.1230501012515872	1.1260409130447329	1.115244093272222
0.002162	0.259888	0.001117	8597.511103148003	1.133508	1.122705	1.1338863739182299	1.1230832762174603	1.1260790880557958	1.1152772682380951
0.002164	0.260056	0.001117	8603.063540148003	1.133547	1.122736	1.133925723940356	1.1231146261492062	1.126118438077922	1.115308618169841
0.002165	0.260223	0.001093	8608.615978148004	1.133585	1.122768	1.133963898951419	1.1231468011150794	1.1261566130889848	1.1153407931357142
0.002166	0.260345	0.001111	8612.654114148003	1.133623	1.122801	1.134002073962482	1.1231799760809522	1.1261947881000482	1.115373968101587
0.002167	0.260452	0.001105	8616.187484148004	1.133662	1.122834	1.134041248973545	1.1232131510468255	1.126233963111111	1.1154071430674604
0.002169	0.260651	0.001056	8622.749455148003	1.133699	1.122863	1.134078598995671	1.1232425009785714	1.1262713131332371	1.1154364929992062
0.002170	0.260880	0.001105	8630.320961148003	1.133737	1.122892	1.134116774006734	1.1232716759444445	1.1263094881443	1.1154656679650794
0.002171	0.260971	0.001080	8633.349564148004	1.133774	1.122926	1.134153949017797	1.1233058509103175	1.126346663155363	1.1154998429309524
0.002172	0.261139	0.001074	8638.902001148004	1.133811	1.122956	1.13419112402886	1.1233360258761906	1.1263838381664262	1.1155300178968255
0.002174	0.261322	0.001062	8644.959206148003	1.133849	1.122985	1.1342294740509862	1.1233653758079365	1.126422188188552	1.1155593678285713
0.002175	0.261475	0.001123	8650.006876148003	1.133887	1.123017	1.1342676490620491	1.1233975507738094	1.126460363199615	1.1155915427944443
0.002176	0.261566	0.001105	8653.035479148004	1.133925	1.123052	1.134305824073112	1.1234327257396826	1.126498538210678	1.1156267177603174
0.002177	0.261734	0.001025	8658.587916148004	1.133961	1.123081	1.134341999084175	1.1234619007055555	1.1265347132217411	1.1156558927261904
0.002179	0.261932	0.001099	8665.149888148004	1.133999	1.123110	1.1343803491063011	1.1234912506373016	1.126573063243867	1.1156852426579364
0.002180	0.261993	0.001099	8667.168956148003	1.134037	1.123146	1.134418524117364	1.1235274256031746	1.12661123825493	1.1157214176238095
0.002181	0.262177	0.001056	8673.226161148003	1.134074	1.123175	1.1344556991284271	1.1235566005690476	1.1266484132659933	1.1157505925896825
0.002182	0.262360	0.001074	8679.283365148003	1.134111	1.123205	1.1344928741394902	1.1235867755349207	1.1266855882770561	1.1157807675555556
0.002184	0.262482	0.001086	8683.321502148003	1.134148	1.123237	1.1345302241616162	1.1236191254666668	1.1267229382991824	1.1158131174873016
0.002185	0.262680	0.001062	8689.883473148004	1.134185	1.123266	1.1345673991726792	1.1236483004325397	1.1267601133102452	1.1158422924531746
0.002186	0.262833	0.001080	8694.931144148004	1.134223	1.123297	1.1346055741837422	1.1236794753984127	1.1267982883213081	1.1158734674190476
0.002187	0.262955	0.001074	8698.969280148003	1.134260	1.123329	1.1346427491948052	1.1237116503642857	1.1268354633323714	1.1159056423849205
0.002189	0.263031	0.001013	8701.493116148004	1.134295	1.123361	1.1346780992169312	1.1237440002960317	1.1268708133544973	1.1159379923166666
0.002190	0.263260	0.001050	8709.064621148003	1.134332	1.123388	1.1347152742279942	1.1237711752619048	1.1269079883655602	1.1159651672825397
0.002191	0.263428	0.001050	8714.617059148004	1.134368	1.123417	1.1347514492390574	1.1238003502277778	1.1269441633766233	1.1159943422484127
0.002192	0.263489	0.001038	8716.636127148004	1.134404	1.123451	1.1347876242501203	1.1238345251936508	1.1269803383876864	1.1160285172142856
0.002194	0.263702	0.001050	8723.702866148004	1.134440	1.123478	1.1348239742722461	1.1238618751253968	1.127016688409812	1.1160558671460317
0.002195	0.263916	0.001080	8730.769604148003	1.134478	1.123507	1.1348621492833093	1.1238910500912698	1.1270548634208755	1.1160850421119046
0.002196	0.263947	0.001062	8731.779139148004	1.134514	1.123542	1.1348983242943722	1.123926225057143	1.1270910384319381	1.1161202170777778
0.002197	0.264130	0.001038	8737.836343148003	1.134551	1.123571	1.1349354993054355	1.1239554000230159	1.1271282134430014	1.1161493920436507
0.002199	0.264343	0.001050	8744.903082148003	1.134587	1.123599	1.1349718493275613	1.123983749954762	1.1271645634651275	1.1161777419753969
0.002200	0.264481	0.001117	8749.445985148004	1.134625	1.123631	1.1350100243386243	1.124015924920635	1.1272027384761905	1.1162099169412698
0.002201	0.264587	0.001050	8752.979355148003	1.134662	1.123663	1.1350471993496873	1.1240480998865081	1.1272399134872533	1.116242091907143
0.002202	0.264755	0.001013	8758.531792148004	1.134698	1.123692	1.1350833743607502	1.1240772748523808	1.1272760884983164	1.1162712668730157
0.002204	0.264908	0.001086	8763.579463148004	1.134735	1.123722	1.1351207243828765	1.124107624784127	1.1273134385204426	1.116301616804762
0.002205	0.265045	0.001062	8768.122366148003	1.134772	1.123754	1.1351578993939393	1.12413979975	1.1273506135315055	1.1163337917706349
0.002206	0.265198	0.001050	8773.170037148004	1.134808	1.123784	1.1351940744050024	1.1241699747158729	1.1273867885425686	1.1163639667365077
0.002207	0.265396	0.001068	8779.732008148003	1.134845	1.123813	1.1352312494160655	1.124199149681746	1.1274239635536314	1.116393141702381
0.002209	0.265457	0.001080	8781.751077148003	1.134882	1.123847	1.1352685994381915	1.1242334996134922	1.1274613135757576	1.116427491634127
0.002210	0.265701	0.001025	8789.827350148003	1.134918	1.123873	1.1353047744492546	1.124259674579365	1.1274974885868208	1.1164536665999998
0.002211	0.265854	0.001031	8794.875020148003	1.134954	1.123903	1.1353409494603175	1.1242898495452383	1.1275336635978834	1.116483841565873
0.002212	0.265976	0.001093	8798.913156148003	1.134991	1.123935	1.1353781244713805	1.124322024511111	1.1275708386089467	1.1165160165317458
0.002214	0.266098	0.001056	8802.951293148004	1.135028	1.123966	1.1354154744935063	1.124353374442857	1.1276081886310725	1.116547366463492
0.002215	0.266251	0.001025	8807.998963148004	1.135064	1.123996	1.1354516495045697	1.1243835494087302	1.1276443636421356	1.116577541429365
0.002216	0.266434	0.001062	8814.056168148003	1.135100	1.124025	1.1354878245156326	1.1244127243746032	1.1276805386531987	1.116606716395238
0.002217	0.266541	0.001025	8817.589537148004	1.135136	1.124056	1.1355239995266955	1.1244438993404762	1.1277167136642614	1.116637891361111
0.002219	0.266739	0.001038	8824.151509148003	1.135172	1.124084	1.1355603495488216	1.1244722492722223	1.1277530636863875	1.1166662412928572
0.002220	0.266937	0.001056	8830.713481148003	1.135209	1.124112	1.1355975245598844	1.1245004242380952	1.1277902386974503	1.11669441625873
0.002221	0.267029	0.001062	8833.742083148003	1.135245	1.124145	1.1356336995709477	1.1245335992039682	1.1278264137085139	1.116727591224603
0.002222	0.267212	0.001001	8839.799288148004	1.135280	1.124172	1.1356688745820107	1.1245607741698411	1.1278615887195769	1.116754766190476
0.002224	0.267349	0.001044	8844.342191148004	1.135317	1.124203	1.1357062246041365	1.1245921241015873	1.1278989387417027	1.1167861161222221
0.002225	0.267517	0.001074	8849.894629148004	1.135353	1.124233	1.1357423996151996	1.1246222990674604	1.1279351137527658	1.1168162910880952
0.002226	0.267639	0.001025	8853.932765148003	1.135389	1.124263	1.1357785746262625	1.1246524740333332	1.1279712887638285	1.116846466053968
0.002227	0.267807	0.001038	8859.485203148004	1.135425	1.124293	1.1358147496373256	1.1246826489992063	1.1280074637748916	1.1168766410198412
0.002229	0.267960	0.001099	8864.532873148004	1.135463	1.124324	1.1358530996594516	1.1247139989309525	1.1280458137970175	1.1169079909515873
0.002230	0.268112	0.001038	8869.580544148004	1.135499	1.124354	1.1358892746705147	1.1247441738968256	1.1280819888080806	1.1169381659174604
0.002231	0.268250	0.001025	8874.123447148004	1.135535	1.124384	1.1359254496815776	1.1247743488626984	1.1281181638191438	1.1169683408833333
0.002232	0.268417	0.001044	8879.675885148003	1.135571	1.124413	1.1359616246926407	1.1248035238285716	1.1281543388302069	1.1169975158492065
0.002234	0.268539	0.001068	8883.714021148004	1.135608	1.124445	1.1359989747147667	1.1248358737603175	1.1281916888523327	1.1170298657809523
0.002235	0.268616	0.001050	8886.237856148004	1.135644	1.124478	1.1360351497258299	1.1248690487261905	1.1282278638633958	1.1170630407468254
0.002236	0.268906	0.001031	8895.828430148003	1.135680	1.124502	1.1360713247368928	1.1248932236920635	1.128264038874459	1.1170872157126983
0.002237	0.268997	0.001025	8898.857033148004	1.135716	1.124533	1.1361074997479557	1.1249243986579365	1.1283002138855216	1.1171183906785713
0.002239	0.269180	0.001038	8904.914237148003	1.135751	1.124562	1.1361428497700816	1.1249537485896826	1.1283355639076476	1.1171477406103174
0.002240	0.269333	0.001013	8909.961908148003	1.135787	1.124591	1.136179024781145	1.1249829235555555	1.1283717389187111	1.1171769155761904
0.002241	0.269455	0.001062	8914.000044148004	1.135823	1.124622	1.1362151997922079	1.1250140985214285	1.1284079139297738	1.1172080905420634
0.002242	0.269577	0.001019	8918.038181148004	1.135859	1.124652	1.1362513748032708	1.1250442734873016	1.128444088940837	1.1172382655079365
0.002244	0.269775	0.001025	8924.600152148003	1.135895	1.124680	1.1362877248253969	1.1250726234190476	1.128480438962963	1.1172666154396824
0.002245	0.269943	0.001074	8930.152590148004	1.135932	1.124710	1.1363248998364597	1.1251027983849207	1.1285176139740258	1.1172967904055555
0.002246	0.270050	0.001080	8933.685959148004	1.135969	1.124743	1.136362074847523	1.1251359733507937	1.128554788985089	1.1173299653714286
0.002247	0.270187	0.001001	8938.228863148004	1.136004	1.124772	1.136397249858586	1.1251651483166667	1.128589963996152	1.1173591403373015
0.002249	0.270416	0.001050	8945.800368148004	1.136040	1.124799	1.1364335998807118	1.1251924982484127	1.1286263140182777	1.1173864902690476
0.002250	0.270538	0.001038	8949.838505148004	1.136076	1.124830	1.136469774891775	1.1252236732142857	1.1286624890293409	1.1174176652349206
0.002251	0.270630	0.001007	8952.867107148004	1.136111	1.124861	1.136504949902838	1.1252548481801588	1.1286976640404038	1.1174488402007936
0.002252	0.270828	0.000977	8959.429079148003	1.136145	1.124887	1.136539124913901	1.1252810231460317	1.1287318390514671	1.1174750151666666
0.002254	0.270996	0.001031	8964.981516148004	1.136181	1.124915	1.136575474936027	1.125309373077778	1.1287681890735932	1.1175033650984127
0.002255	0.271027	0.001038	8965.991050148003	1.136216	1.124950	1.1366106499470898	1.1253445480436506	1.1288033640846558	1.1175385400642854
0.002256	0.271301	0.001007	8975.076857148004	1.136251	1.124973	1.1366458249581528	1.1253677230095238	1.1288385390957187	1.1175617150301587
0.002257	0.271423	0.001019	8979.114994148003	1.136287	1.125004	1.136681999969216	1.1253988979753968	1.1288747141067819	1.1175928899960317
0.002259	0.271606	0.001050	8985.172198148004	1.136323	1.125032	1.136718349991342	1.125427247907143	1.128911064128908	1.1176212399277778
0.002260	0.271759	0.001019	8990.219869148003	1.136358	1.125061	1.136753525002405	1.125456422873016	1.128946239139971	1.1176504148936508
0.002261	0.271881	0.001019	8994.258005148004	1.136394	1.125092	1.136789700013468	1.125487597838889	1.128982414151034	1.1176815898595238
0.002262	0.272034	0.001007	8999.305676148004	1.136429	1.125120	1.136824875024531	1.1255157728047618	1.129017589162097	1.1177097648253966
0.002264	0.272217	0.001025	9005.362880148003	1.136464	1.125148	1.136860225046657	1.125544122736508	1.129052939184223	1.1177381147571428
0.002265	0.272339	0.001013	9009.401017148004	1.136500	1.125178	1.1368964000577202	1.125574297702381	1.1290891141952861	1.117768289723016
0.002266	0.272491	0.001056	9014.448687148004	1.136536	1.125208	1.136932575068783	1.125604472668254	1.1291252892063492	1.1177984646888888
0.002267	0.272644	0.000983	9019.496358148004	1.136570	1.125236	1.1369667500798462	1.125632647634127	1.129159464217412	1.1178266396547618
0.002269	0.272781	0.000983	9024.039261148004	1.136604	1.125265	1.137001100101972	1.125661997565873	1.129193814239538	1.117855989586508
0.002270	0.272919	0.001019	9028.582165148004	1.136639	1.125294	1.1370362751130352	1.125691172531746	1.1292289892506013	1.1178851645523809
0.002271	0.273041	0.001013	9032.620301148003	1.136674	1.125324	1.1370714501240982	1.125721347497619	1.1292641642616643	1.117915339518254
0.002272	0.273254	0.001007	9039.687040148003	1.136710	1.125350	1.1371076251351613	1.125747522463492	1.1293003392727274	1.117941514484127
0.002274	0.273422	0.001050	9045.239478148003	1.136746	1.125379	1.1371439751572872	1.125776872395238	1.129336689294853	1.1179708644158728
0.002275	0.273468	0.001019	9046.753779148003	1.136781	1.125413	1.1371791501683501	1.1258110473611112	1.129371864305916	1.118005039381746
0.002276	0.273682	0.001007	9053.820517148004	1.136816	1.125439	1.1372143251794131	1.1258372223269841	1.129407039316979	1.118031214347619
0.002277	0.273849	0.000977	9059.372955148003	1.136850	1.125466	1.1372485001904762	1.1258643972928573	1.1294412143280423	1.118058389313492
0.002279	0.274048	0.001031	9065.934927148004	1.136885	1.125493	1.1372838502126021	1.1258917472246033	1.1294765643501683	1.1180857392452381
0.002280	0.274139	0.001001	9068.963529148003	1.136920	1.125524	1.1373190252236651	1.125922922190476	1.1295117393612313	1.118116914211111
0.002281	0.274338	0.000989	9075.525501148004	1.136955	1.125551	1.137354200234728	1.1259500971563492	1.1295469143722943	1.118144089176984
0.002282	0.274490	0.001031	9080.573171148004	1.136990	1.125580	1.137389375245791	1.1259792721222222	1.1295820893833572	1.118173264142857
0.002284	0.274628	0.001007	9085.116075148004	1.137025	1.125609	1.1374247252679173	1.1260086220539682	1.1296174394054832	1.118202614074603
0.002285	0.274734	0.000995	9088.649444148003	1.137060	1.125639	1.1374599002789803	1.1260387970198413	1.1296526144165462	1.1182327890404762
0.002286	0.274948	0.001007	9095.716183148003	1.137095	1.125665	1.1374950752900432	1.126064971985714	1.1296877894276092	1.118258964006349
0.002287	0.275070	0.001038	9099.754319148004	1.137130	1.125696	1.1375302503011062	1.1260961469515873	1.1297229644386722	1.1182901389722222
0.002289	0.275223	0.001007	9104.801990148004	1.137166	1.125725	1.1375666003232323	1.1261254968833334	1.1297593144607982	1.1183194889039683
0.002290	0.275391	0.001019	9110.354427148004	1.137201	1.125753	1.1376017753342953	1.1261536718492065	1.1297944894718612	1.1183476638698413
0.002291	0.275543	0.001001	9115.402098148003	1.137236	1.125781	1.1376369503453583	1.1261818468150793	1.1298296644829242	1.1183758388357141
0.002292	0.275665	0.001013	9119.440234148004	1.137271	1.125811	1.1376721253564213	1.1262120217809524	1.1298648394939872	1.1184060138015872
0.002294	0.275833	0.001007	9124.992672148004	1.137306	1.125839	1.1377074753785472	1.1262403717126985	1.1299001895161132	1.1184343637333334
0.002295	0.275986	0.001025	9130.040342148004	1.137341	1.125868	1.1377426503896104	1.1262695466785715	1.1299353645271766	1.1184635386992063
0.002296	0.276123	0.000989	9134.583246148004	1.137375	1.125897	1.1377768254006735	1.1262987216444444	1.1299695395382394	1.1184927136650793
0.002297	0.276291	0.000983	9140.135683148002	1.137410	1.125924	1.1378120004117365	1.1263258966103173	1.1300047145493024	1.1185198886309522
0.002299	0.276443	0.001007	9145.183354148003	1.137444	1.125952	1.1378463504338623	1.1263542465420635	1.1300390645714282	1.1185482385626984
0.002300	0.276581	0.000995	9149.726257148004	1.137479	1.125981	1.1378815254449253	1.1263834215079365	1.1300742395824912	1.1185774135285713
0.002301	0.276718	0.000989	9154.269161148004	1.137513	1.126010	1.1379157004559886	1.1264125964738094	1.1301084145935545	1.1186065884944443
0.002302	0.276932	0.000995	9161.335899148004	1.137548	1.126036	1.1379508754670515	1.1264387714396826	1.1301435896046175	1.1186327634603175
0.002304	0.277023	0.001025	9164.364502148004	1.137583	1.126067	1.1379862254891775	1.1264701213714285	1.1301789396267434	1.1186641133920634
0.002305	0.277176	0.001007	9169.412172148004	1.137618	1.126096	1.1380214005002405	1.1264992963373015	1.1302141146378064	1.1186932883579364
0.002306	0.277374	0.000977	9175.974144148004	1.137652	1.126122	1.1380555755113035	1.1265254713031747	1.1302482896488697	1.1187194633238096
0.002307	0.277527	0.001031	9181.021814148004	1.137688	1.126151	1.1380917505223667	1.1265546462690474	1.1302844646599328	1.1187486382896823
0.002309	0.277603	0.001013	9183.545650148004	1.137723	1.126183	1.1381271005444926	1.1265869962007935	1.1303198146820588	1.1187809882214284
0.002310	0.277771	0.000989	9189.098087148004	1.137757	1.126210	1.1381612755555555	1.1266141711666666	1.1303539896931216	1.1188081631873015
0.002311	0.277924	0.000995	9194.145758148003	1.137792	1.126238	1.1381964505666184	1.1266423461325397	1.1303891647041846	1.1188363381531745
0.002312	0.278091	0.001019	9199.698195148003	1.137827	1.126266	1.1382316255776814	1.1266705210984127	1.1304243397152476	1.1188645131190476
0.002314	0.278290	0.001001	9206.260167148004	1.137861	1.126293	1.1382659755998077	1.1266978710301587	1.1304586897373738	1.1188918630507936
0.002315	0.278412	0.000989	9210.298303148003	1.137896	1.126322	1.1383011506108707	1.1267270459960317	1.1304938647484368	1.1189210380166665
0.002316	0.278549	0.001013	9214.841207148003	1.137931	1.126351	1.1383363256219337	1.1267562209619049	1.1305290397594998	1.1189502129825397
0.002317	0.278732	0.000989	9220.898411148004	1.137965	1.126378	1.1383705006329965	1.126783395927778	1.1305632147705627	1.1189773879484128
0.002319	0.278885	0.000983	9225.946082148004	1.137999	1.126406	1.1384048506551225	1.126811745859524	1.1305975647926885	1.1190057378801588
0.002320	0.279022	0.001001	9230.488985148004	1.138034	1.126435	1.1384400256661857	1.1268409208253969	1.130632739803752	1.1190349128460317
0.002321	0.279175	0.000995	9235.536656148004	1.138068	1.126463	1.1384742006772488	1.12686909579127	1.1306669148148147	1.1190630878119048
0.002322	0.279327	0.000995	9240.584326148004	1.138103	1.126491	1.1385093756883118	1.1268972707571427	1.1307020898258777	1.1190912627777776
0.002324	0.279495	0.000989	9246.136764148003	1.138137	1.126519	1.1385437257104376	1.126925620688889	1.1307364398480035	1.1191196127095238
0.002325	0.279648	0.001019	9251.184435148003	1.138172	1.126547	1.1385789007215006	1.126953795654762	1.1307716148590665	1.1191477876753968
0.002326	0.279770	0.000983	9255.222571148004	1.138207	1.126577	1.1386140757325638	1.1269839706206348	1.13080678987013	1.1191779626412697
0.002327	0.279938	0.000983	9260.775008148003	1.138241	1.126604	1.1386482507436269	1.127011145586508	1.1308409648811928	1.1192051376071428
0.002329	0.280121	0.000995	9266.832213148004	1.138275	1.126630	1.1386826007657527	1.127037495518254	1.1308753149033186	1.119231487538889
0.002330	0.280228	0.000970	9270.365582148004	1.138308	1.126659	1.1387157757768158	1.127066670484127	1.1309084899143818	1.1192606625047619
0.002331	0.280426	0.000928	9276.927554148004	1.138341	1.126684	1.1387489507878787	1.12709184545	1.130941664925445	1.119285837470635
0.002332	0.280518	0.000970	9279.956156148004	1.138375	1.126713	1.1387831257989418	1.127121020415873	1.1309758399365077	1.1193150124365079
0.002334	0.280701	0.000983	9286.013361148003	1.138409	1.126740	1.1388174758210678	1.127148370347619	1.131010189958634	1.119342362368254
0.002335	0.280823	0.000970	9290.051497148004	1.138442	1.126769	1.1388506508321308	1.127177545313492	1.1310433649696967	1.1193715373341269
0.002336	0.281036	0.000995	9297.118236148004	1.138477	1.126794	1.1388858258431938	1.127202720279365	1.1310785399807597	1.1193967123
0.002337	0.281128	0.001007	9300.146838148003	1.138511	1.126825	1.1389200008542568	1.127233895245238	1.131112714991823	1.119427887265873
0.002339	0.281311	0.000952	9306.204043148004	1.138545	1.126851	1.1389543508763829	1.1272602451769842	1.1311470650139488	1.119454237197619
0.002340	0.281464	0.000970	9311.251714148004	1.138578	1.126878	1.138987525887446	1.127287420142857	1.131180240025012	1.119481412163492
0.002341	0.281647	0.000964	9317.308918148003	1.138612	1.126904	1.1390217008985088	1.12731359510873	1.1312144150360748	1.119507587129365
0.002342	0.281799	0.000989	9322.356589148003	1.138646	1.126931	1.139055875909572	1.127340770074603	1.131248590047138	1.1195347620952378
0.002344	0.281891	0.000946	9325.385191148003	1.138679	1.126961	1.139089225931698	1.1273711200063492	1.1312819400692642	1.119565112026984
0.002345	0.282104	0.000995	9332.451930148003	1.138713	1.126986	1.139123400942761	1.1273962949722223	1.131316115080327	1.1195902869928571
0.002346	0.282196	0.000983	9335.480532148003	1.138747	1.127016	1.139157575953824	1.1274264699380954	1.1313502900913899	1.1196204619587302
0.002347	0.282394	0.000970	9342.042504148003	1.138781	1.127042	1.139191750964887	1.1274526449039683	1.1313844651024532	1.1196466369246032
0.002349	0.282501	0.000989	9345.575873148004	1.138815	1.127071	1.1392261009870128	1.1274819948357142	1.131418815124579	1.119675986856349
0.002350	0.282684	0.000958	9351.633078148003	1.138848	1.127097	1.139259275998076	1.1275081698015874	1.1314519901356421	1.1197021618222223
0.002351	0.282837	0.000964	9356.680748148003	1.138882	1.127125	1.139293451009139	1.1275363447674602	1.131486165146705	1.119730336788095
0.002352	0.283005	0.001007	9362.233186148003	1.138917	1.127152	1.139328626020202	1.1275635197333334	1.131521340157768	1.1197575117539682
0.002354	0.283096	0.000989	9365.261788148004	1.138951	1.127182	1.139362976042328	1.1275938696650794	1.1315556901798942	1.1197878616857142
0.002355	0.283234	0.000952	9369.804692148004	1.138984	1.127210	1.139396151053391	1.1276220446309524	1.131588865190957	1.1198160366515872
0.002356	0.283508	0.000989	9378.890499148003	1.139018	1.127233	1.139430326064454	1.1276452195968254	1.1316230402020202	1.1198392116174603
0.002357	0.283585	0.001019	9381.414334148003	1.139053	1.127265	1.1394655010755173	1.1276773945626983	1.1316582152130832	1.1198713865833332
0.002359	0.283722	0.000989	9385.957237148003	1.139088	1.127293	1.1395008510976432	1.1277057444944445	1.1316935652352091	1.1198997365150793
0.002360	0.283875	0.000934	9391.004908148003	1.139121	1.127320	1.1395340261087061	1.1277329194603176	1.1317267402462723	1.1199269114809525
0.002361	0.284073	0.001001	9397.566879148004	1.139155	1.127346	1.139568201119769	1.1277590944261904	1.1317609152573351	1.1199530864468252
0.002362	0.284195	0.000983	9401.605016148003	1.139189	1.127375	1.139602376130832	1.1277882693920636	1.131795090268398	1.1199822614126984
0.002364	0.284348	0.000983	9406.652686148003	1.139223	1.127403	1.1396367261529583	1.1278166193238095	1.1318294402905242	1.1200106113444444
0.002365	0.284515	0.000958	9412.205124148004	1.139256	1.127429	1.1396699011640212	1.1278427942896825	1.1318626153015874	1.1200367863103173
0.002366	0.284668	0.000983	9417.252794148004	1.139290	1.127457	1.139704076175084	1.1278709692555555	1.1318967903126502	1.1200649612761904
0.002367	0.284821	0.000995	9422.300465148004	1.139325	1.127485	1.139739251186147	1.1278991442214286	1.1319319653237132	1.1200931362420634
0.002369	0.284988	0.000977	9427.852903148003	1.139359	1.127512	1.1397736012082733	1.1279264941531746	1.1319663153458395	1.1201204861738094
0.002370	0.285156	0.000989	9433.405340148003	1.139393	1.127539	1.1398077762193364	1.1279536691190477	1.1320004903569023	1.1201476611396826
0.002371	0.285248	0.000989	9436.433942148004	1.139427	1.127569	1.1398419512303992	1.1279838440849206	1.1320346653679652	1.1201778361055554
0.002372	0.285416	0.000970	9441.986380148004	1.139461	1.127596	1.1398761262414623	1.1280110190507937	1.1320688403790284	1.1202050110714286
0.002374	0.285538	0.000970	9446.024516148003	1.139494	1.127624	1.1399094762635882	1.1280393689825396	1.1321021904011541	1.1202333610031745
0.002375	0.285736	0.000940	9452.586488148003	1.139527	1.127649	1.1399426512746513	1.1280645439484125	1.1321353654122173	1.1202585359690473
0.002376	0.285873	0.000952	9457.129391148004	1.139560	1.127677	1.1399758262857143	1.1280927189142858	1.1321685404232804	1.1202867109349206
0.002377	0.286011	0.001013	9461.672295148004	1.139595	1.127706	1.1400110012967772	1.128121893880159	1.1322037154343434	1.1203158859007938
0.002379	0.286148	0.000989	9466.215198148004	1.139629	1.127734	1.1400453513189033	1.1281502438119049	1.1322380654564692	1.1203442358325397
0.002380	0.286316	0.000934	9471.767636148003	1.139662	1.127760	1.1400785263299662	1.1281764187777779	1.1322712404675324	1.1203704107984127
0.002381	0.286453	0.000952	9476.310539148004	1.139695	1.127787	1.1401117013410293	1.128203593743651	1.1323044154785955	1.1203975857642858
0.002382	0.286591	0.000989	9480.853443148004	1.139729	1.127815	1.1401458763520924	1.1282317687095238	1.1323385904896583	1.1204257607301586
0.002384	0.286819	0.000964	9488.424949148004	1.139762	1.127839	1.1401792263742183	1.1282561186412698	1.1323719405117845	1.1204501106619047
0.002385	0.286942	0.000909	9492.463085148003	1.139794	1.127866	1.1402114013852813	1.128283293607143	1.1324041155228475	1.1204772856277778
0.002386	0.287109	0.000952	9498.015523148004	1.139827	1.127892	1.1402445763963442	1.1283094685730157	1.1324372905339102	1.1205034605936506
0.002387	0.287170	0.000964	9500.034591148004	1.139860	1.127923	1.1402777514074074	1.128340643538889	1.1324704655449733	1.1205346355595238
0.002389	0.287415	0.000946	9508.110864148004	1.139893	1.127945	1.1403111014295335	1.128362993470635	1.1325038155670994	1.1205569854912698
0.002390	0.287537	0.000958	9512.149000148003	1.139926	1.127974	1.1403442764405964	1.128392168436508	1.1325369905781626	1.1205861604571428
0.002391	0.287659	0.000958	9516.187137148003	1.139960	1.128002	1.1403784514516595	1.128420343402381	1.1325711655892254	1.1206143354230158
0.002392	0.287811	0.000928	9521.234807148003	1.139992	1.128028	1.1404106264627223	1.128446518368254	1.1326033406002884	1.1206405103888888
0.002394	0.288025	0.000983	9528.301546148003	1.140025	1.128052	1.1404439764848486	1.1284708683	1.1326366906224146	1.1206648603206348
0.002395	0.288086	0.000903	9530.320614148004	1.140057	1.128082	1.1404761514959116	1.128501043265873	1.1326688656334776	1.120695035286508
0.002396	0.288300	0.000940	9537.387353148004	1.140090	1.128105	1.1405093265069746	1.1285242182317459	1.1327020406445407	1.1207182102523807
0.002397	0.288452	0.000934	9542.435023148004	1.140122	1.128131	1.1405415015180376	1.128550393197619	1.1327342156556037	1.120744385218254
0.002399	0.288559	0.000977	9545.968393148003	1.140156	1.128161	1.1405758515401634	1.128580743129365	1.1327685656777295	1.12077473515
0.002400	0.288788	0.000983	9553.539898148003	1.140190	1.128185	1.1406100265512267	1.128604918095238	1.1328027406887928	1.1207989101158728
0.002401	0.288910	0.000958	9557.578035148003	1.140223	1.128213	1.1406432015622896	1.128633093061111	1.1328359156998555	1.1208270850817459
0.002402	0.289001	0.000928	9560.606637148003	1.140255	1.128242	1.1406753765733526	1.128662268026984	1.1328680907109185	1.1208562600476188
0.002404	0.289230	0.000928	9568.178143148003	1.140288	1.128264	1.1407087265954785	1.12868461795873	1.1329014407330447	1.1208786099793648
0.002405	0.289352	0.000940	9572.216279148004	1.140320	1.128292	1.1407409016065415	1.1287127929246032	1.1329336157441077	1.120906784945238
0.002406	0.289551	0.000946	9578.778251148004	1.140353	1.128316	1.1407740766176047	1.1287369678904764	1.1329667907551708	1.1209309599111112
0.002407	0.289597	0.000928	9580.292552148003	1.140385	1.128347	1.1408062516286677	1.1287681428563492	1.1329989657662338	1.120962134876984
0.002409	0.289810	0.000928	9587.359291148003	1.140417	1.128370	1.1408386016507936	1.1287914927880953	1.1330313157883598	1.1209854848087302
0.002410	0.289993	0.000946	9593.416495148003	1.140450	1.128395	1.1408717766618566	1.1288166677539684	1.1330644907994225	1.1210106597746032
0.002411	0.290085	0.000970	9596.445098148004	1.140483	1.128425	1.1409049516729195	1.1288468427198413	1.1330976658104857	1.121040834740476
0.002412	0.290222	0.000922	9600.988001148004	1.140516	1.128451	1.1409381266839829	1.1288730176857145	1.1331308408215488	1.1210670097063493
0.002414	0.290466	0.000928	9609.064274148004	1.140548	1.128473	1.1409704767061086	1.1288953676174605	1.1331631908436748	1.1210893596380953
0.002415	0.290482	0.000934	9609.569041148003	1.140580	1.128505	1.1410026517171716	1.1289275425833334	1.1331953658547378	1.1211215346039682
0.002416	0.290726	0.000916	9617.645314148003	1.140612	1.128526	1.1410348267282346	1.1289487175492063	1.1332275408658008	1.1211427095698412
0.002417	0.290878	0.000916	9622.692984148003	1.140644	1.128552	1.1410670017392976	1.1289748925150793	1.1332597158768638	1.1211688845357142
0.002419	0.290985	0.000958	9626.226354148004	1.140677	1.128580	1.1411003517614238	1.1290032424468253	1.13329306589899	1.1211972344674601
0.002420	0.291168	0.000934	9632.283558148003	1.140709	1.128605	1.1411325267724868	1.1290284174126985	1.133325240910053	1.1212224094333334
0.002421	0.291275	0.000940	9635.816928148004	1.140742	1.128633	1.1411657017835497	1.1290565923785714	1.1333584159211156	1.1212505843992062
0.002422	0.291504	0.000940	9643.388433148004	1.140774	1.128657	1.1411978767946127	1.1290807673444445	1.1333905909321786	1.1212747593650794
0.002424	0.291641	0.000946	9647.931337148004	1.140807	1.128683	1.1412312268167388	1.1291071172761906	1.1334239409543048	1.1213011092968255
0.002425	0.291779	0.000909	9652.474240148003	1.140839	1.128710	1.1412634018278018	1.1291342922420635	1.1334561159653678	1.1213282842626984
0.002426	0.292007	0.000946	9660.045746148004	1.140872	1.128733	1.141296576838865	1.1291574672079365	1.133489290976431	1.1213514592285714
0.002427	0.292084	0.000958	9662.569581148004	1.140904	1.128762	1.1413287518499278	1.1291866421738095	1.133521465987494	1.1213806341944443
0.002429	0.292191	0.000903	9666.102951148003	1.140936	1.128790	1.1413611018720538	1.1292149921055554	1.13355381600962	1.1214089841261903
0.002430	0.292389	0.000909	9672.664922148004	1.140968	1.128813	1.1413932768831168	1.1292381670714287	1.133585991020683	1.1214321590920635
0.002431	0.292572	0.000964	9678.722127148003	1.141001	1.128839	1.14142645189418	1.1292643420373014	1.133619166031746	1.1214583340579363
0.002432	0.292679	0.000958	9682.255496148004	1.141034	1.128867	1.141459626905243	1.1292925170031747	1.1336523410428092	1.1214865090238095
0.002434	0.292831	0.000922	9687.303167148004	1.141066	1.128893	1.1414919769273688	1.1293188669349206	1.1336846910649347	1.1215128589555554
0.002435	0.293030	0.000958	9693.865139148003	1.141099	1.128918	1.141525151938432	1.1293440419007938	1.133717866075998	1.1215380339214287
0.002436	0.293091	0.000946	9695.884207148003	1.141132	1.128948	1.1415583269494949	1.1293742168666667	1.133751041087061	1.1215682088873016
0.002437	0.293304	0.000958	9702.950946148003	1.141165	1.128973	1.141591501960558	1.1293993918325398	1.1337842160981242	1.1215933838531746
0.002439	0.293442	0.000952	9707.493849148004	1.141198	1.129000	1.141624851982684	1.1294267417642858	1.1338175661202499	1.1216207337849207
0.002440	0.293579	0.000946	9712.036752148004	1.141231	1.129027	1.141658026993747	1.1294539167301587	1.133850741131313	1.1216479087507936
0.002441	0.293732	0.000928	9717.084423148004	1.141263	1.129053	1.1416902020048099	1.129480091696032	1.133882916142376	1.1216740837166668
0.002442	0.293900	0.000916	9722.636861148003	1.141295	1.129078	1.1417223770158729	1.1295052666619048	1.133915091153439	1.1216992586825396
0.002444	0.294083	0.000909	9728.694065148004	1.141327	1.129102	1.141754727037999	1.1295296165936508	1.133947441175565	1.1217236086142857
0.002445	0.294174	0.000970	9731.722667148004	1.141360	1.129131	1.141787902049062	1.129558791559524	1.1339806161866282	1.1217527835801588
0.002446	0.294373	0.000928	9738.284639148003	1.141392	1.129155	1.141820077060125	1.1295829665253967	1.1340127911976912	1.1217769585460315
0.002447	0.294525	0.000946	9743.332310148004	1.141425	1.129182	1.141853252071188	1.1296101414912698	1.1340459662087539	1.1218041335119047
0.002449	0.294632	0.000946	9746.865679148003	1.141458	1.129210	1.1418866020933143	1.129638491423016	1.1340793162308804	1.1218324834436508
0.002450	0.294815	0.000928	9752.922884148004	1.141490	1.129234	1.141918777104377	1.129662666388889	1.134111491241943	1.1218566584095238
0.002451	0.294952	0.000916	9757.465787148003	1.141522	1.129261	1.14195095211544	1.129689841354762	1.134143666253006	1.1218838333753969
0.002452	0.295105	0.000946	9762.513458148003	1.141554	1.129287	1.141983127126503	1.1297160163206348	1.134175841264069	1.1219100083412696
0.002454	0.295197	0.000891	9765.542060148004	1.141586	1.129314	1.142015477148629	1.1297433662523808	1.134208191286195	1.1219373582730157
0.002455	0.295425	0.000909	9773.113566148004	1.141617	1.129336	1.1420466521596924	1.129765541218254	1.1342393662972583	1.1219595332388888
0.002456	0.295578	0.000903	9778.161236148004	1.141648	1.129361	1.1420778271707552	1.129790716184127	1.1342705413083212	1.1219847082047618
0.002457	0.295670	0.000903	9781.189839148003	1.141680	1.129389	1.1421100021818182	1.12981889115	1.1343027163193842	1.1220128831706349
0.002459	0.295868	0.000897	9787.751810148004	1.141711	1.129412	1.142141352203944	1.1298422410817461	1.13433406634151	1.122036233102381
0.002460	0.296082	0.000958	9794.818549148004	1.141743	1.129435	1.142173527215007	1.129865416047619	1.134366241352573	1.1220594080682538
0.002461	0.296097	0.000879	9795.323316148004	1.141775	1.129466	1.1422057022260703	1.1298965910134922	1.1343984163636365	1.122090583034127
0.002462	0.296371	0.000916	9804.409123148003	1.141806	1.129486	1.1422368772371334	1.129916765979365	1.1344295913746993	1.1221107579999998
0.002464	0.296494	0.000928	9808.447259148003	1.141838	1.129513	1.1422692272592592	1.129944115911111	1.1344619413968253	1.1221381079317458
0.002465	0.296646	0.000928	9813.494930148003	1.141870	1.129539	1.1423014022703222	1.1299702908769842	1.1344941164078883	1.122164282897619
0.002466	0.296768	0.000928	9817.533066148004	1.141902	1.129566	1.1423335772813852	1.1299974658428573	1.1345262914189513	1.1221914578634922
0.002467	0.296875	0.000909	9821.066436148003	1.141934	1.129593	1.1423657522924482	1.1300246408087302	1.1345584664300143	1.122218632829365
0.002469	0.297089	0.000934	9828.133174148003	1.141967	1.129617	1.1423991023145743	1.1300489907404763	1.1345918164521405	1.1222429827611111
0.002470	0.297211	0.000958	9832.171311148004	1.141999	1.129644	1.1424312773256373	1.1300761657063494	1.1346239914632035	1.1222701577269842
0.002471	0.297363	0.000867	9837.218981148004	1.142030	1.129669	1.1424624523367004	1.1301013406722222	1.1346551664742663	1.122295332692857
0.002472	0.297531	0.000922	9842.771419148003	1.142062	1.129693	1.1424946273477632	1.1301255156380954	1.1346873414853293	1.1223195076587302
0.002474	0.297638	0.000928	9846.304788148003	1.142093	1.129721	1.1425259773698895	1.1301538655698413	1.1347186915074556	1.1223478575904762
0.002475	0.297852	0.000867	9853.371527148003	1.142124	1.129742	1.1425571523809523	1.1301750405357143	1.1347498665185185	1.1223690325563491
0.002476	0.297974	0.000922	9857.409663148004	1.142156	1.129769	1.1425893273920154	1.1302022155015874	1.1347820415295815	1.1223962075222222
0.002477	0.298126	0.000916	9862.457334148003	1.142188	1.129794	1.1426215024030784	1.1302273904674602	1.1348142165406445	1.122421382488095
0.002479	0.298325	0.000922	9869.019305148004	1.142219	1.129818	1.1426528524252044	1.1302517403992063	1.1348455665627704	1.1224457324198411
0.002480	0.298462	0.000897	9873.562209148004	1.142251	1.129844	1.1426850274362674	1.1302779153650795	1.1348777415738334	1.1224719073857143
0.002481	0.298569	0.000922	9877.095578148004	1.142283	1.129871	1.1427172024473304	1.1303050903309524	1.1349099165848964	1.1224990823515872
0.002482	0.298691	0.000922	9881.133715148004	1.142314	1.129898	1.1427483774583935	1.1303322652968255	1.1349410915959597	1.1225262573174604
0.002484	0.298920	0.000879	9888.705220148004	1.142345	1.129919	1.1427797274805194	1.1303536152285714	1.1349724416180855	1.1225476072492062
0.002485	0.299088	0.000934	9894.257658148003	1.142377	1.129944	1.1428119024915824	1.1303787901944444	1.1350046166291485	1.1225727822150793
0.002486	0.299179	0.000916	9897.286260148003	1.142409	1.129972	1.1428440775026456	1.1304069651603175	1.1350367916402115	1.1226009571809523
0.002487	0.299362	0.000891	9903.343465148004	1.142440	1.129996	1.1428752525137085	1.1304311401261904	1.1350679666512744	1.1226251321468252
0.002489	0.299545	0.000916	9909.400670148003	1.142472	1.130020	1.1429076025358345	1.1304554900579364	1.1351003166734004	1.1226494820785713
0.002490	0.299667	0.000928	9913.438806148004	1.142503	1.130046	1.1429387775468975	1.1304816650238096	1.1351314916844637	1.1226756570444445
0.002491	0.299789	0.000854	9917.476942148003	1.142534	1.130071	1.1429699525579604	1.1305068399896825	1.1351626666955266	1.1227008320103173
0.002492	0.299988	0.000897	9924.038914148003	1.142565	1.130094	1.1430011275690237	1.1305300149555555	1.1351938417065899	1.1227240069761903
0.002494	0.300125	0.000958	9928.581818148003	1.142597	1.130121	1.1430334775911497	1.1305573648873015	1.1352261917287159	1.1227513569079364
0.002495	0.300232	0.000916	9932.115187148003	1.142629	1.130148	1.1430656526022125	1.1305845398531746	1.1352583667397784	1.1227785318738095
0.002496	0.300430	0.000848	9938.677159148003	1.142659	1.130170	1.1430958276132757	1.1306067148190475	1.1352885417508416	1.1228007068396824
0.002497	0.300613	0.000909	9944.734363148003	1.142691	1.130194	1.1431280026243384	1.1306308897849207	1.1353207167619046	1.1228248818055555
0.002499	0.300720	0.000940	9948.267733148003	1.142723	1.130222	1.1431603526464647	1.1306592397166668	1.1353530667840306	1.1228532317373017
