Repository: pietracorvo/HystAPI

# Example data

The example data in this folder is from measurements performed during my physics bachelor.

The material is **FeSi3** (iron with 3% silicon), aka 'electrical steel', the standard material for ring cores in trafos. 

Four of the five samples where treated with high pressure torison (HPT, 20 rotations at 20GPa), to achieve nanocristallisation of the grains, which has a huge impact on the magnetic properties of the material. The HPT deformation was done at 77K (under liquid nitrogen) and at 293K (at room temperature). Afterwards some samples were heat treated at a temperature of 493K (for two hours) to anneal defects from the deformation process.

The five samples are:

File: testData/FeSi3_LN/G4_748V_151Hz_800000Fs0.txt (part 7 of 38)
--------------------------
t	U1	U2	H	Braw	Jraw	B_drift	 J_drift	B_corr	J_corr
0.002142	0.217453	-0.001782	7194.25516110252	1.123050	1.114010	1.1229121082589024	1.1138751760804346	1.1165242529069475	1.1074768694145114
0.002144	0.217209	-0.001819	7186.1788881025195	1.122987	1.113957	1.1228489795084438	1.113822050194422	1.1164611241564888	1.1074237435284988
0.002145	0.217010	-0.001837	7179.61691610252	1.122923	1.113902	1.1227849151332143	1.1137669872514155	1.1163970597812594	1.1073686805854923
0.002146	0.216812	-0.001801	7173.05494510252	1.122861	1.113848	1.1227228507579854	1.1137129243084092	1.1163349954060304	1.107314617642486
0.002147	0.216537	-0.001794	7163.9691381025195	1.122798	1.113797	1.1226597863827559	1.1136618613654028	1.116271931030801	1.1072635546994796
0.002149	0.216293	-0.001874	7155.89286510252	1.122734	1.113743	1.1225956576322973	1.1136077354793903	1.1162078022803423	1.107209428813467
0.002150	0.216125	-0.001813	7150.340427102519	1.122671	1.113687	1.122532593257068	1.113551672536384	1.116144737905113	1.1071533658704609
0.002151	0.215973	-0.001770	7145.292757102519	1.122609	1.113631	1.1224705288818388	1.1134956095933777	1.1160826735298839	1.1070973029274545
0.002152	0.215622	-0.001819	7133.68311510252	1.122546	1.113583	1.1224074645066096	1.1134475466503713	1.1160196091546546	1.107049239984448
0.002154	0.215363	-0.001855	7125.10207510252	1.122483	1.113530	1.122344335756151	1.1133944207643585	1.115956480404196	1.1069961140984352
0.002155	0.215149	-0.001782	7118.03533610252	1.122420	1.113477	1.1222812713809218	1.1133413578213522	1.1158934160289669	1.106943051155429
0.002156	0.214905	-0.001794	7109.959063102519	1.122358	1.113424	1.1222192070056924	1.113288294878346	1.1158313516537375	1.1068899882124228
0.002157	0.214676	-0.001813	7102.3875581025195	1.122295	1.113371	1.1221561426304631	1.1132352319353398	1.1157682872785082	1.1068369252694166
0.002159	0.214432	-0.001813	7094.31128510252	1.122232	1.113318	1.1220930138800045	1.113182106049327	1.1157051585280495	1.1067837993834038
0.002160	0.214218	-0.001849	7087.24454610252	1.122168	1.113263	1.1220289495047755	1.1131270431063205	1.1156410941528205	1.1067287364403973
0.002161	0.214005	-0.001868	7080.17780710252	1.122104	1.113208	1.121964885129546	1.1130719801633142	1.115577029777591	1.106673673497391
0.002162	0.213791	-0.001794	7073.11106910252	1.122041	1.113154	1.121901820754317	1.1130179172203079	1.115513965402362	1.1066196105543846
0.002164	0.213577	-0.001813	7066.04433010252	1.121978	1.113100	1.1218386920038583	1.1129637913342953	1.1154508366519034	1.1065654846683721
0.002165	0.213348	-0.001862	7058.47282410252	1.121914	1.113045	1.1217746276286291	1.112908728391289	1.1153867722766742	1.1065104217253658
0.002166	0.213089	-0.001849	7049.8917841025195	1.121850	1.112992	1.1217105632533997	1.1128556654482826	1.1153227079014447	1.1064573587823594
0.002167	0.212952	-0.001794	7045.34888110252	1.121788	1.112935	1.1216484988781705	1.1127986025052763	1.1152606435262156	1.106400295839353
0.002169	0.212601	-0.001849	7033.73923910252	1.121724	1.112886	1.121584370127712	1.1127494766192636	1.115196514775757	1.1063511699533404
0.002170	0.212418	-0.001880	7027.6820341025195	1.121659	1.112829	1.1215193057524826	1.1126924136762573	1.1151314504005276	1.106294107010334
0.002171	0.212189	-0.001825	7020.110528102519	1.121595	1.112774	1.1214552413772534	1.112637350733251	1.1150673860252984	1.1062390440673278
0.002172	0.211868	-0.001862	7009.51042010252	1.121531	1.112723	1.1213911770020242	1.1125862877902446	1.1150033216500692	1.1061879811243214
0.002174	0.211716	-0.001874	7004.46275010252	1.121466	1.112665	1.1213260482515657	1.112528161904232	1.1149381928996107	1.1061298552383088
0.002175	0.211533	-0.001819	6998.40554510252	1.121403	1.112609	1.1212629838763362	1.1124720989612256	1.1148751285243812	1.1060737922953023
0.002176	0.211273	-0.001868	6989.82450510252	1.121338	1.112555	1.121197919501107	1.1124180360182192	1.114810064149152	1.106019729352296
0.002177	0.211014	-0.001904	6981.24346510252	1.121272	1.112500	1.1211318551258778	1.112362973075213	1.1147439997739228	1.1059646664092897
0.002179	0.210815	-0.001892	6974.6814941025195	1.121207	1.112443	1.1210667263754193	1.1123058471892004	1.1146788710234643	1.1059075405232772
0.002180	0.210617	-0.001843	6968.11952210252	1.121142	1.112387	1.1210016620001901	1.112249784246194	1.1146138066482352	1.1058514775802708
0.002181	0.210358	-0.001874	6959.53848210252	1.121078	1.112333	1.1209375976249607	1.1121957213031877	1.1145497422730057	1.1057974146372644
0.002182	0.210129	-0.001880	6951.96697610252	1.121013	1.112278	1.1208725332497316	1.1121406583601814	1.1144846778977766	1.1057423516942582
0.002184	0.209946	-0.001855	6945.90977210252	1.120948	1.112221	1.1208074044992729	1.1120835324741685	1.114419549147318	1.1056852258082452
0.002185	0.209686	-0.001837	6937.32873210252	1.120884	1.112168	1.1207433401240436	1.1120304695311622	1.1143554847720887	1.105632162865239
0.002186	0.209412	-0.001862	6928.24292510252	1.120820	1.112114	1.1206792757488142	1.111976406588156	1.1142914203968592	1.1055780999222329
0.002187	0.209259	-0.001917	6923.195254102519	1.120754	1.112055	1.1206132113735852	1.1119173436451497	1.1142253560216302	1.1055190369792265
0.002189	0.208969	-0.001843	6913.6046801025195	1.120689	1.112003	1.1205480826231267	1.111865217759137	1.1141602272711717	1.1054669110932138
0.002190	0.208786	-0.001880	6907.54747610252	1.120625	1.111945	1.1204840182478972	1.1118071548161306	1.1140961628959423	1.1054088481502073
0.002191	0.208496	-0.001880	6897.95690210252	1.120559	1.111892	1.1204179538726682	1.1117540918731244	1.1140300985207132	1.1053557852072011
0.002192	0.208267	-0.001898	6890.38539610252	1.120494	1.111836	1.1203528894974388	1.111698028930118	1.1139650341454839	1.1052997222641947
0.002194	0.208069	-0.001862	6883.823424102519	1.120429	1.111780	1.12028776074698	1.1116419030441054	1.1138999053950251	1.1052435963781821
0.002195	0.207809	-0.001880	6875.242384102519	1.120364	1.111725	1.1202226963717508	1.111586840101099	1.1138348410197958	1.1051885334351759
0.002196	0.207672	-0.001886	6870.69948110252	1.120298	1.111665	1.1201566319965217	1.1115267771580926	1.1137687766445667	1.1051284704921693
0.002197	0.207382	-0.001910	6861.10890710252	1.120233	1.111612	1.1200915676212924	1.1114737142150863	1.1137037122693374	1.1050754075491631
0.002199	0.207169	-0.001874	6854.04216810252	1.120167	1.111555	1.1200254388708337	1.1114165883290736	1.1136375835188788	1.1050182816631504
0.002200	0.206985	-0.001898	6847.984964102519	1.120102	1.111497	1.1199603744956046	1.1113585253860672	1.1135725191436496	1.104960218720144
0.002201	0.206711	-0.001868	6838.89915710252	1.120037	1.111444	1.1198953101203752	1.1113054624430612	1.1135074547684203	1.104907155777138
0.002202	0.206512	-0.001898	6832.3371851025195	1.119971	1.111386	1.119829245745146	1.1112473995000547	1.113441390393191	1.1048490928341315
0.002204	0.206253	-0.001910	6823.756145102519	1.119905	1.111331	1.1197631169946873	1.111192273614042	1.1133752616427324	1.1047939669481188
0.002205	0.205978	-0.001892	6814.67033810252	1.119839	1.111276	1.1196970526194583	1.1111372106710355	1.1133091972675033	1.1047389040051123
0.002206	0.205750	-0.001953	6807.09883210252	1.119772	1.111219	1.1196299882442289	1.1110801477280292	1.113242132892274	1.104681841062106
0.002207	0.205566	-0.001947	6801.04162810252	1.119704	1.111159	1.1195619238689998	1.111020084785023	1.1131740685170448	1.1046217781190997
0.002209	0.205338	-0.001910	6793.47012210252	1.119638	1.111102	1.1194957951185411	1.1109629588990104	1.1131079397665862	1.1045646522330872
0.002210	0.205032	-0.001929	6783.37478110252	1.119571	1.111048	1.119428730743312	1.110908895956004	1.113040875391357	1.1045105892900808
0.002211	0.204834	-0.001953	6776.81280910252	1.119503	1.110988	1.1193606663680824	1.1108488330129977	1.1129728110161274	1.1044505263470745
0.002212	0.204636	-0.001947	6770.25083810252	1.119436	1.110929	1.1192936019928534	1.1107897700699914	1.1129057466408985	1.1043914634040681
0.002214	0.204422	-0.001898	6763.184099102519	1.119370	1.110872	1.1192274732423948	1.1107326441839787	1.1128396178904398	1.1043343375180554
0.002215	0.204224	-0.001947	6756.62212710252	1.119303	1.110813	1.1191604088671654	1.1106735812409723	1.1127725535152104	1.104275274575049
0.002216	0.203995	-0.001917	6749.05062210252	1.119236	1.110756	1.1190933444919362	1.1106165182979661	1.1127054891399812	1.104218211632043
0.002217	0.203674	-0.001959	6738.45051310252	1.119168	1.110702	1.1190252801167069	1.1105624553549598	1.112637424764752	1.1041641486890366
0.002219	0.203476	-0.001935	6731.88854210252	1.119101	1.110643	1.1189581513662483	1.110503329468947	1.1125702960142934	1.1041050228030238
0.002220	0.203262	-0.001941	6724.82180310252	1.119034	1.110584	1.1188910869910191	1.1104442665259406	1.1125032316390642	1.1040459598600174
0.002221	0.203003	-0.001941	6716.24076310252	1.118966	1.110528	1.1188230226157898	1.1103882035829342	1.1124351672638348	1.103989896917011
0.002222	0.202652	-0.001971	6704.6311211025195	1.118898	1.110474	1.1187549582405605	1.1103341406399279	1.1123671028886055	1.1039358339740046
0.002224	0.202560	-0.001984	6701.60251910252	1.118830	1.110409	1.118686829490102	1.1102690147539154	1.112298974138147	1.1038707080879921
0.002225	0.202347	-0.001947	6694.535780102519	1.118762	1.110350	1.118618765114873	1.110209951810909	1.112230909762918	1.1038116451449858
0.002226	0.202087	-0.001953	6685.954740102519	1.118694	1.110293	1.1185507007396436	1.1101528888679026	1.1121628453876886	1.1037545822019794
0.002227	0.201843	-0.001984	6677.87846710252	1.118626	1.110235	1.1184826363644143	1.1100948259248964	1.1120947810124593	1.1036965192589732
0.002229	0.201691	-0.001923	6672.83079710252	1.118559	1.110175	1.1184155076139557	1.1100347000388835	1.1120276522620007	1.1036363933729603
0.002230	0.201447	-0.001904	6664.75452410252	1.118492	1.110118	1.1183484432387265	1.1099776370958772	1.1119605878867715	1.103579330429954
0.002231	0.201157	-0.001984	6655.163950102519	1.118424	1.110062	1.1182803788634972	1.1099215741528712	1.1118925235115422	1.103523267486948
0.002232	0.201019	-0.001978	6650.62104710252	1.118356	1.110000	1.1182123144882679	1.1098595112098648	1.111824459136313	1.1034612045439416
0.002234	0.200745	-0.001923	6641.535240102519	1.118289	1.109944	1.1181451857378095	1.109803385323852	1.1117573303858546	1.1034050786579288
0.002235	0.200439	-0.001971	6631.43989910252	1.118221	1.109888	1.11807712136258	1.1097473223808456	1.111689266010625	1.1033490157149224
0.002236	0.200302	-0.002002	6626.896995102519	1.118151	1.109825	1.1180070569873508	1.1096842594378393	1.1116192016353958	1.103285952771916
0.002237	0.200058	-0.001990	6618.8207221025195	1.118082	1.109766	1.1179379926121216	1.109625196494833	1.1115501372601666	1.1032268898289097
0.002239	0.199844	-0.001990	6611.75398410252	1.118013	1.109706	1.117868863861663	1.1095650706088205	1.111481008509708	1.1031667639428973
0.002240	0.199554	-0.002014	6602.163410102519	1.117944	1.109648	1.1177997994864337	1.109507007665814	1.1114119441344787	1.1031087009998908
0.002241	0.199356	-0.002008	6595.60143810252	1.117874	1.109587	1.1177297351112045	1.1094459447228078	1.1113418797592496	1.1030476380568845
0.002242	0.199173	-0.001984	6589.54423310252	1.117805	1.109525	1.117660670735975	1.1093838817798014	1.1112728153840201	1.1029855751138782
0.002244	0.198883	-0.001996	6579.95365910252	1.117736	1.109468	1.1175915419855167	1.1093267558937885	1.1112036866335617	1.1029284492278653
0.002245	0.198639	-0.002002	6571.877386102519	1.117667	1.109409	1.1175224776102874	1.1092676929507823	1.1111346222583325	1.102869386284859
0.002246	0.198425	-0.002014	6564.81064810252	1.117597	1.109348	1.117452413235058	1.109206630007776	1.111064557883103	1.1028083233418529
0.002247	0.198181	-0.001996	6556.73437510252	1.117527	1.109289	1.1173823488598287	1.1091475670647697	1.1109944935078737	1.1027492603988465
0.002249	0.198013	-0.002032	6551.181937102519	1.117457	1.109226	1.1173122201093701	1.109084441178757	1.1109243647574152	1.1026861345128338
0.002250	0.197769	-0.001996	6543.10566510252	1.117388	1.109167	1.1172431557341411	1.1090253782357506	1.1108553003821862	1.1026270715698274
0.002251	0.197525	-0.002002	6535.0293921025195	1.117318	1.109107	1.1171730913589117	1.1089653152927443	1.1107852360069568	1.102567008626821
0.002252	0.197342	-0.002026	6528.9721871025195	1.117248	1.109045	1.1171030269836826	1.108903252349738	1.1107151716317276	1.1025049456838147
0.002254	0.197113	-0.002020	6521.400681102519	1.117178	1.108984	1.117032898233224	1.1088421264637254	1.110645042881269	1.1024438197978021
0.002255	0.196808	-0.002032	6511.30534010252	1.117108	1.108927	1.1169628338579947	1.108785063520719	1.1105749785060397	1.1023867568547958
0.002256	0.196655	-0.002039	6506.25767010252	1.117037	1.108862	1.1168917694827654	1.1087200005777127	1.1105039141308104	1.1023216939117895
0.002257	0.196442	-0.002026	6499.190931102519	1.116967	1.108801	1.1168217051075362	1.1086589376347062	1.1104338497555812	1.102260630968783
0.002259	0.196167	-0.001971	6490.10512410252	1.116898	1.108744	1.1167525763570776	1.1086018117486935	1.1103647210051226	1.1022035050827703
0.002260	0.195908	-0.002014	6481.52408410252	1.116829	1.108685	1.1166835119818483	1.1085427488056872	1.1102956566298934	1.102144442139764
0.002261	0.195694	-0.002057	6474.457346102519	1.116758	1.108623	1.116612447606619	1.108480685862681	1.110224592254664	1.1020823791967578
0.002262	0.195496	-0.001990	6467.89537410252	1.116688	1.108562	1.1165423832313897	1.1084196229196748	1.1101545278794347	1.1020213162537515
0.002264	0.195267	-0.002014	6460.32386810252	1.116619	1.108501	1.1164732544809313	1.108358497033662	1.1100853991289763	1.1019601903677387
0.002265	0.195023	-0.002045	6452.24759510252	1.116548	1.108441	1.116402190105702	1.1082984340906556	1.110014334753747	1.1019001274247324
0.002266	0.194778	-0.002045	6444.171322102519	1.116477	1.108380	1.1163311257304727	1.1082373711476492	1.1099432703785177	1.101839064481726
0.002267	0.194534	-0.002039	6436.09505010252	1.116406	1.108320	1.1162600613552434	1.1081773082046429	1.1098722060032884	1.1017790015387197
0.002269	0.194351	-0.002039	6430.03784510252	1.116336	1.108257	1.1161899326047848	1.1081141823186305	1.1098020772528299	1.1017158756527072
0.002270	0.194168	-0.002045	6423.98064010252	1.116265	1.108193	1.1161188682295557	1.108050119375624	1.1097310128776008	1.1016518127097008
0.002271	0.193863	-0.002051	6413.88529910252	1.116194	1.108135	1.1160478038543262	1.1079920564326178	1.1096599485023713	1.1015937497666946
0.002272	0.193665	-0.002045	6407.32332810252	1.116123	1.108072	1.1159767394790971	1.1079289934896113	1.1095888841271422	1.101530686823688
0.002274	0.193420	-0.002075	6399.24705510252	1.116051	1.108011	1.1159046107286383	1.1078678676035987	1.1095167553766834	1.1014695609376755
0.002275	0.193237	-0.002075	6393.18985010252	1.115979	1.107946	1.1158325463534093	1.1078028046605923	1.1094446910014544	1.101404497994669
0.002276	0.192947	-0.002045	6383.59927610252	1.115908	1.107887	1.1157614819781798	1.1077437417175862	1.1093736266262249	1.101345435051663
0.002277	0.192734	-0.002081	6376.5325381025195	1.115836	1.107824	1.1156894176029508	1.1076806787745797	1.1093015622509959	1.1012823721086564
0.002279	0.192459	-0.002063	6367.44673110252	1.115765	1.107764	1.1156182888524921	1.107620552888567	1.1092304335005372	1.1012222462226438
0.002280	0.192230	-0.002069	6359.87522510252	1.115693	1.107702	1.115546224477263	1.1075584899455606	1.109158369125308	1.1011601832796374
0.002281	0.192017	-0.002081	6352.80848610252	1.115621	1.107639	1.1154741601020337	1.1074954270025543	1.1090863047500787	1.101097120336631
0.002282	0.191849	-0.002039	6347.25604910252	1.115550	1.107575	1.1154030957268044	1.107431364059548	1.1090152403748494	1.1010330573936247
0.002284	0.191574	-0.002081	6338.170242102519	1.115478	1.107514	1.1153309669763458	1.1073702381735355	1.1089431116243909	1.1009719315076123
0.002285	0.191315	-0.002069	6329.589202102519	1.115406	1.107453	1.1152589026011164	1.107309175230529	1.1088710472491614	1.1009108685646058
0.002286	0.191101	-0.002112	6322.522463102519	1.115333	1.107389	1.1151858382258872	1.1072451122875226	1.1087979828739323	1.1008468056215994
0.002287	0.190918	-0.002094	6316.465258102519	1.115260	1.107324	1.1151127738506579	1.1071800493445163	1.108724918498703	1.100781742678593
0.002289	0.190674	-0.002112	6308.38898610252	1.115187	1.107261	1.1150396451001994	1.1071169234585037	1.1086517897482444	1.1007186167925804
0.002290	0.190445	-0.002094	6300.81748010252	1.115115	1.107198	1.1149675807249704	1.1070538605154971	1.1085797253730154	1.100655553849574
0.002291	0.190216	-0.002075	6293.2459741025195	1.115043	1.107135	1.114895516349741	1.106990797572491	1.108507660997786	1.1005924909065679
0.002292	0.189941	-0.002075	6284.16016710252	1.114971	1.107075	1.1148234519745115	1.1069307346294848	1.1084355966225565	1.1005324279635615
0.002294	0.189789	-0.002100	6279.112497102519	1.114898	1.107008	1.114750323224053	1.106863608743472	1.108362467872098	1.1004653020775488
0.002295	0.189514	-0.002106	6270.02669010252	1.114825	1.106947	1.1146772588488238	1.1068025458004656	1.1082894034968689	1.1004042391345423
0.002296	0.189301	-0.002106	6262.95995110252	1.114752	1.106883	1.1146041944735945	1.1067384828574593	1.1082163391216395	1.1003401761915361
0.002297	0.189072	-0.002087	6255.38844510252	1.114679	1.106820	1.1145311300983654	1.1066754199144528	1.1081432747464104	1.1002771132485296
0.002299	0.188843	-0.002130	6247.816939102519	1.114606	1.106756	1.1144580013479068	1.1066112940284405	1.1080701459959519	1.1002129873625173
0.002300	0.188568	-0.002136	6238.731133102519	1.114532	1.106693	1.1143839369726776	1.106548231085434	1.1079960816207226	1.1001499244195108
0.002301	0.188354	-0.002106	6231.6643941025195	1.114459	1.106629	1.1143108725974482	1.1064841681424278	1.1079230172454932	1.1000858614765046
0.002302	0.188171	-0.002087	6225.607189102519	1.114386	1.106564	1.114237808222219	1.1064191051994214	1.107849952870264	1.1000207985334982
0.002304	0.187897	-0.002118	6216.52138210252	1.114313	1.106502	1.1141646794717606	1.1063569793134087	1.1077768241198056	1.0999586726474855
0.002305	0.187653	-0.002136	6208.445109102519	1.114239	1.106438	1.114090615096531	1.1062929163704023	1.107702759744576	1.099894609704479
0.002306	0.187454	-0.002142	6201.883138102519	1.114165	1.106372	1.114016550721302	1.1062268534273958	1.107628695369347	1.0998285467614726
0.002307	0.187241	-0.002118	6194.816399102519	1.114091	1.106308	1.1139424863460725	1.1061627904843898	1.1075546309941176	1.0997644838184666
0.002309	0.186920	-0.002136	6184.21629110252	1.114017	1.106247	1.113868357595614	1.106101664598377	1.1074805022436591	1.0997033579324538
0.002310	0.186737	-0.002161	6178.15908610252	1.113943	1.106180	1.1137942932203846	1.1060346016553706	1.1074064378684296	1.0996362949894474
0.002311	0.186523	-0.002155	6171.092348102519	1.113868	1.106114	1.1137192288451556	1.1059685387123643	1.1073313734932007	1.099570232046441
0.002312	0.186279	-0.002112	6163.01607510252	1.113794	1.106051	1.1136451644699261	1.1059054757693578	1.1072573091179712	1.0995071691034346
0.002314	0.186111	-0.002155	6157.46363710252	1.113720	1.105983	1.1135710357194677	1.1058373498833454	1.1071831803675127	1.0994390432174221
0.002315	0.185883	-0.002130	6149.89213110252	1.113646	1.105919	1.1134969713442384	1.1057732869403392	1.1071091159922835	1.099374980274416
0.002316	0.185608	-0.002130	6140.80632510252	1.113572	1.105856	1.1134229069690091	1.1057102239973327	1.1070350516170542	1.0993119173314094
0.002317	0.185425	-0.002155	6134.74912010252	1.113498	1.105790	1.11334884259378	1.1056441610543264	1.1069609872418251	1.0992458543884032
0.002319	0.185242	-0.002136	6128.6919151025195	1.113423	1.105723	1.1132737138433213	1.1055770351683136	1.1068858584913663	1.0991787285023904
0.002320	0.184982	-0.002155	6120.1108751025195	1.113349	1.105659	1.113199649468092	1.1055129722253072	1.106811794116137	1.099114665559384
0.002321	0.184723	-0.002191	6111.52983610252	1.113273	1.105594	1.1131235850928627	1.1054479092823009	1.1067357297409077	1.0990496026163776
0.002322	0.184540	-0.002155	6105.47263110252	1.113198	1.105527	1.1130485207176335	1.1053808463392947	1.1066606653656785	1.0989825396733715
0.002324	0.184341	-0.002179	6098.910659102519	1.113123	1.105460	1.1129733919671752	1.1053137204532821	1.1065855366152202	1.098915413787359
0.002325	0.184067	-0.002136	6089.82485210252	1.113048	1.105397	1.1128983275919457	1.1052506575102756	1.1065104722399908	1.0988523508443524
0.002326	0.183868	-0.002173	6083.26288110252	1.112973	1.105330	1.1128232632167165	1.1051835945672692	1.1064354078647616	1.098785287901346
0.002327	0.183655	-0.002167	6076.19614210252	1.112898	1.105264	1.1127481988414871	1.105117531624263	1.1063603434895322	1.0987192249583397
0.002329	0.183365	-0.002167	6066.60556810252	1.112823	1.105200	1.1126730700910286	1.1050534057382504	1.1062852147390736	1.0986550990723272
0.002330	0.183121	-0.002216	6058.529295102519	1.112747	1.105134	1.1125970057157992	1.1049873427952441	1.1062091503638443	1.098589036129321
0.002331	0.182953	-0.002173	6052.97685810252	1.112671	1.105066	1.1125209413405701	1.1049192798522378	1.1061330859886152	1.0985209731863146
0.002332	0.182693	-0.002203	6044.39581810252	1.112595	1.105000	1.1124448769653408	1.1048532169092313	1.1060570216133858	1.098454910243308
0.002334	0.182419	-0.002234	6035.31001110252	1.112517	1.104934	1.1123667482148822	1.1047870910232187	1.1059788928629273	1.0983887843572955
0.002335	0.182236	-0.002209	6029.25280610252	1.112441	1.104865	1.1122906838396531	1.1047180280802122	1.1059028284876982	1.098319721414289
0.002336	0.182037	-0.002209	6022.6908351025195	1.112364	1.104797	1.1122136194644237	1.104649965137206	1.1058257641124687	1.0982516584712827
0.002337	0.181778	-0.002185	6014.1097951025195	1.112288	1.104732	1.1121375550891943	1.1045849021941998	1.1057496997372394	1.0981865955282766
0.002339	0.181564	-0.002234	6007.04305610252	1.112211	1.104663	1.112060426338736	1.104515776308187	1.105672570986781	1.0981174696422638
0.002340	0.181351	-0.002246	5999.97631710252	1.112134	1.104595	1.1119833619635067	1.1044477133651807	1.1055955066115517	1.0980494066992574
0.002341	0.181137	-0.002167	5992.90957810252	1.112058	1.104528	1.1119072975882773	1.1043806504221743	1.1055194422363224	1.097982343756251
0.002342	0.180832	-0.002197	5982.81423710252	1.111982	1.104464	1.1118312332130482	1.1043165874791678	1.1054433778610933	1.0979182808132446
0.002344	0.180679	-0.002222	5977.76656710252	1.111905	1.104394	1.1117541044625896	1.1042464615931555	1.1053662491106346	1.0978481549272323
0.002345	0.180420	-0.002209	5969.18552710252	1.111828	1.104328	1.1116770400873603	1.104180398650149	1.1052891847354054	1.0977820919842258
0.002346	0.180130	-0.002222	5959.59495310252	1.111751	1.104263	1.1115999757121309	1.1041153357071427	1.105212120360176	1.0977170290412195
0.002347	0.179962	-0.002277	5954.04251610252	1.111673	1.104191	1.1115219113369017	1.1040432727641363	1.1051340559849467	1.097644966098213
0.002349	0.179687	-0.002240	5944.95670910252	1.111595	1.104125	1.1114437825864434	1.1039771468781236	1.1050559272344884	1.0975788402122004
0.002350	0.179504	-0.002234	5938.89950410252	1.111517	1.104055	1.111365718211214	1.1039070839351173	1.104977862859259	1.097508777269194
0.002351	0.179276	-0.002271	5931.32799810252	1.111439	1.103986	1.1112876538359848	1.1038380209921108	1.1048997984840299	1.0974397143261876
0.002352	0.179031	-0.002246	5923.251725102519	1.111361	1.103919	1.1112095894607554	1.1037709580491049	1.1048217341088005	1.0973726513831816
0.002354	0.178787	-0.002197	5915.17545310252	1.111284	1.103852	1.1111324607102968	1.103703832163092	1.1047446053583418	1.0973055254971689
0.002355	0.178543	-0.002252	5907.099180102519	1.111207	1.103784	1.1110553963350676	1.1036357692200858	1.1046675409831126	1.0972374625541625
0.002356	0.178406	-0.002246	5902.556276102519	1.111129	1.103712	1.1109773319598384	1.1035637062770793	1.1045894766078834	1.0971653996111561
0.002357	0.178101	-0.002234	5892.460935102519	1.111051	1.103647	1.110899267584609	1.103498643334073	1.104511412232654	1.0971003366681498
0.002359	0.177872	-0.002295	5884.88942910252	1.110972	1.103577	1.1108201388341505	1.1034285174480605	1.1044322834821956	1.0970302107821372
0.002360	0.177673	-0.002301	5878.32745810252	1.110892	1.103506	1.1107400744589213	1.1033574545050542	1.1043522191069663	1.096959147839131
0.002361	0.177444	-0.002264	5870.75595210252	1.110814	1.103437	1.110662010083692	1.1032883915620477	1.104274154731737	1.0968900848961245
0.002362	0.177155	-0.002246	5861.16537810252	1.110735	1.103371	1.1105829457084628	1.1032223286190415	1.1041950903565079	1.0968240219531182
0.002364	0.176987	-0.002307	5855.6129411025195	1.110656	1.103298	1.1105038169580042	1.1031492027330285	1.1041159616060492	1.0967508960671053
0.002365	0.176727	-0.002271	5847.031901102519	1.110577	1.103230	1.1104247525827748	1.1030811397900222	1.1040368972308199	1.096682833124099
0.002366	0.176483	-0.002264	5838.95562810252	1.110498	1.103162	1.1103456882075455	1.1030130768470159	1.1039578328555906	1.0966147701810927
0.002367	0.176224	-0.002307	5830.37458810252	1.110419	1.103093	1.1102666238323164	1.1029440139040099	1.1038787684803615	1.0965457072380866
0.002369	0.176071	-0.002295	5825.3269171025195	1.110339	1.103020	1.1101864950818578	1.102870888017997	1.1037986397299029	1.0964725813520737
0.002370	0.175827	-0.002252	5817.250645102519	1.110261	1.102951	1.1101084307066285	1.1028018250749907	1.1037205753546735	1.0964035184090675
0.002371	0.175537	-0.002295	5807.660071102519	1.110181	1.102884	1.1100283663313995	1.1027347621319843	1.1036405109794445	1.096336455466061
0.002372	0.175369	-0.002313	5802.10763310252	1.110102	1.102811	1.10994930195617	1.102661699188978	1.103561446604215	1.0962633925230547
0.002374	0.175293	-0.002240	5799.58379810252	1.110023	1.102736	1.1098701732057115	1.1025865733029654	1.1034823178537565	1.0961882666370422
0.002375	0.174911	-0.002271	5786.96462210252	1.109945	1.102673	1.109792108830482	1.102523510359959	1.103404253478527	1.0961252036940359
0.002376	0.174698	-0.002313	5779.89788310252	1.109865	1.102602	1.109712044455253	1.1024524474169528	1.103324189103298	1.0960541407510296
0.002377	0.174515	-0.002307	5773.84067810252	1.109785	1.102530	1.1096319800800236	1.1023803844739464	1.1032441247280687	1.0959820778080231
0.002379	0.174225	-0.002252	5764.25010410252	1.109706	1.102464	1.1095528513295652	1.1023142585879337	1.1031649959776102	1.0959159519220105
0.002380	0.174026	-0.002295	5757.68813310252	1.109627	1.102393	1.1094737869543358	1.1022431956449272	1.1030859316023809	1.095844888979004
0.002381	0.173813	-0.002325	5750.62139410252	1.109546	1.102321	1.1093927225791065	1.102171132701921	1.1030048672271515	1.0957728260359978
0.002382	0.173462	-0.002319	5739.0117521025195	1.109466	1.102255	1.1093126582038773	1.1021050697589148	1.1029248028519223	1.0957067630929915
0.002384	0.173294	-0.002319	5733.45931410252	1.109386	1.102182	1.1092325294534187	1.102031943872902	1.1028446741014637	1.0956336372069788
0.002385	0.173126	-0.002344	5727.90687610252	1.109305	1.102108	1.1091514650781895	1.1019578809298958	1.1027636097262346	1.0955595742639725
0.002386	0.172852	-0.002307	5718.82107010252	1.109224	1.102039	1.1090704007029601	1.1018888179868893	1.1026825453510052	1.095490511320966
0.002387	0.172577	-0.002301	5709.73526310252	1.109144	1.101970	1.108990336327731	1.1018197550438829	1.102602480975776	1.0954214483779596
0.002389	0.172394	-0.002362	5703.67805810252	1.109063	1.101897	1.1089092075772724	1.1017466291578704	1.1025213522253174	1.0953483224919471
0.002390	0.172226	-0.002319	5698.12562010252	1.108982	1.101823	1.108828143202043	1.101672566214864	1.102440287850088	1.0952742595489409
0.002391	0.171921	-0.002313	5688.03027910252	1.108902	1.101755	1.1087480788268138	1.1016045032718578	1.1023602234748588	1.0952061966059345
0.002392	0.171661	-0.002338	5679.44924010252	1.108821	1.101685	1.1086670144515847	1.1015344403288514	1.1022791590996297	1.0951361336629282
0.002394	0.171509	-0.002356	5674.40156910252	1.108740	1.101610	1.1085858857011262	1.1014593144428386	1.1021980303491712	1.0950610077769154
0.002395	0.171265	-0.002338	5666.32529610252	1.108659	1.101539	1.1085048213258968	1.1013882514998323	1.1021169659739418	1.094989944833909
0.002396	0.171005	-0.002319	5657.74425610252	1.108578	1.101469	1.1084237569506676	1.101318188556826	1.1020359015987127	1.0949198818909027
0.002397	0.170792	-0.002350	5650.67751810252	1.108497	1.101397	1.1083426925754383	1.1012461256138197	1.1019548372234833	1.0948478189478965
0.002399	0.170547	-0.002356	5642.60124510252	1.108415	1.101325	1.1082605638249796	1.1011739997278072	1.1018727084730247	1.094775693061884
0.002400	0.170334	-0.002362	5635.53450610252	1.108333	1.101252	1.1081784994497506	1.1011009367848006	1.1017906440977956	1.0947026301188774
0.002401	0.170120	-0.002417	5628.467767102519	1.108250	1.101178	1.1080954350745211	1.1010268738417943	1.1017075797225662	1.094628567175871
0.002402	0.169891	-0.002362	5620.896262102519	1.108167	1.101105	1.1080123706992917	1.100953810898788	1.1016245153473367	1.0945555042328647
0.002404	0.169586	-0.002386	5610.80092110252	1.108085	1.101035	1.1079302419488333	1.1008836850127754	1.1015423865968783	1.0944853783468522
0.002405	0.169373	-0.002411	5603.734182102519	1.108001	1.100961	1.1078461775736042	1.1008096220697692	1.1014583222216492	1.094411315403846
0.002406	0.169189	-0.002386	5597.676977102519	1.107919	1.100885	1.1077641131983749	1.1007335591267626	1.10137625784642	1.0943352524608394
0.002407	0.168945	-0.002362	5589.60070410252	1.107837	1.100813	1.1076820488231456	1.1006614961837564	1.1012941934711906	1.0942631895178332
0.002409	0.168701	-0.002393	5581.524432102519	1.107754	1.100741	1.107598920072687	1.1005893702977436	1.101211064720732	1.0941910636318204
0.002410	0.168488	-0.002405	5574.457693102519	1.107670	1.100666	1.1075148556974577	1.1005143073547372	1.1011270003455027	1.094116000688814
0.002411	0.168274	-0.002393	5567.39095410252	1.107588	1.100592	1.1074327913222284	1.100440244411731	1.1010449359702734	1.0940419377458077
0.002412	0.168015	-0.002380	5558.8099141025195	1.107505	1.100520	1.1073497269469992	1.1003681814687247	1.1009618715950442	1.0939698748028015
0.002414	0.167801	-0.002441	5551.74317610252	1.107420	1.100445	1.1072645981965408	1.100293055582712	1.1008767428445858	1.0938947489167887
0.002415	0.167603	-0.002417	5545.18120410252	1.107337	1.100369	1.1071815338213113	1.1002169926397056	1.1007936784693564	1.0938186859737824
0.002416	0.167358	-0.002417	5537.10493110252	1.107253	1.100296	1.1070974694460822	1.1001439296966993	1.1007096140941273	1.093745623030776
0.002417	0.167114	-0.002423	5529.028658102519	1.107169	1.100222	1.1070134050708529	1.100069866753693	1.100625549718898	1.0936715600877698
0.002419	0.166916	-0.002448	5522.466687102519	1.107084	1.100146	1.1069282763203943	1.0999937408676805	1.1005404209684393	1.0935954342017573
0.002420	0.166656	-0.002368	5513.885647102519	1.107001	1.100074	1.1068452119451648	1.099921677924674	1.1004573565932099	1.0935233712587509
0.002421	0.166412	-0.002448	5505.8093741025195	1.106917	1.099999	1.1067611475699357	1.0998466149816677	1.1003732922179807	1.0934483083157445
0.002422	0.166214	-0.002448	5499.24740210252	1.106832	1.099923	1.1066760831947065	1.0997705520386614	1.1002882278427515	1.0933722453727381
0.002424	0.165955	-0.002429	5490.66636210252	1.106748	1.099849	1.106591954444248	1.0996964261526487	1.100204099092293	1.0932981194867255
0.002425	0.165710	-0.002423	5482.590089102519	1.106664	1.099775	1.1065078900690188	1.0996223632096422	1.1001200347170639	1.093224056543719
0.002426	0.165482	-0.002472	5475.0185841025195	1.106579	1.099699	1.1064228256937894	1.099546300266636	1.1000349703418344	1.0931479936007127
0.002427	0.165329	-0.002441	5469.970913102519	1.106494	1.099621	1.1063377613185603	1.0994682373236297	1.0999499059666054	1.0930699306577065
0.002429	0.165054	-0.002429	5460.88510610252	1.106410	1.099548	1.1062536325681014	1.099395111437617	1.0998657772161464	1.0929968047716938
0.002430	0.164871	-0.002435	5454.82790210252	1.106325	1.099471	1.1061685681928723	1.0993180484946108	1.0997807128409174	1.0929197418286876
0.002431	0.164597	-0.002484	5445.74209510252	1.106239	1.099397	1.106082503817643	1.0992439855516043	1.099694648465688	1.092845678885681
0.002432	0.164429	-0.002448	5440.18965710252	1.106154	1.099319	1.105997439442414	1.099165922608598	1.099609584090459	1.0927676159426747
0.002434	0.164124	-0.002466	5430.09431610252	1.106069	1.099246	1.1059123106919553	1.0990927967225854	1.0995244553400003	1.0926944900566622
0.002435	0.163925	-0.002460	5423.532344102519	1.105984	1.099169	1.105827246316726	1.0990157337795792	1.099439390964771	1.092617427113656
0.002436	0.163696	-0.002454	5415.9608391025195	1.105898	1.099093	1.1057411819414968	1.0989396708365728	1.0993533265895419	1.0925413641706496
0.002437	0.163406	-0.002484	5406.37026510252	1.105812	1.099019	1.1056551175662674	1.0988656078935664	1.0992672622143125	1.0924673012276431
0.002439	0.163254	-0.002490	5401.322594102519	1.105726	1.098940	1.105568988815809	1.0987864820075537	1.099181133463854	1.0923881753416305
0.002440	0.162994	-0.002448	5392.741554102519	1.105641	1.098865	1.1054839244405796	1.0987114190645473	1.0990960690886247	1.092313112398624
0.002441	0.162750	-0.002484	5384.66528210252	1.105555	1.098789	1.1053978600653505	1.098635356121541	1.0990100047133955	1.0922370494556177
0.002442	0.162521	-0.002502	5377.09377610252	1.105469	1.098712	1.105311795690121	1.0985582931785347	1.098923940338166	1.0921599865126115
0.002444	0.162369	-0.002478	5372.0461051025195	1.105382	1.098633	1.1052246669396626	1.098479167292522	1.0988368115877076	1.0920808606265988
0.002445	0.162094	-0.002478	5362.96029810252	1.105297	1.098558	1.1051396025644333	1.0984041043495156	1.0987517472124784	1.0920057976835924
0.002446	0.161804	-0.002484	5353.369724102519	1.105210	1.098484	1.105052538189204	1.0983300414065094	1.098664682837249	1.0919317347405861
0.002447	0.161682	-0.002521	5349.33158810252	1.105123	1.098402	1.1049654738139747	1.098247978463503	1.0985776184620197	1.0918496717975799
0.002449	0.161423	-0.002454	5340.75054810252	1.105038	1.098327	1.104880345063516	1.0981728525774905	1.098492489711561	1.0917745459115673
0.002450	0.161194	-0.002502	5333.17904210252	1.104951	1.098250	1.104793280688287	1.098095789634484	1.098405425336332	1.0916974829685608
0.002451	0.160934	-0.002557	5324.59800210252	1.104863	1.098173	1.1047052163130575	1.0980187266914778	1.0983173609611026	1.0916204200255546
0.002452	0.160736	-0.002509	5318.03603110252	1.104776	1.098094	1.1046181519378284	1.0979396637484713	1.0982302965858735	1.091541357082548
0.002454	0.160507	-0.002515	5310.4645251025195	1.104689	1.098016	1.10453102318737	1.0978615378624588	1.098143167835415	1.0914632311965355
0.002455	0.160263	-0.002521	5302.38825210252	1.104601	1.097939	1.1044429588121405	1.0977844749194523	1.0980551034601855	1.091386168253529
0.002456	0.160049	-0.002521	5295.32151310252	1.104514	1.097861	1.1043558944369112	1.097706411976446	1.0979680390849562	1.0913081053105227
0.002457	0.159775	-0.002484	5286.2357061025195	1.104427	1.097786	1.104268830061682	1.0976313490334397	1.0978809747097271	1.0912330423675165
0.002459	0.159515	-0.002545	5277.65466710252	1.104340	1.097708	1.1041817013112236	1.097553223147427	1.0977938459592687	1.0911549164815038
0.002460	0.159348	-0.002539	5272.102229102519	1.104252	1.097628	1.1040936369359942	1.0974731602044208	1.0977057815840392	1.0910748535384975
0.002461	0.159134	-0.002509	5265.035490102519	1.104164	1.097549	1.104005572560765	1.0973940972614145	1.09761771720881	1.0909957905954912
0.002462	0.158844	-0.002539	5255.4449161025195	1.104076	1.097473	1.1039175081855357	1.097318034318408	1.0975296528335807	1.0909197276524847
0.002464	0.158661	-0.002570	5249.38771210252	1.103988	1.097392	1.103829379435077	1.0972369084323952	1.0974415240831221	1.090838601766472
0.002465	0.158417	-0.002545	5241.311439102519	1.103899	1.097314	1.1037403150598477	1.097158845489389	1.0973524597078927	1.0907605388234658
0.002466	0.158203	-0.002551	5234.244700102519	1.103811	1.097234	1.1036522506846187	1.0970787825463828	1.0972643953326637	1.0906804758804596
0.002467	0.157974	-0.002600	5226.67319410252	1.103721	1.097154	1.1035621863093892	1.0969987196033764	1.0971743309574342	1.0906004129374531
0.002469	0.157806	-0.002576	5221.12075710252	1.103632	1.097072	1.1034730575589307	1.0969165937173637	1.0970852022069757	1.0905182870514405
0.002470	0.157486	-0.002533	5210.520649102519	1.103543	1.096997	1.1033839931837015	1.0968415307743573	1.0969961378317465	1.090443224108434
0.002471	0.157227	-0.002588	5201.93960910252	1.103454	1.096918	1.1032949288084721	1.096762467831351	1.0969070734565172	1.0903641611654278
0.002472	0.157043	-0.002612	5195.88240410252	1.103364	1.096836	1.103204864433243	1.0966804048883447	1.096817009081288	1.0902820982224215
0.002474	0.156891	-0.002545	5190.83473410252	1.103275	1.096753	1.1031157356827843	1.0965972790023322	1.0967278803308294	1.090198972336409
0.002475	0.156540	-0.002557	5179.22509210252	1.103186	1.096679	1.1030266713075552	1.0965232160593257	1.0966388159556002	1.0901249093934025
0.002476	0.156311	-0.002600	5171.6535861025195	1.103096	1.096599	1.1029366069323259	1.0964431531163195	1.096548751580371	1.0900448464503962
0.002477	0.156158	-0.002606	5166.605915102519	1.103006	1.096515	1.1028465425570966	1.096359090173313	1.0964586872051416	1.0899607835073897
0.002479	0.155899	-0.002551	5158.024875102519	1.102917	1.096436	1.102757413806638	1.0962799642873002	1.096369558454683	1.089881657621377
0.002480	0.155640	-0.002631	5149.4438361025195	1.102827	1.096357	1.1026673494314088	1.0962009013442942	1.0962794940794538	1.089802594678371
0.002481	0.155487	-0.002606	5144.396165102519	1.102736	1.096272	1.1025762850561796	1.0961158384012877	1.0961884297042246	1.0897175317353645
0.002482	0.155228	-0.002625	5135.815125102519	1.102645	1.096192	1.1024852206809503	1.0960357754582815	1.0960973653289954	1.0896374687923582
0.002484	0.154968	-0.002625	5127.234085102519	1.102554	1.096112	1.1023940919304918	1.0959556495722687	1.0960062365785368	1.0895573429063454
0.002485	0.154739	-0.002649	5119.662580102519	1.102463	1.096030	1.1023030275552623	1.0958735866292624	1.0959151722033074	1.0894752799633391
0.002486	0.154526	-0.002618	5112.595841102519	1.102372	1.095948	1.1022119631800331	1.0957915236862559	1.0958241078280782	1.0893932170203326
0.002487	0.154282	-0.002606	5104.51956810252	1.102281	1.095868	1.102120898804804	1.0957114607432499	1.095733043452849	1.0893131540773267
0.002489	0.154068	-0.002625	5097.45282910252	1.102190	1.095786	1.1020297700543453	1.095629334857237	1.0956419147023904	1.0892310281913138
0.002490	0.153778	-0.002625	5087.86225510252	1.102099	1.095707	1.1019387056791161	1.0955502719142307	1.0955508503271612	1.0891519652483075
0.002491	0.153595	-0.002612	5081.805051102519	1.102009	1.095624	1.1018486413038868	1.0954672089712243	1.0954607859519319	1.089068902305301
0.002492	0.153320	-0.002667	5072.71924410252	1.101916	1.095543	1.1017555769286573	1.095386146028218	1.0953677215767024	1.0889878393622947
0.002494	0.153198	-0.002655	5068.6811071025195	1.101824	1.095456	1.1016634481781988	1.0952990201422053	1.0952755928262439	1.088900713476282
0.002495	0.152863	-0.002643	5057.5762321025195	1.101733	1.095378	1.1015723838029698	1.095220957199199	1.0951845284510149	1.0888226505332759
0.002496	0.152649	-0.002661	5050.50949310252	1.101641	1.095295	1.1014803194277405	1.0951378942561927	1.0950924640757855	1.0887395875902695
0.002497	0.152435	-0.002667	5043.44275510252	1.101548	1.095211	1.1013872550525112	1.0950538313131863	1.0949993997005563	1.0886555246472631
0.002499	0.152206	-0.002661	5035.87124910252	1.101456	1.095129	1.1012951263020527	1.0949717054271737	1.0949072709500978	1.0885733987612505
0.002500	0.151962	-0.002655	5027.794976102519	1.101364	1.095047	1.1012030619268234	1.0948896424841674	1.0948152065748684	1.0884913358182442
0.002501	0.151825	-0.002698	5023.25207310252	1.101271	1.094959	1.101109997551594	1.094801579541161	1.0947221421996391	1.0884032728752377
