Repository: pietracorvo/HystAPI

# Example data

The example data in this folder is from measurements performed during my physics bachelor.

The material is **FeSi3** (iron with 3% silicon), aka 'electrical steel', the standard material for ring cores in trafos. 

Four of the five samples where treated with high pressure torison (HPT, 20 rotations at 20GPa), to achieve nanocristallisation of the grains, which has a huge impact on the magnetic properties of the material. The HPT deformation was done at 77K (under liquid nitrogen) and at 293K (at room temperature). Afterwards some samples were heat treated at a temperature of 493K (for two hours) to anneal defects from the deformation process.

The five samples are:

File: testData/FeSi3_LN/G4_748V_200Hz_800000Fs0.txt (part 7 of 29)
--------------------------
t	U1	U2	H	Braw	Jraw	B_drift	 J_drift	B_corr	J_corr
0.002142	0.091263	-0.005524	3020.950402541509	1.072761	1.068967	1.0729263432271416	1.069132471252358	1.0658333441607315	1.0620380176438882
0.002144	0.090942	-0.005615	3010.3502945415094	1.072567	1.068786	1.0727324976092396	1.0689516257539942	1.0656394985428297	1.0618571721455243
0.002145	0.090652	-0.005597	3000.7597205415095	1.072373	1.068604	1.0725385748002887	1.0687697030048124	1.0654455757338788	1.0616752493963426
0.002146	0.090332	-0.005621	2990.1596115415095	1.072178	1.068423	1.0723436519913379	1.0685887802556304	1.0652506529249277	1.0614943266471606
0.002147	0.090012	-0.005652	2979.559503541509	1.071982	1.068240	1.0721477291823869	1.0684058575064486	1.065054730115977	1.0613114038979787
0.002149	0.089722	-0.005670	2969.968929541509	1.071786	1.068056	1.071951883564485	1.0682220120080845	1.0648588844980749	1.0611275583996147
0.002150	0.089478	-0.005646	2961.892657541509	1.071590	1.067870	1.0717559607555343	1.068036089258903	1.064662961689124	1.060941635650433
0.002151	0.089035	-0.005664	2947.254412541509	1.071393	1.067692	1.0715590379465834	1.0678581665097209	1.0644660388801732	1.060763712901251
0.002152	0.088852	-0.005725	2941.1972075415088	1.071196	1.067502	1.0713621151376325	1.067668243760539	1.0642691160712223	1.060573790152069
0.002154	0.088501	-0.005634	2929.5875655415093	1.071000	1.067321	1.0711662695197304	1.067487398262175	1.0640732704533202	1.0603929446537053
0.002155	0.088226	-0.005682	2920.501758541509	1.070803	1.067135	1.0709693467107795	1.0673014755129933	1.0638763476443693	1.0602070219045234
0.002156	0.087891	-0.005737	2909.396883541509	1.070604	1.066950	1.0707704239018285	1.0671165527638113	1.0636774248354186	1.0600220991553415
0.002157	0.087616	-0.005768	2900.3110765415095	1.070404	1.066762	1.0705705010928777	1.0669286300146295	1.0634775020264677	1.0598341764061596
0.002159	0.087280	-0.005762	2889.2062015415095	1.070204	1.066576	1.070370655474976	1.0667427845162656	1.063277656408566	1.0596483309077958
0.002160	0.087051	-0.005786	2881.6346955415092	1.070004	1.066385	1.070170732666025	1.0665518617670837	1.063077733599615	1.059457408158614
0.002161	0.086685	-0.005841	2869.5202865415094	1.069802	1.066198	1.069968809857074	1.0663649390179017	1.062875810790664	1.059270485409432
0.002162	0.086502	-0.005774	2863.463082541509	1.069601	1.066005	1.0697678870481233	1.06617201626872	1.0626748879817134	1.0590775626602502
0.002164	0.086121	-0.005811	2850.8439055415092	1.069400	1.065820	1.0695670414302212	1.065987170770356	1.062474042363811	1.0588927171618863
0.002165	0.085785	-0.005859	2839.7390305415092	1.069197	1.065631	1.0693641186212703	1.0657982480211743	1.0622711195548602	1.0587037944127045
0.002166	0.085480	-0.005853	2829.643689541509	1.068994	1.065441	1.0691611958123195	1.0656083252719923	1.0620681967459094	1.0585138716635225
0.002167	0.085159	-0.005853	2819.0435815415094	1.068791	1.065251	1.0689582730033687	1.0654184025228104	1.0618652739369585	1.0583239489143406
0.002169	0.084961	-0.005859	2812.481609541509	1.068588	1.065056	1.068755427385467	1.0652235570244466	1.0616624283190568	1.0581291034159768
0.002170	0.084610	-0.005872	2800.8719675415095	1.068384	1.064867	1.068551504576516	1.0650346342752648	1.0614585055101058	1.057940180666795
0.002171	0.084305	-0.005908	2790.7766265415094	1.068180	1.064675	1.068347581767565	1.0648427115260828	1.0612545827011548	1.057748257917613
0.002172	0.084000	-0.005914	2780.681285541509	1.067975	1.064483	1.068142658958614	1.064650788776901	1.0610496598922041	1.0575563351684312
0.002174	0.083710	-0.005939	2771.0907115415093	1.067769	1.064289	1.067936813340712	1.0644569432785371	1.060843814274302	1.0573624896700673
0.002175	0.083389	-0.005951	2760.490603541509	1.067562	1.064096	1.0677298905317611	1.064264020529355	1.060636891465351	1.0571695669208852
0.002176	0.083069	-0.005975	2749.890495541509	1.067355	1.063902	1.0675229677228104	1.0640700977801731	1.0604299686564005	1.0569756441717033
0.002177	0.082779	-0.006024	2740.2999215415093	1.067147	1.063706	1.0673150449138595	1.0638741750309915	1.0602220458474494	1.0567797214225216
0.002179	0.082382	-0.005994	2727.175978541509	1.066939	1.063514	1.0671071992959578	1.0636823295326276	1.0600142002295478	1.0565878759241578
0.002180	0.082123	-0.006030	2718.594938541509	1.066730	1.063316	1.0668982764870067	1.0634844067834455	1.0598052774205966	1.0563899531749756
0.002181	0.081833	-0.006061	2709.004364541509	1.066520	1.063118	1.0666883536780558	1.0632864840342637	1.0595953546116457	1.056192030425794
0.002182	0.081528	-0.006110	2698.9090235415088	1.066308	1.062919	1.066476430869105	1.0630875612850819	1.059383431802695	1.055993107676612
0.002184	0.081268	-0.006097	2690.3279835415087	1.066097	1.062719	1.066265585251203	1.062887715786718	1.059172586184793	1.0557932621782482
0.002185	0.080978	-0.006079	2680.737409541509	1.065886	1.062520	1.066054662442252	1.062688793037536	1.0589616633758419	1.055594339429066
0.002186	0.080643	-0.006091	2669.632534541509	1.065675	1.062322	1.0658437396333011	1.0624908702883542	1.0587507405668912	1.0553964166798844
0.002187	0.080338	-0.006116	2659.5371935415096	1.065463	1.062123	1.0656318168243504	1.062291947539172	1.0585388177579405	1.0551974939307023
0.002189	0.080002	-0.006146	2648.4323185415096	1.065250	1.061924	1.0654189712064486	1.0620931020408086	1.0583259721400387	1.0549986484323388
0.002190	0.079727	-0.006201	2639.3465115415092	1.065035	1.061721	1.0652040483974976	1.0618901792916264	1.0581110493310875	1.0547957256831566
0.002191	0.079391	-0.006207	2628.2416365415093	1.064820	1.061519	1.0649891255885469	1.0616882565424448	1.0578961265221367	1.054593802933975
0.002192	0.079117	-0.006213	2619.155829541509	1.064604	1.061315	1.064773202779596	1.0614843337932627	1.0576802037131858	1.0543898801847928
0.002194	0.078842	-0.006238	2610.0700225415094	1.064388	1.061111	1.0645573571616938	1.061280488294899	1.0574643580952836	1.0541860346864291
0.002195	0.078568	-0.006201	2600.984215541509	1.064173	1.060907	1.064342434352743	1.061076565545717	1.0572494352863329	1.0539821119372472
0.002196	0.078186	-0.006281	2588.365039541509	1.063955	1.060705	1.064124511543792	1.0608746427965352	1.0570315124773821	1.0537801891880654
0.002197	0.078003	-0.006311	2582.307834541509	1.063737	1.060494	1.0639065887348411	1.0606637200473532	1.056813589668431	1.0535692664388834
0.002199	0.077667	-0.006281	2571.202959541509	1.063519	1.060291	1.0636887431169395	1.0604608745489894	1.0565957440505294	1.0533664209405196
0.002200	0.077316	-0.006256	2559.5933175415094	1.063302	1.060088	1.0634718203079885	1.0602579517998074	1.0563788212415783	1.0531634981913376
0.002201	0.076950	-0.006317	2547.478907541509	1.063083	1.059884	1.0632528974990376	1.0600540290506257	1.0561598984326275	1.052959575442156
0.002202	0.076675	-0.006360	2538.393100541509	1.062863	1.059675	1.0630329746900866	1.0598451063014436	1.0559399756236765	1.0527506526929737
0.002204	0.076447	-0.006384	2530.821595541509	1.062642	1.059464	1.0628121290721848	1.0596342608030798	1.0557191300057749	1.05253980719461
0.002205	0.076126	-0.006384	2520.2214875415093	1.062420	1.059256	1.0625902062632337	1.059426338053898	1.0554972071968236	1.0523318844454281
0.002206	0.075775	-0.006433	2508.6118445415095	1.062197	1.059047	1.062367283454283	1.0592174153047162	1.055274284387873	1.0521229616962464
0.002207	0.075516	-0.006439	2500.030805541509	1.061974	1.058835	1.062144360645332	1.0590054925555341	1.055051361578922	1.0519110389470643
0.002209	0.075211	-0.006451	2489.9354635415093	1.061750	1.058624	1.0619205150274302	1.0587946470571703	1.05482751596102	1.0517001934487005
0.002210	0.074890	-0.006488	2479.3353555415088	1.061526	1.058413	1.0616965922184793	1.0585837243079885	1.0546035931520694	1.0514892706995187
0.002211	0.074646	-0.006494	2471.2590835415094	1.061301	1.058198	1.0614716694095285	1.0583688015588064	1.0543786703431186	1.0512743479503366
0.002212	0.074280	-0.006506	2459.1446735415093	1.061075	1.057987	1.0612457466005776	1.0581578788096246	1.0541527475341677	1.0510634252011548
0.002214	0.074020	-0.006537	2450.5636335415093	1.060848	1.057771	1.0610189009826756	1.0579420333112608	1.0539259019162657	1.050847579702791
0.002215	0.073669	-0.006555	2438.953991541509	1.060621	1.057559	1.0607919781737247	1.0577301105620789	1.0536989791073146	1.050635656953609
0.002216	0.073364	-0.006586	2428.8586505415087	1.060393	1.057343	1.0605640553647737	1.0575141878128969	1.0534710562983638	1.050419734204427
0.002217	0.073074	-0.006586	2419.268076541509	1.060165	1.057127	1.060336132555823	1.057298265063715	1.053243133489413	1.0502038114552452
0.002219	0.072800	-0.006616	2410.1822695415094	1.059935	1.056909	1.0601062869379212	1.0570804195653514	1.053013287871511	1.0499859659568815
0.002220	0.072403	-0.006628	2397.058326541509	1.059705	1.056696	1.0598763641289701	1.0568674968161695	1.05278336506256	1.0497730432076997
0.002221	0.072159	-0.006689	2388.9820535415092	1.059474	1.056474	1.0596454413200194	1.0566455740669873	1.0525524422536092	1.0495511204585175
0.002222	0.071823	-0.006677	2377.8771785415092	1.059242	1.056257	1.0594135185110685	1.0564286513178056	1.0523205194446583	1.0493341977093358
0.002224	0.071579	-0.006714	2369.8009055415096	1.059010	1.056034	1.0591816728931664	1.0562058058194417	1.0520886738267565	1.0491113522109718
0.002225	0.071182	-0.006726	2356.676962541509	1.058776	1.055817	1.0589477500842155	1.05598888307026	1.0518547510178053	1.0488944294617901
0.002226	0.070892	-0.006757	2347.086388541509	1.058543	1.055596	1.0587148272752647	1.055767960321078	1.0516218282088547	1.048673506712608
0.002227	0.070663	-0.006726	2339.514882541509	1.058309	1.055372	1.0584809044663137	1.055544037571896	1.0513879053999036	1.0484495839634262
0.002229	0.070312	-0.006732	2327.9052405415096	1.058076	1.055153	1.058248058848412	1.0553251920735323	1.051155059782002	1.0482307384650624
0.002230	0.069992	-0.006793	2317.305132541509	1.057840	1.054931	1.058012136039461	1.0551032693243505	1.050919136973051	1.0480088157158807
0.002231	0.069763	-0.006824	2309.733626541509	1.057604	1.054704	1.0577762132305102	1.0548763465751685	1.0506832141641	1.0477818929666987
0.002232	0.069473	-0.006848	2300.143052541509	1.057367	1.054479	1.057539290421559	1.0546514238259865	1.0504462913551489	1.0475569702175167
0.002234	0.069153	-0.006818	2289.5429445415093	1.057130	1.054255	1.0573024448036572	1.0544275783276227	1.0502094457372473	1.0473331247191529
0.002235	0.068848	-0.006885	2279.447603541509	1.056892	1.054030	1.0570645219947064	1.0542026555784407	1.0499715229282964	1.047108201969971
0.002236	0.068527	-0.006879	2268.8474955415095	1.056653	1.053805	1.0568255991857556	1.053977732829259	1.0497326001193454	1.0468832792207892
0.002237	0.068222	-0.006885	2258.7521545415093	1.056414	1.053578	1.0565866763768046	1.053750810080077	1.0494936773103944	1.0466563564716072
0.002239	0.067917	-0.006927	2248.656813541509	1.056174	1.053351	1.0563468307589028	1.0535239645817132	1.0492538316924929	1.0464295109732433
0.002240	0.067642	-0.006946	2239.5710065415087	1.055933	1.053122	1.056105907949952	1.053295041832531	1.049012908883542	1.0462005882240613
0.002241	0.067291	-0.007001	2227.9613645415093	1.055691	1.052894	1.055863985141001	1.0530671190833494	1.048770986074591	1.0459726654748795
0.002242	0.067001	-0.007019	2218.3707905415095	1.055448	1.052663	1.0556210623320499	1.0528361963341675	1.04852806326564	1.0457417427256976
0.002244	0.066742	-0.007019	2209.7897505415094	1.055204	1.052430	1.0553772167141482	1.0526033508358037	1.0482842176477383	1.0455088972273339
0.002245	0.066406	-0.007062	2198.6848755415094	1.054960	1.052199	1.0551332939051972	1.0523724280866218	1.048040294838787	1.045277974478152
0.002246	0.066101	-0.007098	2188.5895345415092	1.054714	1.051966	1.0548873710962463	1.0521395053374398	1.0477943720298364	1.04504505172897
0.002247	0.065811	-0.007086	2178.9989605415094	1.054468	1.051732	1.0546414482872954	1.0519055825882577	1.0475484492208853	1.044811128979788
0.002249	0.065521	-0.007098	2169.4083865415096	1.054222	1.051498	1.0543956026693937	1.0516717370898943	1.0473026036029838	1.0445772834814244
0.002250	0.065231	-0.007129	2159.817812541509	1.053975	1.051263	1.054148679860443	1.0514368143407122	1.047055680794033	1.0443423607322424
0.002251	0.064880	-0.007184	2148.2081705415094	1.053726	1.051029	1.0538997570514919	1.0512028915915304	1.046806757985082	1.0441084379830605
0.002252	0.064606	-0.007166	2139.122363541509	1.053478	1.050792	1.0536518342425407	1.0509659688423483	1.0465588351761306	1.0438715152338784
0.002254	0.064270	-0.007184	2128.017488541509	1.053228	1.050557	1.053401988624639	1.0507311233439847	1.046308989558229	1.0436366697355148
0.002255	0.063934	-0.007251	2116.9126125415096	1.052977	1.050319	1.0531510658156882	1.0504932005948027	1.046058066749278	1.0433987469863328
0.002256	0.063705	-0.007306	2109.341107541509	1.052724	1.050076	1.0528981430067372	1.0502502778456209	1.0458051439403273	1.043155824237151
0.002257	0.063339	-0.007294	2097.2266975415096	1.052472	1.049839	1.0526462201977864	1.0500133550964388	1.0455532211313763	1.042918901487969
0.002259	0.063019	-0.007245	2086.626589541509	1.052220	1.049600	1.0523943745798845	1.049774509598075	1.0453013755134744	1.0426800559896052
0.002260	0.062775	-0.007300	2078.550317541509	1.051967	1.049357	1.0521414517709338	1.0495315868488932	1.0450484527045236	1.0424371332404234
0.002261	0.062485	-0.007336	2068.959743541509	1.051713	1.049115	1.0518875289619827	1.0492896640997114	1.0447945298955728	1.0421952104912415
0.002262	0.062195	-0.007373	2059.369169541509	1.051457	1.048872	1.0516316061530318	1.0490467413505293	1.0445386070866216	1.0419522877420595
0.002264	0.061874	-0.007397	2048.7690615415095	1.051201	1.048629	1.05137576053513	1.0488038958521655	1.04428276146872	1.0417094422436957
0.002265	0.061554	-0.007404	2038.1689525415093	1.050944	1.048385	1.051118837726179	1.0485599731029835	1.0440258386597692	1.0414655194945137
0.002266	0.061249	-0.007489	2028.073611541509	1.050685	1.048139	1.0508599149172282	1.0483140503538018	1.043766915850818	1.041219596745332
0.002267	0.061020	-0.007513	2020.5021065415092	1.050424	1.047888	1.0505989921082772	1.0480631276046197	1.043505993041867	1.04096867399615
0.002269	0.060684	-0.007501	2009.3972315415092	1.050164	1.047642	1.0503391464903755	1.047817282106256	1.0432461474239654	1.040722828497786
0.002270	0.060333	-0.007532	1997.7875885415092	1.049903	1.047395	1.0500782236814246	1.0475703593570742	1.0429852246150144	1.0404759057486044
0.002271	0.060028	-0.007605	1987.6922475415092	1.049640	1.047144	1.0498153008724735	1.0473194366078922	1.0427223018060636	1.0402249829994223
0.002272	0.059769	-0.007599	1979.1112075415092	1.049376	1.046892	1.0495513780635226	1.0470675138587102	1.0424583789971127	1.0399730602502404
0.002274	0.059494	-0.007623	1970.0254015415092	1.049112	1.046639	1.0492875324456208	1.0468146683603465	1.0421945333792109	1.0397202147518767
0.002275	0.059158	-0.007648	1958.9205255415093	1.048847	1.046388	1.04902260963667	1.0465637456111647	1.0419296105702598	1.039469292002695
0.002276	0.058838	-0.007690	1948.3204175415092	1.048581	1.046135	1.048756686827719	1.0463108228619826	1.041663687761309	1.0392163692535128
0.002277	0.058624	-0.007684	1941.2536795415092	1.048314	1.045877	1.048489764018768	1.0460529001128007	1.0413967649523581	1.038958446504331
0.002279	0.058167	-0.007739	1926.1106675415092	1.048046	1.045628	1.0482219184008663	1.045804054614437	1.0411289193344562	1.038709601005967
0.002280	0.057953	-0.007806	1919.043928541509	1.047775	1.045366	1.0479509955919153	1.0455421318652551	1.0408579965255051	1.0384476782567853
0.002281	0.057617	-0.007782	1907.939053541509	1.047506	1.045110	1.0476820727829645	1.045286209116073	1.0405890737165544	1.0381917555076032
0.002282	0.057312	-0.007782	1897.8437125415091	1.047235	1.044853	1.0474111499740133	1.0450292863668913	1.0403181509076034	1.0379348327584215
0.002284	0.057007	-0.007874	1887.7483715415092	1.046963	1.044593	1.0471393043561117	1.0447694408685275	1.0400463052897018	1.0376749872600577
0.002285	0.056732	-0.007898	1878.6625645415093	1.046689	1.044331	1.0468653815471607	1.0445075181193455	1.0397723824807508	1.0374130645108757
0.002286	0.056473	-0.007928	1870.0815245415092	1.046414	1.044067	1.0465904587382098	1.0442435953701636	1.0394974596717996	1.0371491417616938
0.002287	0.056152	-0.007922	1859.4814165415091	1.046140	1.043805	1.046316535929259	1.0439816726209818	1.039223536862849	1.036887219012512
0.002289	0.055801	-0.007965	1847.8717745415092	1.045864	1.043544	1.046040690311357	1.043720827122618	1.038947691244947	1.036626373514148
0.002290	0.055557	-0.007996	1839.795501541509	1.045587	1.043277	1.0457637675024063	1.043453904373436	1.0386707684359964	1.0363594507649663
0.002291	0.055222	-0.008014	1828.6906265415091	1.045309	1.043013	1.0454858446934552	1.043189981624254	1.0383928456270453	1.0360955280157842
0.002292	0.054916	-0.008063	1818.5952855415092	1.045029	1.042747	1.0452059218845042	1.0429240588750723	1.0381129228180943	1.0358296052666025
0.002294	0.054626	-0.008063	1809.004711541509	1.044750	1.042479	1.0449270762666025	1.0426562133767083	1.0378340772001926	1.0355617597682385
0.002295	0.054291	-0.008081	1797.899836541509	1.044469	1.042212	1.0446461534576517	1.0423892906275263	1.0375531543912415	1.0352948370190564
0.002296	0.054001	-0.008167	1788.3092625415093	1.044187	1.041942	1.0443642306487007	1.0421193678783445	1.0372712315822907	1.0350249142698746
0.002297	0.053696	-0.008179	1778.213921541509	1.043903	1.041671	1.0440803078397498	1.0418484451291627	1.0369873087733397	1.034753991520693
0.002299	0.053375	-0.008240	1767.6138135415092	1.043618	1.041399	1.043795462221848	1.0415765996307988	1.036702463155438	1.034482146022329
0.002300	0.053116	-0.008203	1759.0327735415092	1.043333	1.041125	1.0435105394128972	1.041302676881617	1.0364175403464873	1.034208223273147
0.002301	0.052826	-0.008264	1749.4421995415091	1.043047	1.040851	1.043224616603946	1.041028754132435	1.036131617537536	1.0339343005239652
0.002302	0.052551	-0.008289	1740.3563925415092	1.042759	1.040575	1.042936693794995	1.0407528313832533	1.0358436947285852	1.0336583777747834
0.002304	0.052155	-0.008319	1727.2324495415091	1.042471	1.040303	1.0426488481770932	1.0404809858848894	1.035555849110683	1.0333865322764195
0.002305	0.051865	-0.008362	1717.641875541509	1.042181	1.040025	1.0423589253681425	1.0402030631357073	1.0352659263017325	1.0331086095272375
0.002306	0.051636	-0.008429	1710.070369541509	1.041889	1.039743	1.0420670025591916	1.0399211403865256	1.0349740034927817	1.0328266867780558
0.002307	0.051285	-0.008417	1698.4607275415092	1.041597	1.039465	1.0417750797502408	1.0396432176373436	1.0346820806838308	1.0325487640288737
0.002309	0.050949	-0.008478	1687.3558525415092	1.041304	1.039186	1.0414822341323389	1.0393643721389798	1.034389235065929	1.03226991853051
0.002310	0.050690	-0.008508	1678.7748125415092	1.041009	1.038901	1.041187311323388	1.039079449389798	1.0340943122569781	1.031984995781328
0.002311	0.050369	-0.008551	1668.174704541509	1.040712	1.038618	1.040890388514437	1.038796526640616	1.033797389448027	1.0317020730321462
0.002312	0.050079	-0.008594	1658.5841305415092	1.040415	1.038333	1.040593465705486	1.038511603891434	1.033500466639076	1.031417150282964
0.002314	0.049789	-0.008600	1648.9935565415092	1.040116	1.038046	1.0402946200875842	1.0382247583930704	1.033201621021174	1.0311303047846005
0.002315	0.049484	-0.008649	1638.8982155415092	1.039817	1.037760	1.0399956972786333	1.0379388356438883	1.0329026982122231	1.0308443820354185
0.002316	0.049179	-0.008661	1628.8028745415093	1.039516	1.037472	1.0396947744696825	1.0376509128947065	1.0326017754032724	1.0305564592862366
0.002317	0.048828	-0.008765	1617.1932325415091	1.039213	1.037183	1.0393918516607314	1.0373619901455244	1.0322988525943213	1.0302675365370546
0.002319	0.048599	-0.008765	1609.6217265415091	1.038909	1.036889	1.0390880060428298	1.0370681446471606	1.0319950069764197	1.0299736910386907
0.002320	0.048248	-0.008771	1598.0120845415092	1.038605	1.036599	1.0387840832338788	1.0367782218979789	1.031691084167469	1.029683768289509
0.002321	0.047989	-0.008832	1589.4310445415092	1.038299	1.036304	1.0384781604249278	1.0364832991487969	1.0313851613585179	1.029388845540327
0.002322	0.047714	-0.008850	1580.3452375415093	1.037992	1.036009	1.0381712376159768	1.036188376399615	1.0310782385495667	1.029093922791145
0.002324	0.047348	-0.008875	1568.2308285415093	1.037684	1.035716	1.037863391998075	1.0358955309012512	1.030770392931665	1.0288010772927814
0.002325	0.047028	-0.008923	1557.6307195415093	1.037375	1.035420	1.037554469189124	1.0355996081520693	1.030461470122714	1.0285051545435995
0.002326	0.046783	-0.008929	1549.5544475415093	1.037065	1.035121	1.0372445463801732	1.0353006854028874	1.0301515473137632	1.0282062317944176
0.002327	0.046463	-0.008984	1538.9543395415092	1.036754	1.034823	1.0369336235712223	1.0350027626537055	1.0298406245048124	1.0279083090452357
0.002329	0.046143	-0.009039	1528.354231541509	1.036441	1.034523	1.0366207779533205	1.0347029171553417	1.0295277788869104	1.0276084635468719
0.002330	0.045761	-0.009100	1515.7350545415093	1.036125	1.034223	1.0363048551443697	1.0344029944061597	1.0292118560779597	1.0273085407976899
0.002331	0.045578	-0.009125	1509.677850541509	1.035810	1.033915	1.0359899323354185	1.0340950716569777	1.0288969332690083	1.0270006180485078
0.002332	0.045212	-0.009088	1497.5634405415092	1.035494	1.033614	1.0356740095264676	1.033794148907796	1.0285810104600577	1.0266996952993261
0.002334	0.044891	-0.009167	1486.963332541509	1.035176	1.033310	1.035356163908566	1.033490303409432	1.0282631648421559	1.0263958498009622
0.002335	0.044632	-0.009259	1478.3822925415093	1.034856	1.033000	1.035036241099615	1.0331803806602502	1.027943242033205	1.0260859270517804
0.002336	0.044327	-0.009229	1468.286951541509	1.034535	1.032693	1.034715318290664	1.0328734579110683	1.0276223192242542	1.0257790043025985
0.002337	0.043869	-0.009320	1453.1439405415092	1.034212	1.032389	1.0343923954817131	1.0325695351618864	1.027299396415303	1.0254750815534166
0.002339	0.043732	-0.009399	1448.601036541509	1.033887	1.032069	1.0340675498638114	1.0322496896635225	1.0269745507974015	1.0251552360550527
0.002340	0.043411	-0.009363	1438.0009285415092	1.033562	1.031758	1.0337426270548606	1.0319387669143407	1.0266496279884505	1.024844313305871
0.002341	0.043152	-0.009418	1429.4198885415092	1.033236	1.031442	1.0334167042459095	1.0316228441651587	1.0263237051794993	1.0245283905566889
0.002342	0.042801	-0.009485	1417.8102465415093	1.032907	1.031128	1.0330877814369586	1.031308921415977	1.0259947823705486	1.0242144678075071
0.002344	0.042526	-0.009503	1408.7244395415091	1.032578	1.030810	1.0327589358190568	1.030991075917613	1.0256659367526466	1.0238966223091432
0.002345	0.042175	-0.009552	1397.1147975415092	1.032247	1.030493	1.0324280130101058	1.0306741531684314	1.0253350139436956	1.0235796995599615
0.002346	0.041885	-0.009589	1387.5242235415092	1.031914	1.030173	1.032095090201155	1.0303542304192492	1.0250020911347448	1.0232597768107794
0.002347	0.041580	-0.009674	1377.4288825415092	1.031579	1.029851	1.031760167392204	1.0300323076700675	1.0246671683257942	1.0229378540615977
0.002349	0.041260	-0.009686	1366.8287745415091	1.031243	1.029528	1.0314243217743022	1.0297094621717036	1.024331322707892	1.0226150085632337
0.002350	0.040894	-0.009772	1354.714365541509	1.030904	1.029204	1.0310853989653515	1.0293855394225218	1.0239923998989413	1.022291085814052
0.002351	0.040649	-0.009839	1346.6380925415092	1.030564	1.028874	1.0307454761564003	1.0290556166733398	1.0236524770899904	1.02196116306487
0.002352	0.040344	-0.009821	1336.5427515415092	1.030223	1.028546	1.0304045533474495	1.0287276939241579	1.0233115542810394	1.021633240315688
0.002354	0.040024	-0.009851	1325.9426435415091	1.029881	1.028218	1.0300627077295477	1.0283998484257941	1.0229697086631377	1.0213053948173243
0.002355	0.039749	-0.009924	1316.8568365415092	1.029538	1.027885	1.0297197849205968	1.028066925676612	1.0226267858541869	1.0209724720681421
0.002356	0.039505	-0.009930	1308.780563541509	1.029193	1.027551	1.0293748621116459	1.0277330029274303	1.0222818630452357	1.0206385493189605
0.002357	0.039169	-0.009991	1297.675688541509	1.028847	1.027219	1.029028939302695	1.0274010801782485	1.0219359402362849	1.0203066265697787
0.002359	0.038864	-0.010034	1287.5803475415091	1.028499	1.026884	1.0286810936847932	1.0270662346798844	1.0215880946183833	1.0199717810714146
0.002360	0.038589	-0.010095	1278.4945405415092	1.028150	1.026545	1.028332170875842	1.0267273119307025	1.021239171809432	1.0196328583222327
0.002361	0.038254	-0.010114	1267.3896655415092	1.027799	1.026208	1.027981248066891	1.0263903891815207	1.020888249000481	1.0192959355730509
0.002362	0.037949	-0.010199	1257.2943245415092	1.027445	1.025868	1.0276273252579402	1.0260504664323389	1.0205343261915303	1.018956012823869
0.002364	0.037689	-0.010260	1248.7132845415092	1.027090	1.025523	1.0272724796400385	1.025705620933975	1.0201794805736286	1.0186111673255052
0.002365	0.037354	-0.010242	1237.6084095415092	1.026735	1.025182	1.0269175568310875	1.025364698184793	1.0198245577646774	1.0182702445763232
0.002366	0.037003	-0.010297	1225.998767541509	1.026378	1.024839	1.0265606340221367	1.0250217754356112	1.0194676349557268	1.0179273218271414
0.002367	0.036667	-0.010388	1214.893892541509	1.026018	1.024494	1.026200711213186	1.0246768526864292	1.0191077121467758	1.0175823990779593
0.002369	0.036469	-0.010419	1208.3319205415091	1.025657	1.024141	1.025839865595284	1.0243240071880655	1.0187468665288741	1.0172295535795957
0.002370	0.036072	-0.010480	1195.207977541509	1.025293	1.023794	1.025475942786333	1.0239770844388836	1.018382943719923	1.0168826308304137
0.002371	0.035828	-0.010541	1187.1317045415092	1.024928	1.023439	1.025111019977382	1.0236221616897017	1.0180180209109722	1.0165277080812318
0.002372	0.035492	-0.010583	1176.0268295415092	1.024561	1.023086	1.0247440971684312	1.0232692389405196	1.017651098102021	1.0161747853320497
0.002374	0.035233	-0.010602	1167.4457895415092	1.024194	1.022729	1.0243772515505294	1.022912393442156	1.0172842524841195	1.0158179398336862
0.002375	0.034897	-0.010651	1156.3409145415092	1.023824	1.022374	1.0240073287415785	1.0225574706929739	1.0169143296751684	1.015463017084504
0.002376	0.034622	-0.010754	1147.2551075415092	1.023452	1.022013	1.0236354059326276	1.0221965479437922	1.0165424068662174	1.0151020943353224
0.002377	0.034317	-0.010773	1137.1597665415093	1.023078	1.021652	1.0232614831236766	1.0218356251946101	1.0161684840572667	1.0147411715861403
0.002379	0.033966	-0.010828	1125.5501235415093	1.022703	1.021291	1.0228866375057748	1.0214747796962464	1.0157936384393649	1.0143803260877766
0.002380	0.033722	-0.010931	1117.4738515415092	1.022325	1.020923	1.0225087146968237	1.0211068569470645	1.0154157156304136	1.0140124033385947
0.002381	0.033432	-0.010925	1107.8832775415092	1.021946	1.020556	1.022129791887873	1.0207399341978827	1.015036792821463	1.0136454805894128
0.002382	0.033081	-0.010962	1096.2736345415092	1.021565	1.020190	1.021748869078922	1.0203740114487005	1.0146558700125121	1.0132795578402307
0.002384	0.032806	-0.011078	1087.1878285415091	1.021182	1.019818	1.0213660234610202	1.0200021659503367	1.01427302439461	1.0129077123418668
0.002385	0.032608	-0.011090	1080.6258565415092	1.020798	1.019442	1.0209821006520694	1.019626243201155	1.0138891015856593	1.012531789592685
0.002386	0.032181	-0.011090	1066.4923785415092	1.020413	1.019075	1.0205971778431184	1.019259320451973	1.0135041787767083	1.0121648668435033
0.002387	0.031845	-0.011218	1055.3875035415092	1.020024	1.018700	1.0202082550341676	1.018884397702791	1.0131152559677576	1.0117899440943212
0.002389	0.031555	-0.011261	1045.7969295415091	1.019634	1.018322	1.0198184094162657	1.0185065522044272	1.0127254103498555	1.0114120985959574
0.002390	0.031311	-0.011279	1037.7206575415091	1.019243	1.017941	1.0194274866073145	1.0181256294552454	1.0123344875409046	1.0110311758467756
0.002391	0.030975	-0.011346	1026.6157815415093	1.018849	1.017562	1.0190335637983636	1.0177467067060637	1.0119405647319537	1.0106522530975939
0.002392	0.030670	-0.011456	1016.5204405415092	1.018453	1.017178	1.018637640989413	1.0173627839568815	1.011544641923003	1.0102683303484117
0.002394	0.030411	-0.011487	1007.9394005415091	1.018054	1.016790	1.018238795371511	1.0169749384585178	1.011145796305101	1.009880484850048
0.002395	0.030075	-0.011560	996.8345255415092	1.017654	1.016404	1.0178388725625602	1.016589015709336	1.01074587349615	1.0094945621008662
0.002396	0.029755	-0.011578	986.2344175415092	1.017252	1.016015	1.0174369497536093	1.0162000929601538	1.0103439506871994	1.009105639351684
0.002397	0.029510	-0.011664	978.1581445415092	1.016848	1.015621	1.0170330269446584	1.0158061702109722	1.0099400278782484	1.0087117166025024
0.002399	0.029175	-0.011694	967.0532695415092	1.016443	1.015230	1.0166281813267566	1.0154153247126083	1.0095351822603464	1.0083208711041385
0.002400	0.028839	-0.011792	955.9483945415092	1.016034	1.014835	1.0162192585178056	1.0150204019634264	1.0091262594513957	1.0079259483549565
0.002401	0.028534	-0.011853	945.8530535415092	1.015623	1.014437	1.0158083357088545	1.0146224792142444	1.0087153366424446	1.0075280256057746
0.002402	0.028244	-0.011865	936.2624795415092	1.015212	1.014038	1.0153974128999037	1.0142235564650626	1.0083044138334936	1.0071291028565927
0.002404	0.027893	-0.011975	924.6528375415091	1.014797	1.013637	1.0149825672820019	1.0138227109666986	1.007889568215592	1.0067282573582288
0.002405	0.027649	-0.012042	916.5765645415091	1.014380	1.013230	1.014565644473051	1.013415788217517	1.007472645406641	1.0063213346090472
0.002406	0.027313	-0.012054	905.4716895415091	1.013962	1.012826	1.0141477216641002	1.0130118654683349	1.0070547225976902	1.005917411859865
0.002407	0.026978	-0.012128	894.3668145415091	1.013541	1.012420	1.0137267988551493	1.0126059427191532	1.0066337997887391	1.0055114891106833
0.002409	0.026642	-0.012201	883.2619395415092	1.013118	1.012011	1.0133039532372474	1.0121970972207892	1.0062109541708373	1.0051026436123194
0.002410	0.026443	-0.012256	876.6999675415092	1.012693	1.011594	1.0128790304282964	1.0117801744716075	1.0057860313618865	1.0046857208631377
0.002411	0.026093	-0.012354	865.0903255415092	1.012266	1.011181	1.0124521076193456	1.0113672517224255	1.0053591085529354	1.0042727981139556
0.002412	0.025787	-0.012390	854.9949845415092	1.011836	1.010764	1.0120221848103945	1.0109503289732436	1.0049291857439844	1.0038558753647737
0.002414	0.025528	-0.012488	846.4139445415092	1.011403	1.010342	1.0115893391924928	1.0105284834748798	1.004496340126083	1.00343402986641
0.002415	0.025192	-0.012518	835.3090695415092	1.010969	1.009922	1.011155416383542	1.0101085607256979	1.0040624173171318	1.003014107117228
0.002416	0.024796	-0.012628	822.1851265415091	1.010532	1.009501	1.010718493574591	1.0096876379765158	1.003625494508181	1.002593184368046
0.002417	0.024597	-0.012683	815.6231545415092	1.010092	1.009069	1.01027857076564	1.009255715227334	1.00318557169923	1.0021612616188642
0.002419	0.024292	-0.012738	805.5278135415092	1.009651	1.008641	1.0098377251477384	1.00882786972897	1.0027447260813283	1.0017334161205003
0.002420	0.023972	-0.012750	794.9277055415092	1.009208	1.008212	1.0093948023387873	1.0083989469797883	1.0023018032723772	1.0013044933713184
0.002421	0.023636	-0.012891	783.8228305415091	1.008762	1.007780	1.0089488795298363	1.0079670242306062	1.001855880463426	1.0008725706221364
0.002422	0.023376	-0.012885	775.2417905415092	1.008315	1.007343	1.0085019567208855	1.0075301014814246	1.0014089576544754	1.0004356478729548
0.002424	0.023148	-0.012933	767.6702845415092	1.007867	1.006904	1.0080541111029837	1.0070912559830607	1.0009611120365736	0.9999968023745909
0.002425	0.022766	-0.013037	755.0511085415092	1.007415	1.006468	1.0076021882940327	1.0066553332338786	1.0005091892276226	0.9995608796254087
0.002426	0.022491	-0.013141	745.9653015415091	1.006960	1.006025	1.007147265485082	1.0062124104846968	1.000054266418672	0.999117956876227
0.002427	0.022232	-0.013184	737.3842615415092	1.006502	1.005578	1.006689342676131	1.005765487735515	0.9995963436097209	0.9986710341270453
0.002429	0.021835	-0.013263	724.2603185415092	1.006043	1.005135	1.006230497058229	1.005322642237151	0.999137497991819	0.9982281886286812
0.002430	0.021530	-0.013361	714.1649775415092	1.005580	1.004685	1.005767574249278	1.0048727194879692	0.998674575182868	0.9977782658794994
0.002431	0.021225	-0.013409	704.0696365415092	1.005115	1.004232	1.0053026514403272	1.0044197967387873	0.9982096523739171	0.9973253431303175
0.002432	0.020950	-0.013513	694.9838295415092	1.004647	1.003776	1.0048347286313764	1.0039638739896053	0.9977417295649663	0.9968694203811355
0.002434	0.020645	-0.013550	684.8884885415092	1.004177	1.003319	1.0043648830134746	1.0035070284912417	0.9972718839470646	0.9964125748827719
0.002435	0.020386	-0.013635	676.3074485415092	1.003704	1.002857	1.0038919602045235	1.0030451057420597	0.9967989611381135	0.9959506521335899
0.002436	0.020035	-0.013678	664.6978065415092	1.003230	1.002397	1.0034180373955728	1.0025851829928778	0.9963250383291627	0.995490729384408
0.002437	0.019714	-0.013782	654.0976975415092	1.002752	1.001933	1.002940114586622	1.0021212602436957	0.9958471155202119	0.9950268066352259
0.002439	0.019455	-0.013867	645.5166585415092	1.002272	1.001463	1.0024602689687199	1.0016514147453321	0.9953672699023098	0.9945569611368623
0.002440	0.019196	-0.013934	636.9356185415091	1.001789	1.000991	1.001977346159769	1.00117949199615	0.9948843470933589	0.9940850383876803
0.002441	0.018799	-0.013995	623.8116745415092	1.001303	1.000522	1.001491423350818	1.0007105692469682	0.9943984242844081	0.9936161156384984
0.002442	0.018524	-0.014124	614.7258675415092	1.000814	1.000044	1.0010025005418672	1.0002326464977862	0.9939095014754572	0.9931381928893164
0.002444	0.018219	-0.014160	604.6305265415092	1.000323	0.999566	1.0005116549239654	0.9997548009994225	0.9934186558575554	0.9926603473909527
0.002445	0.017929	-0.014233	595.0399525415091	0.999830	0.999085	1.0000187321150145	0.9992738782502406	0.9929257330486044	0.9921794246417708
0.002446	0.017624	-0.014349	584.9446115415092	0.999333	0.998600	0.9995218093060636	0.9987889555010587	0.9924288102396536	0.9916945018925889
0.002447	0.017334	-0.014404	575.3540375415092	0.998834	0.998113	0.9990228864971126	0.9983020327518768	0.9919298874307025	0.991207579143407
0.002449	0.017014	-0.014465	564.7539295415091	0.998332	0.997625	0.9985210408792108	0.997814187253513	0.9914280418128008	0.9907197336450432
0.002450	0.016693	-0.014545	554.1538215415092	0.997828	0.997134	0.99801711807026	0.9973232645043311	0.9909241190038499	0.9902288108958612
0.002451	0.016388	-0.014667	544.0584805415092	0.997320	0.996639	0.997509195261309	0.9968283417551492	0.990416196194899	0.9897338881466794
0.002452	0.016129	-0.014722	535.4774405415092	0.996809	0.996139	0.996998272452358	0.9963284190059672	0.9899052733859479	0.9892339653974974
0.002454	0.015808	-0.014777	524.8773325415092	0.996297	0.995640	0.9964864268344562	0.9958295735076035	0.9893934277680462	0.9887351198991337
0.002455	0.015518	-0.014880	515.2867585415091	0.995781	0.995136	0.9959705040255054	0.9953256507584216	0.9888775049590953	0.9882311971499518
0.002456	0.015228	-0.015002	505.6961845415092	0.995262	0.994629	0.9954515812165544	0.9948187280092397	0.9883585821501444	0.9877242744007698
0.002457	0.014832	-0.015033	492.5722415415092	0.994740	0.994124	0.9949296584076034	0.9943138052600577	0.9878366593411934	0.9872193516515879
0.002459	0.014587	-0.015149	484.49596854150917	0.994215	0.993609	0.9944048127897016	0.9937989597616939	0.9873118137232916	0.986704506153224
0.002460	0.014343	-0.015234	476.41969554150916	0.993687	0.993091	0.9938768899807507	0.993281037012512	0.9867838909143407	0.9861865834040422
0.002461	0.014008	-0.015289	465.31482054150916	0.993157	0.992575	0.9933469671717997	0.9927651142633301	0.9862539681053897	0.9856706606548603
0.002462	0.013626	-0.015411	452.6956445415092	0.992623	0.992057	0.9928130443628489	0.9922471915141482	0.9857200452964389	0.9851527379056784
0.002464	0.013397	-0.015466	445.1241385415092	0.992087	0.991530	0.9922771987449471	0.9917203460157844	0.9851841996785371	0.9846258924073146
0.002465	0.013077	-0.015558	434.52403054150915	0.991548	0.991004	0.9917382759359962	0.9911944232666025	0.9846452768695861	0.9840999696581326
0.002466	0.012772	-0.015674	424.4286895415092	0.991004	0.990473	0.9911943531270452	0.9906635005174207	0.9841013540606351	0.9835690469089509
0.002467	0.012482	-0.015790	414.8381155415092	0.990457	0.989939	0.9906474303180943	0.9901295777682387	0.9835544312516843	0.9830351241597689
0.002469	0.012192	-0.015857	405.2475415415092	0.989908	0.989401	0.9900985847001925	0.9895917322698748	0.9830055856337825	0.982497278661405
0.002470	0.011856	-0.015930	394.1426665415092	0.989355	0.988862	0.9895456618912416	0.989052809520693	0.9824526628248316	0.9819583559122231
0.002471	0.011520	-0.016064	383.0377915415092	0.988799	0.988320	0.9889897390822906	0.988510886771511	0.9818967400158806	0.9814164331630412
0.002472	0.011322	-0.016156	376.47581954150917	0.988239	0.987768	0.9884298162733397	0.9879589640223292	0.9813368172069297	0.9808645104138594
0.002474	0.010910	-0.016193	362.84710954150916	0.987677	0.987223	0.987867970655438	0.9874141185239653	0.9807749715890279	0.9803196649154955
0.002475	0.010544	-0.016364	350.7327005415092	0.987111	0.986672	0.987302047846487	0.9868631957747834	0.980209048780077	0.9797687421663136
0.002476	0.010345	-0.016406	344.17072854150916	0.986542	0.986112	0.9867331250375361	0.9863032730256015	0.979640125971126	0.9792088194171317
0.002477	0.010040	-0.016510	334.0753875415092	0.985969	0.985552	0.9861602022285851	0.9857433502764196	0.9790672031621751	0.9786488966679497
0.002479	0.009705	-0.016632	322.97051254150915	0.985393	0.984990	0.9855843566106833	0.9851815047780559	0.9784913575442733	0.978087051169586
0.002480	0.009506	-0.016693	316.4085405415092	0.984814	0.984419	0.9850054338017324	0.984610582028874	0.9779124347353224	0.9775161284204041
0.002481	0.009125	-0.016779	303.7893645415092	0.984233	0.983853	0.9844245109927815	0.984044659279692	0.9773315119263715	0.9769502056712221
0.002482	0.008759	-0.016901	291.6749555415092	0.983647	0.983283	0.9838385881838306	0.9834747365305101	0.9767455891174206	0.9763802829220403
0.002484	0.008545	-0.017017	284.6082165415092	0.983057	0.982702	0.9832487425659288	0.9828938910321463	0.9761557434995187	0.9757994374236765
0.002485	0.008240	-0.017126	274.5128755415092	0.982464	0.982121	0.9826558197569779	0.9823129682829644	0.9755628206905679	0.9752185146744946
0.002486	0.007919	-0.017188	263.9127675415092	0.981868	0.981538	0.9820598969480269	0.9817300455337825	0.9749668978816168	0.9746355919253127
0.002487	0.007614	-0.017316	253.81742654150918	0.981268	0.980951	0.981459974139076	0.9811431227846006	0.974366975072666	0.9740486691761308
0.002489	0.007355	-0.017401	245.23638654150918	0.980664	0.980359	0.9808561285211742	0.9805512772862367	0.9737631294547642	0.9734568236777669
0.002490	0.007050	-0.017499	235.1410455415092	0.980058	0.979765	0.9802502057122233	0.9799573545370549	0.9731572066458133	0.9728629009285851
0.002491	0.006744	-0.017590	225.04570454150917	0.979448	0.979168	0.9796402829032723	0.979360431787873	0.9725472838368623	0.9722659781794032
0.002492	0.006424	-0.017719	214.4455965415092	0.978834	0.978567	0.9790263600943214	0.978759509038691	0.9719333610279114	0.9716650554302212
0.002494	0.006134	-0.017773	204.8550225415092	0.978218	0.977963	0.9784105144764197	0.9781556635403272	0.9713175154100097	0.9710612099318574
0.002495	0.005753	-0.017938	192.23584554150918	0.977596	0.977357	0.9777885916674688	0.9775497407911453	0.9706955926010588	0.9704552871826755
0.002496	0.005447	-0.018085	182.1405045415092	0.976970	0.976743	0.9771626688585178	0.9769358180419635	0.9700696697921077	0.9698413644334937
0.002497	0.005203	-0.018152	174.06423254150917	0.976341	0.976124	0.9765337460495669	0.9763168952927815	0.9694407469831569	0.9692224416843117
0.002499	0.004883	-0.018213	163.46412354150917	0.975709	0.975506	0.9759019004316651	0.9756990497944177	0.9688089013652551	0.9686045961859479
