Repository: pietracorvo/HystAPI

# Example data

The example data in this folder is from measurements performed during my physics bachelor.

The material is **FeSi3** (iron with 3% silicon), aka 'electrical steel', the standard material for ring cores in trafos. 

Four of the five samples where treated with high pressure torison (HPT, 20 rotations at 20GPa), to achieve nanocristallisation of the grains, which has a huge impact on the magnetic properties of the material. The HPT deformation was done at 77K (under liquid nitrogen) and at 293K (at room temperature). Afterwards some samples were heat treated at a temperature of 493K (for two hours) to anneal defects from the deformation process.

The five samples are:

File: testData/FeSi3_LN/G4_748V_100Hz_800000Fs0.txt (part 8 of 57)
--------------------------
t	U1	U2	H	Braw	Jraw	B_drift	 J_drift	B_corr	J_corr
0.002500	0.300888	0.000867	9953.820170148003	1.142753	1.130245	1.1431905276575276	1.1306824146825396	1.1353832417950938	1.1228764067031745
0.002501	0.301010	0.000897	9957.858307148002	1.142784	1.130271	1.1432217026685907	1.1307085896484128	1.1354144168061566	1.1229025816690477
0.002502	0.301147	0.000903	9962.401210148004	1.142815	1.130297	1.1432528776796536	1.1307347646142858	1.1354455918172195	1.1229287566349206
0.002504	0.301300	0.000916	9967.448880148004	1.142847	1.130322	1.1432852277017795	1.1307601145460318	1.1354779418393455	1.1229541065666666
0.002505	0.301468	0.000897	9973.001318148003	1.142878	1.130346	1.1433164027128428	1.130784289511905	1.1355091168504088	1.1229782815325398
0.002506	0.301636	0.000885	9978.553756148003	1.142909	1.130370	1.1433475777239057	1.1308084644777778	1.1355402918614717	1.1230024564984127
0.002507	0.301712	0.000836	9981.077591148003	1.142937	1.130395	1.1433757527349688	1.130833639443651	1.135568466872535	1.1230276314642857
0.002509	0.301834	0.000763	9985.115727148004	1.142964	1.130417	1.1434031027570948	1.1308559893753969	1.1355958168946607	1.1230499813960317
0.002510	0.301895	0.000720	9987.134795148004	1.142989	1.130439	1.1434282777681577	1.1308781643412698	1.1356209919057236	1.1230721563619046
0.002511	0.301895	0.000616	9987.134795148004	1.143010	1.130460	1.143449452779221	1.130899339307143	1.1356421669167869	1.1230933313277778
0.002512	0.301987	0.000507	9990.163398148003	1.143028	1.130474	1.1434676277902838	1.1309135142730158	1.1356603419278497	1.1231075062936506
0.002514	0.302094	0.000476	9993.696767148003	1.143044	1.130486	1.1434839778124097	1.130925864204762	1.1356766919499757	1.1231198562253968
0.002515	0.302032	0.000391	9991.677699148004	1.143058	1.130502	1.1434981528234727	1.1309420391706348	1.1356908669610388	1.1231360311912697
0.002516	0.302017	0.000287	9991.172932148003	1.143068	1.130513	1.1435083278345357	1.130953214136508	1.1357010419721019	1.1231472061571428
0.002517	0.302032	0.000226	9991.677699148004	1.143076	1.130520	1.143516502845599	1.130960389102381	1.135709216983165	1.1231543811230158
0.002519	0.302032	0.000165	9991.677699148004	1.143081	1.130526	1.143521852867725	1.130966739034127	1.1357145670052908	1.1231607310547618
0.002520	0.301956	4.272461E-5	9989.153864148004	1.143083	1.130531	1.143524027878788	1.1309719139999999	1.135716742016354	1.1231659060206347
0.002521	0.301910	-1.831055E-5	9987.639563148003	1.143082	1.130532	1.1435232028898508	1.1309730889658731	1.135715917027417	1.123167080986508
0.002522	0.301819	-0.000110	9984.610960148004	1.143079	1.130532	1.1435203779009138	1.130973263931746	1.13571309203848	1.1231672559523809
0.002524	0.301758	-0.000134	9982.591892148004	1.143074	1.130530	1.14351572792304	1.1309716138634922	1.135708442060606	1.123165605884127
0.002525	0.301636	-0.000201	9978.553756148003	1.143067	1.130528	1.143508902934103	1.130969788829365	1.135701617071669	1.12316378085
0.002526	0.301636	-0.000256	9978.553756148003	1.143058	1.130519	1.1435000779451658	1.1309609637952382	1.135692792082732	1.123154955815873
0.002527	0.301483	-0.000305	9973.506085148003	1.143047	1.130515	1.1434892529562288	1.130957138761111	1.1356819670937948	1.1231511307817459
0.002529	0.301422	-0.000360	9971.487017148003	1.143035	1.130505	1.143477602978355	1.1309474886928572	1.1356703171159213	1.123141480713492
0.002530	0.301346	-0.000378	9968.963182148003	1.143022	1.130495	1.143464777989418	1.1309376636587303	1.1356574921269842	1.1231316556793651
0.002531	0.301239	-0.000391	9965.429812148004	1.143008	1.130485	1.143450953000481	1.130927838624603	1.135643667138047	1.123121830645238
0.002532	0.301071	-0.000500	9959.877375148004	1.142991	1.130476	1.143434128011544	1.1309190135904763	1.1356268421491102	1.1231130056111112
0.002534	0.300995	-0.000525	9957.353539148004	1.142973	1.130461	1.14341647803367	1.1309043635222222	1.135609192171236	1.123098355542857
0.002535	0.300888	-0.000500	9953.820170148003	1.142956	1.130448	1.1433996530447332	1.130891538488095	1.1355923671822992	1.12308553050873
0.002536	0.300705	-0.000531	9947.762965148004	1.142937	1.130437	1.1433808280557962	1.1308807134539682	1.1355735421933622	1.123074705474603
0.002537	0.300613	-0.000592	9944.734363148003	1.142917	1.130420	1.143361003066859	1.1308638884198412	1.135553717204425	1.123057880440476
0.002539	0.300507	-0.000580	9941.200994148003	1.142897	1.130404	1.143341353088985	1.1308482383515872	1.1355340672265513	1.123042230372222
0.002540	0.300323	-0.000598	9935.143789148004	1.142876	1.130391	1.143320528100048	1.1308354133174603	1.135513242237614	1.1230294053380951
0.002541	0.300217	-0.000659	9931.610420148003	1.142853	1.130373	1.143297703111111	1.1308175882833333	1.1354904172486768	1.1230115803039682
0.002542	0.300125	-0.000647	9928.581818148003	1.142831	1.130354	1.1432758781221741	1.1307987632492065	1.1354685922597403	1.1229927552698413
0.002544	0.299957	-0.000659	9923.029380148004	1.142808	1.130338	1.1432532281443002	1.1307831131809525	1.1354459422818661	1.1229771052015873
0.002545	0.299774	-0.000690	9916.972175148003	1.142784	1.130322	1.1432294031553631	1.1307672881468254	1.1354221172929293	1.1229612801674602
0.002546	0.299683	-0.000714	9913.943573148003	1.142759	1.130301	1.1432045781664262	1.1307464631126984	1.1353972923039923	1.1229404551333333
0.002547	0.299561	-0.000696	9909.905437148003	1.142735	1.130282	1.1431807531774891	1.1307276380785714	1.135373467315055	1.1229216300992062
0.002549	0.299347	-0.000720	9902.838698148003	1.142710	1.130266	1.1431561031996151	1.1307119880103174	1.135348817337181	1.1229059800309522
0.002550	0.299286	-0.000726	9900.819630148004	1.142685	1.130243	1.1431312782106782	1.1306891629761906	1.135323992348244	1.1228831549968254
0.002551	0.299149	-0.000745	9896.276726148004	1.142659	1.130223	1.1431054532217413	1.1306693379420634	1.1352981673593074	1.1228633299626982
0.002552	0.299011	-0.000745	9891.733823148003	1.142633	1.130203	1.1430796282328042	1.1306495129079366	1.1352723423703703	1.1228435049285714
0.002554	0.298859	-0.000757	9886.686152148004	1.142607	1.130183	1.1430539782549303	1.1306298628396825	1.1352466923924962	1.1228238548603173
0.002555	0.298752	-0.000757	9883.152783148003	1.142581	1.130162	1.1430281532659934	1.1306090378055558	1.1352208674035595	1.1228030298261906
0.002556	0.298553	-0.000751	9876.590811148004	1.142555	1.130144	1.1430023282770563	1.1305912127714286	1.1351950424146224	1.1227852047920635
0.002557	0.298386	-0.000769	9871.038374148004	1.142528	1.130124	1.1429755032881193	1.1305713877373016	1.1351682174256852	1.1227653797579364
0.002559	0.298248	-0.000781	9866.495470148004	1.142501	1.130103	1.1429488533102452	1.1305507376690478	1.1351415674478114	1.1227447296896826
0.002560	0.298126	-0.000745	9862.457334148003	1.142475	1.130082	1.1429230283213083	1.1305299126349206	1.1351157424588743	1.1227239046555555
0.002561	0.297913	-0.000769	9855.390595148003	1.142449	1.130064	1.1428972033323714	1.1305120876007937	1.1350899174699376	1.1227060796214285
0.002562	0.297836	-0.000781	9852.866760148003	1.142422	1.130040	1.1428703783434344	1.1304882625666666	1.1350630924810003	1.1226822545873014
0.002564	0.297699	-0.000775	9848.323856148003	1.142395	1.130019	1.1428437283655604	1.1304676124984128	1.1350364425031265	1.1226616045190476
0.002565	0.297531	-0.000775	9842.771419148003	1.142367	1.129999	1.1428159033766232	1.1304477874642858	1.1350086175141891	1.1226417794849206
0.002566	0.297333	-0.000842	9836.209447148003	1.142339	1.129979	1.1427880783876865	1.1304279624301588	1.1349807925252526	1.1226219544507936
0.002567	0.297287	-0.000781	9834.695146148004	1.142311	1.129953	1.1427602533987495	1.1304021373960318	1.1349529675363157	1.1225961294166666
0.002569	0.297104	-0.000787	9828.637941148003	1.142284	1.129934	1.1427336034208755	1.1303834873277778	1.1349263175584414	1.1225774793484127
0.002570	0.296875	-0.000800	9821.066436148003	1.142256	1.129915	1.1427057784319383	1.1303646622936507	1.1348984925695045	1.1225586543142856
0.002571	0.296783	-0.000830	9818.037833148004	1.142228	1.129891	1.1426779534430014	1.1303408372595238	1.1348706675805675	1.1225348292801587
0.002572	0.296661	-0.000775	9813.999697148003	1.142201	1.129869	1.1426511284540646	1.1303190122253968	1.1348438425916307	1.1225130042460316
0.002574	0.296478	-0.000787	9807.942492148004	1.142173	1.129849	1.1426234784761906	1.1302993621571429	1.1348161926137568	1.1224933541777777
0.002575	0.296341	-0.000842	9803.399589148003	1.142145	1.129826	1.1425956534872534	1.130276537123016	1.1347883676248194	1.1224705291436508
0.002576	0.296249	-0.000818	9800.370986148004	1.142116	1.129801	1.1425668284983164	1.1302517120888889	1.1347595426358823	1.1224457041095237
0.002577	0.296021	-0.000769	9792.799481148004	1.142089	1.129783	1.1425400035093793	1.130233887054762	1.1347327176469455	1.1224278790753968
0.002579	0.295853	-0.000842	9787.247043148003	1.142060	1.129762	1.1425113535315057	1.1302132369865079	1.1347040676690718	1.1224072290071427
0.002580	0.295776	-0.000818	9784.723208148003	1.142032	1.129736	1.1424835285425685	1.130187411952381	1.1346762426801345	1.1223814039730158
0.002581	0.295563	-0.000824	9777.656469148003	1.142003	1.129717	1.1424547035536317	1.130168586918254	1.1346474176911978	1.122362578938889
0.002582	0.295425	-0.000800	9773.113566148004	1.141975	1.129695	1.1424268785646945	1.1301467618841268	1.1346195927022604	1.1223407539047616
0.002584	0.295334	-0.000830	9770.084963148003	1.141947	1.129670	1.1423992285868205	1.130122111815873	1.1345919427243865	1.122316103836508
0.002585	0.295135	-0.000781	9763.522992148004	1.141919	1.129650	1.1423714035978836	1.130102286781746	1.1345641177354495	1.122296278802381
0.002586	0.294922	-0.000854	9756.456253148004	1.141890	1.129630	1.1423425786089467	1.130082461747619	1.1345352927465129	1.122276453768254
0.002587	0.294785	-0.000800	9751.913350148003	1.141862	1.129608	1.1423147536200096	1.130060636713492	1.1345074677575755	1.1222546287341268
0.002589	0.294662	-0.000861	9747.875213148003	1.141833	1.129584	1.1422861036421357	1.130036986645238	1.1344788177797018	1.1222309786658728
0.002590	0.294479	-0.000793	9741.818008148004	1.141805	1.129563	1.1422582786531985	1.1300161616111113	1.1344509927907644	1.1222101536317461
0.002591	0.294312	-0.000873	9736.265571148004	1.141775	1.129541	1.1422284536642617	1.129994336576984	1.1344211678018277	1.1221883285976189
0.002592	0.294266	-0.000824	9734.751270148003	1.141746	1.129514	1.1421996286753247	1.1299675115428571	1.1343923428128906	1.122161503563492
0.002594	0.294022	-0.000812	9726.674997148004	1.141718	1.129495	1.1421719786974507	1.1299488614746032	1.1343646928350166	1.122142853495238
0.002595	0.293854	-0.000854	9721.122559148003	1.141689	1.129473	1.1421431537085136	1.129927036440476	1.1343358678460795	1.122121028461111
0.002596	0.293777	-0.000836	9718.598724148003	1.141660	1.129447	1.1421143287195765	1.1299012114063494	1.1343070428571425	1.1220952034269842
0.002597	0.293640	-0.000800	9714.055821148004	1.141632	1.129425	1.1420865037306398	1.129879386372222	1.134279217868206	1.122073378392857
0.002599	0.293396	-0.000848	9705.979548148003	1.141602	1.129406	1.1420568537527658	1.129860736303968	1.1342495678903317	1.122054728324603
0.002600	0.293350	-0.000848	9704.465247148004	1.141573	1.129379	1.1420280287638287	1.1298339112698412	1.1342207429013946	1.122027903290476
0.002601	0.293182	-0.000824	9698.912809148003	1.141545	1.129357	1.1420002037748918	1.1298120862357142	1.1341929179124577	1.122006078256349
0.002602	0.292984	-0.000781	9692.350837148004	1.141517	1.129337	1.1419723787859546	1.1297922612015874	1.1341650929235207	1.1219862532222222
0.002604	0.292892	-0.000867	9689.322235148004	1.141487	1.129312	1.1419427288080808	1.1297676111333335	1.134135442945647	1.1219616031539683
0.002605	0.292679	-0.000842	9682.255496148004	1.141459	1.129292	1.1419149038191438	1.1297477860992062	1.13410761795671	1.121941778119841
0.002606	0.292618	-0.000769	9680.236428148004	1.141431	1.129267	1.141887078830207	1.1297229610650794	1.134079792967773	1.1219169530857143
0.002607	0.292374	-0.000818	9672.160155148003	1.141403	1.129249	1.1418592538412697	1.1297051360309522	1.1340519679788357	1.121899128051587
0.002609	0.292252	-0.000867	9668.122019148004	1.141373	1.129224	1.141829603863396	1.1296804859626983	1.1340223180009619	1.1218744779833332
0.002610	0.292130	-0.000806	9664.083883148003	1.141345	1.129201	1.141801778874459	1.1296576609285713	1.133994493012025	1.1218516529492062
0.002611	0.291901	-0.000842	9656.512377148003	1.141316	1.129182	1.141772953885522	1.1296388358944442	1.1339656680230878	1.121832827915079
0.002612	0.291794	-0.000818	9652.979007148004	1.141287	1.129158	1.1417441288965848	1.1296150108603176	1.1339368430341508	1.1218090028809524
0.002614	0.291595	-0.000836	9646.417036148003	1.141259	1.129137	1.1417164789187109	1.1295943607920635	1.1339091930562768	1.1217883528126984
0.002615	0.291473	-0.000824	9642.378899148003	1.141230	1.129113	1.141687653929774	1.1295705357579366	1.1338803680673402	1.1217645277785715
0.002616	0.291351	-0.000861	9638.340763148004	1.141201	1.129089	1.141658828940837	1.1295467107238095	1.133851543078403	1.1217407027444444
0.002617	0.291214	-0.000787	9633.797859148004	1.141173	1.129067	1.1416310039519	1.1295248856896827	1.1338237180894661	1.1217188777103175
0.002619	0.291061	-0.000842	9628.750189148004	1.141144	1.129044	1.1416023539740259	1.1295022356214286	1.133795068111592	1.1216962276420634
0.002620	0.290894	-0.000848	9623.197751148004	1.141114	1.129022	1.1415725289850889	1.1294804105873015	1.1337652431226548	1.1216744026079364
0.002621	0.290726	-0.000861	9617.645314148003	1.141085	1.128999	1.1415437039961518	1.1294575855531748	1.1337364181337177	1.1216515775738096
0.002622	0.290619	-0.000824	9614.111944148004	1.141056	1.128975	1.1415148790072152	1.1294337605190476	1.133707593144781	1.1216277525396825
0.002624	0.290405	-0.000824	9607.045206148003	1.141027	1.128955	1.141486229029341	1.1294141104507935	1.133678943166907	1.1216081024714284
0.002625	0.290283	-0.000854	9603.007069148003	1.140998	1.128931	1.141457404040404	1.1293902854166666	1.13365011817797	1.1215842774373015
0.002626	0.290146	-0.000830	9598.464166148004	1.140969	1.128908	1.1414285790514669	1.1293674603825397	1.1336212931890328	1.1215614524031745
0.002627	0.289948	-0.000812	9591.902194148004	1.140941	1.128887	1.14140075406253	1.1293466353484127	1.1335934682000959	1.1215406273690476
0.002629	0.289795	-0.000861	9586.854524148004	1.140911	1.128864	1.1413711040846561	1.1293239852801589	1.133563818222222	1.1215179773007937
0.002630	0.289688	-0.000830	9583.321154148003	1.140883	1.128840	1.1413432790957192	1.1293001602460317	1.1335359932332851	1.1214941522666666
0.002631	0.289536	-0.000775	9578.273484148003	1.140855	1.128819	1.141315454106782	1.1292793352119048	1.1335081682443482	1.1214733272325397
0.002632	0.289368	-0.000842	9572.721046148003	1.140826	1.128797	1.141286629117845	1.1292575101777778	1.133479343255411	1.1214515021984126
0.002634	0.289230	-0.000861	9568.178143148003	1.140797	1.128773	1.1412579791399713	1.1292338601095238	1.1334506932775374	1.1214278521301586
0.002635	0.289078	-0.000836	9563.130472148003	1.140767	1.128750	1.1412281541510343	1.1292110350753968	1.1334208682886002	1.1214050270960316
0.002636	0.288971	-0.000848	9559.597103148004	1.140738	1.128726	1.1411993291620972	1.1291872100412697	1.1333920432996631	1.1213812020619045
0.002637	0.288773	-0.000836	9553.035131148003	1.140709	1.128705	1.1411705041731601	1.129166385007143	1.133363218310726	1.1213603770277778
0.002639	0.288559	-0.000830	9545.968393148003	1.140680	1.128685	1.141141854195286	1.1291467349388888	1.133334568332852	1.1213407269595237
0.002640	0.288452	-0.000836	9542.435023148004	1.140651	1.128660	1.1411130292063494	1.1291219099047618	1.1333057433439153	1.1213159019253967
0.002641	0.288330	-0.000854	9538.396887148003	1.140622	1.128636	1.1410842042174123	1.129098084870635	1.1332769183549782	1.1212920768912698
0.002642	0.288162	-0.000848	9532.844449148004	1.140592	1.128614	1.1410543792284753	1.1290762598365078	1.1332470933660415	1.1212702518571427
0.002644	0.288025	-0.000812	9528.301546148003	1.140564	1.128590	1.1410267292506011	1.129052609768254	1.133219443388167	1.121246601788889
0.002645	0.287827	-0.000885	9521.739574148003	1.140534	1.128569	1.1409969042616641	1.129031784734127	1.1331896183992303	1.1212257767547618
0.002646	0.287720	-0.000830	9518.206205148004	1.140505	1.128544	1.1409680792727275	1.1290069597	1.1331607934102936	1.121200951720635
0.002647	0.287506	-0.000830	9511.139466148003	1.140476	1.128524	1.1409392542837904	1.128987134665873	1.1331319684213566	1.121181126686508
0.002649	0.287399	-0.000873	9507.606097148004	1.140445	1.128498	1.1409086043059162	1.128961484597619	1.1331013184434822	1.1211554766182539
0.002650	0.287277	-0.000897	9503.567960148004	1.140415	1.128473	1.1408787793169792	1.1289366595634922	1.1330714934545454	1.121130651584127
0.002651	0.287079	-0.000842	9497.005989148003	1.140385	1.128451	1.1408489543280422	1.1289148345293651	1.1330416684656082	1.12110882655
0.002652	0.286896	-0.000854	9490.948784148004	1.140355	1.128429	1.1408191293391055	1.128893009495238	1.1330118434766714	1.121087001515873
0.002654	0.286789	-0.000897	9487.415415148003	1.140325	1.128403	1.1407894793612314	1.1288673594269842	1.1329821934987976	1.121061351447619
0.002655	0.286621	-0.000836	9481.862977148003	1.140296	1.128381	1.1407606543722943	1.1288455343928572	1.1329533685098605	1.121039526413492
0.002656	0.286514	-0.000824	9478.329608148004	1.140267	1.128356	1.1407318293833573	1.1288207093587301	1.1329245435209234	1.121014701379365
0.002657	0.286316	-0.000885	9471.767636148003	1.140237	1.128335	1.1407020043944203	1.1287998843246032	1.1328947185319862	1.120993876345238
0.002659	0.286209	-0.000824	9468.234267148004	1.140208	1.128310	1.1406733544165466	1.128775234256349	1.1328660685541125	1.120969226276984
0.002660	0.286011	-0.000842	9461.672295148004	1.140179	1.128289	1.1406445294276095	1.1287544092222224	1.1328372435651755	1.1209484012428572
0.002661	0.285873	-0.000836	9457.129391148004	1.140149	1.128266	1.1406147044386725	1.1287315841880952	1.1328074185762387	1.12092557620873
0.002662	0.285721	-0.000879	9452.081721148003	1.140119	1.128242	1.1405848794497355	1.1287077591539683	1.1327775935873015	1.1209017511746031
0.002664	0.285568	-0.000854	9447.034050148004	1.140090	1.128219	1.1405562294718614	1.1286851090857144	1.1327489436094274	1.1208791011063493
0.002665	0.285461	-0.000830	9443.500681148003	1.140061	1.128194	1.1405274044829246	1.1286602840515871	1.1327201186204907	1.120854276072222
0.002666	0.285278	-0.000854	9437.443476148004	1.140031	1.128172	1.1404975794939876	1.1286384590174603	1.1326902936315535	1.1208324510380951
0.002667	0.285110	-0.000861	9431.891039148004	1.140001	1.128149	1.1404677545050506	1.1286156339833333	1.1326604686426167	1.1208096260039682
0.002669	0.284943	-0.000861	9426.338601148003	1.139972	1.128126	1.1404391045271765	1.1285929839150792	1.1326318186647426	1.120786975935714
0.002670	0.284836	-0.000861	9422.805232148003	1.139942	1.128101	1.1404092795382395	1.1285681588809524	1.1326019936758054	1.1207621509015873
0.002671	0.284683	-0.000830	9417.757561148004	1.139913	1.128078	1.1403804545493026	1.1285453338468252	1.1325731686868687	1.12073932586746
0.002672	0.284515	-0.000879	9412.205124148004	1.139882	1.128055	1.1403496295603657	1.1285225088126984	1.1325423436979318	1.1207165008333333
0.002674	0.284332	-0.000897	9406.147919148003	1.139851	1.128032	1.1403189795824915	1.1284998587444444	1.1325116937200574	1.1206938507650792
0.002675	0.284195	-0.000885	9401.605016148003	1.139821	1.128007	1.1402891545935545	1.1284750337103175	1.1324818687311207	1.1206690257309524
0.002676	0.284073	-0.000867	9397.566879148004	1.139791	1.127982	1.1402593296046175	1.1284502086761905	1.1324520437421834	1.1206442006968254
0.002677	0.283890	-0.000867	9391.509675148003	1.139761	1.127959	1.1402295046156807	1.1284273836420635	1.1324222187532467	1.1206213756626984
0.002679	0.283813	-0.000867	9388.985840148003	1.139731	1.127932	1.1401998546378067	1.1284007335738095	1.1323925687753729	1.1205947255944444
0.002680	0.283646	-0.000861	9383.433402148003	1.139701	1.127910	1.1401700296488697	1.1283789085396825	1.1323627437864356	1.1205729005603173
0.002681	0.283493	-0.000836	9378.385731148004	1.139671	1.127887	1.1401402046599327	1.1283560835055557	1.1323329187974989	1.1205500755261906
0.002682	0.283264	-0.000903	9370.814226148004	1.139641	1.127865	1.1401103796709955	1.1283342584714284	1.1323030938085616	1.1205282504920633
0.002684	0.283173	-0.000861	9367.785623148004	1.139611	1.127839	1.1400807296931217	1.1283086084031746	1.1322734438306878	1.1205026004238094
0.002685	0.283035	-0.000842	9363.242720148004	1.139581	1.127816	1.1400509047041847	1.1282857833690476	1.1322436188417506	1.1204797753896825
0.002686	0.282883	-0.000861	9358.195049148004	1.139551	1.127792	1.1400210797152477	1.1282619583349205	1.1322137938528138	1.1204559503555553
0.002687	0.282654	-0.000885	9350.623544148004	1.139521	1.127771	1.1399912547263107	1.1282411333007938	1.1321839688638766	1.1204351253214286
0.002689	0.282578	-0.000854	9348.099708148004	1.139491	1.127745	1.1399616047484369	1.1282154832325397	1.1321543188860028	1.1204094752531746
0.002690	0.282394	-0.000861	9342.042504148003	1.139461	1.127722	1.1399317797594999	1.1281926581984125	1.132124493897066	1.1203866502190474
0.002691	0.282272	-0.000885	9338.004367148003	1.139431	1.127697	1.1399019547705629	1.1281678331642857	1.1320946689081288	1.1203618251849206
0.002692	0.282104	-0.000818	9332.451930148003	1.139402	1.127675	1.1398731297816258	1.1281460081301586	1.1320658439191917	1.1203400001507935
0.002694	0.281906	-0.000873	9325.889958148004	1.139372	1.127653	1.1398434798037518	1.1281243580619047	1.132036193941318	1.1203183500825395
0.002695	0.281830	-0.000897	9323.366123148004	1.139341	1.127626	1.1398126548148146	1.1280975330277778	1.1320053689523806	1.1202915250484127
0.002696	0.281586	-0.000830	9315.289850148003	1.139312	1.127607	1.139783829825878	1.1280787079936507	1.131976543963444	1.1202727000142856
0.002697	0.281494	-0.000867	9312.261248148003	1.139282	1.127581	1.1397540048369408	1.1280528829595238	1.1319467189745067	1.1202468749801586
0.002699	0.281357	-0.000867	9307.718344148003	1.139252	1.127556	1.1397243548590668	1.1280282328912699	1.131917068996633	1.1202222249119047
0.002700	0.281158	-0.000854	9301.156373148004	1.139223	1.127535	1.13969552987013	1.1280074078571427	1.1318882440076958	1.1202013998777776
0.002701	0.281036	-0.000879	9297.118236148004	1.139192	1.127510	1.1396647048811928	1.127982582823016	1.131857419018759	1.1201765748436507
0.002702	0.280853	-0.000861	9291.061032148004	1.139162	1.127487	1.139634879892256	1.127959757788889	1.1318275940298221	1.1201537498095238
0.002704	0.280716	-0.000897	9286.518128148004	1.139131	1.127462	1.1396042299143818	1.127935107720635	1.1317969440519478	1.1201290997412698
0.002705	0.280609	-0.000854	9282.984759148003	1.139102	1.127437	1.139575404925445	1.127910282686508	1.1317681190630111	1.1201042747071428
0.002706	0.280441	-0.000873	9277.432321148004	1.139071	1.127413	1.1395445799365078	1.127886457652381	1.1317372940740738	1.120080449673016
0.002707	0.280273	-0.000873	9271.879884148004	1.139041	1.127390	1.1395147549475708	1.1278636326182538	1.131707469085137	1.1200576246388887
0.002709	0.280121	-0.000897	9266.832213148004	1.139010	1.127366	1.139484104969697	1.12783998255	1.131676819107263	1.120033974570635
0.002710	0.279968	-0.000867	9261.784543148004	1.138980	1.127341	1.13945427998076	1.127815157515873	1.1316469941183263	1.1200091495365079
0.002711	0.279785	-0.000928	9255.727338148003	1.138948	1.127318	1.139422454991823	1.127792332481746	1.1316151691293892	1.119986324502381
0.002712	0.279694	-0.000842	9252.698736148004	1.138918	1.127291	1.139392630002886	1.1277655074476192	1.131585344140452	1.119959499468254
0.002714	0.279495	-0.000891	9246.136764148003	1.138888	1.127269	1.139362980025012	1.1277438573793652	1.1315556941625782	1.1199378494
0.002715	0.279388	-0.000873	9242.603395148004	1.138857	1.127243	1.139332155036075	1.127718032345238	1.1315248691736413	1.119912024365873
0.002716	0.279205	-0.000879	9236.546190148003	1.138827	1.127221	1.139302330047138	1.1276962073111112	1.131495044184704	1.119890199331746
0.002717	0.279022	-0.000854	9230.488985148004	1.138797	1.127198	1.139272505058201	1.127673382276984	1.1314652191957673	1.1198673742976188
0.002719	0.278839	-0.000903	9224.431781148003	1.138766	1.127175	1.139241855080327	1.1276507322087301	1.1314345692178929	1.119844724229365
0.002720	0.278748	-0.000861	9221.403178148003	1.138736	1.127149	1.1392120300913902	1.1276249071746032	1.131404744228956	1.119818899195238
0.002721	0.278534	-0.000885	9214.336440148003	1.138706	1.127127	1.1391822051024532	1.127603082140476	1.1313749192400193	1.119797074161111
0.002722	0.278442	-0.000867	9211.307837148004	1.138675	1.127101	1.1391513801135162	1.1275772571063492	1.1313440942510824	1.119771249126984
0.002724	0.278275	-0.000885	9205.755400148004	1.138645	1.127077	1.139121730135642	1.1275536070380954	1.1313144442732082	1.1197475990587302
0.002725	0.278137	-0.000873	9201.212496148004	1.138614	1.127052	1.139090905146705	1.127528782003968	1.1312836192842712	1.119722774024603
0.002726	0.277954	-0.000909	9195.155292148003	1.138583	1.127029	1.1390600801577682	1.1275059569698413	1.1312527942953343	1.1196999489904762
0.002727	0.277817	-0.000885	9190.612388148003	1.138552	1.127003	1.1390292551688312	1.1274801319357142	1.1312219693063974	1.119674123956349
0.002729	0.277649	-0.000916	9185.059951148003	1.138521	1.126979	1.138998605190957	1.1274564818674602	1.131191319328523	1.119650473888095
0.002730	0.277557	-0.000897	9182.031348148003	1.138489	1.126951	1.1389667802020202	1.1274286568333334	1.1311594943395864	1.1196226488539682
0.002731	0.277344	-0.000934	9174.964610148003	1.138457	1.126928	1.1389349552130832	1.1274058317992062	1.1311276693506493	1.119599823819841
0.002732	0.277252	-0.000891	9171.936007148004	1.138426	1.126901	1.1389041302241463	1.1273790067650793	1.1310968443617124	1.1195729987857141
0.002734	0.277115	-0.000873	9167.393104148003	1.138396	1.126877	1.1388744802462722	1.1273553566968253	1.1310671943838382	1.1195493487174601
0.002735	0.276917	-0.000848	9160.831132148003	1.138366	1.126855	1.1388446552573352	1.1273335316626985	1.1310373693949014	1.1195275236833333
0.002736	0.276794	-0.000916	9156.792996148004	1.138335	1.126829	1.1388138302683983	1.1273077066285715	1.1310065444059645	1.1195016986492063
0.002737	0.276642	-0.000903	9151.745325148004	1.138304	1.126804	1.1387830052794612	1.1272828815944445	1.1309757194170271	1.1194768736150793
0.002739	0.276428	-0.000891	9144.678587148004	1.138273	1.126782	1.1387523553015875	1.1272612315261905	1.1309450694391536	1.1194552235468254
0.002740	0.276352	-0.000897	9142.154751148004	1.138242	1.126754	1.1387215303126503	1.1272334064920635	1.1309142444502163	1.1194273985126983
0.002741	0.276123	-0.000885	9134.583246148004	1.138211	1.126732	1.1386907053237134	1.1272115814579367	1.1308834194612793	1.1194055734785715
0.002742	0.275986	-0.000897	9130.040342148004	1.138180	1.126707	1.1386598803347763	1.1271867564238094	1.1308525944723424	1.1193807484444442
0.002744	0.275909	-0.000867	9127.516507148004	1.138150	1.126680	1.1386302303569023	1.1271601063555554	1.1308229444944682	1.1193540983761903
0.002745	0.275742	-0.000891	9121.964069148004	1.138119	1.126656	1.1385994053679656	1.1271362813214287	1.1307921195055317	1.1193302733420636
0.002746	0.275604	-0.000891	9117.421166148004	1.138088	1.126631	1.1385685803790284	1.1271114562873015	1.1307612945165944	1.1193054483079363
0.002747	0.275391	-0.000909	9110.354427148004	1.138057	1.126609	1.1385377553900915	1.1270896312531746	1.1307304695276574	1.1192836232738095
0.002749	0.275284	-0.000891	9106.821058148003	1.138026	1.126582	1.1385071054122173	1.1270629811849207	1.1306998195497835	1.1192569732055555
0.002750	0.275146	-0.000909	9102.278154148004	1.137994	1.126556	1.1384752804232803	1.1270371561507935	1.1306679945608464	1.1192311481714283
0.002751	0.274933	-0.000897	9095.211416148004	1.137963	1.126534	1.1384444554343436	1.1270153311166666	1.1306371695719095	1.1192093231373015
0.002752	0.274796	-0.000934	9090.668512148004	1.137931	1.126508	1.1384126304454065	1.1269895060825397	1.1306053445829725	1.1191834981031745
0.002754	0.274689	-0.000873	9087.135143148003	1.137901	1.126482	1.1383829804675325	1.1269638560142856	1.1305756946050987	1.1191578480349205
0.002755	0.274445	-0.000842	9079.058870148003	1.137871	1.126462	1.1383531554785955	1.1269440309801588	1.1305458696161614	1.1191380230007937
0.002756	0.274323	-0.000879	9075.020734148004	1.137841	1.126437	1.1383233304896585	1.1269192059460316	1.1305160446272247	1.1191131979666664
0.002757	0.274216	-0.000891	9071.487364148003	1.137810	1.126411	1.1382925055007216	1.1268933809119048	1.1304852196382877	1.1190873729325397
0.002759	0.274048	-0.000867	9065.934927148004	1.137780	1.126388	1.1382628555228476	1.1268707308436507	1.1304555696604135	1.1190647228642856
0.002760	0.273895	-0.000873	9060.887256148004	1.137749	1.126364	1.1382320305339104	1.1268469058095236	1.1304247446714766	1.1190408978301585
0.002761	0.273727	-0.000903	9055.334819148004	1.137718	1.126339	1.1382012055449735	1.1268220807753968	1.1303939196825397	1.1190160727960317
0.002762	0.273605	-0.000897	9051.296682148004	1.137687	1.126314	1.1381703805560364	1.12679725574127	1.1303630946936023	1.1189912477619048
0.002764	0.273407	-0.000879	9044.734710148003	1.137657	1.126291	1.1381407305781626	1.126774605673016	1.1303334447157285	1.1189685976936508
0.002765	0.273254	-0.000909	9039.687040148003	1.137625	1.126266	1.1381089055892257	1.1267497806388889	1.1303016197267919	1.1189437726595237
0.002766	0.273148	-0.000909	9036.153671148004	1.137594	1.126239	1.1380780806002886	1.126722955604762	1.1302707947378545	1.1189169476253968
0.002767	0.272980	-0.000903	9030.601233148003	1.137562	1.126215	1.1380462556113515	1.1266991305706349	1.1302389697489175	1.1188931225912697
0.002769	0.272842	-0.000903	9026.058330148004	1.137531	1.126189	1.1380156056334778	1.126673480502381	1.130208319771044	1.1188674725230159
0.002770	0.272720	-0.000873	9022.020193148004	1.137501	1.126164	1.1379857806445408	1.126648655468254	1.1301784947821067	1.1188426474888888
0.002771	0.272552	-0.000885	9016.467756148004	1.137470	1.126140	1.1379549556556037	1.1266248304341269	1.1301476697931698	1.1188188224547617
0.002772	0.272354	-0.000940	9009.905784148003	1.137438	1.126116	1.1379231306666666	1.1266010054	1.1301158448042328	1.1187949974206348
0.002774	0.272263	-0.000891	9006.877182148004	1.137407	1.126089	1.1378924806887927	1.126574355331746	1.1300851948263588	1.1187683473523808
0.002775	0.272049	-0.000903	8999.810443148004	1.137375	1.126066	1.1378606556998556	1.126551530297619	1.1300533698374218	1.1187455223182539
0.002776	0.271881	-0.000946	8994.258005148004	1.137343	1.126041	1.1378288307109188	1.1265267052634922	1.1300215448484847	1.118720697284127
0.002777	0.271790	-0.000916	8991.229403148003	1.137311	1.126013	1.1377970057219817	1.126498880229365	1.1299897198595477	1.1186928722499998
0.002779	0.271652	-0.000903	8986.686500148004	1.137280	1.125987	1.1377663557441078	1.1264732301611111	1.1299590698816737	1.118667222181746
0.002780	0.271439	-0.000909	8979.619761148004	1.137248	1.125964	1.1377345307551707	1.1264504051269841	1.1299272448927367	1.118644397147619
0.002781	0.271317	-0.000922	8975.581624148004	1.137216	1.125937	1.1377027057662337	1.126423580092857	1.1298954199037996	1.1186175721134919
0.002782	0.271164	-0.000928	8970.533954148003	1.137184	1.125912	1.1376708807772968	1.1263987550587302	1.129863594914863	1.118592747079365
0.002784	0.271057	-0.000891	8967.000585148004	1.137153	1.125885	1.137640230799423	1.1263721049904762	1.129832944936989	1.118566097011111
0.002785	0.270844	-0.000946	8959.933846148004	1.137121	1.125862	1.1376084058104858	1.126349279956349	1.129801119948052	1.1185432719769839
0.002786	0.270676	-0.000897	8954.381408148003	1.137089	1.125837	1.1375765808215488	1.1263244549222222	1.129769294959115	1.118518446942857
0.002787	0.270569	-0.000909	8950.848039148002	1.137058	1.125810	1.1375457558326116	1.1262976298880951	1.1297384699701776	1.11849162190873
0.002789	0.270401	-0.000897	8945.295601148004	1.137026	1.125786	1.137514105854738	1.1262739798198411	1.129706819992304	1.118467971840476
0.002790	0.270218	-0.000934	8939.238397148003	1.136994	1.125761	1.137482280865801	1.1262491547857143	1.1296749950033669	1.1184431468063492
0.002791	0.270111	-0.000934	8935.705027148004	1.136962	1.125733	1.1374504558768639	1.1262213297515873	1.1296431700144298	1.1184153217722221
0.002792	0.269928	-0.000903	8929.647823148003	1.136930	1.125709	1.1374186308879268	1.1261975047174604	1.1296113450254928	1.1183914967380952
0.002794	0.269806	-0.000934	8925.609686148004	1.136898	1.125682	1.137386980910053	1.1261708546492064	1.1295796950476191	1.1183648466698413
0.002795	0.269638	-0.000903	8920.057249148003	1.136867	1.125658	1.137356155921116	1.1261470296150795	1.1295488700586822	1.1183410216357144
0.002796	0.269531	-0.000903	8916.523879148004	1.136835	1.125631	1.137324330932179	1.1261202045809524	1.1295170450697452	1.1183141966015873
0.002797	0.269287	-0.000940	8908.447607148004	1.136803	1.125609	1.137292505943242	1.1260983795468256	1.129485220080808	1.1182923715674604
0.002799	0.269226	-0.000903	8906.428538148004	1.136771	1.125580	1.1372608559653679	1.1260697294785715	1.129453570102934	1.1182637214992064
0.002800	0.269058	-0.000928	8900.876101148004	1.136739	1.125555	1.137229030976431	1.1260449044444445	1.129421745113997	1.1182388964650793
0.002801	0.268860	-0.000946	8894.314129148004	1.136707	1.125530	1.137197205987494	1.1260200794103175	1.12938992012506	1.1182140714309523
0.002802	0.268753	-0.000922	8890.780760148004	1.136675	1.125503	1.1371653809985571	1.1259932543761904	1.1293580951361233	1.1181872463968252
0.002804	0.268661	-0.000909	8887.752157148003	1.136643	1.125475	1.137133731020683	1.1259656043079365	1.1293264451582492	1.1181595963285713
0.002805	0.268372	-0.000916	8878.161584148003	1.136611	1.125455	1.137101906031746	1.1259457792738097	1.1292946201693121	1.1181397712944445
0.002806	0.268265	-0.000952	8874.628214148004	1.136579	1.125427	1.1370700810428092	1.1259179542396824	1.129262795180375	1.1181119462603173
0.002807	0.268112	-0.000897	8869.580544148004	1.136547	1.125402	1.137038256053872	1.1258931292055556	1.129230970191438	1.1180871212261905
0.002809	0.267990	-0.000909	8865.542407148003	1.136516	1.125375	1.1370076060759982	1.1258664791373016	1.129200320213564	1.1180604711579365
0.002810	0.267776	-0.000909	8858.475668148003	1.136484	1.125352	1.136975781087061	1.1258436541031744	1.129168495224627	1.1180376461238093
0.002811	0.267685	-0.000983	8855.447066148003	1.136451	1.125323	1.1369429560981241	1.1258148290690477	1.1291356702356903	1.1180088210896826
0.002812	0.267517	-0.000897	8849.894629148004	1.136419	1.125298	1.136911131109187	1.1257900040349205	1.1291038452467532	1.1179839960555553
0.002814	0.267303	-0.000922	8842.827890148003	1.136387	1.125275	1.1368794811313132	1.1257673539666666	1.1290721952688791	1.1179613459873015
0.002815	0.267258	-0.000952	8841.313589148003	1.136354	1.125245	1.1368466561423762	1.1257375289325398	1.1290393702799424	1.1179315209531746
0.002816	0.267105	-0.000916	8836.265918148003	1.136322	1.125219	1.1368148311534392	1.1257117038984126	1.1290075452910053	1.1179056959190474
0.002817	0.266922	-0.000922	8830.208714148004	1.136290	1.125194	1.1367830061645021	1.1256868788642858	1.1289757203020683	1.1178808708849206
0.002819	0.266769	-0.000946	8825.161043148004	1.136258	1.125168	1.1367513561866283	1.1256612287960317	1.1289440703241942	1.1178552208166666
0.002820	0.266647	-0.000916	8821.122907148003	1.136226	1.125142	1.1367195311976912	1.1256354037619047	1.1289122453352571	1.1178293957825396
0.002821	0.266449	-0.000891	8814.560935148003	1.136195	1.125119	1.1366887062087543	1.1256125787277778	1.1288814203463202	1.1178065707484126
0.002822	0.266342	-0.000916	8811.027566148003	1.136163	1.125092	1.1366568812198172	1.1255857536936509	1.1288495953573832	1.1177797457142857
0.002824	0.266190	-0.000916	8805.979895148004	1.136132	1.125066	1.136626231241943	1.1255601036253968	1.1288189453795092	1.1177540956460317
0.002825	0.265976	-0.000909	8798.913156148003	1.136100	1.125043	1.1365944062530065	1.1255372785912698	1.1287871203905726	1.1177312706119047
0.002826	0.265884	-0.000934	8795.884554148004	1.136068	1.125015	1.1365625812640694	1.125509453557143	1.1287552954016355	1.117703445577778
0.002827	0.265717	-0.000940	8790.332117148004	1.136035	1.124990	1.1365297562751322	1.1254846285230158	1.1287224704126984	1.1176786205436506
0.002829	0.265564	-0.000897	8785.284446148004	1.136004	1.124965	1.1364991062972583	1.1254599784547619	1.1286918204348244	1.1176539704753967
0.002830	0.265411	-0.000903	8780.236776148004	1.135973	1.124939	1.1364682813083211	1.125434153420635	1.128660995445887	1.1176281454412698
0.002831	0.265198	-0.000940	8773.170037148004	1.135940	1.124916	1.1364354563193844	1.125411328386508	1.1286281704569503	1.1176053204071428
0.002832	0.265106	-0.000934	8770.141434148003	1.135908	1.124887	1.1364036313304473	1.125382503352381	1.1285963454680132	1.1175764953730158
0.002834	0.264938	-0.000934	8764.588997148003	1.135875	1.124862	1.1363709813525733	1.125357853284127	1.1285636954901395	1.117551845304762
0.002835	0.264816	-0.000952	8760.550861148004	1.135843	1.124834	1.1363391563636362	1.1253300282499998	1.1285318705012024	1.1175240202706347
0.002836	0.264694	-0.000934	8756.512724148004	1.135810	1.124807	1.1363063313746993	1.125303203215873	1.1284990455122652	1.1174971952365078
0.002837	0.264542	-0.000909	8751.465054148004	1.135778	1.124781	1.1362745063857624	1.125277378181746	1.1284672205233286	1.1174713702023809
0.002839	0.264328	-0.000983	8744.398315148004	1.135745	1.124756	1.1362418564078884	1.125252728113492	1.1284345705454544	1.117446720134127
0.002840	0.264221	-0.000983	8740.864946148004	1.135711	1.124727	1.1362080314189513	1.1252239030793652	1.1284007455565175	1.1174178951
0.002841	0.264038	-0.000940	8734.807741148003	1.135678	1.124702	1.1361752064300144	1.125199078045238	1.1283679205675803	1.117393070065873
0.002842	0.263885	-0.000934	8729.760070148004	1.135646	1.124676	1.1361433814410773	1.1251732530111112	1.1283360955786432	1.117367245031746
0.002844	0.263702	-0.000928	8723.702866148004	1.135613	1.124651	1.1361107314632035	1.1251486029428572	1.1283034456007695	1.117342594963492
0.002845	0.263611	-0.000928	8720.674263148003	1.135581	1.124623	1.1360789064742665	1.12512077790873	1.1282716206118324	1.1173147699293648
0.002846	0.263397	-0.000970	8713.607525148003	1.135548	1.124598	1.1360460814853295	1.1250959528746032	1.1282387956228956	1.117289944895238
0.002847	0.263260	-0.000940	8709.064621148003	1.135515	1.124571	1.1360132564963925	1.125069127840476	1.1282059706339584	1.117263119861111
0.002849	0.263168	-0.000983	8706.036019148003	1.135481	1.124541	1.1359796065185184	1.1250394777722221	1.1281723206560845	1.117233469792857
0.002850	0.262924	-0.000897	8697.959746148003	1.135449	1.124520	1.1359477815295815	1.1250186527380952	1.1281404956671475	1.11721264475873
0.002851	0.262787	-0.000958	8693.416843148003	1.135417	1.124492	1.1359159565406445	1.1249908277039684	1.1281086706782104	1.1171848197246033
0.002852	0.262695	-0.000970	8690.388240148004	1.135383	1.124463	1.1358821315517076	1.1249620026698413	1.1280748456892735	1.117155994690476
0.002854	0.262573	-0.000903	8686.350104148003	1.135351	1.124436	1.1358504815738335	1.1249353526015873	1.1280431957113994	1.1171293446222221
0.002855	0.262375	-0.000934	8679.788132148004	1.135319	1.124412	1.1358186565848964	1.1249115275674604	1.1280113707224624	1.1171055195880952
0.002856	0.262253	-0.000989	8675.749996148003	1.135285	1.124383	1.1357848315959598	1.1248827025333332	1.127977545733526	1.117076694553968
0.002857	0.262100	-0.000958	8670.702325148004	1.135252	1.124356	1.1357520066070226	1.1248558774992063	1.1279447207445887	1.1170498695198412
0.002859	0.261871	-0.000940	8663.130820148004	1.135219	1.124333	1.1357193566291486	1.1248332274309525	1.1279120707667145	1.1170272194515873
