Repository: pietracorvo/HystAPI

# Example data

The example data in this folder is from measurements performed during my physics bachelor.

The material is **FeSi3** (iron with 3% silicon), aka 'electrical steel', the standard material for ring cores in trafos. 

Four of the five samples where treated with high pressure torison (HPT, 20 rotations at 20GPa), to achieve nanocristallisation of the grains, which has a huge impact on the magnetic properties of the material. The HPT deformation was done at 77K (under liquid nitrogen) and at 293K (at room temperature). Afterwards some samples were heat treated at a temperature of 493K (for two hours) to anneal defects from the deformation process.

The five samples are:

File: testData/FeSi3_LN/G4_748V_151Hz_800000Fs0.txt (part 8 of 38)
--------------------------
t	U1	U2	H	Braw	Jraw	B_drift	 J_drift	B_corr	J_corr
0.002502	0.151535	-0.002655	5013.66149910252	1.101178	1.094879	1.1010169331763648	1.0947215165981548	1.0946290778244099	1.0883232099322315
0.002504	0.151306	-0.002661	5006.08999310252	1.101086	1.094796	1.1009248044259063	1.0946383907121422	1.0945369490739514	1.088240084046219
0.002505	0.151077	-0.002704	4998.518487102519	1.100992	1.094712	1.100830740050677	1.0945543277691356	1.094442884698722	1.0881560211032124
0.002506	0.150909	-0.002704	4992.96605010252	1.100899	1.094626	1.100737675675448	1.0944682648261295	1.094349820323493	1.0880699581602062
0.002507	0.150635	-0.002649	4983.88024310252	1.100807	1.094545	1.1006456113002185	1.094387201883123	1.0942577559482636	1.0879888952171999
0.002509	0.150345	-0.002704	4974.28966910252	1.100713	1.094463	1.10055148254976	1.0943050759971102	1.094163627197805	1.087906769331187
0.002510	0.150162	-0.002710	4968.23246410252	1.100619	1.094377	1.1004574181745306	1.094219013054104	1.0940695628225756	1.0878207063881808
0.002511	0.149902	-0.002698	4959.65142410252	1.100526	1.094294	1.1003643537993013	1.0941359501110979	1.0939764984473463	1.0877376434451747
0.002512	0.149719	-0.002673	4953.59422010252	1.100433	1.094209	1.100271289424072	1.0940508871680914	1.093883434072117	1.0876525805021682
0.002514	0.149490	-0.002728	4946.02271410252	1.100339	1.094124	1.1001771606736135	1.0939657612820788	1.0937893053216585	1.0875674546161556
0.002515	0.149231	-0.002679	4937.44167410252	1.100246	1.094042	1.1000840962983844	1.0938836983390723	1.0936962409464295	1.087485391673149
0.002516	0.148987	-0.002686	4929.36540110252	1.100152	1.093959	1.099990031923155	1.0938006353960659	1.0936021765712	1.0874023287301426
0.002517	0.148773	-0.002728	4922.298662102519	1.100058	1.093873	1.0998959675479258	1.09371457245306	1.0935081121959709	1.0873162657871367
0.002519	0.148560	-0.002722	4915.23192410252	1.099964	1.093788	1.099801838797467	1.093629446567047	1.093413983445512	1.0872311399011239
0.002520	0.148331	-0.002698	4907.6604181025195	1.099870	1.093703	1.0997077744222379	1.0935443836240408	1.093319919070283	1.0871460769581176
0.002521	0.148102	-0.002783	4900.088912102519	1.099774	1.093617	1.0996117100470086	1.0934583206810344	1.0932238546950537	1.0870600140151112
0.002522	0.147949	-0.002716	4895.041242102519	1.099679	1.093529	1.0995166456717795	1.093370257738028	1.0931287903198246	1.0869719510721048
0.002524	0.147659	-0.002722	4885.45066810252	1.099585	1.093447	1.099422516921321	1.0932881318520153	1.093034661569366	1.0868898251860921
0.002525	0.147430	-0.002753	4877.879162102519	1.099489	1.093361	1.0993264525460915	1.0932020689090092	1.0929385971941366	1.086803762243086
0.002526	0.147156	-0.002820	4868.79335510252	1.099392	1.093275	1.0992293881708624	1.0931160059660028	1.0928415328189074	1.0867176993000796
0.002527	0.147018	-0.002783	4864.250452102519	1.099296	1.093184	1.099133323795633	1.0930249430229964	1.0927454684436781	1.0866266363570731
0.002529	0.146744	-0.002728	4855.16464510252	1.099201	1.093101	1.0990381950451746	1.0929418171369838	1.0926503396932197	1.0865435104710606
0.002530	0.146454	-0.002759	4845.57407110252	1.099105	1.093017	1.0989421306699452	1.0928577541939772	1.0925542753179902	1.086459447528054
0.002531	0.146271	-0.002783	4839.51686610252	1.099009	1.092929	1.098846066294716	1.092769691250971	1.092458210942761	1.0863713845850478
0.002532	0.146027	-0.002740	4831.440593102519	1.098914	1.092843	1.0987510019194866	1.0926836283079648	1.0923631465675316	1.0862853216420416
0.002534	0.145813	-0.002771	4824.3738541025195	1.098817	1.092756	1.098653873169028	1.0925965024219522	1.092266017817073	1.086198195756029
0.002535	0.145615	-0.002826	4817.8118831025195	1.098720	1.092667	1.098556808793799	1.0925074394789458	1.092168953441844	1.0861091328130226
0.002536	0.145386	-0.002771	4810.240377102519	1.098624	1.092580	1.0984607444185697	1.0924203765359395	1.0920728890666147	1.0860220698700163
0.002537	0.145172	-0.002789	4803.173638102519	1.098527	1.092492	1.0983636800433403	1.092332313592933	1.0919758246913853	1.0859340069270098
0.002539	0.144897	-0.002808	4794.08783110252	1.098430	1.092407	1.0982665512928818	1.0922471877069202	1.0918786959409268	1.085848881040997
0.002540	0.144653	-0.002771	4786.01155910252	1.098333	1.092320	1.0981694869176526	1.092160124763914	1.0917816315656976	1.0857618180979909
0.002541	0.144424	-0.002869	4778.440053102519	1.098235	1.092231	1.0980714225424233	1.0920710618209077	1.0916835671904683	1.0856727551549845
0.002542	0.144241	-0.002820	4772.382848102519	1.098137	1.092140	1.097973358167194	1.0919799988779015	1.091585502815239	1.0855816922119783
0.002544	0.143982	-0.002832	4763.801808102519	1.098038	1.092053	1.0978742294167356	1.0918928729918886	1.0914863740647807	1.0854945663259654
0.002545	0.143723	-0.002826	4755.220768102519	1.097940	1.091966	1.097776165041506	1.0918058100488823	1.0913883096895511	1.085407503382959
0.002546	0.143494	-0.002875	4747.649263102519	1.097841	1.091876	1.0976771006662769	1.091715747105876	1.091289245314322	1.0853174404399528
0.002547	0.143311	-0.002789	4741.592058102519	1.097744	1.091786	1.0975800362910477	1.0916256841628698	1.0911921809390928	1.0852273774969465
0.002549	0.143051	-0.002856	4733.011018102519	1.097645	1.091699	1.0974809075405891	1.091538558276857	1.0910930521886342	1.0851402516109339
0.002550	0.142822	-0.002844	4725.43951210252	1.097547	1.091609	1.0973828431653598	1.0914484953338508	1.0909949878134049	1.0850501886679276
0.002551	0.142578	-0.002850	4717.36324010252	1.097448	1.091521	1.0972837787901306	1.0913604323908443	1.0908959234381757	1.0849621257249211
0.002552	0.142410	-0.002826	4711.81080210252	1.097350	1.091430	1.0971857144149013	1.091269369447838	1.0907978590629464	1.0848710627819147
0.002554	0.142120	-0.002869	4702.220228102519	1.097250	1.091342	1.0970855856644428	1.0911812435618253	1.0906977303124878	1.084782936895902
0.002555	0.141907	-0.002881	4695.153489102519	1.097151	1.091252	1.0969865212892134	1.0910911806188193	1.0905986659372584	1.084692873952896
0.002556	0.141754	-0.002856	4690.1058191025195	1.097051	1.091159	1.0968864569139842	1.0909981176758128	1.0904986015620293	1.0845998110098896
0.002557	0.141464	-0.002875	4680.51524510252	1.096952	1.091071	1.0967873925387548	1.0909100547328063	1.0903995371867998	1.084511748066883
0.002559	0.141159	-0.002917	4670.4199041025195	1.096851	1.090983	1.0966862637882964	1.0908219288467937	1.0902984084363414	1.0844236221808705
0.002560	0.141022	-0.002881	4665.87700010252	1.096751	1.090889	1.0965861994130672	1.0907278659037873	1.0901983440611123	1.0843295592378641
0.002561	0.140762	-0.002875	4657.2959601025195	1.096651	1.090800	1.0964861350378379	1.090638802960781	1.090098279685883	1.0842404962948577
0.002562	0.140579	-0.002875	4651.23875610252	1.096552	1.090708	1.0963870706626087	1.0905467400177749	1.0899992153106537	1.0841484333518516
0.002564	0.140289	-0.002899	4641.64818210252	1.096451	1.090619	1.09628594191215	1.0904576141317621	1.089898086560195	1.084059307465839
0.002565	0.140030	-0.002881	4633.06714210252	1.096351	1.090530	1.0961858775369209	1.0903685511887558	1.089798022184966	1.0839702445228325
0.002566	0.139893	-0.002869	4628.52423810252	1.096252	1.090436	1.0960868131616914	1.0902744882457494	1.0896989578097365	1.0838761815798261
0.002567	0.139648	-0.002893	4620.44796610252	1.096151	1.090346	1.0959857487864624	1.090184425302743	1.0895978934345074	1.0837861186368198
0.002569	0.139404	-0.002917	4612.371693102519	1.096050	1.090255	1.0958846200360037	1.0900932994167303	1.0894967646840488	1.083694992750807
0.002570	0.139175	-0.002930	4604.80018710252	1.095949	1.090164	1.0957835556607745	1.090002236473724	1.0893957003088195	1.0836039298078008
0.002571	0.138901	-0.002911	4595.7143801025195	1.095848	1.090074	1.0956824912855452	1.0899121735307178	1.0892946359335902	1.0835138668647946
0.002572	0.138718	-0.002881	4589.65717610252	1.095748	1.089981	1.0955824269103158	1.0898191105877115	1.0891945715583609	1.0834208039217883
0.002574	0.138458	-0.002930	4581.07613610252	1.095647	1.089891	1.0954812981598574	1.0897289847016987	1.0890934428079024	1.0833306780357754
0.002575	0.138245	-0.002954	4574.00939710252	1.095544	1.089797	1.095378233784628	1.0896349217586923	1.088990378432673	1.083236615092769
0.002576	0.138107	-0.002942	4569.46649310252	1.095443	1.089701	1.0952771694093988	1.089538858815686	1.0888893140574438	1.0831405521497628
0.002577	0.137802	-0.002893	4559.37115210252	1.095342	1.089613	1.0951761050341695	1.0894507958726798	1.0887882496822145	1.0830524892067566
0.002579	0.137589	-0.002954	4552.304414102519	1.095240	1.089520	1.095073976283711	1.0893576699866672	1.088686120931756	1.082959363320744
0.002580	0.137390	-0.002954	4545.74244210252	1.095137	1.089426	1.0949709119084818	1.0892636070436608	1.0885830565565269	1.0828653003777375
0.002581	0.137100	-0.002948	4536.15186810252	1.095035	1.089336	1.0948688475332524	1.0891735441006545	1.0884809921812975	1.0827752374347313
0.002582	0.136902	-0.002936	4529.58989610252	1.094933	1.089242	1.094766783158023	1.089079481157648	1.088378927806068	1.0826811744917249
0.002584	0.136642	-0.002991	4521.00885710252	1.094830	1.089150	1.0946636544075645	1.0889873552716354	1.0882757990556096	1.0825890486057121
0.002585	0.136414	-0.002960	4513.43735110252	1.094727	1.089056	1.0945605900323354	1.0888932923286292	1.0881727346803804	1.082494985662706
0.002586	0.136200	-0.002948	4506.37061210252	1.094625	1.088963	1.094458525657106	1.0888002293856227	1.088070670305151	1.0824019227196995
0.002587	0.135971	-0.002997	4498.7991061025195	1.094521	1.088869	1.094354461281877	1.0887061664426165	1.087966605929922	1.0823078597766933
0.002589	0.135788	-0.002997	4492.74190210252	1.094417	1.088773	1.0942503325314183	1.0886100405566037	1.0878624771794634	1.0822117338906805
0.002590	0.135498	-0.002972	4483.15132810252	1.094314	1.088681	1.094147268156189	1.0885179776135974	1.087759412804234	1.0821196709476741
0.002591	0.135300	-0.003027	4476.58935610252	1.094209	1.088585	1.0940422037809596	1.088421914670591	1.0876543484290047	1.0820236080046677
0.002592	0.135071	-0.002997	4469.017850102519	1.094106	1.088491	1.0939391394057305	1.088327851727585	1.0875512840537755	1.0819295450616617
0.002594	0.134827	-0.002960	4460.94157710252	1.094002	1.088398	1.0938350106552719	1.088234725841572	1.087447155303317	1.0818364191756489
0.002595	0.134567	-0.003033	4452.36053810252	1.093898	1.088304	1.0937309462800426	1.0881406628985657	1.0873430909280877	1.0817423562326425
0.002596	0.134415	-0.003009	4447.31286710252	1.093793	1.088206	1.0936258819048135	1.0880425999555594	1.0872380265528585	1.0816442932896362
0.002597	0.134171	-0.002997	4439.23659410252	1.093689	1.088112	1.093521817529584	1.087948537012553	1.087133962177629	1.0815502303466298
0.002599	0.133911	-0.003027	4430.65555410252	1.093584	1.088018	1.0934166887791255	1.0878544111265402	1.0870288334271705	1.081456104460617
0.002600	0.133682	-0.003052	4423.084049102519	1.093479	1.087922	1.0933116244038963	1.0877583481835342	1.0869237690519413	1.081360041517611
0.002601	0.133438	-0.003040	4415.0077761025195	1.093373	1.087826	1.093205560028667	1.0876622852405278	1.086817704676712	1.0812639785746045
0.002602	0.133194	-0.003052	4406.93150310252	1.093267	1.087731	1.0930994956534377	1.0875672222975215	1.0867116403014827	1.0811689156315982
0.002604	0.132965	-0.003064	4399.35999710252	1.093161	1.087634	1.0929933669029792	1.0874700964115087	1.0866055115510243	1.0810717897455855
0.002605	0.132706	-0.003101	4390.77895710252	1.093054	1.087538	1.09288630252775	1.0873740334685023	1.086498447175795	1.080975726802579
0.002606	0.132538	-0.003009	4385.226520102519	1.092949	1.087440	1.0927812381525206	1.087275970525496	1.0863933828005656	1.0808776638595727
0.002607	0.132278	-0.003046	4376.645480102519	1.092844	1.087345	1.0926761737772914	1.0871809075824899	1.0862883184253365	1.0807826009165666
0.002609	0.132080	-0.003101	4370.08350810252	1.092737	1.087246	1.0925690450268328	1.087081781696477	1.0861811896748779	1.0806834750305538
0.002610	0.131836	-0.003088	4362.00723510252	1.092630	1.087149	1.0924619806516036	1.0869847187534707	1.0860741252996486	1.0805864120875475
0.002611	0.131653	-0.003058	4355.9500311025195	1.092524	1.087051	1.0923559162763743	1.0868866558104644	1.0859680609244193	1.0804883491445412
0.002612	0.131332	-0.003058	4345.34992310252	1.092417	1.086958	1.092248851901145	1.0867935928674581	1.08586099654919	1.080395286201535
0.002614	0.131195	-0.003149	4340.80701910252	1.092309	1.086855	1.0921407231506866	1.0866904669814452	1.0857528677987316	1.080292160315522
0.002615	0.130890	-0.003094	4330.71167810252	1.092201	1.086760	1.0920326587754572	1.0865954040384391	1.0856448034235022	1.080197097372516
0.002616	0.130707	-0.003094	4324.65447410252	1.092094	1.086660	1.091925594400228	1.0864953410954328	1.085537739048273	1.0800970344295096
0.002617	0.130432	-0.003101	4315.56866710252	1.091986	1.086564	1.0918175300249986	1.0863992781524265	1.0854296746730436	1.0800009714865033
0.002619	0.130203	-0.003107	4307.997161102519	1.091878	1.086466	1.09170940127454	1.0863011522664137	1.0853215459225851	1.0799028456004904
0.002620	0.129974	-0.003149	4300.42565510252	1.091770	1.086367	1.0916013368993107	1.0862020893234074	1.0852134815473558	1.0798037826574842
0.002621	0.129807	-0.003107	4294.873217102519	1.091662	1.086266	1.0914932725240816	1.086101026380401	1.0851054171721266	1.0797027197144777
0.002622	0.129547	-0.003113	4286.29217810252	1.091554	1.086168	1.0913852081488522	1.0860029634373947	1.0849973527968972	1.0796046567714714
0.002624	0.129288	-0.003156	4277.71113810252	1.091445	1.086070	1.0912760793983938	1.0859048375513822	1.0848882240464388	1.079506530885459
0.002625	0.129105	-0.003149	4271.65393310252	1.091335	1.085969	1.0911660150231646	1.0858037746083757	1.0847781596712096	1.0794054679424525
0.002626	0.128937	-0.003149	4266.101496102519	1.091226	1.085866	1.0910569506479353	1.0857007116653694	1.0846690952959803	1.0793024049994462
0.002627	0.128632	-0.003131	4256.00615510252	1.091118	1.085770	1.090948886272706	1.085604648722363	1.084561030920751	1.0792063420564397
0.002629	0.128418	-0.003174	4248.939416102519	1.091008	1.085670	1.0908387575222473	1.0855045228363502	1.0844509021702924	1.079106216170427
0.002630	0.128189	-0.003137	4241.36791010252	1.090899	1.085570	1.0907296931470183	1.085404459893344	1.0843418377950633	1.0790061532274209
0.002631	0.127975	-0.003137	4234.301171102519	1.090790	1.085470	1.0906206287717888	1.0853043969503378	1.0842327734198338	1.0789060902844145
0.002632	0.127686	-0.003174	4224.710597102519	1.090680	1.085372	1.0905105643965598	1.0852063340073315	1.0841227090446048	1.0788080273414082
0.002634	0.127518	-0.003204	4219.15816010252	1.090569	1.085269	1.090399435646101	1.0851032081213188	1.0840115802941461	1.0787049014553955
0.002635	0.127274	-0.003162	4211.081887102519	1.090459	1.085169	1.0902893712708719	1.0850031451783124	1.083901515918917	1.0786048385123892
0.002636	0.126999	-0.003210	4201.99608010252	1.090348	1.085069	1.0901783068956425	1.084903082235306	1.0837904515436876	1.0785047755693828
0.002637	0.126816	-0.003204	4195.93887510252	1.090237	1.084966	1.0900672425204132	1.0848000192922997	1.0836793871684582	1.0784017126263765
0.002639	0.126602	-0.003192	4188.872137102519	1.090127	1.084864	1.0899571137699549	1.0846978934062872	1.083569258418	1.078299586740364
0.002640	0.126343	-0.003186	4180.291097102519	1.090016	1.084764	1.0898460493947255	1.0845978304632808	1.0834581940427706	1.0781995237973576
0.002641	0.126129	-0.003204	4173.22435810252	1.089905	1.084662	1.0897349850194962	1.0844957675202744	1.0833471296675412	1.0780974608543512
0.002642	0.125916	-0.003198	4166.15761910252	1.089794	1.084560	1.0896239206442668	1.084393704577268	1.0832360652923119	1.0779953979113448
0.002644	0.125671	-0.003210	4158.081347102519	1.089683	1.084459	1.0895127918938083	1.0842925786912554	1.0831249365418534	1.0778942720253322
0.002645	0.125412	-0.003229	4149.500307102519	1.089571	1.084358	1.089400727518579	1.0841915157482491	1.0830128721666241	1.077793209082326
0.002646	0.125229	-0.003247	4143.443102102519	1.089459	1.084253	1.0892886631433498	1.0840864528052427	1.0829008077913949	1.0776881461393195
0.002647	0.124954	-0.003229	4134.35729510252	1.089347	1.084152	1.0891765987681206	1.0839853898622365	1.0827887434161656	1.0775870831963132
0.002649	0.124741	-0.003247	4127.29055610252	1.089234	1.084049	1.089063470017662	1.0838822639762238	1.082675614665707	1.0774839573103006
0.002650	0.124542	-0.003253	4120.72858510252	1.089122	1.083944	1.0889514056424328	1.0837772010332174	1.0825635502904778	1.0773788943672942
0.002651	0.124313	-0.003217	4113.15707910252	1.089010	1.083842	1.0888393412672035	1.083675138090211	1.0824514859152485	1.0772768314242878
0.002652	0.124054	-0.003259	4104.57603910252	1.088897	1.083740	1.0887262768919743	1.0835730751472046	1.0823384215400194	1.0771747684812814
0.002654	0.123840	-0.003296	4097.50930010252	1.088783	1.083635	1.0886121481415156	1.083467949261192	1.0822242927895607	1.0770696425952688
0.002655	0.123642	-0.003241	4090.9473291025197	1.088670	1.083531	1.0884990837662865	1.0833638863181858	1.0821112284143315	1.0769655796522626
0.002656	0.123352	-0.003241	4081.35675510252	1.088558	1.083430	1.088387019391057	1.0832628233751793	1.081999164039102	1.076864516709256
0.002657	0.123138	-0.003302	4074.290016102519	1.088444	1.083325	1.0882729550158279	1.0831577604321732	1.081885099663873	1.07675945376625
0.002659	0.122925	-0.003308	4067.223277102519	1.088329	1.083219	1.0881578262653695	1.0830516345461603	1.0817699709134145	1.076653327880237
0.002660	0.122696	-0.003271	4059.6517721025193	1.088215	1.083115	1.08804376189014	1.0829475716031542	1.081655906538185	1.076549264937231
0.002661	0.122482	-0.003278	4052.5850331025194	1.088102	1.083010	1.0879306975149108	1.0828425086601479	1.0815428421629558	1.0764442019942246
0.002662	0.122238	-0.003326	4044.50876010252	1.087987	1.082905	1.0878156331396815	1.0827374457171415	1.0814277777877266	1.0763391390512183
0.002664	0.122055	-0.003302	4038.4515551025197	1.087872	1.082798	1.087700504389223	1.0826303198311287	1.081312649037268	1.0762320131652054
0.002665	0.121796	-0.003296	4029.8705151025197	1.087758	1.082695	1.0875864400139936	1.0825272568881223	1.0811985846620387	1.0761289502221991
0.002666	0.121567	-0.003326	4022.29901010252	1.087643	1.082589	1.0874713756387644	1.082421193945116	1.0810835202868094	1.0760228872791928
0.002667	0.121368	-0.003339	4015.7370381025194	1.087527	1.082482	1.087355311263535	1.0823141310021096	1.08096745591158	1.0759158243361864
0.002669	0.121063	-0.003351	4005.641697102519	1.087411	1.082378	1.0872391825130765	1.0822100051160972	1.0808513271611215	1.075811698450174
0.002670	0.120911	-0.003314	4000.5940271025192	1.087296	1.082269	1.0871241181378475	1.0821009421730907	1.0807362627858925	1.0757026355071675
0.002671	0.120682	-0.003351	3993.022521102519	1.087180	1.082163	1.087008053762618	1.0819948792300844	1.0806201984106631	1.0755965725641612
0.002672	0.120438	-0.003333	3984.9462481025193	1.087064	1.082057	1.0868919893873887	1.0818888162870781	1.0805041340354338	1.0754905096211549
0.002674	0.120148	-0.003381	3975.3556741025195	1.086947	1.081952	1.0867748606369303	1.0817836904010654	1.0803870052849753	1.0753853837351421
0.002675	0.119980	-0.003381	3969.80323610252	1.086830	1.081842	1.086657796261701	1.0816736274580592	1.080269940909746	1.075275320792136
0.002676	0.119751	-0.003363	3962.231731102519	1.086713	1.081735	1.0865407318864717	1.0815665645150527	1.0801528765345167	1.0751682578491295
0.002677	0.119461	-0.003375	3952.641157102519	1.086596	1.081630	1.0864236675112424	1.0814615015720466	1.0800358121592875	1.0750631949061233
0.002679	0.119354	-0.003412	3949.107787102519	1.086478	1.081517	1.086305538760784	1.0813483756860338	1.079917683408829	1.0749500690201106
0.002680	0.119110	-0.003351	3941.0315141025194	1.086361	1.081410	1.0861884743855545	1.0812413127430274	1.0798006190335996	1.0748430060771041
0.002681	0.118729	-0.003418	3928.4123381025192	1.086243	1.081308	1.0860704100103253	1.081139249800021	1.0796825546583704	1.0747409431340977
0.002682	0.118576	-0.003418	3923.3646681025193	1.086125	1.081196	1.0859523456350961	1.0810271868570147	1.0795644902831412	1.0746288801910915
0.002684	0.118362	-0.003406	3916.2979291025194	1.086007	1.081086	1.0858342168846375	1.0809170609710022	1.0794463615326826	1.074518754305079
0.002685	0.118149	-0.003418	3909.2311901025196	1.085888	1.080977	1.0857151525094082	1.0808079980279959	1.0793272971574532	1.0744096913620726
0.002686	0.117798	-0.003436	3897.6215481025192	1.085769	1.080872	1.085596088134179	1.0807029350849895	1.079208232782224	1.0743046284190663
0.002687	0.117661	-0.003497	3893.0786451025197	1.085649	1.080757	1.0854760237589498	1.080587872141983	1.0790881684069948	1.0741895654760598
0.002689	0.117477	-0.003424	3887.0214401025196	1.085529	1.080646	1.0853558950084912	1.0804767462559703	1.0789680396565362	1.0740784395900471
0.002690	0.117172	-0.003424	3876.9260991025194	1.085411	1.080540	1.0852378306332617	1.0803706833129643	1.0788499752813068	1.073972376647041
0.002691	0.117081	-0.003412	3873.897497102519	1.085292	1.080425	1.0851187662580326	1.0802556203699578	1.0787309109060776	1.0738573137040346
0.002692	0.116806	-0.003436	3864.8116901025196	1.085173	1.080318	1.0849997018828033	1.0801485574269514	1.0786118465308483	1.0737502507610281
0.002694	0.116486	-0.003448	3854.211582102519	1.085054	1.080211	1.0848805731323448	1.0800414315409388	1.0784927177803898	1.0736431248750156
0.002695	0.116302	-0.003455	3848.154377102519	1.084934	1.080099	1.0847605087571157	1.0799293685979323	1.0783726534051608	1.073531061932009
0.002696	0.116119	-0.003442	3842.09717210252	1.084815	1.079988	1.0846414443818864	1.079818305654926	1.0782535890299314	1.0734199989890028
0.002697	0.115860	-0.003473	3833.51613210252	1.084694	1.079878	1.0845203800066572	1.0797082427119196	1.0781325246547022	1.0733099360459963
0.002699	0.115601	-0.003485	3824.935093102519	1.084574	1.079768	1.0844002512561983	1.0795981168259072	1.0780123959042434	1.073199810159984
0.002700	0.115433	-0.003503	3819.3826551025195	1.084452	1.079654	1.0842781868809692	1.0794840538829007	1.0778903315290143	1.0730857472169775
0.002701	0.115250	-0.003479	3813.3254501025194	1.084332	1.079541	1.08415812250574	1.0793709909398945	1.077770267153785	1.0729726842739713
0.002702	0.114914	-0.003497	3802.2205751025194	1.084210	1.079433	1.0840360581305106	1.0792629279968882	1.0776482027785557	1.072864621330965
0.002704	0.114716	-0.003503	3795.6586041025193	1.084089	1.079320	1.0839149293800523	1.0791498021108754	1.0775270740280973	1.0727514954449522
0.002705	0.114517	-0.003473	3789.09663210252	1.083969	1.079208	1.0837948650048228	1.0790377391678692	1.0774070096528678	1.072639432501946
0.002706	0.114258	-0.003479	3780.51559210252	1.083848	1.079098	1.0836738006295936	1.0789276762248627	1.0772859452776387	1.0725293695589395
0.002707	0.113998	-0.003540	3771.93455210252	1.083725	1.078986	1.0835507362543644	1.0788156132818565	1.0771628809024094	1.0724173066159333
0.002709	0.113831	-0.003558	3766.3821151025195	1.083602	1.078870	1.0834276075039058	1.0786994873958438	1.0770397521519508	1.0723011807299205
0.002710	0.113602	-0.003522	3758.8106091025193	1.083480	1.078757	1.0833055431286764	1.0785864244528374	1.0769176877767215	1.0721881177869141
0.002711	0.113297	-0.003540	3748.715268102519	1.083357	1.078647	1.0831824787534472	1.078476361509831	1.0767946234014922	1.0720780548439077
0.002712	0.113144	-0.003558	3743.6675971025197	1.083234	1.078531	1.083059414378218	1.0783602985668246	1.076671559026263	1.0719619919009014
0.002714	0.112915	-0.003528	3736.09609210252	1.083112	1.078418	1.0829372856277595	1.0782471726808123	1.0765494302758045	1.071848866014889
0.002715	0.112534	-0.003534	3723.4769151025193	1.082989	1.078311	1.0828142212525302	1.0781401097378058	1.0764263659005753	1.0717418030718826
0.002716	0.112442	-0.003595	3720.448313102519	1.082864	1.078190	1.082689156877301	1.0780190467947994	1.076301301525346	1.0716207401288762
0.002717	0.112228	-0.003607	3713.381574102519	1.082740	1.078074	1.0825650925020718	1.077902983851793	1.0761772371501168	1.0715046771858698
0.002719	0.111938	-0.003577	3703.7910001025193	1.082615	1.077962	1.082439963751613	1.0777908579657804	1.0760521083996581	1.0713925512998572
0.002720	0.111740	-0.003607	3697.2290291025192	1.082491	1.077846	1.082315899376384	1.0776747950227743	1.075928044024429	1.071276488356851
0.002721	0.111511	-0.003583	3689.657523102519	1.082366	1.077731	1.0821908350011544	1.0775597320797679	1.0758029796491995	1.0711614254138446
0.002722	0.111267	-0.003589	3681.5812501025193	1.082242	1.077616	1.0820667706259253	1.0774446691367614	1.0756789152739703	1.0710463624708382
0.002724	0.111023	-0.003619	3673.5049771025197	1.082116	1.077501	1.081940641875467	1.0773295432507488	1.075552786523512	1.0709312365848256
0.002725	0.110855	-0.003613	3667.9525401025194	1.081991	1.077383	1.0818155775002374	1.0772114803077424	1.0754277221482824	1.0708131736418192
0.002726	0.110641	-0.003564	3660.8858011025195	1.081867	1.077268	1.0816915131250082	1.077096417364736	1.0753036577730533	1.0706981106988127
0.002727	0.110306	-0.003619	3649.7809261025195	1.081742	1.077157	1.081566448749779	1.0769853544217296	1.075178593397824	1.0705870477558064
0.002729	0.110153	-0.003650	3644.7332551025193	1.081616	1.077037	1.0814403199993203	1.0768652285357172	1.0750524646473654	1.070466921869794
0.002730	0.109940	-0.003619	3637.6665171025197	1.081490	1.076920	1.0813142556240911	1.076748165592711	1.0749264002721362	1.0703498589267877
0.002731	0.109650	-0.003638	3628.075943102519	1.081364	1.076806	1.081188191248862	1.0766341026497044	1.074800335896907	1.0702357959837812
0.002732	0.109482	-0.003699	3622.5235051025193	1.081237	1.076685	1.0810611268736325	1.076513039706698	1.0746732715216776	1.0701147330407748
0.002734	0.109268	-0.003607	3615.4567661025194	1.081111	1.076568	1.080934998123174	1.0763959138206853	1.074547142771219	1.069997607154762
0.002735	0.108948	-0.003638	3604.8566581025198	1.080985	1.076456	1.080808933747945	1.0762838508776793	1.07442107839599	1.069885544211756
0.002736	0.108765	-0.003693	3598.799454102519	1.080857	1.076335	1.0806808693727155	1.076162787934673	1.0742930140207605	1.0697644812687497
0.002737	0.108505	-0.003729	3590.218414102519	1.080728	1.076218	1.080551804997486	1.0760457249916664	1.074163949645531	1.0696474183257432
0.002739	0.108353	-0.003625	3585.1707431025197	1.080602	1.076097	1.0804256762470277	1.0759245991056539	1.0740378208950727	1.0695262924397306
0.002740	0.108047	-0.003668	3575.0754021025195	1.080474	1.075983	1.0802976118717984	1.0758105361626473	1.0739097565198434	1.069412229496724
0.002741	0.107849	-0.003723	3568.513430102519	1.080346	1.075862	1.0801695474965691	1.0756894732196411	1.0737816921446142	1.069291166553718
0.002742	0.107620	-0.003735	3560.9419251025192	1.080217	1.075743	1.08004048312134	1.0755704102766346	1.073652627769385	1.0691721036107114
0.002744	0.107376	-0.003644	3552.8656521025196	1.080089	1.075626	1.0799123543708815	1.0754532843906222	1.0735244990189265	1.069054977724699
0.002745	0.107117	-0.003735	3544.2846121025195	1.079961	1.075508	1.079784289995652	1.0753352214476157	1.073396434643697	1.0689369147816925
0.002746	0.106979	-0.003735	3539.741709102519	1.079831	1.075384	1.0796542256204227	1.0752111585046094	1.0732663702684677	1.0688128518386861
0.002747	0.106674	-0.003705	3529.64636810252	1.079702	1.075268	1.0795251612451935	1.075095095561603	1.0731373058932385	1.0686967888956798
0.002749	0.106445	-0.003741	3522.0748621025195	1.079573	1.075148	1.079396032494735	1.0749749696755904	1.07300817714278	1.0685766630096671
0.002750	0.106247	-0.003760	3515.512890102519	1.079443	1.075026	1.0792659681195056	1.0748529067325843	1.0728781127675506	1.068454600066661
0.002751	0.105988	-0.003766	3506.931850102519	1.079312	1.074906	1.0791349037442766	1.0747328437895778	1.0727470483923216	1.0683345371236546
0.002752	0.105774	-0.003735	3499.865111102519	1.079183	1.074786	1.0790058393690471	1.0746127808465715	1.0726179840170922	1.0682144741806483
0.002754	0.105621	-0.003748	3494.8174411025193	1.079053	1.074662	1.0788757106185887	1.0744886549605588	1.0724878552666337	1.0680903482946356
0.002755	0.105347	-0.003741	3485.73163410252	1.078923	1.074544	1.0787456462433593	1.0743705920175524	1.0723577908914044	1.0679722853516291
0.002756	0.105118	-0.003778	3478.1601281025196	1.078792	1.074422	1.07861458186813	1.074248529074546	1.0722267265161751	1.0678502224086228
0.002757	0.104874	-0.003796	3470.083855102519	1.078661	1.074301	1.0784835174929008	1.0741274661315396	1.0720956621409459	1.0677291594656164
0.002759	0.104660	-0.003784	3463.0171171025195	1.078530	1.074179	1.0783523887424422	1.0740053402455272	1.0719645333904873	1.067607033579604
0.002760	0.104385	-0.003760	3453.931310102519	1.078399	1.074059	1.0782213243672132	1.073885277302521	1.0718334690152582	1.0674869706365977
0.002761	0.104126	-0.003857	3445.350270102519	1.078265	1.073937	1.0780872599919837	1.0737632143595144	1.0716994046400288	1.0673649076935912
0.002762	0.103989	-0.003845	3440.807366102519	1.078132	1.073810	1.0779541956167547	1.073636151416508	1.0715663402647997	1.0672378447505848
0.002764	0.103745	-0.003790	3432.73109410252	1.078001	1.073688	1.0778230668662958	1.0735140255304954	1.0714352115143408	1.0671157188645721
0.002765	0.103424	-0.003827	3422.1309861025193	1.077868	1.073568	1.0776900024910667	1.0733939625874893	1.0713021471391118	1.066995655921566
0.002766	0.103256	-0.003870	3416.5785481025196	1.077734	1.073442	1.0775559381158373	1.0732678996444829	1.0711680827638823	1.0668695929785597
0.002767	0.103088	-0.003839	3411.02611010252	1.077601	1.073316	1.0774228737406082	1.0731418367014764	1.0710350183886532	1.0667435300355532
0.002769	0.102798	-0.003815	3401.435536102519	1.077468	1.073195	1.0772897449901497	1.0730207108154637	1.0709018896381948	1.0666224041495405
0.002770	0.102600	-0.003876	3394.873565102519	1.077334	1.073069	1.0771556806149203	1.0728946478724575	1.0707678252629653	1.0664963412065342
0.002771	0.102371	-0.003888	3387.3020591025197	1.077200	1.072944	1.077021616239691	1.072769584929451	1.070633760887736	1.0663712782635277
0.002772	0.102097	-0.003839	3378.2162521025193	1.077066	1.072822	1.0768875518644618	1.0726475219864446	1.0704996965125069	1.0662492153205214
0.002774	0.101883	-0.003864	3371.1495131025194	1.076932	1.072697	1.0767534231140032	1.0725223961004322	1.0703655677620483	1.066124089434509
0.002775	0.101685	-0.003888	3364.5875421025194	1.076798	1.072571	1.0766193587387738	1.0723963331574258	1.0702315033868188	1.0659980264915025
0.002776	0.101440	-0.003882	3356.5112691025197	1.076663	1.072446	1.0764842943635446	1.0722712702144195	1.0700964390115897	1.0658729635484963
0.002777	0.101181	-0.003906	3347.9302291025197	1.076528	1.072322	1.0763492299883153	1.072147207271413	1.0699613746363603	1.0657489006054899
0.002779	0.100952	-0.003937	3340.3587231025194	1.076392	1.072195	1.0762131012378569	1.0720200813854004	1.0698252458859019	1.0656217747194772
0.002780	0.100739	-0.003912	3333.291985102519	1.076256	1.072068	1.0760770368626278	1.071893018442394	1.0696891815106728	1.0654947117764708
0.002781	0.100494	-0.003961	3325.2157121025193	1.076119	1.071941	1.0759399724873984	1.071765955499388	1.0695521171354434	1.0653676488334647
0.002782	0.100281	-0.003949	3318.1489731025194	1.075982	1.071813	1.075802908112169	1.0716378925563814	1.069415052760214	1.0652395858904582
0.002784	0.100082	-0.003955	3311.587001102519	1.075845	1.071684	1.0756657793617104	1.0715087666703689	1.0692779240097554	1.0651104600044456
0.002785	0.099854	-0.003925	3304.015496102519	1.075708	1.071557	1.0755287149864814	1.0713817037273625	1.0691408596345264	1.0649833970614393
0.002786	0.099579	-0.003992	3294.9296891025197	1.075570	1.071431	1.0753906506112518	1.071255640784356	1.0690027952592969	1.0648573341184329
0.002787	0.099365	-0.003986	3287.86295010252	1.075432	1.071302	1.0752525862360227	1.0711265778413497	1.0688647308840677	1.0647282711754265
0.002789	0.099152	-0.003961	3280.796211102519	1.075294	1.071173	1.0751144574855642	1.0709974519553371	1.0687266021336093	1.064599145289414
0.002790	0.098877	-0.004016	3271.7104041025195	1.075156	1.071045	1.0749763931103349	1.0708693890123309	1.06858853775838	1.0644710823464076
0.002791	0.098709	-0.004022	3266.1579671025193	1.075016	1.070913	1.0748363287351055	1.0707373260693245	1.0684484733831505	1.0643390194034013
0.002792	0.098465	-0.003979	3258.0816941025196	1.074878	1.070785	1.0746982643598764	1.0706092631263182	1.0683104090079214	1.064210956460395
0.002794	0.098206	-0.003986	3249.5006541025195	1.074740	1.070658	1.0745601356094179	1.0704821372403055	1.068172280257463	1.0640838305743823
0.002795	0.098022	-0.003979	3243.4434491025195	1.074602	1.070527	1.0744220712341885	1.070351074297299	1.0680342158822336	1.0639527676313758
0.002796	0.097778	-0.004071	3235.3671771025192	1.074461	1.070397	1.0742810068589594	1.070221011354293	1.0678931515070045	1.0638227046883697
0.002797	0.097580	-0.003998	3228.8052051025197	1.074322	1.070266	1.07414194248373	1.0700899484112865	1.067754087131775	1.0636916417453632
0.002799	0.097260	-0.004077	3218.205097102519	1.074181	1.070138	1.0740008137332715	1.0699618225252738	1.0676129583813165	1.0635635158593506
0.002800	0.097092	-0.004077	3212.6526591025195	1.074040	1.070004	1.0738597493580422	1.0698277595822674	1.0674718940060872	1.0634294529163442
0.002801	0.096817	-0.004047	3203.566852102519	1.073900	1.069875	1.073719684982813	1.069698696639261	1.067331829630858	1.0633003899733378
0.002802	0.096664	-0.004047	3198.519182102519	1.073759	1.069740	1.0735786206075835	1.0695636336962546	1.0671907652556285	1.0631653270303314
0.002804	0.096344	-0.004132	3187.9190741025195	1.073617	1.069611	1.073436491857125	1.0694345078102423	1.0670486365051701	1.063036201144319
0.002805	0.096222	-0.004059	3183.880937102519	1.073475	1.069475	1.0732944274818959	1.0692984448672358	1.0669065721299409	1.0629001382013126
0.002806	0.095917	-0.004077	3173.78559610252	1.073334	1.069347	1.0731533631066665	1.0691703819242295	1.0667655077547116	1.0627720752583063
0.002807	0.095718	-0.004108	3167.2236251025197	1.073192	1.069213	1.0730112987314373	1.069036318981223	1.0666234433794823	1.0626380123152999
0.002809	0.095505	-0.004108	3160.15688610252	1.073049	1.069079	1.0728681699809786	1.0689021930952103	1.0664803146290236	1.062503886429287
0.002810	0.095215	-0.004095	3150.566312102519	1.072907	1.068949	1.0727261056057495	1.068772130152204	1.0663382502537946	1.0623738234862807
0.002811	0.095016	-0.004156	3144.0043401025196	1.072763	1.068814	1.07258204123052	1.0686370672091978	1.066194185878565	1.0622387605432746
0.002812	0.094803	-0.004144	3136.937602102519	1.072620	1.068679	1.0724389768552909	1.0685020042661915	1.066051121503336	1.0621036976002682
0.002814	0.094559	-0.004150	3128.8613291025194	1.072476	1.068545	1.0722948481048324	1.0683678783801789	1.0659069927528775	1.0619695717142557
0.002815	0.094315	-0.004175	3120.78505610252	1.072331	1.068410	1.072149783729603	1.0682328154371725	1.065761928377648	1.0618345087712493
0.002816	0.094086	-0.004187	3113.2135501025195	1.072186	1.068275	1.072004719354374	1.0680977524941662	1.065616864002419	1.061699445828243
0.002817	0.093887	-0.004150	3106.651578102519	1.072042	1.068139	1.0718606549791445	1.0679616895511597	1.0654727996271895	1.0615633828852364
0.002819	0.093643	-0.004156	3098.57530610252	1.071898	1.068005	1.071716526228686	1.0678275636651473	1.065328670876731	1.061429256999224
0.002820	0.093384	-0.004181	3089.9942661025198	1.071753	1.067871	1.0715714618534566	1.0676935007221409	1.0651836065015017	1.0612951940562176
0.002821	0.093185	-0.004199	3083.4322941025193	1.071608	1.067734	1.0714263974782274	1.0675564377791344	1.0650385421262725	1.0611581311132112
0.002822	0.092941	-0.004169	3075.3560211025197	1.071463	1.067599	1.0712813331029982	1.067421374836128	1.0648934777510433	1.0610230681702049
0.002824	0.092728	-0.004205	3068.289283102519	1.071317	1.067463	1.0711352043525397	1.0672852489501155	1.0647473490005848	1.0608869422841922
0.002825	0.092575	-0.004236	3063.24161210252	1.071171	1.067322	1.0709891399773106	1.0671441860071091	1.0646012846253556	1.060745879341186
0.002826	0.092300	-0.004199	3054.1558051025195	1.071025	1.067188	1.070843075602081	1.067010123064103	1.064455220250126	1.0606118163981797
0.002827	0.092072	-0.004254	3046.5842991025193	1.070878	1.067050	1.0706960112268518	1.0668720601210966	1.0643081558748968	1.0604737534551734
0.002829	0.091858	-0.004211	3039.5175611025197	1.070731	1.066913	1.0705488824763933	1.0667349342350838	1.0641610271244384	1.0603366275691606
0.002830	0.091507	-0.004242	3027.907918102519	1.070584	1.066780	1.070401818101164	1.0666018712920775	1.0640139627492091	1.0602035646261543
0.002831	0.091324	-0.004266	3021.8507141025193	1.070437	1.066640	1.0702547537259348	1.0664618083490711	1.0638668983739799	1.060063501683148
0.002832	0.091125	-0.004272	3015.28874210252	1.070289	1.066500	1.0701066893507056	1.0663217454060647	1.0637188339987507	1.0599234387401415
0.002834	0.090897	-0.004279	3007.7172361025196	1.070140	1.066362	1.0699575606002472	1.0661836195200523	1.0635697052482922	1.059785312854129
0.002835	0.090668	-0.004315	3000.1457311025197	1.069991	1.066222	1.0698084962250176	1.0660435565770459	1.0634206408730627	1.0596452499111226
0.002836	0.090393	-0.004309	2991.0599241025193	1.069841	1.066084	1.0696584318497884	1.0659054936340395	1.0632705764978334	1.0595071869681163
0.002837	0.090225	-0.004321	2985.5074861025196	1.069692	1.065941	1.0695093674745593	1.0657624306910332	1.0631215121226043	1.05936412402511
0.002839	0.089951	-0.004309	2976.421679102519	1.069542	1.065803	1.0693592387241007	1.0656243048050205	1.0629713833721457	1.0592259981390972
0.002840	0.089691	-0.004358	2967.840639102519	1.069391	1.065663	1.0692081743488713	1.065484241862014	1.0628203189969163	1.0590859351960908
0.002841	0.089523	-0.004358	2962.28820210252	1.069240	1.065519	1.0690571099736421	1.065340178919008	1.0626692546216872	1.0589418722530848
0.002842	0.089294	-0.004309	2954.7166961025196	1.069091	1.065379	1.0689080455984128	1.0652001159760016	1.0625201902464578	1.0588018093100784
0.002844	0.089050	-0.004358	2946.640423102519	1.068940	1.065238	1.0687569168479543	1.0650589900899887	1.0623690614959993	1.0586606834240655
0.002845	0.088852	-0.004401	2940.0784511025195	1.068788	1.065094	1.068604852472725	1.0649149271469824	1.06221699712077	1.0585166204810592
0.002846	0.088562	-0.004315	2930.4878771025196	1.068637	1.064956	1.0684537880974958	1.064776864203976	1.0620659327455408	1.0583785575380529
0.002847	0.088394	-0.004352	2924.9354401025194	1.068487	1.064812	1.0683037237222663	1.0646328012609698	1.0619158683703114	1.0582344945950466
0.002849	0.088135	-0.004388	2916.3544001025193	1.068335	1.064671	1.068151594971808	1.0644916753749571	1.061763739619853	1.058093368709034
0.002850	0.087921	-0.004401	2909.2876611025195	1.068182	1.064527	1.0679985305965787	1.0643476124319509	1.0616106752446237	1.0579493057660276
0.002851	0.087662	-0.004382	2900.7066211025194	1.068030	1.064386	1.0678464662213494	1.0642065494889446	1.0614586108693944	1.0578082428230213
0.002852	0.087418	-0.004395	2892.630349102519	1.067878	1.064244	1.0676944018461203	1.064064486545938	1.0613065464941653	1.0576661798800149
0.002854	0.087234	-0.004449	2886.573144102519	1.067724	1.064097	1.0675402730956614	1.0639173606599255	1.0611524177437064	1.0575190539940023
0.002855	0.086975	-0.004437	2877.992104102519	1.067570	1.063955	1.0673862087204322	1.063775297716919	1.0609983533684773	1.0573769910509958
0.002856	0.086761	-0.004407	2870.925365102519	1.067417	1.063810	1.067233144345203	1.0636302347739128	1.060845288993248	1.0572319281079896
0.002857	0.086533	-0.004498	2863.3538601025193	1.067262	1.063664	1.0670780799699737	1.0634841718309065	1.0606902246180188	1.0570858651649833
0.002859	0.086304	-0.004456	2855.782354102519	1.067107	1.063519	1.0669229512195153	1.063339045944894	1.0605350958675603	1.0569407392789707
0.002860	0.086105	-0.004468	2849.2203821025196	1.066952	1.063372	1.0667678868442858	1.0631919830018874	1.0603800314923308	1.0567936763359642
