Repository: pietracorvo/HystAPI

# Example data

The example data in this folder is from measurements performed during my physics bachelor.

The material is **FeSi3** (iron with 3% silicon), aka 'electrical steel', the standard material for ring cores in trafos. 

Four of the five samples where treated with high pressure torison (HPT, 20 rotations at 20GPa), to achieve nanocristallisation of the grains, which has a huge impact on the magnetic properties of the material. The HPT deformation was done at 77K (under liquid nitrogen) and at 293K (at room temperature). Afterwards some samples were heat treated at a temperature of 493K (for two hours) to anneal defects from the deformation process.

The five samples are:

File: testData/FeSi3_LN/G4_748V_100Hz_800000Fs0.txt (part 9 of 57)
--------------------------
t	U1	U2	H	Braw	Jraw	B_drift	 J_drift	B_corr	J_corr
0.002860	0.261749	-0.000983	8659.092683148003	1.135185	1.124304	1.1356855316402117	1.1248044023968253	1.1278782457777776	1.1169983944174602
0.002861	0.261581	-0.000989	8653.540246148003	1.135152	1.124278	1.1356527066512745	1.1247785773626986	1.1278454207888404	1.1169725693833334
0.002862	0.261414	-0.000885	8647.987808148004	1.135120	1.124253	1.1356208816623377	1.1247537523285713	1.1278135957999038	1.1169477443492062
0.002864	0.261276	-0.000977	8643.444905148004	1.135086	1.124225	1.1355872316844637	1.1247261022603174	1.12777994582203	1.1169200942809523
0.002865	0.261154	-0.000989	8639.406768148003	1.135052	1.124196	1.1355534066955266	1.1246972772261905	1.1277461208330926	1.1168912692468254
0.002866	0.260971	-0.000958	8633.349564148004	1.135019	1.124170	1.1355205817065896	1.1246714521920633	1.1277132958441558	1.1168654442126982
0.002867	0.260834	-0.000940	8628.806660148004	1.134986	1.124143	1.1354877567176527	1.1246446271579364	1.1276804708552186	1.1168386191785713
0.002869	0.260666	-0.001001	8623.254223148004	1.134952	1.124116	1.1354541067397788	1.1246179770896825	1.1276468208773447	1.1168119691103173
0.002870	0.260574	-0.000964	8620.225620148003	1.134918	1.124086	1.1354202817508419	1.1245881520555554	1.1276129958884078	1.1167821440761903
0.002871	0.260422	-0.000958	8615.177950148003	1.134885	1.124059	1.1353874567619047	1.1245613270214285	1.1275801708994706	1.1167553190420634
0.002872	0.260239	-0.000952	8609.120745148004	1.134852	1.124034	1.1353546317729677	1.1245365019873015	1.1275473459105338	1.1167304940079363
0.002874	0.260071	-0.000934	8603.568308148004	1.134820	1.124008	1.1353229817950938	1.1245108519190474	1.1275156959326598	1.1167048439396823
0.002875	0.259979	-0.000928	8600.539705148003	1.134787	1.123980	1.1352901568061569	1.1244830268849206	1.127482870943723	1.1166770189055555
0.002876	0.259750	-0.000940	8592.968199148003	1.134754	1.123957	1.1352573318172199	1.1244602018507937	1.1274500459547858	1.1166541938714285
0.002877	0.259689	-0.001019	8590.949131148003	1.134720	1.123925	1.1352235068282828	1.1244283768166667	1.127416220965849	1.1166223688373016
0.002879	0.259476	-0.000940	8583.882393148004	1.134687	1.123901	1.1351908568504088	1.1244047267484127	1.1273835709879747	1.1165987187690476
0.002880	0.259308	-0.000940	8578.329955148003	1.134654	1.123875	1.135158031861472	1.1243789017142856	1.127350745999038	1.1165728937349204
0.002881	0.259155	-0.000989	8573.282284148003	1.134620	1.123847	1.135124206872535	1.1243510766801588	1.127316921010101	1.1165450687007936
0.002882	0.259003	-0.000977	8568.234614148003	1.134587	1.123820	1.135091381883598	1.124324251646032	1.1272840960211639	1.1165182436666667
0.002884	0.258820	-0.000934	8562.177409148004	1.134554	1.123795	1.135058731905724	1.124299601577778	1.12725144604329	1.1164935935984128
0.002885	0.258743	-0.000970	8559.653574148004	1.134520	1.123764	1.1350249069167868	1.1242687765436508	1.1272176210543527	1.1164627685642856
0.002886	0.258591	-0.000977	8554.605904148004	1.134487	1.123737	1.13499208192785	1.1242419515095239	1.127184796065416	1.1164359435301587
0.002887	0.258423	-0.000958	8549.053466148003	1.134453	1.123711	1.134958256938913	1.1242161264753967	1.127150971076479	1.1164101184960316
0.002889	0.258224	-0.000952	8542.491494148004	1.134420	1.123686	1.134925606961039	1.1241914764071428	1.1271183210986049	1.1163854684277776
0.002890	0.258148	-0.001001	8539.967659148004	1.134386	1.123655	1.1348917819721018	1.124160651373016	1.127084496109668	1.1163546433936509
0.002891	0.258041	-0.000928	8536.434290148003	1.134353	1.123626	1.1348589569831649	1.1241318263388889	1.1270516711207308	1.1163258183595237
0.002892	0.257751	-0.000946	8526.843716148003	1.134320	1.123606	1.1348261319942279	1.124112001304762	1.127018846131794	1.116305993325397
0.002894	0.257660	-0.000983	8523.815113148003	1.134287	1.123576	1.134793482016354	1.124082351236508	1.1269861961539203	1.1162763432571428
0.002895	0.257538	-0.000958	8519.776977148003	1.134253	1.123548	1.134759657027417	1.1240545262023809	1.126952371164983	1.1162485182230157
0.002896	0.257370	-0.000940	8514.224539148003	1.134221	1.123522	1.13472783203848	1.124028701168254	1.1269205461760459	1.1162226931888888
0.002897	0.257187	-0.000970	8508.167335148004	1.134187	1.123496	1.134694007049543	1.124002876134127	1.126886721187109	1.1161968681547618
0.002899	0.257095	-0.000946	8505.138732148003	1.134154	1.123467	1.1346613570716693	1.123974226065873	1.1268540712092352	1.1161682180865078
0.002900	0.256912	-0.000952	8499.081528148003	1.134121	1.123441	1.134628532082732	1.123948401031746	1.126821246220298	1.1161423930523808
0.002901	0.256760	-0.000970	8494.033857148004	1.134088	1.123414	1.134595707093795	1.1239215759976189	1.1267884212313612	1.1161155680182537
0.002902	0.256577	-0.000983	8487.976653148004	1.134054	1.123388	1.134561882104858	1.1238957509634921	1.126754596242424	1.116089742984127
0.002904	0.256470	-0.000983	8484.443283148003	1.134019	1.123358	1.1345272321269841	1.1238661008952382	1.1267199462645503	1.116060092915873
0.002905	0.256287	-0.001001	8478.386079148004	1.133985	1.123331	1.1344934071380472	1.123839275861111	1.1266861212756134	1.116033267881746
0.002906	0.256180	-0.000958	8474.852709148003	1.133951	1.123302	1.1344595821491101	1.1238104508269842	1.126652296286676	1.116004442847619
0.002907	0.256012	-0.000989	8469.300272148004	1.133918	1.123275	1.1344267571601732	1.123783625792857	1.1266194712977393	1.115977617813492
0.002909	0.255829	-0.000952	8463.243067148003	1.133884	1.123249	1.134393107182299	1.123757975724603	1.126585821319865	1.1159519677452379
0.002910	0.255722	-0.001038	8459.709698148003	1.133849	1.123218	1.1343582821933622	1.1237271506904762	1.1265509963309284	1.115921142711111
0.002911	0.255585	-0.000964	8455.166794148003	1.133815	1.123190	1.1343244572044253	1.1236993256563492	1.1265171713419915	1.115893317676984
0.002912	0.255402	-0.000964	8449.109590148004	1.133782	1.123165	1.1342916322154883	1.1236745006222222	1.1264843463530543	1.115868492642857
0.002914	0.255234	-0.000958	8443.557152148003	1.133748	1.123138	1.1342579822376142	1.1236478505539682	1.1264506963751804	1.115841842574603
0.002915	0.255051	-0.001013	8437.499948148003	1.133714	1.123111	1.1342241572486773	1.1236210255198413	1.1264168713862435	1.1158150175404762
0.002916	0.254974	-0.000952	8434.976112148004	1.133680	1.123081	1.1341903322597402	1.1235912004857143	1.1263830463973061	1.115785192506349
0.002917	0.254745	-0.000995	8427.404607148004	1.133646	1.123056	1.1341565072708033	1.1235663754515874	1.1263492214083692	1.1157603674722223
0.002919	0.254684	-0.001019	8425.385538148003	1.133610	1.123023	1.1341208572929293	1.1235337253833335	1.1263135714304955	1.1157277174039684
0.002920	0.254501	-0.001007	8419.328334148004	1.133576	1.122996	1.1340870323039922	1.1235069003492064	1.1262797464415581	1.1157008923698413
0.002921	0.254318	-0.000964	8413.271129148003	1.133542	1.122970	1.1340532073150553	1.1234810753150795	1.1262459214526213	1.1156750673357143
0.002922	0.254105	-0.001001	8406.204390148003	1.133507	1.122944	1.1340183823261183	1.1234552502809523	1.1262110964636842	1.1156492423015871
0.002924	0.254059	-0.001001	8404.690089148004	1.133473	1.122912	1.1339847323482444	1.1234236002126983	1.1261774464858103	1.1156175922333331
0.002925	0.253876	-0.000964	8398.632885148003	1.133439	1.122885	1.1339509073593075	1.1233967751785714	1.1261436214968734	1.1155907671992062
0.002926	0.253708	-0.001007	8393.080447148004	1.133404	1.122858	1.1339160823703704	1.1233699501444443	1.1261087965079364	1.1155639421650791
0.002927	0.253586	-0.001013	8389.042311148003	1.133369	1.122828	1.1338812573814334	1.1233401251103174	1.1260739715189994	1.1155341171309523
0.002929	0.253403	-0.000995	8382.985106148004	1.133335	1.122801	1.1338476074035593	1.1233134750420635	1.1260403215411254	1.1155074670626983
0.002930	0.253265	-0.001007	8378.442203148003	1.133300	1.122772	1.1338127824146225	1.1232846500079365	1.1260054965521884	1.1154786420285714
0.002931	0.253143	-0.001019	8374.404066148003	1.133265	1.122741	1.1337779574256854	1.1232538249738095	1.1259706715632514	1.1154478169944444
0.002932	0.252991	-0.000989	8369.356396148003	1.133230	1.122713	1.1337431324367484	1.1232259999396825	1.1259358465743143	1.1154199919603174
0.002934	0.252838	-0.000970	8364.308725148003	1.133196	1.122686	1.1337094824588745	1.1231993498714286	1.1259021965964404	1.1153933418920634
0.002935	0.252625	-0.001001	8357.241986148003	1.133162	1.122660	1.1336756574699374	1.1231735248373016	1.1258683716075035	1.1153675168579364
0.002936	0.252533	-0.001007	8354.213384148003	1.133127	1.122629	1.1336408324810006	1.1231426998031746	1.1258335466185665	1.1153366918238095
0.002937	0.252350	-0.000983	8348.156180148004	1.133093	1.122602	1.1336070074920634	1.1231158747690477	1.1257997216296296	1.1153098667896826
0.002939	0.252228	-0.001031	8344.118043148004	1.133057	1.122572	1.1335713575141895	1.1230862247007936	1.1257640716517554	1.1152802167214284
0.002940	0.252060	-0.001007	8338.565606148004	1.133023	1.122544	1.1335375325252524	1.1230583996666668	1.1257302466628185	1.1152523916873016
0.002941	0.251907	-0.000964	8333.517935148004	1.132989	1.122517	1.1335037075363155	1.1230315746325397	1.1256964216738816	1.1152255666531745
0.002942	0.251678	-0.000970	8325.946429148004	1.132955	1.122493	1.1334698825473786	1.1230077495984128	1.1256625966849447	1.1152017416190476
0.002944	0.251602	-0.001031	8323.422594148004	1.132920	1.122461	1.1334352325695045	1.1229760995301588	1.1256279467070707	1.1151700915507936
0.002945	0.251450	-0.000952	8318.374923148003	1.132886	1.122434	1.1334014075805676	1.1229492744960317	1.1255941217181338	1.1151432665166665
0.002946	0.251328	-0.000952	8314.336787148004	1.132853	1.122405	1.1333685825916306	1.122920449461905	1.1255612967291966	1.1151144414825398
0.002947	0.251099	-0.001007	8306.765281148004	1.132818	1.122380	1.1333337576026936	1.1228956244277777	1.1255264717402595	1.1150896164484125
0.002949	0.251053	-0.001019	8305.250980148003	1.132784	1.122347	1.1333001076248197	1.1228629743595238	1.1254928217623856	1.1150569663801586
0.002950	0.250839	-0.000958	8298.184241148003	1.132750	1.122322	1.1332662826358826	1.122838149325397	1.1254589967734487	1.1150321413460318
0.002951	0.250656	-0.001013	8292.127037148004	1.132715	1.122295	1.1332314576469456	1.1228113242912698	1.1254241717845117	1.1150053163119047
0.002952	0.250565	-0.001013	8289.098434148003	1.132680	1.122264	1.1331966326580085	1.1227804992571428	1.1253893467955747	1.1149744912777777
0.002954	0.250427	-0.000958	8284.555531148004	1.132646	1.122236	1.1331629826801348	1.122752849188889	1.1253556968177008	1.1149468412095238
0.002955	0.250244	-0.000995	8278.498326148003	1.132612	1.122209	1.1331291576911977	1.1227260241547619	1.1253218718287639	1.1149200161753967
0.002956	0.250092	-0.001013	8273.450656148003	1.132577	1.122181	1.1330943327022607	1.122698199120635	1.1252870468398268	1.11489219114127
0.002957	0.249939	-0.000989	8268.402985148003	1.132543	1.122153	1.1330605077133238	1.1226703740865078	1.12525322185089	1.1148643661071427
0.002959	0.249756	-0.001007	8262.345781148004	1.132508	1.122125	1.1330258577354497	1.122642724018254	1.1252185718730159	1.1148367160388888
0.002960	0.249695	-0.000995	8260.326713148004	1.132473	1.122094	1.132991032746513	1.122611898984127	1.1251837468840789	1.1148058910047618
0.002961	0.249481	-0.000989	8253.259974148003	1.132439	1.122068	1.1329572077575758	1.12258607395	1.125149921895142	1.1147800659706348
0.002962	0.249344	-0.000983	8248.717070148003	1.132405	1.122040	1.132923382768639	1.122558248915873	1.125116096906205	1.1147522409365078
0.002964	0.249176	-0.001007	8243.164633148004	1.132370	1.122012	1.1328887327907649	1.122530598847619	1.125081446928331	1.114724590868254
0.002965	0.249054	-0.001031	8239.126496148003	1.132335	1.121981	1.1328539078018278	1.1224997738134919	1.125046621939394	1.1146937658341267
0.002966	0.248886	-0.000977	8233.574059148003	1.132300	1.121954	1.1328190828128908	1.122472948779365	1.125011796950457	1.1146669407999998
0.002967	0.248703	-0.000983	8227.516854148003	1.132266	1.121927	1.132785257823954	1.122446123745238	1.12497797196152	1.1146401157658727
0.002969	0.248581	-0.001044	8223.478718148004	1.132230	1.121897	1.13274960784608	1.122416473676984	1.1249423219836459	1.1146104656976188
0.002970	0.248444	-0.001001	8218.935814148004	1.132196	1.121868	1.1327157828571428	1.1223876486428572	1.124908496994709	1.114581640663492
0.002971	0.248260	-0.000989	8212.878610148004	1.132161	1.121841	1.1326809578682058	1.1223608236087304	1.124873672005772	1.1145548156293652
0.002972	0.248138	-0.001038	8208.840473148004	1.132125	1.121810	1.1326451328792688	1.1223299985746031	1.1248378470168348	1.114523990595238
0.002974	0.248001	-0.001038	8204.297570148003	1.132089	1.121780	1.1326094829013948	1.1223003485063492	1.124802197038961	1.114494340526984
0.002975	0.247803	-0.001013	8197.735598148003	1.132054	1.121753	1.1325746579124578	1.1222735234722223	1.124767372050024	1.1144675154928572
0.002976	0.247681	-0.001025	8193.697462148004	1.132019	1.121723	1.132539832923521	1.1222436984380952	1.124732547061087	1.11443769045873
0.002977	0.247589	-0.001038	8190.668859148003	1.131983	1.121691	1.1325040079345838	1.1222118734039683	1.1246967220721498	1.1144058654246032
0.002979	0.247437	-0.001007	8185.621189148003	1.131948	1.121662	1.13246935795671	1.1221832233357143	1.1246620720942762	1.1143772153563491
0.002980	0.247284	-0.001013	8180.573518148003	1.131912	1.121633	1.132433532967773	1.1221543983015874	1.124626247105339	1.1143483903222222
0.002981	0.247086	-0.001062	8174.011547148002	1.131876	1.121605	1.132397707978836	1.1221265732674603	1.1245904221164023	1.1143205652880952
0.002982	0.246964	-0.001019	8169.973410148003	1.131841	1.121574	1.132362882989899	1.1220957482333334	1.1245555971274652	1.1142897402539682
0.002984	0.246735	-0.000989	8162.401905148003	1.131806	1.121549	1.132328233012025	1.1220710981650792	1.1245209471495912	1.114265090185714
0.002985	0.246643	-0.001044	8159.373302148002	1.131770	1.121517	1.132292408023088	1.1220392731309525	1.124485122160654	1.1142332651515874
0.002986	0.246475	-0.001031	8153.820865148004	1.131734	1.121488	1.132256583034151	1.1220104480968254	1.1244492971717173	1.1142044401174602
0.002987	0.246323	-0.001013	8148.773194148003	1.131699	1.121459	1.132221758045214	1.1219816230626984	1.1244144721827802	1.1141756150833333
0.002989	0.246155	-0.001038	8143.220757148003	1.131663	1.121431	1.13218610806734	1.1219539729944445	1.124378822204906	1.1141479650150794
0.002990	0.246078	-0.001044	8140.696921148003	1.131627	1.121398	1.132150283078403	1.1219211479603173	1.1243429972159689	1.1141151399809521
0.002991	0.245804	-0.001050	8131.611114148003	1.131591	1.121373	1.1321144580894662	1.1218963229261905	1.1243071722270321	1.1140903149468253
0.002992	0.245712	-0.001056	8128.582512148003	1.131554	1.121340	1.1320776331005291	1.1218634978920634	1.1242703472380953	1.1140574899126983
0.002994	0.245605	-0.001056	8125.049143148002	1.131518	1.121308	1.1320419831226551	1.1218318478238094	1.124234697260221	1.1140258398444443
0.002995	0.245422	-0.001013	8118.991938148003	1.131482	1.121280	1.1320061581337182	1.1218040227896826	1.1241988722712843	1.1139980148103175
0.002996	0.245270	-0.001013	8113.944268148003	1.131447	1.121251	1.1319713331447812	1.1217751977555555	1.1241640472823473	1.1139691897761903
0.002997	0.245087	-0.001044	8107.887063148002	1.131411	1.121223	1.1319355081558442	1.1217473727214287	1.1241282222934101	1.1139413647420635
0.002999	0.244995	-0.001038	8104.858461148004	1.131375	1.121191	1.1318998581779702	1.1217157226531747	1.1240925723155364	1.1139097146738095
0.003000	0.244858	-0.000995	8100.315557148004	1.131340	1.121162	1.1318650331890332	1.1216868976190477	1.1240577473265994	1.1138808896396826
0.003001	0.244614	-0.001025	8092.239284148003	1.131305	1.121137	1.1318302082000962	1.1216620725849207	1.1240229223376623	1.1138560646055555
0.003002	0.244553	-0.001013	8090.220216148004	1.131270	1.121104	1.1317953832111591	1.1216292475507939	1.1239880973487253	1.1138232395714287
0.003004	0.244339	-0.001013	8083.153478148002	1.131235	1.121078	1.1317607332332853	1.1216035974825398	1.1239534473708512	1.1137975895031746
0.003005	0.244202	-0.001031	8078.610574148002	1.131199	1.121048	1.1317249082443483	1.1215737724484127	1.1239176223819145	1.1137677644690476
0.003006	0.244049	-0.001044	8073.562904148002	1.131163	1.121018	1.1316890832554112	1.1215439474142859	1.1238817973929773	1.1137379394349207
0.003007	0.243912	-0.001068	8069.0200001480025	1.131126	1.120987	1.1316522582664743	1.1215131223801587	1.1238449724040405	1.1137071144007935
0.003009	0.243729	-0.001001	8062.962795148003	1.131091	1.120959	1.1316176082886003	1.1214854723119048	1.1238103224261664	1.1136794643325396
0.003010	0.243576	-0.001044	8057.915125148003	1.131055	1.120929	1.1315817832996633	1.121455647277778	1.1237744974372292	1.1136496392984128
0.003011	0.243439	-0.001086	8053.3722211480035	1.131018	1.120898	1.1315449583107264	1.1214248222436507	1.1237376724482924	1.1136188142642856
0.003012	0.243317	-0.001038	8049.3340851480025	1.130981	1.120867	1.1315081333217893	1.121393997209524	1.1237008474593555	1.1135879892301588
0.003014	0.243164	-0.001038	8044.286415148003	1.130946	1.120837	1.1314734833439153	1.12136434714127	1.1236661974814814	1.1135583391619048
0.003015	0.243042	-0.001025	8040.248278148003	1.130910	1.120807	1.1314376583549783	1.121334522107143	1.1236303724925443	1.1135285141277778
0.003016	0.242828	-0.001019	8033.181539148003	1.130874	1.120780	1.1314018333660414	1.121307697073016	1.1235945475036075	1.1135016890936509
0.003017	0.242706	-0.001044	8029.143403148002	1.130838	1.120749	1.1313660083771044	1.1212768720388888	1.1235587225146704	1.1134708640595237
0.003019	0.242584	-0.001062	8025.105267148003	1.130802	1.120718	1.1313303583992305	1.121246221970635	1.1235230725367966	1.1134402139912698
0.003020	0.242371	-0.001019	8018.038528148003	1.130766	1.120691	1.1312945334102933	1.121219396936508	1.1234872475478594	1.113413388957143
0.003021	0.242233	-0.001050	8013.495624148003	1.130730	1.120660	1.1312587084213563	1.1211885719023809	1.1234514225589223	1.1133825639230157
0.003022	0.242065	-0.001031	8007.943187148003	1.130694	1.120632	1.1312228834324196	1.121160746868254	1.1234155975699855	1.113354738888889
0.003024	0.241959	-0.001025	8004.409817148004	1.130658	1.120600	1.1311872334545454	1.1211290968	1.1233799475921113	1.113323088820635
0.003025	0.241776	-0.001056	7998.352613148003	1.130622	1.120572	1.1311514084656085	1.1211012717658728	1.1233441226031746	1.1132952637865077
0.003026	0.241623	-0.001031	7993.304942148003	1.130586	1.120542	1.1311155834766715	1.121071446731746	1.1233082976142374	1.1132654387523808
0.003027	0.241486	-0.001062	7988.762039148003	1.130550	1.120511	1.1310797584877343	1.121040621697619	1.1232724726253003	1.1132346137182538
0.003029	0.241348	-0.001044	7984.219135148003	1.130513	1.120481	1.1310431085098607	1.1210109716293652	1.1232358226474268	1.11320496365
0.003030	0.241135	-0.001025	7977.152397148004	1.130477	1.120454	1.1310072835209235	1.1209841465952382	1.1231999976584897	1.113178138615873
0.003031	0.241058	-0.001068	7974.628561148003	1.130441	1.120420	1.1309714585319866	1.1209503215611112	1.1231641726695525	1.113144313581746
0.003032	0.240875	-0.001044	7968.571357148003	1.130405	1.120391	1.1309356335430496	1.120921496526984	1.1231283476806158	1.1131154885476189
0.003034	0.240738	-0.001038	7964.028453148003	1.130369	1.120361	1.1308999835651756	1.12089184645873	1.1230926977027416	1.113085838479365
0.003035	0.240585	-0.001038	7958.980783148003	1.130333	1.120331	1.1308641585762387	1.1208620214246032	1.1230568727138048	1.113056013445238
0.003036	0.240433	-0.001056	7953.933112148003	1.130296	1.120301	1.1308273335873016	1.1208321963904762	1.1230200477248675	1.113026188411111
0.003037	0.240265	-0.001068	7948.380675148002	1.130259	1.120271	1.1307905085983645	1.1208023713563493	1.1229832227359307	1.1129963633769842
0.003039	0.240128	-0.001056	7943.8377711480025	1.130222	1.120240	1.1307538586204906	1.1207717212880952	1.1229465727580568	1.11296571330873
0.003040	0.239944	-0.001117	7937.780567148004	1.130184	1.120210	1.1307160336315538	1.1207418962539681	1.1229087477691198	1.112935888274603
0.003041	0.239853	-0.001038	7934.751964148003	1.130148	1.120177	1.1306802086426166	1.1207090712198413	1.1228729227801826	1.1129030632404762
0.003042	0.239639	-0.001074	7927.6852261480035	1.130111	1.120149	1.1306433836536798	1.1206812461857143	1.1228360977912457	1.1128752382063491
0.003044	0.239517	-0.001050	7923.647089148002	1.130074	1.120117	1.1306067336758057	1.1206495961174603	1.1227994478133718	1.1128435881380951
0.003045	0.239319	-0.001086	7917.085118148003	1.130037	1.120088	1.1305699086868686	1.1206207710833334	1.1227626228244345	1.1128147631039682
0.003046	0.239182	-0.001056	7912.542214148003	1.130000	1.120057	1.1305330836979315	1.1205899460492064	1.1227257978354976	1.1127839380698412
0.003047	0.239029	-0.001080	7907.494544148003	1.129963	1.120026	1.1304962587089948	1.1205591210150794	1.1226889728465608	1.1127531130357142
0.003049	0.238907	-0.001038	7903.456407148004	1.129926	1.119995	1.1304596087311207	1.1205284709468255	1.1226523228686869	1.1127224629674604
0.003050	0.238663	-0.001086	7895.380134148003	1.129889	1.119968	1.1304227837421836	1.1205016459126984	1.1226154978797496	1.1126956379333333
0.003051	0.238617	-0.001068	7893.865833148004	1.129852	1.119932	1.1303859587532468	1.1204658208785714	1.1225786728908127	1.1126598128992062
0.003052	0.238434	-0.001074	7887.808629148003	1.129815	1.119903	1.1303491337643097	1.1204369958444444	1.1225418479018758	1.1126309878650793
0.003054	0.238297	-0.001050	7883.265725148003	1.129778	1.119872	1.1303124837864358	1.1204063457761904	1.122505197924002	1.1126003377968252
0.003055	0.238144	-0.001062	7878.218055148003	1.129741	1.119842	1.130275658797499	1.1203765207420635	1.122468372935065	1.1125705127626984
0.003056	0.238022	-0.001080	7874.179918148004	1.129704	1.119810	1.1302388338085618	1.1203446957079364	1.1224315479461278	1.1125386877285712
0.003057	0.237823	-0.001025	7867.617947148003	1.129668	1.119782	1.1302030088196247	1.1203168706738096	1.1223957229571906	1.1125108626944444
0.003059	0.237656	-0.001056	7862.065509148002	1.129632	1.119752	1.130167358841751	1.1202872206055556	1.1223600729793168	1.1124812126261905
0.003060	0.237518	-0.001074	7857.5226061480025	1.129595	1.119721	1.1301305338528138	1.1202563955714286	1.12232324799038	1.1124503875920635
0.003061	0.237366	-0.001050	7852.474935148002	1.129558	1.119691	1.130093708863877	1.1202265705373016	1.122286423001443	1.1124205625579364
0.003062	0.237213	-0.001080	7847.427264148004	1.129521	1.119660	1.1300568838749399	1.1201957455031748	1.1222495980125058	1.1123897375238097
0.003064	0.237106	-0.001050	7843.893895148003	1.129484	1.119628	1.1300202338970657	1.1201640954349208	1.122212948034632	1.1123580874555556
0.003065	0.236893	-0.001068	7836.827156148003	1.129447	1.119600	1.129983408908129	1.1201362704007936	1.122176123045695	1.1123302624214284
0.003066	0.236771	-0.001074	7832.789020148002	1.129410	1.119567	1.129946583919192	1.1201034453666667	1.1221392980567582	1.1122974373873016
0.003067	0.236603	-0.001080	7827.236582148003	1.129373	1.119537	1.129909758930255	1.1200736203325397	1.1221024730678208	1.1122676123531745
0.003069	0.236542	-0.001080	7825.217514148004	1.129335	1.119502	1.1298721089523809	1.1200389702642857	1.1220648230899468	1.1122329622849205
0.003070	0.236313	-0.001062	7817.646008148004	1.129298	1.119475	1.1298352839634438	1.1200121452301588	1.12202799810101	1.1122061372507936
0.003071	0.236160	-0.001086	7812.598338148004	1.129261	1.119443	1.1297984589745071	1.1199803201960317	1.121991173112073	1.1121743122166665
0.003072	0.236038	-0.001093	7808.560202148003	1.129223	1.119411	1.1297606339855701	1.1199484951619048	1.121953348123136	1.1121424871825396
0.003074	0.235870	-0.001044	7803.007764148004	1.129186	1.119381	1.129723984007696	1.1199188450936508	1.1219166981452622	1.1121128371142857
0.003075	0.235703	-0.001068	7797.455326148003	1.129149	1.119351	1.129687159018759	1.1198890200595237	1.1218798731563249	1.1120830120801586
0.003076	0.235550	-0.001093	7792.407656148003	1.129112	1.119320	1.1296503340298218	1.119858195025397	1.121843048167388	1.1120521870460318
0.003077	0.235443	-0.001074	7788.874287148003	1.129075	1.119287	1.1296135090408852	1.1198253699912697	1.1218062231784511	1.1120193620119045
0.003079	0.235275	-0.001056	7783.321849148004	1.129038	1.119257	1.129576859063011	1.1197957199230157	1.1217695732005772	1.1119897119436506
0.003080	0.235138	-0.001074	7778.778945148002	1.129001	1.119226	1.129540034074074	1.119764894888889	1.12173274821164	1.1119588869095238
0.003081	0.234909	-0.001086	7771.207440148002	1.128963	1.119198	1.129502209085137	1.1197370698547617	1.121694923222703	1.1119310618753966
0.003082	0.234833	-0.001062	7768.683604148004	1.128926	1.119164	1.1294653840962001	1.119703244820635	1.121658098233766	1.1118972368412698
0.003084	0.234680	-0.001074	7763.635934148004	1.128889	1.119133	1.1294287341183262	1.119672594752381	1.1216214482558922	1.1118665867730158
0.003085	0.234512	-0.001086	7758.083496148003	1.128851	1.119103	1.1293909091293892	1.1196427697182538	1.1215836232669552	1.1118367617388887
0.003086	0.234344	-0.001093	7752.531059148003	1.128813	1.119072	1.1293530841404522	1.119611944684127	1.1215457982780181	1.111805936704762
0.003087	0.234207	-0.001123	7747.988155148003	1.128775	1.119039	1.1293152591515152	1.1195791196499998	1.1215079732890811	1.1117731116706346
0.003089	0.234085	-0.001117	7743.950019148004	1.128736	1.119005	1.129276609173641	1.1195454695817462	1.121469323311207	1.111739461602381
0.003090	0.233917	-0.001086	7738.397581148003	1.128698	1.118974	1.1292387841847042	1.119514644547619	1.1214314983222704	1.1117086365682538
0.003091	0.233795	-0.001093	7734.359445148002	1.128660	1.118941	1.1292009591957672	1.1194818195134921	1.1213936733333334	1.111675811534127
0.003092	0.233597	-0.001086	7727.797473148003	1.128622	1.118912	1.1291631342068302	1.119452994479365	1.1213558483443964	1.1116469864999998
0.003094	0.233444	-0.001117	7722.749803148003	1.128584	1.118880	1.1291254842289562	1.1194213444111112	1.1213181983665224	1.111615336431746
0.003095	0.233261	-0.001074	7716.6925981480035	1.128546	1.118850	1.1290876592400192	1.1193915193769841	1.1212803733775853	1.111585511397619
0.003096	0.233170	-0.001135	7713.663996148003	1.128508	1.118815	1.1290498342510824	1.119356694342857	1.1212425483886483	1.1115506863634919
0.003097	0.233047	-0.001093	7709.625859148004	1.128470	1.118782	1.1290120092621454	1.1193238693087302	1.1212047233997113	1.111517861329365
0.003099	0.232834	-0.001068	7702.559121148002	1.128432	1.118753	1.1289743592842714	1.1192952192404764	1.1211670734218373	1.1114892112611112
0.003100	0.232697	-0.001105	7698.016217148002	1.128394	1.118721	1.1289365342953341	1.1192633942063492	1.1211292484329003	1.111457386226984
0.003101	0.232559	-0.001093	7693.473314148003	1.128356	1.118689	1.1288987093063971	1.1192315691722223	1.1210914234439633	1.1114255611928572
0.003102	0.232361	-0.001074	7686.911342148003	1.128319	1.118659	1.1288618843174605	1.1192017441380953	1.1210545984550264	1.11139573615873
0.003104	0.232224	-0.001129	7682.368439148004	1.128280	1.118627	1.1288232343395863	1.1191700940698412	1.1210159484771522	1.111364086090476
0.003105	0.232071	-0.001093	7677.3207681480035	1.128242	1.118595	1.1287854093506493	1.1191382690357143	1.1209781234882152	1.1113322610563492
0.003106	0.231964	-0.001117	7673.787399148003	1.128204	1.118561	1.1287475843617123	1.1191044440015872	1.1209402984992782	1.111298436022222
0.003107	0.231766	-0.001080	7667.225427148003	1.128166	1.118531	1.1287097593727753	1.1190746189674603	1.1209024735103412	1.1112686109880952
0.003109	0.231598	-0.001129	7661.672990148003	1.128127	1.118499	1.1286711093949016	1.1190429688992063	1.1208638235324675	1.1112369609198411
0.003110	0.231476	-0.001105	7657.6348531480035	1.128088	1.118466	1.1286322844059644	1.1190101438650792	1.1208249985435303	1.111204135885714
0.003111	0.231293	-0.001111	7651.577649148003	1.128050	1.118435	1.1285944594170274	1.1189793188309525	1.1207871735545933	1.1111733108515873
0.003112	0.231186	-0.001105	7648.044279148004	1.128012	1.118401	1.1285566344280904	1.1189454937968253	1.1207493485656563	1.1111394858174601
0.003114	0.231018	-0.001123	7642.491842148003	1.127973	1.118369	1.1285179844502164	1.1189138437285713	1.1207106985877826	1.1111078357492061
0.003115	0.230865	-0.001111	7637.444171148003	1.127934	1.118337	1.1284791594612795	1.1188820186944444	1.1206718735988455	1.1110760107150792
0.003116	0.230713	-0.001135	7632.396501148003	1.127895	1.118304	1.1284403344723426	1.1188491936603173	1.1206330486099088	1.1110431856809522
0.003117	0.230637	-0.001099	7629.872665148003	1.127857	1.118269	1.1284025094834056	1.1188143686261904	1.1205952236209717	1.1110083606468253
0.003119	0.230392	-0.001093	7621.796392148002	1.127819	1.118241	1.1283648595055313	1.1187867185579365	1.1205575736430973	1.1109807105785714
0.003120	0.230316	-0.001099	7619.272557148002	1.127780	1.118206	1.1283260345165944	1.1187518935238097	1.1205187486541606	1.1109458855444445
0.003121	0.230087	-0.001166	7611.701051148002	1.127741	1.118176	1.1282872095276577	1.1187220684896826	1.1204799236652239	1.1109160605103174
0.003122	0.229980	-0.001123	7608.167682148003	1.127702	1.118141	1.1282483845387206	1.1186872434555557	1.1204410986762867	1.1108812354761906
0.003124	0.229782	-0.001105	7601.605710148004	1.127663	1.118111	1.1282097345608466	1.1186575933873018	1.1204024486984125	1.1108515854079366
0.003125	0.229660	-0.001147	7597.567574148003	1.127624	1.118077	1.1281709095719095	1.1186237683531746	1.1203636237094754	1.1108177603738094
0.003126	0.229523	-0.001135	7593.024671148003	1.127584	1.118043	1.1281310845829724	1.1185899433190476	1.1203237987205386	1.1107839353396824
0.003127	0.229401	-0.001086	7588.986534148004	1.127546	1.118010	1.1280932595940356	1.1185571182849205	1.1202859737316015	1.1107511103055554
0.003129	0.229156	-0.001111	7580.910261148003	1.127508	1.117982	1.1280556096161616	1.1185294682166667	1.1202483237537275	1.1107234602373015
0.003130	0.229050	-0.001129	7577.376892148002	1.127469	1.117947	1.1280167846272247	1.1184946431825398	1.1202094987647908	1.1106886352031746
0.003131	0.228912	-0.001105	7572.833989148003	1.127431	1.117915	1.1279789596382876	1.1184628181484126	1.1201716737758538	1.1106568101690475
0.003132	0.228790	-0.001099	7568.795852148003	1.127392	1.117881	1.1279401346493505	1.1184289931142857	1.1201328487869167	1.1106229851349205
0.003134	0.228638	-0.001123	7563.748182148003	1.127353	1.117849	1.1279014846714768	1.1183973430460319	1.120094198809043	1.1105913350666667
0.003135	0.228439	-0.001135	7557.186210148004	1.127314	1.117818	1.1278626596825396	1.1183665180119047	1.1200553738201058	1.1105605100325395
0.003136	0.228271	-0.001141	7551.633772148003	1.127275	1.117785	1.1278238346936027	1.1183336929777778	1.1200165488311686	1.1105276849984127
0.003137	0.228119	-0.001147	7546.586102148003	1.127235	1.117752	1.1277840097046656	1.1183008679436508	1.1199767238422318	1.1104948599642857
0.003139	0.228012	-0.001111	7543.052732148002	1.127196	1.117718	1.127745359726792	1.1182672178753967	1.119938073864358	1.1104612098960316
0.003140	0.227890	-0.001129	7539.014596148003	1.127157	1.117684	1.1277065347378548	1.1182333928412698	1.119899248875421	1.1104273848619046
0.003141	0.227661	-0.001099	7531.443090148003	1.127119	1.117655	1.1276687097489178	1.1182045678071428	1.119861423886484	1.1103985598277777
0.003142	0.227554	-0.001154	7527.909721148002	1.127080	1.117620	1.1276298847599808	1.118169742773016	1.1198225988975468	1.1103637347936508
0.003144	0.227356	-0.001093	7521.347749148003	1.127041	1.117590	1.1275912347821067	1.118140092704762	1.1197839489196726	1.1103340847253969
0.003145	0.227264	-0.001135	7518.319147148002	1.127002	1.117555	1.12755240979317	1.118105267670635	1.1197451239307359	1.1102992596912697
0.003146	0.227142	-0.001123	7514.281011148003	1.126963	1.117521	1.1275135848042328	1.118071442636508	1.1197062989417987	1.1102654346571428
0.003147	0.226929	-0.001129	7507.214272148003	1.126924	1.117491	1.1274747598152959	1.1180416176023809	1.119667473952862	1.1102356096230157
0.003149	0.226730	-0.001117	7500.652300148004	1.126885	1.117460	1.1274361098374217	1.118010967534127	1.1196288239749879	1.1102049595547618
0.003150	0.226608	-0.001166	7496.614164148003	1.126845	1.117425	1.1273962848484849	1.1179761424999999	1.119588998986051	1.1101701345206347
0.003151	0.226532	-0.001154	7494.090328148002	1.126805	1.117388	1.127356459859548	1.1179393174658732	1.1195491739971142	1.110133309486508
0.003152	0.226318	-0.001099	7487.023590148003	1.126767	1.117359	1.127318634870611	1.117910492431746	1.1195113490081772	1.1101044844523809
0.003154	0.226105	-0.001105	7479.956851148003	1.126728	1.117329	1.1272799848927368	1.117880842363492	1.119472699030303	1.110074834384127
0.003155	0.225998	-0.001160	7476.423482148002	1.126688	1.117294	1.1272401599037998	1.1178460173293652	1.1194328740413657	1.11004000935
0.003156	0.225922	-0.001117	7473.899646148004	1.126649	1.117258	1.1272013349148629	1.1178101922952381	1.119394049052429	1.110004184315873
0.003157	0.225677	-0.001129	7465.8233741480035	1.126610	1.117229	1.1271625099259257	1.1177813672611112	1.1193552240634919	1.109975359281746
0.003159	0.225616	-0.001160	7463.804305148004	1.126570	1.117191	1.127122859948052	1.1177437171928573	1.119315574085618	1.109937709213492
0.003160	0.225464	-0.001135	7458.756635148004	1.126531	1.117158	1.127084034959115	1.1177108921587302	1.1192767490966808	1.109904884179365
0.003161	0.225281	-0.001117	7452.699430148003	1.126492	1.117127	1.127045209970178	1.1176800671246032	1.1192379241077441	1.109874059145238
0.003162	0.225082	-0.001160	7446.1374591480035	1.126452	1.117095	1.127005384981241	1.117648242090476	1.1191980991188069	1.109842234111111
0.003164	0.224960	-0.001160	7442.099322148002	1.126412	1.117060	1.126965735003367	1.117613592022222	1.119158449140933	1.109807584042857
0.003165	0.224792	-0.001135	7436.546885148004	1.126373	1.117028	1.1269269100144301	1.1175817669880952	1.1191196241519963	1.10977575900873
0.003166	0.224655	-0.001105	7432.003981148004	1.126334	1.116995	1.126888085025493	1.1175489419539681	1.1190807991630591	1.109742933974603
0.003167	0.224457	-0.001135	7425.442009148002	1.126295	1.116964	1.126849260036556	1.1175181169198414	1.119041974174122	1.1097121089404762
0.003169	0.224319	-0.001111	7420.899106148003	1.126256	1.116931	1.1268106100586819	1.1174854668515872	1.1190033241962478	1.109679458872222
0.003170	0.224152	-0.001172	7415.346668148002	1.126216	1.116898	1.1267707850697453	1.1174526418174602	1.1189634992073114	1.109646633838095
0.003171	0.224075	-0.001154	7412.822833148002	1.126176	1.116861	1.1267309600808082	1.1174158167833335	1.1189236742183741	1.1096098088039683
0.003172	0.223907	-0.001166	7407.270396148004	1.126135	1.116828	1.1266901350918712	1.1173829917492062	1.1188828492294371	1.109576983769841
0.003174	0.223709	-0.001123	7400.708424148002	1.126096	1.116796	1.126651485113997	1.1173513416809522	1.118844199251563	1.109545333701587
0.003175	0.223572	-0.001202	7396.165521148003	1.126055	1.116761	1.12661066012506	1.1173165166468253	1.118803374262626	1.1095105086674601
0.003176	0.223511	-0.001129	7394.146452148003	1.126015	1.116724	1.1265708351361232	1.1172796916126984	1.1187635492736892	1.1094736836333332
0.003177	0.223282	-0.001141	7386.574947148003	1.125976	1.116694	1.1265320101471863	1.1172498665785715	1.1187247242847524	1.1094438585992064
0.003179	0.223129	-0.001178	7381.527276148003	1.125935	1.116659	1.126491360169312	1.1172152165103175	1.118684074306878	1.1094092085309524
0.003180	0.222977	-0.001202	7376.479606148003	1.125894	1.116625	1.126450535180375	1.1171813914761906	1.118643249317941	1.1093753834968254
0.003181	0.222870	-0.001135	7372.946236148004	1.125854	1.116589	1.126410710191438	1.1171455664420635	1.1186034243290042	1.1093395584626984
0.003182	0.222626	-0.001147	7364.869963148003	1.125814	1.116559	1.1263708852025014	1.1171157414079367	1.1185635993400673	1.1093097334285715
0.003184	0.222519	-0.001215	7361.336594148002	1.125772	1.116522	1.1263292352246272	1.1170790913396826	1.1185219493621932	1.1092730833603175
0.003185	0.222412	-0.001172	7357.803225148004	1.125732	1.116486	1.1262894102356902	1.1170432663055556	1.1184821243732563	1.1092372583261905
0.003186	0.222214	-0.001117	7351.241253148002	1.125692	1.116455	1.1262495852467531	1.1170124412714286	1.118442299384319	1.1092064332920635
0.003187	0.222046	-0.001184	7345.688815148003	1.125652	1.116421	1.1262097602578163	1.1169786162373017	1.1184024743953822	1.1091726082579365
0.003189	0.221924	-0.001166	7341.650679148002	1.125611	1.116386	1.1261691102799423	1.1169439661690477	1.1183618244175082	1.1091379581896825
0.003190	0.221725	-0.001154	7335.088707148003	1.125571	1.116354	1.1261292852910054	1.1169121411349208	1.1183219994285714	1.1091061331555556
0.003191	0.221588	-0.001166	7330.545804148003	1.125531	1.116320	1.1260894603020684	1.1168783161007936	1.1182821744396345	1.1090723081214284
0.003192	0.221451	-0.001172	7326.002900148003	1.125490	1.116285	1.1260486353131314	1.1168434910666667	1.1182413494506975	1.1090374830873015
0.003194	0.221344	-0.001172	7322.469531148003	1.125450	1.116249	1.1260089853352575	1.1168078409984128	1.1182016994728237	1.1090018330190476
0.003195	0.221130	-0.001172	7315.402792148003	1.125409	1.116217	1.1259681603463205	1.1167760159642857	1.1181608744838867	1.1089700079849205
0.003196	0.221008	-0.001160	7311.364656148004	1.125369	1.116182	1.1259283353573835	1.1167411909301588	1.1181210494949494	1.1089351829507936
0.003197	0.220886	-0.001154	7307.326519148002	1.125329	1.116147	1.1258885103684464	1.1167063658960317	1.1180812245060125	1.1089003579166665
0.003199	0.220688	-0.001147	7300.764548148003	1.125289	1.116115	1.1258488603905723	1.1166747158277777	1.1180415745281382	1.1088687078484125
0.003200	0.220551	-0.001196	7296.221644148003	1.125248	1.116080	1.1258080354016353	1.1166398907936508	1.1180007495392013	1.1088338828142856
0.003201	0.220398	-0.001147	7291.173974148003	1.125208	1.116046	1.1257682104126985	1.1166060657595238	1.1179609245502644	1.1088000577801587
0.003202	0.220215	-0.001184	7285.116769148002	1.125167	1.116013	1.1257273854237615	1.1165732407253968	1.1179200995613274	1.1087672327460316
0.003204	0.220123	-0.001172	7282.088167148004	1.125126	1.115976	1.1256867354458875	1.116536590657143	1.1178794495834534	1.1087305826777778
0.003205	0.219940	-0.001190	7276.030962148003	1.125085	1.115942	1.1256459104569503	1.1165027656230158	1.1178386245945164	1.1086967576436506
0.003206	0.219803	-0.001135	7271.488059148003	1.125046	1.115908	1.1256070854680134	1.1164689405888888	1.1177997996055793	1.1086629326095236
0.003207	0.219620	-0.001154	7265.430854148002	1.125006	1.115876	1.1255672604790765	1.116437115554762	1.1177599746166424	1.108631107575397
0.003209	0.219467	-0.001190	7260.383184148002	1.124965	1.115841	1.1255266105012025	1.1164024654865081	1.1177193246387684	1.108596457507143
0.003210	0.219360	-0.001178	7256.849814148003	1.124924	1.115805	1.1254857855122655	1.1163666404523809	1.1176784996498315	1.1085606324730157
0.003211	0.219162	-0.001154	7250.287843148002	1.124884	1.115773	1.1254459605233285	1.116334815418254	1.1176386746608946	1.1085288074388888
0.003212	0.219070	-0.001184	7247.259240148003	1.124843	1.115736	1.1254051355343915	1.116297990384127	1.1175978496719576	1.1084919824047619
0.003214	0.218964	-0.001184	7243.725871148003	1.124802	1.115699	1.1253644855565177	1.116261340315873	1.1175571996940836	1.1084553323365078
0.003215	0.218689	-0.001172	7234.640064148003	1.124761	1.115670	1.1253236605675805	1.116232515281746	1.1175163747051466	1.108426507302381
0.003216	0.218613	-0.001202	7232.116229148003	1.124719	1.115632	1.1252818355786436	1.116194690247619	1.1174745497162095	1.1083886822682538
0.003217	0.218445	-0.001190	7226.563791148003	1.124678	1.115597	1.1252410105897066	1.116159865213492	1.1174337247272725	1.108353857234127
