Repository: pietracorvo/HystAPI

# Example data

The example data in this folder is from measurements performed during my physics bachelor.

The material is **FeSi3** (iron with 3% silicon), aka 'electrical steel', the standard material for ring cores in trafos. 

Four of the five samples where treated with high pressure torison (HPT, 20 rotations at 20GPa), to achieve nanocristallisation of the grains, which has a huge impact on the magnetic properties of the material. The HPT deformation was done at 77K (under liquid nitrogen) and at 293K (at room temperature). Afterwards some samples were heat treated at a temperature of 493K (for two hours) to anneal defects from the deformation process.

The five samples are:

File: testData/FeSi3_LN/G4_748V_151Hz_800000Fs0.txt (part 9 of 38)
--------------------------
t	U1	U2	H	Braw	Jraw	B_drift	 J_drift	B_corr	J_corr
0.002861	0.085861	-0.004504	2841.144109102519	1.066796	1.063227	1.0666118224690568	1.063046920058881	1.0602239671171019	1.0566486133929578
0.002862	0.085587	-0.004504	2832.0583021025195	1.066640	1.063082	1.0664557580938274	1.0629018571158748	1.0600679027418725	1.0565035504499516
0.002864	0.085419	-0.004504	2826.5058651025192	1.066484	1.062933	1.0662996293433689	1.0627527312298621	1.059911773991414	1.056354424563939
0.002865	0.085159	-0.004517	2817.924825102519	1.066327	1.062787	1.0661425649681395	1.0626066682868558	1.0597547096161846	1.0562083616209326
0.002866	0.084946	-0.004517	2810.8580861025193	1.066171	1.062639	1.0659865005929103	1.0624586053438494	1.0595986452409554	1.0560602986779262
0.002867	0.084671	-0.004523	2801.77227910252	1.066014	1.062494	1.065829436217681	1.0623135424008432	1.059441580865726	1.05591523573492
0.002869	0.084488	-0.004559	2795.715075102519	1.065856	1.062344	1.0656713074672224	1.0621634165148304	1.0592834521152674	1.0557651098489071
0.002870	0.084244	-0.004547	2787.6388021025195	1.065698	1.062196	1.0655132430919934	1.062015353571824	1.0591253877400384	1.0556170469059007
0.002871	0.084015	-0.004559	2780.0672961025193	1.065540	1.062047	1.0653551787167639	1.0618662906288179	1.058967323364809	1.0554679839628947
0.002872	0.083725	-0.004584	2770.4767221025195	1.065381	1.061901	1.0651961143415345	1.0617202276858115	1.0588082589895795	1.0553219210198883
0.002874	0.083572	-0.004614	2765.4290521025196	1.065221	1.061747	1.065035985591076	1.0615661017997988	1.058648130239121	1.0551677951338756
0.002875	0.083298	-0.004584	2756.343245102519	1.065062	1.061600	1.0648769212158469	1.0614190388567926	1.058489065863892	1.0550207321908693
0.002876	0.083115	-0.004614	2750.286040102519	1.064902	1.061447	1.0647168568406176	1.0612659759137861	1.0583290014886626	1.054867669247863
0.002877	0.082886	-0.004626	2742.71453410252	1.064742	1.061297	1.0645567924653885	1.0611159129707797	1.0581689371134335	1.0547176063048564
0.002879	0.082657	-0.004614	2735.143029102519	1.064582	1.061146	1.0643966637149298	1.0609647870847672	1.0580088083629748	1.054566480418844
0.002880	0.082458	-0.004620	2728.5810571025195	1.064422	1.060994	1.0642365993397005	1.0608127241417609	1.0578487439877455	1.0544144174758376
0.002881	0.082153	-0.004614	2718.4857161025193	1.064262	1.060847	1.0640765349644712	1.0606656611987546	1.0576886796125162	1.0542673545328314
0.002882	0.081970	-0.004651	2712.428511102519	1.064101	1.060693	1.063915470589242	1.0605115982557483	1.057527615237287	1.054113291589825
0.002884	0.081741	-0.004645	2704.857005102519	1.063940	1.060542	1.0637543418387836	1.0603604723697355	1.0573664864868286	1.0539621657038123
0.002885	0.081436	-0.004681	2694.7616641025197	1.063778	1.060393	1.063592277463554	1.060211409426729	1.057204422111599	1.0538131027608058
0.002886	0.081329	-0.004651	2691.228295102519	1.063616	1.060235	1.0634302130883249	1.060053346483723	1.05704235773637	1.0536550398177997
0.002887	0.080978	-0.004688	2679.6186531025196	1.063454	1.060088	1.0632681487130955	1.0599062835407165	1.0568802933611405	1.0535079768747933
0.002889	0.080811	-0.004681	2674.066215102519	1.063292	1.059932	1.063106019962637	1.059750157654704	1.056718164610682	1.0533518509887807
0.002890	0.080612	-0.004694	2667.50424410252	1.063129	1.059778	1.0629429555874077	1.0595960947116976	1.0565551002354527	1.0531977880457744
0.002891	0.080353	-0.004736	2658.92320410252	1.062965	1.059625	1.0627788912121785	1.0594430317686911	1.0563910358602235	1.053044725102768
0.002892	0.080139	-0.004749	2651.856465102519	1.062800	1.059469	1.0626138268369492	1.0592869688256847	1.0562259714849942	1.0528886621597615
0.002894	0.079865	-0.004736	2642.7706581025195	1.062636	1.059316	1.0624496980864906	1.0591338429396722	1.0560618427345356	1.052735536273749
0.002895	0.079651	-0.004761	2635.7039191025196	1.062471	1.059160	1.0622846337112615	1.058977779996666	1.0558967783593065	1.0525794733307428
0.002896	0.079483	-0.004767	2630.1514821025194	1.062306	1.059002	1.0621195693360321	1.0588197170536595	1.0557317139840772	1.0524214103877363
0.002897	0.079163	-0.004773	2619.5513741025197	1.062140	1.058850	1.061953504960803	1.0586676541106532	1.0555656496088481	1.05226934744473
0.002899	0.078979	-0.004791	2613.4941691025197	1.061974	1.058691	1.0617873762103442	1.0585085282246405	1.0553995208583893	1.0521102215587173
0.002900	0.078735	-0.004822	2605.417896102519	1.061807	1.058534	1.061620311835115	1.0583514652816342	1.05523245648316	1.051953158615711
0.002901	0.078506	-0.004810	2597.846391102519	1.061641	1.058377	1.0614542474598858	1.0581944023386278	1.0550663921079309	1.0517960956727046
0.002902	0.078323	-0.004810	2591.789186102519	1.061474	1.058218	1.0612871830846566	1.0580353393956217	1.0548993277327017	1.0516370327296984
0.002904	0.078079	-0.004858	2583.7129131025195	1.061306	1.058060	1.0611190543341982	1.0578772135096088	1.0547311989822432	1.0514789068436856
0.002905	0.077850	-0.004828	2576.141407102519	1.061138	1.057902	1.0609509899589686	1.0577191505666024	1.0545631346070137	1.0513208439006791
0.002906	0.077621	-0.004828	2568.5699021025193	1.060971	1.057744	1.0607839255837397	1.0575610876235961	1.0543960702317847	1.051162780957673
0.002907	0.077393	-0.004846	2560.998396102519	1.060803	1.057585	1.0606158612085101	1.0574020246805897	1.0542280058565552	1.0510037180146665
0.002909	0.077133	-0.004889	2552.417356102519	1.060633	1.057427	1.0604457324580516	1.0572438987945771	1.0540578771060967	1.050845592128654
0.002910	0.076920	-0.004883	2545.350617102519	1.060464	1.057266	1.0602766680828224	1.057082835851571	1.0538888127308674	1.0506845291856477
0.002911	0.076691	-0.004901	2537.779111102519	1.060294	1.057106	1.0601066037075932	1.0569227729085646	1.0537187483556383	1.0505244662426414
0.002912	0.076508	-0.004895	2531.7219071025193	1.060124	1.056944	1.0599365393323639	1.0567607099655583	1.053548683980409	1.050362403299635
0.002914	0.076218	-0.004926	2522.1313331025194	1.059954	1.056785	1.0597664105819053	1.0566015840795455	1.0533785552299504	1.0502032774136223
0.002915	0.076050	-0.004932	2516.5788951025197	1.059783	1.056621	1.059595346206676	1.056437521136539	1.053207490854721	1.0500392144706159
0.002916	0.075790	-0.004944	2507.9978551025197	1.059612	1.056461	1.0594242818314468	1.056277458193533	1.0530364264794918	1.0498791515276098
0.002917	0.075562	-0.004932	2500.42635010252	1.059440	1.056299	1.0592522174562173	1.0561153952505267	1.0528643621042624	1.0497170885846034
0.002919	0.075302	-0.004980	2491.8453101025198	1.059268	1.056138	1.059080088705759	1.0559542693645139	1.052692233353804	1.0495559626985906
0.002920	0.075104	-0.004974	2485.2833381025193	1.059096	1.055973	1.0589080243305298	1.0557892064215075	1.0525201689785748	1.0493908997555843
0.002921	0.074753	-0.004993	2473.673696102519	1.058923	1.055815	1.0587349599553004	1.055631143478501	1.0523471046033455	1.0492328368125778
0.002922	0.074585	-0.005005	2468.1212581025193	1.058749	1.055649	1.0585608955800712	1.0554650805354948	1.0521730402281162	1.0490667738695716
0.002924	0.074432	-0.004999	2463.0735881025194	1.058576	1.055482	1.0583877668296127	1.0552979546494823	1.0519999114776577	1.048899647983559
0.002925	0.074188	-0.004993	2454.9973151025197	1.058402	1.055318	1.0582137024543834	1.0551338917064759	1.0518258471024284	1.0487355850405526
0.002926	0.073898	-0.005066	2445.40674110252	1.058227	1.055155	1.058038638079154	1.0549708287634696	1.051650782727199	1.0485725220975464
0.002927	0.073730	-0.005060	2439.854303102519	1.058052	1.054987	1.0578635737039248	1.054802765820463	1.0514757183519698	1.0484044591545398
0.002929	0.073486	-0.005066	2431.778031102519	1.057876	1.054822	1.0576874449534663	1.0546376399344504	1.0512995896015114	1.0482393332685271
0.002930	0.073257	-0.005029	2424.2065251025197	1.057702	1.054656	1.0575133805782369	1.0544715769914441	1.0511255252262819	1.048073270325521
0.002931	0.073013	-0.005072	2416.130252102519	1.057526	1.054491	1.0573373162030077	1.054306514048438	1.0509494608510528	1.0479082073825148
0.002932	0.072830	-0.005096	2410.073047102519	1.057349	1.054322	1.0571602518277785	1.0541374511054316	1.0507723964758235	1.0477391444395083
0.002934	0.072540	-0.005127	2400.482473102519	1.057172	1.054156	1.05698312307732	1.053971325219419	1.050595267725365	1.0475730185534957
0.002935	0.072357	-0.005115	2394.4252691025195	1.056994	1.053986	1.0568050587020905	1.0538012622764126	1.0504172033501356	1.0474029556104894
0.002936	0.072113	-0.005145	2386.34899610252	1.056816	1.053818	1.0566269943268614	1.053633199333406	1.0502391389749064	1.0472348926674828
0.002937	0.071838	-0.005157	2377.2631891025194	1.056637	1.053651	1.056447929951632	1.0534661363903997	1.050060074599677	1.0470678297244764
0.002939	0.071579	-0.005157	2368.6821491025194	1.056459	1.053483	1.0562698012011735	1.0532980105043872	1.0498819458492186	1.046899703838464
0.002940	0.071442	-0.005176	2364.13924610252	1.056279	1.053309	1.0560897368259443	1.053123947561381	1.0497018814739894	1.0467256408954577
0.002941	0.071152	-0.005194	2354.548672102519	1.056099	1.053142	1.0559096724507149	1.0529568846183746	1.04952181709876	1.0465585779524513
0.002942	0.070923	-0.005176	2346.9771661025197	1.055919	1.052971	1.0557296080754859	1.0527858216753683	1.049341752723531	1.046387515009445
0.002944	0.070724	-0.005237	2340.4151941025193	1.055739	1.052799	1.055549479325027	1.0526136957893555	1.049161623973072	1.0462153891234323
0.002945	0.070557	-0.005170	2334.862757102519	1.055559	1.052626	1.0553694149497979	1.0524406328463491	1.048981559597843	1.046042326180426
0.002946	0.070251	-0.005200	2324.7674161025197	1.055379	1.052458	1.0551893505745686	1.0522725699033428	1.0488014952226137	1.0458742632374196
0.002947	0.070023	-0.005255	2317.1959101025195	1.055197	1.052286	1.0550072861993394	1.0521005069603366	1.0486194308473844	1.0457022002944134
0.002949	0.069885	-0.005255	2312.653007102519	1.055015	1.052109	1.054825157448881	1.0519233810743238	1.048437302096926	1.0455250744084006
0.002950	0.069550	-0.005261	2301.5481311025196	1.054832	1.051941	1.0546420930736515	1.0517553181313175	1.0482542377216966	1.0453570114653943
0.002951	0.069336	-0.005255	2294.481393102519	1.054650	1.051768	1.0544600286984225	1.0515822551883112	1.0480721733464675	1.045183948522388
0.002952	0.069153	-0.005280	2288.424188102519	1.054467	1.051592	1.054276964323193	1.0514061922453048	1.047889108971238	1.0450078855793816
0.002954	0.068893	-0.005286	2279.843148102519	1.054284	1.051420	1.0540938355727345	1.0512340663592923	1.0477059802207795	1.044835759693369
0.002955	0.068665	-0.005304	2272.2716421025198	1.054100	1.051245	1.0539097711975052	1.0510590034162859	1.0475219158455502	1.0446606967503627
0.002956	0.068481	-0.005347	2266.214438102519	1.053915	1.051068	1.053724706822276	1.0508819404732794	1.047336851470321	1.0444836338073562
0.002957	0.068268	-0.005328	2259.1476991025193	1.053730	1.050892	1.0535396424470467	1.0507058775302731	1.0471517870950917	1.0443075708643499
0.002959	0.067993	-0.005353	2250.06189210252	1.053544	1.050718	1.0533535136965881	1.0505317516442605	1.0469656583446332	1.0441334449783373
0.002960	0.067764	-0.005383	2242.4903861025196	1.053358	1.050541	1.053167449321359	1.050354688701254	1.046779593969404	1.0439563820353308
0.002961	0.067520	-0.005377	2234.4141141025193	1.053171	1.050365	1.0529803849461297	1.050178625758248	1.0465925295941747	1.0437803190923247
0.002962	0.067307	-0.005402	2227.3473751025194	1.052984	1.050186	1.0527933205709001	1.0499995628152416	1.0464054652189452	1.0436012561493184
0.002964	0.067093	-0.005396	2220.2806361025196	1.052797	1.050008	1.0526061918204417	1.049821436929229	1.0462183364684867	1.0434231302633057
0.002965	0.066864	-0.005438	2212.7091301025193	1.052609	1.049829	1.0524181274452125	1.0496423739862224	1.0460302720932575	1.0432440673202992
0.002966	0.066635	-0.005408	2205.1376251025195	1.052421	1.049651	1.0522300630699832	1.049464311043216	1.0458422077180283	1.0430660043772928
0.002967	0.066360	-0.005475	2196.051818102519	1.052232	1.049473	1.052040998694754	1.0492862481002099	1.0456531433427991	1.0428879414342866
0.002969	0.066177	-0.005469	2189.994613102519	1.052042	1.049291	1.0518508699442954	1.0491041222141972	1.0454630145923405	1.042705815548274
0.002970	0.065964	-0.005463	2182.927874102519	1.051853	1.049110	1.051661805569066	1.048923059271191	1.0452739502171111	1.0425247526052677
0.002971	0.065689	-0.005487	2173.8420671025196	1.051662	1.048932	1.0514707411938369	1.0487449963281845	1.045082885841882	1.0423466896622613
0.002972	0.065521	-0.005524	2168.2896301025194	1.051471	1.048747	1.0512796768186077	1.0485599333851783	1.0448918214666527	1.042161626719255
0.002974	0.065231	-0.005524	2158.6990561025195	1.051280	1.048568	1.051088548068149	1.0483808074991654	1.0447006927161941	1.0419825008332422
0.002975	0.065018	-0.005530	2151.6323171025197	1.051088	1.048385	1.0508964836929198	1.048197744556159	1.0445086283409648	1.0417994378902358
0.002976	0.064743	-0.005530	2142.5465101025193	1.050896	1.048205	1.0507044193176907	1.048017681613153	1.0443165639657357	1.0416193749472298
0.002977	0.064575	-0.005591	2136.994073102519	1.050703	1.048018	1.0505113549424612	1.0478306186701465	1.0441234995905062	1.0414323120042233
0.002979	0.064362	-0.005536	2129.927334102519	1.050510	1.047835	1.0503182261920028	1.047647492784134	1.0439303708400478	1.0412491861182107
0.002980	0.064011	-0.005597	2118.3176921025197	1.050316	1.047655	1.0501241618167734	1.0474674298411275	1.0437363064648184	1.0410691231752043
0.002981	0.063873	-0.005658	2113.77478810252	1.050121	1.047466	1.0499290974415443	1.0472783668981211	1.0435412420895893	1.040880060232198
0.002982	0.063629	-0.005609	2105.698515102519	1.049926	1.047281	1.0497340330663147	1.0470933039551147	1.0433461777143598	1.0406949972891915
0.002984	0.063416	-0.005621	2098.6317771025197	1.049731	1.047095	1.0495389043158563	1.0469071780691024	1.0431510489639013	1.0405088714031792
0.002985	0.063171	-0.005707	2090.555504102519	1.049534	1.046908	1.0493418399406271	1.0467201151260959	1.0429539845886722	1.0403218084601726
0.002986	0.062973	-0.005676	2083.9935321025196	1.049337	1.046719	1.0491447755653978	1.0465310521830895	1.0427569202134428	1.0401327455171663
0.002987	0.062729	-0.005688	2075.917259102519	1.049139	1.046532	1.0489467111901687	1.0463439892400832	1.0425588558382137	1.03994568257416
0.002989	0.062469	-0.005707	2067.3362201025193	1.048942	1.046345	1.04874958243971	1.0461568633540705	1.042361727087755	1.0397585566881473
0.002990	0.062286	-0.005756	2061.279015102519	1.048742	1.046153	1.0485495180644808	1.0459648004110642	1.0421616627125259	1.039566493745141
0.002991	0.062073	-0.005737	2054.2122761025194	1.048543	1.045963	1.0483504536892514	1.045774737468058	1.0419625983372964	1.0393764308021347
0.002992	0.061768	-0.005750	2044.1169351025194	1.048344	1.045776	1.0481513893140222	1.0455876745250516	1.0417635339620672	1.0391893678591284
0.002994	0.061600	-0.005750	2038.5644981025193	1.048145	1.045584	1.0479522605635638	1.045395548639039	1.0415644052116089	1.0389972419731157
0.002995	0.061386	-0.005768	2031.4977591025195	1.047945	1.045393	1.0477521961883343	1.0452044856960325	1.0413643408363793	1.0388061790301093
0.002996	0.061127	-0.005768	2022.9167191025194	1.047745	1.045204	1.0475521318131051	1.0450154227530262	1.0411642764611502	1.038617116087103
0.002997	0.060883	-0.005847	2014.8404461025195	1.047542	1.045012	1.0473490674378758	1.0448233598100198	1.0409612120859209	1.0384250531440966
0.002999	0.060715	-0.005829	2009.2880091025195	1.047340	1.044816	1.0471469386874173	1.0446272339240072	1.0407590833354623	1.038228927258084
0.003000	0.060410	-0.005841	1999.1926681025195	1.047138	1.044626	1.0469448743121879	1.044437170981001	1.040557018960233	1.0380388643150777
0.003001	0.060196	-0.005872	1992.1259291025194	1.046934	1.044432	1.0467408099369588	1.0442431080379946	1.0403529545850039	1.0378448013720714
0.003002	0.059967	-0.005896	1984.5544231025194	1.046730	1.044237	1.0465367455617294	1.0440480450949883	1.0401488902097744	1.037649738429065
0.003004	0.059830	-0.005908	1980.0115201025194	1.046525	1.044038	1.0463316168112708	1.0438489192089755	1.0399437614593159	1.0374506125430523
0.003005	0.059494	-0.005920	1968.9066451025194	1.046320	1.043847	1.0461265524360417	1.043657856265969	1.0397386970840867	1.0372595496000458
0.003006	0.059326	-0.005945	1963.3542071025195	1.046114	1.043648	1.0459204880608124	1.0434587933229629	1.0395326327088574	1.0370604866570396
0.003007	0.059158	-0.005933	1957.8017691025195	1.045908	1.043449	1.045714423685583	1.0432597303799567	1.0393265683336281	1.0368614237140334
0.003009	0.058853	-0.005933	1947.7064281025193	1.045702	1.043256	1.0455082949351244	1.0430666044939438	1.0391204395831695	1.0366682978280206
0.003010	0.058594	-0.006000	1939.1253881025195	1.045495	1.043059	1.0453012305598954	1.0428695415509375	1.0389133752079405	1.0364712348850142
0.003011	0.058456	-0.005981	1934.5824851025195	1.045287	1.042857	1.045093166184666	1.042667478607931	1.0387053108327111	1.0362691719420078
0.003012	0.058151	-0.005994	1924.4871441025193	1.045079	1.042662	1.044885101809437	1.0424724156649248	1.038497246457482	1.0360741089990015
0.003014	0.057877	-0.006055	1915.4013371025194	1.044870	1.042464	1.0446759730589783	1.0422742897789123	1.0382881177070233	1.0358759831129891
0.003015	0.057739	-0.006073	1910.8584341025194	1.044659	1.042259	1.044464908683749	1.042069226835906	1.038077053331794	1.0356709201699827
0.003016	0.057465	-0.006049	1901.7726271025194	1.044450	1.042061	1.0442558443085197	1.0418711638928995	1.0378679889565647	1.0354728572269762
0.003017	0.057205	-0.006055	1893.1915871025194	1.044239	1.041861	1.0440447799332904	1.0416711009498931	1.0376569245813354	1.03527279428397
0.003019	0.057053	-0.006140	1888.1439161025194	1.044027	1.041655	1.043832651182832	1.0414649750638805	1.037444795830877	1.0350666683979572
0.003020	0.056808	-0.006116	1880.0676431025195	1.043815	1.041453	1.0436205868076025	1.041262912120874	1.0372327314556475	1.0348646054549508
0.003021	0.056595	-0.006146	1873.0009051025195	1.043602	1.041249	1.0434075224323733	1.041058849177868	1.0370196670804184	1.0346605425119448
0.003022	0.056320	-0.006183	1863.9150981025193	1.043388	1.041047	1.043193458057144	1.0408567862348617	1.036805602705189	1.0344584795689384
0.003024	0.056183	-0.006146	1859.3721941025194	1.043175	1.040839	1.0429803293066855	1.040648660348849	1.0365924739547305	1.0342503536829257
0.003025	0.055878	-0.006177	1849.2768531025195	1.042960	1.040637	1.0427652649314563	1.0404465974058426	1.0363774095795013	1.0340482907399193
0.003026	0.055634	-0.006244	1841.2005811025194	1.042744	1.040432	1.042549200556227	1.0402415344628362	1.036161345204272	1.033843227796913
0.003027	0.055450	-0.006219	1835.1433761025194	1.042529	1.040224	1.0423341361809977	1.0400334715198298	1.0359462808290427	1.0336351648539066
0.003029	0.055222	-0.006219	1827.5718701025194	1.042313	1.040017	1.0421180074305392	1.0398263456338173	1.0357301520785842	1.033428038967894
0.003030	0.054871	-0.006268	1815.9622281025195	1.042095	1.039814	1.04189994305531	1.039623282690811	1.035512087703355	1.0332249760248877
0.003031	0.054733	-0.006348	1811.4193241025193	1.041876	1.039601	1.0416808786800806	1.0394102197478046	1.0352930233281257	1.0330119130818813
0.003032	0.054550	-0.006274	1805.3621201025194	1.041658	1.039390	1.0414628143048514	1.0391991568047982	1.0350749589528965	1.032800850138875
0.003034	0.054276	-0.006323	1796.2763131025195	1.041439	1.039183	1.0412436855543927	1.0389920309187854	1.0348558302024378	1.0325937242528622
0.003035	0.054047	-0.006366	1788.7048071025195	1.041218	1.038972	1.0410226211791636	1.0387809679757791	1.0346347658272086	1.032382661309856
0.003036	0.053848	-0.006390	1782.1428351025195	1.040997	1.038759	1.0408015568039342	1.038567905032773	1.0344137014519792	1.0321695983668497
0.003037	0.053619	-0.006354	1774.5713301025194	1.040776	1.038547	1.040580492428705	1.0383558420897667	1.03419263707675	1.0319575354238435
0.003039	0.053329	-0.006421	1764.9807561025195	1.040554	1.038337	1.0403583636782465	1.038145716203754	1.0339705083262916	1.0317474095378307
0.003040	0.053131	-0.006464	1758.4187841025193	1.040330	1.038122	1.0401342993030172	1.0379306532607475	1.0337464439510622	1.0315323465948243
0.003041	0.052917	-0.006439	1751.3520451025195	1.040107	1.037907	1.039911234927788	1.037715590317741	1.033523379575833	1.0313172836518179
0.003042	0.052704	-0.006458	1744.2853071025195	1.039883	1.037692	1.0396871705525585	1.0375005273747349	1.0332993152006036	1.0311022207088116
0.003044	0.052429	-0.006525	1735.1995001025193	1.039657	1.037478	1.0394610418021002	1.0372864014887222	1.0330731864501452	1.030888094822799
0.003045	0.052246	-0.006488	1729.1422951025195	1.039432	1.037260	1.0392359774268707	1.037068338545716	1.0328481220749157	1.0306700318797928
0.003046	0.052002	-0.006531	1721.0660221025194	1.039206	1.037044	1.0390099130516417	1.0368522756027096	1.0326220576996867	1.0304539689367864
0.003047	0.051804	-0.006561	1714.5040511025195	1.038978	1.036825	1.0387818486764122	1.0366332126597033	1.0323939933244572	1.03023490599378
0.003049	0.051544	-0.006561	1705.9230111025195	1.038751	1.036608	1.0385547199259537	1.0364160867736905	1.0321668645739988	1.0300177801077672
0.003050	0.051300	-0.006580	1697.8467381025193	1.038522	1.036390	1.0383256555507245	1.036198023830684	1.0319378001987696	1.0297997171647608
0.003051	0.051056	-0.006659	1689.7704651025194	1.038292	1.036170	1.0380955911754952	1.035977960887678	1.0317077358235403	1.0295796542217548
0.003052	0.050858	-0.006622	1683.2084931025195	1.038063	1.035949	1.037866526800266	1.0357568979446716	1.031478671448311	1.0293585912787484
0.003054	0.050629	-0.006586	1675.6369881025194	1.037834	1.035729	1.0376373980498073	1.0355367720586588	1.0312495426978523	1.0291384653927356
0.003055	0.050400	-0.006720	1668.0654821025194	1.037601	1.035506	1.0374043336745782	1.0353137091156526	1.0310164783226232	1.0289154024497293
0.003056	0.050156	-0.006738	1659.9892091025195	1.037368	1.035283	1.0371712692993489	1.0350906461726461	1.030783413947394	1.028692339506723
0.003057	0.050003	-0.006683	1654.9415391025195	1.037136	1.035057	1.0369392049241197	1.0348645832296397	1.0305513495721648	1.0284662765637165
0.003059	0.049683	-0.006750	1644.3414301025193	1.036902	1.034837	1.0367050761736611	1.0346444573436273	1.0303172208217062	1.028246150677704
0.003060	0.049469	-0.006787	1637.2746921025193	1.036667	1.034610	1.0364700117984318	1.034417394400621	1.0300821564464768	1.0280190877346977
0.003061	0.049271	-0.006805	1630.7127201025194	1.036431	1.034383	1.0362339474232027	1.0341903314576146	1.0298460920712478	1.0277920247916914
0.003062	0.048996	-0.006799	1621.6269131025194	1.036195	1.034158	1.0359978830479732	1.0339652685146081	1.0296100276960183	1.027566961848685
0.003064	0.048752	-0.006879	1613.5506401025195	1.035957	1.033930	1.0357597542975148	1.0337371426285955	1.0293718989455598	1.0273388359626723
0.003065	0.048569	-0.006873	1607.4934361025194	1.035719	1.033700	1.0355216899222854	1.0335070796855892	1.0291338345703305	1.027108773019666
0.003066	0.048355	-0.006879	1600.4266971025195	1.035480	1.033470	1.0352826255470562	1.033277016742583	1.0288947701951012	1.0268787100766599
0.003067	0.048126	-0.006873	1592.8551911025195	1.035242	1.033241	1.0350445611718269	1.0330479537995767	1.028656705819872	1.0266496471336535
0.003069	0.047867	-0.006952	1584.2741511025195	1.035001	1.033011	1.0348034324213684	1.0328178279135638	1.0284155770694134	1.0264195212476406
0.003070	0.047668	-0.006946	1577.7121801025194	1.034760	1.032779	1.034562368046139	1.0325857649705574	1.0281745126941841	1.0261874583046342
0.003071	0.047348	-0.006976	1567.1120721025195	1.034518	1.032550	1.0343203036709099	1.0323567020275513	1.027932448318955	1.025958395361628
0.003072	0.047211	-0.007013	1562.5691681025194	1.034276	1.032313	1.0340782392956804	1.0321196390845448	1.0276903839437255	1.0257213324186216
0.003074	0.046967	-0.007007	1554.4928951025195	1.034033	1.032080	1.033835110545222	1.0318865131985324	1.027447255193267	1.0254882065326092
0.003075	0.046707	-0.007019	1545.9118551025194	1.033789	1.031847	1.0335910461699929	1.031653450255526	1.027203190818038	1.0252551435896027
0.003076	0.046524	-0.007074	1539.8546511025195	1.033544	1.031610	1.0333459817947634	1.0314163873125195	1.0269581264428085	1.0250180806465963
0.003077	0.046326	-0.007092	1533.2926791025195	1.033298	1.031373	1.0330999174195343	1.0311793243695133	1.0267120620675794	1.02478101770359
0.003079	0.046036	-0.007086	1523.7021051025195	1.033053	1.031139	1.0328547886690758	1.0309451984835005	1.0264669333171208	1.0245468918175773
0.003080	0.045807	-0.007135	1516.1305991025195	1.032805	1.030901	1.0326067242938464	1.0307071355404942	1.0262188689418914	1.024308828874571
0.003081	0.045578	-0.007153	1508.5590941025193	1.032558	1.030663	1.0323596599186171	1.030469072597488	1.0259718045666621	1.0240707659315649
0.003082	0.045425	-0.007159	1503.5114231025195	1.032309	1.030421	1.0321105955433878	1.0302270096544817	1.0257227401914328	1.0238287029885584
0.003084	0.045105	-0.007178	1492.9113151025194	1.032060	1.030185	1.0318614667929293	1.0299908837684688	1.0254736114409744	1.0235925771025456
0.003085	0.044937	-0.007294	1487.3588771025195	1.031808	1.029940	1.0316094024177	1.0297458208254626	1.025221547065745	1.0233475141595394
0.003086	0.044739	-0.007251	1480.7969061025194	1.031556	1.029697	1.0313573380424708	1.0295027578824563	1.0249694826905158	1.023104451216533
0.003087	0.044449	-0.007269	1471.2063321025194	1.031304	1.029457	1.0311052736672415	1.0292626949394499	1.0247174183152865	1.0228643882735267
0.003089	0.044220	-0.007294	1463.6348261025194	1.031051	1.029213	1.030852144916783	1.0290185690534372	1.024464289564828	1.022620262387514
0.003090	0.044037	-0.007397	1457.5776211025195	1.030796	1.028965	1.0305970805415536	1.0287705061104309	1.0242092251895987	1.0223721994445076
0.003091	0.043762	-0.007355	1448.4918141025194	1.030540	1.028721	1.0303410161663245	1.0285264431674246	1.0239531608143695	1.0221281365015014
0.003092	0.043503	-0.007397	1439.9107751025194	1.030284	1.028475	1.030084951791095	1.0282803802244183	1.02369709643914	1.021882073558495
0.003094	0.043320	-0.007422	1433.8535701025194	1.030027	1.028226	1.0298278230406366	1.0280312543384056	1.0234399676886816	1.0216329476724824
0.003095	0.043106	-0.007440	1426.7868311025195	1.029769	1.027977	1.0295697586654073	1.027782191395399	1.0231819033134524	1.0213838847294758
0.003096	0.042831	-0.007422	1417.7010241025193	1.029511	1.027731	1.029311694290178	1.0275361284523927	1.0229238389382231	1.0211378217864695
0.003097	0.042633	-0.007501	1411.1390531025195	1.029251	1.027479	1.0290516299149488	1.0272840655093867	1.0226637745629938	1.0208857588434634
0.003099	0.042404	-0.007550	1403.5675471025195	1.028990	1.027227	1.0287905011644902	1.0270319396233738	1.0224026458125353	1.0206336329574506
0.003100	0.042191	-0.007538	1396.5008081025194	1.028728	1.026975	1.028528436789261	1.0267798766803675	1.0221405814373061	1.0203815700144443
0.003101	0.041946	-0.007581	1388.4245351025195	1.028466	1.026722	1.0282663724140317	1.026526813737361	1.0218785170620768	1.0201285070714379
0.003102	0.041718	-0.007605	1380.8530301025194	1.028202	1.026468	1.0280023080388025	1.0262727507943548	1.0216144526868476	1.0198744441284315
0.003104	0.041458	-0.007581	1372.2719901025193	1.027939	1.026216	1.027739179288344	1.0260206249083423	1.021351323936389	1.0196223182424191
0.003105	0.041199	-0.007660	1363.6909501025195	1.027674	1.025961	1.0274741149131146	1.0257655619653359	1.0210862595611596	1.0193672552994126
0.003106	0.041077	-0.007672	1359.6528131025195	1.027408	1.025700	1.0272080505378856	1.0255044990223297	1.0208201951859306	1.0191061923564064
0.003107	0.040787	-0.007709	1350.0622391025195	1.027141	1.025445	1.0269409861626562	1.0252494360793232	1.0205531308107012	1.0188511294134
0.003109	0.040543	-0.007751	1341.9859671025195	1.026872	1.025187	1.0266718574121976	1.0249913101933106	1.0202840020602426	1.0185930035273874
0.003110	0.040375	-0.007776	1336.4335291025195	1.026603	1.024924	1.0264027930369681	1.024728247250304	1.0200149376850132	1.0183299405843809
0.003111	0.040176	-0.007782	1329.8715571025193	1.026333	1.024663	1.026132728661739	1.0244671843072979	1.019744873309784	1.0180688776413747
0.003112	0.039871	-0.007776	1319.7762161025194	1.026063	1.024405	1.0258626642865096	1.0242091213642917	1.0194748089345547	1.0178108146983684
0.003114	0.039581	-0.007892	1310.1856421025195	1.025790	1.024144	1.0255895355360511	1.0239479954782789	1.0192016801840962	1.0175496888123556
0.003115	0.039459	-0.007922	1306.1475061025194	1.025516	1.023875	1.0253154711608221	1.0236789325352726	1.0189276158088671	1.0172806258693494
0.003116	0.039215	-0.007886	1298.0712331025195	1.025242	1.023612	1.0250414067855926	1.0234158695922662	1.0186535514336377	1.017017562926343
0.003117	0.038895	-0.007941	1287.4711251025194	1.024967	1.023350	1.0247663424103632	1.0231538066492598	1.0183784870584083	1.0167554999833366
0.003119	0.038757	-0.008002	1282.9282221025194	1.024690	1.023078	1.0244892136599049	1.0228816807632473	1.01810135830795	1.016483374097324
0.003120	0.038467	-0.008002	1273.3376481025193	1.024412	1.022813	1.0242111492846757	1.022616617820241	1.0178232939327208	1.0162183111543177
0.003121	0.038269	-0.008026	1266.7756761025194	1.024134	1.022543	1.0239330849094463	1.0223465548772346	1.0175452295574914	1.0159482482113114
0.003122	0.038025	-0.008069	1258.6994031025195	1.023854	1.022273	1.0236530205342171	1.0220764919342282	1.0172651651822622	1.015678185268305
0.003124	0.037827	-0.008130	1252.1374311025195	1.023573	1.022000	1.0233718917837586	1.0218033660482155	1.0169840364318037	1.0154050593822923
0.003125	0.037567	-0.008130	1243.5563921025193	1.023291	1.021729	1.0230898274085292	1.0215323031052093	1.0167019720565742	1.015133996439286
0.003126	0.037399	-0.008167	1238.0039541025194	1.023008	1.021453	1.0228067630332998	1.0212562401622027	1.0164189076813448	1.0148579334962795
0.003127	0.037094	-0.008185	1227.9086131025194	1.022724	1.021182	1.0225226986580707	1.0209851772191967	1.0161348433061157	1.0145868705532735
0.003129	0.036896	-0.008228	1221.3466411025195	1.022438	1.020905	1.0222365699076121	1.0207080513331839	1.0158487145556572	1.0143097446672606
0.003130	0.036652	-0.008289	1213.2703691025195	1.022151	1.020628	1.0219495055323828	1.0204309883901777	1.0155616501804279	1.0140326817242544
0.003131	0.036423	-0.008319	1205.6988631025195	1.021863	1.020349	1.0216614411571536	1.0201519254471711	1.0152735858051987	1.013753618781248
0.003132	0.036194	-0.008325	1198.1273571025195	1.021575	1.020070	1.0213733767819242	1.0198728625041649	1.0149855214299692	1.0134745558382416
0.003134	0.035965	-0.008344	1190.5558511025195	1.021285	1.019790	1.0210832480314658	1.0195927366181523	1.0146953926795108	1.013194429952229
0.003135	0.035751	-0.008411	1183.4891121025194	1.020994	1.019508	1.0207921836562364	1.019310673675146	1.0144043283042814	1.0129123670092228
0.003136	0.035538	-0.008405	1176.4223741025194	1.020703	1.019225	1.0205011192810072	1.0190276107321397	1.0141132639290522	1.0126293040662164
0.003137	0.035263	-0.008423	1167.3365671025194	1.020410	1.018944	1.020208054905778	1.0187465477891333	1.013820199553823	1.01234824112321
0.003139	0.035034	-0.008514	1159.7650611025194	1.020116	1.018659	1.0199139261553194	1.0184614219031205	1.0135260708033644	1.0120631152371973
0.003140	0.034836	-0.008508	1153.2030891025195	1.019820	1.018372	1.0196178617800902	1.0181743589601142	1.0132300064281352	1.011776052294191
0.003141	0.034561	-0.008539	1144.1172821025195	1.019524	1.018088	1.019321797404861	1.017890296017108	1.012933942052906	1.0114919893511847
0.003142	0.034363	-0.008594	1137.5553111025195	1.019227	1.017798	1.0190247330296318	1.0176002330741016	1.0126368776776768	1.0112019264081784
0.003144	0.034149	-0.008636	1130.4885721025194	1.018928	1.017508	1.018725604279173	1.017310107188089	1.012337748927218	1.0109118005221658
0.003145	0.033920	-0.008630	1122.9170661025194	1.018628	1.017218	1.018425539903944	1.0170200442450825	1.012037684551989	1.0106217375791593
0.003146	0.033691	-0.008649	1115.3455611025195	1.018328	1.016928	1.0181254755287144	1.0167299813020763	1.0117376201767594	1.010331674636153
0.003147	0.033432	-0.008722	1106.7645211025194	1.018026	1.016636	1.0178234111534854	1.01643791835907	1.0114355558015304	1.0100396116931467
0.003149	0.033249	-0.008777	1100.7073161025194	1.017722	1.016340	1.0175192824030268	1.0161417924730574	1.0111314270510718	1.0097434858071341
0.003150	0.033035	-0.008789	1093.6405771025195	1.017417	1.016044	1.0172142180277974	1.015845729530051	1.0108263626758425	1.0094474228641277
0.003151	0.032806	-0.008838	1086.0690721025194	1.017111	1.015747	1.0169081536525684	1.0155486665870446	1.0105202983006134	1.0091503599211213
0.003152	0.032516	-0.008856	1076.4784981025193	1.016804	1.015452	1.016601089277339	1.0152536036440383	1.010213233925384	1.008855296978115
0.003154	0.032288	-0.008905	1068.9069921025193	1.016495	1.015153	1.0162919605268803	1.0149544777580255	1.0099041051749253	1.0085561710921023
0.003155	0.032059	-0.008936	1061.3354861025193	1.016186	1.014853	1.015982896151651	1.0146544148150192	1.009595040799696	1.008256108149096
0.003156	0.031876	-0.008972	1055.2782811025195	1.015875	1.014550	1.015671831776422	1.0143513518720129	1.009283976424467	1.0079530452060896
0.003157	0.031631	-0.009009	1047.2020091025195	1.015563	1.014248	1.0153597674011925	1.0140492889290067	1.0089719120492375	1.0076509822630835
0.003159	0.031403	-0.009009	1039.6305031025195	1.015250	1.013944	1.015046638650734	1.013745163042994	1.008658783298779	1.0073468563770707
0.003160	0.031128	-0.009082	1030.5446961025195	1.014935	1.013641	1.0147315742755048	1.0134421000999876	1.0083437189235498	1.0070437934340644
0.003161	0.030960	-0.009119	1024.9922581025194	1.014619	1.013332	1.0144155099002754	1.013133037156981	1.0080276545483204	1.0067347304910579
0.003162	0.030701	-0.009137	1016.4112181025195	1.014302	1.013026	1.0140984455250461	1.0128269742139748	1.0077105901730912	1.0064286675480516
0.003164	0.030502	-0.009210	1009.8492471025194	1.013983	1.012716	1.0137793167745877	1.0125168483279623	1.0073914614226327	1.006118541662039
0.003165	0.030289	-0.009216	1002.7825081025194	1.013664	1.012405	1.0134602523993583	1.012205785384956	1.0070723970474034	1.0058074787190328
0.003166	0.029984	-0.009241	992.6871671025194	1.013343	1.012097	1.0131391880241292	1.0118977224419496	1.0067513326721742	1.0054994157760264
0.003167	0.029816	-0.009320	987.1347291025194	1.013021	1.011781	1.0128171236488999	1.0115816594989433	1.006429268296945	1.00518335283302
0.003169	0.029602	-0.009338	980.0679911025194	1.012697	1.011466	1.0124929948984414	1.0112665336129305	1.0061051395464864	1.0048682269470073
0.003170	0.029373	-0.009344	972.4964851025194	1.012373	1.011152	1.012168930523212	1.0109524706699242	1.005781075171257	1.004554164004001
0.003171	0.029114	-0.009406	963.9154451025195	1.012047	1.010837	1.0118428661479826	1.0106374077269178	1.0054550107960276	1.0042391010609946
0.003172	0.028870	-0.009442	955.8391721025195	1.011720	1.010520	1.0115158017727535	1.0103203447839118	1.0051279464207985	1.0039220381179885
0.003174	0.028595	-0.009467	946.7533651025194	1.011391	1.010203	1.011186673022295	1.010003218897899	1.00479881767034	1.0036049122319757
0.003175	0.028366	-0.009540	939.1818601025194	1.011061	1.009882	1.0108566086470656	1.0096821559548925	1.0044687532951107	1.0032838492889693
0.003176	0.028137	-0.009589	931.6103541025194	1.010729	1.009559	1.0105245442718365	1.0093590930118863	1.0041366889198815	1.002960786345963
0.003177	0.027939	-0.009607	925.0483821025194	1.010396	1.009234	1.0101914798966072	1.0090340300688798	1.0038036245446522	1.0026357234029566
0.003179	0.027664	-0.009637	915.9625751025194	1.010061	1.008911	1.0098563511461487	1.0087109041828672	1.0034684957941937	1.002312597516944
0.003180	0.027512	-0.009692	910.9149051025195	1.009725	1.008582	1.0095202867709192	1.008381841239861	1.0031324314189642	1.0019835345739379
0.003181	0.027298	-0.009760	903.8481661025194	1.009387	1.008253	1.00918222239569	1.0080527782968547	1.0027943670437351	1.0016544716309315
0.003182	0.027023	-0.009784	894.7623591025194	1.009048	1.007925	1.0088431580204607	1.0077247153538482	1.0024553026685057	1.001326408687925
0.003184	0.026825	-0.009814	888.2003871025195	1.008708	1.007593	1.0085030292700021	1.0073925894678355	1.0021151739180472	1.0009942828019123
0.003185	0.026611	-0.009857	881.1336491025194	1.008367	1.007260	1.008161964894773	1.0070595265248292	1.001774109542818	1.000661219858906
0.003186	0.026306	-0.009857	871.0383081025194	1.008024	1.006931	1.0078189005195437	1.0067304635818228	1.0014310451675887	1.0003321569158996
0.003187	0.026093	-0.009943	863.9715691025194	1.007680	1.006595	1.0074748361443144	1.0063944006388166	1.0010869807923595	0.9999960939728934
0.003189	0.025864	-0.010022	856.4000631025194	1.007333	1.006258	1.0071277073938558	1.006057274752804	1.0007398520419009	0.9996589680868808
0.003190	0.025681	-0.009991	850.3428591025195	1.006986	1.005919	1.0067806430186266	1.0057182118097976	1.0003927876666716	0.9993199051438744
0.003191	0.025421	-0.010046	841.7618191025194	1.006638	1.005581	1.0064325786433972	1.0053801488667913	1.0000447232914422	0.998981842200868
0.003192	0.025146	-0.010132	832.6760121025194	1.006287	1.005242	1.006081514268168	1.0050410859237848	0.9996936589162131	0.9986427792578616
0.003194	0.024948	-0.010193	826.1140401025194	1.005934	1.004897	1.0057283855177097	1.0046959600377723	0.9993405301657547	0.9982976533718491
0.003195	0.024719	-0.010187	818.5425341025194	1.005581	1.004553	1.0053753211424803	1.004351897094766	0.9989874657905253	0.9979535904288428
0.003196	0.024429	-0.010236	808.9519601025195	1.005226	1.004210	1.005020256767251	1.0040088341517597	0.9986324014152961	0.9976105274858365
0.003197	0.024307	-0.010272	804.9138241025195	1.004870	1.003859	1.0046641923920216	1.0036577712087533	0.9982763370400667	0.9972594645428301
0.003199	0.024017	-0.010345	795.3232501025194	1.004511	1.003513	1.0043050636415631	1.0033116453227406	0.9979172082896082	0.9969133386568174
0.003200	0.023834	-0.010364	789.2660451025195	1.004152	1.003161	1.0039459992663338	1.0029595823797341	0.9975581439143788	0.9965612757138109
0.003201	0.023560	-0.010425	780.1802381025194	1.003791	1.002811	1.0035849348911048	1.0026095194367277	0.9971970795391498	0.9962112127708045
0.003202	0.023361	-0.010449	773.6182671025194	1.003428	1.002457	1.0032218705158753	1.0022554564937216	0.9968340151639203	0.9958571498277984
0.003204	0.023117	-0.010510	765.5419941025194	1.003065	1.002104	1.002858741765417	1.001902330607709	0.9964708864134619	0.9955040239417858
0.003205	0.022995	-0.010504	761.5038581025194	1.002700	1.001744	1.0024936773901876	1.0015422676647026	0.9961058220382326	0.9951439609987793
0.003206	0.022705	-0.010583	751.9132841025195	1.002333	1.001389	1.0021266130149582	1.0011872047216963	0.9957387576630032	0.9947888980557731
0.003207	0.022476	-0.010651	744.3417781025195	1.001964	1.001030	1.001757548639729	1.00082814177869	0.995369693287774	0.9944298351127667
0.003209	0.022232	-0.010699	736.2655051025195	1.001593	1.000669	1.0013864198892704	1.0004670158926774	0.9949985645373154	0.9940687092267542
0.003210	0.022018	-0.010730	729.1987661025195	1.001221	1.000306	1.0010143555140412	1.000103952949671	0.9946265001620862	0.9937056462837477
0.003211	0.021774	-0.010767	721.1224931025195	1.000848	0.999943	1.0006412911388118	0.9997408900066647	0.9942534357868569	0.9933425833407414
0.003212	0.021515	-0.010876	712.5414541025194	1.000472	0.999577	1.0002652267635828	0.9993748270636583	0.9938773714116278	0.9929765203977351
0.003214	0.021286	-0.010864	704.9699481025194	1.000095	0.999210	0.9998880980131241	0.9990077011776456	0.9935002426611691	0.9926093945117224
0.003215	0.021103	-0.010907	698.9127431025195	0.999716	0.998839	0.9995090336378949	0.9986366382346393	0.9931211782859399	0.9922383315687161
0.003216	0.020798	-0.010992	688.8174021025194	0.999336	0.998471	0.9991289692626656	0.9982685752916329	0.9927411139107106	0.9918702686257097
0.003217	0.020660	-0.011053	684.2744991025194	0.998953	0.998094	0.9987459048874363	0.9978915123486266	0.9923580495354813	0.9914932056827034
