Repository: pietracorvo/HystAPI

# Example data

The example data in this folder is from measurements performed during my physics bachelor.

The material is **FeSi3** (iron with 3% silicon), aka 'electrical steel', the standard material for ring cores in trafos. 

Four of the five samples where treated with high pressure torison (HPT, 20 rotations at 20GPa), to achieve nanocristallisation of the grains, which has a huge impact on the magnetic properties of the material. The HPT deformation was done at 77K (under liquid nitrogen) and at 293K (at room temperature). Afterwards some samples were heat treated at a temperature of 493K (for two hours) to anneal defects from the deformation process.

The five samples are:

File: testData/FeSi3_LN/G4_748V_200Hz_800000Fs0.txt (part 9 of 29)
--------------------------
t	U1	U2	H	Braw	Jraw	B_drift	 J_drift	B_corr	J_corr
0.002851	-0.080612	-0.116357	-2664.745665458491	0.389291	0.392642	0.38951107168094323	0.3928622420823869	0.3824180726145332	0.3857677884739171
0.002852	-0.080933	-0.116833	-2675.345773458491	0.385242	0.388607	0.38546214887199226	0.38882731933320497	0.37836914980558223	0.38173286572473514
0.002854	-0.081192	-0.117212	-2683.926813458491	0.381179	0.384554	0.38139930325409044	0.3847744738348412	0.3743063041876804	0.37768002022637137
0.002855	-0.081558	-0.117651	-2696.0412224584907	0.377101	0.380492	0.3773213804451396	0.38071255108565927	0.37022838137872954	0.37361809747718944
0.002856	-0.081787	-0.118066	-2703.612728458491	0.373009	0.376409	0.37322945763618864	0.3766296283364774	0.3661364585697786	0.36953517472800756
0.002857	-0.082092	-0.118445	-2713.708069458491	0.368904	0.372316	0.3691245348272377	0.37253670558729546	0.3620315357608277	0.3654422519788256
0.002859	-0.082458	-0.118860	-2725.822478458491	0.364784	0.368212	0.3650046892093359	0.36843286008893167	0.35791169014292584	0.36133840648046184
0.002860	-0.082748	-0.119250	-2735.4130524584907	0.360651	0.364091	0.360871766400385	0.36431193733974976	0.35377876733397495	0.35721748373127993
0.002861	-0.082977	-0.119629	-2742.984558458491	0.356505	0.359954	0.3567258435914341	0.36017501459056783	0.3496328445250241	0.353080560982098
0.002862	-0.083359	-0.120020	-2755.603734458491	0.352344	0.355810	0.35256492078248314	0.356031091841386	0.3454719217160731	0.34893663823291615
0.002864	-0.083649	-0.120459	-2765.194308458491	0.348169	0.351646	0.3483900751645813	0.35186724634302213	0.3412970760981713	0.3447727927345523
0.002865	-0.083969	-0.120898	-2775.7944164584906	0.343979	0.347470	0.3442001523556304	0.34769132359384025	0.33710715328922036	0.3405968699853704
0.002866	-0.084213	-0.121259	-2783.870689458491	0.339776	0.343277	0.33999722954667955	0.3434984008446583	0.3329042304802695	0.3364039472361885
0.002867	-0.084564	-0.121667	-2795.4803314584906	0.335559	0.339074	0.3357803067377286	0.3392954780954764	0.32868730767131854	0.33220102448700656
0.002869	-0.084869	-0.122101	-2805.5756724584908	0.331326	0.334854	0.33154746111982675	0.3350756325971126	0.3244544620534167	0.32798117898864276
0.002870	-0.085175	-0.122577	-2815.671013458491	0.327079	0.330620	0.32730053831087585	0.3308417098479307	0.3202075392444658	0.3237472562394609
0.002871	-0.085480	-0.122833	-2825.766354458491	0.322820	0.326374	0.32304161550192495	0.3265957870987488	0.3159486164355149	0.319501333490279
0.002872	-0.085785	-0.123297	-2835.8616954584904	0.318547	0.322113	0.31876869269297403	0.3223348643495669	0.311675693626564	0.31524041074109704
0.002874	-0.086044	-0.123718	-2844.4427354584905	0.314259	0.317836	0.3144808470750722	0.3180580188512031	0.30738784800866215	0.3109635652427333
0.002875	-0.086380	-0.124109	-2855.5476104584905	0.309957	0.313548	0.31017892426612126	0.31377009610202117	0.3030859251997112	0.30667564249355134
0.002876	-0.086670	-0.124512	-2865.138184458491	0.305641	0.309244	0.3058630014571704	0.30946617335283927	0.29877000239076035	0.30237171974436944
0.002877	-0.087021	-0.124988	-2876.7478264584906	0.301310	0.304927	0.30153207864821946	0.3051492506036574	0.2944390795818094	0.29805479699518755
0.002879	-0.087250	-0.125330	-2884.319332458491	0.296966	0.300593	0.2971882330303176	0.30081540510529353	0.2900952339639076	0.2937209514968237
0.002880	-0.087570	-0.125745	-2894.9194404584905	0.292607	0.296248	0.2928293102213667	0.2964704823561117	0.2857363111549567	0.28937602874764184
0.002881	-0.087860	-0.126123	-2904.5100144584912	0.288236	0.291888	0.28845838741241575	0.2921105596069297	0.2813653883460057	0.2850161059984599
0.002882	-0.088181	-0.126538	-2915.110122458491	0.283850	0.287516	0.28407246460346486	0.2877386368577478	0.2769794655370548	0.280644183249278
0.002884	-0.088470	-0.126917	-2924.7006964584907	0.279451	0.283129	0.27967361898556303	0.28335179135938404	0.272580619919153	0.2762573377509142
0.002885	-0.088715	-0.127258	-2932.7769694584904	0.275040	0.278727	0.27526269617661214	0.2789498686102021	0.2681696971102021	0.27185541500173227
0.002886	-0.089111	-0.127728	-2945.900912458491	0.270613	0.274317	0.2708357733676612	0.2745399458610202	0.26374277430125115	0.2674454922525504
0.002887	-0.089462	-0.128137	-2957.5105554584907	0.266172	0.269891	0.2663948505587103	0.2701140231118383	0.2593018514923003	0.26301956950336847
0.002889	-0.089722	-0.128503	-2966.0915944584913	0.261717	0.265447	0.26194000494080844	0.2656701776134745	0.2548470058743984	0.25857572400500467
0.002890	-0.090012	-0.128992	-2975.682168458491	0.257247	0.260989	0.25747008213185757	0.2612122548642926	0.25037708306544754	0.2541178012558228
0.002891	-0.090286	-0.129297	-2984.7679754584906	0.252765	0.256518	0.25298815932290664	0.2567413321151107	0.2458951602564966	0.24964687850664086
0.002892	-0.090607	-0.129681	-2995.368083458491	0.248270	0.252037	0.24849323651395572	0.2522604093659288	0.24140023744754568	0.24516595575745898
0.002894	-0.090912	-0.130121	-3005.4634244584904	0.243760	0.247539	0.2439833908960539	0.24776256386756498	0.23689039182964386	0.24066811025909515
0.002895	-0.091217	-0.130560	-3015.5587654584906	0.239235	0.243027	0.239458468087103	0.24325064111838304	0.23236546902069297	0.2361561875099132
0.002896	-0.091461	-0.130890	-3023.635038458491	0.234698	0.238500	0.23492154527815207	0.23872371836920114	0.22782854621174203	0.2316292647607313
0.002897	-0.091843	-0.131354	-3036.2542154584908	0.230146	0.233963	0.23036962246920115	0.23418679562001926	0.2232766234027911	0.22709234201154943
0.002899	-0.092163	-0.131720	-3046.8543234584904	0.225580	0.229411	0.22580377685129932	0.22963495012165544	0.2187107777848893	0.2225404965131856
0.002900	-0.092453	-0.132104	-3056.444897458491	0.221001	0.224844	0.22122485404234843	0.22506802737247353	0.2141318549759384	0.2179735737640037
0.002901	-0.092758	-0.132507	-3066.5402384584904	0.216408	0.220264	0.2166319312333975	0.2204881046232916	0.20953893216698746	0.21339365101482177
0.002902	-0.093033	-0.132928	-3075.626045458491	0.211801	0.215668	0.21202500842444658	0.21589218187410972	0.20493200935803654	0.2087977282656399
0.002904	-0.093323	-0.133337	-3085.2166194584906	0.207179	0.211059	0.20740316280654475	0.2112833363757459	0.20031016374013472	0.20418888276727606
0.002905	-0.093674	-0.133722	-3096.826261458491	0.202545	0.206439	0.20276923999759383	0.206663413626564	0.1956762409311838	0.19956896001809418
0.002906	-0.093933	-0.134113	-3105.407301458491	0.197896	0.201801	0.19812031718864292	0.2020254908773821	0.1910273181222329	0.19493103726891228
0.002907	-0.094238	-0.134485	-3115.502642458491	0.193235	0.197152	0.193459394379692	0.19737656812820017	0.18636639531328197	0.19028211451973034
0.002909	-0.094528	-0.134894	-3125.093216458491	0.188559	0.192489	0.18878354876179018	0.19271372262983638	0.18169054969538015	0.18561926902136655
0.002910	-0.094849	-0.135278	-3135.6933244584907	0.183870	0.187813	0.18409462595283926	0.18803779988065447	0.17700162688642923	0.18094334627218464
0.002911	-0.095139	-0.135693	-3145.2838984584905	0.179167	0.183122	0.17939170314388836	0.18334687713147257	0.17229870407747833	0.17625242352300274
0.002912	-0.095413	-0.136084	-3154.369705458491	0.174450	0.178417	0.17467478033493744	0.17864195438229066	0.1675817812685274	0.17154750077382083
0.002914	-0.095734	-0.136505	-3164.9698134584905	0.169719	0.173699	0.16994393471703562	0.17392410888392684	0.16285093565062558	0.166829655275457
0.002915	-0.096039	-0.136908	-3175.0651544584907	0.164974	0.168966	0.1651990119080847	0.16919118613474496	0.15810601284167466	0.16209673252627513
0.002916	-0.096375	-0.137280	-3186.1700294584907	0.160216	0.164222	0.1604410890991338	0.16444726338556304	0.15334809003272376	0.1573528097770932
0.002917	-0.096710	-0.137640	-3197.2749044584907	0.155445	0.159465	0.15567016629018288	0.15969034063638113	0.14857716722377284	0.1525958870279113
0.002919	-0.097015	-0.138086	-3207.370245458491	0.150659	0.154692	0.15088432067228102	0.1549174951380173	0.143791321605871	0.14782304152954748
0.002920	-0.097305	-0.138470	-3216.9608194584907	0.145859	0.149904	0.1460843978633301	0.15012957238883542	0.13899139879692007	0.1430351187803656
0.002921	-0.097656	-0.138873	-3228.570461458491	0.141046	0.145106	0.14127147505437923	0.14533164963965353	0.1341784759879692	0.1382371960311837
0.002922	-0.097916	-0.139215	-3237.151501458491	0.136221	0.140291	0.13644655224542832	0.1405167268904716	0.12935355317901828	0.13342227328200176
0.002924	-0.098236	-0.139581	-3247.7516094584907	0.131383	0.135466	0.13160870662752647	0.1356918813921078	0.12451570756111643	0.12859742778363797
0.002925	-0.098511	-0.139941	-3256.837416458491	0.126532	0.130627	0.12675778381857555	0.13085295864292587	0.11966478475216552	0.12375850503445604
0.002926	-0.098862	-0.140350	-3268.4470584584906	0.121668	0.125777	0.12189386100962464	0.12600303589374398	0.11480086194321461	0.11890858228527415
0.002927	-0.099136	-0.140735	-3277.532865458491	0.116790	0.120911	0.11701593820067373	0.12113711314456208	0.1099229391342637	0.11404265953609224
0.002929	-0.099411	-0.141058	-3286.6186724584904	0.111901	0.116033	0.1121270925827719	0.11625926764619826	0.10503409351636186	0.10916481403772843
0.002930	-0.099701	-0.141400	-3296.209246458491	0.106999	0.111144	0.10722516977382097	0.11137034489701636	0.10013217070741094	0.10427589128854653
0.002931	-0.099976	-0.141772	-3305.2950534584907	0.102085	0.106241	0.10231124696487007	0.10646742214783446	0.09521824789846003	0.09937296853936463
0.002932	-0.100342	-0.142169	-3317.4094624584905	0.097158	0.101329	0.09738432415591915	0.10155549939865255	0.09029132508950911	0.09446104579018272
0.002934	-0.100677	-0.142560	-3328.5143374584904	0.092217	0.096402	0.09244347853801732	0.09662865390028874	0.08535047947160729	0.08953420029181891
0.002935	-0.100861	-0.142914	-3334.5715424584905	0.087263	0.091456	0.0874895557290664	0.09168273115110682	0.08039655666265637	0.084588277542637
0.002936	-0.101257	-0.143256	-3347.695485458491	0.082298	0.086507	0.0825246329201155	0.08673380840192492	0.07543163385370547	0.07963935479345509
0.002937	-0.101562	-0.143585	-3357.790826458491	0.077321	0.081543	0.07754771011116458	0.08176988565274303	0.07045471104475455	0.0746754320442732
0.002939	-0.101883	-0.143970	-3368.390934458491	0.072331	0.076567	0.07255786449326276	0.07679404015437921	0.06546486542685273	0.06969958654590938
0.002940	-0.102127	-0.144305	-3376.4672074584905	0.067329	0.071575	0.06755594168431184	0.0718021174051973	0.060462942617901805	0.06470766379672747
0.002941	-0.102524	-0.144653	-3389.5911514584905	0.062316	0.066578	0.06254301887536093	0.0668051946560154	0.055450019808950896	0.05971074104754556
0.002942	-0.102753	-0.144952	-3397.1626564584913	0.057292	0.061563	0.057519096066410015	0.06179027190683349	0.05042609699999998	0.05469581829836366
0.002944	-0.103058	-0.145282	-3407.2579974584905	0.052256	0.056540	0.05248325044850818	0.05676742640846968	0.045390251382098144	0.04967297279999985
0.002945	-0.103363	-0.145593	-3417.3533384584907	0.047209	0.051506	0.04743632763955727	0.05173350365928778	0.040343328573147236	0.04463905005081795
0.002946	-0.103714	-0.146082	-3428.9629814584905	0.042147	0.046458	0.04237440483060635	0.04668558091010587	0.03528140576419632	0.03959112730163604
0.002947	-0.103989	-0.146350	-3438.0487874584906	0.037074	0.041397	0.037301482021655445	0.041624658160923964	0.030208482955245412	0.03453020455245413
0.002949	-0.104294	-0.146643	-3448.144129458491	0.031991	0.036327	0.03221863640375361	0.03655481266256015	0.025125637337343576	0.02946035905409032
0.002950	-0.104614	-0.147003	-3458.7442374584907	0.026896	0.031245	0.027123713594802697	0.031472889913378245	0.020030714528392665	0.024378436304908414
0.002951	-0.104919	-0.147333	-3468.839578458491	0.021789	0.026151	0.02201679078585178	0.02637896716419634	0.014923791719441748	0.01928451355572651
0.002952	-0.105270	-0.147675	-3480.4492204584913	0.016671	0.021047	0.016898867976900867	0.021275044415014436	0.009805868910490834	0.014180590806544605
0.002954	-0.105484	-0.147937	-3487.515959458491	0.011543	0.015928	0.011771022358999038	0.016156198916650624	0.004678023292589005	0.009061745308180793
0.002955	-0.105850	-0.148273	-3499.630368458491	0.006404	0.010804	0.006632099550048125	0.011032276167468717	-4.6089951636190795E-4	0.003937822558998886
0.002956	-0.106186	-0.148615	-3510.735243458491	0.001253	0.005667	0.0014811767410972106	0.005895353418286812	-0.0056118223253128225	-0.0011991001901830185
0.002957	-0.106430	-0.148895	-3518.8115164584906	-0.003908	0.000516	-0.003679746067853704	7.444306691049065E-4	-0.010772745134263736	-0.006350022939364924
0.002959	-0.106750	-0.149268	-3529.411624458491	-0.009081	-0.004644	-0.008852591685755532	-0.004415414829258905	-0.015945590752165565	-0.011509868437728735
0.002960	-0.107010	-0.149579	-3537.992664458491	-0.014266	-0.009817	-0.014037514494706445	-0.00958833757844081	-0.021130513561116476	-0.016682791186910642
0.002961	-0.107376	-0.149878	-3550.107073458491	-0.019461	-0.014997	-0.01923243730365736	-0.014768260327622715	-0.026325436370067394	-0.021862713936092546
0.002962	-0.107681	-0.150183	-3560.202414458491	-0.024666	-0.020190	-0.024437360112608275	-0.019961183076804622	-0.03153035917901831	-0.027055636685274453
0.002964	-0.107910	-0.150513	-3567.7739204584905	-0.029883	-0.025397	-0.029654205730510103	-0.025168028575168432	-0.03674720479692013	-0.032262482183638266
0.002965	-0.108215	-0.150824	-3577.8692614584907	-0.035111	-0.030612	-0.03488212853946102	-0.03038295132435034	-0.041975127605871056	-0.037477404932820174
0.002966	-0.108551	-0.151099	-3588.9741364584906	-0.040348	-0.035835	-0.040119051348411934	-0.035605874073532245	-0.04721205041482197	-0.042700327682002076
0.002967	-0.108795	-0.151410	-3597.0504094584912	-0.045596	-0.041073	-0.04536697415736284	-0.04084379682271415	-0.052459973223772875	-0.04793825043118398
0.002969	-0.109131	-0.151691	-3608.155284458491	-0.050853	-0.046317	-0.05062381977526468	-0.04608764232107796	-0.05771681884167471	-0.05318209592954779
0.002970	-0.109451	-0.151971	-3618.755392458491	-0.056121	-0.051571	-0.05589174258421559	-0.051341565070259866	-0.06298474165062562	-0.0584360186787297
0.002971	-0.109756	-0.152313	-3628.850733458491	-0.061400	-0.056838	-0.061170665393166505	-0.05660848781944177	-0.06826366445957655	-0.06370294142791161
0.002972	-0.110031	-0.152655	-3637.9365404584905	-0.066691	-0.062117	-0.06646158820211742	-0.06188741056862368	-0.07355458726852745	-0.06898186417709351
0.002974	-0.110352	-0.152875	-3648.536648458491	-0.071990	-0.067403	-0.07176043382001925	-0.0671732560669875	-0.07885343288642928	-0.07426770967545733
0.002975	-0.110657	-0.153168	-3658.6319894584913	-0.077299	-0.072699	-0.07706935662897017	-0.07246917881616939	-0.0841623556953802	-0.07956363242463922
0.002976	-0.110931	-0.153516	-3667.7177964584907	-0.082620	-0.078008	-0.08239027943792107	-0.0777781015653513	-0.0894832785043311	-0.08487255517382113
0.002977	-0.111237	-0.153790	-3677.813137458491	-0.087950	-0.083326	-0.08772020224687199	-0.08309602431453321	-0.09481320131328203	-0.09019047792300304
0.002979	-0.111603	-0.154065	-3689.9275464584907	-0.093290	-0.088651	-0.09306004786477381	-0.08842086981289701	-0.10015304693118385	-0.09551532342136684
0.002980	-0.111832	-0.154358	-3697.499052458491	-0.098640	-0.093992	-0.09840997067372474	-0.09376179256207894	-0.10550296974013477	-0.10085624617054877
0.002981	-0.112106	-0.154651	-3706.5848594584904	-0.104001	-0.099340	-0.10377089348267564	-0.09910971531126082	-0.11086389254908567	-0.10620416891973065
0.002982	-0.112518	-0.154950	-3720.2135694584904	-0.109371	-0.104694	-0.10914081629162656	-0.10446363806044273	-0.11623381535803659	-0.11155809166891256
0.002984	-0.112778	-0.155231	-3728.7946094584904	-0.114752	-0.110063	-0.1145216619095284	-0.10983248355880654	-0.12161466097593843	-0.11692693716727637
0.002985	-0.113083	-0.155481	-3738.8899504584906	-0.120141	-0.115440	-0.1199105847184793	-0.11520940630798845	-0.12700358378488935	-0.12230385991645829
0.002986	-0.113373	-0.155792	-3748.4805244584904	-0.125540	-0.120828	-0.12530950752743023	-0.12059732905717037	-0.13240250659384026	-0.12769178266564019
0.002987	-0.113678	-0.156055	-3758.5758654584906	-0.130950	-0.126224	-0.13071943033638114	-0.12599325180635226	-0.13781242940279118	-0.1330877054148221
0.002989	-0.113983	-0.156335	-3768.671206458491	-0.136368	-0.131630	-0.13613727595428296	-0.13139909730471608	-0.143230275020693	-0.1384935509131859
0.002990	-0.114273	-0.156604	-3778.2617804584906	-0.141796	-0.137046	-0.1415651987632339	-0.13681502005389798	-0.14865819782964393	-0.1439094736623678
0.002991	-0.114594	-0.156921	-3788.861888458491	-0.147235	-0.142471	-0.1470041215721848	-0.14223994280307986	-0.15409712063859482	-0.1493343964115497
0.002992	-0.114899	-0.157123	-3798.9572294584905	-0.152681	-0.147905	-0.1524500443811357	-0.1476738655522618	-0.15954304344754575	-0.15476831916073164
0.002994	-0.115143	-0.157373	-3807.033502458491	-0.158136	-0.153349	-0.15790488999903754	-0.1531177110506256	-0.16499788906544757	-0.16021216465909544
0.002995	-0.115555	-0.157648	-3820.662212458491	-0.163600	-0.158797	-0.16336881280798846	-0.1585656337998075	-0.1704618118743985	-0.16566008740827734
0.002996	-0.115875	-0.157953	-3831.262321458491	-0.169075	-0.164258	-0.16884373561693936	-0.1640265565489894	-0.1759367346833494	-0.17112101015745923
0.002997	-0.116089	-0.158215	-3838.3290594584905	-0.174558	-0.169732	-0.17432665842589026	-0.1695004792981713	-0.1814196574923003	-0.17659493290664113
0.002999	-0.116409	-0.158417	-3848.929167458491	-0.180050	-0.175211	-0.1798185040437921	-0.17497932479653514	-0.18691150311020213	-0.18207377840500497
0.003000	-0.116714	-0.158752	-3859.0245084584913	-0.185552	-0.180700	-0.18532042685274303	-0.18046824754571703	-0.19241342591915306	-0.18756270115418686
0.003001	-0.117035	-0.159045	-3869.624616458491	-0.191064	-0.186199	-0.19083234966169393	-0.18596717029489895	-0.19792534872810397	-0.19306162390336878
0.003002	-0.117249	-0.159271	-3876.6913554584908	-0.196585	-0.191711	-0.19635327247064485	-0.19147909304408084	-0.20344627153705488	-0.19857354665255067
0.003004	-0.117661	-0.159497	-3890.320066458491	-0.202113	-0.197222	-0.20188111808854667	-0.19698993854244468	-0.2089741171549567	-0.2040843921509145
0.003005	-0.117905	-0.159778	-3898.3963384584904	-0.207651	-0.202749	-0.2074190408974976	-0.20251686129162658	-0.21451203996390764	-0.2096113149000964
0.003006	-0.118195	-0.159979	-3907.986912458491	-0.213196	-0.208283	-0.2129639637064485	-0.20805078404080846	-0.22005696277285852	-0.2151452376492783
0.003007	-0.118591	-0.160229	-3921.110856458491	-0.218750	-0.213820	-0.2185178865153994	-0.2135877067899904	-0.22561088558180944	-0.22068216039846023
0.003009	-0.118835	-0.160553	-3929.1871294584907	-0.224314	-0.219374	-0.22408173213330126	-0.2191415522883542	-0.2311747311997113	-0.22623600589682402
0.003010	-0.119171	-0.160785	-3940.2920044584907	-0.229887	-0.224933	-0.22965465494225218	-0.2247004750375361	-0.2367476540086622	-0.23179492864600593
0.003011	-0.119446	-0.161017	-3949.377811458491	-0.235468	-0.230503	-0.2352355777512031	-0.230270397786718	-0.24232857681761313	-0.23736485139518784
0.003012	-0.119781	-0.161243	-3960.482686458491	-0.241057	-0.236078	-0.24082450056015398	-0.2358453205358999	-0.247917499626564	-0.24293977414436974
0.003014	-0.120071	-0.161505	-3970.073260458491	-0.246655	-0.241663	-0.24642234617805583	-0.2414301660342637	-0.25351534524446584	-0.24852461964273354
0.003015	-0.120377	-0.161737	-3980.168601458491	-0.252261	-0.247257	-0.25202826898700675	-0.24702408878344562	-0.2591212680534168	-0.25411854239191545
0.003016	-0.120636	-0.161951	-3988.749641458491	-0.257874	-0.252859	-0.2576411917959576	-0.25262601153262754	-0.26473419086236766	-0.25972046514109737
0.003017	-0.121017	-0.162231	-4001.3688174584904	-0.263497	-0.258466	-0.26326411460490856	-0.25823293428180943	-0.2703571136713186	-0.26532738789027926
0.003019	-0.121246	-0.162421	-4008.9403234584906	-0.269126	-0.264086	-0.2688929602228104	-0.26385277978017324	-0.27598595928922043	-0.27094723338864307
0.003020	-0.121582	-0.162598	-4020.0451984584906	-0.274763	-0.269709	-0.2745298830317613	-0.26947570252935515	-0.2816228820981713	-0.276570156137825
0.003021	-0.121918	-0.162927	-4031.1500734584906	-0.280409	-0.275341	-0.2801758058407122	-0.27510762527853705	-0.28726880490712225	-0.2822020788870069
0.003022	-0.122162	-0.163104	-4039.226346458491	-0.286062	-0.280984	-0.28582872864966313	-0.280750548027719	-0.29292172771607317	-0.2878450016361888
0.003024	-0.122452	-0.163263	-4048.816920458491	-0.291722	-0.286632	-0.29148857426756497	-0.28639839352608276	-0.298581573333975	-0.2934928471345526
0.003025	-0.122849	-0.163531	-4061.9408634584906	-0.297390	-0.292283	-0.29715649707651587	-0.2920493162752647	-0.3042494961429259	-0.29914376988373453
0.003026	-0.123077	-0.163745	-4069.512369458491	-0.303065	-0.297949	-0.30283141988546675	-0.29771523902444663	-0.3099244189518768	-0.30480969263291646
0.003027	-0.123459	-0.163953	-4082.131545458491	-0.308748	-0.303616	-0.30851434269441774	-0.3033821617736285	-0.3156073417608278	-0.3104766153820983
0.003029	-0.123703	-0.164154	-4090.2078184584907	-0.314437	-0.309295	-0.3142031883123196	-0.3090610072719923	-0.3212961873787296	-0.31615546088046215
0.003030	-0.123947	-0.164343	-4098.284091458491	-0.320134	-0.314982	-0.3199001111212704	-0.3147479300211742	-0.32699311018768046	-0.321842383629644
0.003031	-0.124283	-0.164600	-4109.388966458491	-0.325839	-0.320672	-0.32560503393022133	-0.32043785277035614	-0.33269803299663137	-0.32753230637882597
0.003032	-0.124680	-0.164746	-4122.512909458491	-0.331549	-0.326366	-0.3313149567391723	-0.32613177551953804	-0.3384079558055823	-0.33322622912800787
0.003034	-0.124908	-0.164984	-4130.084415458491	-0.337267	-0.332075	-0.3370328023570741	-0.33184062101790185	-0.34412580142348415	-0.3389350746263717
0.003035	-0.125214	-0.165179	-4140.179756458491	-0.342993	-0.337788	-0.342758725166025	-0.33755354376708374	-0.34985172423243505	-0.34464799737555357
0.003036	-0.125488	-0.165399	-4149.265563458491	-0.348725	-0.343509	-0.3484906479749759	-0.34327446651626564	-0.35558364704138595	-0.3503689201247355
0.003037	-0.125793	-0.165546	-4159.360904458491	-0.354463	-0.349234	-0.35422857078392683	-0.34899938926544755	-0.36132156985033687	-0.3560938428739174
0.003039	-0.126083	-0.165723	-4168.951478458491	-0.360207	-0.354966	-0.3599724164018287	-0.35473123476381135	-0.36706541546823873	-0.3618256883722812
0.003040	-0.126389	-0.165887	-4179.046819458491	-0.365957	-0.360703	-0.36572233921077957	-0.36046815751299327	-0.3728153382771896	-0.3675626111214631
0.003041	-0.126770	-0.166125	-4191.665995458491	-0.371715	-0.366445	-0.3714802620197305	-0.36621008026217516	-0.37857326108614053	-0.373304533870645
0.003042	-0.127014	-0.166321	-4199.742268458491	-0.377480	-0.372200	-0.3772451848286814	-0.37196500301135704	-0.38433818389509145	-0.3790594566198269
0.003044	-0.127228	-0.166455	-4206.809007458491	-0.383249	-0.377960	-0.3830140304465833	-0.3777248485097209	-0.3901070295129933	-0.3848193021181907
0.003045	-0.127686	-0.166602	-4221.952018458491	-0.389024	-0.383716	-0.38878895325553414	-0.3834807712589028	-0.3958819523219442	-0.3905752248673726
0.003046	-0.127930	-0.166840	-4230.028291458491	-0.394806	-0.389488	-0.39457087606448504	-0.3892526940080847	-0.4016638751308951	-0.39634714761655454
0.003047	-0.128174	-0.166974	-4238.104564458491	-0.400594	-0.395266	-0.400358798873436	-0.3950306167572666	-0.40745179793984604	-0.4021250703657364
0.003049	-0.128540	-0.167102	-4250.218973458491	-0.406386	-0.401042	-0.40615064449133786	-0.40080646225563044	-0.4132436435577479	-0.40790091586410027
0.003050	-0.128891	-0.167236	-4261.828615458491	-0.412183	-0.406825	-0.41194756730028875	-0.4065893850048123	-0.4190405663666988	-0.4136838386132821
0.003051	-0.129120	-0.167474	-4269.400121458491	-0.417986	-0.412619	-0.4177504901092397	-0.41238330775399423	-0.42484348917564974	-0.41947776136246406
0.003052	-0.129379	-0.167529	-4277.981161458491	-0.423794	-0.418415	-0.4235584129181906	-0.4181792305031761	-0.4306514119846006	-0.42527368411164596
0.003054	-0.129745	-0.167688	-4290.095570458491	-0.429606	-0.424212	-0.4293702585360924	-0.4239760760015399	-0.43646325760250243	-0.43107052961000975
0.003055	-0.130051	-0.167865	-4300.190911458491	-0.435424	-0.430018	-0.4351881813450433	-0.42978199875072187	-0.4422811804114533	-0.4368764523591917
0.003056	-0.130325	-0.167969	-4309.276718458491	-0.441246	-0.435828	-0.4410101041539943	-0.4355919214999037	-0.4481031032204043	-0.44268637510837355
0.003057	-0.130585	-0.168091	-4317.857758458491	-0.447072	-0.441644	-0.44683602696294517	-0.44140784424908563	-0.4539290260293552	-0.44850229785755547
0.003059	-0.130966	-0.168243	-4330.476934458491	-0.452903	-0.447459	-0.452666872580847	-0.44722268974744944	-0.459759871647257	-0.4543171433559193
0.003060	-0.131256	-0.168347	-4340.067508458491	-0.458738	-0.453282	-0.45850179538979785	-0.4530456124966314	-0.4655947944562079	-0.4601400661051012
0.003061	-0.131546	-0.168475	-4349.658082458491	-0.464578	-0.459109	-0.4643417181987488	-0.4588725352458133	-0.47143471726515884	-0.4659669888542831
0.003062	-0.131897	-0.168567	-4361.267725458491	-0.470421	-0.464938	-0.4701846410076997	-0.4647014579949952	-0.4772776400741097	-0.471795911603465
0.003064	-0.132126	-0.168719	-4368.839230458491	-0.476268	-0.470775	-0.4760314866256016	-0.470538303493359	-0.4831244856920116	-0.47763275710182884
0.003065	-0.132477	-0.168750	-4380.448872458491	-0.482117	-0.476610	-0.48188040943455246	-0.47637322624254086	-0.4889734085009625	-0.4834676798510107
0.003066	-0.132797	-0.168854	-4391.048981458491	-0.487970	-0.482450	-0.4877333322435034	-0.4822131489917228	-0.49482633130991344	-0.4893076026001926
0.003067	-0.133072	-0.168994	-4400.134787458491	-0.493827	-0.488295	-0.4935902550524543	-0.4880580717409047	-0.5006832541188644	-0.49515252534937454
0.003069	-0.133377	-0.169067	-4410.230129458491	-0.499687	-0.494143	-0.4994501006703561	-0.4939059172392685	-0.5065430997367661	-0.5010003708477384
0.003070	-0.133698	-0.169159	-4420.830237458491	-0.505550	-0.499992	-0.5053130234793071	-0.49975483998845044	-0.5124060225457171	-0.5068492935969202
0.003071	-0.133972	-0.169214	-4429.916044458491	-0.511415	-0.505846	-0.5111779462882579	-0.5056087627376323	-0.5182709453546679	-0.5127032163461022
0.003072	-0.134277	-0.169287	-4440.011385458491	-0.517283	-0.511701	-0.517045869097209	-0.5114636854868142	-0.524138868163619	-0.518558139095284
0.003074	-0.134598	-0.169385	-4450.611493458491	-0.523154	-0.517559	-0.5229167147151107	-0.5173215309851781	-0.5300097137815207	-0.5244159845936479
0.003075	-0.134918	-0.169464	-4461.211601458491	-0.529028	-0.523419	-0.5287906375240616	-0.52318145373436	-0.5358836365904717	-0.5302759073428298
0.003076	-0.135223	-0.169562	-4471.306942458491	-0.534904	-0.529283	-0.5346665603330125	-0.5290453764835418	-0.5417595593994226	-0.5361398300920116
0.003077	-0.135498	-0.169586	-4480.392749458491	-0.540783	-0.535150	-0.5405454831419635	-0.5349122992327238	-0.5476384822083735	-0.5420067528411936
0.003079	-0.135834	-0.169666	-4491.497624458491	-0.546664	-0.541017	-0.5464263287598653	-0.5407791447310876	-0.5535193278262753	-0.5478735983395574
0.003080	-0.136047	-0.169775	-4498.564363458491	-0.552547	-0.546892	-0.5523092515688162	-0.5466540674802696	-0.5594022506352262	-0.5537485210887394
0.003081	-0.136383	-0.169763	-4509.669238458491	-0.558432	-0.552762	-0.5581941743777671	-0.5525239902294514	-0.5652871734441771	-0.5596184438379213
0.003082	-0.136688	-0.169751	-4519.764579458491	-0.564316	-0.558634	-0.5640780971867181	-0.5583959129786332	-0.5711710962531281	-0.565490366587103
0.003084	-0.137054	-0.169867	-4531.878988458491	-0.570203	-0.564506	-0.5699649428046198	-0.5642677584769971	-0.5770579418710299	-0.5713622120854669
0.003085	-0.137314	-0.169879	-4540.460028458491	-0.576091	-0.570383	-0.5758528656135707	-0.570144681226179	-0.5829458646799808	-0.5772391348346488
0.003086	-0.137665	-0.169885	-4552.069670458491	-0.581980	-0.576257	-0.5817417884225217	-0.576018603975361	-0.5888347874889317	-0.5831130575838308
0.003087	-0.138000	-0.169952	-4563.174545458491	-0.587870	-0.582133	-0.5876317112314726	-0.5818945267245429	-0.5947247102978827	-0.5889889803330127
0.003089	-0.138229	-0.169952	-4570.746051458491	-0.593760	-0.588014	-0.5935215568493744	-0.5877753722229067	-0.6006145559157844	-0.5948698258313765
0.003090	-0.138519	-0.169916	-4580.336625458491	-0.599650	-0.593892	-0.5994114796583253	-0.5936532949720885	-0.6065044787247353	-0.6007477485805583
0.003091	-0.138885	-0.169965	-4592.451034458491	-0.605541	-0.599768	-0.6053024024672762	-0.5995292177212704	-0.6123954015336862	-0.6066236713297403
0.003092	-0.139099	-0.169958	-4599.517773458491	-0.611432	-0.605649	-0.6111933252762272	-0.6054101404704524	-0.6182863243426372	-0.6125045940789222
0.003094	-0.139389	-0.169873	-4609.108347458491	-0.617320	-0.611526	-0.617081170894129	-0.6112869859688161	-0.624174169960539	-0.618381439577286
0.003095	-0.139725	-0.169873	-4620.213222458491	-0.623208	-0.617400	-0.6229690937030798	-0.617160908717998	-0.6300620927694899	-0.6242553623264678
0.003096	-0.140030	-0.169904	-4630.308563458491	-0.629096	-0.623275	-0.6288570165120307	-0.62303583146718	-0.6359500155784408	-0.6301302850756498
0.003097	-0.140350	-0.169794	-4640.908671458491	-0.634982	-0.629147	-0.6347429393209818	-0.6289077542163619	-0.6418359383873918	-0.6360022078248317
0.003099	-0.140656	-0.169775	-4651.004012458491	-0.640866	-0.635019	-0.6406267849388836	-0.6347795997147258	-0.6477197840052936	-0.6418740533231956
0.003100	-0.140976	-0.169763	-4661.604120458491	-0.646750	-0.640890	-0.6465107077478345	-0.6406505224639075	-0.6536037068142445	-0.6477449760723774
0.003101	-0.141235	-0.169690	-4670.185160458491	-0.652631	-0.646760	-0.6523916305567853	-0.6465204452130895	-0.6594846296231953	-0.6536148988215593
0.003102	-0.141495	-0.169550	-4678.766200458491	-0.658509	-0.652627	-0.6582695533657363	-0.6523873679622714	-0.6653625524321464	-0.6594818215707412
0.003104	-0.141907	-0.169531	-4692.394910458491	-0.664385	-0.658486	-0.6641453989836381	-0.6582462134606353	-0.6712383980500481	-0.6653406670691051
0.003105	-0.142197	-0.169495	-4701.985484458491	-0.670259	-0.664348	-0.670019321792589	-0.6641081362098172	-0.6771123208589991	-0.6712025898182871
0.003106	-0.142410	-0.169373	-4709.052223458491	-0.676130	-0.670210	-0.6758902446015399	-0.669970058958999	-0.6829832436679499	-0.6770645125674688
0.003107	-0.142792	-0.169293	-4721.671399458491	-0.681997	-0.676062	-0.6817571674104909	-0.675821981708181	-0.6888501664769009	-0.6829164353166508
0.003109	-0.143066	-0.169202	-4730.757206458491	-0.687862	-0.681915	-0.6876220130283927	-0.6816748272065448	-0.6947150120948027	-0.6887692808150147
0.003110	-0.143387	-0.169141	-4741.357314458491	-0.693724	-0.687764	-0.6934839358373436	-0.6875237499557267	-0.7005769349037536	-0.6946182035641966
0.003111	-0.143677	-0.168964	-4750.947888458491	-0.699581	-0.693608	-0.6993408586462945	-0.6933676727049086	-0.7064338577127045	-0.7004621263133785
0.003112	-0.144073	-0.168848	-4764.071832458491	-0.705434	-0.699444	-0.7051937814552455	-0.6992035954540904	-0.7122867805216555	-0.7062980490625602
0.003114	-0.144302	-0.168781	-4771.643337458491	-0.711283	-0.705284	-0.7110426270731472	-0.7050434409524543	-0.7181356261395573	-0.7121378945609241
0.003115	-0.144608	-0.168591	-4781.738678458491	-0.717126	-0.711115	-0.7168855498820982	-0.7108743637016363	-0.7239785489485082	-0.7179688173101061
0.003116	-0.144928	-0.168378	-4792.338786458491	-0.722963	-0.716938	-0.7227224726910491	-0.7166972864508181	-0.7298154717574591	-0.7237917400592879
0.003117	-0.145142	-0.168225	-4799.405525458491	-0.728793	-0.722760	-0.7285523955000001	-0.7225192092	-0.7356453945664101	-0.7296136628084698
0.003119	-0.145508	-0.168073	-4811.519934458491	-0.734618	-0.728570	-0.7343772411179018	-0.7283290546983638	-0.7414702401843118	-0.7354235083068337
0.003120	-0.145813	-0.167847	-4821.615275458491	-0.740436	-0.734375	-0.7401951639268527	-0.7341339774475457	-0.7472881629932627	-0.7412284310560155
0.003121	-0.146149	-0.167651	-4832.720151458491	-0.746247	-0.740172	-0.7460060867358036	-0.7399309001967277	-0.7530990858022136	-0.7470253538051975
0.003122	-0.146347	-0.167468	-4839.282122458491	-0.752051	-0.745967	-0.7518100095447546	-0.7457258229459096	-0.7589030086111647	-0.7528202765543794
0.003124	-0.146729	-0.167151	-4851.901299458491	-0.757845	-0.751746	-0.7576038551626564	-0.7515046684442733	-0.7646968542290664	-0.7585991220527432
0.003125	-0.147064	-0.166980	-4863.006174458491	-0.763633	-0.757519	-0.7633917779716073	-0.7572775911934553	-0.7704847770380173	-0.7643720448019251
0.003126	-0.147324	-0.166736	-4871.587214458491	-0.769411	-0.763287	-0.7691697007805581	-0.7630455139426372	-0.7762626998469682	-0.770139967551107
0.003127	-0.147659	-0.166388	-4882.692089458491	-0.775179	-0.769041	-0.7749376235895091	-0.768799436691819	-0.7820306226559192	-0.7758938903002889
0.003129	-0.147934	-0.166125	-4891.777896458491	-0.780937	-0.774788	-0.780695469207411	-0.774546282190183	-0.787788468273821	-0.7816407357986528
0.003130	-0.148239	-0.165918	-4901.873237458491	-0.786687	-0.780525	-0.7864453920163619	-0.7802832049393648	-0.7935383910827719	-0.7873776585478346
0.003131	-0.148544	-0.165527	-4911.968578458491	-0.792424	-0.786249	-0.7921823148253128	-0.7860071276885466	-0.7992753138917228	-0.7931015812970165
0.003132	-0.148895	-0.165173	-4923.578220458491	-0.798149	-0.791960	-0.7979072376342637	-0.7917180504377286	-0.8050002367006738	-0.7988125040461984
0.003134	-0.149155	-0.164813	-4932.159260458491	-0.803862	-0.797662	-0.8036200832521655	-0.7974198959360924	-0.8107130823185755	-0.8045143495445622
0.003135	-0.149506	-0.164496	-4943.768902458491	-0.809563	-0.803348	-0.8093210060611165	-0.8031058186852743	-0.8164140051275265	-0.8102002722937441
0.003136	-0.149719	-0.164050	-4950.835641458491	-0.815249	-0.809026	-0.8150069288700674	-0.8087837414344562	-0.8220999279364775	-0.815878195042926
0.003137	-0.150085	-0.163672	-4962.950050458491	-0.820922	-0.814683	-0.8206798516790184	-0.8144406641836381	-0.8277728507454284	-0.821535117792108
0.003139	-0.150299	-0.163220	-4970.016789458491	-0.826579	-0.820331	-0.82633669729692	-0.820088509682002	-0.8334296963633301	-0.8271829632904718
0.003140	-0.150650	-0.162756	-4981.626431458491	-0.832221	-0.825958	-0.831978620105871	-0.8257154324311838	-0.839071619172281	-0.8328098860396537
0.003141	-0.151001	-0.162329	-4993.236073458491	-0.837847	-0.831570	-0.837604542914822	-0.8313273551803658	-0.844697541981232	-0.8384218087888357
0.003142	-0.151306	-0.161884	-5003.331414458491	-0.843457	-0.837167	-0.8432144657237729	-0.8369242779295476	-0.8503074647901829	-0.8440187315380174
0.003144	-0.151566	-0.161328	-5011.912454458491	-0.849049	-0.842748	-0.8488063113416747	-0.8425051234279115	-0.8558993104080848	-0.8495995770363813
0.003145	-0.151962	-0.160760	-5025.036397458491	-0.854621	-0.848304	-0.8543782341506255	-0.8480610461770933	-0.8614712332170356	-0.8551554997855632
0.003146	-0.152176	-0.160181	-5032.1031364584915	-0.860172	-0.853846	-0.8599291569595766	-0.8536029689262753	-0.8670221560259866	-0.8606974225347451
0.003147	-0.152466	-0.159509	-5041.693710458491	-0.865701	-0.859363	-0.8654580797685275	-0.8591198916754572	-0.8725510788349375	-0.866214345283927
0.003149	-0.152740	-0.158789	-5050.779517458491	-0.871204	-0.864855	-0.8709609253864292	-0.864611737173821	-0.8780539244528393	-0.8717061907822908
0.003150	-0.153107	-0.158044	-5062.8939264584915	-0.876682	-0.870317	-0.8764388481953801	-0.8700736599230029	-0.8835318472617901	-0.8771681135314727
0.003151	-0.153351	-0.157172	-5070.970199458491	-0.882129	-0.875754	-0.8818857710043312	-0.8755105826721848	-0.8889787700707412	-0.8826050362806547
0.003152	-0.153687	-0.156305	-5082.075074458491	-0.887547	-0.881158	-0.887303693813282	-0.8809145054213667	-0.894396692879692	-0.8880089590298366
0.003154	-0.154007	-0.155426	-5092.675182458491	-0.892934	-0.886532	-0.8926905394311838	-0.8862883509197305	-0.8997835384975938	-0.8933828045282003
0.003155	-0.154312	-0.154523	-5102.770523458491	-0.898289	-0.891875	-0.8980454622401347	-0.8916312736689124	-0.9051384613065447	-0.8987257272773822
0.003156	-0.154617	-0.153577	-5112.865864458491	-0.903612	-0.897184	-0.9033683850490857	-0.8969401964180943	-0.9104613841154957	-0.9040346500265641
0.003157	-0.154907	-0.152496	-5122.456438458491	-0.908897	-0.902458	-0.9086533078580366	-0.9022141191672762	-0.9157463069244466	-0.9093085727757461
0.003159	-0.155228	-0.151440	-5133.056546458491	-0.914145	-0.907693	-0.9139011534759384	-0.9074489646656401	-0.9209941525423484	-0.9145434182741099
0.003160	-0.155487	-0.150208	-5141.637586458491	-0.919350	-0.912887	-0.9191060762848893	-0.9126428874148219	-0.9261990753512993	-0.9197373410232917
0.003161	-0.155807	-0.148718	-5152.237694458491	-0.924503	-0.918026	-0.9242589990938402	-0.9177818101640038	-0.9313519981602503	-0.9248762637724737
0.003162	-0.156219	-0.146954	-5165.8664054584915	-0.929592	-0.923098	-0.9293479219027911	-0.9228537329131857	-0.9364409209692012	-0.9299481865216556
0.003164	-0.156448	-0.144354	-5173.437910458491	-0.934596	-0.928092	-0.9343517675206929	-0.9278475784115496	-0.941444766587103	-0.9349420320200195
0.003165	-0.156738	-0.141785	-5183.028484458491	-0.939511	-0.932995	-0.9392666903296438	-0.9327505011607315	-0.9463596893960539	-0.9398449547692014
0.003166	-0.157104	-0.139417	-5195.142893458491	-0.944344	-0.937813	-0.9440996131385948	-0.9375684239099134	-0.9511926122050048	-0.9446628775183832
0.003167	-0.157333	-0.137195	-5202.714399458491	-0.949099	-0.942559	-0.9488545359475458	-0.9423143466590953	-0.9559475350139558	-0.9494088002675651
0.003169	-0.157684	-0.134930	-5214.324041458491	-0.953776	-0.947221	-0.9535313815654475	-0.9469761921574591	-0.9606243806318575	-0.9540706457659289
0.003170	-0.157974	-0.132599	-5223.914615458491	-0.958372	-0.951805	-0.9581273043743984	-0.951560114906641	-0.9652203034408084	-0.9586545685151109
0.003171	-0.158264	-0.130286	-5233.505189458491	-0.962887	-0.956308	-0.9626422271833495	-0.9560630376558229	-0.9697352262497595	-0.9631574912642927
0.003172	-0.158524	-0.127863	-5242.086229458491	-0.967319	-0.960729	-0.9670741499923003	-0.9604839604050048	-0.9741671490587104	-0.9675784140134747
0.003174	-0.158936	-0.125482	-5255.714940458491	-0.971668	-0.965061	-0.9714229956102021	-0.9648158059033686	-0.9785159946766121	-0.9719102595118384
0.003175	-0.159241	-0.123053	-5265.810281458491	-0.975933	-0.969313	-0.975687918419153	-0.9690677286525505	-0.9827809174855631	-0.9761621822610204
0.003176	-0.159592	-0.120630	-5277.419923458491	-0.980114	-0.973480	-0.979868841228104	-0.9732346514017325	-0.9869618402945141	-0.9803291050102023
0.003177	-0.159775	-0.118164	-5283.477127458491	-0.984209	-0.977567	-0.9839637640370549	-0.9773215741509143	-0.9910567631034649	-0.9844160277593841
0.003179	-0.160110	-0.115680	-5294.582003458491	-0.988219	-0.981563	-0.9879736096549566	-0.9813174196492781	-0.9950666087213667	-0.9884118732577479
0.003180	-0.160416	-0.113141	-5304.6773444584915	-0.992140	-0.985472	-0.9918945324639076	-0.9852263423984601	-0.9989875315303176	-0.9923207960069299
0.003181	-0.160721	-0.110602	-5314.772685458491	-0.995974	-0.989293	-0.9957284552728586	-0.989047265147642	-1.0028214543392686	-0.9961417187561118
0.003182	-0.161072	-0.108081	-5326.382327458491	-0.999720	-0.993025	-0.9994743780818095	-0.992779187896824	-1.0065673771482195	-0.9998736415052938
0.003184	-0.161316	-0.105664	-5334.458600458491	-1.003382	-0.996676	-1.0031362236997112	-0.9964300333951877	-1.0102292227661214	-1.0035244870036575
0.003185	-0.161606	-0.103101	-5344.049174458491	-1.006956	-1.000238	-1.006710146508662	-0.9999919561443695	-1.0138031455750722	-1.0070864097528394
0.003186	-0.161972	-0.100616	-5356.163583458491	-1.010444	-1.003711	-1.010198069317613	-1.0034648788935514	-1.017291068384023	-1.0105593325020212
0.003187	-0.162308	-0.098224	-5367.268458458491	-1.013848	-1.007101	-1.013601992126564	-1.0068548016427334	-1.0206949911929741	-1.0139492552512033
