Repository: pietracorvo/HystAPI

# Example data

The example data in this folder is from measurements performed during my physics bachelor.

The material is **FeSi3** (iron with 3% silicon), aka 'electrical steel', the standard material for ring cores in trafos. 

Four of the five samples where treated with high pressure torison (HPT, 20 rotations at 20GPa), to achieve nanocristallisation of the grains, which has a huge impact on the magnetic properties of the material. The HPT deformation was done at 77K (under liquid nitrogen) and at 293K (at room temperature). Afterwards some samples were heat treated at a temperature of 493K (for two hours) to anneal defects from the deformation process.

The five samples are:

File: testData/FeSi3_LN/G4_748V_100Hz_800000Fs0.txt (part 10 of 57)
--------------------------
t	U1	U2	H	Braw	Jraw	B_drift	 J_drift	B_corr	J_corr
0.003219	0.218292	-0.001154	7221.516121148003	1.124638	1.115564	1.1252013606118327	1.1161272151452382	1.1173940747493987	1.108321207165873
0.003220	0.218124	-0.001178	7215.963683148004	1.124597	1.115530	1.1251605356228958	1.116093390111111	1.1173532497604617	1.1082873821317458
0.003221	0.218033	-0.001227	7212.9350811480035	1.124555	1.115491	1.1251187106339586	1.1160545650769842	1.1173114247715246	1.108248557097619
0.003222	0.217819	-0.001160	7205.868342148004	1.124514	1.115460	1.1250778856450216	1.116023740042857	1.1172705997825876	1.1082177320634918
0.003224	0.217636	-0.001202	7199.811138148003	1.124473	1.115426	1.1250372356671476	1.1159900899746031	1.1172299498047136	1.108184081995238
0.003225	0.217545	-0.001184	7196.782535148002	1.124432	1.115388	1.1249964106782109	1.1159522649404763	1.117189124815777	1.1081462569611111
0.003226	0.217392	-0.001190	7191.734865148002	1.124391	1.115354	1.1249555856892737	1.115918439906349	1.1171482998268396	1.108112431926984
0.003227	0.217239	-0.001184	7186.687194148002	1.124349	1.115319	1.1249137607003368	1.1158836148722222	1.117106474837903	1.108077606892857
0.003229	0.217102	-0.001202	7182.144291148003	1.124308	1.115283	1.1248731107224628	1.1158479648039683	1.117065824860029	1.1080419568246032
0.003230	0.216949	-0.001166	7177.096620148002	1.124267	1.115249	1.1248322857335256	1.1158141397698411	1.1170249998710915	1.108008131790476
0.003231	0.216766	-0.001190	7171.0394161480035	1.124226	1.115215	1.1247914607445888	1.1157803147357144	1.116984174882155	1.1079743067563492
0.003232	0.216599	-0.001208	7165.486978148003	1.124184	1.115180	1.124749635755652	1.1157454897015873	1.1169423498932178	1.1079394817222221
0.003234	0.216431	-0.001233	7159.934540148002	1.124142	1.115145	1.1247079857777778	1.1157108396333333	1.1169006999153437	1.1079048316539681
0.003235	0.216370	-0.001178	7157.915472148003	1.124101	1.115106	1.1246671607888408	1.1156720145992063	1.1168598749264067	1.1078660066198411
0.003236	0.216080	-0.001196	7148.324898148003	1.124059	1.115077	1.1246253357999036	1.1156431895650794	1.1168180499374696	1.1078371815857142
0.003237	0.216003	-0.001233	7145.801063148003	1.124017	1.115037	1.1245835108109667	1.1156033645309524	1.116776224948533	1.1077973565515873
0.003239	0.215851	-0.001221	7140.753392148003	1.123974	1.115001	1.124540860833093	1.1155677144626983	1.116733574970659	1.1077617064833332
0.003240	0.215714	-0.001184	7136.210489148003	1.123933	1.114966	1.124500035844156	1.1155328894285714	1.116692749981722	1.1077268814492063
0.003241	0.215515	-0.001245	7129.6485171480035	1.123890	1.114931	1.1244572108552189	1.1154980643944443	1.1166499249927848	1.1076920564150792
0.003242	0.215378	-0.001208	7125.105614148002	1.123848	1.114895	1.1244153858662818	1.1154622393603175	1.1166081000038477	1.1076562313809524
0.003244	0.215225	-0.001184	7120.057943148004	1.123807	1.114860	1.124374735888408	1.1154275892920635	1.1165674500259741	1.1076215813126984
0.003245	0.215042	-0.001208	7114.000739148003	1.123765	1.114826	1.1243329108994708	1.1153937642579366	1.116525625037037	1.1075877562785714
0.003246	0.214874	-0.001245	7108.448301148002	1.123722	1.114790	1.124290085910534	1.1153579392238095	1.1164828000481002	1.1075519312444444
0.003247	0.214783	-0.001196	7105.419699148002	1.123681	1.114752	1.1242492609215968	1.1153201141896825	1.1164419750591628	1.1075141062103173
0.003249	0.214569	-0.001208	7098.352960148002	1.123639	1.114719	1.124207610943723	1.1152874641214285	1.116400325081289	1.1074814561420634
0.003250	0.214508	-0.001221	7096.333892148003	1.123596	1.114679	1.124164785954786	1.1152476390873016	1.1163575000923522	1.1074416311079365
0.003251	0.214371	-0.001221	7091.790988148003	1.123554	1.114643	1.124122960965849	1.1152118140531746	1.1163156751034151	1.1074058060738095
0.003252	0.214142	-0.001196	7084.219483148003	1.123512	1.114610	1.124081135976912	1.1151789890190478	1.116273850114478	1.1073729810396826
0.003254	0.214005	-0.001239	7079.676579148003	1.123470	1.114574	1.124039485999038	1.1151433389507936	1.1162322001366038	1.1073373309714285
0.003255	0.213928	-0.001233	7077.152744148003	1.123427	1.114534	1.1239966610101009	1.1151035139166665	1.116189375147667	1.1072975059373014
0.003256	0.213699	-0.001178	7069.581238148003	1.123386	1.114502	1.1239558360211641	1.1150716888825398	1.11614855015873	1.1072656809031747
0.003257	0.213547	-0.001215	7064.533568148003	1.123344	1.114467	1.123914011032227	1.1150368638484127	1.116106725169793	1.1072308558690476
0.003259	0.213394	-0.001221	7059.485897148003	1.123302	1.114431	1.123872361054353	1.1150012137801586	1.1160650751919192	1.1071952058007934
0.003260	0.213287	-0.001178	7055.952528148004	1.123261	1.114394	1.123831536065416	1.1149643887460319	1.1160242502029822	1.1071583807666667
0.003261	0.213104	-0.001202	7049.895323148003	1.123219	1.114360	1.123789711076479	1.1149305637119047	1.1159824252140451	1.1071245557325395
0.003262	0.212982	-0.001239	7045.8571871480035	1.123176	1.114323	1.1237468860875421	1.1148937386777777	1.1159396002251083	1.1070877306984126
0.003264	0.212845	-0.001215	7041.314283148004	1.123134	1.114286	1.1237052361096682	1.114857088609524	1.1158979502472341	1.1070510806301588
0.003265	0.212677	-0.001202	7035.761846148003	1.123092	1.114251	1.123663411120731	1.1148222635753968	1.115856125258297	1.1070162555960317
0.003266	0.212479	-0.001233	7029.199874148004	1.123050	1.114217	1.1236215861317942	1.1147884385412699	1.1158143002693603	1.1069824305619047
0.003267	0.212372	-0.001227	7025.666505148003	1.123007	1.114179	1.1235787611428572	1.114750613507143	1.115771475280423	1.1069446055277778
0.003269	0.212173	-0.001184	7019.104533148004	1.122966	1.114146	1.1235381111649831	1.114717963438889	1.115730825302549	1.106911955459524
0.003270	0.212036	-0.001215	7014.561630148002	1.122924	1.114109	1.1234962861760462	1.114681138404762	1.1156890003136124	1.1068751304253968
0.003271	0.211884	-0.001270	7009.513959148004	1.122880	1.114072	1.1234524611871093	1.114644313370635	1.1156451753246754	1.1068383053912698
0.003272	0.211716	-0.001239	7003.9615221480035	1.122837	1.114036	1.1234096361981722	1.114608488336508	1.1156023503357382	1.1068024803571428
0.003274	0.211578	-0.001215	6999.418618148004	1.122795	1.113999	1.123367986220298	1.114571838268254	1.115560700357864	1.1067658302888888
0.003275	0.211426	-0.001263	6994.370948148004	1.122752	1.113963	1.1233251612313613	1.114536013234127	1.1155178753689272	1.106730005254762
0.003276	0.211288	-0.001208	6989.828044148004	1.122709	1.113926	1.1232823362424242	1.1144991882	1.1154750503799904	1.1066931802206348
0.003277	0.211151	-0.001239	6985.285141148002	1.122666	1.113889	1.1232395112534872	1.114462363165873	1.1154322253910531	1.1066563551865078
0.003279	0.210968	-0.001233	6979.227936148003	1.122624	1.113854	1.1231978612756133	1.114427713097619	1.1153905754131794	1.1066217051182539
0.003280	0.210892	-0.001245	6976.704101148003	1.122581	1.113814	1.1231550362866762	1.114387888063492	1.1153477504242422	1.106581880084127
0.003281	0.210678	-0.001208	6969.637362148003	1.122538	1.113780	1.1231122112977394	1.1143540630293651	1.1153049254353053	1.10654805505
0.003282	0.210526	-0.001263	6964.589692148003	1.122495	1.113743	1.1230693863088024	1.114317237995238	1.1152621004463685	1.1065112300158728
0.003284	0.210419	-0.001233	6961.056322148002	1.122452	1.113705	1.1230267363309283	1.114279587926984	1.1152194504684942	1.1064735799476189
0.003285	0.210236	-0.001208	6954.999118148004	1.122410	1.113670	1.1229849113419912	1.1142447628928571	1.1151776254795571	1.106438754913492
0.003286	0.210052	-0.001257	6948.941913148003	1.122367	1.113635	1.1229420863530541	1.11420993785873	1.1151348004906203	1.1064039298793649
0.003287	0.209946	-0.001270	6945.408544148004	1.122323	1.113595	1.1228982613641174	1.114170112824603	1.1150909755016833	1.106364104845238
0.003289	0.209778	-0.001233	6939.856106148003	1.122280	1.113560	1.1228556113862433	1.1141354627563493	1.1150483255238095	1.1063294547769842
0.003290	0.209641	-0.001202	6935.313203148004	1.122238	1.113523	1.1228137863973064	1.1140986377222222	1.1150065005348724	1.106292629742857
0.003291	0.209473	-0.001233	6929.760765148003	1.122195	1.113488	1.1227709614083694	1.1140638126880953	1.1149636755459356	1.1062578047087301
0.003292	0.209351	-0.001257	6925.722629148004	1.122152	1.113450	1.1227281364194324	1.1140259876539682	1.1149208505569983	1.106219979674603
0.003294	0.209213	-0.001184	6921.179725148004	1.122111	1.113414	1.1226874864415586	1.113990337585714	1.1148802005791247	1.106184329606349
0.003295	0.208969	-0.001227	6913.103452148003	1.122068	1.113381	1.1226446614526215	1.1139575125515873	1.1148373755901875	1.106151504572222
0.003296	0.208893	-0.001282	6910.579617148003	1.122024	1.113340	1.1226008364636844	1.1139166875174604	1.1147935506012505	1.1061106795380953
0.003297	0.208725	-0.001239	6905.027179148003	1.121981	1.113304	1.1225580114747473	1.1138808624833334	1.1147507256123133	1.1060748545039683
0.003299	0.208557	-0.001227	6899.474742148002	1.121938	1.113268	1.1225153614968737	1.1138452124150793	1.1147080756344399	1.1060392044357141
0.003300	0.208374	-0.001270	6893.417537148003	1.121895	1.113233	1.1224725365079367	1.1138103873809524	1.1146652506455026	1.1060043794015872
0.003301	0.208282	-0.001233	6890.388935148003	1.121852	1.113193	1.1224297115189996	1.1137705623468255	1.1146224256565658	1.1059645543674603
0.003302	0.208099	-0.001257	6884.331730148004	1.121808	1.113157	1.1223858865300624	1.1137347373126985	1.1145786006676284	1.1059287293333333
0.003304	0.207993	-0.001288	6880.798361148003	1.121764	1.113117	1.1223422365521885	1.1136950872444444	1.1145349506897544	1.1058890792650793
0.003305	0.207825	-0.001257	6875.2459231480025	1.121720	1.113081	1.1222984115632517	1.1136592622103174	1.1144911257008179	1.1058532542309523
0.003306	0.207703	-0.001221	6871.207787148003	1.121677	1.113043	1.1222555865743147	1.1136214371761906	1.1144483007118806	1.1058154291968254
0.003307	0.207443	-0.001318	6862.626747148002	1.121632	1.113009	1.1222107615853776	1.1135876121420634	1.1144034757229435	1.1057816041626982
0.003309	0.207413	-0.001294	6861.617213148003	1.121587	1.112965	1.1221661116075035	1.1135439620738095	1.1143588257450694	1.1057379540944443
0.003310	0.207184	-0.001239	6854.045707148003	1.121544	1.112931	1.1221232866185666	1.1135101370396825	1.1143160007561326	1.1057041290603173
0.003311	0.207031	-0.001294	6848.998037148003	1.121499	1.112893	1.1220784616296295	1.1134723120055554	1.1142711757671955	1.1056663040261903
0.003312	0.206894	-0.001306	6844.455133148003	1.121454	1.112854	1.1220336366406927	1.1134334869714286	1.1142263507782588	1.1056274789920635
0.003314	0.206772	-0.001257	6840.416997148002	1.121410	1.112815	1.1219899866628187	1.1133948369031748	1.1141827008003848	1.1055888289238096
0.003315	0.206512	-0.001282	6831.835957148003	1.121366	1.112781	1.1219461616738817	1.1133610118690476	1.1141388758114479	1.1055550038896824
0.003316	0.206467	-0.001306	6830.321656148002	1.121321	1.112738	1.1219013366849446	1.1133181868349207	1.1140940508225108	1.1055121788555555
0.003317	0.206284	-0.001257	6824.264451148003	1.121277	1.112702	1.1218575116960077	1.1132823618007937	1.1140502258335738	1.1054763538214285
0.003319	0.206177	-0.001263	6820.731082148002	1.121233	1.112663	1.1218138617181337	1.1132437117325396	1.1140065758556998	1.1054377037531744
0.003320	0.205948	-0.001270	6813.159576148002	1.121189	1.112628	1.1217700367291967	1.1132088866984127	1.1139627508667629	1.1054028787190475
0.003321	0.205826	-0.001282	6809.121440148003	1.121145	1.112589	1.1217262117402598	1.1131700616642857	1.113918925877826	1.1053640536849205
0.003322	0.205673	-0.001251	6804.073769148003	1.121102	1.112552	1.1216833867513227	1.1131332366301587	1.1138761008888887	1.1053272286507936
0.003324	0.205551	-0.001233	6800.035633148003	1.121059	1.112514	1.1216407367734489	1.1130955865619048	1.1138334509110148	1.1052895785825396
0.003325	0.205353	-0.001282	6793.473661148002	1.121015	1.112478	1.121596911784512	1.1130597615277777	1.1137896259220779	1.1052537535484126
0.003326	0.205231	-0.001251	6789.435525148003	1.120971	1.112439	1.1215530867955747	1.1130209364936507	1.113745800933141	1.1052149285142856
0.003327	0.205063	-0.001276	6783.883087148002	1.120927	1.112402	1.1215092618066378	1.1129841114595238	1.113701975944204	1.1051781034801587
0.003329	0.204926	-0.001288	6779.340184148003	1.120882	1.112363	1.1214646118287637	1.11294546139127	1.1136573259663298	1.1051394534119048
0.003330	0.204742	-0.001294	6773.2829791480035	1.120838	1.112326	1.121420786839827	1.1129086363571428	1.1136135009773929	1.1051026283777776
0.003331	0.204651	-0.001257	6770.254377148003	1.120794	1.112286	1.12137696185089	1.112868811323016	1.113569675988456	1.105062803343651
0.003332	0.204437	-0.001300	6763.187638148003	1.120749	1.112250	1.1213321368619529	1.1128329862888888	1.1135248509995188	1.1050269783095237
0.003334	0.204315	-0.001276	6759.149502148002	1.120704	1.112211	1.1212874868840788	1.112794336220635	1.1134802010216447	1.1049883282412698
0.003335	0.204163	-0.001276	6754.101831148004	1.120660	1.112173	1.1212436618951418	1.112756511186508	1.1134363760327077	1.104950503207143
0.003336	0.204041	-0.001306	6750.063695148003	1.120615	1.112133	1.121198836906205	1.112716686152381	1.113391551043771	1.1049106781730158
0.003337	0.203857	-0.001324	6744.006490148004	1.120569	1.112095	1.121153011917268	1.112678861118254	1.1133457260548338	1.104872853138889
0.003339	0.203781	-0.001282	6741.482655148004	1.120525	1.112054	1.121109361939394	1.1126382110500002	1.1133020760769599	1.104832203070635
0.003340	0.203552	-0.001239	6733.9111491480035	1.120481	1.112020	1.121065536950457	1.112604386015873	1.113258251088023	1.1047983780365078
0.003341	0.203384	-0.001312	6728.358711148003	1.120436	1.111982	1.1210207119615199	1.1125665609817461	1.1132134260990858	1.104760553002381
0.003342	0.203262	-0.001300	6724.320575148004	1.120391	1.111942	1.120975886972583	1.112526735947619	1.1131686011101491	1.1047207279682538
0.003344	0.203125	-0.001288	6719.777672148002	1.120347	1.111903	1.120932236994709	1.112488085879365	1.1131249511322752	1.1046820779
0.003345	0.202972	-0.001282	6714.730001148004	1.120302	1.111864	1.120887412005772	1.112449260845238	1.113080126143338	1.104643252865873
0.003346	0.202835	-0.001300	6710.187098148002	1.120257	1.111825	1.120842587016835	1.112410435811111	1.113035301154401	1.104604427831746
0.003347	0.202667	-0.001288	6704.634660148004	1.120212	1.111788	1.120797762027898	1.1123736107769842	1.1129904761654639	1.104567602797619
0.003349	0.202545	-0.001288	6700.596524148003	1.120168	1.111748	1.1207541120500242	1.1123339607087301	1.1129468261875903	1.104527952729365
0.003350	0.202393	-0.001294	6695.548853148002	1.120123	1.111709	1.120709287061087	1.1122951356746031	1.1129020011986532	1.104489127695238
0.003351	0.202240	-0.001288	6690.501183148002	1.120079	1.111671	1.1206654620721501	1.1122573106404763	1.1128581762097163	1.1044513026611111
0.003352	0.202042	-0.001245	6683.939211148003	1.120035	1.111636	1.120621637083213	1.1122224856063492	1.1128143512207789	1.104416477626984
0.003354	0.201874	-0.001288	6678.386773148002	1.119991	1.111599	1.120577987105339	1.1121858355380951	1.112770701242905	1.10437982755873
0.003355	0.201752	-0.001276	6674.348637148003	1.119946	1.111559	1.1205331621164023	1.1121460105039682	1.1127258762539682	1.104340002524603
0.003356	0.201599	-0.001282	6669.300966148003	1.119901	1.111521	1.1204883371274652	1.1121081854698414	1.1126810512650311	1.1043021774904762
0.003357	0.201477	-0.001355	6665.262830148004	1.119855	1.111480	1.1204425121385282	1.1120673604357143	1.1126352262760943	1.1042613524563492
0.003359	0.201279	-0.001300	6658.700858148002	1.119810	1.111443	1.120397862160654	1.1120307103674603	1.1125905762982202	1.1042247023880951
0.003360	0.201157	-0.001276	6654.662722148003	1.119765	1.111403	1.120353037171717	1.1119908853333333	1.1125457513092831	1.1041848773539682
0.003361	0.201004	-0.001300	6649.615051148003	1.119720	1.111365	1.1203082121827803	1.1119530602992063	1.1125009263203465	1.1041470523198411
0.003362	0.200851	-0.001324	6644.567381148003	1.119675	1.111325	1.1202633871938432	1.1119132352650793	1.1124561013314094	1.1041072272857142
0.003364	0.200653	-0.001294	6638.005409148003	1.119630	1.111288	1.120218737215969	1.1118765851968255	1.1124114513535353	1.1040705772174604
0.003365	0.200516	-0.001324	6633.462506148004	1.119584	1.111248	1.120172912227032	1.1118367601626984	1.112365626364598	1.1040307521833332
0.003366	0.200378	-0.001318	6628.919602148004	1.119538	1.111208	1.120127087238095	1.1117969351285715	1.1123198013756612	1.1039909271492063
0.003367	0.200211	-0.001312	6623.367165148004	1.119493	1.111170	1.1200822622491584	1.1117591100944444	1.1122749763867246	1.1039531021150792
0.003369	0.200058	-0.001306	6618.319494148003	1.119447	1.111131	1.1200366122712844	1.1117204600261905	1.1122293264088503	1.1039144520468254
0.003370	0.199936	-0.001324	6614.281358148002	1.119402	1.111090	1.1199917872823473	1.1116796349920635	1.1121845014199132	1.1038736270126983
0.003371	0.199814	-0.001324	6610.243221148003	1.119356	1.111050	1.1199459622934103	1.1116398099579365	1.1121386764309764	1.1038338019785714
0.003372	0.199631	-0.001257	6604.186017148002	1.119312	1.111013	1.1199021373044733	1.1116029849238096	1.1120948514420395	1.1037969769444445
0.003374	0.199448	-0.001306	6598.128812148003	1.119267	1.110976	1.1198574873265994	1.1115663348555556	1.1120502014641653	1.1037603268761904
0.003375	0.199341	-0.001331	6594.595443148002	1.119221	1.110934	1.1198116623376624	1.1115245098214286	1.1120043764752285	1.1037185018420634
0.003376	0.199142	-0.001355	6588.033471148003	1.119174	1.110896	1.1197648373487252	1.1114866847873017	1.1119575514862912	1.1036806768079366
0.003377	0.198990	-0.001324	6582.985801148003	1.119128	1.110856	1.1197190123597882	1.1114468597531746	1.1119117264973544	1.1036408517738094
0.003379	0.198868	-0.001331	6578.947664148003	1.119082	1.110815	1.1196733623819144	1.1114062096849207	1.1118660765194806	1.1036002017055555
0.003380	0.198730	-0.001288	6574.404761148004	1.119037	1.110776	1.1196285373929775	1.1113673846507937	1.1118212515305435	1.1035613766714285
0.003381	0.198532	-0.001324	6567.842789148002	1.118991	1.110738	1.1195827124040405	1.1113295596166666	1.1117754265416067	1.1035235516373014
0.003382	0.198395	-0.001318	6563.299886148003	1.118945	1.110698	1.1195368874151035	1.1112897345825397	1.1117296015526694	1.1034837266031745
0.003384	0.198273	-0.001343	6559.261749148003	1.118899	1.110657	1.1194912374372294	1.1112490845142857	1.1116839515747956	1.1034430765349206
0.003385	0.198120	-0.001337	6554.214079148003	1.118853	1.110617	1.1194454124482927	1.1112092594801588	1.1116381265858588	1.1034032515007937
0.003386	0.198013	-0.001312	6550.680709148002	1.118807	1.110576	1.1193995874593556	1.1111684344460317	1.1115923015969216	1.1033624264666666
0.003387	0.197800	-0.001318	6543.613971148003	1.118761	1.110538	1.1193537624704184	1.111130609411905	1.1115464766079843	1.1033246014325397
0.003389	0.197617	-0.001379	6537.556766148004	1.118714	1.110499	1.1193071124925444	1.1110919593436508	1.1114998266301104	1.1032859513642856
0.003390	0.197449	-0.001306	6532.004328148003	1.118668	1.110460	1.1192612875036074	1.1110531343095238	1.1114540016411736	1.1032471263301586
0.003391	0.197357	-0.001373	6528.975726148003	1.118621	1.110417	1.1192144625146705	1.111010309275397	1.1114071766522367	1.1032043012960318
0.003392	0.197220	-0.001312	6524.432823148003	1.118575	1.110377	1.1191686375257337	1.1109704842412698	1.1113613516632999	1.1031644762619046
0.003394	0.197021	-0.001300	6517.870851148004	1.118530	1.110340	1.1191239875478596	1.110933834173016	1.1113167016854257	1.1031278261936508
0.003395	0.196930	-0.001343	6514.842249148003	1.118484	1.110297	1.1190781625589226	1.110891009138889	1.1112708766964885	1.103085001159524
0.003396	0.196747	-0.001331	6508.785044148002	1.118437	1.110259	1.1190313375699854	1.110853184104762	1.1112240517075516	1.1030471761253968
0.003397	0.196609	-0.001343	6504.242141148003	1.118391	1.110218	1.1189855125810484	1.110812359070635	1.1111782267186143	1.1030063510912698
0.003399	0.196442	-0.001318	6498.689703148002	1.118345	1.110179	1.1189398626031746	1.110773709002381	1.1111325767407405	1.102967701023016
0.003400	0.196304	-0.001373	6494.1468001480025	1.118298	1.110138	1.1188930376142376	1.110732883968254	1.1110857517518036	1.1029268759888888
0.003401	0.196106	-0.001331	6487.584828148003	1.118252	1.110099	1.1188472126253006	1.110694058934127	1.1110399267628668	1.1028880509547618
0.003402	0.195953	-0.001331	6482.537157148003	1.118205	1.110059	1.1188003876363635	1.1106542338999998	1.1109931017739294	1.1028482259206347
0.003404	0.195847	-0.001355	6479.003788148002	1.118158	1.110017	1.1187537376584897	1.110612583831746	1.110946451796056	1.1028065758523808
0.003405	0.195648	-0.001373	6472.4418161480025	1.118111	1.109978	1.1187069126695528	1.110573758797619	1.110899626807119	1.1027677508182538
0.003406	0.195511	-0.001324	6467.898913148003	1.118065	1.109937	1.1186610876806158	1.110532933763492	1.1108538018181817	1.1027269257841268
0.003407	0.195404	-0.001349	6464.365544148002	1.118018	1.109895	1.1186142626916786	1.1104911087293652	1.1108069768292448	1.10268510075
0.003409	0.195251	-0.001331	6459.317873148004	1.117972	1.109855	1.1185686127138046	1.1104514586611112	1.1107613268513705	1.102645450681746
0.003410	0.195038	-0.001379	6452.251134148002	1.117924	1.109817	1.1185207877248677	1.110413633626984	1.110713501862434	1.102607625647619
0.003411	0.194931	-0.001355	6448.717765148003	1.117877	1.109774	1.1184739627359308	1.1103708085928572	1.110666676873497	1.102564800613492
0.003412	0.194794	-0.001367	6444.174862148004	1.117830	1.109732	1.1184271377469939	1.11032898355873	1.11061985188456	1.1025229755793649
0.003414	0.194580	-0.001343	6437.108123148002	1.117783	1.109695	1.1183804877691197	1.1102923334904762	1.1105732019066856	1.102486325511111
0.003415	0.194473	-0.001324	6433.574753148003	1.117737	1.109653	1.1183346627801827	1.1102505084563492	1.1105273769177488	1.102444500476984
0.003416	0.194336	-0.001343	6429.031850148003	1.117691	1.109613	1.1182888377912459	1.1102106834222223	1.110481551928812	1.1024046754428571
0.003417	0.194168	-0.001318	6423.479412148003	1.117645	1.109573	1.1182430128023089	1.1101708583880951	1.1104357269398748	1.10236485040873
0.003419	0.193985	-0.001349	6417.422208148004	1.117598	1.109534	1.118196362824435	1.1101322083198413	1.1103890769620008	1.1023262003404761
0.003420	0.193878	-0.001379	6413.888838148003	1.117551	1.109491	1.1181495378354978	1.1100893832857144	1.110342251973064	1.1022833753063492
0.003421	0.193756	-0.001373	6409.850702148004	1.117503	1.109449	1.1181017128465607	1.1100475582515872	1.1102944269841268	1.102241550272222
0.003422	0.193497	-0.001337	6401.269662148003	1.117456	1.109413	1.118054887857624	1.1100117332174604	1.11024760199519	1.1022057252380952
0.003424	0.193390	-0.001385	6397.736293148004	1.117409	1.109370	1.11800823787975	1.1099690831492064	1.110200952017316	1.1021630751698412
0.003425	0.193253	-0.001367	6393.193389148002	1.117362	1.109328	1.1179614128908129	1.1099272581150794	1.110154127028379	1.1021212501357143
0.003426	0.193085	-0.001331	6387.640952148004	1.117315	1.109288	1.117914587901876	1.1098874330809525	1.110107302039442	1.1020814251015874
0.003427	0.192947	-0.001379	6383.098048148004	1.117267	1.109247	1.1178667629129388	1.1098466080468254	1.110059477050505	1.1020406000674603
0.003429	0.192780	-0.001367	6377.545611148003	1.117220	1.109206	1.1178201129350651	1.1098059579785713	1.110012827072631	1.1019999499992061
0.003430	0.192627	-0.001379	6372.497940148003	1.117172	1.109165	1.117772287946128	1.1097651329444445	1.109965002083694	1.1019591249650793
0.003431	0.192535	-0.001337	6369.469338148003	1.117126	1.109122	1.117726462957191	1.1097223079103173	1.1099191770947572	1.1019162999309522
0.003432	0.192337	-0.001361	6362.907366148003	1.117079	1.109083	1.1176796379682539	1.1096834828761906	1.1098723521058198	1.1018774748968254
0.003434	0.192184	-0.001379	6357.859696148003	1.117031	1.109042	1.11763198799038	1.1096428328079366	1.1098247021279461	1.1018368248285715
0.003435	0.191986	-0.001392	6351.297724148002	1.116983	1.109002	1.1175841630014431	1.1096030077738095	1.109776877139009	1.1017969997944443
0.003436	0.191895	-0.001379	6348.269122148004	1.116935	1.108958	1.117536338012506	1.1095591827396827	1.109729052150072	1.1017531747603175
0.003437	0.191757	-0.001410	6343.726218148004	1.116886	1.108915	1.117487513023569	1.1095163577055556	1.1096802271611352	1.1017103497261904
0.003439	0.191544	-0.001373	6336.659480148002	1.116838	1.108876	1.117439863045695	1.1094777076373015	1.1096325771832611	1.1016716996579363
0.003440	0.191467	-0.001410	6334.135644148004	1.116790	1.108830	1.117392038056758	1.1094318826031746	1.109584752194324	1.1016258746238095
0.003441	0.191299	-0.001392	6328.583207148004	1.116741	1.108789	1.1173432130678211	1.1093910575690475	1.1095359272053873	1.1015850495896824
0.003442	0.191132	-0.001404	6323.030769148003	1.116693	1.108747	1.117295388078884	1.1093492325349206	1.1094881022164502	1.1015432245555554
0.003444	0.190964	-0.001398	6317.478332148003	1.116644	1.108706	1.11724673810101	1.1093085824666666	1.109439452238576	1.1015025744873015
0.003445	0.190842	-0.001416	6313.440195148003	1.116595	1.108662	1.117197913112073	1.1092647574325398	1.1093906272496392	1.1014587494531747
0.003446	0.190674	-0.001392	6307.887758148003	1.116547	1.108621	1.117150088123136	1.1092239323984128	1.1093428022607021	1.1014179244190476
0.003447	0.190491	-0.001355	6301.830553148004	1.116500	1.108581	1.1171032631341993	1.1091841073642859	1.1092959772717652	1.1013780993849207
0.003449	0.190399	-0.001392	6298.801951148003	1.116452	1.108537	1.1170556131563252	1.109140457296032	1.1092483272938911	1.1013344493166668
0.003450	0.190262	-0.001379	6294.259047148003	1.116404	1.108495	1.117007788167388	1.1090986322619047	1.109200502304954	1.1012926242825396
0.003451	0.190063	-0.001385	6287.697076148002	1.116356	1.108455	1.116959963178451	1.1090588072277778	1.109152677316017	1.1012527992484127
0.003452	0.189880	-0.001404	6281.639871148003	1.116307	1.108414	1.116911138189514	1.1090179821936508	1.1091038523270802	1.1012119742142856
0.003454	0.189819	-0.001404	6279.620803148004	1.116259	1.108368	1.1168634882116402	1.1089723321253968	1.109056202349206	1.1011663241460317
0.003455	0.189575	-0.001398	6271.544530148003	1.116210	1.108329	1.1168146632227032	1.1089335070912698	1.1090073773602693	1.1011274991119047
0.003456	0.189484	-0.001404	6268.515928148003	1.116161	1.108285	1.1167658382337662	1.1088896820571428	1.1089585523713321	1.1010836740777776
0.003457	0.189301	-0.001398	6262.458723148004	1.116113	1.108244	1.116718013244829	1.108848857023016	1.108910727382395	1.1010428490436508
0.003459	0.189117	-0.001404	6256.401518148003	1.116064	1.108203	1.1166693632669553	1.108808206954762	1.1088620774045213	1.1010021989753969
0.003460	0.188995	-0.001404	6252.363382148003	1.116016	1.108159	1.1166215382780182	1.1087643819206348	1.1088142524155842	1.1009583739412696
0.003461	0.188934	-0.001392	6250.344314148004	1.115967	1.108113	1.1165727132890813	1.1087185568865079	1.1087654274266474	1.1009125489071427
0.003462	0.188721	-0.001398	6243.277575148002	1.115919	1.108074	1.1165248883001444	1.108679731852381	1.1087176024377103	1.1008737238730157
0.003464	0.188583	-0.001392	6238.734672148003	1.115870	1.108031	1.1164762383222702	1.108637081784127	1.108668952459836	1.1008310738047618
0.003465	0.188385	-0.001440	6232.172700148003	1.115821	1.107990	1.1164274133333332	1.10859625675	1.1086201274708993	1.100790248770635
0.003466	0.188309	-0.001410	6229.648865148003	1.115772	1.107944	1.1163785883443964	1.108550431715873	1.1085713024819626	1.1007444237365078
0.003467	0.188065	-0.001392	6221.5725921480025	1.115723	1.107906	1.1163297633554594	1.1085126066817461	1.1085224774930253	1.100706598702381
0.003469	0.187927	-0.001440	6217.029688148003	1.115674	1.107862	1.1162811133775854	1.108468956613492	1.1084738275151516	1.1006629486341268
0.003470	0.187836	-0.001398	6214.001086148002	1.115625	1.107817	1.1162322883886484	1.108424131579365	1.1084250025262143	1.1006181235999999
0.003471	0.187637	-0.001379	6207.439114148003	1.115577	1.107777	1.1161844633997113	1.1083843065452381	1.1083771775372773	1.100578298565873
0.003472	0.187469	-0.001416	6201.8866771480025	1.115528	1.107735	1.1161356384107746	1.108342481511111	1.1083283525483405	1.1005364735317458
0.003474	0.187378	-0.001422	6198.858075148002	1.115479	1.107690	1.1160869884329006	1.1082978314428573	1.1082797025704667	1.1004918234634922
0.003475	0.187210	-0.001398	6193.305637148003	1.115431	1.107649	1.1160391634439635	1.1082570064087303	1.1082318775815296	1.1004509984293651
0.003476	0.187042	-0.001361	6187.753199148003	1.115383	1.107608	1.1159913384550264	1.1082161813746032	1.1081840525925926	1.100410173395238
0.003477	0.186920	-0.001392	6183.7150631480035	1.115335	1.107565	1.1159435134660893	1.108173356340476	1.1081362276036555	1.100367348361111
0.003479	0.186768	-0.001434	6178.667392148003	1.115286	1.107522	1.1158948634882155	1.108130706272222	1.1080875776257817	1.100324698292857
0.003480	0.186600	-0.001379	6173.114955148003	1.115237	1.107481	1.1158460384992785	1.1080898812380953	1.1080387526368445	1.1002838732587301
0.003481	0.186432	-0.001428	6167.562517148002	1.115188	1.107438	1.1157972135103416	1.1080470562039682	1.1079899276479077	1.100241048224603
0.003482	0.186325	-0.001410	6164.0291481480035	1.115139	1.107394	1.1157483885214046	1.1080032311698413	1.1079411026589705	1.1001972231904762
0.003484	0.186142	-0.001404	6157.9719431480025	1.115091	1.107353	1.1157007385435307	1.1079625811015874	1.1078934526810968	1.1001565731222223
0.003485	0.185959	-0.001434	6151.914739148004	1.115041	1.107311	1.1156509135545936	1.1079207560674602	1.1078436276921595	1.100114748088095
0.003486	0.185867	-0.001428	6148.886136148003	1.114992	1.107265	1.1156020885656566	1.1078749310333333	1.1077948027032227	1.1000689230539682
0.003487	0.185730	-0.001428	6144.3432331480035	1.114942	1.107221	1.1155522635767197	1.1078311059992063	1.1077449777142858	1.1000250980198412
0.003489	0.185501	-0.001453	6136.771727148003	1.114892	1.107180	1.1155026135988455	1.1077904559309524	1.1076953277364114	1.0999844479515872
0.003490	0.185455	-0.001453	6135.257426148002	1.114841	1.107132	1.1154517886099087	1.1077426308968255	1.1076445027474748	1.0999366229174603
0.003491	0.185272	-0.001459	6129.200221148003	1.114791	1.107089	1.1154019636209718	1.1076998058626983	1.107594677758538	1.0998937978833332
0.003492	0.185074	-0.001416	6122.638250148002	1.114741	1.107048	1.1153521386320346	1.1076589808285715	1.1075448527696006	1.0998529728492064
0.003494	0.184952	-0.001459	6118.6001131480025	1.114691	1.107003	1.1153024886541607	1.1076143307603175	1.1074952027917266	1.0998083227809523
0.003495	0.184799	-0.001453	6113.552443148003	1.114641	1.106959	1.1152526636652236	1.1075705057261904	1.1074453778027897	1.0997644977468253
0.003496	0.184616	-0.001410	6107.495238148003	1.114592	1.106917	1.1152038386762868	1.1075286806920634	1.107396552813853	1.0997226727126983
0.003497	0.184448	-0.001416	6101.942801148003	1.114543	1.106875	1.1151550136873498	1.1074868556579365	1.1073477278249158	1.0996808476785713
0.003499	0.184357	-0.001453	6098.9141981480025	1.114493	1.106829	1.1151053637094757	1.1074412055896825	1.1072980778470418	1.0996351976103174
0.003500	0.184189	-0.001392	6093.361761148002	1.114444	1.106787	1.1150565387205387	1.1073993805555555	1.1072492528581046	1.0995933725761904
0.003501	0.183975	-0.001465	6086.295022148002	1.114394	1.106746	1.1150067137316018	1.1073585555214285	1.1071994278691677	1.0995525475420633
0.003502	0.183884	-0.001453	6083.266420148004	1.114343	1.106699	1.114955888742665	1.1073117304873017	1.107148602880231	1.0995057225079365
0.003504	0.183777	-0.001447	6079.733050148003	1.114293	1.106654	1.1149062387647908	1.1072670804190476	1.1070989529023567	1.0994610724396825
0.003505	0.183548	-0.001422	6072.161545148003	1.114243	1.106613	1.1148564137758539	1.1072262553849208	1.1070491279134198	1.0994202474055557
0.003506	0.183411	-0.001483	6067.618641148003	1.114192	1.106568	1.1148055887869168	1.1071814303507936	1.1069983029244828	1.0993754223714285
0.003507	0.183304	-0.001453	6064.085272148002	1.114142	1.106522	1.1147557637979797	1.1071356053166668	1.1069484779355458	1.0993295973373016
0.003509	0.183105	-0.001428	6057.523300148003	1.114092	1.106481	1.114706113820106	1.1070949552484128	1.106898827957672	1.0992889472690477
0.003510	0.182999	-0.001453	6053.989931148002	1.114042	1.106435	1.1146562888311689	1.1070491302142857	1.106849002968735	1.0992431222349206
0.003511	0.182831	-0.001447	6048.437493148003	1.113992	1.106392	1.114606463842232	1.1070063051801589	1.106799177979798	1.0992002972007937
0.003512	0.182678	-0.001465	6043.389823148003	1.113941	1.106347	1.114555638853295	1.1069614801460317	1.106748352990861	1.0991554721666665
0.003514	0.182541	-0.001453	6038.8469191480035	1.113891	1.106303	1.1145059888754207	1.1069178300777778	1.1066987030129867	1.0991118220984126
0.003515	0.182404	-0.001459	6034.304016148002	1.113840	1.106258	1.114455163886484	1.1068730050436508	1.10664787802405	1.0990669970642857
0.003516	0.182205	-0.001459	6027.742044148003	1.113790	1.106215	1.114405338897547	1.1068301800095237	1.1065980530351132	1.0990241720301586
0.003517	0.182114	-0.001447	6024.713442148002	1.113739	1.106169	1.11435451390861	1.1067843549753968	1.1065472280461761	1.0989783469960317
0.003519	0.181931	-0.001489	6018.656237148003	1.113688	1.106125	1.1143038639307359	1.106740704907143	1.106496578068302	1.0989346969277778
0.003520	0.181824	-0.001453	6015.122868148002	1.113638	1.106079	1.1142540389417988	1.1066948798730158	1.1064467530793647	1.0988888718936507
0.003521	0.181580	-0.001434	6007.046595148004	1.113587	1.106039	1.1142032139528621	1.106655054838889	1.106395928090428	1.0988490468595238
0.003522	0.181488	-0.001501	6004.017993148003	1.113536	1.105991	1.114152388963925	1.1066072298047618	1.106345103101491	1.0988012218253966
0.003524	0.181305	-0.001483	5997.960788148002	1.113485	1.105948	1.114101738986051	1.1065645797365078	1.106294453123617	1.0987585717571426
0.003525	0.181183	-0.001459	5993.922652148003	1.113434	1.105902	1.114050913997114	1.106518754702381	1.10624362813468	1.0987127467230158
0.003526	0.181030	-0.001459	5988.874981148003	1.113383	1.105857	1.114000089008177	1.106473929668254	1.1061928031457429	1.0986679216888888
0.003527	0.180847	-0.001526	5982.817777148002	1.113331	1.105813	1.1139482640192402	1.106430104634127	1.1061409781568061	1.0986240966547618
0.003529	0.180756	-0.001483	5979.789174148003	1.113279	1.105765	1.113896614041366	1.1063824545658731	1.106089328178932	1.098576446586508
0.003530	0.180527	-0.001434	5972.217668148003	1.113229	1.105724	1.113846789052429	1.1063416295317459	1.106039503189995	1.0985356215523807
0.003531	0.180405	-0.001508	5968.179532148002	1.113177	1.105678	1.113794964063492	1.106295804497619	1.1059876782010583	1.0984897965182538
0.003532	0.180283	-0.001483	5964.141396148003	1.113126	1.105631	1.113744139074555	1.106248979463492	1.1059368532121212	1.0984429714841268
0.003534	0.180038	-0.001483	5956.065123148002	1.113074	1.105590	1.113692489096681	1.1062083293952383	1.105885203234247	1.0984023214158731
0.003535	0.179932	-0.001483	5952.531753148003	1.113023	1.105543	1.1136416641077442	1.106161504361111	1.1058343782453104	1.098355496381746
0.003536	0.179794	-0.001483	5947.988850148004	1.112972	1.105498	1.1135908391188072	1.1061166793269843	1.1057835532563733	1.0983106713476192
0.003537	0.179657	-0.001459	5943.445947148002	1.112921	1.105452	1.1135400141298701	1.1060708542928572	1.1057327282674363	1.098264846313492
0.003539	0.179504	-0.001465	5938.398276148004	1.112870	1.105408	1.1134893641519963	1.106027204224603	1.1056820782895622	1.098221196245238
0.003540	0.179367	-0.001483	5933.855373148002	1.112819	1.105362	1.1134385391630592	1.1059813791904762	1.1056312533006252	1.098175371211111
0.003541	0.179245	-0.001489	5929.817236148003	1.112767	1.105316	1.1133867141741223	1.1059355541563491	1.1055794283116884	1.098129546176984
0.003542	0.178970	-0.001483	5920.731429148003	1.112716	1.105276	1.1133358891851852	1.1058957291222222	1.1055286033227514	1.098089721142857
0.003544	0.178879	-0.001501	5917.702827148003	1.112664	1.105228	1.1132842392073112	1.1058480790539684	1.1054769533448772	1.0980420710746033
0.003545	0.178787	-0.001471	5914.674225148003	1.112613	1.105181	1.1132334142183742	1.1058012540198412	1.1054261283559401	1.097995246040476
0.003546	0.178604	-0.001459	5908.617020148004	1.112562	1.105137	1.1131825892294374	1.1057574289857144	1.1053753033670035	1.0979514210063492
0.003547	0.178406	-0.001508	5902.055048148002	1.112510	1.105093	1.1131307642405004	1.1057136039515874	1.1053234783780663	1.0979075959722222
0.003549	0.178329	-0.001526	5899.531213148002	1.112457	1.105044	1.1130781142626263	1.1056649538833332	1.1052708284001924	1.097858945903968
0.003550	0.178101	-0.001471	5891.959707148002	1.112406	1.105002	1.1130272892736892	1.1056231288492064	1.1052200034112554	1.0978171208698413
0.003551	0.177994	-0.001514	5888.426338148003	1.112354	1.104954	1.1129754642847522	1.1055753038150793	1.1051681784223182	1.0977692958357141
0.003552	0.177826	-0.001501	5882.873900148003	1.112302	1.104909	1.1129236392958153	1.1055304787809523	1.1051163534333814	1.0977244708015872
0.003554	0.177689	-0.001489	5878.330997148003	1.112250	1.104863	1.1128719893179413	1.1054848287126984	1.1050647034555072	1.0976788207333332
0.003555	0.177490	-0.001501	5871.7690251480035	1.112198	1.104819	1.1128201643290043	1.1054410036785713	1.1050128784665705	1.0976349956992062
0.003556	0.177368	-0.001520	5867.7308891480025	1.112145	1.104772	1.1127673393400672	1.1053941786444446	1.1049600534776332	1.0975881706650794
0.003557	0.177231	-0.001526	5863.187985148003	1.112092	1.104725	1.1127145143511303	1.1053473536103173	1.1049072284886963	1.0975413456309522
0.003559	0.177078	-0.001477	5858.140315148003	1.112041	1.104680	1.1126638643732565	1.1053027035420635	1.1048565785108226	1.0974966955626984
0.003560	0.176895	-0.001532	5852.0831101480035	1.111988	1.104634	1.1126110393843194	1.1052568785079364	1.1048037535218853	1.0974508705285713
0.003561	0.176758	-0.001532	5847.540207148002	1.111935	1.104587	1.1125582143953823	1.1052100534738094	1.1047509285329484	1.0974040454944443
0.003562	0.176620	-0.001495	5842.997303148002	1.111883	1.104541	1.1125063894064453	1.1051642284396825	1.1046991035440112	1.0973582204603174
0.003564	0.176437	-0.001520	5836.940099148003	1.111830	1.104496	1.1124537394285716	1.1051195783714285	1.1046464535661378	1.0973135703920633
0.003565	0.176315	-0.001532	5832.901962148004	1.111778	1.104448	1.1124019144396344	1.1050717533373018	1.1045946285772006	1.0972657453579366
0.003566	0.176193	-0.001453	5828.863826148003	1.111726	1.104402	1.1123500894506975	1.1050259283031747	1.1045428035882634	1.0972199203238095
0.003567	0.175949	-0.001538	5820.787553148002	1.111674	1.104359	1.1122982644617605	1.1049831032690478	1.1044909785993267	1.0971770952896827
0.003569	0.175812	-0.001532	5816.244650148003	1.111620	1.104312	1.1122446144838865	1.1049364532007937	1.1044373286214526	1.0971304452214286
0.003570	0.175690	-0.001556	5812.206513148003	1.111567	1.104263	1.1121917894949496	1.1048876281666666	1.1043845036325157	1.0970816201873015
0.003571	0.175522	-0.001514	5806.654076148003	1.111514	1.104218	1.1121389645060125	1.1048428031325397	1.1043316786435784	1.0970367951531745
0.003572	0.175385	-0.001526	5802.111172148003	1.111461	1.104170	1.1120861395170756	1.1047949780984128	1.1042788536546415	1.0969889701190476
0.003574	0.175262	-0.001514	5798.073036148004	1.111409	1.104123	1.1120344895392016	1.1047483280301587	1.1042272036767677	1.0969423200507935
0.003575	0.175079	-0.001501	5792.015831148003	1.111357	1.104079	1.1119826645502644	1.1047045029960318	1.1041753786878306	1.0968984950166667
0.003576	0.174896	-0.001514	5785.9586261480035	1.111304	1.104034	1.1119298395613277	1.1046596779619047	1.1041225536988937	1.0968536699825395
