Repository: pietracorvo/HystAPI

# Example data

The example data in this folder is from measurements performed during my physics bachelor.

The material is **FeSi3** (iron with 3% silicon), aka 'electrical steel', the standard material for ring cores in trafos. 

Four of the five samples where treated with high pressure torison (HPT, 20 rotations at 20GPa), to achieve nanocristallisation of the grains, which has a huge impact on the magnetic properties of the material. The HPT deformation was done at 77K (under liquid nitrogen) and at 293K (at room temperature). Afterwards some samples were heat treated at a temperature of 493K (for two hours) to anneal defects from the deformation process.

The five samples are:

File: testData/FeSi3_LN/G4_748V_151Hz_800000Fs0.txt (part 10 of 38)
--------------------------
t	U1	U2	H	Braw	Jraw	B_drift	 J_drift	B_corr	J_corr
0.003219	0.020401	-0.011053	675.6934591025195	0.998569	0.997721	0.9983617761369779	0.9975183864626139	0.9919739207850229	0.9911200797966907
0.003220	0.020157	-0.011127	667.6171861025194	0.998184	0.997346	0.9979767117617484	0.9971433235196075	0.9915888564097934	0.9907450168536843
0.003221	0.019958	-0.011212	661.0552141025195	0.997795	0.996966	0.9975876473865192	0.9967632605766013	0.9911997920345642	0.990364953910678
0.003222	0.019730	-0.011237	653.4837081025195	0.997406	0.996586	0.9971985830112899	0.9963831976335948	0.990810727659335	0.9899848909676716
0.003224	0.019485	-0.011255	645.4074361025195	0.997015	0.996205	0.9968074542608314	0.9960020717475823	0.9904195989088764	0.989603765081659
0.003225	0.019257	-0.011346	637.8359301025195	0.996622	0.995822	0.9964143898856022	0.9956190088045759	0.9900265345336472	0.9892207021386527
0.003226	0.019028	-0.011365	630.2644241025195	0.996228	0.995437	0.9960203255103729	0.9952339458615697	0.9896324701584179	0.9888356391956464
0.003227	0.018768	-0.011407	621.6833841025194	0.995833	0.995053	0.9956252611351436	0.9948498829185632	0.9892374057831886	0.98845157625264
0.003229	0.018524	-0.011450	613.6071111025194	0.995436	0.994666	0.995228132384685	0.9944627570325506	0.98884027703273	0.9880644503666274
0.003230	0.018356	-0.011511	608.0546741025195	0.995037	0.994274	0.9948290680094557	0.9940706940895443	0.9884412126575007	0.9876723874236211
0.003231	0.018112	-0.011572	599.9784011025195	0.994636	0.993883	0.9944280036342265	0.9936796311465379	0.9880401482822715	0.9872813244806147
0.003232	0.017853	-0.011621	591.3973611025194	0.994233	0.993491	0.9940249392589973	0.9932875682035316	0.9876370839070423	0.9868892615376084
0.003234	0.017670	-0.011719	585.3401571025195	0.993827	0.993093	0.9936188105085387	0.992889442317519	0.9872309551565838	0.9864911356515957
0.003235	0.017441	-0.011743	577.7686511025195	0.993420	0.992695	0.9932117461333094	0.9924913793745126	0.9868238907813545	0.9860930727085894
0.003236	0.017181	-0.011786	569.1876111025194	0.993012	0.992297	0.9928036817580802	0.9920933164315062	0.9864158264061252	0.985695009765583
0.003237	0.016953	-0.011829	561.6161051025194	0.992602	0.991897	0.9923936173828509	0.9916932534884999	0.986005762030896	0.9852949468225767
0.003239	0.016754	-0.011865	555.0541331025195	0.992190	0.991494	0.9919814886323923	0.9912901276024872	0.9855936332804374	0.984891820936564
0.003240	0.016510	-0.011926	546.9778611025195	0.991777	0.991090	0.9915684242571631	0.9908860646594809	0.9851805689052081	0.9844877579935577
0.003241	0.016266	-0.012000	538.9015881025194	0.991361	0.990685	0.9911523598819338	0.9904810017164747	0.9847645045299789	0.9840826950505515
0.003242	0.016052	-0.012067	531.8348491025195	0.990943	0.990276	0.9907342955067046	0.9900719387734683	0.9843464401547496	0.9836736321075451
0.003244	0.015808	-0.012067	523.7585761025194	0.990524	0.989867	0.990315166756246	0.9896628128874556	0.983927311404291	0.9832645062215324
0.003245	0.015594	-0.012201	516.6918381025195	0.990102	0.989453	0.9898931023810168	0.9892487499444493	0.9835052470290618	0.9828504432785261
0.003246	0.015366	-0.012238	509.1203321025194	0.989677	0.989039	0.9894680380057875	0.988834687001443	0.9830801826538326	0.9824363803355197
0.003247	0.015152	-0.012286	502.0535931025194	0.989252	0.988622	0.9890429736305582	0.9884176240584366	0.9826551182786032	0.9820193173925134
0.003249	0.014908	-0.012347	493.9773201025194	0.988823	0.988204	0.9886138448800996	0.9879994981724239	0.9822259895281447	0.9816011915065007
0.003250	0.014587	-0.012421	483.3772121025194	0.988393	0.987787	0.9881837805048703	0.9875824352294176	0.9817959251529154	0.9811841285634944
0.003251	0.014465	-0.012476	479.3390761025194	0.987961	0.987359	0.9877517161296411	0.9871543722864112	0.9813638607776861	0.980756065620488
0.003252	0.014206	-0.012512	470.75803610251944	0.987527	0.986937	0.9873176517544119	0.9867323093434048	0.9809297964024569	0.9803340026774816
0.003254	0.014008	-0.012543	464.1960641025194	0.987092	0.986510	0.9868825230039533	0.9863051834573923	0.9804946676519983	0.979906876791469
0.003255	0.013733	-0.012653	455.1102571025194	0.986654	0.986083	0.9864444586287241	0.985878120514386	0.9800566032767691	0.9794798138484627
0.003256	0.013596	-0.012683	450.5673541025194	0.986214	0.985649	0.9860043942534947	0.9854440575713797	0.9796165389015398	0.9790457509054564
0.003257	0.013229	-0.012787	438.45294510251944	0.985771	0.985221	0.9855613298782654	0.9850159946283733	0.9791734745263104	0.9786176879624501
0.003259	0.013062	-0.012836	432.90050710251944	0.985326	0.984783	0.985116201127807	0.9845778687423605	0.978728345775852	0.9781795620764373
0.003260	0.012878	-0.012860	426.84330210251943	0.984880	0.984345	0.9846701367525776	0.9841398057993543	0.9782822814006227	0.9777414991334311
0.003261	0.012619	-0.012939	418.26226310251946	0.984431	0.983907	0.9842210723773483	0.9837017428563479	0.9778332170253934	0.9773034361904247
0.003262	0.012375	-0.013055	410.18599010251944	0.983980	0.983465	0.9837700080021191	0.9832596799133416	0.9773821526501641	0.9768613732474184
0.003264	0.012192	-0.013031	404.12878510251943	0.983528	0.983021	0.9833178792516606	0.982815554027329	0.9769300238997056	0.9764172473614058
0.003265	0.011902	-0.013104	394.5382111025194	0.983073	0.982579	0.9828628148764312	0.9823734910843226	0.9764749595244763	0.9759751844183994
0.003266	0.011703	-0.013177	387.9762391025194	0.982617	0.982130	0.982406750501202	0.9819244281413162	0.976018895149247	0.975526121475393
0.003267	0.011444	-0.013239	379.3952001025194	0.982158	0.981682	0.9819476861259727	0.9814763651983099	0.9755598307740178	0.9750780585323867
0.003269	0.011261	-0.013293	373.3379951025194	0.981697	0.981229	0.9814865573755143	0.9810232393122973	0.9750987020235593	0.9746249326463741
0.003270	0.010971	-0.013367	363.7474211025194	0.981234	0.980777	0.981023493000285	0.9805711763692909	0.97463563764833	0.9741728697033677
0.003271	0.010773	-0.013458	357.18544910251944	0.980767	0.980319	0.9805564286250558	0.9801131134262847	0.9741685732731008	0.9737148067603615
0.003272	0.010574	-0.013525	350.6234781025194	0.980299	0.979859	0.9800883642498265	0.9796530504832783	0.9737005088978715	0.9732547438173551
0.003274	0.010361	-0.013568	343.55673910251943	0.979828	0.979398	0.979617235499368	0.9791919245972656	0.973229380147413	0.9727936179313423
0.003275	0.010086	-0.013623	334.47093210251944	0.979356	0.978937	0.9791451711241386	0.9787308616542593	0.9727573157721836	0.972332554988336
0.003276	0.009903	-0.013702	328.41372710251943	0.978881	0.978470	0.9786701067489093	0.9782637987112529	0.9722822513969543	0.9718654920453297
0.003277	0.009598	-0.013739	318.3183861025194	0.978405	0.978006	0.97819404237368	0.9777997357682466	0.971806187021725	0.9714014291023234
0.003279	0.009399	-0.013855	311.75641510251944	0.977925	0.977534	0.9777139136232216	0.977327609882234	0.9713260582712666	0.9709293032163108
0.003280	0.009201	-0.013898	305.1944431025194	0.977443	0.977060	0.9772318492479922	0.9768535469392277	0.9708439938960373	0.9704552402733044
0.003281	0.008942	-0.013983	296.61340310251944	0.976958	0.976587	0.976746784872763	0.9763804839962212	0.970358929520808	0.969982177330298
0.003282	0.008713	-0.014056	289.04189710251944	0.976471	0.976109	0.9762597204975337	0.9759024210532149	0.9698718651455788	0.9695041143872917
0.003284	0.008484	-0.014130	281.47039210251944	0.975981	0.975629	0.9757695917470751	0.9754222951672022	0.9693817363951202	0.969023988501279
0.003285	0.008224	-0.014185	272.8893521025194	0.975490	0.975148	0.9752785273718458	0.9749412322241959	0.9688906720198909	0.9685429255582727
0.003286	0.008041	-0.014227	266.8321471025194	0.974996	0.974662	0.9747844629966166	0.9744551692811897	0.9683966076446616	0.9680568626152665
0.003287	0.007782	-0.014349	258.2511071025194	0.974499	0.974176	0.9742873986213874	0.9739691063381833	0.9678995432694324	0.9675707996722601
0.003289	0.007614	-0.014398	252.69867010251943	0.974000	0.973684	0.9737882698709288	0.9734769804521706	0.9674004145189739	0.9670786737862473
0.003290	0.007355	-0.014471	244.11763010251943	0.973498	0.973193	0.9732862054956996	0.9729859175091643	0.9668983501437446	0.9665876108432411
0.003291	0.007065	-0.014551	234.52705610251942	0.972994	0.972700	0.9727821411204703	0.972492854566158	0.9663942857685154	0.9660945479002347
0.003292	0.006912	-0.014636	229.47938510251942	0.972487	0.972200	0.972275076745241	0.9719927916231516	0.9658872213932861	0.9655944849572283
0.003294	0.006683	-0.014667	221.9078801025194	0.971979	0.971701	0.9717669479947825	0.971493665737139	0.9653790926428275	0.9650953590712158
0.003295	0.006409	-0.014734	212.82207310251943	0.971467	0.971201	0.9712548836195531	0.9709936027941326	0.9648670282675982	0.9645952961282094
0.003296	0.006241	-0.014862	207.26963510251943	0.970953	0.970694	0.9707408192443239	0.9704865398511262	0.9643529638923689	0.964088233185203
0.003297	0.006042	-0.014880	200.70766310251943	0.970437	0.970185	0.9702247548690947	0.9699774769081199	0.9638368995171397	0.9635791702421966
0.003299	0.005707	-0.014996	189.60278810251944	0.969917	0.969680	0.9697046261186362	0.9694723510221073	0.9633167707666812	0.963074044356184
0.003300	0.005508	-0.015100	183.04081710251944	0.969394	0.969165	0.9691815617434069	0.968957288079101	0.9627937063914519	0.9625589814131777
0.003301	0.005341	-0.015161	177.48837910251942	0.968868	0.968646	0.9686554973681776	0.9684382251360946	0.9622676420162226	0.9620399184701713
0.003302	0.005096	-0.015210	169.41210610251943	0.968341	0.968129	0.9681284329929483	0.9679211621930883	0.9617405776409933	0.9615228555271651
0.003304	0.004807	-0.015308	159.82153210251943	0.967810	0.967611	0.9675973042424897	0.9674030363070756	0.9612094488905347	0.9610047296411524
0.003305	0.004608	-0.015399	153.25956110251943	0.967277	0.967085	0.9670642398672605	0.9668769733640693	0.9606763845153056	0.9604786666981461
0.003306	0.004379	-0.015460	145.68805510251943	0.966741	0.966559	0.9665281754920312	0.9663509104210629	0.9601403201400762	0.9599526037551397
0.003307	0.004166	-0.015527	138.62131610251942	0.966203	0.966030	0.965990111116802	0.9658218474780567	0.959602255764847	0.9594235408121334
0.003309	0.003983	-0.015607	132.56411110251943	0.965662	0.965496	0.9654489823663435	0.965287721592044	0.9590611270143885	0.9588894149261208
0.003310	0.003708	-0.015698	123.47830410251943	0.965117	0.964963	0.9649039179911142	0.9647546586490376	0.9585160626391592	0.9583563519831144
0.003311	0.003418	-0.015802	113.88773110251942	0.964570	0.964428	0.9643568536158849	0.9642195957060312	0.9579689982639299	0.957821289040108
0.003312	0.003265	-0.015857	108.84006010251943	0.964020	0.963885	0.9638067892406555	0.9636765327630249	0.9574189338887006	0.9572782260971017
0.003314	0.003006	-0.015942	100.25902010251943	0.963468	0.963343	0.963254660490197	0.9631344068770122	0.9568668051382421	0.956736100211089
0.003315	0.002777	-0.016010	92.68751410251943	0.962913	0.962797	0.9626995961149678	0.9625883439340059	0.9563117407630128	0.9561900372680827
0.003316	0.002533	-0.016125	84.61124210251943	0.962354	0.962248	0.9621405317397386	0.9620392809909996	0.9557526763877836	0.9556409743250763
0.003317	0.002335	-0.016229	78.04927010251943	0.961792	0.961695	0.9615784673645092	0.9614862180479933	0.9551906120125543	0.95508791138207
0.003319	0.002045	-0.016266	68.45869610251943	0.961227	0.961142	0.9610133386140508	0.9609330921619806	0.9546254832620958	0.9545347854960574
0.003320	0.001816	-0.016418	60.887190102519426	0.960658	0.960583	0.9604442742388214	0.9603740292189743	0.9540564188868664	0.9539757225530511
0.003321	0.001694	-0.016522	56.849054102519425	0.960087	0.960016	0.9598732098635921	0.959806966275968	0.9534853545116372	0.9534086596100447
0.003322	0.001465	-0.016479	49.277548102519425	0.959514	0.959453	0.9593001454883628	0.9592439033329616	0.9529122901364079	0.9528455966670384
0.003324	0.001068	-0.016632	36.15360510251943	0.958938	0.958893	0.9587240167379043	0.958683777446949	0.9523361613859493	0.9522854707810258
0.003325	0.000961	-0.016766	32.62023510251943	0.958357	0.958317	0.9581429523626751	0.9581077145039426	0.9517550970107201	0.9517094078380194
0.003326	0.000717	-0.016821	24.543962102519426	0.957774	0.957744	0.9575598879874458	0.9575346515609363	0.9511720326354909	0.9511363448950131
0.003327	0.000519	-0.016901	17.981991102519427	0.957188	0.957167	0.9569738236122166	0.9569575886179299	0.9505859682602616	0.9505592819520067
0.003329	0.000244	-0.016980	8.896184102519427	0.956600	0.956589	0.956385694861758	0.9563794627319173	0.949997839509803	0.9499811560659941
0.003330	4.577637E-5	-0.017084	2.3342121025194267	0.956007	0.956006	0.9557926304865287	0.955796399788911	0.9494047751345738	0.9493980931229877
0.003331	-0.000198	-0.017194	-5.742060897480573	0.955412	0.955420	0.9551975661112995	0.9552103368459046	0.9488097107593445	0.9488120301799814
0.003332	-0.000458	-0.017261	-14.323100897480574	0.954813	0.954832	0.9545985017360702	0.9546222739028983	0.9482106463841152	0.9482239672369751
0.003334	-0.000641	-0.017389	-20.380304897480574	0.954211	0.954237	0.9539963729856117	0.9540271480168856	0.9476085176336567	0.9476288413509624
0.003335	-0.000854	-0.017444	-27.447043897480572	0.953606	0.953641	0.9533913086103823	0.9534310850738793	0.9470034532584274	0.9470327784079561
0.003336	-0.001144	-0.017542	-37.03761789748057	0.952998	0.953045	0.9527832442351531	0.952835022130873	0.9463953888831982	0.9464367154649498
0.003337	-0.001343	-0.017657	-43.59958989748057	0.952386	0.952442	0.9521711798599238	0.9522319591878666	0.9457833245079689	0.9458336525219434
0.003339	-0.001541	-0.017731	-50.16156089748057	0.951771	0.951835	0.9515560511094653	0.951624833301854	0.9451681957575103	0.9452265266359308
0.003340	-0.001816	-0.017859	-59.24736789748057	0.951152	0.951228	0.950936986734236	0.9510177703588476	0.944549131382281	0.9446194636929244
0.003341	-0.001999	-0.017957	-65.30457289748057	0.950530	0.950613	0.9503149223590067	0.9504027074158413	0.9439270670070518	0.9440044007499181
0.003342	-0.002228	-0.018042	-72.87607889748057	0.949905	0.949997	0.9496898579837775	0.9497866444728349	0.9433020026318225	0.9433883378069117
0.003344	-0.002457	-0.018127	-80.44758389748057	0.949276	0.949378	0.949060729233319	0.9491675185868224	0.942672873881364	0.9427692119208991
0.003345	-0.002747	-0.018262	-90.03815789748057	0.948643	0.948757	0.9484276648580897	0.9485464556438159	0.9420398095061348	0.9421481489778927
0.003346	-0.002914	-0.018378	-95.59059589748057	0.948007	0.948128	0.9477916004828605	0.9479173927008095	0.9414037451309055	0.9415190860348863
0.003347	-0.003113	-0.018451	-102.15256689748057	0.947367	0.947496	0.947151536107631	0.9472853297578033	0.9407636807556761	0.9408870230918801
0.003349	-0.003342	-0.018561	-109.72407289748057	0.946723	0.946862	0.9465074073571725	0.9466512038717906	0.9401195520052176	0.9402528972058674
0.003350	-0.003586	-0.018707	-117.80034589748057	0.946075	0.946224	0.9458593429819433	0.9460131409287843	0.9394714876299883	0.9396148342628611
0.003351	-0.003784	-0.018768	-124.36231789748058	0.945425	0.945582	0.945209278606714	0.945371077985778	0.938821423254759	0.9389727713198548
0.003352	-0.004059	-0.018872	-133.44812489748057	0.944770	0.944939	0.9445542142314848	0.9447280150427716	0.9381663588795298	0.9383297083768484
0.003354	-0.004303	-0.019031	-141.52439789748058	0.944111	0.944290	0.9438950854810263	0.944078889156759	0.9375072301290713	0.9376805824908357
0.003355	-0.004486	-0.019141	-147.58160189748057	0.943448	0.943634	0.943232021105797	0.9434228262137526	0.936844165753842	0.9370245195478294
0.003356	-0.004745	-0.019183	-156.16264189748057	0.942782	0.942980	0.9425659567305676	0.9427687632707463	0.9361781013786127	0.9363704566048231
0.003357	-0.005035	-0.019336	-165.75321589748057	0.942112	0.942321	0.9418958923553383	0.9421097003277399	0.9355080370033834	0.9357113936618167
0.003359	-0.005203	-0.019470	-171.30565389748057	0.941437	0.941654	0.9412207636048798	0.9414425744417273	0.9348329082529249	0.9350442677758041
0.003360	-0.005478	-0.019574	-180.3914598974806	0.940759	0.940987	0.9405426992296506	0.940775511498721	0.9341548438776957	0.9343772048327977
0.003361	-0.005646	-0.019641	-185.94389789748058	0.940078	0.940313	0.9398616348544213	0.9401014485557145	0.9334737795024663	0.9337031418897913
0.003362	-0.005890	-0.019812	-194.02017089748057	0.939391	0.939636	0.9391745704791921	0.9394243856127084	0.9327867151272371	0.9330260789467851
0.003364	-0.006104	-0.019928	-201.08690989748058	0.938701	0.938954	0.9384844417287336	0.9387422597266956	0.9320965863767786	0.9323439530607723
0.003365	-0.006393	-0.020056	-210.67748389748058	0.938005	0.938271	0.9377883773535042	0.9380591967836893	0.9314005220015492	0.9316608901177661
0.003366	-0.006561	-0.020203	-216.22992089748058	0.937306	0.937578	0.9370893129782749	0.937366133840683	0.93070145762632	0.9309678271747598
0.003367	-0.006851	-0.020294	-225.8204948974806	0.936602	0.936887	0.9363852486030457	0.9366750708976767	0.9299973932510908	0.9302767642317534
0.003369	-0.006989	-0.020398	-230.36339889748058	0.935895	0.936185	0.9356781198525872	0.9359729450116641	0.9292902645006322	0.9295746383457408
0.003370	-0.007263	-0.020544	-239.44920489748057	0.935183	0.935485	0.9349660554773579	0.9352728820686577	0.9285782001254029	0.9288745754027344
0.003371	-0.007462	-0.020642	-246.01117689748057	0.934467	0.934777	0.9342499911021287	0.9345648191256513	0.9278621357501737	0.928166512459728
0.003372	-0.007767	-0.020819	-256.10651789748056	0.933746	0.934069	0.9335289267268994	0.933856756182645	0.9271410713749444	0.9274584495167217
0.003374	-0.008057	-0.020941	-265.69709189748056	0.933020	0.933355	0.9328027979764407	0.9331426302966324	0.9264149426244858	0.9267443236307091
0.003375	-0.008209	-0.021124	-270.7447628974806	0.932288	0.932629	0.9320707336012115	0.932416567353626	0.9256828782492565	0.9260182606877028
0.003376	-0.008362	-0.021216	-275.7924328974806	0.931553	0.931900	0.9313356692259822	0.9316875044106195	0.9249478138740272	0.9252891977446963
0.003377	-0.008698	-0.021320	-286.8973078974806	0.930813	0.931175	0.930595604850753	0.9309624414676133	0.924207749498798	0.9245641348016901
0.003379	-0.008896	-0.021515	-293.4592798974806	0.930068	0.930438	0.9298504761002945	0.9302253155816006	0.9234626207483395	0.9238270089156774
0.003380	-0.009064	-0.021631	-299.0117178974806	0.929318	0.929695	0.9291004117250652	0.9294822526385943	0.9227125563731102	0.9230839459726711
0.003381	-0.009323	-0.021741	-307.59275689748057	0.928564	0.928952	0.9283463473498359	0.928739189695588	0.9219584919978809	0.9223408830296648
0.003382	-0.009583	-0.021899	-316.1737968974806	0.927805	0.928204	0.9275872829746067	0.9279911267525817	0.9211994276226517	0.9215928200866584
0.003384	-0.009750	-0.022064	-321.7262348974806	0.927041	0.927446	0.9268231542241481	0.927233000866569	0.9204352988721931	0.9208346942006458
0.003385	-0.010025	-0.022192	-330.8120418974806	0.926271	0.926688	0.9260530898489188	0.9264749379235626	0.9196652344969638	0.9200766312576394
0.003386	-0.010284	-0.022351	-339.39308189748056	0.925497	0.925924	0.9252790254736896	0.9257108749805563	0.9188911701217346	0.919312568314633
0.003387	-0.010498	-0.022510	-346.4598198974806	0.924716	0.925153	0.9244979610984603	0.9249398120375499	0.9181101057465053	0.9185415053716267
0.003389	-0.010681	-0.022668	-352.51702489748055	0.923931	0.924375	0.9237128323480017	0.9241616861515373	0.9173249769960468	0.917763379485614
0.003390	-0.010925	-0.022748	-360.59329789748057	0.923142	0.923596	0.9229237679727725	0.9233826232085309	0.9165359126208176	0.9169843165426077
0.003391	-0.011169	-0.022949	-368.6695708974806	0.922347	0.922811	0.9221287035975433	0.9225975602655246	0.9157408482455883	0.9161992535996014
0.003392	-0.011429	-0.023114	-377.25061089748056	0.921546	0.922021	0.9213276392223139	0.9218074973225183	0.9149397838703589	0.9154091906565951
0.003394	-0.011581	-0.023267	-382.2982808974806	0.920739	0.921221	0.9205205104718553	0.9210073714365056	0.9141326551199004	0.9146090647705823
0.003395	-0.011856	-0.023437	-391.3840878974806	0.919927	0.920420	0.9197084460966262	0.9202063084934993	0.9133205907446712	0.913808001827576
0.003396	-0.012039	-0.023621	-397.4412928974806	0.919108	0.919609	0.9188893817213969	0.919395245550493	0.9125015263694419	0.9129969388845698
0.003397	-0.012314	-0.023779	-406.5270998974806	0.918284	0.918796	0.9180653173461676	0.9185821826074866	0.9116774619942126	0.9121838759415634
0.003399	-0.012573	-0.023962	-415.10813889748056	0.917453	0.917976	0.917234188595709	0.917762056721474	0.9108463332437541	0.9113637500555508
0.003400	-0.012741	-0.024158	-420.66057689748055	0.916616	0.917146	0.9163971242204798	0.9169319937784677	0.9100092688685248	0.9105336871125445
0.003401	-0.013000	-0.024298	-429.2416168974806	0.915774	0.916314	0.9155550598452504	0.9160999308354613	0.9091672044932955	0.909701624169538
0.003402	-0.013138	-0.024475	-433.78451989748055	0.914925	0.915471	0.9147059954700212	0.915256867892455	0.9083181401180662	0.9088585612265317
0.003404	-0.013458	-0.024695	-444.3846278974806	0.914070	0.914629	0.9138508667195627	0.9144147420064423	0.9074630113676078	0.9080164353405191
0.003405	-0.013626	-0.024841	-449.9370658974806	0.913208	0.913775	0.9129888023443334	0.913560679063436	0.9066009469923785	0.9071623723975127
0.003406	-0.013885	-0.025018	-458.51810589748055	0.912341	0.912918	0.9121217379691041	0.9127036161204296	0.9057338826171492	0.9063053094545064
0.003407	-0.014160	-0.025256	-467.6039128974806	0.911466	0.912054	0.9112466735938749	0.9118395531774234	0.9048588182419199	0.9054412465115002
0.003409	-0.014328	-0.025464	-473.1563498974806	0.910584	0.911179	0.9103645448434163	0.9109644272914106	0.9039766894914614	0.9045661206254874
0.003410	-0.014557	-0.025580	-480.7278558974806	0.909696	0.910302	0.909476480468187	0.9100873643484042	0.903088625116232	0.903689057682481
0.003411	-0.014862	-0.025793	-490.82319689748056	0.908802	0.909420	0.9085824160929578	0.909205301405398	0.9021945607410028	0.9028069947394748
0.003412	-0.015060	-0.026025	-497.3851688974806	0.907901	0.908527	0.9076813517177285	0.9083122384623916	0.9012934963657735	0.9019139317964684
0.003414	-0.015259	-0.026215	-503.94713989748055	0.906992	0.907626	0.90677222296727	0.9074111125763791	0.900384367615315	0.9010128059104558
0.003415	-0.015518	-0.026404	-512.5281798974805	0.906077	0.906722	0.9058571585920407	0.9065070496333727	0.8994693032400858	0.9001087429674495
0.003416	-0.015732	-0.026624	-519.5949188974806	0.905154	0.905808	0.9049340942168115	0.9055929866903663	0.8985462388648565	0.899194680024443
0.003417	-0.015961	-0.026825	-527.1664248974806	0.904224	0.904887	0.9040040298415822	0.9046719237473599	0.8976161744896273	0.8982736170814367
0.003419	-0.016205	-0.027051	-535.2426978974805	0.903286	0.903960	0.9030659010911236	0.9037447978613473	0.8966780457391686	0.8973464911954241
0.003420	-0.016449	-0.027295	-543.3189698974805	0.902340	0.903024	0.9021198367158944	0.902808734918341	0.8957319813639394	0.8964104282524178
0.003421	-0.016663	-0.027515	-550.3857088974805	0.901387	0.902080	0.9011667723406651	0.9018646719753346	0.8947789169887101	0.8954663653094114
0.003422	-0.016891	-0.027704	-557.9572148974805	0.900426	0.901128	0.9002057079654358	0.9009126090323284	0.8938178526134808	0.8945143023664052
0.003424	-0.017136	-0.027954	-566.0334878974805	0.899458	0.900170	0.8992375792149773	0.8999544831463157	0.8928497238630223	0.8935561764803924
0.003425	-0.017288	-0.028180	-571.0811578974806	0.898481	0.899199	0.898260514839748	0.8989834202033092	0.891872659487793	0.892585113537386
0.003426	-0.017548	-0.028406	-579.6621978974806	0.897496	0.898226	0.8972754504645187	0.898010357260303	0.8908875951125638	0.8916120505943798
0.003427	-0.017792	-0.028638	-587.7384708974806	0.896503	0.897243	0.8962823860892896	0.8970272943172967	0.8898945307373346	0.8906289876513734
0.003429	-0.018082	-0.028937	-597.3290448974806	0.895501	0.896253	0.8952802573388309	0.896037168431284	0.8888924019868759	0.8896388617653608
0.003430	-0.018234	-0.029083	-602.3767148974806	0.894492	0.895250	0.8942711929636016	0.8950341054882777	0.8878833376116466	0.8886357988223544
0.003431	-0.018463	-0.029352	-609.9482208974806	0.893475	0.894243	0.8932541285883724	0.8940270425452713	0.8868662732364174	0.8876287358793481
0.003432	-0.018738	-0.029596	-619.0340278974805	0.892449	0.893228	0.8922280642131432	0.893011979602265	0.8858402088611882	0.8866136729363417
0.003434	-0.018967	-0.029895	-626.6055338974805	0.891414	0.892202	0.8911929354626846	0.8919858537162524	0.8848050801107297	0.8855875470503292
0.003435	-0.019165	-0.030078	-633.1675058974806	0.890371	0.891167	0.8901498710874554	0.890950790773246	0.8837620157355004	0.8845524841073228
0.003436	-0.019424	-0.030334	-641.7485448974805	0.889319	0.890126	0.889097806712226	0.8899097278302396	0.8827099513602711	0.8835114211643164
0.003437	-0.019623	-0.030627	-648.3105168974806	0.888258	0.889073	0.8880367423369968	0.8888566648872334	0.8816488869850418	0.8824583582213101
0.003439	-0.019852	-0.030890	-655.8820228974806	0.887187	0.888012	0.8869656135865381	0.8877955390012207	0.8805777582345832	0.8813972323352974
0.003440	-0.020081	-0.031122	-663.4535288974806	0.886108	0.886943	0.8858865492113089	0.8867264760582143	0.879498693859354	0.8803281693922911
0.003441	-0.020401	-0.031458	-674.0536368974806	0.885018	0.885866	0.8847964848360796	0.8856494131152081	0.8784086294841247	0.8792511064492848
0.003442	-0.020538	-0.031683	-678.5965398974806	0.883920	0.884773	0.8836984204608505	0.8845563501722017	0.8773105651088955	0.8781580435062785
0.003444	-0.020767	-0.031946	-686.1680458974806	0.882812	0.883676	0.8825902917103919	0.8834592242861891	0.876202436358437	0.8770609176202658
0.003445	-0.020981	-0.032239	-693.2347848974806	0.881695	0.882567	0.8814732273351626	0.8823501613431827	0.8750853719832077	0.8759518546772594
0.003446	-0.021225	-0.032458	-701.3110578974806	0.880570	0.881452	0.8803481629599333	0.8812350984001763	0.8739603076079784	0.8748367917342531
0.003447	-0.021484	-0.032758	-709.8920968974805	0.879435	0.880328	0.879213098584704	0.88011103545717	0.872825243232749	0.8737127287912467
0.003449	-0.021698	-0.033026	-716.9588358974805	0.878290	0.879192	0.8780679698342455	0.8789749095711573	0.8716801144822905	0.8725766029052341
0.003450	-0.021912	-0.033319	-724.0255748974806	0.877135	0.878046	0.8769129054590162	0.877828846628151	0.8705250501070613	0.8714305399622277
0.003451	-0.022186	-0.033606	-733.1113818974806	0.875970	0.876892	0.875747841083787	0.8766747836851446	0.869359985731832	0.8702764770192214
0.003452	-0.022369	-0.033893	-739.1685858974806	0.874795	0.875725	0.8745727767085577	0.8755077207421383	0.8681849213566027	0.8691094140762151
0.003454	-0.022690	-0.034167	-749.7686938974806	0.873611	0.874554	0.8733886479580992	0.8743365948561257	0.8670007926061443	0.8679382881902025
0.003455	-0.022827	-0.034485	-754.3115978974806	0.872416	0.873365	0.8721935835828699	0.8731475319131192	0.865805728230915	0.866749225247196
0.003456	-0.023117	-0.034772	-763.9021718974806	0.871210	0.872171	0.8709875192076406	0.871953468970113	0.8645996638556857	0.8655551623041898
0.003457	-0.023315	-0.035126	-770.4641438974805	0.869993	0.870962	0.8697704548324113	0.8707444060271067	0.8633825994804564	0.8643460993611835
0.003459	-0.023514	-0.035431	-777.0261148974806	0.868765	0.869743	0.8685423260819528	0.869525280141094	0.8621544707299978	0.8631269734751708
0.003460	-0.023727	-0.035693	-784.0928538974806	0.867528	0.868514	0.8673052617067235	0.8682962171980877	0.8609174063547685	0.8618979105321645
0.003461	-0.024017	-0.035986	-793.6834278974806	0.866280	0.867279	0.8660571973314943	0.8670611542550813	0.8596693419795394	0.8606628475891581
0.003462	-0.024170	-0.036322	-798.7310978974806	0.865022	0.866026	0.864799132956265	0.8658080913120749	0.85841127760431	0.8594097846461517
0.003464	-0.024414	-0.036603	-806.8073708974806	0.863753	0.864768	0.8635300042058065	0.8645499654260623	0.8571421488538515	0.8581516587601391
0.003465	-0.024658	-0.036884	-814.8836438974806	0.862474	0.863499	0.8622509398305771	0.863280902483056	0.8558630844786221	0.8568825958171328
0.003466	-0.024872	-0.037201	-821.9503828974806	0.861185	0.862219	0.8609618754553479	0.8620008395400496	0.8545740201033929	0.8556025328741264
0.003467	-0.025116	-0.037512	-830.0266558974806	0.859885	0.860929	0.8596618110801186	0.8607107765970434	0.8532739557281637	0.8543124699311202
0.003469	-0.025314	-0.037842	-836.5886268974806	0.858573	0.859626	0.8583496823296601	0.8594076507110306	0.8519618269777052	0.8530093440451074
0.003470	-0.025558	-0.038135	-844.6648998974806	0.857251	0.858313	0.8570276179544308	0.8580945877680243	0.8506397626024759	0.851696281102101
0.003471	-0.025818	-0.038525	-853.2459398974805	0.855916	0.856990	0.8556925535792016	0.8567715248250181	0.8493046982272466	0.8503732181590948
0.003472	-0.026031	-0.038782	-860.3126788974806	0.854572	0.855654	0.8543484892039723	0.8554354618820117	0.8479606338520174	0.8490371552160885
0.003474	-0.026276	-0.039124	-868.3889518974805	0.853216	0.854308	0.8529923604535137	0.8540893359959989	0.8466045051015587	0.8476910293300757
0.003475	-0.026520	-0.039502	-876.4652238974805	0.851847	0.852950	0.8516232960782845	0.8527312730529927	0.8452354407263295	0.8463329663870695
0.003476	-0.026764	-0.039728	-884.5414968974806	0.850469	0.851582	0.8502452317030552	0.8513632101099863	0.8438573763511003	0.844964903444063
0.003477	-0.027008	-0.040082	-892.6177698974806	0.849081	0.850203	0.8488571673278259	0.84998414716698	0.8424693119758709	0.8435858405010568
0.003479	-0.027161	-0.040387	-897.6654408974806	0.847681	0.848810	0.8474570385773674	0.8485910212809673	0.8410691832254125	0.8421927146150441
0.003480	-0.027466	-0.040662	-907.7607818974806	0.846271	0.847413	0.8460469742021381	0.847193958337961	0.8396591188501832	0.8407956516720377
0.003481	-0.027664	-0.040991	-914.3227528974805	0.844851	0.846001	0.8446269098269089	0.8457818953949546	0.838239054474954	0.8393835887290314
0.003482	-0.027863	-0.041302	-920.8847248974806	0.843419	0.844577	0.8431948454516797	0.8443578324519484	0.8368069900997247	0.8379595257860252
0.003484	-0.028061	-0.041608	-927.4466968974806	0.841977	0.843143	0.841752716701221	0.8429237065659356	0.835364861349266	0.8365253999000124
0.003485	-0.028366	-0.041895	-937.5420378974806	0.840525	0.841704	0.8403006523259917	0.8414846436229293	0.8339127969740368	0.8350863369570061
0.003486	-0.028549	-0.042194	-943.5992418974806	0.839062	0.840249	0.8388375879507625	0.8400295806799231	0.8324497325988075	0.8336312740139998
0.003487	-0.028793	-0.042505	-951.6755148974805	0.837589	0.838786	0.8373645235755333	0.8385665177369167	0.8309766682235783	0.8321682110709935
0.003489	-0.029007	-0.042743	-958.7422538974806	0.836107	0.837313	0.8358823948250748	0.8370933918509039	0.8294945394731198	0.8306950851849807
0.003490	-0.029282	-0.043097	-967.8280608974806	0.834614	0.835831	0.8343893304498454	0.8356113289078977	0.8280014750978905	0.8292130222419745
0.003491	-0.029480	-0.043408	-974.3900318974805	0.833109	0.834335	0.8328842660746162	0.8341152659648914	0.8264964107226612	0.8277169592989682
0.003492	-0.029739	-0.043701	-982.9710718974806	0.831594	0.832831	0.8313692016993869	0.832611203021885	0.8249813463474319	0.8262128963559617
0.003494	-0.029968	-0.044012	-990.5425778974806	0.830069	0.831315	0.8298440729489283	0.8310950771358724	0.8234562175969733	0.8246967704699492
0.003495	-0.030197	-0.044305	-998.1140838974806	0.828533	0.829789	0.828308008573699	0.829569014192866	0.821920153221744	0.8231707075269428
0.003496	-0.030380	-0.044629	-1004.1712878974806	0.826987	0.828250	0.8267619441984698	0.8280299512498597	0.8203740888465149	0.8216316445839364
0.003497	-0.030670	-0.044897	-1013.7618618974806	0.825430	0.826705	0.8252048798232405	0.8264848883068534	0.8188170244712856	0.8200865816409302
0.003499	-0.030807	-0.045197	-1018.3047658974806	0.823864	0.825144	0.8236387510727821	0.8249237624208406	0.8172508957208271	0.8185254557549174
0.003500	-0.031052	-0.045538	-1026.3810388974805	0.822286	0.823576	0.8220606866975527	0.8233556994778343	0.8156728313455978	0.816957392811911
0.003501	-0.031311	-0.045807	-1034.9620788974805	0.820697	0.821999	0.8204716223223234	0.8217786365348281	0.8140837669703684	0.8153803298689049
0.003502	-0.031555	-0.046149	-1043.0383508974805	0.819098	0.820410	0.8188725579470941	0.8201895735918217	0.8124847025951392	0.8137912669258984
0.003504	-0.031723	-0.046448	-1048.5907888974805	0.817488	0.818807	0.8172624291966356	0.8185864477058089	0.8108745738446806	0.8121881410398857
0.003505	-0.032028	-0.046771	-1058.6861298974807	0.815867	0.817199	0.8156413648214064	0.8169783847628027	0.8092535094694514	0.8105800780968795
0.003506	-0.032196	-0.047052	-1064.2385678974806	0.814237	0.815575	0.8140113004461771	0.8153543218197964	0.8076234450942221	0.8089560151538732
0.003507	-0.032394	-0.047302	-1070.8005388974805	0.812597	0.813943	0.8123712360709479	0.81372225887679	0.8059833807189929	0.8073239522108667
0.003509	-0.032700	-0.047632	-1080.8958798974807	0.810946	0.812305	0.8107201073204893	0.8120841329907774	0.8043322519685343	0.8056858263248542
0.003510	-0.032944	-0.047955	-1088.9721528974806	0.809284	0.810653	0.80905804294526	0.810432070047771	0.802670187593305	0.8040337633818477
0.003511	-0.033173	-0.048267	-1096.5436588974806	0.807611	0.808990	0.8073849785700307	0.8087690071047646	0.8009971232180757	0.8023707004388414
0.003512	-0.033371	-0.048560	-1103.1056298974806	0.805927	0.807315	0.8057009141948014	0.8070939441617584	0.7993130588428464	0.8006956374958352
0.003514	-0.033630	-0.048889	-1111.6866698974807	0.804233	0.805631	0.8040067854443429	0.8054098182757456	0.7976189300923879	0.7990115116098224
0.003515	-0.033875	-0.049182	-1119.7629428974806	0.802528	0.803936	0.8023017210691137	0.8037147553327393	0.7959138657171587	0.7973164486668161
0.003516	-0.034103	-0.049500	-1127.3344488974806	0.800813	0.802231	0.8005866566938844	0.8020096923897331	0.7941988013419294	0.7956113857238098
0.003517	-0.034302	-0.049750	-1133.8964208974805	0.799088	0.800514	0.7988615923186552	0.8002926294467266	0.7924737369667002	0.7938943227808034
0.003519	-0.034576	-0.050085	-1142.9822278974805	0.797352	0.798789	0.7971254635681965	0.7985675035607139	0.7907376082162415	0.7921691968947907
0.003520	-0.034744	-0.050433	-1148.5346648974805	0.795604	0.797049	0.7953773991929672	0.7968274406177077	0.7889895438410123	0.7904291339517845
0.003521	-0.034958	-0.050726	-1155.6014038974806	0.793846	0.795299	0.793619334817738	0.7950773776747013	0.7872314794657831	0.7886790710087781
0.003522	-0.035233	-0.051001	-1164.6872108974806	0.792079	0.793543	0.7918522704425087	0.793321314731695	0.7854644150905538	0.7869230080657718
0.003524	-0.035461	-0.051257	-1172.2587168974806	0.790301	0.791775	0.7900741416920503	0.7915531888456824	0.7836862863400953	0.7851548821797592
0.003525	-0.035706	-0.051685	-1180.3349888974806	0.788510	0.789995	0.788283077316821	0.789773125902676	0.781895221964866	0.7833748192367528
0.003526	-0.035889	-0.051978	-1186.3921938974806	0.786709	0.788201	0.7864820129415917	0.7879790629596697	0.7800941575896367	0.7815807562937465
0.003527	-0.036087	-0.052234	-1192.9541658974806	0.784899	0.786399	0.7846719485663625	0.7861770000166634	0.7782840932144075	0.7797786933507401
0.003529	-0.036316	-0.052496	-1200.5256708974805	0.783078	0.784588	0.7828508198159039	0.7843658741306506	0.7764629644639489	0.7779675674647274
0.003530	-0.036636	-0.052869	-1211.1257788974806	0.781246	0.782769	0.7810187554406746	0.7825468111876444	0.7746309000887196	0.7761485045217211
0.003531	-0.036865	-0.053198	-1218.6972848974806	0.779402	0.780935	0.7791746910654453	0.7807127482446381	0.7727868357134904	0.7743144415787149
0.003532	-0.037018	-0.053491	-1223.7449558974806	0.777549	0.779087	0.7773216266902161	0.7788646853016317	0.7709337713382611	0.7724663786357084
0.003534	-0.037292	-0.053772	-1232.8307628974806	0.775685	0.777235	0.7754574979397575	0.777012559415619	0.7690696425878025	0.7706142527496957
0.003535	-0.037552	-0.054089	-1241.4118028974806	0.773810	0.775371	0.7735824335645283	0.7751484964726127	0.7671945782125733	0.7687501898066895
0.003536	-0.037735	-0.054401	-1247.4690068974805	0.771924	0.773493	0.7716963691892991	0.7732704335296063	0.7653085138373441	0.7668721268636831
0.003537	-0.037994	-0.054736	-1256.0500468974806	0.770027	0.771607	0.7697993048140697	0.7713843705866	0.7634114494621147	0.7649860639206768
0.003539	-0.038239	-0.054987	-1264.1263198974805	0.768121	0.769710	0.7678931760636112	0.7694872447005874	0.7615053207116562	0.7630889380346642
0.003540	-0.038437	-0.055347	-1270.6882918974807	0.766203	0.767801	0.7659751116883818	0.767578181757581	0.7595872563364269	0.7611798750916577
0.003541	-0.038635	-0.055682	-1277.2502628974805	0.764273	0.765879	0.7640450473131526	0.7656561188145746	0.7576571919611976	0.7592578121486514
0.003542	-0.038910	-0.056000	-1286.3360698974807	0.762332	0.763949	0.7621039829379234	0.7637260558715684	0.7557161275859684	0.7573277492056452
0.003544	-0.039169	-0.056335	-1294.9171098974805	0.760379	0.762007	0.7601508541874649	0.7617839299855557	0.7537629988355099	0.7553856233196324
0.003545	-0.039322	-0.056659	-1299.9647808974805	0.758415	0.760050	0.7581867898122355	0.7598268670425493	0.7517989344602806	0.7534285603766261
0.003546	-0.039612	-0.056970	-1309.5553548974806	0.756441	0.758088	0.7562127254370062	0.757864804099543	0.7498248700850513	0.7514664974336198
0.003547	-0.039795	-0.057239	-1315.6125588974805	0.754456	0.756111	0.754227661061777	0.7558877411565367	0.747839805709822	0.7494894344906134
0.003549	-0.039993	-0.057623	-1322.1745308974805	0.752460	0.754123	0.7522315323113185	0.753899615270524	0.7458436769593635	0.7475013086046007
0.003550	-0.040237	-0.057819	-1330.2508038974806	0.750455	0.752128	0.7502264679360892	0.7519045523275177	0.7438386125841342	0.7455062456615945
0.003551	-0.040573	-0.058228	-1341.3556788974806	0.748437	0.750124	0.7482084035608599	0.7499004893845114	0.741820548208905	0.7435021827185881
0.003552	-0.040695	-0.058527	-1345.3938148974805	0.746409	0.748101	0.7461803391856306	0.747877426441505	0.7397924838336757	0.7414791197755818
0.003554	-0.040924	-0.058838	-1352.9653208974805	0.744370	0.746071	0.7441412104351721	0.7458473005554924	0.7377533550832172	0.7394489938895692
0.003555	-0.041229	-0.059100	-1363.0606618974805	0.742321	0.744034	0.7420921460599428	0.743810237612486	0.7357042907079878	0.7374119309465628
0.003556	-0.041458	-0.059491	-1370.6321678974805	0.740259	0.741983	0.7400300816847135	0.7417591746694796	0.7336422263327586	0.7353608680035564
0.003557	-0.041641	-0.059772	-1376.6893718974807	0.738187	0.739918	0.7379580173094843	0.7396941117264734	0.7315701619575293	0.7332958050605501
0.003559	-0.041916	-0.060107	-1385.7751788974806	0.736104	0.737846	0.7358748885590257	0.7376219858404607	0.7294870332070708	0.7312236791745375
0.003560	-0.042145	-0.060413	-1393.3466848974806	0.734010	0.735762	0.7337808241837965	0.7355379228974543	0.7273929688318416	0.7291396162315311
0.003561	-0.042374	-0.060773	-1400.9181908974806	0.731904	0.733665	0.7316747598085672	0.7334408599544481	0.7252869044566123	0.7270425532885249
0.003562	-0.042526	-0.061078	-1405.9658608974805	0.729787	0.731555	0.7295576954333379	0.7313307970114417	0.723169840081383	0.7249324903455184
0.003564	-0.042831	-0.061353	-1416.0612018974805	0.727660	0.729440	0.7274305666828793	0.729215671125429	0.7210427113309243	0.7228173644595057
0.003565	-0.043030	-0.061725	-1422.6231738974807	0.725521	0.727309	0.72529150230765	0.7270846081824227	0.7189036469556951	0.7206863015164995
0.003566	-0.043243	-0.062018	-1429.6899128974806	0.723371	0.725169	0.7231414379324208	0.7249445452394163	0.7167535825804658	0.7185462385734931
0.003567	-0.043427	-0.062292	-1435.7471168974805	0.721212	0.723017	0.7209823735571915	0.72279248229641	0.7145945182052366	0.7163941756304868
0.003569	-0.043716	-0.062622	-1445.3376908974806	0.719041	0.720859	0.7188112448067331	0.7206343564103974	0.7124233894547781	0.7142360497444742
0.003570	-0.043854	-0.062933	-1449.8805948974805	0.716860	0.718683	0.7166301804315038	0.718458293467391	0.7102423250795489	0.7120599868014678
0.003571	-0.044189	-0.063214	-1460.9854698974805	0.714669	0.716506	0.7144391160562745	0.7162812305243846	0.7080512607043196	0.7098829238584614
