Repository: pietracorvo/HystAPI

# Example data

The example data in this folder is from measurements performed during my physics bachelor.

The material is **FeSi3** (iron with 3% silicon), aka 'electrical steel', the standard material for ring cores in trafos. 

Four of the five samples where treated with high pressure torison (HPT, 20 rotations at 20GPa), to achieve nanocristallisation of the grains, which has a huge impact on the magnetic properties of the material. The HPT deformation was done at 77K (under liquid nitrogen) and at 293K (at room temperature). Afterwards some samples were heat treated at a temperature of 493K (for two hours) to anneal defects from the deformation process.

The five samples are:

File: testData/FeSi3_LN/G4_748V_200Hz_800000Fs0.txt (part 10 of 29)
--------------------------
t	U1	U2	H	Braw	Jraw	B_drift	 J_drift	B_corr	J_corr
0.003189	-0.162506	-0.095752	-5373.830430458491	-1.017167	-1.010411	-1.0169208377444658	-1.0101646471410972	-1.0240138368108758	-1.017259100749567
0.003190	-0.162857	-0.093280	-5385.440072458491	-1.020401	-1.013631	-1.0201547605534167	-1.013384569890279	-1.0272477596198266	-1.0204790234987489
0.003191	-0.163193	-0.090985	-5396.544947458491	-1.023554	-1.016770	-1.0233076833623678	-1.016523492639461	-1.0304006824287777	-1.023617946247931
0.003192	-0.163452	-0.088586	-5405.125987458491	-1.026625	-1.019830	-1.0263786061713185	-1.019583415388643	-1.0334716052377284	-1.0266778689971128
0.003194	-0.163727	-0.086243	-5414.211794458491	-1.029614	-1.022808	-1.0293674517892204	-1.0225612608870067	-1.0364604508556305	-1.0296557144954765
0.003195	-0.164032	-0.083899	-5424.307135458491	-1.032522	-1.025704	-1.0322753745981712	-1.0254571836361885	-1.0393683736645811	-1.0325516372446584
0.003196	-0.164352	-0.081616	-5434.907243458491	-1.035351	-1.028519	-1.035104297407122	-1.0282721063853706	-1.0421972964735322	-1.0353665599938404
0.003197	-0.164612	-0.079297	-5443.488283458491	-1.038100	-1.031257	-1.037853220216073	-1.0310100291345525	-1.0449462192824832	-1.0381044827430224
0.003199	-0.164963	-0.077020	-5455.097925458491	-1.040770	-1.033912	-1.040523065833975	-1.0336648746329162	-1.0476160649003852	-1.040759328241386
0.003200	-0.165237	-0.074835	-5464.183732458491	-1.043363	-1.036494	-1.043115988642926	-1.0362467973820981	-1.0502089877093361	-1.043341250990568
0.003201	-0.165588	-0.072589	-5475.793374458491	-1.045879	-1.038995	-1.0456319114518768	-1.03874772013128	-1.052724910518287	-1.0458421737397499
0.003202	-0.165848	-0.070288	-5484.374414458491	-1.048316	-1.041421	-1.0480688342608278	-1.0411736428804619	-1.055161833327238	-1.0482680964889317
0.003204	-0.166183	-0.068079	-5495.479289458491	-1.050675	-1.043767	-1.0504276798787295	-1.0435194883788257	-1.0575206789451395	-1.0506139419872955
0.003205	-0.166473	-0.065820	-5505.069863458491	-1.052956	-1.046036	-1.0527086026876804	-1.0457884111280076	-1.0598016017540903	-1.0528828647364774
0.003206	-0.166763	-0.063544	-5514.660437458491	-1.055159	-1.048226	-1.0549115254966313	-1.0479783338771897	-1.0620045245630414	-1.0550727874856596
0.003207	-0.167175	-0.061237	-5528.289147458491	-1.057282	-1.050332	-1.0570344483055822	-1.0500842566263715	-1.0641274473719924	-1.0571787102348413
0.003209	-0.167419	-0.059064	-5536.365420458491	-1.059328	-1.052369	-1.0590802939234842	-1.0521211021247354	-1.0661732929898942	-1.0592155557332052
0.003210	-0.167709	-0.056775	-5545.955994458491	-1.061297	-1.054326	-1.061049216732435	-1.0540780248739172	-1.068142215798845	-1.061172478482387
0.003211	-0.168015	-0.054657	-5556.051335458491	-1.063192	-1.056207	-1.062944139541386	-1.055958947623099	-1.070037138607796	-1.0630534012315689
0.003212	-0.168304	-0.052545	-5565.641909458491	-1.065013	-1.058017	-1.0647650623503369	-1.057768870372281	-1.071858061416747	-1.0648633239807508
0.003214	-0.168625	-0.050439	-5576.242017458491	-1.066762	-1.059752	-1.0665139079682386	-1.0595037158706448	-1.0736069070346486	-1.0665981694791147
0.003215	-0.168854	-0.048376	-5583.813523458491	-1.068439	-1.061419	-1.0681908307771895	-1.0611706386198267	-1.0752838298435994	-1.0682650922282966
0.003216	-0.169144	-0.046368	-5593.404097458491	-1.070046	-1.063015	-1.0697977535861405	-1.0627665613690087	-1.0768907526525506	-1.0698610149774785
0.003217	-0.169510	-0.044409	-5605.518506458491	-1.071585	-1.064539	-1.0713366763950913	-1.0642904841181904	-1.0784296754615013	-1.0713849377266602
0.003219	-0.169785	-0.042462	-5614.604313458491	-1.073057	-1.065999	-1.0728085220129933	-1.0657503296165542	-1.0799015210794032	-1.072844783225024
0.003220	-0.170105	-0.040527	-5625.204421458491	-1.074462	-1.067391	-1.0742134448219443	-1.0671422523657363	-1.0813064438883542	-1.0742367059742062
0.003221	-0.170486	-0.038672	-5637.823598458491	-1.075803	-1.068716	-1.0755543676308952	-1.0684671751149182	-1.082647366697305	-1.075561628723388
0.003222	-0.170715	-0.036816	-5645.395103458491	-1.077079	-1.069983	-1.076830290439846	-1.0697340978641	-1.0839232895062558	-1.0768285514725697
0.003224	-0.171005	-0.035034	-5654.985677458491	-1.078294	-1.071185	-1.0780451360577479	-1.070935943362464	-1.0851381351241578	-1.0780303969709337
0.003225	-0.171326	-0.033307	-5665.585785458491	-1.079449	-1.072327	-1.0792000588666988	-1.072077866111646	-1.086293057933109	-1.0791723197201157
0.003226	-0.171646	-0.031653	-5676.185894458491	-1.080546	-1.073410	-1.0802969816756496	-1.0731607888608277	-1.0873899807420595	-1.0802552424692975
0.003227	-0.171967	-0.029980	-5686.786002458491	-1.081585	-1.074437	-1.0813359044846005	-1.0741877116100098	-1.0884289035510104	-1.0812821652184796
0.003229	-0.172226	-0.028375	-5695.367041458491	-1.082569	-1.075410	-1.0823197501025024	-1.0751605571083733	-1.0894127491689125	-1.0822550107168432
0.003230	-0.172531	-0.026813	-5705.462382458491	-1.083499	-1.076327	-1.0832496729114534	-1.0760774798575554	-1.0903426719778633	-1.0831719334660252
0.003231	-0.172928	-0.025336	-5718.586326458491	-1.084377	-1.077188	-1.0841275957204042	-1.0769384026067372	-1.0912205947868143	-1.084032856215207
0.003232	-0.173126	-0.023834	-5725.1482974584915	-1.085203	-1.078007	-1.084953518529355	-1.0777573253559192	-1.0920465175957652	-1.084851778964389
0.003234	-0.173431	-0.022406	-5735.243639458491	-1.085980	-1.078771	-1.0857303641472569	-1.0785211708542828	-1.0928233632136668	-1.0856156244627526
0.003235	-0.173706	-0.021021	-5744.329445458491	-1.086709	-1.079488	-1.0864592869562077	-1.079238093603465	-1.093552286022618	-1.0863325472119347
0.003236	-0.174088	-0.019678	-5756.948622458491	-1.087391	-1.080155	-1.0871412097651587	-1.0799050163526467	-1.0942342088315686	-1.0869994699611165
0.003237	-0.174393	-0.018384	-5767.043963458491	-1.088029	-1.080779	-1.0877791325741097	-1.0805289391018287	-1.0948721316405199	-1.0876233927102985
0.003239	-0.174652	-0.017120	-5775.625003458491	-1.088622	-1.081362	-1.0883719781920116	-1.0811117846001925	-1.0954649772584215	-1.0882062382086624
0.003240	-0.175003	-0.015857	-5787.234645458491	-1.089173	-1.081898	-1.0889229010009625	-1.0816477073493744	-1.0960159000673726	-1.0887421609578443
0.003241	-0.175278	-0.014752	-5796.320452458491	-1.089684	-1.082398	-1.0894338238099135	-1.0821476300985562	-1.0965268228763234	-1.089242083707026
0.003242	-0.175552	-0.013715	-5805.406259458491	-1.090160	-1.082862	-1.0899097466188643	-1.0826115528477382	-1.0970027456852742	-1.089706006456208
0.003244	-0.175919	-0.012720	-5817.520668458491	-1.090601	-1.083289	-1.090350592236766	-1.083038398346102	-1.097443591303176	-1.0901328519545719
0.003245	-0.176193	-0.011829	-5826.606475458491	-1.091012	-1.083688	-1.090761515045717	-1.083437321095284	-1.097854514112127	-1.0905317747037537
0.003246	-0.176483	-0.011011	-5836.197049458491	-1.091394	-1.084058	-1.0911434378546678	-1.0838072438444657	-1.098236436921078	-1.0909016974529355
0.003247	-0.176804	-0.010266	-5846.797157458491	-1.091750	-1.084400	-1.091499360663619	-1.0841491665936478	-1.0985923597300289	-1.0912436202021176
0.003249	-0.177048	-0.009583	-5854.873430458491	-1.092083	-1.084723	-1.0918322062815207	-1.0844720120920117	-1.0989252053479306	-1.0915664657004815
0.003250	-0.177399	-0.009015	-5866.483072458491	-1.092395	-1.085021	-1.0921441290904716	-1.0847699348411934	-1.0992371281568816	-1.0918643884496633
0.003251	-0.177673	-0.008429	-5875.568879458491	-1.092688	-1.085302	-1.0924370518994226	-1.0850508575903755	-1.0995300509658326	-1.0921453111988453
0.003252	-0.177979	-0.007928	-5885.664220458491	-1.092963	-1.085564	-1.0927119747083733	-1.0853127803395572	-1.0998049737747833	-1.092407233948027
0.003254	-0.178223	-0.007465	-5893.740493458491	-1.093222	-1.085813	-1.0929708203262751	-1.085561625837921	-1.1000638193926853	-1.0926560794463909
0.003255	-0.178619	-0.007086	-5906.864436458491	-1.093468	-1.086042	-1.0932167431352262	-1.0857905485871029	-1.1003097422016364	-1.0928850021955727
0.003256	-0.178925	-0.006671	-5916.959777458491	-1.093699	-1.086262	-1.093447665944177	-1.086010471336285	-1.1005406650105871	-1.0931049249447549
0.003257	-0.179214	-0.006372	-5926.550351458491	-1.093920	-1.086471	-1.0936685887531281	-1.0862193940854667	-1.1007615878195383	-1.0933138476939366
0.003259	-0.179489	-0.006097	-5935.636158458491	-1.094132	-1.086670	-1.09388043437103	-1.0864182395838307	-1.10097343343744	-1.0935126931923005
0.003260	-0.179825	-0.005804	-5946.741033458491	-1.094333	-1.086858	-1.0940813571799808	-1.0866061623330125	-1.101174356246391	-1.0937006159414824
0.003261	-0.180115	-0.005573	-5956.331607458491	-1.094527	-1.087039	-1.0942752799889317	-1.0867870850821946	-1.1013682790553418	-1.0938815386906644
0.003262	-0.180450	-0.005383	-5967.436482458491	-1.094713	-1.087212	-1.0944612027978826	-1.0869600078313764	-1.1015542018642925	-1.0940544614398462
0.003264	-0.180756	-0.005151	-5977.531823458491	-1.094892	-1.087378	-1.0946400484157843	-1.08712585332974	-1.1017330474821945	-1.09422030693821
0.003265	-0.181015	-0.004956	-5986.112863458491	-1.095064	-1.087539	-1.0948119712247353	-1.087286776078922	-1.1019049702911454	-1.0943812296873918
0.003266	-0.181335	-0.004828	-5996.712971458491	-1.095231	-1.087693	-1.0949788940336862	-1.087440698828104	-1.1020718931000961	-1.0945351524365738
0.003267	-0.181625	-0.004681	-6006.3035454584915	-1.095393	-1.087843	-1.0951408168426373	-1.0875906215772857	-1.1022338159090475	-1.0946850751857555
0.003269	-0.181976	-0.004523	-6017.913187458491	-1.095551	-1.087986	-1.095298662460539	-1.0877334670756496	-1.1023916615269491	-1.0948279206841194
0.003270	-0.182266	-0.004456	-6027.503761458491	-1.095705	-1.088128	-1.0954525852694899	-1.0878753898248315	-1.1025455843358998	-1.0949698434333013
0.003271	-0.182510	-0.004370	-6035.580034458491	-1.095856	-1.088269	-1.0956035080784408	-1.0880163125740134	-1.102696507144851	-1.0951107661824833
0.003272	-0.182892	-0.004260	-6048.199210458491	-1.096004	-1.088401	-1.0957514308873917	-1.0881482353231953	-1.1028444299538016	-1.095242688931665
0.003274	-0.183212	-0.004126	-6058.799318458491	-1.096147	-1.088531	-1.0958942765052935	-1.088278080821559	-1.1029872755717034	-1.095372534430029
0.003275	-0.183426	-0.004041	-6065.866057458491	-1.096287	-1.088662	-1.0960341993142444	-1.0884090035707412	-1.1031271983806543	-1.095503457179211
0.003276	-0.183746	-0.003955	-6076.466165458491	-1.096425	-1.088786	-1.0961721221231953	-1.088532926319923	-1.1032651211896054	-1.0956273799283929
0.003277	-0.184097	-0.003937	-6088.075807458491	-1.096561	-1.088908	-1.0963080449321463	-1.0886548490691048	-1.1034010439985562	-1.0957493026775746
0.003279	-0.184341	-0.003833	-6096.152080458491	-1.096694	-1.089031	-1.0964408905500482	-1.0887776945674688	-1.1035338896164584	-1.0958721481759386
0.003280	-0.184677	-0.003809	-6107.256955458491	-1.096826	-1.089149	-1.0965728133589991	-1.0888956173166506	-1.103665812425409	-1.0959900709251205
0.003281	-0.184967	-0.003754	-6116.847529458491	-1.096956	-1.089267	-1.09670273616795	-1.0890135400658325	-1.10379573523436	-1.0961079936743023
0.003282	-0.185272	-0.003723	-6126.942870458491	-1.097085	-1.089383	-1.096831658976901	-1.0891294628150143	-1.103924658043311	-1.0962239164234842
0.003284	-0.185532	-0.003687	-6135.523910458491	-1.097213	-1.089500	-1.0969595045948026	-1.089246308313378	-1.1040525036612125	-1.096340761921848
0.003285	-0.185822	-0.003613	-6145.1144844584915	-1.097338	-1.089614	-1.0970844274037534	-1.0893602310625603	-1.1041774264701636	-1.0964546846710301
0.003286	-0.186234	-0.003613	-6158.743195458491	-1.097463	-1.089721	-1.0972093502127045	-1.089467153811742	-1.1043023492791146	-1.0965616074202118
0.003287	-0.186447	-0.003564	-6165.809933458491	-1.097587	-1.089836	-1.0973332730216556	-1.089582076560924	-1.1044262720880655	-1.096676530169394
0.003289	-0.186768	-0.003510	-6176.410041458491	-1.097709	-1.089945	-1.0974551186395574	-1.0896909220592876	-1.1045481177059675	-1.0967853756677575
0.003290	-0.187164	-0.003552	-6189.533985458491	-1.097832	-1.090051	-1.0975780414485081	-1.0897968448084698	-1.1046710405149183	-1.0968912984169397
0.003291	-0.187363	-0.003540	-6196.095956458491	-1.097954	-1.090165	-1.0976999642574592	-1.0899107675576516	-1.1047929633238693	-1.0970052211661214
0.003292	-0.187637	-0.003442	-6205.181763458491	-1.098074	-1.090274	-1.09781988706641	-1.0900196903068335	-1.1049128861328201	-1.0971141439153034
0.003294	-0.188004	-0.003436	-6217.2961734584915	-1.098193	-1.090378	-1.0979387326843117	-1.0901235358051973	-1.1050317317507217	-1.097217989413667
0.003295	-0.188309	-0.003448	-6227.391514458491	-1.098312	-1.090484	-1.0980576554932626	-1.0902294585543792	-1.1051506545596728	-1.097323912162849
0.003296	-0.188599	-0.003436	-6236.9820884584915	-1.098431	-1.090591	-1.0981765783022135	-1.0903363813035611	-1.1052695773686234	-1.097430834912031
0.003297	-0.188950	-0.003424	-6248.591730458491	-1.098550	-1.090695	-1.0982955011111646	-1.090440304052743	-1.1053885001775745	-1.097534757661213
0.003299	-0.189224	-0.003394	-6257.677537458491	-1.098668	-1.090801	-1.0984133467290664	-1.0905461495511068	-1.1055063457954764	-1.0976406031595767
0.003300	-0.189529	-0.003351	-6267.7728784584915	-1.098784	-1.090905	-1.0985292695380173	-1.0906500723002888	-1.1056222686044275	-1.0977445259087586
0.003301	-0.189789	-0.003387	-6276.353918458491	-1.098901	-1.091012	-1.0986461923469681	-1.0907569950494707	-1.1057391914133783	-1.0978514486579405
0.003302	-0.190125	-0.003345	-6287.458793458491	-1.099017	-1.091114	-1.098762115155919	-1.0908589177986525	-1.105855114222329	-1.0979533714071223
0.003304	-0.190384	-0.003326	-6296.039833458491	-1.099133	-1.091218	-1.0988779607738208	-1.0909627632970165	-1.105970959840231	-1.0980572169054863
0.003305	-0.190659	-0.003351	-6305.125640458491	-1.099248	-1.091323	-1.0989928835827718	-1.0910676860461983	-1.106085882649182	-1.0981621396546681
0.003306	-0.190979	-0.003290	-6315.725748458491	-1.099363	-1.091424	-1.099107806391723	-1.09116860879538	-1.106200805458133	-1.0982630624038499
0.003307	-0.191315	-0.003284	-6326.830623458491	-1.099477	-1.091524	-1.0992217292006738	-1.091268531544562	-1.1063147282670838	-1.0983629851530319
0.003309	-0.191559	-0.003284	-6334.906896458491	-1.099590	-1.091627	-1.0993345748185757	-1.0913713770429259	-1.1064275738849858	-1.0984658306513957
0.003310	-0.191864	-0.003271	-6345.002237458491	-1.099704	-1.091728	-1.0994484976275265	-1.0914722997921078	-1.1065414966939366	-1.0985667534005776
0.003311	-0.192200	-0.003284	-6356.107112458491	-1.099817	-1.091828	-1.0995614204364774	-1.0915722225412898	-1.1066544195028873	-1.0986666761497597
0.003312	-0.192444	-0.003265	-6364.183385458491	-1.099931	-1.091931	-1.0996753432454283	-1.0916751452904716	-1.1067683423118382	-1.0987695988989414
0.003314	-0.192825	-0.003247	-6376.802561458491	-1.100043	-1.092027	-1.0997871888633302	-1.0917709907888355	-1.10688018792974	-1.0988654443973054
0.003315	-0.193130	-0.003229	-6386.897902458491	-1.100155	-1.092127	-1.099899111672281	-1.0918709135380174	-1.106992110738691	-1.0989653671464872
0.003316	-0.193375	-0.003229	-6394.974175458491	-1.100267	-1.092228	-1.1000110344812322	-1.0919718362871993	-1.107104033547642	-1.0990662898956691
0.003317	-0.193710	-0.003217	-6406.079050458491	-1.100378	-1.092326	-1.100121957290183	-1.092069759036381	-1.107214956356593	-1.0991642126448509
0.003319	-0.194092	-0.003180	-6418.698226458491	-1.100489	-1.092421	-1.1002328029080848	-1.092164604534745	-1.1073258019744947	-1.099259058143215
0.003320	-0.194351	-0.003204	-6427.279266458491	-1.100600	-1.092521	-1.1003437257170356	-1.0922645272839269	-1.1074367247834456	-1.0993589808923967
0.003321	-0.194641	-0.003217	-6436.869840458491	-1.100711	-1.092620	-1.1004546485259865	-1.0923634500331088	-1.1075476475923964	-1.0994579036415786
0.003322	-0.194962	-0.003143	-6447.469948458491	-1.100821	-1.092716	-1.1005645713349375	-1.0924593727822907	-1.1076575704013476	-1.0995538263907605
0.003324	-0.195221	-0.003174	-6456.050988458491	-1.100930	-1.092815	-1.1006734169528392	-1.0925582182806546	-1.107766416019249	-1.0996526718891244
0.003325	-0.195511	-0.003186	-6465.641562458491	-1.101041	-1.092913	-1.10078433976179	-1.0926561410298363	-1.1078773388282	-1.0997505946383062
0.003326	-0.195847	-0.003168	-6476.746437458491	-1.101150	-1.093009	-1.1008932625707413	-1.0927520637790182	-1.1079862616371514	-1.099846517387488
0.003327	-0.196152	-0.003149	-6486.841778458491	-1.101260	-1.093106	-1.101003185379692	-1.0928489865282	-1.1080961844461021	-1.09994344013667
0.003329	-0.196457	-0.003143	-6496.937119458491	-1.101369	-1.093202	-1.101112030997594	-1.092944832026564	-1.108205030064004	-1.1000392856350338
0.003330	-0.196747	-0.003131	-6506.527693458491	-1.101477	-1.093298	-1.1012199538065448	-1.093040754775746	-1.108312952872955	-1.1001352083842157
0.003331	-0.197083	-0.003131	-6517.632568458491	-1.101586	-1.093393	-1.1013288766154956	-1.093135677524928	-1.1084218756819055	-1.1002301311333977
0.003332	-0.197388	-0.003137	-6527.727909458491	-1.101694	-1.093489	-1.1014367994244465	-1.0932316002741096	-1.1085297984908564	-1.1003260538825794
0.003334	-0.197617	-0.003125	-6535.299415458491	-1.101803	-1.093588	-1.1015456450423484	-1.0933304457724735	-1.1086386441087583	-1.1004248993809433
0.003335	-0.198013	-0.003107	-6548.423358458491	-1.101911	-1.093679	-1.1016535678512993	-1.0934213685216556	-1.1087465669177092	-1.1005158221301254
0.003336	-0.198303	-0.003131	-6558.013932458491	-1.102019	-1.093775	-1.1017614906602504	-1.0935172912708373	-1.1088544897266606	-1.1006117448793071
0.003337	-0.198486	-0.003064	-6564.071137458491	-1.102125	-1.093874	-1.1018674134692013	-1.0936162140200192	-1.1089604125356112	-1.100710667628489
0.003339	-0.198898	-0.003082	-6577.699847458491	-1.102232	-1.093964	-1.1019742590871031	-1.093706059518383	-1.1090672581535133	-1.1008005131268528
0.003340	-0.199219	-0.003101	-6588.299955458491	-1.102340	-1.094058	-1.102082181896054	-1.093799982267565	-1.1091751809624641	-1.1008944358760349
0.003341	-0.199478	-0.003107	-6596.880995458491	-1.102447	-1.094154	-1.1021891047050048	-1.093895905016747	-1.109282103771415	-1.1009903586252168
0.003342	-0.199768	-0.003040	-6606.471569458491	-1.102552	-1.094248	-1.1022940275139557	-1.0939898277659288	-1.1093870265803658	-1.1010842813743986
0.003344	-0.200089	-0.003027	-6617.071677458491	-1.102658	-1.094340	-1.1023998731318574	-1.0940816732642926	-1.1094928721982673	-1.1011761268727625
0.003345	-0.200500	-0.003088	-6630.700388458491	-1.102764	-1.094430	-1.1025057959408084	-1.0941715960134746	-1.1095987950072184	-1.1012660496219444
0.003346	-0.200668	-0.003076	-6636.252825458491	-1.102871	-1.094529	-1.1026127187497594	-1.0942705187626565	-1.1097057178161696	-1.1013649723711263
0.003347	-0.201019	-0.002991	-6647.862468458491	-1.102975	-1.094619	-1.1027166415587104	-1.0943604415118384	-1.1098096406251203	-1.1014548951203083
0.003349	-0.201340	-0.003027	-6658.462576458491	-1.103080	-1.094710	-1.1028214871766122	-1.0944512870102021	-1.1099144862430221	-1.101545740618672
0.003350	-0.201584	-0.003046	-6666.538848458491	-1.103185	-1.094805	-1.1029264099855631	-1.094546209759384	-1.110019409051973	-1.101640663367854
0.003351	-0.201950	-0.003015	-6678.653258458491	-1.103290	-1.094895	-1.103031332794514	-1.0946361325085658	-1.110124331860924	-1.1017305861170357
0.003352	-0.202209	-0.003027	-6687.234298458491	-1.103395	-1.094989	-1.1031362556034647	-1.094730055257748	-1.1102292546698749	-1.1018245088662177
0.003354	-0.202530	-0.003033	-6697.834406458491	-1.103500	-1.095081	-1.1032411012213665	-1.0948219007561115	-1.1103341002877767	-1.1019163543645814
0.003355	-0.202820	-0.003033	-6707.424980458491	-1.103605	-1.095173	-1.1033460240303175	-1.0949138235052935	-1.1104390230967276	-1.1020082771137634
0.003356	-0.203125	-0.002985	-6717.520321458491	-1.103709	-1.095265	-1.1034499468392687	-1.0950057462544753	-1.1105429459056788	-1.1021001998629452
0.003357	-0.203369	-0.003015	-6725.596593458491	-1.103813	-1.095359	-1.1035538696482194	-1.0950996690036574	-1.1106468687146296	-1.1021941226121272
0.003359	-0.203705	-0.002991	-6736.701469458491	-1.103916	-1.095448	-1.1036567152661212	-1.0951885145020213	-1.1107497143325311	-1.102282968110491
0.003360	-0.204010	-0.002954	-6746.796810458491	-1.104019	-1.095538	-1.1037596380750723	-1.095278437251203	-1.1108526371414822	-1.1023728908596728
0.003361	-0.204300	-0.002985	-6756.387384458491	-1.104122	-1.095630	-1.1038625608840231	-1.095370360000385	-1.1109555599504333	-1.1024648136088548
0.003362	-0.204620	-0.002991	-6766.987492458491	-1.104226	-1.095720	-1.103966483692974	-1.095460282749567	-1.111059482759384	-1.1025547363580368
0.003364	-0.204926	-0.002948	-6777.082833458491	-1.104328	-1.095810	-1.1040683293108757	-1.0955501282479307	-1.1111613283772859	-1.1026445818564006
0.003365	-0.205261	-0.002954	-6788.187708458491	-1.104431	-1.095898	-1.1041712521198266	-1.0956380509971126	-1.1112642511862365	-1.1027325046055825
0.003366	-0.205536	-0.002954	-6797.273515458491	-1.104533	-1.095989	-1.1042731749287777	-1.0957289737462945	-1.111366173995188	-1.1028234273547644
0.003367	-0.205856	-0.002942	-6807.873623458491	-1.104635	-1.096078	-1.1043750977377287	-1.0958178964954766	-1.1114680968041388	-1.1029123501039464
0.003369	-0.206146	-0.002942	-6817.464197458491	-1.104737	-1.096168	-1.1044769433556305	-1.0959077419938403	-1.1115699424220407	-1.1030021956023102
0.003370	-0.206451	-0.002960	-6827.559538458491	-1.104840	-1.096257	-1.1045798661645814	-1.0959966647430222	-1.1116728652309913	-1.103091118351492
0.003371	-0.206711	-0.002948	-6836.140578458491	-1.104941	-1.096348	-1.1046807889735322	-1.0960875874922043	-1.111773788039942	-1.103182041100674
0.003372	-0.207062	-0.002881	-6847.750220458491	-1.105042	-1.096434	-1.1047817117824832	-1.0961735102413859	-1.1118747108488933	-1.1032679638498557
0.003374	-0.207352	-0.002936	-6857.3407944584915	-1.105143	-1.096524	-1.1048825574003849	-1.0962633557397499	-1.111975556466795	-1.1033578093482197
0.003375	-0.207672	-0.002917	-6867.940902458491	-1.105244	-1.096611	-1.104983480209336	-1.0963502784889316	-1.1120764792757458	-1.1034447320974015
0.003376	-0.207962	-0.002899	-6877.531476458491	-1.105345	-1.096700	-1.105084403018287	-1.0964392012381137	-1.112177402084697	-1.1035336548465835
0.003377	-0.208282	-0.002905	-6888.1315844584915	-1.105446	-1.096787	-1.1051853258272377	-1.0965261239872954	-1.1122783248936479	-1.1036205775957653
0.003379	-0.208542	-0.002875	-6896.712624458491	-1.105545	-1.096876	-1.1052841714451396	-1.0966149694856593	-1.1123771705115497	-1.1037094230941291
0.003380	-0.208893	-0.002869	-6908.322266458491	-1.105645	-1.096961	-1.1053840942540905	-1.0966998922348412	-1.1124770933205004	-1.103794345843311
0.003381	-0.209198	-0.002850	-6918.417607458491	-1.105744	-1.097048	-1.1054830170630414	-1.0967868149840232	-1.1125760161294513	-1.103881268592493
0.003382	-0.209442	-0.002911	-6926.493880458491	-1.105844	-1.097138	-1.1055829398719923	-1.096876737733205	-1.1126759389384024	-1.1039711913416748
0.003384	-0.209732	-0.002863	-6936.084454458491	-1.105944	-1.097225	-1.105682785489894	-1.0969635832315687	-1.112775784556304	-1.1040580368400386
0.003385	-0.210098	-0.002875	-6948.198863458491	-1.106043	-1.097310	-1.1057817082988453	-1.0970485059807507	-1.1128747073652554	-1.1041429595892205
0.003386	-0.210358	-0.002875	-6956.779903458491	-1.106143	-1.097398	-1.1058816311077961	-1.0971364287299328	-1.112974630174206	-1.1042308823384026
0.003387	-0.210663	-0.002850	-6966.875244458491	-1.106242	-1.097485	-1.1059805539167469	-1.0972233514791145	-1.113073552983157	-1.1043178050875844
0.003389	-0.211044	-0.002856	-6979.494420458491	-1.106341	-1.097568	-1.1060793995346487	-1.0973061969774784	-1.1131723986010589	-1.1044006505859483
0.003390	-0.211349	-0.002856	-6989.589761458491	-1.106440	-1.097654	-1.1061783223435997	-1.09739211972666	-1.1132713214100098	-1.10448657333513
0.003391	-0.211594	-0.002893	-6997.666034458491	-1.106540	-1.097744	-1.1062782451525506	-1.0974820424758422	-1.1133712442189605	-1.104576496084312
0.003392	-0.211914	-0.002863	-7008.266142458491	-1.106639	-1.097830	-1.1063771679615013	-1.097567965225024	-1.1134701670279115	-1.104662418833494
0.003394	-0.212250	-0.002808	-7019.371017458491	-1.106737	-1.097914	-1.1064750135794033	-1.097651810723388	-1.1135680126458132	-1.1047462643318577
0.003395	-0.212494	-0.002875	-7027.447290458491	-1.106836	-1.098003	-1.1065739363883542	-1.09774073347257	-1.1136669354547641	-1.1048351870810398
0.003396	-0.212769	-0.002832	-7036.533097458491	-1.106934	-1.098090	-1.1066718591973053	-1.0978276562217517	-1.1137648582637154	-1.1049221098302215
0.003397	-0.213165	-0.002820	-7049.657040458491	-1.107032	-1.098171	-1.106769782006256	-1.0979085789709335	-1.1138627810726662	-1.1050030325794034
0.003399	-0.213455	-0.002844	-7059.247614458491	-1.107131	-1.098257	-1.106868627624158	-1.0979944244692974	-1.113961626690568	-1.1050888780777672
0.003400	-0.213760	-0.002832	-7069.342955458491	-1.107229	-1.098343	-1.1069665504331088	-1.0980803472184795	-1.114059549499519	-1.1051748008269493
0.003401	-0.214005	-0.002795	-7077.4192284584915	-1.107326	-1.098430	-1.1070634732420597	-1.0981672699676612	-1.1141564723084696	-1.105261723576131
0.003402	-0.214355	-0.002795	-7089.028870458491	-1.107423	-1.098512	-1.1071603960510106	-1.098249192716843	-1.1142533951174207	-1.1053436463253128
0.003404	-0.214661	-0.002814	-7099.124211458491	-1.107520	-1.098597	-1.1072572416689124	-1.098334038215207	-1.1143502407353223	-1.1054284918236768
0.003405	-0.214951	-0.002789	-7108.714785458491	-1.107617	-1.098681	-1.1073541644778635	-1.098417960964389	-1.1144471635442734	-1.1055124145728588
0.003406	-0.215210	-0.002765	-7117.295825458491	-1.107713	-1.098766	-1.1074500872868143	-1.0985028837135706	-1.1145430863532244	-1.1055973373220405
0.003407	-0.215546	-0.002753	-7128.400700458491	-1.107808	-1.098848	-1.1075450100957651	-1.0985848064627528	-1.1146380091621753	-1.1056792600712226
0.003409	-0.215851	-0.002789	-7138.496041458491	-1.107905	-1.098932	-1.107641855713667	-1.0986686519611164	-1.1147348547800768	-1.1057631055695862
0.003410	-0.216141	-0.002771	-7148.086615458491	-1.108001	-1.099016	-1.107737778522618	-1.0987525747102984	-1.1148307775890278	-1.1058470283187682
0.003411	-0.216431	-0.002759	-7157.677189458491	-1.108096	-1.099099	-1.1078327013315687	-1.0988354974594803	-1.1149257003979787	-1.1059299510679501
0.003412	-0.216736	-0.002740	-7167.772530458491	-1.108192	-1.099182	-1.1079286241405197	-1.0989184202086624	-1.1150216232069297	-1.1060128738171322
0.003414	-0.217072	-0.002765	-7178.877406458491	-1.108287	-1.099263	-1.1080234697584215	-1.098999265707026	-1.1151164688248314	-1.1060937193154958
0.003415	-0.217377	-0.002734	-7188.972747458491	-1.108382	-1.099346	-1.1081183925673725	-1.0990821884562079	-1.1152113916337827	-1.1061766420646777
0.003416	-0.217667	-0.002722	-7198.563321458491	-1.108476	-1.099428	-1.1082123153763235	-1.0991641112053898	-1.1153053144427334	-1.1062585648138596
0.003417	-0.218018	-0.002734	-7210.172963458491	-1.108571	-1.099508	-1.1083072381852743	-1.0992440339545717	-1.1154002372516842	-1.1063384875630415
0.003419	-0.218307	-0.002734	-7219.763537458491	-1.108666	-1.099591	-1.108402083803176	-1.0993268794529356	-1.115495082869586	-1.1064213330614054
0.003420	-0.218582	-0.002765	-7228.849344458491	-1.108761	-1.099675	-1.1084970066121271	-1.0994108022021174	-1.1155900056785373	-1.1065052558105872
0.003421	-0.218872	-0.002698	-7238.439918458491	-1.108856	-1.099757	-1.108591929421078	-1.0994927249512993	-1.1156849284874881	-1.1065871785597692
0.003422	-0.219254	-0.002740	-7251.059094458491	-1.108950	-1.099836	-1.108685852230029	-1.0995716477004813	-1.1157788512964388	-1.1066661013089512
0.003424	-0.219498	-0.002765	-7259.135367458491	-1.109046	-1.099921	-1.1087816978479306	-1.099656493198845	-1.1158746969143407	-1.106750946807315
0.003425	-0.219772	-0.002734	-7268.221174458491	-1.109140	-1.100005	-1.1088756206568817	-1.0997404159480269	-1.1159686197232919	-1.1068348695564967
0.003426	-0.220078	-0.002667	-7278.316515458491	-1.109233	-1.100085	-1.1089685434658325	-1.0998203386972087	-1.1160615425322424	-1.1069147923056786
0.003427	-0.220444	-0.002692	-7290.430924458491	-1.109327	-1.100163	-1.1090624662747834	-1.0998982614463908	-1.1161554653411936	-1.1069927150548606
0.003429	-0.220703	-0.002740	-7299.011964458491	-1.109421	-1.100247	-1.1091563118926853	-1.0999821069447546	-1.1162493109590952	-1.1070765605532245
0.003430	-0.221008	-0.002673	-7309.107305458491	-1.109514	-1.100327	-1.109249234701636	-1.1000620296939365	-1.1163422337680462	-1.1071564833024063
0.003431	-0.221359	-0.002692	-7320.716947458491	-1.109608	-1.100406	-1.109343157510587	-1.1001409524431185	-1.116436156576997	-1.1072354060515883
0.003432	-0.221649	-0.002722	-7330.3075214584915	-1.109701	-1.100487	-1.109436080319538	-1.1002218751923003	-1.116529079385948	-1.1073163288007701
0.003434	-0.221924	-0.002649	-7339.393328458491	-1.109793	-1.100568	-1.1095279259374398	-1.1003027206906641	-1.1166209250038497	-1.107397174299134
0.003435	-0.222260	-0.002612	-7350.498203458491	-1.109885	-1.100645	-1.1096198487463909	-1.100379643439846	-1.116712847812801	-1.107474097048316
0.003436	-0.222534	-0.002661	-7359.584010458491	-1.109976	-1.100726	-1.1097107715553418	-1.100460566189028	-1.1168037706217517	-1.107555019797498
0.003437	-0.222809	-0.002625	-7368.669817458491	-1.110067	-1.100805	-1.1098016943642925	-1.1005394889382099	-1.1168946934307025	-1.1076339425466797
0.003439	-0.223160	-0.002612	-7380.279459458491	-1.110158	-1.100881	-1.1098925399821944	-1.1006153344365737	-1.1169855390486045	-1.1077097880450435
0.003440	-0.223434	-0.002637	-7389.365266458491	-1.110250	-1.100961	-1.1099844627911453	-1.1006952571857556	-1.1170774618575554	-1.1077897107942254
0.003441	-0.223770	-0.002661	-7400.470141458491	-1.110341	-1.101039	-1.1100753856000962	-1.1007731799349376	-1.1171683846665061	-1.1078676335434074
0.003442	-0.224075	-0.002588	-7410.565482458491	-1.110432	-1.101117	-1.1101663084090472	-1.1008511026841192	-1.1172593074754573	-1.107945556292589
0.003444	-0.224380	-0.002643	-7420.660823458491	-1.110523	-1.101195	-1.110257154026949	-1.100928948182483	-1.117350153093359	-1.108023401790953
0.003445	-0.224655	-0.002637	-7429.746630458491	-1.110614	-1.101275	-1.1103480768359	-1.101008870931665	-1.1174410759023101	-1.1081033245401348
0.003446	-0.224976	-0.002588	-7440.346738458491	-1.110704	-1.101352	-1.1104379996448508	-1.1010857936808471	-1.1175309987112607	-1.108180247289317
0.003447	-0.225327	-0.002606	-7451.956380458491	-1.110794	-1.101428	-1.1105279224538018	-1.101161716430029	-1.1176209215202118	-1.1082561700384987
0.003449	-0.225586	-0.002625	-7460.537420458491	-1.110885	-1.101508	-1.1106187680717035	-1.1012415619283926	-1.1177117671381134	-1.1083360155368625
0.003450	-0.225845	-0.002594	-7469.118460458491	-1.110975	-1.101587	-1.1107086908806545	-1.1013204846775746	-1.1178016899470644	-1.1084149382860444
0.003451	-0.226166	-0.002570	-7479.718568458491	-1.111065	-1.101663	-1.1107986136896053	-1.1013964074267566	-1.1178916127560155	-1.1084908610352264
0.003452	-0.226532	-0.002618	-7491.832977458491	-1.111155	-1.101738	-1.1108885364985561	-1.1014713301759385	-1.117981535564966	-1.1085657837844083
0.003454	-0.226776	-0.002631	-7499.909250458491	-1.111246	-1.101819	-1.1109793821164582	-1.1015521756743023	-1.1180723811828681	-1.1086466292827721
0.003455	-0.227081	-0.002576	-7510.004591458491	-1.111335	-1.101896	-1.111068304925409	-1.101629098423484	-1.118161303991819	-1.1087235520319538
0.003456	-0.227524	-0.002563	-7524.642836458491	-1.111424	-1.101966	-1.11115722773436	-1.101699021172666	-1.11825022680077	-1.1087934747811359
0.003457	-0.227707	-0.002582	-7530.7000404584915	-1.111514	-1.102048	-1.1112471505433108	-1.1017809439218478	-1.118340149609721	-1.1088753975303176
0.003459	-0.228027	-0.002570	-7541.300149458491	-1.111603	-1.102124	-1.1113359961612126	-1.1018567894202118	-1.1184289952276227	-1.1089512430286816
0.003460	-0.228348	-0.002588	-7551.900257458491	-1.111692	-1.102200	-1.1114249189701635	-1.1019327121693938	-1.1185179180365736	-1.1090271657778636
0.003461	-0.228668	-0.002533	-7562.500365458491	-1.111780	-1.102275	-1.1115128417791145	-1.1020076349185755	-1.1186058408455244	-1.1091020885270453
0.003462	-0.228928	-0.002545	-7571.081405458491	-1.111869	-1.102352	-1.1116017645880654	-1.1020845576677574	-1.1186947636544753	-1.1091790112762272
0.003464	-0.229202	-0.002533	-7580.167211458491	-1.111957	-1.102429	-1.1116896102059675	-1.1021614031661213	-1.1187826092723774	-1.1092558567745912
0.003465	-0.229538	-0.002557	-7591.272087458491	-1.112045	-1.102503	-1.1117775330149182	-1.1022353259153033	-1.1188705320813281	-1.109329779523773
0.003466	-0.229828	-0.002563	-7600.862661458491	-1.112134	-1.102580	-1.1118664558238691	-1.102312248664485	-1.118959454890279	-1.1094067022729548
0.003467	-0.230148	-0.002509	-7611.4627694584915	-1.112221	-1.102654	-1.11195337863282	-1.102386171413667	-1.11904637769923	-1.1094806250221367
0.003469	-0.230453	-0.002533	-7621.558110458491	-1.112309	-1.102729	-1.1120412242507218	-1.1024610169120308	-1.1191342233171317	-1.1095554705205006
0.003470	-0.230728	-0.002551	-7630.643917458491	-1.112397	-1.102805	-1.1121291470596728	-1.1025369396612128	-1.119222146126083	-1.1096313932696826
0.003471	-0.230988	-0.002502	-7639.224957458491	-1.112484	-1.102882	-1.1122160698686236	-1.1026138624103945	-1.1193090689350336	-1.1097083160188643
0.003472	-0.231369	-0.002521	-7651.844133458491	-1.112571	-1.102953	-1.1123029926775745	-1.1026847851595767	-1.1193959917439846	-1.1097792387680465
0.003474	-0.231613	-0.002539	-7659.920406458491	-1.112659	-1.103031	-1.1123908382954766	-1.1027626306579403	-1.1194838373618867	-1.1098570842664102
0.003475	-0.231888	-0.002478	-7669.006213458491	-1.112745	-1.103105	-1.1124767611044275	-1.1028365534071223	-1.1195697601708376	-1.109931007015592
0.003476	-0.232269	-0.002466	-7681.625389458491	-1.112831	-1.103175	-1.1125626839133782	-1.102906476156304	-1.1196556829797881	-1.110000929764774
0.003477	-0.232620	-0.002533	-7693.235031458491	-1.112918	-1.103248	-1.1126496067223293	-1.1029793989054861	-1.1197426057887392	-1.110073852513956
0.003479	-0.232819	-0.002527	-7699.797003458491	-1.113005	-1.103327	-1.112736452340231	-1.1030582444038497	-1.1198294514066411	-1.1101526980123195
0.003480	-0.233185	-0.002441	-7711.911412458491	-1.113091	-1.103397	-1.112822375149182	-1.1031281671530317	-1.119915374215592	-1.1102226207615016
0.003481	-0.233505	-0.002521	-7722.511520458491	-1.113178	-1.103471	-1.1129092979581328	-1.1032020899022137	-1.1200022970245427	-1.1102965435106835
0.003482	-0.233765	-0.002515	-7731.092560458491	-1.113265	-1.103547	-1.1129962207670836	-1.1032780126513957	-1.1200892198334937	-1.1103724662598655
0.003484	-0.234039	-0.002472	-7740.178367458491	-1.113351	-1.103622	-1.1130820663849856	-1.1033528581497596	-1.1201750654513956	-1.1104473117582294
0.003485	-0.234436	-0.002484	-7753.302310458491	-1.113437	-1.103691	-1.1131679891939366	-1.1034217808989413	-1.1202609882603465	-1.110516234507411
0.003486	-0.234650	-0.002484	-7760.369049458491	-1.113523	-1.103769	-1.1132539120028875	-1.103499703648123	-1.1203469110692974	-1.110594157256593
0.003487	-0.235016	-0.002490	-7772.483458458491	-1.113609	-1.103839	-1.1133398348118384	-1.1035696263973052	-1.1204328338782483	-1.110664080005775
0.003489	-0.235291	-0.002417	-7781.569265458491	-1.113693	-1.103912	-1.1134236804297402	-1.103642471895669	-1.1205166794961503	-1.1107369255041388
0.003490	-0.235626	-0.002490	-7792.674140458491	-1.113779	-1.103984	-1.113509603238691	-1.1037143946448509	-1.1206026023051012	-1.1108088482533207
0.003491	-0.235931	-0.002502	-7802.769481458491	-1.113866	-1.104058	-1.113596526047642	-1.1037883173940326	-1.1206895251140518	-1.1108827710025024
0.003492	-0.236160	-0.002454	-7810.340987458491	-1.113951	-1.104134	-1.1136814488565927	-1.1038642401432146	-1.1207744479230026	-1.1109586937516844
0.003494	-0.236511	-0.002448	-7821.950629458491	-1.114036	-1.104204	-1.1137662944744948	-1.1039340856415785	-1.1208592935409047	-1.1110285392500483
0.003495	-0.236786	-0.002448	-7831.036436458491	-1.114121	-1.104277	-1.1138512172834456	-1.1040070083907603	-1.1209442163498555	-1.11110146199923
0.003496	-0.237213	-0.002417	-7845.1699134584915	-1.114205	-1.104344	-1.1139351400923965	-1.1040739311399423	-1.1210281391588066	-1.1111683847484122
0.003497	-0.237442	-0.002448	-7852.741419458491	-1.114289	-1.104419	-1.1140190629013476	-1.1041488538891242	-1.1211120619677577	-1.111243307497594
0.003499	-0.237762	-0.002460	-7863.341527458491	-1.114374	-1.104491	-1.1141039085192492	-1.104220699387488	-1.1211969075856594	-1.1113151529959577
0.003500	-0.238052	-0.002411	-7872.932101458491	-1.114458	-1.104562	-1.1141878313282	-1.1042916221366699	-1.12128083039461	-1.1113860757451397
0.003501	-0.238358	-0.002374	-7883.027442458491	-1.114541	-1.104632	-1.114270754137151	-1.104361544885852	-1.121363753203561	-1.1114559984943218
0.003502	-0.238663	-0.002466	-7893.122783458491	-1.114626	-1.104704	-1.1143556769461018	-1.1044334676350336	-1.1214486760125117	-1.1115279212435034
0.003504	-0.238907	-0.002417	-7901.199056458491	-1.114710	-1.104778	-1.114439522564004	-1.1045073131333976	-1.1215325216304142	-1.1116017667418674
0.003505	-0.239197	-0.002411	-7910.789630458491	-1.114793	-1.104850	-1.1145224453729548	-1.1045792358825794	-1.1216154444393647	-1.1116736894910493
0.003506	-0.239532	-0.002417	-7921.894505458491	-1.114877	-1.104920	-1.1146063681819056	-1.1046491586317613	-1.1216993672483158	-1.111743612240231
0.003507	-0.239792	-0.002429	-7930.475545458491	-1.114961	-1.104993	-1.1146902909908567	-1.104722081380943	-1.1217832900572668	-1.111816534989413
0.003509	-0.240097	-0.002350	-7940.570886458491	-1.115043	-1.105062	-1.1147721366087584	-1.104790926879307	-1.1218651356751685	-1.1118853804877769
0.003510	-0.240433	-0.002380	-7951.675761458491	-1.115125	-1.105131	-1.1148540594177092	-1.104859849628489	-1.1219470584841194	-1.1119543032369588
0.003511	-0.240738	-0.002405	-7961.771102458491	-1.115208	-1.105201	-1.1149369822266602	-1.104929772377671	-1.1220299812930703	-1.1120242259861408
0.003512	-0.241074	-0.002386	-7972.875977458491	-1.115291	-1.105270	-1.115019905035611	-1.1049986951268527	-1.1221129041020212	-1.1120931487353225
0.003514	-0.241318	-0.002350	-7980.952250458491	-1.115373	-1.105341	-1.115101750653513	-1.1050695406252165	-1.122194749719923	-1.1121639942336863
0.003515	-0.241684	-0.002399	-7993.066660458491	-1.115456	-1.105409	-1.115184673462464	-1.1051374633743984	-1.122277672528874	-1.1122319169828683
0.003516	-0.241974	-0.002405	-8002.657234458491	-1.115539	-1.105480	-1.115267596271415	-1.1052083861235804	-1.1223605953378248	-1.1123028397320502
0.003517	-0.242279	-0.002344	-8012.752575458491	-1.115621	-1.105549	-1.1153495190803657	-1.105277308872762	-1.1224425181467756	-1.112371762481232
0.003519	-0.242584	-0.002417	-8022.847916458491	-1.115704	-1.105620	-1.1154323646982676	-1.105348154371126	-1.1225253637646775	-1.112442607979596
0.003520	-0.242783	-0.002344	-8029.409887458491	-1.115786	-1.105693	-1.1155142875072184	-1.1054210771203081	-1.1226072865736283	-1.112515530728778
0.003521	-0.243179	-0.002356	-8042.5338314584915	-1.115867	-1.105758	-1.1155952103161693	-1.10548599986949	-1.1226882093825794	-1.1125804534779598
0.003522	-0.243546	-0.002405	-8054.648240458491	-1.115950	-1.105826	-1.1156781331251202	-1.1055539226186717	-1.1227711321915304	-1.1126483762271415
0.003524	-0.243759	-0.002368	-8061.714979458491	-1.116032	-1.105899	-1.1157599787430221	-1.1056267681170355	-1.122852977809432	-1.1127212217255054
0.003525	-0.244064	-0.002332	-8071.810320458491	-1.116113	-1.105968	-1.115840901551973	-1.1056956908662177	-1.1229339006183832	-1.1127901444746875
0.003526	-0.244400	-0.002319	-8082.915195458491	-1.116194	-1.106034	-1.115921824360924	-1.1057616136153994	-1.1230148234273338	-1.1128560672238692
0.003527	-0.244705	-0.002356	-8093.010536458491	-1.116275	-1.106103	-1.1160027471698748	-1.1058305363645813	-1.123095746236285	-1.1129249899730511
