Repository: pietracorvo/HystAPI

# Example data

The example data in this folder is from measurements performed during my physics bachelor.

The material is **FeSi3** (iron with 3% silicon), aka 'electrical steel', the standard material for ring cores in trafos. 

Four of the five samples where treated with high pressure torison (HPT, 20 rotations at 20GPa), to achieve nanocristallisation of the grains, which has a huge impact on the magnetic properties of the material. The HPT deformation was done at 77K (under liquid nitrogen) and at 293K (at room temperature). Afterwards some samples were heat treated at a temperature of 493K (for two hours) to anneal defects from the deformation process.

The five samples are:

File: testData/FeSi3_LN/G4_748V_100Hz_800000Fs0.txt (part 11 of 57)
--------------------------
t	U1	U2	H	Braw	Jraw	B_drift	 J_drift	B_corr	J_corr
0.003577	0.174805	-0.001544	5782.930024148003	1.111251	1.103984	1.1118770145723906	1.104609852927778	1.1040697287099568	1.0968038449484128
0.003579	0.174667	-0.001477	5778.387121148004	1.111199	1.103938	1.1118253645945166	1.104564202859524	1.1040180787320826	1.0967581948801588
0.003580	0.174469	-0.001550	5771.825149148002	1.111145	1.103893	1.1117715396055796	1.1045193778253968	1.1039642537431456	1.0967133698460316
0.003581	0.174347	-0.001611	5767.787013148003	1.111090	1.103843	1.1117167146166425	1.1044695527912698	1.1039094287542084	1.0966635448119046
0.003582	0.174149	-0.001526	5761.225041148004	1.111037	1.103798	1.1116638896277056	1.1044247277571428	1.1038566037652715	1.0966187197777777
0.003584	0.174011	-0.001520	5756.682137148004	1.110984	1.103751	1.1116112396498317	1.1043780776888887	1.1038039537873976	1.0965720697095236
0.003585	0.173798	-0.001538	5749.615399148002	1.110931	1.103706	1.1115584146608946	1.104333252654762	1.1037511287984607	1.0965272446753969
0.003586	0.173752	-0.001563	5748.101098148003	1.110877	1.103654	1.1115045896719575	1.1042814276206347	1.1036973038095237	1.0964754196412696
0.003587	0.173615	-0.001495	5743.558194148003	1.110825	1.103608	1.1114527646830206	1.1042356025865079	1.1036454788205865	1.0964295946071427
0.003589	0.173355	-0.001538	5734.977154148002	1.110771	1.103565	1.1113991147051467	1.104192952518254	1.103591828842713	1.0963869445388887
0.003590	0.173325	-0.001575	5733.967620148003	1.110717	1.103512	1.1113452897162097	1.104140127484127	1.1035380038537759	1.0963341195047618
0.003591	0.173141	-0.001556	5727.910416148003	1.110663	1.103466	1.1112914647272727	1.10409430245	1.1034841788648388	1.096288294470635
0.003592	0.172928	-0.001526	5720.843677148003	1.110610	1.103421	1.1112386397383358	1.104049477415873	1.103431353875902	1.0962434694365077
0.003594	0.172836	-0.001575	5717.8150751480025	1.110556	1.103371	1.1111849897604618	1.1039998273476193	1.103377703898028	1.096193819368254
0.003595	0.172653	-0.001544	5711.757870148003	1.110502	1.103325	1.111131164771525	1.103954002313492	1.103323878909091	1.0961479943341268
0.003596	0.172501	-0.001563	5706.710199148003	1.110448	1.103277	1.111077339782588	1.1039061772793652	1.1032700539201539	1.0961001693
0.003597	0.172394	-0.001581	5703.176830148002	1.110393	1.103227	1.1110225147936508	1.103856352245238	1.1032152289312167	1.096050344265873
0.003599	0.172256	-0.001556	5698.633927148003	1.110340	1.103179	1.1109698648157769	1.103808702176984	1.1031625789533428	1.0960026941976189
0.003600	0.172073	-0.001514	5692.576722148004	1.110287	1.103133	1.1109170398268398	1.1037628771428571	1.103109753964406	1.095956869163492
0.003601	0.171844	-0.001556	5685.0052161480035	1.110233	1.103089	1.110863214837903	1.1037190521087301	1.103055928975469	1.095913044129365
0.003602	0.171783	-0.001563	5682.986148148004	1.110179	1.103038	1.110809389848966	1.1036682270746032	1.1030021039865319	1.095862219095238
0.003604	0.171646	-0.001550	5678.4432451480025	1.110125	1.102990	1.1107557398710919	1.1036205770063492	1.1029484540086578	1.095814569026984
0.003605	0.171387	-0.001532	5669.862205148003	1.110071	1.102947	1.1107019148821549	1.103577751972222	1.1028946290197208	1.095771743992857
0.003606	0.171295	-0.001617	5666.833602148003	1.110016	1.102896	1.1106470898932177	1.1035269269380954	1.1028398040307836	1.0957209189587303
0.003607	0.171204	-0.001538	5663.805000148002	1.109963	1.102846	1.110594264904281	1.1034771019039682	1.1027869790418472	1.095671093924603
0.003609	0.171005	-0.001532	5657.243028148003	1.109909	1.102800	1.110540614926407	1.1034314518357142	1.1027333290639731	1.095625443856349
0.003610	0.170853	-0.001575	5652.195358148003	1.109855	1.102752	1.11048678993747	1.1033836268015873	1.1026795040750361	1.0955776188222222
0.003611	0.170700	-0.001599	5647.147687148003	1.109800	1.102704	1.1104319649485328	1.1033358017674602	1.102624679086099	1.095529793788095
0.003612	0.170609	-0.001556	5644.119085148002	1.109745	1.102653	1.1103771399595959	1.1032849767333335	1.1025698540971618	1.0954789687539683
0.003614	0.170334	-0.001581	5635.033278148003	1.109690	1.102610	1.1103224899817221	1.1032423266650795	1.102515204119288	1.0954363186857143
0.003615	0.170258	-0.001617	5632.509443148003	1.109635	1.102557	1.110267664992785	1.1031895016309523	1.1024603791303509	1.0953834936515872
0.003616	0.170059	-0.001556	5625.947471148003	1.109581	1.102511	1.110213840003848	1.1031436765968254	1.1024065541414139	1.0953376686174603
0.003617	0.169937	-0.001563	5621.909335148002	1.109526	1.102462	1.110159015014911	1.1030948515626984	1.1023517291524771	1.0952888435833332
0.003619	0.169815	-0.001605	5617.871198148003	1.109471	1.102412	1.110104365037037	1.1030452014944443	1.102297079174603	1.0952391935150791
0.003620	0.169662	-0.001563	5612.823528148003	1.109417	1.102364	1.1100505400481002	1.1029973764603174	1.1022432541856664	1.0951913684809522
0.003621	0.169464	-0.001581	5606.261556148003	1.109362	1.102317	1.109995715059163	1.1029505514261904	1.1021884291967292	1.0951445434468252
0.003622	0.169296	-0.001599	5600.709119148003	1.109306	1.102269	1.109939890070226	1.1029027263920634	1.102132604207792	1.0950967184126983
0.003624	0.169174	-0.001642	5596.6709821480035	1.109250	1.102217	1.109884240092352	1.1028510763238095	1.102076954229918	1.0950450683444444
0.003625	0.169022	-0.001575	5591.623312148004	1.109195	1.102168	1.109829415103415	1.1028022512896827	1.1020221292409809	1.0949962433103175
0.003626	0.168823	-0.001624	5585.061340148002	1.109139	1.102121	1.1097735901144783	1.1027554262555554	1.1019663042520444	1.0949494182761903
0.003627	0.168716	-0.001587	5581.527971148003	1.109084	1.102070	1.1097187651255411	1.1027046012214288	1.1019114792631073	1.0948985932420636
0.003629	0.168610	-0.001587	5577.994601148002	1.109029	1.102020	1.1096641151476672	1.1026549511531747	1.101856829285233	1.0948489431738095
0.003630	0.168350	-0.001605	5569.413561148003	1.108973	1.101974	1.10960829015873	1.1026091261190476	1.1018010042962962	1.0948031181396825
0.003631	0.168259	-0.001660	5566.384959148003	1.108916	1.101921	1.109551465169793	1.1025563010849206	1.1017441793073592	1.0947502931055555
0.003632	0.168121	-0.001611	5561.842056148003	1.108860	1.101871	1.1094956401808562	1.1025064760507937	1.1016883543184224	1.0947004680714285
0.003634	0.167953	-0.001581	5556.289618148003	1.108805	1.101823	1.1094409902029823	1.1024588259825396	1.1016337043405482	1.0946528180031745
0.003635	0.167801	-0.001611	5551.241948148003	1.108749	1.101773	1.1093851652140452	1.1024090009484127	1.1015778793516113	1.0946029929690475
0.003636	0.167679	-0.001624	5547.203811148003	1.108693	1.101723	1.109329340225108	1.1023591759142857	1.101522054362674	1.0945531679349205
0.003637	0.167526	-0.001593	5542.156141148003	1.108637	1.101673	1.1092735152361712	1.1023093508801587	1.1014662293737372	1.0945033429007935
0.003639	0.167297	-0.001624	5534.584635148003	1.108581	1.101627	1.1092178652582974	1.1022637008119047	1.1014105793958633	1.0944576928325396
0.003640	0.167206	-0.001636	5531.556033148003	1.108525	1.101574	1.1091620402693603	1.1022108757777778	1.1013547544069264	1.0944048677984126
0.003641	0.167084	-0.001581	5527.517896148003	1.108470	1.101524	1.1091072152804233	1.1021610507436508	1.1012999294179893	1.0943550427642856
0.003642	0.166885	-0.001617	5520.955924148004	1.108414	1.101476	1.1090513902914862	1.1021132257095236	1.1012441044290524	1.0943072177301585
0.003644	0.166702	-0.001624	5514.898720148003	1.108357	1.101428	1.1089947403136124	1.1020655756412698	1.1011874544511784	1.0942595676619047
0.003645	0.166595	-0.001630	5511.365350148002	1.108301	1.101376	1.1089389153246754	1.1020137506071428	1.1011316294622415	1.0942077426277776
0.003646	0.166412	-0.001599	5505.308146148003	1.108245	1.101328	1.1088830903357383	1.1019659255730159	1.1010758044733042	1.0941599175936507
0.003647	0.166290	-0.001624	5501.270009148004	1.108189	1.101277	1.1088272653468014	1.101915100538889	1.1010199794843674	1.0941090925595238
0.003649	0.166168	-0.001599	5497.231873148003	1.108134	1.101226	1.1087726153689272	1.101864450470635	1.1009653295064932	1.0940584424912698
0.003650	0.165985	-0.001624	5491.174668148004	1.108078	1.101178	1.1087167903799904	1.1018166254365078	1.1009095045175563	1.0940106174571427
0.003651	0.165771	-0.001624	5484.107930148002	1.108021	1.101130	1.1086599653910534	1.101768800402381	1.1008526795286193	1.0939627924230158
0.003652	0.165710	-0.001624	5482.088861148002	1.107965	1.101077	1.1086041404021165	1.101715975368254	1.1007968545396825	1.0939099673888888
0.003654	0.165527	-0.001611	5476.031657148003	1.107909	1.101028	1.1085484904242424	1.1016673253	1.1007412045618086	1.0938613173206349
0.003655	0.165375	-0.001624	5470.983986148003	1.107853	1.100978	1.1084926654353053	1.101617500265873	1.1006853795728713	1.0938114922865079
0.003656	0.165283	-0.001642	5467.955384148003	1.107796	1.100925	1.1084358404463686	1.101564675231746	1.1006285545839347	1.093758667252381
0.003657	0.165054	-0.001611	5460.383878148003	1.107740	1.100879	1.1083800154574315	1.101518850197619	1.1005727295949974	1.0937128422182538
0.003659	0.164917	-0.001617	5455.840975148003	1.107684	1.100828	1.1083243654795574	1.101468200129365	1.1005170796171235	1.0936621921499998
0.003660	0.164795	-0.001685	5451.8028381480035	1.107626	1.100775	1.1082665404906205	1.1014153750952382	1.1004592546281864	1.093609367115873
0.003661	0.164673	-0.001666	5447.7647021480025	1.107568	1.100723	1.1082087155016835	1.101363550061111	1.1004014296392497	1.0935575420817458
0.003662	0.164459	-0.001587	5440.697963148003	1.107513	1.100676	1.1081538905127464	1.1013167250269842	1.1003466046503125	1.093510717047619
0.003664	0.164337	-0.001642	5436.659827148003	1.107456	1.100624	1.1080972405348726	1.1012650749587303	1.1002899546724385	1.0934590669793651
0.003665	0.164200	-0.001666	5432.1169231480035	1.107399	1.100573	1.1080404155459356	1.1012142499246032	1.1002331296835015	1.093408241945238
0.003666	0.164047	-0.001593	5427.069253148004	1.107343	1.100523	1.1079845905569985	1.1011644248904762	1.1001773046945647	1.093358416911111
0.003667	0.163818	-0.001654	5419.497747148003	1.107286	1.100476	1.1079277655680615	1.1011175998563492	1.1001204797056277	1.093311591876984
0.003669	0.163742	-0.001660	5416.973912148003	1.107228	1.100422	1.1078701155901878	1.1010639497880952	1.100062829727754	1.09325794180873
0.003670	0.163620	-0.001630	5412.935775148004	1.107172	1.100370	1.1078142906012507	1.1010121247539684	1.1000070047388166	1.0932061167746032
0.003671	0.163422	-0.001611	5406.373804148003	1.107116	1.100322	1.1077584656123136	1.1009642997198412	1.0999511797498798	1.093158291740476
0.003672	0.163269	-0.001660	5401.326133148003	1.107058	1.100271	1.1077006406233767	1.1009134746857143	1.0998933547609426	1.0931074667063492
0.003674	0.163162	-0.001672	5397.792764148004	1.107001	1.100218	1.1076439906455025	1.1008608246174603	1.0998367047830686	1.0930548166380951
0.003675	0.162979	-0.001642	5391.735559148003	1.106943	1.100168	1.1075861656565658	1.1008109995833333	1.099778879794132	1.0930049916039681
0.003676	0.162857	-0.001654	5387.6974231480035	1.106886	1.100116	1.1075293406676288	1.1007591745492065	1.099722054805195	1.0929531665698413
0.003677	0.162689	-0.001642	5382.144985148003	1.106829	1.100066	1.1074725156786918	1.1007093495150793	1.099665229816258	1.0929033415357141
0.003679	0.162506	-0.001642	5376.087781148002	1.106772	1.100017	1.1074158657008177	1.1006606994468253	1.099608579838384	1.0928546914674602
0.003680	0.162338	-0.001672	5370.535343148003	1.106714	1.099966	1.1073580407118806	1.1006098744126984	1.0995507548494468	1.0928038664333333
0.003681	0.162231	-0.001678	5367.001974148003	1.106656	1.099912	1.107300215722944	1.1005560493785713	1.09949292986051	1.0927500413992062
0.003682	0.162094	-0.001660	5362.459070148003	1.106599	1.099860	1.107243390734007	1.1005042243444445	1.099436104871573	1.0926982163650794
0.003684	0.161896	-0.001648	5355.897099148004	1.106541	1.099811	1.1071857407561327	1.1004555742761906	1.099378454893699	1.0926495662968254
0.003685	0.161774	-0.001691	5351.858962148002	1.106483	1.099758	1.1071279157671958	1.1004027492420636	1.0993206299047618	1.0925967412626985
0.003686	0.161621	-0.001697	5346.811292148002	1.106424	1.099706	1.1070690907782588	1.1003509242079366	1.099261804915825	1.0925449162285714
0.003687	0.161438	-0.001678	5340.754087148003	1.106366	1.099655	1.1070112657893219	1.1003000991738097	1.0992039799268878	1.0924940911944445
0.003689	0.161301	-0.001697	5336.211184148004	1.106307	1.099602	1.1069526158114478	1.1002474491055556	1.099145329949014	1.0924414411261905
0.003690	0.161179	-0.001685	5332.173047148002	1.106249	1.099549	1.1068947908225109	1.1001946240714287	1.0990875049600768	1.0923886160920635
0.003691	0.161011	-0.001672	5326.620610148004	1.106191	1.099497	1.1068369658335737	1.1001427990373016	1.0990296799711397	1.0923367910579365
0.003692	0.160828	-0.001691	5320.563405148003	1.106132	1.099447	1.1067781408446367	1.1000929740031746	1.0989708549822028	1.0922869660238095
0.003694	0.160614	-0.001691	5313.496666148003	1.106074	1.099397	1.106720490866763	1.1000433239349205	1.098913205004329	1.0922373159555554
0.003695	0.160568	-0.001685	5311.982365148004	1.106015	1.099340	1.1066616658778259	1.0999864989007937	1.0988543800153918	1.0921804909214285
0.003696	0.160446	-0.001678	5307.944229148003	1.105957	1.099287	1.106603840888889	1.0999336738666665	1.0987965550264551	1.0921276658873014
0.003697	0.160187	-0.001721	5299.363189148004	1.105898	1.099239	1.106545015899952	1.0998858488325398	1.0987377300375178	1.0920798408531747
0.003699	0.160080	-0.001691	5295.829820148003	1.105839	1.099184	1.1064863659220778	1.0998311987642857	1.098679080059644	1.0920251907849206
0.003700	0.159912	-0.001715	5290.277382148002	1.105779	1.099132	1.106426540933141	1.0997793737301587	1.098619255070707	1.0919733657507935
0.003701	0.159760	-0.001727	5285.229711148004	1.105719	1.099078	1.1063667159442039	1.0997255486960318	1.09855943008177	1.0919195407166666
0.003702	0.159653	-0.001721	5281.696342148003	1.105660	1.099023	1.106307890955267	1.0996707236619048	1.0985006050928332	1.0918647156825396
0.003704	0.159470	-0.001727	5275.639137148002	1.105600	1.098971	1.1062482409773928	1.0996190735936506	1.0984409551149588	1.0918130656142855
0.003705	0.159256	-0.001709	5268.572399148003	1.105541	1.098920	1.106189415988456	1.0995682485595237	1.098382130126022	1.0917622405801586
0.003706	0.159195	-0.001703	5266.553331148003	1.105482	1.098864	1.1061305909995192	1.0995124235253968	1.098323305137085	1.0917064155460316
0.003707	0.158997	-0.001672	5259.9913591480035	1.105424	1.098814	1.106072766010582	1.0994625984912698	1.098265480148148	1.0916565905119047
0.003709	0.158875	-0.001678	5255.953222148002	1.105365	1.098761	1.106014116032708	1.099409948423016	1.098206830170274	1.0916039404436508
0.003710	0.158707	-0.001721	5250.400785148004	1.105306	1.098708	1.1059552910437709	1.0993571233888888	1.0981480051813368	1.0915511154095237
0.003711	0.158646	-0.001721	5248.381717148002	1.105246	1.098651	1.105895466054834	1.099300298354762	1.0980881801923998	1.0914942903753968
0.003712	0.158371	-0.001691	5239.295910148003	1.105187	1.098604	1.105836641065897	1.099253473320635	1.098029355203463	1.0914474653412698
0.003714	0.158234	-0.001733	5234.753006148003	1.105128	1.098550	1.1057779910880232	1.099199823252381	1.0979707052255891	1.0913938152730158
0.003715	0.158157	-0.001721	5232.229171148003	1.105068	1.098493	1.105718166099086	1.099142998218254	1.0979108802366522	1.0913369902388887
0.003716	0.157959	-0.001691	5225.667199148003	1.105009	1.098443	1.105659341110149	1.0990931731841271	1.097852055247715	1.091287165204762
0.003717	0.157806	-0.001685	5220.6195291480035	1.104951	1.098391	1.105601516121212	1.0990413481499999	1.0977942302587782	1.0912353401706347
0.003719	0.157684	-0.001715	5216.581392148002	1.104891	1.098337	1.1055418661433383	1.098987698081746	1.0977345802809042	1.0911816901023808
0.003720	0.157516	-0.001709	5211.028955148004	1.104832	1.098284	1.1054830411544012	1.0989348730476192	1.0976757552919674	1.091128865068254
0.003721	0.157333	-0.001715	5204.971750148003	1.104773	1.098232	1.1054242161654642	1.0988830480134921	1.09761693030303	1.091077040034127
0.003722	0.157196	-0.001740	5200.428847148003	1.104713	1.098178	1.1053643911765272	1.0988292229793652	1.0975571053140931	1.091023215
0.003724	0.157074	-0.001697	5196.390710148004	1.104654	1.098124	1.1053057411986533	1.0987755729111113	1.0974984553362193	1.0909695649317461
0.003725	0.156891	-0.001709	5190.333506148003	1.104594	1.098072	1.1052459162097164	1.098723747876984	1.0974386303472823	1.0909177398976189
0.003726	0.156693	-0.001733	5183.771534148003	1.104534	1.098021	1.1051860912207792	1.0986729228428571	1.0973788053583453	1.090866914863492
0.003727	0.156555	-0.001740	5179.228631148004	1.104474	1.097966	1.1051262662318422	1.09861809780873	1.0973189803694083	1.090812089829365
0.003729	0.156418	-0.001691	5174.685727148002	1.104415	1.097913	1.105067616253968	1.098565447740476	1.097260330391534	1.090759439761111
0.003730	0.156265	-0.001721	5169.638057148002	1.104356	1.097860	1.1050087912650313	1.0985126227063493	1.0972015054025972	1.0907066147269842
0.003731	0.156158	-0.001752	5166.104687148003	1.104295	1.097804	1.1049479662760944	1.0984567976722222	1.0971406804136605	1.090650789692857
0.003732	0.156006	-0.001733	5161.057017148003	1.104235	1.097750	1.1048881412871574	1.0984029726380953	1.0970808554247236	1.0905969646587301
0.003734	0.155807	-0.001721	5154.495045148004	1.104175	1.097698	1.1048284913092832	1.0983513225698414	1.0970212054468491	1.0905453145904762
0.003735	0.155701	-0.001752	5150.961676148003	1.104115	1.097642	1.1047686663203462	1.0982954975357142	1.0969613804579121	1.090489489556349
0.003736	0.155563	-0.001740	5146.418772148003	1.104054	1.097588	1.1047078413314093	1.0982416725015873	1.0969005554689755	1.0904356645222222
0.003737	0.155365	-0.001721	5139.856801148004	1.103995	1.097536	1.1046490163424725	1.0981898474674603	1.0968417304800386	1.0903838394880951
0.003739	0.155212	-0.001740	5134.8091301480035	1.103934	1.097482	1.1045883663645983	1.0981361973992063	1.0967810805021645	1.0903301894198412
0.003740	0.155121	-0.001740	5131.780528148003	1.103874	1.097426	1.1045285413756614	1.0980803723650794	1.0967212555132275	1.0902743643857142
0.003741	0.154968	-0.001721	5126.732857148003	1.103814	1.097372	1.1044687163867244	1.0980265473309523	1.0966614305242905	1.0902205393515871
0.003742	0.154800	-0.001764	5121.180420148003	1.103753	1.097318	1.1044078913977873	1.0979727222968254	1.0966006055353534	1.0901667143174603
0.003744	0.154648	-0.001770	5116.132749148002	1.103692	1.097264	1.1043472414199134	1.0979190722285714	1.0965399555574793	1.0901130642492063
0.003745	0.154480	-0.001715	5110.580312148002	1.103632	1.097211	1.1042874164309764	1.0978662471944445	1.0964801305685423	1.0900602392150793
0.003746	0.154297	-0.001721	5104.523107148003	1.103573	1.097158	1.1042285914420393	1.0978134221603175	1.0964213055796055	1.0900074141809524
0.003747	0.154144	-0.001758	5099.475437148003	1.103512	1.097104	1.1041677664531024	1.0977595971261906	1.0963604805906684	1.0899535891468255
0.003749	0.153992	-0.001733	5094.427766148003	1.103452	1.097050	1.1041081164752287	1.0977059470579367	1.0963008306127948	1.0898999390785715
0.003750	0.153854	-0.001740	5089.884863148003	1.103392	1.096996	1.1040482914862915	1.0976521220238096	1.0962410056238574	1.0898461140444444
0.003751	0.153687	-0.001740	5084.332425148003	1.103331	1.096942	1.1039874664973546	1.0975982969896827	1.0961801806349207	1.0897922890103175
0.003752	0.153595	-0.001758	5081.303823148002	1.103270	1.096885	1.1039266415084175	1.0975414719555556	1.0961193556459836	1.0897354639761905
0.003754	0.153366	-0.001776	5073.732317148002	1.103209	1.096833	1.1038659915305435	1.0974898218873015	1.0960587056681095	1.0896838139079363
0.003755	0.153244	-0.001758	5069.6941801480025	1.103148	1.096777	1.1038051665416067	1.0974339968531746	1.0959978806791728	1.0896279888738094
0.003756	0.153076	-0.001788	5064.141743148002	1.103086	1.096723	1.1037433415526696	1.0973801718190475	1.0959360556902356	1.0895741638396823
0.003757	0.152939	-0.001770	5059.598839148002	1.103024	1.096667	1.1036815165637326	1.0973243467849207	1.0958742307012987	1.0895183388055556
0.003759	0.152740	-0.001776	5053.036868148003	1.102963	1.096613	1.1036208665858585	1.0972706967166668	1.0958135807234246	1.0894646887373016
0.003760	0.152649	-0.001776	5050.0082651480025	1.102901	1.096556	1.1035590415969214	1.0972138716825397	1.0957517557344874	1.0894078637031746
0.003761	0.152466	-0.001770	5043.951061148004	1.102840	1.096502	1.1034982166079847	1.0971600466484128	1.0956909307455507	1.0893540386690477
0.003762	0.152252	-0.001752	5036.884322148004	1.102779	1.096450	1.1034373916190476	1.0971082216142856	1.0956301057566136	1.0893022136349204
0.003764	0.152161	-0.001788	5033.8557201480035	1.102718	1.096392	1.1033767416411737	1.0970505715460317	1.0955694557787399	1.0892445635666665
0.003765	0.152069	-0.001733	5030.827118148003	1.102657	1.096335	1.1033159166522366	1.0969937465119048	1.0955086307898028	1.0891877385325397
0.003766	0.151825	-0.001770	5022.750845148003	1.102596	1.096284	1.1032550916632995	1.0969429214777777	1.0954478058008656	1.0891369134984126
0.003767	0.151718	-0.001794	5019.217475148003	1.102534	1.096227	1.1031932666743627	1.0968860964436509	1.0953859808119288	1.0890800884642857
0.003769	0.151566	-0.001813	5014.169805148003	1.102471	1.096170	1.1031306166964887	1.096829446375397	1.0953233308340549	1.0890234383960318
0.003770	0.151443	-0.001782	5010.131668148002	1.102409	1.096114	1.1030687917075517	1.0967736213412698	1.0952615058451176	1.0889676133619046
0.003771	0.151276	-0.001776	5004.579231148004	1.102347	1.096059	1.1030069667186146	1.0967187963071428	1.0951996808561808	1.0889127883277776
0.003772	0.151138	-0.001819	5000.036327148004	1.102285	1.096002	1.1029451417296776	1.096661971273016	1.0951378558672435	1.0888559632936508
0.003774	0.150940	-0.001770	4993.474356148003	1.102223	1.095949	1.1028834917518038	1.096609321204762	1.0950762058893697	1.088803313225397
0.003775	0.150818	-0.001776	4989.436219148003	1.102161	1.095892	1.1028216667628667	1.096552496170635	1.095014380900433	1.0887464881912698
0.003776	0.150650	-0.001831	4983.883782148003	1.102098	1.095836	1.1027588417739298	1.096496671136508	1.094951555911496	1.088690663157143
0.003777	0.150528	-0.001813	4979.845645148003	1.102035	1.095778	1.1026960167849928	1.0964388461023808	1.094888730922559	1.0886328381230157
0.003779	0.150345	-0.001807	4973.788441148003	1.101973	1.095723	1.1026343668071188	1.096384196034127	1.0948270809446847	1.0885781880547618
0.003780	0.150253	-0.001801	4970.759838148004	1.101910	1.095664	1.1025715418181818	1.096325371	1.0947642559557478	1.088519363020635
0.003781	0.150040	-0.001807	4963.6931001480025	1.101848	1.095610	1.1025097168292448	1.096271545965873	1.094702430966811	1.0884655379865078
0.003782	0.149841	-0.001819	4957.131128148003	1.101784	1.095556	1.102445891840308	1.096217720931746	1.0946386059778739	1.088411712952381
0.003784	0.149750	-0.001837	4954.102526148003	1.101721	1.095496	1.1023832418624337	1.0961580708634922	1.094575956	1.088352062884127
0.003785	0.149597	-0.001801	4949.054855148002	1.101658	1.095440	1.1023204168734968	1.096102245829365	1.094513131011063	1.0882962378499998
0.003786	0.149445	-0.001807	4944.0071851480025	1.101596	1.095383	1.10225859188456	1.0960454207952381	1.0944513060221261	1.088239412815873
0.003787	0.149292	-0.001819	4938.959514148002	1.101533	1.095327	1.102195766895623	1.095989595761111	1.0943884810331892	1.0881835877817458
0.003789	0.149139	-0.001819	4933.911844148002	1.101470	1.095270	1.1021331169177488	1.095932945692857	1.0943258310553148	1.088126937713492
0.003790	0.149033	-0.001794	4930.378474148003	1.101407	1.095212	1.102070291928812	1.0958751206587303	1.0942630060663778	1.0880691126793651
0.003791	0.148819	-0.001849	4923.311736148004	1.101344	1.095157	1.102007466939875	1.095820295624603	1.0942001810774409	1.0880142876452379
0.003792	0.148682	-0.001843	4918.768832148004	1.101280	1.095099	1.101943641950938	1.0957624705904763	1.0941363560885042	1.0879564626111111
0.003794	0.148529	-0.001794	4913.721162148004	1.101217	1.095043	1.1018809919730639	1.0957068205222222	1.0940737061106298	1.087900812542857
0.003795	0.148346	-0.001794	4907.663957148003	1.101155	1.094988	1.101819166984127	1.0956519954880952	1.094011881121693	1.08784598750873
0.003796	0.148254	-0.001825	4904.635355148002	1.101092	1.094929	1.10175634199519	1.0955931704539683	1.093949056132756	1.0877871624746032
0.003797	0.148117	-0.001868	4900.0924511480025	1.101028	1.094870	1.1016925170062528	1.0955343454198412	1.093885231143819	1.087728337440476
0.003799	0.147949	-0.001819	4894.540014148002	1.100964	1.094814	1.1016288670283791	1.0954786953515872	1.0938215811659453	1.087672687372222
0.003800	0.147781	-0.001819	4888.987576148003	1.100901	1.094758	1.101566042039442	1.0954228703174602	1.093758756177008	1.087616862338095
0.003801	0.147659	-0.001831	4884.949440148002	1.100838	1.094699	1.101503217050505	1.0953640452833335	1.093695931188071	1.0875580373039684
0.003802	0.147507	-0.001831	4879.901769148002	1.100774	1.094642	1.101439392061568	1.0953072202492062	1.0936321061991339	1.087501212269841
0.003804	0.147308	-0.001849	4873.339797148003	1.100710	1.094586	1.1013757420836943	1.0952515701809524	1.0935684562212602	1.0874455622015873
0.003805	0.147171	-0.001862	4868.796894148003	1.100646	1.094528	1.1013119170947572	1.0951937451468254	1.093504631232323	1.0873877371674603
0.003806	0.147034	-0.001855	4864.2539911480035	1.100581	1.094469	1.1012470921058202	1.0951349201126983	1.0934398062433863	1.0873289121333332
0.003807	0.146896	-0.001849	4859.711087148004	1.100517	1.094411	1.101183267116883	1.0950770950785715	1.0933759812544492	1.0872710870992064
0.003809	0.146744	-0.001831	4854.663417148004	1.100454	1.094353	1.101120617139009	1.0950194450103174	1.0933133312765753	1.0872134370309523
0.003810	0.146591	-0.001849	4849.615746148003	1.100390	1.094296	1.1010567921500722	1.0949626199761904	1.0932495062876382	1.0871566119968252
0.003811	0.146347	-0.001843	4841.539473148003	1.100325	1.094242	1.1009919671611352	1.0949087949420635	1.0931846812987014	1.0871027869626984
0.003812	0.146225	-0.001886	4837.501337148004	1.100261	1.094182	1.1009281421721981	1.0948489699079365	1.0931208563097643	1.0870429619285713
0.003814	0.146149	-0.001855	4834.977502148004	1.100196	1.094121	1.1008634921943241	1.0947883198396824	1.09305620633189	1.0869823118603172
0.003815	0.145920	-0.001837	4827.405996148003	1.100132	1.094066	1.1007996672053872	1.0947334948055556	1.0929923813429534	1.0869274868261904
0.003816	0.145752	-0.001849	4821.853558148003	1.100068	1.094009	1.1007358422164502	1.0946766697714285	1.0929285563540163	1.0868706617920634
0.003817	0.145691	-0.001880	4819.834490148003	1.100003	1.093947	1.1006710172275134	1.0946148447373016	1.0928637313650795	1.0868088367579365
0.003819	0.145523	-0.001843	4814.282052148003	1.099939	1.093890	1.1006073672496393	1.0945581946690477	1.0928000813872054	1.0867521866896825
0.003820	0.145386	-0.001892	4809.739149148003	1.099874	1.093830	1.1005425422607023	1.0944983696349206	1.0927352563982682	1.0866923616555555
0.003821	0.145218	-0.001880	4804.186711148002	1.099808	1.093772	1.100476717271765	1.0944405446007937	1.0926694314093313	1.0866345366214285
0.003822	0.145050	-0.001892	4798.634274148002	1.099743	1.093713	1.100411892282828	1.0943817195666665	1.092604606420394	1.0865757115873014
0.003824	0.144897	-0.001874	4793.586603148004	1.099678	1.093654	1.1003472423049543	1.0943230694984125	1.0925399564425202	1.0865170615190474
0.003825	0.144714	-0.001904	4787.529399148003	1.099612	1.093596	1.1002814173160174	1.0942652444642857	1.0924741314535833	1.0864592364849206
0.003826	0.144623	-0.001886	4784.500796148002	1.099547	1.093535	1.1002165923270804	1.0942044194301586	1.0924093064646465	1.0863984114507934
0.003827	0.144424	-0.001874	4777.938825148003	1.099481	1.093478	1.1001507673381432	1.0941475943960317	1.0923434814757091	1.0863415864166666
0.003829	0.144257	-0.001917	4772.3863871480025	1.099415	1.093418	1.1000851173602695	1.0940879443277778	1.0922778314978356	1.0862819363484126
0.003830	0.144135	-0.001910	4768.348251148003	1.099349	1.093357	1.1000192923713323	1.0940271192936506	1.0922120065088983	1.0862211113142854
0.003831	0.144012	-0.001904	4764.310114148004	1.099283	1.093296	1.0999534673823954	1.0939662942595239	1.0921461815199613	1.0861602862801587
0.003832	0.143799	-0.001886	4757.243376148002	1.099218	1.093240	1.0998886423934584	1.093910469225397	1.0920813565310246	1.0861044612460318
0.003834	0.143707	-0.001880	4754.214773148004	1.099152	1.093178	1.0998229924155842	1.093848819157143	1.0920157065531502	1.0860428111777778
0.003835	0.143585	-0.001892	4750.176637148003	1.099087	1.093118	1.0997581674266474	1.093788994123016	1.0919508815642134	1.0859829861436507
0.003836	0.143372	-0.001892	4743.109898148003	1.099021	1.093061	1.0996923424377105	1.093732169088889	1.0918850565752765	1.085926161109524
0.003837	0.143173	-0.001904	4736.5479271480035	1.098955	1.093003	1.0996265174487734	1.0936743440547618	1.0918192315863395	1.0858683360753967
0.003839	0.143127	-0.001917	4735.033625148002	1.098889	1.092939	1.0995608674708994	1.093610693986508	1.0917535816084656	1.0858046860071429
0.003840	0.142944	-0.001868	4728.976421148003	1.098824	1.092882	1.0994960424819624	1.093553868952381	1.0916887566195284	1.0857478609730158
0.003841	0.142761	-0.001935	4722.919216148002	1.098757	1.092823	1.0994292174930256	1.093495043918254	1.0916219316305917	1.0856890359388889
0.003842	0.142624	-0.001910	4718.376313148003	1.098691	1.092762	1.0993633925040887	1.093434218884127	1.0915561066416548	1.085628210904762
0.003844	0.142487	-0.001886	4713.833409148003	1.098625	1.092702	1.0992977425262145	1.0933745688158731	1.0914904566637804	1.085568560836508
0.003845	0.142303	-0.001929	4707.776205148002	1.098559	1.092643	1.0992319175372776	1.093315743781746	1.0914246316748435	1.0855097358023809
0.003846	0.142166	-0.001910	4703.233301148002	1.098492	1.092582	1.0991650925483405	1.093254918747619	1.0913578066859064	1.085448910768254
0.003847	0.142059	-0.001941	4699.699932148003	1.098425	1.092520	1.0990982675594037	1.093193093713492	1.0912909816969698	1.0853870857341268
0.003849	0.141891	-0.001892	4694.147494148003	1.098359	1.092461	1.0990326175815297	1.093134443645238	1.0912253317190959	1.0853284356658728
0.003850	0.141693	-0.001923	4687.585523148004	1.098293	1.092403	1.0989667925925926	1.0930766186111112	1.0911595067301585	1.085270610631746
0.003851	0.141541	-0.001941	4682.537852148003	1.098226	1.092342	1.0988999676036555	1.093015793576984	1.0910926817412214	1.0852097855976188
0.003852	0.141403	-0.001904	4677.994949148004	1.098160	1.092281	1.0988341426147186	1.0929549685428572	1.0910268567522845	1.085148960563492
0.003854	0.141235	-0.001910	4672.442511148003	1.098093	1.092222	1.0987674926368447	1.0928963184746032	1.0909602067744109	1.085090310495238
0.003855	0.141113	-0.001947	4668.404375148002	1.098026	1.092160	1.0987006676479076	1.0928344934404761	1.0908933817854738	1.085028485461111
0.003856	0.140961	-0.001917	4663.356704148004	1.097959	1.092100	1.0986338426589706	1.0927746684063493	1.0908265567965367	1.0849686604269841
0.003857	0.140823	-0.001923	4658.813801148002	1.097893	1.092039	1.0985680176700336	1.092713843372222	1.0907607318075998	1.084907835392857
0.003859	0.140686	-0.001935	4654.270897148002	1.097826	1.091978	1.0985013676921596	1.092653193303968	1.0906940818297257	1.084847185324603
0.003860	0.140549	-0.001904	4649.727994148003	1.097759	1.091917	1.0984345427032227	1.0925923682698413	1.0906272568407887	1.0847863602904761
0.003861	0.140366	-0.001959	4643.670789148004	1.097692	1.091857	1.0983677177142857	1.0925325432357145	1.0905604318518516	1.0847265352563493
0.003862	0.140244	-0.001935	4639.632653148003	1.097625	1.091795	1.0983008927253488	1.0924707182015874	1.090493606862915	1.0846647102222222
0.003864	0.140121	-0.001910	4635.594516148003	1.097558	1.091734	1.0982342427474747	1.0924100681333333	1.0904269568850409	1.0846040601539682
0.003865	0.139893	-0.001941	4628.023010148003	1.097491	1.091676	1.0981674177585377	1.0923522430992065	1.0903601318961038	1.0845462351198414
0.003866	0.139740	-0.001959	4622.975340148003	1.097423	1.091614	1.098099592769601	1.0922904180650794	1.090292306907167	1.0844844100857143
0.003867	0.139648	-0.001953	4619.946738148003	1.097356	1.091551	1.0980327677806638	1.0922275930309524	1.09022548191823	1.0844215850515873
0.003869	0.139481	-0.001923	4614.394300148004	1.097289	1.091491	1.0979661178027897	1.0921679429626985	1.090158831940356	1.0843619349833333
0.003870	0.139282	-0.001910	4607.8323281480025	1.097223	1.091433	1.0979002928138528	1.0921101179285715	1.090093006951419	1.0843041099492063
0.003871	0.139175	-0.001959	4604.298959148004	1.097155	1.091370	1.0978324678249158	1.0920472928944445	1.0900251819624818	1.0842412849150793
0.003872	0.139053	-0.001917	4600.260823148003	1.097088	1.091308	1.097765642835979	1.0919854678603174	1.0899583569735452	1.0841794598809522
0.003874	0.138840	-0.001941	4593.194084148003	1.097021	1.091249	1.097698992858105	1.0919268177920634	1.089891706995671	1.0841208098126982
0.003875	0.138733	-0.001984	4589.660715148002	1.096953	1.091185	1.097631167869168	1.0918629927579366	1.0898238820067339	1.0840569847785715
0.003876	0.138611	-0.001965	4585.6225781480025	1.096885	1.091123	1.097563342880231	1.0918011677238095	1.089756057017797	1.0839951597444444
0.003877	0.138351	-0.001923	4577.041538148003	1.096818	1.091066	1.0974965178912939	1.0917443426896827	1.08968923202886	1.0839383347103175
0.003879	0.138214	-0.001953	4572.498635148004	1.096750	1.091004	1.0974288679134199	1.0916826926214287	1.0896215820509858	1.0838766846420635
0.003880	0.138092	-0.001965	4568.460498148002	1.096682	1.090941	1.0973610429244829	1.0916198675873015	1.089553757062049	1.0838138596079363
0.003881	0.137878	-0.001971	4561.393760148003	1.096614	1.090882	1.097293217935546	1.0915610425531745	1.0894859320731118	1.0837550345738094
0.003882	0.137787	-0.001965	4558.365157148002	1.096545	1.090818	1.097224392946609	1.0914972175190476	1.089417107084175	1.0836912095396825
0.003884	0.137619	-0.001971	4552.812720148004	1.096477	1.090756	1.097156742968735	1.0914355674507936	1.0893494571063012	1.0836295594714285
0.003885	0.137482	-0.001990	4548.269816148002	1.096408	1.090693	1.097087917979798	1.0913727424166666	1.0892806321173643	1.0835667344373014
0.003886	0.137283	-0.001990	4541.707845148003	1.096339	1.090632	1.097019092990861	1.0913119173825396	1.089211807128427	1.0835059094031745
0.003887	0.137177	-0.002002	4538.174475148004	1.096270	1.090568	1.096950268001924	1.0912480923484127	1.08914298213949	1.0834420843690475
0.003889	0.137024	-0.001965	4533.126805148004	1.096202	1.090506	1.0968826180240498	1.0911864422801587	1.0890753321616158	1.0833804343007936
0.003890	0.136871	-0.001953	4528.0791341480035	1.096134	1.090444	1.0968147930351129	1.0911246172460318	1.089007507172679	1.0833186092666667
0.003891	0.136703	-0.001978	4522.526697148003	1.096065	1.090383	1.0967459680461762	1.0910637922119049	1.0889386821837421	1.0832577842325397
0.003892	0.136627	-0.002002	4520.002861148003	1.095996	1.090317	1.096677143057239	1.0909979671777779	1.0888698571948052	1.0831919591984127
0.003894	0.136444	-0.001971	4513.945657148002	1.095928	1.090256	1.096609493079365	1.0909373171095238	1.088802207216931	1.0831313091301586
0.003895	0.136246	-0.001990	4507.383685148003	1.095858	1.090195	1.096539668090428	1.0908764920753968	1.088732382227994	1.0830704840960317
0.003896	0.136154	-0.002051	4504.355083148002	1.095788	1.090128	1.096469843101491	1.09080966704127	1.088662557239057	1.0830036590619048
0.003897	0.135986	-0.001971	4498.802645148004	1.095719	1.090066	1.0964010181125543	1.0907478420071428	1.0885937322501205	1.0829418340277777
0.003899	0.135773	-0.002026	4491.735907148002	1.095649	1.090005	1.0963313681346802	1.0906871919388887	1.0885240822722464	1.0828811839595236
0.003900	0.135666	-0.002045	4488.202537148003	1.095579	1.089939	1.0962615431457432	1.090621366904762	1.0884542572833094	1.0828153589253968
0.003901	0.135513	-0.001978	4483.154867148003	1.095510	1.089876	1.096192718156806	1.090558541870635	1.088385432294372	1.0827525338912698
0.003902	0.135361	-0.001990	4478.107196148003	1.095441	1.089814	1.0961238931678692	1.090496716836508	1.0883166073054351	1.082690708857143
0.003904	0.135162	-0.002002	4471.545225148004	1.095371	1.089753	1.0960542431899953	1.090436066768254	1.0882469573275615	1.0826300587888888
0.003905	0.135071	-0.001996	4468.516622148003	1.095302	1.089687	1.0959854182010582	1.090370241734127	1.0881781323386241	1.0825642337547619
0.003906	0.134857	-0.002002	4461.449884148004	1.095233	1.089627	1.095916593212121	1.0903104167	1.0881093073496872	1.0825044087206348
0.003907	0.134720	-0.002008	4456.906980148004	1.095163	1.089563	1.0958467682231843	1.090246591665873	1.0880394823607502	1.0824405836865079
0.003909	0.134552	-0.002057	4451.354542148003	1.095092	1.089499	1.0957761182453103	1.090182941597619	1.0879688323828764	1.0823769336182538
0.003910	0.134506	-0.002008	4449.840241148004	1.095022	1.089431	1.0957062932563733	1.0901151165634921	1.0878990073939394	1.082309108584127
0.003911	0.134277	-0.002008	4442.268736148002	1.094953	1.089371	1.0956374682674364	1.090055291529365	1.0878301824050025	1.08224928355
0.003912	0.134140	-0.002032	4437.725832148002	1.094882	1.089306	1.0955666432784992	1.0899904664952382	1.0877593574160653	1.082184458515873
0.003914	0.134018	-0.002008	4433.687696148003	1.094813	1.089241	1.0954979933006253	1.089925816426984	1.0876907074381914	1.082119808447619
0.003915	0.133835	-0.002026	4427.630491148004	1.094742	1.089179	1.0954271683116885	1.089863991392857	1.0876198824492547	1.0820579834134918
0.003916	0.133698	-0.002032	4423.087588148002	1.094672	1.089114	1.0953573433227515	1.08979916635873	1.0875500574603176	1.081993158379365
0.003917	0.133530	-0.002020	4417.535150148004	1.094602	1.089051	1.0952875183338144	1.089736341324603	1.0874802324713806	1.081930333345238
0.003919	0.133408	-0.002020	4413.497014148003	1.094532	1.088986	1.0952178683559404	1.089671691256349	1.0874105824935065	1.081865683276984
0.003920	0.133209	-0.002032	4406.935042148003	1.094461	1.088924	1.0951470433670032	1.0896098662222222	1.0873397575045693	1.081803858242857
0.003921	0.133102	-0.002057	4403.401673148002	1.094390	1.088857	1.0950762183780665	1.0895430411880953	1.0872689325156326	1.0817370332087302
0.003922	0.132919	-0.002032	4397.344468148003	1.094320	1.088794	1.0950063933891294	1.0894802161539683	1.0871991075266956	1.0816742081746031
0.003924	0.132736	-0.002020	4391.287263148002	1.094249	1.088732	1.0949357434112554	1.0894185660857143	1.0871284575488214	1.0816125581063492
0.003925	0.132614	-0.002069	4387.249127148003	1.094178	1.088665	1.0948649184223185	1.0893517410515874	1.0870576325598846	1.0815457330722222
0.003926	0.132523	-0.002045	4384.220525148003	1.094107	1.088598	1.0947940934333813	1.0892849160174602	1.0869868075709475	1.081478908038095
0.003927	0.132324	-0.002032	4377.658553148003	1.094037	1.088536	1.0947242684444443	1.0892230909833334	1.0869169825820104	1.0814170830039682
0.003929	0.132141	-0.002057	4371.601348148002	1.093965	1.088472	1.0946526184665706	1.0891594409150795	1.0868453326041365	1.0813534329357144
0.003930	0.132019	-0.002045	4367.563212148003	1.093895	1.088407	1.0945827934776335	1.0890946158809522	1.0867755076151995	1.081288607901587
0.003931	0.131897	-0.002026	4363.525076148004	1.093824	1.088341	1.0945119684886964	1.0890287908468255	1.0867046826262623	1.0812227828674603
0.003932	0.131729	-0.002026	4357.972638148003	1.093754	1.088278	1.0944421434997593	1.0889659658126984	1.0866348576373253	1.0811599578333333
0.003934	0.131561	-0.002075	4352.420200148003	1.093682	1.088213	1.0943704935218856	1.0889013157444445	1.0865632076594518	1.0810953077650793
0.003935	0.131424	-0.002081	4347.877297148003	1.093610	1.088147	1.0942986685329485	1.0888354907103175	1.0864913826705145	1.0810294827309523
