Repository: pietracorvo/HystAPI

# Example data

The example data in this folder is from measurements performed during my physics bachelor.

The material is **FeSi3** (iron with 3% silicon), aka 'electrical steel', the standard material for ring cores in trafos. 

Four of the five samples where treated with high pressure torison (HPT, 20 rotations at 20GPa), to achieve nanocristallisation of the grains, which has a huge impact on the magnetic properties of the material. The HPT deformation was done at 77K (under liquid nitrogen) and at 293K (at room temperature). Afterwards some samples were heat treated at a temperature of 493K (for two hours) to anneal defects from the deformation process.

The five samples are:

File: testData/FeSi3_LN/G4_748V_151Hz_800000Fs0.txt (part 11 of 38)
--------------------------
t	U1	U2	H	Braw	Jraw	B_drift	 J_drift	B_corr	J_corr
0.003572	-0.044388	-0.063519	-1467.5474418974807	0.712467	0.714312	0.7122370516810452	0.7140871675813784	0.7058491963290903	0.7076888609154551
0.003574	-0.044632	-0.063898	-1475.6237138974807	0.710253	0.712108	0.7100229229305867	0.7118830416953656	0.7036350675786317	0.7054847350294424
0.003575	-0.044830	-0.064197	-1482.1856858974807	0.708028	0.709891	0.7077978585553574	0.7096659787523594	0.7014100032034024	0.7032676720864361
0.003576	-0.045074	-0.064502	-1490.2619588974806	0.705792	0.707666	0.7055617941801281	0.7074409158093531	0.6991739388281731	0.7010426091434299
0.003577	-0.045349	-0.064819	-1499.3477658974805	0.703545	0.705431	0.7033147298048988	0.7052058528663467	0.6969268744529439	0.6988075462004235
0.003579	-0.045563	-0.065100	-1506.4145048974806	0.701289	0.703183	0.7010586010544404	0.702957726980334	0.6946707457024854	0.6965594203144108
0.003580	-0.045807	-0.065448	-1514.4907768974806	0.699020	0.700925	0.6987895366792111	0.7006996640373278	0.6924016813272561	0.6943013573714045
0.003581	-0.045959	-0.065759	-1519.5384478974806	0.696741	0.698652	0.6965104723039819	0.6984266010943214	0.6901226169520269	0.6920282944283982
0.003582	-0.046204	-0.066071	-1527.6147208974805	0.694451	0.696372	0.6942204079287525	0.696146538151315	0.6878325525767975	0.6897482314853918
0.003584	-0.046448	-0.066345	-1535.6909938974807	0.692151	0.694082	0.6919202791782939	0.6938564122653024	0.6855324238263389	0.6874581055993791
0.003585	-0.046738	-0.066736	-1545.2815678974805	0.689839	0.691782	0.6896082148030647	0.691556349322296	0.6832203594511097	0.6851580426563728
0.003586	-0.046875	-0.066998	-1549.8244708974805	0.687516	0.689465	0.6872851504278354	0.6892392863792897	0.6808972950758805	0.6828409797133664
0.003587	-0.047104	-0.067303	-1557.3959768974805	0.685183	0.687141	0.6849520860526062	0.6869152234362834	0.6785642307006512	0.6805169167703602
0.003589	-0.047379	-0.067639	-1566.4817838974807	0.682839	0.684809	0.6826079573021476	0.6845830975502707	0.6762201019501927	0.6781847908843475
0.003590	-0.047607	-0.067950	-1574.0532888974806	0.680484	0.682463	0.6802528929269184	0.6822370346072644	0.6738650375749634	0.6758387279413411
0.003591	-0.047775	-0.068207	-1579.6057268974805	0.678120	0.680106	0.677888828551689	0.6798799716642581	0.671500973199734	0.6734816649983348
0.003592	-0.048065	-0.068536	-1589.1963008974806	0.675744	0.677742	0.6755127641764598	0.6775159087212517	0.6691249088245048	0.6711176020553284
0.003594	-0.048340	-0.068896	-1598.2821078974805	0.673356	0.675366	0.6731246354260012	0.675139782835239	0.6667367800740462	0.6687414761693158
0.003595	-0.048492	-0.069202	-1603.3297778974807	0.670958	0.672974	0.670726571050772	0.6727477198922327	0.6643387156988171	0.6663494132263095
0.003596	-0.048721	-0.069458	-1610.9012838974807	0.668550	0.670575	0.6683185066755427	0.6703486569492264	0.6619306513235877	0.6639503502833032
0.003597	-0.048981	-0.069800	-1619.4823238974807	0.666131	0.668167	0.6658994423003135	0.66794059400622	0.6595115869483585	0.6615422873402967
0.003599	-0.049210	-0.070148	-1627.0538298974807	0.663700	0.665745	0.6634683135498549	0.6655184681202074	0.6570804581979	0.6591201614542842
0.003600	-0.049423	-0.070422	-1634.1205688974806	0.661259	0.663313	0.6610272491746257	0.6630864051772011	0.6546393938226708	0.6566880985112779
0.003601	-0.049698	-0.070758	-1643.2063748974806	0.658806	0.660872	0.6585741847993963	0.6606453422341947	0.6521863294474414	0.6542470355682715
0.003602	-0.049866	-0.071057	-1648.7588128974805	0.656343	0.658416	0.6561111204241671	0.6581892792911884	0.6497232650722121	0.6517909726252652
0.003604	-0.050079	-0.071356	-1655.8255518974806	0.653870	0.655952	0.6536379916737085	0.6557251534051757	0.6472501363217535	0.6493268467392525
0.003605	-0.050385	-0.071655	-1665.9208928974806	0.651386	0.653481	0.6511539272984793	0.6532540904621693	0.6447660719465244	0.6468557837962461
0.003606	-0.050613	-0.071997	-1673.4923988974806	0.648891	0.650995	0.64865886292325	0.6507680275191631	0.6422710075712951	0.6443697208532398
0.003607	-0.050797	-0.072290	-1679.5496028974806	0.646385	0.648497	0.6461527985480208	0.6482699645761567	0.6397649431960658	0.6418716579102335
0.003609	-0.051025	-0.072589	-1687.1211088974806	0.643869	0.645990	0.6436366697975623	0.645762838690144	0.6372488144456073	0.6393645320242207
0.003610	-0.051239	-0.072931	-1694.1878478974807	0.641342	0.643472	0.6411096054223329	0.6432447757471378	0.6347217500703779	0.6368464690812146
0.003611	-0.051514	-0.073242	-1703.2736548974806	0.638803	0.640944	0.6385705410471036	0.6407167128041313	0.6321826856951487	0.6343184061382081
0.003612	-0.051697	-0.073560	-1709.3308588974805	0.636254	0.638403	0.6360214766718744	0.6381756498611251	0.6296336213199194	0.6317773431952018
0.003614	-0.052032	-0.073816	-1720.4357338974805	0.633694	0.635857	0.6334613479214158	0.6356295239751124	0.6270734925694609	0.6292312173091892
0.003615	-0.052231	-0.074207	-1726.9977058974805	0.631123	0.633295	0.6308902835461866	0.6330674610321061	0.6245024281942316	0.6266691543661829
0.003616	-0.052368	-0.074420	-1731.5406088974805	0.628543	0.630720	0.6283102191709573	0.6304923980890996	0.6219223638190023	0.6240940914231764
0.003617	-0.052689	-0.074744	-1742.1407178974805	0.625953	0.628143	0.6257201547957281	0.6279153351460933	0.6193322994437731	0.6215170284801701
0.003619	-0.052856	-0.075043	-1747.6931548974806	0.623351	0.625549	0.6231180260452694	0.6253212092600807	0.6167301706933145	0.6189229025941575
0.003620	-0.053116	-0.075391	-1756.2741948974806	0.620739	0.622947	0.6205059616700402	0.6227191463170744	0.6141181063180853	0.6163208396511511
0.003621	-0.053345	-0.075690	-1763.8457008974806	0.618115	0.620333	0.6178818972948109	0.6201050833740681	0.611494041942856	0.6137067767081449
0.003622	-0.053619	-0.075983	-1772.9315078974805	0.615481	0.617710	0.6152478329195816	0.6174820204310617	0.6088599775676267	0.6110837137651385
0.003624	-0.053787	-0.076312	-1778.4839448974806	0.612836	0.615072	0.6126027041691232	0.614843894545049	0.6062148488171683	0.6084455878791257
0.003625	-0.053955	-0.076617	-1784.0363828974805	0.610181	0.612424	0.6099476397938939	0.6121958316020427	0.6035597844419389	0.6057975249361195
0.003626	-0.054260	-0.076880	-1794.1317238974805	0.607516	0.609771	0.6072825754186646	0.6095427686590363	0.6008947200667096	0.6031444619931131
0.003627	-0.054489	-0.077252	-1801.7032298974805	0.604839	0.607104	0.6046055110434354	0.60687570571603	0.5982176556914804	0.6004773990501068
0.003629	-0.054672	-0.077545	-1807.7604338974807	0.602151	0.604423	0.6019173822929768	0.6041945798300175	0.5955295269410218	0.5977962731640942
0.003630	-0.054962	-0.077869	-1817.3510078974805	0.599452	0.601737	0.5992183179177475	0.601508516887011	0.5928304625657925	0.5951102102210878
0.003631	-0.055115	-0.078162	-1822.3986788974805	0.596743	0.599034	0.5965092535425183	0.5988054539440046	0.5901213981905633	0.5924071472780814
0.003632	-0.055374	-0.078448	-1830.9797188974806	0.594024	0.596326	0.593790189167289	0.5960973910009983	0.587402333815334	0.5896990843350751
0.003634	-0.055649	-0.078729	-1840.0655258974805	0.591295	0.593608	0.5910610604168305	0.5933792651149857	0.5846732050648755	0.5869809584490625
0.003635	-0.055893	-0.079083	-1848.1417978974805	0.588553	0.590877	0.5883189960416012	0.5906482021719793	0.5819311406896462	0.5842498955060561
0.003636	-0.056061	-0.079437	-1853.6942358974807	0.585801	0.588131	0.585566931666372	0.587902139228973	0.579179076314417	0.5815038325630498
0.003637	-0.056335	-0.079694	-1862.7800428974806	0.583038	0.585380	0.5828038672911425	0.5851510762859667	0.5764160119391876	0.5787527696200435
0.003639	-0.056564	-0.079980	-1870.3515488974806	0.580266	0.582617	0.580031738540684	0.5823879503999541	0.573643883188729	0.5759896437340308
0.003640	-0.056808	-0.080365	-1878.4278208974806	0.577481	0.579842	0.5772466741654548	0.5796128874569477	0.5708588188134999	0.5732145807910245
0.003641	-0.056946	-0.080627	-1882.9707248974805	0.574686	0.577053	0.5744516097902256	0.5768238245139414	0.5680637544382706	0.5704255178480182
0.003642	-0.057251	-0.080902	-1893.0660658974805	0.571881	0.574261	0.5716465454149963	0.574031761570935	0.5652586900630413	0.5676334549050118
0.003644	-0.057465	-0.081262	-1900.1328048974806	0.569065	0.571454	0.5688304166645378	0.5712246356849224	0.5624425613125829	0.5648263290189992
0.003645	-0.057663	-0.081549	-1906.6947758974807	0.566239	0.568636	0.5660043522893086	0.5684065727419161	0.5596164969373536	0.5620082660759929
0.003646	-0.057922	-0.081799	-1915.2758158974805	0.563403	0.565811	0.5631682879140791	0.5655815097989096	0.5567804325621242	0.5591832031329864
0.003647	-0.058136	-0.082147	-1922.3425548974806	0.560556	0.562973	0.5603212235388499	0.5627434468559033	0.553933368186895	0.55634514018998
0.003649	-0.058380	-0.082471	-1930.4188278974805	0.557698	0.560125	0.5574630947883914	0.5598953209698907	0.5510752394364364	0.5534970143039675
0.003650	-0.058609	-0.082745	-1937.9903338974805	0.554830	0.557266	0.5545950304131622	0.5570362580268844	0.5482071750612072	0.5506379513609612
0.003651	-0.058853	-0.083075	-1946.0666058974805	0.551950	0.554397	0.5517149660379329	0.5541671950838781	0.545327110685978	0.5477688884179549
0.003652	-0.059067	-0.083380	-1953.1333448974806	0.549060	0.551516	0.5488249016627036	0.5512861321408717	0.5424370463107486	0.5448878254749485
0.003654	-0.059296	-0.083655	-1960.7048508974806	0.546161	0.548626	0.5459257729122451	0.548396006254859	0.5395379175602901	0.5419976995889357
0.003655	-0.059509	-0.083978	-1967.7715898974807	0.543250	0.545724	0.5430147085370157	0.5454939433118527	0.5366268531850608	0.5390956366459295
0.003656	-0.059753	-0.084308	-1975.8478618974805	0.540328	0.542812	0.5400926441617865	0.5425818803688464	0.5337047888098315	0.5361835737029231
0.003657	-0.059967	-0.084570	-1982.9146008974806	0.537396	0.539889	0.5371605797865572	0.53965881742584	0.5307727244346022	0.5332605107599168
0.003659	-0.060181	-0.084888	-1989.9813398974807	0.534454	0.536956	0.5342184510360987	0.5367256915398274	0.5278305956841437	0.5303273848739042
0.003660	-0.060425	-0.085193	-1998.0576128974806	0.531502	0.534013	0.5312663866608694	0.533782628596821	0.5248785313089145	0.5273843219308978
0.003661	-0.060623	-0.085492	-2004.6195838974807	0.528538	0.531058	0.5283023222856401	0.5308275656538147	0.5219144669336852	0.5244292589878915
0.003662	-0.060852	-0.085791	-2012.1910898974807	0.525565	0.528094	0.5253292579104109	0.5278635027108083	0.5189414025584559	0.5214651960448851
0.003664	-0.061111	-0.086108	-2020.7721298974807	0.522580	0.525121	0.5223441291599523	0.5248903768247957	0.5159562738079974	0.5184920701588724
0.003665	-0.061325	-0.086420	-2027.8388688974806	0.519585	0.522134	0.519349064784723	0.5219033138817893	0.512961209432768	0.5155050072158661
0.003666	-0.061523	-0.086688	-2034.4008398974806	0.516580	0.519138	0.5163440004094938	0.5189072509387831	0.5099561450575388	0.5125089442728599
0.003667	-0.061844	-0.087006	-2045.0009478974805	0.513564	0.516135	0.5133279360342645	0.5159041879957768	0.5069400806823096	0.5095058813298535
0.003669	-0.062057	-0.087323	-2052.0676868974806	0.510538	0.513117	0.510301807283806	0.5128860621097641	0.5039139519318511	0.5064877554438408
0.003670	-0.062225	-0.087659	-2057.6201248974803	0.507500	0.510087	0.5072637429085767	0.5098559991667577	0.5008758875566217	0.5034576925008345
0.003671	-0.062515	-0.087909	-2067.21069889748	0.504452	0.507051	0.5042156785333475	0.5068199362237514	0.4978278231813925	0.5004216295578282
0.003672	-0.062744	-0.088226	-2074.782203897481	0.501394	0.504002	0.5011576141581182	0.503770873280745	0.49476975880616325	0.49737256661482177
0.003674	-0.062958	-0.088593	-2081.848942897481	0.498324	0.500941	0.4980874854076596	0.5007097473947324	0.49169963005570466	0.49431144072880917
0.003675	-0.063171	-0.088818	-2088.9156818974807	0.495245	0.497871	0.4950084210324303	0.49763968445172607	0.48862056568047535	0.49124137778580285
0.003676	-0.063446	-0.089203	-2098.00148889748	0.492154	0.494791	0.49191735665720104	0.4945596215087197	0.4855295013052461	0.48816131484279646
0.003677	-0.063614	-0.089490	-2103.5539258974804	0.489052	0.491696	0.4888152922819718	0.4914645585657134	0.48242743693001683	0.4850662518997902
0.003679	-0.063828	-0.089795	-2110.6206648974803	0.485940	0.488593	0.48570316353151327	0.4883614326797007	0.4793153081795583	0.4819631260137775
0.003680	-0.064056	-0.090057	-2118.1921708974805	0.482818	0.485480	0.482581099156284	0.4852483697366944	0.47619324380432904	0.47885006307077116
0.003681	-0.064331	-0.090417	-2127.277977897481	0.479684	0.482358	0.4794470347810547	0.48212630679368806	0.47305917942909975	0.47572800012776484
0.003682	-0.064499	-0.090692	-2132.8304148974803	0.476541	0.479222	0.47630397040582545	0.47899024385068173	0.4699161150538705	0.4725919371847585
0.003684	-0.064865	-0.090991	-2144.9448248974804	0.473387	0.476083	0.4731498416553669	0.47585111796466906	0.4667619863034119	0.46945281129874583
0.003685	-0.065018	-0.091321	-2149.9924948974804	0.470222	0.472924	0.4699847772801376	0.4726920550216627	0.46359692192818264	0.4662937483557395
0.003686	-0.065231	-0.091626	-2157.05923389748	0.467046	0.469758	0.4668087129049084	0.4695259920786564	0.4604208575529534	0.4631276854127332
0.003687	-0.065430	-0.091876	-2163.6212058974806	0.463861	0.466581	0.46362364852967913	0.46634892913565007	0.45723579317772417	0.45995062246972684
0.003689	-0.065704	-0.092285	-2172.7070118974807	0.460663	0.463394	0.4604255197792205	0.46316180324963735	0.45403766442726556	0.4567634965837141
0.003690	-0.065903	-0.092554	-2179.26898389748	0.457455	0.460194	0.4572174554039913	0.45996174030663106	0.4508296000520363	0.45356343364070784
0.003691	-0.066162	-0.092834	-2187.8500238974802	0.454237	0.456987	0.453999391028762	0.4567546773636247	0.44761153567680706	0.45035637069770146
0.003692	-0.066330	-0.093158	-2193.402461897481	0.451008	0.453765	0.4507703266535328	0.4535326144206184	0.4443824713015778	0.44713430775469515
0.003694	-0.066605	-0.093488	-2202.488267897481	0.447768	0.450537	0.4475301979030742	0.45030448853460575	0.4411423425511192	0.4439061818686825
0.003695	-0.066772	-0.093744	-2208.0407058974806	0.444518	0.447294	0.44428013352784496	0.4470614255915994	0.43789227817589	0.44066311892567617
0.003696	-0.067047	-0.094067	-2217.126512897481	0.441258	0.444045	0.44102006915261566	0.4438123626485931	0.4346322138006607	0.43741405598266986
0.003697	-0.067291	-0.094403	-2225.2027858974807	0.437986	0.440783	0.4377480047773864	0.44055029970558673	0.43136014942543144	0.4341519930396635
0.003699	-0.067490	-0.094684	-2231.7647568974808	0.434705	0.437510	0.43446687602692785	0.4372771738195741	0.4280790206749729	0.43087886715365087
0.003700	-0.067719	-0.094928	-2239.336262897481	0.431414	0.434229	0.4311758116516986	0.4339961108765677	0.42478795629974364	0.42759780421064447
0.003701	-0.068039	-0.095282	-2249.9363708974806	0.428111	0.430940	0.42787274727646935	0.4307070479335614	0.4214848919245144	0.4243087412676382
0.003702	-0.068207	-0.095630	-2255.4888088974803	0.424797	0.427633	0.42455868290124	0.42739998499055504	0.41817082754928503	0.4210016783246318
0.003704	-0.068359	-0.095862	-2260.5364788974803	0.421474	0.424316	0.4212355541507815	0.4240828591045424	0.41484769879882655	0.4176845524386192
0.003705	-0.068710	-0.096185	-2272.146121897481	0.418140	0.420996	0.41790148977555225	0.42076279616153606	0.4115136344235973	0.41436448949561283
0.003706	-0.068924	-0.096552	-2279.2128598974805	0.414794	0.417659	0.414555425400323	0.4174257332185297	0.408167570048368	0.4110274265526065
0.003707	-0.069061	-0.096808	-2283.7557638974804	0.411439	0.414309	0.41120036102509366	0.4140756702755234	0.4048125056731387	0.40767736360960016
0.003709	-0.069336	-0.097089	-2292.841570897481	0.408073	0.410956	0.40783423227463517	0.4107225443895107	0.4014463769226802	0.4043242377235875
0.003710	-0.069580	-0.097394	-2300.9178438974805	0.404697	0.407590	0.40445816789940586	0.4073564814465044	0.3980703125474509	0.40095817478058116
0.003711	-0.069809	-0.097748	-2308.4893488974803	0.401310	0.404212	0.4010711035241766	0.4039784185034981	0.3946832481722216	0.39758011183757486
0.003712	-0.070023	-0.097937	-2315.55608789748	0.397915	0.400825	0.39767603914894734	0.4005913555604917	0.3912881837969924	0.39419304889456847
0.003714	-0.070251	-0.098291	-2323.1275938974804	0.394508	0.397428	0.3942689103984888	0.3971942296744791	0.38788105504653386	0.39079592300855587
0.003715	-0.070465	-0.098608	-2330.194331897481	0.391091	0.394020	0.39085184602325956	0.3937861667314727	0.3844639906713046	0.3873878600655495
0.003716	-0.070663	-0.098840	-2336.7563038974804	0.387664	0.390602	0.38742478164803024	0.3903681037884664	0.3810369262960753	0.3839697971225432
0.003717	-0.070938	-0.099152	-2345.842110897481	0.384228	0.387177	0.383988717272801	0.38694304084546005	0.377600861920846	0.3805447341795368
0.003719	-0.071182	-0.099475	-2353.9183838974805	0.380780	0.383739	0.38054058852234246	0.3835049149594474	0.3741527331703875	0.37710660829352416
0.003720	-0.071350	-0.099750	-2359.4708208974807	0.377323	0.380289	0.3770835241471132	0.38005485201644107	0.37069566879515825	0.37365654535051784
0.003721	-0.071594	-0.100000	-2367.5470938974804	0.373856	0.376832	0.3736164597718839	0.3765977890734347	0.36722860441992894	0.3701994824075115
0.003722	-0.071884	-0.100366	-2377.1376678974802	0.370378	0.373366	0.3701383953966546	0.3731317261304284	0.36375054004469964	0.36673341946450516
0.003724	-0.072037	-0.100653	-2382.1853388974805	0.366889	0.369884	0.3666492666461961	0.36964960024441573	0.36026141129424116	0.3632512935784925
0.003725	-0.072327	-0.100964	-2391.7759128974803	0.363390	0.366396	0.3631502022709668	0.3661615373014094	0.3567623469190118	0.35976323063548615
0.003726	-0.072571	-0.101227	-2399.852185897481	0.359881	0.362898	0.35964113789573754	0.36266347435840307	0.3532532825437826	0.35626516769247984
0.003727	-0.072769	-0.101532	-2406.414156897481	0.356362	0.359387	0.3561220735205083	0.3591524114153967	0.3497342181685533	0.3527541047494735
0.003729	-0.072968	-0.101831	-2412.9761288974805	0.352832	0.355865	0.35259194477004974	0.3556302855293841	0.3462040894180948	0.34923197886346086
0.003730	-0.073227	-0.102155	-2421.5571688974806	0.349292	0.352336	0.34905188039482044	0.3521012225863777	0.34266402504286547	0.3457029159204545
0.003731	-0.073471	-0.102448	-2429.63344189748	0.345741	0.348795	0.3455008160195912	0.34856015964337145	0.33911296066763624	0.3421618529774482
0.003732	-0.073700	-0.102765	-2437.204946897481	0.342179	0.345243	0.34193875164436194	0.3450080967003651	0.335550896292407	0.33860979003444186
0.003734	-0.073914	-0.103027	-2444.271685897481	0.338608	0.341680	0.3383676228939034	0.3414449708143524	0.3319797675419484	0.33504666414842915
0.003735	-0.074234	-0.103363	-2454.8717938974805	0.335025	0.338111	0.3347845585186741	0.3378759078713461	0.32839670316671915	0.33147760120542286
0.003736	-0.074341	-0.103632	-2458.4051638974806	0.331433	0.334524	0.3311924941434448	0.3342888449283397	0.32480463879148985	0.3278905382624165
0.003737	-0.074631	-0.103912	-2467.9957378974805	0.327832	0.330934	0.3275914297682156	0.3306987819853334	0.32120357441626063	0.3243004753194102
0.003739	-0.074829	-0.104187	-2474.5577088974806	0.324220	0.327331	0.323979301017757	0.32709565609932073	0.31759144566580205	0.3206973494333975
0.003740	-0.075027	-0.104480	-2481.119680897481	0.320599	0.323718	0.32035823664252777	0.3234825931563144	0.3139703812905728	0.31708428649039117
0.003741	-0.075272	-0.104791	-2489.1959538974806	0.316967	0.320096	0.3167261722672985	0.31986053021330807	0.3103383169153435	0.31346222354738484
0.003742	-0.075546	-0.105072	-2498.28176089748	0.313325	0.316466	0.31308410789206925	0.31623046727030174	0.3066962525401143	0.3098321606043785
0.003744	-0.075714	-0.105298	-2503.8341978974804	0.309675	0.312823	0.30943397914161064	0.3125873413842891	0.3030461237896557	0.3061890347183659
0.003745	-0.075974	-0.105627	-2512.4152378974804	0.306014	0.309172	0.3057729147663814	0.30893627844128274	0.29938505941442645	0.3025379717753595
0.003746	-0.076187	-0.105920	-2519.4819768974803	0.302343	0.305510	0.3021018503911521	0.30527421549827644	0.29571399503919715	0.2988759088323532
0.003747	-0.076462	-0.106226	-2528.5677838974807	0.298661	0.301840	0.2984197860159229	0.30160415255527007	0.29203193066396793	0.29520584588934684
0.003749	-0.076599	-0.106525	-2533.1106868974803	0.294969	0.298153	0.2947276572654643	0.2979170266692574	0.28833980191350933	0.2915187200033342
0.003750	-0.076874	-0.106793	-2542.1964938974807	0.291267	0.294463	0.29102559289023505	0.29422696372625107	0.2846377375382801	0.28782865706032784
0.003751	-0.077118	-0.107129	-2550.2727668974803	0.287554	0.290760	0.28731252851500577	0.29052390078324475	0.2809246731630508	0.2841255941173215
0.003752	-0.077347	-0.107458	-2557.8442728974806	0.283830	0.287046	0.2835884641397765	0.28680983784023845	0.27720060878782155	0.2804115311743152
0.003754	-0.077530	-0.107629	-2563.9014768974803	0.280099	0.283322	0.27985733538931795	0.28308571195422577	0.273469480037363	0.27668740528830255
0.003755	-0.077866	-0.107990	-2575.0063518974803	0.276356	0.279593	0.2761142710140887	0.27935664901121937	0.26972641566213373	0.27295834234529615
0.003756	-0.078033	-0.108301	-2580.558789897481	0.272603	0.275847	0.27236120663885943	0.2756105860682131	0.26597335128690447	0.26921227940228987
0.003757	-0.078278	-0.108557	-2588.6350628974806	0.268840	0.272094	0.26859814226363016	0.2718575231252067	0.2622102869116752	0.2654592164592835
0.003759	-0.078476	-0.108838	-2595.1970338974807	0.265067	0.268329	0.2648250135131716	0.26809239723919404	0.25843715816121665	0.2616940905732708
0.003760	-0.078705	-0.109186	-2602.768539897481	0.261283	0.264555	0.26104094913794235	0.26431833429618773	0.2546530937859874	0.2579200276302645
0.003761	-0.078934	-0.109448	-2610.34004589748	0.257490	0.260771	0.25724788476271304	0.2605342713531814	0.2508600294107581	0.2541359646872582
0.003762	-0.079163	-0.109723	-2617.9115518974804	0.253686	0.256977	0.2534438203874838	0.2567402084101751	0.24705596503552885	0.25034190174425186
0.003764	-0.079407	-0.110004	-2625.987824897481	0.249873	0.253174	0.24963069163702528	0.2529370825241624	0.24324283628507032	0.2465387758582392
0.003765	-0.079605	-0.110339	-2632.54979589748	0.246049	0.249359	0.24580662726179597	0.24912201958115607	0.239418771909841	0.24272371291523284
0.003766	-0.079834	-0.110596	-2640.1213018974804	0.242216	0.245535	0.2419735628865667	0.24529795663814974	0.23558570753461175	0.2388996499722265
0.003767	-0.080109	-0.110876	-2649.207108897481	0.238373	0.241703	0.23813049851133744	0.2414658936951434	0.23174264315938248	0.23506758702922018
0.003769	-0.080246	-0.111176	-2653.7500118974804	0.234519	0.237855	0.2342763697608789	0.23761776780913077	0.22788851440892394	0.23121946114320754
0.003770	-0.080536	-0.111481	-2663.34058589748	0.230655	0.234003	0.23041230538564964	0.2337657048661244	0.22402445003369467	0.2273673982002012
0.003771	-0.080811	-0.111780	-2672.4263928974806	0.226781	0.230140	0.22653824101042036	0.2299026419231181	0.2201503856584654	0.22350433525719487
0.003772	-0.080978	-0.112048	-2677.9788308974803	0.222897	0.226264	0.2226541766351911	0.22602657898011175	0.21626632128323614	0.21962827231418852
0.003774	-0.081207	-0.112347	-2685.5503368974805	0.219004	0.222379	0.21876104788473255	0.22214145309409908	0.2123731925327776	0.21574314642817585
0.003775	-0.081436	-0.112610	-2693.1218418974804	0.215100	0.218485	0.2148569835095033	0.21824739015109276	0.20846912815754834	0.21184908348516954
0.003776	-0.081665	-0.112921	-2700.6933478974806	0.211186	0.214581	0.21094291913427402	0.2143433272080864	0.20455506378231905	0.20794502054216318
0.003777	-0.081879	-0.113196	-2707.7600868974805	0.207263	0.210667	0.20701985475904475	0.21042926426508007	0.20063199940708978	0.20403095759915685
0.003779	-0.082153	-0.113470	-2716.845893897481	0.203330	0.206745	0.2030867260085862	0.20650713837906742	0.19669887065663125	0.2001088317131442
0.003780	-0.082367	-0.113788	-2723.9126328974808	0.199386	0.202810	0.19914266163335695	0.20257207543606107	0.19275480628140199	0.19617376877013784
0.003781	-0.082596	-0.114099	-2731.4841378974807	0.195431	0.198865	0.19518759725812765	0.19862701249305473	0.18879974190617269	0.1922287058271315
0.003782	-0.082764	-0.114392	-2737.0365758974804	0.191466	0.194907	0.1912225328828984	0.1946689495500484	0.18483467753094343	0.18827064288412518
0.003784	-0.083069	-0.114661	-2747.1319168974806	0.187492	0.190945	0.18724840413243984	0.19070682366403577	0.18086054878048488	0.18430851699811254
0.003785	-0.083328	-0.114978	-2755.7129568974806	0.183507	0.186971	0.18326333975721057	0.18673276072102943	0.1768754844052556	0.1803344540551062
0.003786	-0.083466	-0.115277	-2760.25585989748	0.179512	0.182981	0.1792682753819813	0.1827426977780231	0.17288042003002635	0.17634439111209987
0.003787	-0.083740	-0.115527	-2769.3416668974805	0.175507	0.178988	0.17526321100675202	0.17874963483501677	0.16887535565479705	0.17235132816909354
0.003789	-0.083969	-0.115814	-2776.9131728974808	0.171493	0.174984	0.1712490822562935	0.1747455089490041	0.16486122690433855	0.16834720228308087
0.003790	-0.084229	-0.116101	-2785.494212897481	0.167469	0.170970	0.16722501788106423	0.17073144600599777	0.16083716252910926	0.16433313934007454
0.003791	-0.084412	-0.116425	-2791.5514168974805	0.163434	0.166943	0.16318995350583496	0.16670438306299143	0.15680209815388	0.1603060763970682
0.003792	-0.084702	-0.116687	-2801.1419908974804	0.159389	0.162910	0.15914488913060568	0.16267132011998509	0.1527570337786507	0.15627301345406186
0.003794	-0.084915	-0.117041	-2808.20872989748	0.155332	0.158862	0.15508776038014713	0.15862319423397242	0.14869990502819216	0.1522248875680492
0.003795	-0.085159	-0.117291	-2816.285002897481	0.151267	0.154807	0.15102269600491788	0.15456813129096608	0.14463484065296292	0.14816982462504286
0.003796	-0.085358	-0.117590	-2822.8469748974803	0.147191	0.150740	0.14694663162968857	0.15050106834795976	0.1405587762777336	0.14410276168203653
0.003797	-0.085571	-0.117822	-2829.9137128974808	0.143107	0.146664	0.14286256725445934	0.1464250054049534	0.13647471190250438	0.14002669873903018
0.003799	-0.085846	-0.118146	-2838.9995198974802	0.139012	0.142581	0.13876743850400078	0.14234187951894076	0.13237958315204582	0.13594357285301753
0.003800	-0.086044	-0.118408	-2845.5614918974807	0.134908	0.138485	0.13466337412877152	0.13824581657593443	0.12827551877681656	0.1318475099100112
0.003801	-0.086227	-0.118762	-2851.6186968974807	0.130792	0.134377	0.13054730975354223	0.1341377536329281	0.12415945440158727	0.12773944696700487
0.003802	-0.086472	-0.118982	-2859.694968897481	0.126668	0.130263	0.12642324537831298	0.13002369068992176	0.12003539002635802	0.12362538402399853
0.003804	-0.086731	-0.119250	-2868.276008897481	0.122534	0.126140	0.12228911662785444	0.1259005648039091	0.11590126127589948	0.11950225813798587
0.003805	-0.086914	-0.119562	-2874.33321389748	0.118391	0.122004	0.11814605225262516	0.12176450186090276	0.1117581969006702	0.11536619519497954
0.003806	-0.087189	-0.119824	-2883.4190208974806	0.114238	0.117862	0.1139929878773959	0.11762243891789642	0.10760513252544093	0.1112241322519732
0.003807	-0.087387	-0.120056	-2889.980992897481	0.110076	0.113709	0.10983092350216661	0.1134693759748901	0.10344306815021165	0.10707106930896687
0.003809	-0.087677	-0.120380	-2899.571566897481	0.105904	0.109548	0.10565879475170807	0.10930825008887743	0.09927093939975311	0.1029099434229542
0.003810	-0.087830	-0.120654	-2904.6192368974807	0.101722	0.105373	0.10147673037647882	0.10513318714587108	0.09508887502452386	0.09873488047994786
0.003811	-0.088104	-0.120911	-2913.70504389748	0.097531	0.101194	0.09728566600124955	0.10095412420286476	0.09089781064929459	0.09455581753694153
0.003812	-0.088348	-0.121179	-2921.781316897481	0.093331	0.097003	0.09308560162602027	0.09676306125985844	0.0866977462740653	0.09036475459393521
0.003814	-0.088608	-0.121472	-2930.362356897481	0.089121	0.092804	0.08887547287556173	0.09256393537384576	0.08248761752360677	0.08616562870792253
0.003815	-0.088776	-0.121741	-2935.91479389748	0.084901	0.088591	0.08465540850033246	0.08835087243083943	0.0782675531483775	0.0819525657649162
0.003816	-0.089020	-0.122021	-2943.991066897481	0.080672	0.084372	0.08042634412510317	0.0841318094878331	0.07403848877314821	0.07773350282190987
0.003817	-0.089249	-0.122253	-2951.562572897481	0.076434	0.080144	0.07618827974987391	0.07990374654482676	0.06980042439791895	0.07350543987890354
0.003819	-0.089462	-0.122522	-2958.629311897481	0.072187	0.075906	0.07194115099941538	0.0756656206588141	0.06555329564746042	0.06926731399289088
0.003820	-0.089691	-0.122809	-2966.2008168974808	0.067931	0.071659	0.06768508662418611	0.07141855771580777	0.06129723127223115	0.06502025104988454
0.003821	-0.089920	-0.123059	-2973.772322897481	0.063666	0.067404	0.06342002224895683	0.06716349477280144	0.05703216689700187	0.06076518810687821
0.003822	-0.090134	-0.123328	-2980.839061897481	0.059391	0.063138	0.05914495787372756	0.0628974318297951	0.0527571025217726	0.05649912516387187
0.003824	-0.090424	-0.123560	-2990.4296358974807	0.055108	0.058867	0.054861829123269014	0.05862630594378243	0.04847397377131405	0.052227999277859205
0.003825	-0.090652	-0.123810	-2998.001141897481	0.050817	0.054585	0.05057076474803975	0.0543442430007761	0.04418290939608479	0.047945936334852876
0.003826	-0.090881	-0.124078	-3005.572646897481	0.046516	0.050294	0.04626970037281048	0.050053180057769764	0.03988184502085552	0.04365487339184654
0.003827	-0.091049	-0.124341	-3011.1250848974805	0.042207	0.045992	0.04196063599758121	0.04575111711476343	0.035572780645626245	0.0393528104488402
0.003829	-0.091324	-0.124609	-3020.210891897481	0.037888	0.041684	0.03764150724712267	0.04144299122875077	0.031253651895167704	0.03504468456282754
0.003830	-0.091522	-0.124823	-3026.772862897481	0.033561	0.037366	0.0333144428718934	0.03712492828574444	0.026926587519938434	0.03072662161982121
0.003831	-0.091766	-0.125116	-3034.8491358974807	0.029225	0.033040	0.028978378496664126	0.0327988653427381	0.022590523144709163	0.026400558676814873
0.003832	-0.092056	-0.125311	-3044.4397098974805	0.024881	0.028708	0.024634314121434853	0.028466802399731768	0.01824645876947989	0.022068495733808542
0.003834	-0.092270	-0.125610	-3051.5064488974804	0.020528	0.024363	0.020281185370976312	0.0241216765137191	0.01389333001902135	0.017723369847795874
0.003835	-0.092438	-0.125854	-3057.058886897481	0.016166	0.020009	0.015919120995747042	0.019767613570712765	0.00953126564379208	0.01336930690478954
0.003836	-0.092697	-0.126013	-3065.6399258974807	0.011798	0.015651	0.011551056620517771	0.015409550627706435	0.005163201268562808	0.009011243961783209
0.003837	-0.092957	-0.126251	-3074.2209658974807	0.007422	0.011286	0.0071749922452885	0.011044487684700099	7.871368933335373E-4	0.004646181018776873
0.003839	-0.093170	-0.126532	-3081.2877048974806	0.003036	0.006909	0.002788863494829959	0.006667361798687435	-0.003598991857125004	2.6905513276420916E-4
0.003840	-0.093353	-0.126807	-3087.3449098974806	-0.001359	0.002522	-0.0016062008803993115	0.002280298855681101	-0.007994056232354274	-0.004118007810242125
0.003841	-0.093613	-0.126996	-3095.9259498974807	-0.005761	-0.001870	-0.006008265255628581	-0.0021117640873252316	-0.012396120607583544	-0.008510070753248458
0.003842	-0.093826	-0.127283	-3102.99268789748	-0.010172	-0.006272	-0.010419329630857854	-0.006513827030331564	-0.016807184982812817	-0.01291213369625479
0.003844	-0.094040	-0.127484	-3110.059426897481	-0.014591	-0.010682	-0.014838458381316394	-0.010923952916344232	-0.021226313733271357	-0.017322259582267456
0.003845	-0.094254	-0.127673	-3117.126165897481	-0.019016	-0.015098	-0.019263522756545665	-0.015340015859350565	-0.025651378108500628	-0.02173832252527379
0.003846	-0.094513	-0.127905	-3125.707205897481	-0.023450	-0.019521	-0.023697587131774934	-0.019763078802356896	-0.030085442483729897	-0.026161385468280122
0.003847	-0.094727	-0.128186	-3132.7739438974804	-0.027892	-0.023955	-0.028139651507004208	-0.02419714174536323	-0.03452750685895917	-0.030595448411286457
0.003849	-0.095001	-0.128394	-3141.859750897481	-0.032343	-0.028394	-0.032590780257462745	-0.028636267631375896	-0.03897863560941771	-0.03503457429729912
0.003850	-0.095230	-0.128619	-3149.43125689748	-0.036801	-0.032842	-0.03704884463269202	-0.03308433057438223	-0.043436699984646984	-0.03948263724030546
0.003851	-0.095413	-0.128827	-3155.48846189748	-0.041266	-0.037300	-0.04151390900792128	-0.03754239351738856	-0.047901764359876246	-0.04394070018331179
0.003852	-0.095657	-0.129077	-3163.5647338974804	-0.045740	-0.041764	-0.04598797338315056	-0.0420064564603949	-0.052375828735105524	-0.048404763126318126
0.003854	-0.095932	-0.129346	-3172.650540897481	-0.050223	-0.046235	-0.0504711021336091	-0.04647758234640756	-0.05685895748556406	-0.052875889012330785
0.003855	-0.096130	-0.129535	-3179.2125128974803	-0.054713	-0.050717	-0.054961166508838366	-0.050959645289413893	-0.06134902186079333	-0.05735795195533712
0.003856	-0.096344	-0.129736	-3186.27925189748	-0.059210	-0.055205	-0.05945823088406764	-0.05544770823242023	-0.0658460862360226	-0.06184601489834345
0.003857	-0.096588	-0.129950	-3194.355524897481	-0.063714	-0.059699	-0.06396229525929692	-0.05994177117542656	-0.07035015061125188	-0.06634007784134979
0.003859	-0.096848	-0.130212	-3202.9365638974805	-0.068227	-0.064201	-0.06847542400975545	-0.06444389706143921	-0.07486327936171042	-0.07084220372736244
0.003860	-0.097092	-0.130408	-3211.01283689748	-0.072747	-0.068711	-0.07299548838498474	-0.06895396000444555	-0.0793833437369397	-0.07535226667036878
0.003861	-0.097275	-0.130615	-3217.07004189748	-0.077274	-0.073230	-0.077522552760214	-0.0734730229474519	-0.08391040811216896	-0.07987132961337512
0.003862	-0.097565	-0.130829	-3226.660615897481	-0.081809	-0.077753	-0.08205761713544327	-0.07799608589045823	-0.08844547248739823	-0.08439439255638145
0.003864	-0.097748	-0.131104	-3232.7178198974807	-0.086352	-0.082289	-0.0866007458859018	-0.0825322117764709	-0.09298860123785677	-0.08893051844239412
0.003865	-0.098007	-0.131226	-3241.2988598974807	-0.090902	-0.086827	-0.09115081026113107	-0.08707027471947723	-0.09753866561308604	-0.09346858138540046
0.003866	-0.098236	-0.131512	-3248.870365897481	-0.095460	-0.091376	-0.09570887463636035	-0.09161933766248356	-0.10209672998831532	-0.09801764432840679
0.003867	-0.098450	-0.131744	-3255.937104897481	-0.100025	-0.095933	-0.10027393901158962	-0.09617640060548989	-0.10666179436354459	-0.10257470727141312
0.003869	-0.098663	-0.131891	-3263.0038438974807	-0.104597	-0.100496	-0.10484606776204816	-0.10073952649150256	-0.11123392311400312	-0.10713783315742578
0.003870	-0.098892	-0.132092	-3270.5753488974806	-0.109176	-0.105065	-0.10942513213727742	-0.1053085894345089	-0.11581298748923238	-0.11170689610043212
0.003871	-0.099106	-0.132294	-3277.6420878974805	-0.113761	-0.109641	-0.1140101965125067	-0.10988465237751523	-0.12039805186446166	-0.11628295904343845
0.003872	-0.099365	-0.132507	-3286.2231278974805	-0.118354	-0.114223	-0.11860326088773597	-0.11446671532052156	-0.12499111623969093	-0.12086502198644479
0.003874	-0.099579	-0.132721	-3293.2898668974804	-0.122954	-0.118814	-0.12320338963819451	-0.11905784120653423	-0.12959124499014946	-0.12545614787245746
0.003875	-0.099884	-0.132928	-3303.3852078974805	-0.127561	-0.123409	-0.12781045401342378	-0.12365290414954055	-0.13419830936537874	-0.13005121081546378
0.003876	-0.099976	-0.133130	-3306.413809897481	-0.132176	-0.128020	-0.13242551838865305	-0.1282639670925469	-0.138813373740608	-0.13466227375847012
0.003877	-0.100311	-0.133307	-3317.518684897481	-0.136796	-0.132627	-0.13704558276388232	-0.13287103003555323	-0.14343343811583728	-0.13926933670147645
0.003879	-0.100540	-0.133551	-3325.09019089748	-0.141425	-0.137246	-0.14167471151434086	-0.13749015592156588	-0.14806256686629582	-0.1438884625874891
0.003880	-0.100723	-0.133759	-3331.147394897481	-0.146061	-0.141874	-0.14631077588957014	-0.1421182188645722	-0.1526986312415251	-0.14851652553049544
0.003881	-0.100967	-0.133862	-3339.2236678974805	-0.150701	-0.146504	-0.1509508402647994	-0.14674828180757854	-0.15733869561675437	-0.15314658847350177
0.003882	-0.101242	-0.134082	-3348.309474897481	-0.155349	-0.151140	-0.15559890464002868	-0.15138434475058488	-0.16198675999198364	-0.1577826514165081
0.003884	-0.101425	-0.134351	-3354.366679897481	-0.160005	-0.155789	-0.16025503339048722	-0.15603347063659756	-0.16664288874244218	-0.16243177730252079
0.003885	-0.101624	-0.134515	-3360.9286518974804	-0.164667	-0.160443	-0.1649170977657165	-0.1606875335796039	-0.17130495311767147	-0.1670858402455271
0.003886	-0.101837	-0.134680	-3367.995389897481	-0.169336	-0.165102	-0.16958616214094574	-0.16534659652261022	-0.1759740174929007	-0.17174490318853344
0.003887	-0.102142	-0.134912	-3378.09073089748	-0.174012	-0.169766	-0.17426222651617504	-0.17001065946561655	-0.18065008186813	-0.17640896613153978
0.003889	-0.102356	-0.135156	-3385.157469897481	-0.178696	-0.174441	-0.17894635526663358	-0.17468578535162924	-0.18533421061858854	-0.18108409201755246
0.003890	-0.102493	-0.135248	-3389.7003728974805	-0.183384	-0.179123	-0.18363441964186283	-0.17936784829463556	-0.1900222749938178	-0.1857661549605588
0.003891	-0.102814	-0.135449	-3400.3004818974805	-0.188079	-0.183805	-0.18832948401709212	-0.1840499112376419	-0.1947173393690471	-0.19044821790356511
0.003892	-0.102966	-0.135626	-3405.3481518974804	-0.192780	-0.188500	-0.1930305483923214	-0.18874497418064823	-0.19941840374427636	-0.19514328084657145
0.003894	-0.103195	-0.135852	-3412.9196578974806	-0.197488	-0.193198	-0.19773867714277993	-0.19344310006666088	-0.2041265324947349	-0.1998414067325841
0.003895	-0.103516	-0.136035	-3423.5197658974803	-0.202203	-0.197900	-0.20245374151800918	-0.1981451630096672	-0.20884159686996415	-0.20454346967559042
0.003896	-0.103683	-0.136218	-3429.0722028974806	-0.206925	-0.202614	-0.20717580589323847	-0.20285922595267353	-0.21356366124519344	-0.20925753261859675
0.003897	-0.103928	-0.136371	-3437.1484758974802	-0.211652	-0.207331	-0.21190287026846774	-0.20757628889567986	-0.2182907256204227	-0.2139745955616031
0.003899	-0.104156	-0.136597	-3444.7199818974805	-0.216386	-0.212056	-0.21663699901892627	-0.21230141478169254	-0.22302485437088124	-0.21869972144761576
0.003900	-0.104416	-0.136774	-3453.3010218974805	-0.221127	-0.216786	-0.22137806339415553	-0.21703147772469888	-0.2277659187461105	-0.2234297843906221
0.003901	-0.104568	-0.136975	-3458.3486918974804	-0.225874	-0.221527	-0.22612512776938481	-0.22177254066770521	-0.23251298312133978	-0.22817084733362844
0.003902	-0.104858	-0.137073	-3467.9392658974803	-0.230625	-0.226266	-0.23087619214461408	-0.22651160361071154	-0.23726404749656904	-0.23290991027663477
0.003904	-0.105087	-0.137250	-3475.5107718974805	-0.235383	-0.231014	-0.23563432089507264	-0.23125972949672421	-0.2420221762470276	-0.23765803616264744
0.003905	-0.105270	-0.137451	-3481.5679768974805	-0.240147	-0.235771	-0.2403983852703019	-0.23601679243973056	-0.24678624062225687	-0.2424150991056538
0.003906	-0.105438	-0.137634	-3487.120413897481	-0.244917	-0.240534	-0.24516844964553117	-0.24077985538273688	-0.25155630499748616	-0.2471781620486601
0.003907	-0.105804	-0.137799	-3499.234823897481	-0.249694	-0.245295	-0.24994551402076046	-0.24554091832574323	-0.25633336937271545	-0.25193922499166643
0.003909	-0.106018	-0.138025	-3506.3015618974805	-0.254477	-0.250070	-0.254728642771219	-0.2503160442117559	-0.26111649812317395	-0.25671435087767913
0.003910	-0.106186	-0.138184	-3511.85399989748	-0.259267	-0.254852	-0.25951870714644826	-0.2550981071547622	-0.2659065624984032	-0.26149641382068545
0.003911	-0.106461	-0.138324	-3520.9398068974806	-0.264061	-0.259636	-0.26431277152167754	-0.25988217009776854	-0.2707006268736325	-0.26628047676369176
0.003912	-0.106659	-0.138519	-3527.5017778974807	-0.268862	-0.264429	-0.2691138358969068	-0.2646752330407749	-0.27550169124886176	-0.2710735397066981
0.003914	-0.106857	-0.138696	-3534.06374989748	-0.273669	-0.269227	-0.2739209646473653	-0.26947335892678753	-0.2803088199993203	-0.27587166559271076
