Repository: pietracorvo/HystAPI

# Example data

The example data in this folder is from measurements performed during my physics bachelor.

The material is **FeSi3** (iron with 3% silicon), aka 'electrical steel', the standard material for ring cores in trafos. 

Four of the five samples where treated with high pressure torison (HPT, 20 rotations at 20GPa), to achieve nanocristallisation of the grains, which has a huge impact on the magnetic properties of the material. The HPT deformation was done at 77K (under liquid nitrogen) and at 293K (at room temperature). Afterwards some samples were heat treated at a temperature of 493K (for two hours) to anneal defects from the deformation process.

The five samples are:

File: testData/FeSi3_LN/G4_748V_200Hz_800000Fs0.txt (part 11 of 29)
--------------------------
t	U1	U2	H	Braw	Jraw	B_drift	 J_drift	B_corr	J_corr
0.003529	-0.245026	-0.002325	-8103.610644458491	-1.116356	-1.106170	-1.1160835927877766	-1.1058973818629452	-1.1231765918541865	-1.112991835471415
0.003530	-0.245300	-0.002325	-8112.696451458491	-1.116437	-1.106240	-1.1161645155967275	-1.105967304612127	-1.1232575146631376	-1.1130617582205968
0.003531	-0.245621	-0.002338	-8123.296559458491	-1.116518	-1.106307	-1.1162454384056784	-1.1060342273613089	-1.1233384374720883	-1.1131286809697787
0.003532	-0.245911	-0.002338	-8132.887133458491	-1.116599	-1.106376	-1.1163263612146292	-1.106103150110491	-1.1234193602810394	-1.1131976037189608
0.003534	-0.246216	-0.002307	-8142.982474458491	-1.116679	-1.106443	-1.1164062068325313	-1.1061699956088547	-1.1234992058989413	-1.1132644492173245
0.003535	-0.246552	-0.002313	-8154.087349458491	-1.116759	-1.106510	-1.1164861296414823	-1.1062369183580367	-1.1235791287078922	-1.1133313719665066
0.003536	-0.246796	-0.002362	-8162.163622458491	-1.116840	-1.106581	-1.1165670524504332	-1.1063078411072185	-1.1236600515168433	-1.1134022947156883
0.003537	-0.247086	-0.002313	-8171.754196458491	-1.116921	-1.106649	-1.116647975259384	-1.1063757638564005	-1.123740974325794	-1.1134702174648703
0.003539	-0.247406	-0.002283	-8182.354304458491	-1.117000	-1.106715	-1.1167268208772858	-1.106441609354764	-1.1238198199436957	-1.1135360629632338
0.003540	-0.247772	-0.002301	-8194.468713458491	-1.117080	-1.106780	-1.1168067436862368	-1.1065065321039462	-1.1238997427526467	-1.113600985712416
0.003541	-0.248032	-0.002307	-8203.04975345849	-1.117160	-1.106849	-1.1168866664951875	-1.106575454853128	-1.1239796655615977	-1.1136699084615977
0.003542	-0.248367	-0.002295	-8214.15462845849	-1.117239	-1.106915	-1.1169655893041386	-1.10664137760231	-1.1240585883705485	-1.11373583121078
0.003544	-0.248627	-0.002283	-8222.73566845849	-1.117318	-1.106983	-1.1170444349220405	-1.1067092231006739	-1.1241374339884507	-1.1138036767091437
0.003545	-0.248917	-0.002301	-8232.32624245849	-1.117398	-1.107051	-1.1171243577309913	-1.1067771458498556	-1.1242173567974012	-1.1138715994583255
0.003546	-0.249237	-0.002277	-8242.92635045849	-1.117477	-1.107116	-1.1172032805399423	-1.1068420685990374	-1.1242962796063525	-1.1139365222075073
0.003547	-0.249603	-0.002258	-8255.04075945849	-1.117556	-1.107180	-1.1172822033488932	-1.1069059913482195	-1.1243752024153033	-1.1140004449566894
0.003549	-0.249817	-0.002307	-8262.10749845849	-1.117635	-1.107250	-1.117361048966795	-1.1069758368465834	-1.124454048033205	-1.1140702904550532
0.003550	-0.250168	-0.002234	-8273.71714045849	-1.117713	-1.107313	-1.1174389717757458	-1.1070387595957651	-1.1245319708421557	-1.114133213204235
0.003551	-0.250458	-0.002277	-8283.30771445849	-1.117792	-1.107380	-1.1175178945846966	-1.107105682344947	-1.1246108936511066	-1.1142001359534168
0.003552	-0.250778	-0.002283	-8293.90782245849	-1.117870	-1.107446	-1.1175958173936476	-1.107171605094129	-1.1246888164600577	-1.1142660587025988
0.003554	-0.251083	-0.002228	-8304.00316345849	-1.117948	-1.107511	-1.1176736630115496	-1.1072364505924928	-1.1247666620779597	-1.1143309042009626
0.003555	-0.251404	-0.002246	-8314.60327145849	-1.118026	-1.107575	-1.1177515858205005	-1.1073003733416746	-1.1248445848869104	-1.1143948269501445
0.003556	-0.251678	-0.002271	-8323.68907845849	-1.118105	-1.107642	-1.1178305086294513	-1.1073672960908567	-1.1249235076958612	-1.1144617496993265
0.003557	-0.251968	-0.002295	-8333.27965245849	-1.118184	-1.107709	-1.1179094314384024	-1.1074342188400386	-1.1250024305048125	-1.1145286724485084
0.003559	-0.252213	-0.002216	-8341.35592545849	-1.118261	-1.107776	-1.117986277056304	-1.1075010643384025	-1.125079276122714	-1.1145955179468723
0.003560	-0.252563	-0.002203	-8352.96556745849	-1.118338	-1.107839	-1.118063199865255	-1.1075639870875842	-1.125156198931665	-1.114658440696054
0.003561	-0.252853	-0.002289	-8362.55614145849	-1.118416	-1.107905	-1.118141122674206	-1.1076299098367661	-1.125234121740616	-1.114724363445236
0.003562	-0.253098	-0.002209	-8370.63241445849	-1.118493	-1.107972	-1.1182180454831567	-1.107696832585948	-1.1253110445495667	-1.1147912861944178
0.003564	-0.253418	-0.002216	-8381.23252245849	-1.118570	-1.108036	-1.1182948911010588	-1.107760678084312	-1.125387890167469	-1.1148551316927817
0.003565	-0.253738	-0.002271	-8391.83263045849	-1.118648	-1.108100	-1.1183728139100098	-1.1078246008334938	-1.1254658129764197	-1.1149190544419636
0.003566	-0.254013	-0.002197	-8400.91843745849	-1.118725	-1.108165	-1.1184497367189605	-1.1078895235826758	-1.1255427357853707	-1.1149839771911456
0.003567	-0.254471	-0.002197	-8416.06144945849	-1.118801	-1.108223	-1.1185256595279114	-1.1079474463318575	-1.1256186585943215	-1.1150418999403273
0.003569	-0.254654	-0.002234	-8422.11865345849	-1.118878	-1.108292	-1.1186025051458133	-1.1080162918302214	-1.1256955042122234	-1.1151107454386913
0.003570	-0.254959	-0.002197	-8432.21399445849	-1.118955	-1.108356	-1.118679427954764	-1.108080214579403	-1.125772427021174	-1.115174668187873
0.003571	-0.255219	-0.002216	-8440.79503445849	-1.119031	-1.108422	-1.1187553507637151	-1.1081461373285852	-1.1258483498301253	-1.115240590937055
0.003572	-0.255524	-0.002185	-8450.89037545849	-1.119107	-1.108485	-1.1188312735726662	-1.108209060077767	-1.1259242726390761	-1.1153035136862368
0.003574	-0.255890	-0.002234	-8463.00478445849	-1.119184	-1.108547	-1.1189081191905679	-1.1082709055761308	-1.126001118256978	-1.1153653591846007
0.003575	-0.256210	-0.002197	-8473.60489345849	-1.119261	-1.108610	-1.1189850419995189	-1.1083338283253128	-1.126078041065929	-1.1154282819337826
0.003576	-0.256500	-0.002234	-8483.19546645849	-1.119338	-1.108675	-1.1190619648084696	-1.1083987510744948	-1.1261549638748796	-1.1154932046829646
0.003577	-0.256775	-0.002228	-8492.28127345849	-1.119415	-1.108741	-1.1191388876174206	-1.1084646738236765	-1.1262318866838306	-1.1155591274321464
0.003579	-0.257050	-0.002179	-8501.36708045849	-1.119491	-1.108805	-1.1192147332353224	-1.1085285193220404	-1.1263077323017323	-1.1156229729305103
0.003580	-0.257370	-0.002179	-8511.96718845849	-1.119567	-1.108868	-1.1192906560442732	-1.1085914420712224	-1.1263836551106832	-1.1156858956796922
0.003581	-0.257706	-0.002228	-8523.07206445849	-1.119643	-1.108930	-1.119366578853224	-1.1086533648204042	-1.126459577919634	-1.115747818428874
0.003582	-0.257919	-0.002161	-8530.13880245849	-1.119718	-1.108997	-1.1194415016621753	-1.108720287569586	-1.1265345007285852	-1.115814741178056
0.003584	-0.258331	-0.002148	-8543.76751345849	-1.119793	-1.109054	-1.119516347280077	-1.10877713306795	-1.1266093463464872	-1.1158715866764197
0.003585	-0.258606	-0.002136	-8552.853320458491	-1.119867	-1.109117	-1.119590270089028	-1.1088400558171319	-1.1266832691554378	-1.1159345094256017
0.003586	-0.258881	-0.002197	-8561.93912745849	-1.119943	-1.109181	-1.1196661928979788	-1.1089039785663137	-1.1267591919643887	-1.1159984321747836
0.003587	-0.259171	-0.002148	-8571.52970045849	-1.120018	-1.109244	-1.1197411157069297	-1.1089669013154955	-1.1268341147733398	-1.1160613549239653
0.003589	-0.259506	-0.002191	-8582.63457645849	-1.120093	-1.109306	-1.1198159613248315	-1.1090287468138593	-1.1269089603912414	-1.1161232004223292
0.003590	-0.259842	-0.002161	-8593.73945145849	-1.120169	-1.109367	-1.1198918841337824	-1.1090896695630414	-1.1269848832001923	-1.1161841231715113
0.003591	-0.260101	-0.002191	-8602.32049145849	-1.120244	-1.109431	-1.1199668069427333	-1.1091535923122233	-1.1270598060091435	-1.1162480459206932
0.003592	-0.260422	-0.002118	-8612.92059945849	-1.120318	-1.109492	-1.1200407297516843	-1.1092145150614052	-1.1271337288180945	-1.116308968669875
0.003594	-0.260757	-0.002142	-8624.02547445849	-1.120392	-1.109552	-1.1201145753695863	-1.109274360559769	-1.1272075744359964	-1.1163688141682389
0.003595	-0.261002	-0.002167	-8632.10174745849	-1.120467	-1.109617	-1.1201894981785372	-1.109339283308951	-1.1272824972449471	-1.1164337369174209
0.003596	-0.261353	-0.002142	-8643.71138945849	-1.120542	-1.109677	-1.120264420987488	-1.1093992060581328	-1.1273574200538978	-1.1164936596666026
0.003597	-0.261642	-0.002167	-8653.30196345849	-1.120616	-1.109740	-1.120338343796439	-1.1094621288073148	-1.1274313428628489	-1.1165565824157846
0.003599	-0.261948	-0.002148	-8663.39730445849	-1.120691	-1.109802	-1.1204131894143408	-1.1095239743056784	-1.127506188480751	-1.1166184279141482
0.003600	-0.262207	-0.002136	-8671.97834445849	-1.120765	-1.109865	-1.1204871122232916	-1.1095868970548606	-1.1275801112897015	-1.1166813506633304
0.003601	-0.262543	-0.002167	-8683.083219458491	-1.120840	-1.109926	-1.1205620350322425	-1.1096478198040423	-1.1276550340986526	-1.116742273412512
0.003602	-0.262848	-0.002118	-8693.17856045849	-1.120914	-1.109987	-1.1206359578411935	-1.1097087425532244	-1.1277289569076037	-1.1168031961616942
0.003604	-0.263199	-0.002130	-8704.78820245849	-1.120987	-1.110046	-1.1207088034590953	-1.1097675880515883	-1.1278018025255054	-1.116862041660058
0.003605	-0.263443	-0.002136	-8712.86447545849	-1.121061	-1.110110	-1.1207827262680463	-1.10983151080077	-1.1278757253344565	-1.1169259644092397
0.003606	-0.263779	-0.002130	-8723.96935045849	-1.121135	-1.110170	-1.1208566490769971	-1.109891433549952	-1.127949648143407	-1.1169858871584217
0.003607	-0.263977	-0.002094	-8730.53132245849	-1.121208	-1.110234	-1.120929571885948	-1.1099553562991338	-1.128022570952358	-1.1170498099076036
0.003609	-0.264404	-0.002136	-8744.664799458491	-1.121282	-1.110291	-1.1210034175038497	-1.1100122017974976	-1.1280964165702598	-1.1171066554059674
0.003610	-0.264664	-0.002148	-8753.24583945849	-1.121356	-1.110354	-1.1210773403128007	-1.1100751245466796	-1.1281703393792109	-1.1171695781551494
0.003611	-0.264999	-0.002124	-8764.350714458491	-1.121430	-1.110414	-1.1211512631217515	-1.1101350472958613	-1.1282442621881614	-1.1172295009043312
0.003612	-0.265274	-0.002087	-8773.43652145849	-1.121502	-1.110475	-1.1212231859307027	-1.1101959700450434	-1.1283161849971126	-1.1172904236535133
0.003614	-0.265625	-0.002124	-8785.04616345849	-1.121576	-1.110534	-1.1212970315486044	-1.110254815543407	-1.1283900306150145	-1.117349269151877
0.003615	-0.265961	-0.002106	-8796.15103845849	-1.121649	-1.110593	-1.1213699543575553	-1.110313738292589	-1.1284629534239654	-1.1174081919010588
0.003616	-0.266205	-0.002130	-8804.22731145849	-1.121722	-1.110656	-1.1214428771665064	-1.1103766610417711	-1.1285358762329163	-1.117471114650241
0.003617	-0.266479	-0.002087	-8813.31311845849	-1.121795	-1.110718	-1.1215157999754573	-1.110438583790953	-1.1286087990418672	-1.1175330373994228
0.003619	-0.266769	-0.002100	-8822.90369245849	-1.121868	-1.110778	-1.121588645593359	-1.1104984292893167	-1.128681644659769	-1.1175928828977866
0.003620	-0.267044	-0.002112	-8831.98949945849	-1.121941	-1.110840	-1.12166156840231	-1.1105603520384986	-1.1287545674687198	-1.1176548056469684
0.003621	-0.267426	-0.002063	-8844.60867545849	-1.122013	-1.110896	-1.1217334912112606	-1.1106162747876807	-1.1288264902776706	-1.1177107283961505
0.003622	-0.267792	-0.002081	-8856.72308545849	-1.122085	-1.110952	-1.1218054140202118	-1.1106721975368623	-1.1288984130866218	-1.1177666511453321
0.003624	-0.268021	-0.002075	-8864.29459045849	-1.122156	-1.111015	-1.1218762596381135	-1.1107350430352263	-1.1289692587045237	-1.1178294966436961
0.003625	-0.268341	-0.002032	-8874.89469845849	-1.122227	-1.111072	-1.1219471824470646	-1.110791965784408	-1.1290401815134747	-1.117886419392878
0.003626	-0.268631	-0.002094	-8884.48527245849	-1.122299	-1.111132	-1.1220191052560153	-1.11085188853359	-1.1291121043224255	-1.11794634214206
0.003627	-0.268845	-0.002045	-8891.55201145849	-1.122370	-1.111194	-1.1220900280649664	-1.110913811282772	-1.1291830271313765	-1.1180082648912417
0.003629	-0.269226	-0.002026	-8904.17118745849	-1.122441	-1.111249	-1.122160873682868	-1.1109686567811357	-1.129253872749278	-1.1180631103896055
0.003630	-0.269547	-0.002087	-8914.77129545849	-1.122513	-1.111308	-1.122232796491819	-1.1110275795303175	-1.1293257955582292	-1.1181220331387873
0.003631	-0.269852	-0.002063	-8924.86663645849	-1.122585	-1.111367	-1.1223047193007698	-1.1110865022794996	-1.12939771836718	-1.1181809558879694
0.003632	-0.270096	-0.002075	-8932.94290945849	-1.122656	-1.111428	-1.122375642109721	-1.1111474250286815	-1.129468641176131	-1.1182418786371513
0.003634	-0.270416	-0.002026	-8943.54301745849	-1.122727	-1.111486	-1.1224464877276228	-1.1112052705270452	-1.129539486794033	-1.118299724135515
0.003635	-0.270706	-0.002051	-8953.13359145849	-1.122798	-1.111545	-1.1225174105365736	-1.111264193276227	-1.1296104096029835	-1.1183586468846969
0.003636	-0.271027	-0.002057	-8963.73369945849	-1.122869	-1.111602	-1.1225883333455244	-1.111321116025409	-1.1296813324119346	-1.118415569633879
0.003637	-0.271317	-0.002032	-8973.324273458491	-1.122940	-1.111661	-1.1226592561544755	-1.111380038774591	-1.1297522552208856	-1.1184744923830607
0.003639	-0.271683	-0.002045	-8985.43868345849	-1.123010	-1.111717	-1.1227291017723773	-1.1114358842729548	-1.1298221008387874	-1.1185303378814246
0.003640	-0.271973	-0.002057	-8995.029257458491	-1.123082	-1.111776	-1.122801024581328	-1.1114948070221369	-1.1298940236477382	-1.1185892606306067
0.003641	-0.272247	-0.002039	-9004.11506445849	-1.123152	-1.111835	-1.1228709473902792	-1.1115537297713185	-1.129963946456689	-1.1186481833797883
0.003642	-0.272598	-0.002008	-9015.72470645849	-1.123222	-1.111890	-1.12294087019923	-1.1116086525205005	-1.13003386926564	-1.1187031061289703
0.003644	-0.272888	-0.002051	-9025.31528045849	-1.123293	-1.111949	-1.123011715817132	-1.1116674980188643	-1.130104714883542	-1.1187619516273342
0.003645	-0.273148	-0.002032	-9033.89632045849	-1.123363	-1.112009	-1.1230816386260827	-1.1117274207680463	-1.1301746376924928	-1.1188218743765161
0.003646	-0.273453	-0.002014	-9043.99166145849	-1.123433	-1.112066	-1.1231515614350336	-1.111784343517228	-1.1302445605014437	-1.118878797125698
0.003647	-0.273727	-0.002002	-9053.07746845849	-1.123503	-1.112124	-1.1232214842439845	-1.1118422662664098	-1.1303144833103946	-1.1189367198748796
0.003649	-0.274078	-0.002020	-9064.68711045849	-1.123573	-1.112179	-1.1232913298618863	-1.1118971117647738	-1.1303843289282964	-1.1189915653732436
0.003650	-0.274399	-0.002045	-9075.28721845849	-1.123643	-1.112237	-1.1233612526708372	-1.1119550345139557	-1.1304542517372473	-1.1190494881224256
0.003651	-0.274673	-0.002026	-9084.37302545849	-1.123714	-1.112296	-1.1234321754797885	-1.1120139572631376	-1.1305251745461984	-1.1191084108716074
0.003652	-0.274963	-0.002020	-9093.96359945849	-1.123784	-1.112353	-1.1235020982887391	-1.1120708800123196	-1.1305950973551493	-1.1191653336207894
0.003654	-0.275299	-0.001996	-9105.06847445849	-1.123853	-1.112409	-1.123570943906641	-1.1121267255106833	-1.130663942973051	-1.119221179119153
0.003655	-0.275681	-0.002051	-9117.68765045849	-1.123924	-1.112464	-1.1236418667155919	-1.1121816482598652	-1.130734865782002	-1.119276101868335
0.003656	-0.275925	-0.001996	-9125.76392345849	-1.123993	-1.112523	-1.1237107895245428	-1.112240571009047	-1.1308037885909528	-1.1193350246175169
0.003657	-0.276230	-0.002002	-9135.85926445849	-1.124062	-1.112580	-1.1237797123334936	-1.112297493758229	-1.1308727113999035	-1.119391947366699
0.003659	-0.276505	-0.001971	-9144.945071458491	-1.124131	-1.112637	-1.1238485579513955	-1.1123543392565929	-1.1309415570178056	-1.1194487928650627
0.003660	-0.276825	-0.001984	-9155.54517945849	-1.124200	-1.112692	-1.1239174807603465	-1.1124092620057748	-1.1310104798267564	-1.1195037156142447
0.003661	-0.277054	-0.002002	-9163.11668545849	-1.124269	-1.112752	-1.1239864035692975	-1.1124691847549566	-1.1310794026357076	-1.1195636383634264
0.003662	-0.277420	-0.001996	-9175.23109445849	-1.124338	-1.112806	-1.1240553263782485	-1.1125231075041386	-1.1311483254446584	-1.1196175611126085
0.003664	-0.277710	-0.001978	-9184.82166845849	-1.124407	-1.112863	-1.1241241719961501	-1.1125799530025025	-1.13121717106256	-1.1196744066109723
0.003665	-0.278015	-0.002045	-9194.91700945849	-1.124477	-1.112920	-1.124194094805101	-1.1126368757516842	-1.131287093871511	-1.119731329360154
0.003666	-0.278305	-0.001959	-9204.50758345849	-1.124546	-1.112977	-1.124263017614052	-1.1126937985008662	-1.1313560166804622	-1.119788252109336
0.003667	-0.278641	-0.002002	-9215.61245845849	-1.124615	-1.113032	-1.1243319404230028	-1.1127487212500482	-1.131424939489413	-1.119843174858518
0.003669	-0.278854	-0.001984	-9222.67919745849	-1.124684	-1.113092	-1.1244007860409047	-1.112808566748412	-1.1314937851073146	-1.1199030203568818
0.003670	-0.279205	-0.001971	-9234.28883945849	-1.124752	-1.113146	-1.1244687088498555	-1.1128624894975938	-1.1315617079162656	-1.1199569431060636
0.003671	-0.279510	-0.001984	-9244.38418045849	-1.124821	-1.113202	-1.1245376316588067	-1.1129184122467757	-1.1316306307252169	-1.1200128658552455
0.003672	-0.279816	-0.001971	-9254.47952145849	-1.124889	-1.113257	-1.1246055544677576	-1.1129733349959576	-1.1316985535341675	-1.1200677886044275
0.003674	-0.280106	-0.001990	-9264.07009545849	-1.124958	-1.113314	-1.1246744000856592	-1.1130301804943215	-1.1317673991520691	-1.1201246341027913
0.003675	-0.280472	-0.001947	-9276.18450445849	-1.125026	-1.113367	-1.1247423228946103	-1.1130831032435033	-1.1318353219610202	-1.1201775568519732
0.003676	-0.280746	-0.001965	-9285.270311458491	-1.125094	-1.113423	-1.1248102457035611	-1.1131390259926854	-1.1319032447699713	-1.1202334796011553
0.003677	-0.281036	-0.001978	-9294.86088545849	-1.125162	-1.113480	-1.124878168512512	-1.1131959487418672	-1.131971167578922	-1.120290402350337
0.003679	-0.281281	-0.001971	-9302.93715845849	-1.125231	-1.113538	-1.1249470141304139	-1.113253794240231	-1.132040013196824	-1.1203482478487008
0.003680	-0.281662	-0.001990	-9315.55633445849	-1.125299	-1.113591	-1.1250149369393647	-1.1133067169894129	-1.1321079360057746	-1.1204011705978827
0.003681	-0.281921	-0.001965	-9324.13737445849	-1.125368	-1.113648	-1.1250838597483157	-1.1133636397385949	-1.1321768588147259	-1.1204580933470647
0.003682	-0.282288	-0.001959	-9336.25178345849	-1.125436	-1.113701	-1.1251517825572668	-1.1134165624877768	-1.132244781623677	-1.1205110160962466
0.003684	-0.282623	-0.001947	-9347.35665945849	-1.125503	-1.113755	-1.1252186281751684	-1.1134704079861406	-1.1323116272415783	-1.1205648615946104
0.003685	-0.282837	-0.001959	-9354.42339745849	-1.125571	-1.113813	-1.1252865509841194	-1.1135283307353223	-1.1323795500505294	-1.1206227843437921
0.003686	-0.283112	-0.001941	-9363.50920445849	-1.125638	-1.113869	-1.1253534737930702	-1.1135842534845044	-1.1324464728594803	-1.1206787070929742
0.003687	-0.283508	-0.001910	-9376.63314845849	-1.125705	-1.113919	-1.125420396602021	-1.1136341762336863	-1.1325133956684312	-1.1207286298421562
0.003689	-0.283783	-0.001959	-9385.71895445849	-1.125772	-1.113975	-1.125487242219923	-1.11369002173205	-1.132580241286333	-1.1207844753405198
0.003690	-0.284042	-0.001910	-9394.29999445849	-1.125839	-1.114031	-1.1255541650288738	-1.1137459444812319	-1.132647164095284	-1.1208403980897017
0.003691	-0.284393	-0.001923	-9405.90963645849	-1.125905	-1.114083	-1.1256200878378249	-1.1137978672304139	-1.1327130869042348	-1.1208923208388837
0.003692	-0.284760	-0.001941	-9418.02404645849	-1.125972	-1.114135	-1.1256870106467758	-1.1138497899795958	-1.1327800097131857	-1.1209442435880657
0.003694	-0.285019	-0.001935	-9426.60508645849	-1.126039	-1.114191	-1.1257538562646776	-1.1139056354779595	-1.1328468553310875	-1.1210000890864293
0.003695	-0.285309	-0.001892	-9436.19566045849	-1.126105	-1.114245	-1.1258197790736284	-1.1139595582271413	-1.1329127781400383	-1.1210540118356112
0.003696	-0.285599	-0.001898	-9445.78623445849	-1.126171	-1.114299	-1.1258857018825794	-1.1140134809763234	-1.1329787009489896	-1.1211079345847932
0.003697	-0.285919	-0.001892	-9456.38634245849	-1.126237	-1.114351	-1.1259516246915302	-1.1140654037255053	-1.1330446237579404	-1.1211598573339752
0.003699	-0.286224	-0.001941	-9466.48168345849	-1.126303	-1.114405	-1.1260174703094321	-1.1141192492238692	-1.133110469375842	-1.121213702832339
0.003700	-0.286530	-0.001868	-9476.577024458491	-1.126369	-1.114458	-1.126083393118383	-1.1141721719730509	-1.1331763921847928	-1.1212666255815207
0.003701	-0.286865	-0.001892	-9487.68189945849	-1.126434	-1.114509	-1.126148315927334	-1.114223094722233	-1.133241314993744	-1.1213175483307027
0.003702	-0.287079	-0.001941	-9494.74863845849	-1.126501	-1.114567	-1.126215238736285	-1.1142810174714148	-1.1333082378026949	-1.1213754710798847
0.003704	-0.287445	-0.001904	-9506.86304745849	-1.126568	-1.114618	-1.1262820843541868	-1.1143318629697787	-1.1333750834205967	-1.1214263165782485
0.003705	-0.287720	-0.001935	-9515.948854458491	-1.126634	-1.114674	-1.1263480071631375	-1.1143877857189606	-1.1334410062295475	-1.1214822393274304
0.003706	-0.287994	-0.001904	-9525.03466145849	-1.126700	-1.114728	-1.1264139299720886	-1.1144417084681424	-1.1335069290384987	-1.1215361620766122
0.003707	-0.288376	-0.001886	-9537.65383745849	-1.126766	-1.114778	-1.1264798527810393	-1.1144916312173243	-1.1335728518474495	-1.1215860848257941
0.003709	-0.288681	-0.001910	-9547.74917845849	-1.126832	-1.114832	-1.1265456983989413	-1.1145454767156882	-1.1336386974653512	-1.121639930324158
0.003710	-0.288910	-0.001898	-9555.32068445849	-1.126898	-1.114888	-1.1266116212078923	-1.1146013994648702	-1.1337046202743024	-1.12169585307334
0.003711	-0.289246	-0.001837	-9566.42555945849	-1.126962	-1.114938	-1.1266755440168432	-1.114651322214052	-1.1337685430832534	-1.1217457758225218
0.003712	-0.289612	-0.001904	-9578.53996845849	-1.127028	-1.114988	-1.126741466825794	-1.1147012449632339	-1.1338344658922042	-1.1217956985717037
0.003714	-0.289886	-0.001898	-9587.62577545849	-1.127093	-1.115043	-1.1268063124436958	-1.1147560904615976	-1.1338993115101057	-1.1218505440700675
0.003715	-0.290115	-0.001874	-9595.19728145849	-1.127158	-1.115098	-1.1268712352526469	-1.1148110132107796	-1.1339642343190568	-1.1219054668192494
0.003716	-0.290497	-0.001868	-9607.81645745849	-1.127223	-1.115147	-1.1269361580615977	-1.1148599359599616	-1.134029157128008	-1.1219543895684314
0.003717	-0.290817	-0.001904	-9618.41656545849	-1.127289	-1.115199	-1.1270020808705485	-1.1149118587091436	-1.1340950799369587	-1.1220063123176134
0.003719	-0.291077	-0.001862	-9626.99760545849	-1.127354	-1.115253	-1.1270669264884503	-1.1149657042075072	-1.1341599255548602	-1.122060157815977
0.003720	-0.291412	-0.001855	-9638.10248045849	-1.127418	-1.115304	-1.1271308492974015	-1.1150166269566892	-1.1342238483638116	-1.122111080565159
0.003721	-0.291779	-0.001904	-9650.21688945849	-1.127484	-1.115354	-1.1271967721063523	-1.115066549705871	-1.1342897711727624	-1.1221610033143408
0.003722	-0.291946	-0.001862	-9655.76932745849	-1.127548	-1.115412	-1.1272606949153032	-1.115124472455053	-1.1343536939817134	-1.122218926063523
0.003724	-0.292252	-0.001855	-9665.864668458491	-1.127612	-1.115464	-1.127324540533205	-1.1151763179534167	-1.1344175395996152	-1.1222707715618865
0.003725	-0.292633	-0.001819	-9678.48384445849	-1.127676	-1.115511	-1.1273884633421558	-1.1152232407025986	-1.1344814624085657	-1.1223176943110684
0.003726	-0.292938	-0.001892	-9688.57918545849	-1.127741	-1.115563	-1.127453386151107	-1.1152751634517806	-1.1345463852175168	-1.1223696170602504
0.003727	-0.293167	-0.001831	-9696.15069145849	-1.127805	-1.115618	-1.1275173089600576	-1.1153300862009625	-1.1346103080264678	-1.1224245398094324
0.003729	-0.293488	-0.001849	-9706.75079945849	-1.127869	-1.115669	-1.1275811545779595	-1.1153809316993264	-1.1346741536443696	-1.1224753853077962
0.003730	-0.293777	-0.001849	-9716.34137345849	-1.127933	-1.115721	-1.1276450773869107	-1.1154328544485081	-1.1347380764533206	-1.122527308056978
0.003731	-0.294113	-0.001843	-9727.446248458491	-1.127997	-1.115770	-1.1277090001958614	-1.11548177719769	-1.1348019992622715	-1.1225762308061598
0.003732	-0.294403	-0.001825	-9737.03682245849	-1.128060	-1.115822	-1.1277719230048124	-1.1155336999468721	-1.1348649220712224	-1.122628153555342
0.003734	-0.294754	-0.001880	-9748.64646445849	-1.128125	-1.115872	-1.1278367686227142	-1.1155835454452359	-1.1349297676891243	-1.1226779990537057
0.003735	-0.294968	-0.001892	-9755.71320345849	-1.128190	-1.115929	-1.127901691431665	-1.1156404681944176	-1.134994690498075	-1.1227349218028875
0.003736	-0.295334	-0.001819	-9767.82761245849	-1.128254	-1.115977	-1.127965614240616	-1.1156883909435995	-1.135058613307026	-1.1227828445520693
0.003737	-0.295593	-0.001837	-9776.40865245849	-1.128318	-1.116030	-1.1280295370495668	-1.1157413136927816	-1.135122536115977	-1.1228357673012515
0.003739	-0.295944	-0.001849	-9788.01829445849	-1.128381	-1.116079	-1.1280923826674687	-1.1157901591911454	-1.1351853817338786	-1.1228846127996153
0.003740	-0.296173	-0.001813	-9795.58980045849	-1.128445	-1.116133	-1.1281563054764197	-1.1158440819403272	-1.1352493045428296	-1.122938535548797
0.003741	-0.296570	-0.001843	-9808.71374445849	-1.128508	-1.116180	-1.1282192282853707	-1.1158910046895092	-1.1353122273517808	-1.122985458297979
0.003742	-0.296799	-0.001819	-9816.28524945849	-1.128572	-1.116234	-1.1282831510943214	-1.115944927438691	-1.1353761501607313	-1.1230393810471608
0.003744	-0.297150	-0.001831	-9827.89489145849	-1.128635	-1.116282	-1.1283459967122234	-1.115992772937055	-1.1354389957786335	-1.1230872265455247
0.003745	-0.297424	-0.001794	-9836.98069845849	-1.128697	-1.116334	-1.1284079195211743	-1.1160446956862367	-1.1355009185875842	-1.1231391492947065
0.003746	-0.297760	-0.001862	-9848.08557445849	-1.128762	-1.116384	-1.1284728423301251	-1.1160946184354188	-1.1355658413965353	-1.1231890720438886
0.003747	-0.298019	-0.001862	-9856.66661345849	-1.128826	-1.116437	-1.128536765139076	-1.1161475411846005	-1.1356297642054862	-1.1232419947930703
0.003749	-0.298340	-0.001813	-9867.26672245849	-1.128889	-1.116487	-1.1285996107569778	-1.1161973866829644	-1.135692609823388	-1.1232918402914343
0.003750	-0.298691	-0.001837	-9878.87636445849	-1.128953	-1.116536	-1.128663533565929	-1.1162463094321462	-1.1357565326323389	-1.123340763040616
0.003751	-0.298920	-0.001862	-9886.44786945849	-1.129017	-1.116591	-1.1287274563748797	-1.1163012321813282	-1.1358204554412898	-1.123395685789798
0.003752	-0.299286	-0.001813	-9898.56227945849	-1.129080	-1.116639	-1.1287903791838307	-1.11634915493051	-1.1358833782502407	-1.1234436085389798
0.003754	-0.299606	-0.001819	-9909.16238745849	-1.129143	-1.116688	-1.1288532248017324	-1.1163980004288738	-1.1359462238681424	-1.1234924540373437
0.003755	-0.299835	-0.001782	-9916.73389345849	-1.129204	-1.116740	-1.1289141476106834	-1.1164499231780558	-1.1360071466770933	-1.1235443767865256
0.003756	-0.300125	-0.001709	-9926.32446745849	-1.129264	-1.116788	-1.1289740704196343	-1.1164978459272377	-1.1360670694860442	-1.1235922995357075
0.003757	-0.300339	-0.001660	-9933.39120545849	-1.129321	-1.116836	-1.1290309932285851	-1.1165457686764195	-1.136123992294995	-1.1236402222848894
0.003759	-0.300598	-0.001563	-9941.97224545849	-1.129375	-1.116879	-1.129084838846487	-1.1165886141747834	-1.1361778379128968	-1.1236830677832532
0.003760	-0.300644	-0.001385	-9943.486546458491	-1.129423	-1.116925	-1.129132761655438	-1.1166345369239652	-1.1362257607218482	-1.123728990532435
0.003761	-0.300842	-0.001239	-9950.04851845849	-1.129466	-1.116960	-1.129175684464389	-1.1166694596731472	-1.136268683530799	-1.123763913281617
0.003762	-0.300949	-0.001080	-9953.58188745849	-1.129503	-1.116993	-1.1292126072733397	-1.116702382422329	-1.1363056063397496	-1.1237968360307988
0.003764	-0.300949	-0.000916	-9953.58188745849	-1.129535	-1.117024	-1.1292444528912415	-1.116733227920693	-1.1363374519576515	-1.1238276815291628
0.003765	-0.300949	-0.000684	-9953.58188745849	-1.129559	-1.117048	-1.1292683757001925	-1.116757150669875	-1.1363613747666026	-1.1238516042783449
0.003766	-0.300995	-0.000562	-9955.09618845849	-1.129579	-1.117066	-1.1292882985091435	-1.1167750734190567	-1.1363812975755536	-1.1238695270275265
0.003767	-0.300964	-0.000476	-9954.08665445849	-1.129594	-1.117083	-1.1293032213180942	-1.1167919961682387	-1.1363962203845044	-1.1238864497767085
0.003769	-0.300812	-0.000262	-9949.03898445849	-1.129604	-1.117099	-1.129313066935996	-1.1168078416666025	-1.1364060660024062	-1.1239022952750723
0.003770	-0.300827	-8.544922E-5	-9949.54375145849	-1.129607	-1.117102	-1.1293159897449472	-1.1168107644157845	-1.136408988811357	-1.1239052180242544
0.003771	-0.300720	-6.103516E-6	-9946.01038245849	-1.129607	-1.117106	-1.129315912553898	-1.1168146871649662	-1.136408911620308	-1.123909140773436
0.003772	-0.300552	0.000128	-9940.45794445849	-1.129602	-1.117108	-1.129310835362849	-1.116816609914148	-1.136403834429259	-1.123911063522618
0.003774	-0.300476	0.000287	-9937.93410945849	-1.129593	-1.117102	-1.1293016809807508	-1.116810455412512	-1.136394680047161	-1.1239049090209818
0.003775	-0.300339	0.000391	-9933.39120545849	-1.129579	-1.117094	-1.1292876037897017	-1.116802378161694	-1.1363806028561116	-1.1238968317701639
0.003776	-0.300110	0.000507	-9925.81969945849	-1.129562	-1.117086	-1.1292705265986525	-1.1167943009108758	-1.1363635256650624	-1.1238887545193457
0.003777	-0.299911	0.000574	-9919.25772845849	-1.129542	-1.117074	-1.1292504494076034	-1.1167822236600577	-1.1363434484740136	-1.1238766772685276
0.003779	-0.299683	0.000684	-9911.68622245849	-1.129518	-1.117060	-1.1292262950255054	-1.1167680691584214	-1.1363192940919156	-1.1238625227668912
0.003780	-0.299500	0.000775	-9905.62901745849	-1.129492	-1.117041	-1.1292002178344562	-1.1167489919076035	-1.1362932169008664	-1.1238434455160733
0.003781	-0.299316	0.000836	-9899.57181345849	-1.129462	-1.117020	-1.1291701406434071	-1.1167279146567852	-1.136263139709817	-1.123822368265255
0.003782	-0.299072	0.000934	-9891.49554045849	-1.129430	-1.116998	-1.129138063452358	-1.1167058374059673	-1.136231062518768	-1.1238002910144371
0.003784	-0.298889	0.001001	-9885.43833545849	-1.129396	-1.116971	-1.12910390907026	-1.116678682904331	-1.1361969081366698	-1.1237731365128008
0.003785	-0.298615	0.001056	-9876.35252845849	-1.129359	-1.116945	-1.1290668318792108	-1.116652605653513	-1.136159830945621	-1.123747059261983
0.003786	-0.298340	0.001123	-9867.26672245849	-1.129320	-1.116918	-1.1290277546881617	-1.116625528402695	-1.1361207537545717	-1.1237199820111647
0.003787	-0.298157	0.001160	-9861.20951745849	-1.129280	-1.116886	-1.1289876774971126	-1.116593451151877	-1.1360806765635227	-1.1236879047603467
0.003789	-0.297852	0.001154	-9851.11417645849	-1.129240	-1.116858	-1.1289475231150146	-1.1165652966502406	-1.1360405221814247	-1.1236597502587105
0.003790	-0.297638	0.001233	-9844.04743745849	-1.129197	-1.116824	-1.1289044459239654	-1.1165312193994226	-1.1359974449903754	-1.1236256730078924
0.003791	-0.297363	0.001276	-9834.96163045849	-1.129153	-1.116792	-1.1288603687329164	-1.1164991421486044	-1.1359533677993263	-1.1235935957570742
0.003792	-0.297089	0.001245	-9825.87582345849	-1.129109	-1.116759	-1.1288162915418671	-1.1164660648977864	-1.1359092906082773	-1.1235605185062563
0.003794	-0.296783	0.001343	-9815.780482458491	-1.129063	-1.116726	-1.128770137159769	-1.1164329103961503	-1.1358631362261788	-1.1235273640046202
0.003795	-0.296585	0.001379	-9809.21851145849	-1.129016	-1.116687	-1.12872305996872	-1.116393833145332	-1.1358160590351298	-1.1234882867538019
0.003796	-0.296249	0.001361	-9798.11363545849	-1.128968	-1.116653	-1.1286749827776708	-1.1163597558945138	-1.1357679818440807	-1.1234542095029836
0.003797	-0.295959	0.001379	-9788.52306145849	-1.128920	-1.116617	-1.1286269055866216	-1.1163236786436959	-1.1357199046530315	-1.1234181322521657
0.003799	-0.295731	0.001477	-9780.95155645849	-1.128870	-1.116576	-1.1285767512045237	-1.1162825241420598	-1.1356697502709339	-1.1233769777505296
0.003800	-0.295502	0.001453	-9773.38005045849	-1.128819	-1.116535	-1.1285256740134746	-1.1162414468912416	-1.1356186730798847	-1.1233359004997114
0.003801	-0.295151	0.001465	-9761.77040845849	-1.128768	-1.116499	-1.1284745968224255	-1.1162053696404235	-1.1355675958888356	-1.1232998232488933
0.003802	-0.294846	0.001465	-9751.675067458491	-1.128717	-1.116460	-1.1284235196313763	-1.1161662923896054	-1.1355165186977865	-1.1232607459980752
0.003804	-0.294556	0.001538	-9742.08449345849	-1.128665	-1.116420	-1.1283713652492782	-1.1161261378879692	-1.135464364315688	-1.123220591496439
0.003805	-0.294357	0.001483	-9735.52252145849	-1.128613	-1.116376	-1.1283192880582291	-1.116082060637151	-1.1354122871246393	-1.123176514245621
0.003806	-0.293976	0.001501	-9722.90334545849	-1.128561	-1.116340	-1.1282672108671798	-1.1160459833863332	-1.13536020993359	-1.123140436994803
0.003807	-0.293716	0.001538	-9714.32230545849	-1.128507	-1.116298	-1.1282131336761307	-1.116003906135515	-1.1353061327425409	-1.1230983597439848
0.003809	-0.293427	0.001556	-9704.73173145849	-1.128454	-1.116256	-1.1281599792940329	-1.1159617516338787	-1.1352529783604428	-1.1230562052423485
0.003810	-0.293167	0.001544	-9696.15069145849	-1.128400	-1.116213	-1.1281059021029838	-1.1159186743830605	-1.1351989011693937	-1.1230131279915303
0.003811	-0.292801	0.001593	-9684.03628245849	-1.128345	-1.116173	-1.1280508249119345	-1.1158785971322427	-1.1351438239783445	-1.1229730507407125
0.003812	-0.292572	0.001593	-9676.46477645849	-1.128290	-1.116127	-1.1279957477208855	-1.1158325198814245	-1.1350887467872957	-1.1229269734898943
0.003814	-0.292206	0.001581	-9664.35036745849	-1.128234	-1.116087	-1.1279395933387872	-1.1157923653797883	-1.1350325924051972	-1.1228868189882582
0.003815	-0.291931	0.001672	-9655.26456045849	-1.128177	-1.116042	-1.1278825161477382	-1.11574728812897	-1.134975515214148	-1.12284174173744
0.003816	-0.291687	0.001636	-9647.18828745849	-1.128120	-1.115995	-1.127825438956689	-1.1157002108781522	-1.134918438023099	-1.122794664486622
0.003817	-0.291306	0.001611	-9634.56911145849	-1.128064	-1.115955	-1.12776936176564	-1.115660133627334	-1.13486236083205	-1.1227545872358038
0.003819	-0.291016	0.001630	-9624.97853745849	-1.128008	-1.115910	-1.1277132073835419	-1.1156149791256977	-1.134806206449952	-1.1227094327341676
0.003820	-0.290741	0.001642	-9615.89273045849	-1.127951	-1.115865	-1.1276561301924928	-1.1155699018748797	-1.134749129258903	-1.1226643554833495
0.003821	-0.290466	0.001636	-9606.806923458491	-1.127894	-1.115820	-1.1275990530014437	-1.1155248246240617	-1.1346920520678538	-1.1226192782325315
0.003822	-0.290115	0.001624	-9595.19728145849	-1.127838	-1.115777	-1.1275429758103945	-1.1154817473732435	-1.1346359748768045	-1.1225762009817133
0.003824	-0.289810	0.001697	-9585.10194045849	-1.127779	-1.115732	-1.1274838214282965	-1.1154365928716072	-1.1345768204947064	-1.122531046480077
0.003825	-0.289597	0.001648	-9578.03520145849	-1.127722	-1.115684	-1.1274267442372472	-1.1153885156207892	-1.1345197433036573	-1.122482969229259
0.003826	-0.289261	0.001624	-9566.93032645849	-1.127665	-1.115641	-1.1273696670461981	-1.1153454383699712	-1.1344626661126083	-1.122439891978441
0.003827	-0.288925	0.001691	-9555.82545145849	-1.127607	-1.115596	-1.1273115898551491	-1.115300361119153	-1.134404588921559	-1.1223948147276228
0.003829	-0.288666	0.001709	-9547.24441145849	-1.127548	-1.115548	-1.127252435473051	-1.1152522066175168	-1.134345434539461	-1.1223466602259866
0.003830	-0.288315	0.001642	-9535.63476945849	-1.127491	-1.115506	-1.127195358282002	-1.115210129366699	-1.134288357348412	-1.1223045829751688
0.003831	-0.287994	0.001660	-9525.03466145849	-1.127433	-1.115461	-1.1271372810909528	-1.1151650521158807	-1.1342302801573627	-1.1222595057243505
0.003832	-0.287735	0.001697	-9516.45362145849	-1.127375	-1.115414	-1.1270792038999038	-1.1151179748650624	-1.134172202966314	-1.1222124284735322
0.003834	-0.287415	0.001654	-9505.85351345849	-1.127317	-1.115369	-1.1270210495178055	-1.1150728203634264	-1.1341140485842156	-1.1221672739718962
0.003835	-0.287109	0.001660	-9495.75817245849	-1.127260	-1.115324	-1.1269639723267564	-1.1150277431126083	-1.1340569713931665	-1.1221221967210782
0.003836	-0.286865	0.001709	-9487.68189945849	-1.127201	-1.115276	-1.1269048951357072	-1.11497966586179	-1.1339978942021172	-1.12207411947026
0.003837	-0.286484	0.001703	-9475.06272345849	-1.127142	-1.115232	-1.1268458179446583	-1.1149355886109722	-1.1339388170110682	-1.122030042219442
0.003839	-0.286255	0.001691	-9467.49121745849	-1.127083	-1.115183	-1.1267866635625603	-1.1148864341093359	-1.1338796626289702	-1.1219808877178057
0.003840	-0.285904	0.001709	-9455.88157545849	-1.127024	-1.115139	-1.1267275863715112	-1.114842356858518	-1.1338205854379213	-1.1219368104669878
0.003841	-0.285675	0.001678	-9448.31006945849	-1.126966	-1.115090	-1.126669509180462	-1.1147932796076996	-1.133762508246872	-1.1218877332161694
0.003842	-0.285339	0.001678	-9437.205194458491	-1.126907	-1.115046	-1.126610431989413	-1.1147492023568817	-1.1337034310558232	-1.1218436559653515
0.003844	-0.285004	0.001709	-9426.10031945849	-1.126848	-1.115000	-1.1265512776073148	-1.1147030478552453	-1.1336442766737247	-1.1217975014637152
0.003845	-0.284744	0.001733	-9417.519279458491	-1.126788	-1.114952	-1.1264912004162655	-1.1146549706044273	-1.1335841994826756	-1.1217494242128971
0.003846	-0.284424	0.001685	-9406.91917145849	-1.126730	-1.114906	-1.1264331232252165	-1.1146088933536091	-1.1335261222916264	-1.121703346962079
0.003847	-0.284088	0.001715	-9395.814295458491	-1.126670	-1.114861	-1.1263730460341674	-1.1145638161027913	-1.1334660451005774	-1.1216582697112611
0.003849	-0.283783	0.001740	-9385.71895445849	-1.126610	-1.114813	-1.1263128916520693	-1.1145156616011551	-1.1334058907184792	-1.121610115209625
0.003850	-0.283524	0.001715	-9377.13791545849	-1.126550	-1.114764	-1.1262528144610202	-1.114466584350337	-1.1333458135274301	-1.1215610379588068
0.003851	-0.283218	0.001715	-9367.04257445849	-1.126491	-1.114717	-1.126193737269971	-1.1144195070995186	-1.1332867363363812	-1.1215139607079885
0.003852	-0.282867	0.001776	-9355.43293145849	-1.126430	-1.114671	-1.126132660078922	-1.1143734298487007	-1.133225659145332	-1.1214678834571705
0.003854	-0.282639	0.001733	-9347.86142645849	-1.126370	-1.114620	-1.126072505696824	-1.1143222753470645	-1.1331655047632339	-1.1214167289555343
0.003855	-0.282288	0.001715	-9336.25178345849	-1.126310	-1.114575	-1.1260124285057747	-1.1142771980962465	-1.1331054275721848	-1.1213716517047163
0.003856	-0.281952	0.001764	-9325.14690845849	-1.126249	-1.114528	-1.1259513513147257	-1.1142301208454282	-1.1330443503811356	-1.121324574453898
0.003857	-0.281677	0.001758	-9316.06110145849	-1.126188	-1.114479	-1.1258902741236765	-1.1141810435946102	-1.1329832731900864	-1.12127549720308
0.003859	-0.281403	0.001746	-9306.97529445849	-1.126127	-1.114430	-1.1258291197415786	-1.1141318890929741	-1.1329221188079885	-1.121226342701444
0.003860	-0.281036	0.001727	-9294.86088545849	-1.126068	-1.114385	-1.1257700425505295	-1.1140868118421559	-1.1328630416169396	-1.1211812654506257
0.003861	-0.280762	0.001715	-9285.77507845849	-1.126008	-1.114336	-1.1257099653594802	-1.114037734591338	-1.1328029644258901	-1.1211321881998078
0.003862	-0.280441	0.001770	-9275.17497045849	-1.125947	-1.114289	-1.1256488881684312	-1.1139906573405198	-1.1327418872348414	-1.1210851109489897
0.003864	-0.280182	0.001746	-9266.59393045849	-1.125886	-1.114239	-1.125587733786333	-1.1139405028388836	-1.132680732852743	-1.1210349564473534
0.003865	-0.279846	0.001727	-9255.48905545849	-1.125826	-1.114193	-1.1255276565952839	-1.1138944255880654	-1.132620655661694	-1.1209888791965352
0.003866	-0.279541	0.001752	-9245.39371445849	-1.125766	-1.114145	-1.1254675794042348	-1.1138463483372474	-1.132560578470645	-1.1209408019457172
0.003867	-0.279266	0.001752	-9236.30790745849	-1.125705	-1.114096	-1.1254065022131856	-1.1137972710864292	-1.1324995012795958	-1.120891724694899
0.003869	-0.278976	0.001727	-9226.71733345849	-1.125645	-1.114048	-1.1253463478310877	-1.113749116584793	-1.1324393468974976	-1.1208435701932629
0.003870	-0.278671	0.001807	-9216.62199245849	-1.125583	-1.113999	-1.1252842706400386	-1.1137000393339749	-1.1323772697064487	-1.1207944929424447
