Repository: pietracorvo/HystAPI

# Example data

The example data in this folder is from measurements performed during my physics bachelor.

The material is **FeSi3** (iron with 3% silicon), aka 'electrical steel', the standard material for ring cores in trafos. 

Four of the five samples where treated with high pressure torison (HPT, 20 rotations at 20GPa), to achieve nanocristallisation of the grains, which has a huge impact on the magnetic properties of the material. The HPT deformation was done at 77K (under liquid nitrogen) and at 293K (at room temperature). Afterwards some samples were heat treated at a temperature of 493K (for two hours) to anneal defects from the deformation process.

The five samples are:

File: testData/FeSi3_LN/G4_748V_100Hz_800000Fs0.txt (part 12 of 57)
--------------------------
t	U1	U2	H	Braw	Jraw	B_drift	 J_drift	B_corr	J_corr
0.003936	0.131287	-0.002063	4343.334393148003	1.093538	1.088081	1.0942268435440115	1.0887696656761905	1.0864195576815776	1.0809636576968253
0.003937	0.131104	-0.002081	4337.277189148002	1.093466	1.088016	1.0941550185550746	1.0887048406420636	1.0863477326926407	1.0808988326626985
0.003939	0.131027	-0.002069	4334.7533541480025	1.093395	1.087948	1.0940843685772004	1.0886371905738095	1.0862770827147665	1.0808311825944443
0.003940	0.130768	-0.002087	4326.172314148003	1.093322	1.087886	1.0940115435882636	1.0885753655396824	1.0862042577258295	1.0807693575603172
0.003941	0.130630	-0.002081	4321.629410148003	1.093250	1.087820	1.0939397185993267	1.0885095405055556	1.0861324327368926	1.0807035325261904
0.003942	0.130463	-0.002081	4316.076973148003	1.093178	1.087755	1.0938678936103896	1.0884447154714285	1.0860606077479558	1.0806387074920634
0.003944	0.130341	-0.002100	4312.038836148004	1.093105	1.087687	1.0937952436325156	1.0883770654031746	1.0859879577700817	1.0805710574238094
0.003945	0.130173	-0.002081	4306.486399148003	1.093033	1.087622	1.0937234186435785	1.0883122403690477	1.0859161327811444	1.0805062323896826
0.003946	0.130066	-0.002106	4302.953029148002	1.092960	1.087553	1.0936505936546417	1.0882434153349205	1.0858433077922078	1.0804374073555554
0.003947	0.129929	-0.002075	4298.410126148003	1.092888	1.087487	1.0935787686657048	1.0881775903007938	1.085771482803271	1.0803715823214286
0.003949	0.129715	-0.002075	4291.343387148003	1.092816	1.087424	1.0935071186878307	1.0881149402325396	1.0856998328253966	1.0803089322531745
0.003950	0.129593	-0.002106	4287.305251148004	1.092743	1.087356	1.0934342936988937	1.0880471151984128	1.0856270078364596	1.0802411072190476
0.003951	0.129547	-0.002106	4285.790950148003	1.092671	1.087285	1.0933624687099566	1.0879762901642858	1.0855551828475227	1.0801702821849206
0.003952	0.129272	-0.002051	4276.705143148003	1.092599	1.087225	1.09329064372102	1.087916465130159	1.0854833578585859	1.0801104571507938
0.003954	0.129135	-0.002124	4272.162239148003	1.092526	1.087157	1.0932179937431459	1.0878488150619048	1.0854107078807118	1.0800428070825396
0.003955	0.128983	-0.002118	4267.114569148003	1.092452	1.087091	1.0931441687542087	1.0877829900277778	1.0853368828917747	1.0799769820484126
0.003956	0.128799	-0.002075	4261.057364148002	1.092380	1.087026	1.0930723437652716	1.087718164993651	1.0852650579028378	1.0799121570142858
0.003957	0.128601	-0.002130	4254.495392148003	1.092306	1.086960	1.0929985187763347	1.0876523399595237	1.0851912329139006	1.0798463319801586
0.003959	0.128540	-0.002155	4252.476324148003	1.092232	1.086889	1.092924868798461	1.0875816898912698	1.085117582936027	1.0797756819119047
0.003960	0.128372	-0.002100	4246.923887148003	1.092159	1.086823	1.092852043809524	1.087515864857143	1.0850447579470899	1.0797098568777779
0.003961	0.128174	-0.002106	4240.361915148003	1.092086	1.086758	1.0927792188205867	1.0874510398230157	1.0849719329581529	1.0796450318436506
0.003962	0.128036	-0.002148	4235.819012148004	1.092012	1.086689	1.0927053938316498	1.087382214788889	1.0848981079692157	1.0795762068095238
0.003964	0.127930	-0.002136	4232.285642148003	1.091938	1.086620	1.092631743853776	1.087313564720635	1.084824457991342	1.0795075567412697
0.003965	0.127777	-0.002106	4227.237972148003	1.091864	1.086553	1.0925579188648389	1.087246739686508	1.0847506330024048	1.0794407317071428
0.003966	0.127670	-0.002130	4223.704602148004	1.091791	1.086483	1.0924850938759019	1.087176914652381	1.0846778080134678	1.079370906673016
0.003967	0.127457	-0.002124	4216.637864148002	1.091717	1.086419	1.092411268886965	1.087113089618254	1.084603983024531	1.0793070816388888
0.003969	0.127304	-0.002094	4211.590193148002	1.091644	1.086352	1.092338618909091	1.08704643955	1.084531333046657	1.0792404315706348
0.003970	0.127136	-0.002136	4206.037755148003	1.091570	1.086285	1.0922647939201537	1.086979614515873	1.08445750805772	1.0791736065365078
0.003971	0.127045	-0.002130	4203.009153148003	1.091497	1.086215	1.092191968931217	1.0869097894817459	1.0843846830687829	1.0791037815023807
0.003972	0.126831	-0.002130	4195.942414148003	1.091423	1.086150	1.09211814394228	1.086844964447619	1.0843108580798462	1.0790389564682539
0.003974	0.126694	-0.002136	4191.3995111480035	1.091348	1.086082	1.092043493964406	1.086777314379365	1.0842362081019719	1.0789713064
0.003975	0.126465	-0.002179	4183.828005148003	1.091273	1.086016	1.0919686689754688	1.086711489345238	1.084161383113035	1.078905481365873
0.003976	0.126480	-0.002142	4184.332772148004	1.091199	1.085941	1.091894843986532	1.0866366643111112	1.0840875581240978	1.078830656331746
0.003977	0.126205	-0.002130	4175.246965148002	1.091125	1.085878	1.091821018997595	1.086573839276984	1.0840137331351611	1.0787678312976188
0.003979	0.126114	-0.002179	4172.218363148004	1.091050	1.085807	1.091746369019721	1.0865031892087302	1.0839390831572873	1.078697181229365
0.003980	0.126038	-0.002136	4169.694528148002	1.090975	1.085736	1.091671544030784	1.0864323641746032	1.08386425816835	1.078626356195238
0.003981	0.125778	-0.002161	4161.113488148003	1.090901	1.085672	1.0915977190418469	1.0863685391404763	1.0837904331794128	1.0785625311611111
0.003982	0.125595	-0.002155	4155.056283148004	1.090826	1.085605	1.09152289405291	1.0863017141063491	1.083715608190476	1.078495706126984
0.003984	0.125488	-0.002185	4151.522914148003	1.090750	1.085534	1.0914472440750362	1.0862310640380952	1.0836399582126024	1.07842505605873
0.003985	0.125366	-0.002155	4147.484778148002	1.090676	1.085464	1.091373419086099	1.0861612390039683	1.0835661332236652	1.0783552310246032
0.003986	0.125183	-0.002130	4141.427573148003	1.090602	1.085398	1.0912995940971622	1.0860954139698413	1.083492308234728	1.0782894059904762
0.003987	0.125031	-0.002173	4136.379902148003	1.090526	1.085329	1.0912237691082252	1.0860265889357144	1.083416483245791	1.0782205809563492
0.003989	0.124908	-0.002191	4132.341766148003	1.090451	1.085258	1.0911491191303513	1.0859559388674604	1.0833418332679172	1.0781499308880953
0.003990	0.124786	-0.002118	4128.303630148002	1.090377	1.085189	1.0910752941414141	1.0858871138333333	1.08326800827898	1.078081105853968
0.003991	0.124603	-0.002203	4122.246425148003	1.090301	1.085121	1.0909994691524771	1.0858192887992064	1.083192183290043	1.0780132808198413
0.003992	0.124466	-0.002191	4117.703521148003	1.090225	1.085051	1.0909236441635402	1.0857494637650793	1.083116358301106	1.0779434557857142
0.003994	0.124313	-0.002167	4112.655851148003	1.090150	1.084982	1.090848994185666	1.0856808136968252	1.0830417083232322	1.07787480571746
0.003995	0.124100	-0.002155	4105.589112148004	1.090075	1.084916	1.0907741691967292	1.0856149886626985	1.0829668833342954	1.0778089806833333
0.003996	0.124008	-0.002179	4102.560510148003	1.090000	1.084844	1.0906993442077924	1.0855431636285713	1.0828920583453585	1.0777371556492061
0.003997	0.123825	-0.002173	4096.503305148002	1.089924	1.084777	1.0906235192188551	1.0854763385944446	1.082816233356421	1.0776703306150794
0.003999	0.123657	-0.002191	4090.950868148003	1.089848	1.084708	1.0905478692409811	1.0854076885261905	1.082740583378547	1.0776016805468254
0.004000	0.123581	-0.002179	4088.427033148003	1.089773	1.084635	1.0904730442520443	1.0853348634920634	1.0826657583896102	1.0775288555126983
0.004001	0.123413	-0.002179	4082.8745951480028	1.089697	1.084567	1.0903972192631073	1.0852670384579366	1.0825899334006732	1.0774610304785714
0.004002	0.123215	-0.002228	4076.312623148003	1.089620	1.084498	1.0903203942741704	1.0851982134238094	1.0825131084117365	1.0773922054444443
0.004004	0.123077	-0.002222	4071.7697201480028	1.089543	1.084427	1.0902437442962962	1.0851275633555555	1.0824364584338624	1.0773215553761903
0.004005	0.122955	-0.002228	4067.7315831480028	1.089466	1.084355	1.0901669193073593	1.0850557383214285	1.0823596334449253	1.0772497303420634
0.004006	0.122818	-0.002161	4063.1886801480027	1.089391	1.084285	1.0900920943184222	1.0849859132873014	1.0822848084559884	1.0771799053079363
0.004007	0.122574	-0.002203	4055.112407148003	1.089314	1.084219	1.0900152693294851	1.0849200882531747	1.0822079834670513	1.0771140802738095
0.004009	0.122513	-0.002246	4053.093339148003	1.089237	1.084144	1.0899386193516114	1.0848454381849206	1.0821313334891776	1.0770394302055555
0.004010	0.122345	-0.002197	4047.540901148003	1.089160	1.084074	1.0898617943626743	1.0847756131507937	1.0820545085002404	1.0769696051714286
0.004011	0.122101	-0.002222	4039.464629148003	1.089083	1.084007	1.0897849693737374	1.0847087881166666	1.0819776835113033	1.0769027801373015
0.004012	0.122070	-0.002264	4038.455094148003	1.089005	1.083931	1.0897071443848003	1.0846329630825398	1.0818998585223665	1.0768269551031746
0.004014	0.121918	-0.002197	4033.407424148003	1.088929	1.083861	1.0896314944069265	1.0845633130142858	1.0818242085444925	1.0767573050349206
0.004015	0.121719	-0.002203	4026.845452148003	1.088852	1.083792	1.0895546694179894	1.0844944879801588	1.0817473835555553	1.0766884800007936
0.004016	0.121597	-0.002246	4022.807316148003	1.088775	1.083720	1.0894778444290525	1.0844226629460318	1.0816705585666186	1.0766166549666667
0.004017	0.121445	-0.002234	4017.759645148003	1.088697	1.083649	1.0894000194401154	1.0843518379119048	1.0815927335776814	1.0765458299325397
0.004019	0.121277	-0.002240	4012.207208148003	1.088620	1.083578	1.0893233694622413	1.0842811878436507	1.0815160835998072	1.0764751798642855
0.004020	0.121155	-0.002216	4008.169071148003	1.088542	1.083506	1.0892455444733045	1.084209362809524	1.0814382586108704	1.0764033548301588
0.004021	0.120987	-0.002277	4002.616634148003	1.088464	1.083435	1.0891677194843676	1.0841385377753967	1.0813604336219336	1.0763325297960316
0.004022	0.120834	-0.002209	3997.568963148003	1.088387	1.083364	1.0890908944954305	1.08406771274127	1.0812836086329964	1.0762617047619047
0.004024	0.120621	-0.002258	3990.502225148003	1.088309	1.083295	1.0890132445175564	1.0839990626730158	1.0812059586551226	1.0761930546936507
0.004025	0.120514	-0.002289	3986.968855148003	1.088230	1.083220	1.0889344195286195	1.083924237638889	1.0811271336661856	1.0761182296595238
0.004026	0.120392	-0.002264	3982.930719148003	1.088151	1.083147	1.0888555945396827	1.083851412604762	1.0810483086772487	1.0760454046253969
0.004027	0.120239	-0.002240	3977.883048148003	1.088073	1.083075	1.0887777695507457	1.0837795875706349	1.0809704836883118	1.0759735795912697
0.004029	0.120087	-0.002252	3972.8353781480027	1.087995	1.083003	1.0887001195728716	1.0837079375023808	1.0808928337104375	1.0759019295230157
0.004030	0.119919	-0.002246	3967.282940148003	1.087918	1.082933	1.0886232945839345	1.083638112468254	1.0808160087215004	1.0758321044888888
0.004031	0.119736	-0.002246	3961.225736148003	1.087839	1.082862	1.0885444695949975	1.083567287434127	1.0807371837325634	1.0757612794547617
0.004032	0.119614	-0.002301	3957.187599148003	1.087760	1.082788	1.0884656446060608	1.0834934624	1.080658358743627	1.075687454420635
0.004034	0.119492	-0.002258	3953.1494631480027	1.087682	1.082714	1.0883879946281867	1.083419812331746	1.0805807087657526	1.0756138043523809
0.004035	0.119324	-0.002277	3947.597025148003	1.087603	1.082643	1.0883091696392497	1.083348987297619	1.0805018837768157	1.0755429793182538
0.004036	0.119110	-0.002240	3940.530286148003	1.087525	1.082573	1.0882313446503127	1.083279162263492	1.0804240587878788	1.075473154284127
0.004037	0.119019	-0.002307	3937.501684148003	1.087445	1.082498	1.0881515196613756	1.083204337229365	1.0803442337989417	1.0753983292499998
0.004039	0.118866	-0.002289	3932.454014148003	1.087366	1.082425	1.0880728696835018	1.0831316871611112	1.0802655838210677	1.075325679181746
0.004040	0.118713	-0.002252	3927.406343148003	1.087288	1.082353	1.0879950446945648	1.083059862126984	1.080187758832131	1.0752538541476189
0.004041	0.118515	-0.002301	3920.844371148003	1.087208	1.082281	1.0879152197056277	1.0829880370928573	1.0801079338431938	1.0751820291134921
0.004042	0.118439	-0.002283	3918.320536148003	1.087129	1.082206	1.0878363947166907	1.0829132120587301	1.0800291088542568	1.075107204079365
0.004044	0.118256	-0.002246	3912.263332148003	1.087051	1.082135	1.0877587447388166	1.0828425619904762	1.0799514588763826	1.075036554011111
0.004045	0.118149	-0.002332	3908.729962148003	1.086970	1.082059	1.0876779197498798	1.0827667369563494	1.0798706338874458	1.0749607289769842
0.004046	0.117905	-0.002325	3900.6536891480027	1.086890	1.081989	1.0875980947609427	1.0826969119222223	1.0797908088985086	1.0748909039428571
0.004047	0.117798	-0.002289	3897.120320148003	1.086810	1.081913	1.0875182697720058	1.0826210868880952	1.079710983909572	1.07481507890873
0.004049	0.117645	-0.002289	3892.072650148003	1.086731	1.081840	1.0874396197941316	1.0825484368198413	1.0796323339316976	1.074742428840476
0.004050	0.117462	-0.002289	3886.015445148003	1.086652	1.081769	1.0873607948051947	1.0824776117857142	1.0795535089427606	1.074671603806349
0.004051	0.117325	-0.002301	3881.472541148003	1.086572	1.081695	1.087280969816258	1.0824037867515874	1.079473683953824	1.0745977787722223
0.004052	0.117187	-0.002289	3876.929638148003	1.086493	1.081621	1.0872021448273208	1.0823299617174602	1.079394858964887	1.074523953738095
0.004054	0.117050	-0.002301	3872.386734148003	1.086413	1.081547	1.087122494849447	1.0822563116492063	1.0793152089870128	1.0744503036698412
0.004055	0.116898	-0.002277	3867.3390641480028	1.086334	1.081475	1.0870436698605097	1.0821844866150794	1.0792363839980759	1.0743784786357142
0.004056	0.116745	-0.002264	3862.291393148003	1.086255	1.081402	1.0869648448715727	1.0821116615809523	1.079157559009139	1.0743056536015871
0.004057	0.116547	-0.002332	3855.729422148003	1.086175	1.081330	1.0868850198826359	1.0820398365468253	1.0790777340202018	1.0742338285674602
0.004059	0.116501	-0.002313	3854.215121148003	1.086095	1.081252	1.086805369904762	1.0819621864785716	1.078998084042328	1.0741561784992064
0.004060	0.116241	-0.002295	3845.634081148003	1.086015	1.081182	1.0867255449158248	1.0818923614444445	1.078918259053391	1.0740863534650793
0.004061	0.116104	-0.002338	3841.0911771480028	1.085934	1.081107	1.0866447199268878	1.0818175364103175	1.0788374340644538	1.0740115284309524
0.004062	0.116028	-0.002332	3838.567342148003	1.085853	1.081030	1.0865638949379508	1.0817407113761903	1.078756609075517	1.0739347033968252
0.004064	0.115891	-0.002313	3834.024439148003	1.085773	1.080955	1.0864842449600771	1.0816660613079365	1.0786769590976433	1.0738600533285714
0.004065	0.115662	-0.002313	3826.452933148003	1.085692	1.080884	1.08640341997114	1.0815952362738095	1.078596134108706	1.0737892282944443
0.004066	0.115509	-0.002356	3821.4052621480027	1.085611	1.080809	1.086322594982203	1.0815204112396823	1.0785153091197692	1.0737144032603172
0.004067	0.115372	-0.002368	3816.8623591480027	1.085529	1.080733	1.086240769993266	1.0814445862055555	1.0784334841308318	1.0736385782261904
0.004069	0.115250	-0.002338	3812.824222148003	1.085448	1.080657	1.086160120015392	1.0813689361373016	1.078352834152958	1.0735629281579364
0.004070	0.115036	-0.002374	3805.7574841480027	1.085366	1.080584	1.0860782950264551	1.0812961111031747	1.078271009164021	1.0734901031238095
0.004071	0.114929	-0.002362	3802.224114148003	1.085284	1.080506	1.085996470037518	1.0812182860690476	1.0781891841750841	1.0734122780896824
0.004072	0.114761	-0.002307	3796.671677148003	1.085203	1.080433	1.085915645048581	1.0811454610349207	1.078108359186147	1.0733394530555556
0.004074	0.114639	-0.002362	3792.633540148003	1.085122	1.080356	1.085834995070707	1.0810688109666668	1.078027709208273	1.0732628029873017
0.004075	0.114456	-0.002374	3786.576336148003	1.085040	1.080282	1.0857531700817702	1.0809949859325396	1.0779458842193361	1.0731889779531745
0.004076	0.114349	-0.002325	3783.042966148003	1.084959	1.080205	1.0856723450928332	1.0809181608984129	1.0778650592303993	1.0731121529190477
0.004077	0.114105	-0.002362	3774.966694148003	1.084877	1.080133	1.0855905201038962	1.0808463358642857	1.0777832342414624	1.0730403278849205
0.004079	0.114014	-0.002417	3771.938091148003	1.084794	1.080054	1.0855078701260221	1.0807676857960318	1.0777005842635883	1.0729616778166666
0.004080	0.113846	-0.002350	3766.385654148003	1.084712	1.079979	1.085426045137085	1.0806928607619048	1.077618759274651	1.0728868527825397
0.004081	0.113693	-0.002350	3761.337983148003	1.084630	1.079904	1.085344220148148	1.0806180357277777	1.077536934285714	1.0728120277484126
0.004082	0.113510	-0.002423	3755.280779148003	1.084547	1.079828	1.0852613951592112	1.0805422106936509	1.0774541092967773	1.0727362027142857
0.004084	0.113388	-0.002362	3751.242642148003	1.084465	1.079751	1.0851797451813372	1.0804655606253968	1.0773724593189034	1.0726595526460316
0.004085	0.113174	-0.002386	3744.175903148003	1.084382	1.079677	1.0850969201924001	1.0803917355912698	1.0772896343299663	1.0725857276119046
0.004086	0.113098	-0.002380	3741.652068148003	1.084299	1.079598	1.085014095203463	1.080312910557143	1.0772068093410292	1.0725069025777778
0.004087	0.112976	-0.002399	3737.6139321480027	1.084216	1.079520	1.0849312702145262	1.0802350855230158	1.0771239843520921	1.0724290775436507
0.004089	0.112808	-0.002374	3732.061494148003	1.084134	1.079444	1.0848496202366522	1.080159435454762	1.0770423343742181	1.0723534274753967
0.004090	0.112625	-0.002386	3726.004290148003	1.084051	1.079369	1.0847667952477154	1.080084610420635	1.0769595093852815	1.0722786024412698
0.004091	0.112488	-0.002411	3721.461386148003	1.083968	1.079292	1.0846839702587783	1.0800077853865078	1.0768766843963444	1.0722017774071426
0.004092	0.112350	-0.002411	3716.918483148003	1.083884	1.079214	1.0846001452698413	1.0799299603523809	1.0767928594074072	1.0721239523730157
0.004094	0.112198	-0.002374	3711.870812148003	1.083801	1.079137	1.0845174952919674	1.079853310284127	1.0767102094295335	1.0720473023047619
0.004095	0.112015	-0.002454	3705.813608148003	1.083717	1.079061	1.0844336703030304	1.07977748525	1.0766263844405963	1.0719714772706348
0.004096	0.111923	-0.002423	3702.785005148003	1.083633	1.078980	1.0843498453140934	1.079696660215873	1.0765425594516596	1.071890652236508
0.004097	0.111725	-0.002423	3696.223034148003	1.083549	1.078904	1.0842660203251564	1.079620835181746	1.0764587344627223	1.0718148272023809
0.004099	0.111572	-0.002417	3691.175363148003	1.083465	1.078827	1.0841823703472822	1.0795441851134921	1.076375084484848	1.071738177134127
0.004100	0.111374	-0.002441	3684.613391148003	1.083380	1.078751	1.0840975453583455	1.079468360079365	1.0762902594959116	1.0716623521
0.004101	0.111221	-0.002435	3679.565721148003	1.083296	1.078673	1.0840137203694085	1.0793905350452382	1.0762064345069744	1.071584527065873
0.004102	0.111130	-0.002417	3676.537119148003	1.083212	1.078592	1.0839298953804715	1.079309710011111	1.0761226095180376	1.071503702031746
0.004104	0.110962	-0.002441	3670.984681148003	1.083128	1.078515	1.0838462454025974	1.079233059942857	1.0760389595401634	1.0714270519634919
0.004105	0.110764	-0.002429	3664.422709148003	1.083043	1.078439	1.0837614204136603	1.0791572349087302	1.0759541345512265	1.071351226929365
0.004106	0.110657	-0.002441	3660.889340148003	1.082959	1.078359	1.0836775954247235	1.0790774098746032	1.0758703095622897	1.071271401895238
0.004107	0.110489	-0.002429	3655.336902148003	1.082875	1.078282	1.0835937704357865	1.0790005848404762	1.0757864845733525	1.071194576861111
0.004109	0.110443	-0.002441	3653.822601148003	1.082790	1.078199	1.0835091204579124	1.0789179347722222	1.0757018345954785	1.071111926792857
0.004110	0.110199	-0.002448	3645.746328148003	1.082705	1.078124	1.0834242954689755	1.0788431097380953	1.0756170096065416	1.0710371017587301
0.004111	0.110046	-0.002460	3640.698658148003	1.082620	1.078045	1.0833394704800383	1.0787642847039682	1.0755321846176042	1.070958276724603
0.004112	0.109924	-0.002454	3636.6605211480028	1.082535	1.077965	1.0832546454911016	1.0786844596698413	1.0754473596286678	1.0708784516904761
0.004114	0.109772	-0.002423	3631.612851148003	1.082451	1.077888	1.0831709955132276	1.0786078096015872	1.0753637096507935	1.070801801622222
0.004115	0.109604	-0.002417	3626.060413148003	1.082367	1.077811	1.0830871705242906	1.0785309845674604	1.0752798846618568	1.0707249765880953
0.004116	0.109482	-0.002466	3622.022277148003	1.082282	1.077730	1.0830023455353535	1.0784501595333333	1.0751950596729194	1.0706441515539682
0.004117	0.109314	-0.002472	3616.469839148003	1.082196	1.077652	1.0829165205464164	1.0783723344992064	1.0751092346839823	1.0705663265198413
0.004119	0.109161	-0.002435	3611.422169148003	1.082111	1.077573	1.0828318705685427	1.0782936844309523	1.0750245847061088	1.0704876764515872
0.004120	0.109055	-0.002472	3607.888800148003	1.082026	1.077492	1.0827470455796055	1.0782128593968252	1.0749397597171715	1.07040685141746
0.004121	0.108856	-0.002496	3601.3268281480027	1.081939	1.077414	1.0826602205906686	1.0781350343626985	1.0748529347282347	1.0703290263833334
0.004122	0.108734	-0.002472	3597.2886911480027	1.081854	1.077334	1.0825753956017317	1.0780552093285714	1.0747681097392978	1.0702492013492062
0.004124	0.108566	-0.002441	3591.736254148003	1.081769	1.077256	1.0824907456238575	1.0779775592603174	1.0746834597614234	1.0701715512809522
0.004125	0.108398	-0.002448	3586.1838161480027	1.081684	1.077178	1.0824059206349208	1.0778997342261905	1.074598634772487	1.0700937262468253
0.004126	0.108261	-0.002502	3581.640913148003	1.081598	1.077097	1.0823200956459837	1.0778189091920634	1.07451280978355	1.0700129012126982
0.004127	0.108124	-0.002478	3577.098009148003	1.081511	1.077017	1.0822332706570466	1.0777390841579364	1.0744259847946127	1.0699330761785713
0.004129	0.107941	-0.002509	3571.040805148003	1.081425	1.076938	1.0821476206791727	1.0776604340896825	1.0743403348167386	1.0698544261103173
0.004130	0.107819	-0.002478	3567.002668148003	1.081339	1.076857	1.0820617956902356	1.0775796090555556	1.0742545098278016	1.0697736010761905
0.004131	0.107651	-0.002496	3561.450231148003	1.081252	1.076777	1.0819749707012989	1.0774997840214287	1.0741676848388648	1.0696937760420635
0.004132	0.107513	-0.002472	3556.907327148003	1.081167	1.076697	1.0818901457123618	1.0774199589873017	1.074082859849928	1.0696139510079365
0.004134	0.107376	-0.002454	3552.364424148003	1.081081	1.076618	1.0818044957344877	1.0773413089190478	1.0739972098720538	1.0695353009396826
0.004135	0.107178	-0.002484	3545.802452148003	1.080995	1.076540	1.0817186707455506	1.0772634838849207	1.0739113848831168	1.0694574759055555
0.004136	0.107010	-0.002515	3540.250015148003	1.080908	1.076460	1.0816318457566136	1.0771836588507937	1.0738245598941796	1.0693776508714286
0.004137	0.106934	-0.002509	3537.7261791480028	1.080822	1.076376	1.0815460207676768	1.0770998338166666	1.073738734905243	1.0692938258373015
0.004139	0.106705	-0.002466	3530.154674148003	1.080736	1.076300	1.0814603707898027	1.0770241837484127	1.0736530849273689	1.0692181757690475
0.004140	0.106567	-0.002509	3525.611770148003	1.080649	1.076219	1.0813735458008658	1.0769433587142858	1.0735662599384317	1.0691373507349207
0.004141	0.106354	-0.002551	3518.545031148003	1.080560	1.076139	1.0812847208119287	1.0768635336801586	1.0734774349494947	1.0690575257007935
0.004142	0.106216	-0.002545	3514.002128148003	1.080472	1.076057	1.0811968958229918	1.0767817086460318	1.0733896099605578	1.0689757006666667
0.004144	0.106079	-0.002545	3509.459225148003	1.080384	1.075974	1.081109245845118	1.0766990585777778	1.0733019599826839	1.0688930505984127
0.004145	0.106018	-0.002533	3507.440156148003	1.080296	1.075889	1.0810214208561808	1.0766142335436508	1.073214134993747	1.0688082255642857
0.004146	0.105835	-0.002539	3501.382952148003	1.080208	1.075809	1.080933595867244	1.0765344085095239	1.07312631000481	1.0687284005301587
0.004147	0.105637	-0.002533	3494.820980148003	1.080120	1.075729	1.0808457708783068	1.0764545834753967	1.0730384850158727	1.0686485754960315
0.004149	0.105515	-0.002551	3490.782844148003	1.080032	1.075646	1.080758120900433	1.0763719334071429	1.0729508350379993	1.0685659254277777
0.004150	0.105392	-0.002509	3486.744707148003	1.079945	1.075564	1.080671295911496	1.0762901083730159	1.072864010049062	1.0684841003936507
0.004151	0.105225	-0.002557	3481.192270148003	1.079856	1.075482	1.0805824709225589	1.0762082833388888	1.072775185060125	1.0684022753595237
0.004152	0.105057	-0.002545	3475.639832148003	1.079768	1.075401	1.080494645933622	1.076127458304762	1.0726873600711881	1.0683214503253968
0.004154	0.104904	-0.002557	3470.592162148003	1.079679	1.075319	1.080405995955748	1.0760458082365079	1.072598710093314	1.0682398002571427
0.004155	0.104767	-0.002570	3466.049258148003	1.079590	1.075235	1.0803171709668111	1.0759619832023808	1.072509885104377	1.0681559752230156
0.004156	0.104584	-0.002576	3459.992053148003	1.079501	1.075154	1.080228345977874	1.075881158168254	1.07242106011544	1.0680751501888888
0.004157	0.104446	-0.002539	3455.449150148003	1.079413	1.075071	1.080140520988937	1.0757983331341272	1.0723332351265031	1.067992325154762
0.004159	0.104263	-0.002570	3449.391945148003	1.079324	1.074990	1.080051871011063	1.075717683065873	1.072244585148629	1.0679116750865079
0.004160	0.104156	-0.002539	3445.858576148003	1.079236	1.074906	1.079964046022126	1.075633858031746	1.0721567601596922	1.0678278500523808
0.004161	0.104004	-0.002588	3440.810906148003	1.079147	1.074823	1.079875221033189	1.0755510329976192	1.0720679351707552	1.067745025018254
0.004162	0.103851	-0.002563	3435.763235148003	1.079057	1.074740	1.079785396044252	1.075468207963492	1.071978110181818	1.067662199984127
0.004164	0.103683	-0.002582	3430.210797148003	1.078968	1.074658	1.079696746066378	1.075386557895238	1.071889460203944	1.0675805499158728
0.004165	0.103561	-0.002643	3426.172661148003	1.078877	1.074572	1.0796059210774411	1.0753007328611113	1.071798635215007	1.0674947248817461
0.004166	0.103439	-0.002588	3422.134525148003	1.078787	1.074487	1.079516096088504	1.075215907826984	1.07170881022607	1.067409899847619
0.004167	0.103226	-0.002594	3415.067786148003	1.078697	1.074406	1.079426271099567	1.0751350827928572	1.0716189852371332	1.067329074813492
0.004169	0.103027	-0.002618	3408.505814148003	1.078606	1.074323	1.0793356211216931	1.0750524327246032	1.0715283352592593	1.067246424745238
0.004170	0.102936	-0.002612	3405.4772121480028	1.078516	1.074237	1.0792457961327562	1.0749666076904763	1.071438510270322	1.067160599711111
0.004171	0.102783	-0.002588	3400.429541148003	1.078426	1.074153	1.0791559711438192	1.0748827826563492	1.0713486852813854	1.067076774676984
0.004172	0.102646	-0.002582	3395.886638148003	1.078336	1.074069	1.079066146154882	1.074798957622222	1.0712588602924482	1.066992949642857
0.004174	0.102448	-0.002612	3389.324666148003	1.078246	1.073987	1.0789764961770083	1.0747173075539682	1.0711692103145745	1.066911299574603
0.004175	0.102310	-0.002649	3384.781763148003	1.078154	1.073901	1.0788846711880713	1.0746314825198413	1.0710773853256375	1.0668254745404762
0.004176	0.102173	-0.002600	3380.238859148003	1.078064	1.073816	1.0787948461991341	1.0745466574857143	1.0709875603367003	1.0667406495063492
0.004177	0.102036	-0.002631	3375.695956148003	1.077973	1.073731	1.0787040212101973	1.0744618324515873	1.0708967353477634	1.0666558244722222
0.004179	0.101898	-0.002606	3371.153052148003	1.077882	1.073646	1.0786133712323231	1.0743771823833335	1.070806085369889	1.0665711744039683
0.004180	0.101730	-0.002625	3365.600615148003	1.077791	1.073562	1.0785225462433863	1.0742933573492062	1.0707152603809522	1.066487349369841
0.004181	0.101562	-0.002643	3360.048177148003	1.077700	1.073478	1.0784317212544494	1.0742095323150793	1.0706244353920154	1.0664035243357142
0.004182	0.101440	-0.002637	3356.010041148003	1.077609	1.073392	1.0783408962655123	1.0741237072809522	1.0705336104030785	1.066317699301587
0.004184	0.101257	-0.002612	3349.952836148003	1.077518	1.073309	1.0782502462876382	1.0740410572126984	1.0704429604252041	1.0662350492333332
0.004185	0.101074	-0.002631	3343.8956321480027	1.077427	1.073225	1.0781594212987011	1.0739572321785715	1.0703521354362673	1.0661512241992064
0.004186	0.100967	-0.002625	3340.362262148003	1.077336	1.073139	1.0780685963097645	1.0738714071444444	1.0702613104473304	1.0660653991650793
0.004187	0.100876	-0.002594	3337.3336601480028	1.077246	1.073052	1.0779787713208273	1.0737845821103174	1.0701714854583932	1.0659785741309522
0.004189	0.100677	-0.002649	3330.771688148003	1.077154	1.072969	1.0778871213429533	1.0737019320420635	1.0700798354805192	1.0658959240626984
0.004190	0.100525	-0.002649	3325.724018148003	1.077062	1.072883	1.0777952963540163	1.0736161070079366	1.0699880104915822	1.0658100990285715
0.004191	0.100372	-0.002686	3320.676347148003	1.076969	1.072797	1.0777024713650794	1.0735302819738095	1.0698951855026455	1.0657242739944444
0.004192	0.100220	-0.002637	3315.628677148003	1.076878	1.072712	1.0776116463761425	1.0734454569396827	1.0698043605137086	1.0656394489603176
0.004194	0.100021	-0.002625	3309.066705148003	1.076787	1.072629	1.0775209963982684	1.0733628068714287	1.0697137105358343	1.0655567988920636
0.004195	0.099899	-0.002661	3305.028569148003	1.076695	1.072542	1.0774291714093314	1.0732759818373017	1.0696218855468973	1.0654699738579365
0.004196	0.099838	-0.002661	3303.009500148003	1.076602	1.072452	1.0773363464203944	1.0731861568031746	1.0695290605579606	1.0653801488238095
0.004197	0.099564	-0.002655	3293.923694148003	1.076510	1.072371	1.0772445214314574	1.0731053317690475	1.0694372355690236	1.0652993237896824
0.004199	0.099487	-0.002704	3291.3998581480027	1.076417	1.072281	1.0771518714535835	1.0730156817007936	1.0693445855911494	1.0652096737214285
0.004200	0.099289	-0.002661	3284.837887148003	1.076324	1.072197	1.0770590464646466	1.0729318566666668	1.0692517606022127	1.0651258486873016
0.004201	0.099121	-0.002679	3279.285449148003	1.076231	1.072111	1.0769662214757094	1.0728460316325397	1.0691589356132756	1.0650400236531745
0.004202	0.098984	-0.002686	3274.742546148003	1.076139	1.072024	1.0768743964867724	1.0727592065984128	1.0690671106243386	1.0649531986190477
0.004204	0.098862	-0.002667	3270.704409148003	1.076046	1.071936	1.0767817465088985	1.0726715565301588	1.0689744606464644	1.0648655485507936
0.004205	0.098709	-0.002698	3265.656739148003	1.075952	1.071849	1.0766879215199616	1.0725847314960317	1.0688806356575276	1.0647787235166666
0.004206	0.098572	-0.002716	3261.113835148003	1.075859	1.071761	1.0765950965310245	1.0724969064619048	1.0687878106685904	1.0646908984825396
0.004207	0.098404	-0.002673	3255.561398148003	1.075766	1.071675	1.0765022715420876	1.0724110814277776	1.0686949856796537	1.0646050734484125
0.004209	0.098267	-0.002698	3251.018494148003	1.075672	1.071587	1.0764086215642135	1.0723234313595238	1.0686013357017794	1.0645174233801586
0.004210	0.098053	-0.002722	3243.951755148003	1.075578	1.071502	1.0763147965752764	1.0722386063253968	1.0685075107128426	1.0644325983460317
0.004211	0.097992	-0.002716	3241.932687148003	1.075484	1.071410	1.0762209715863398	1.0721467812912697	1.0684136857239057	1.0643407733119046
0.004212	0.097824	-0.002698	3236.380250148003	1.075390	1.071324	1.0761271465974027	1.0720609562571428	1.0683198607349689	1.0642549482777777
0.004214	0.097626	-0.002704	3229.818278148003	1.075296	1.071238	1.0760334966195286	1.0719753061888888	1.0682262107570946	1.0641692982095237
0.004215	0.097473	-0.002765	3224.770608148003	1.075201	1.071149	1.0759386716305916	1.0718864811547617	1.0681313857681576	1.0640804731753966
0.004216	0.097382	-0.002722	3221.742005148003	1.075106	1.071058	1.0758438466416544	1.071795656120635	1.0680365607792206	1.0639896481412698
0.004217	0.097122	-0.002753	3213.160965148003	1.075011	1.070974	1.0757490216527177	1.0717118310865081	1.0679417357902836	1.063905823107143
0.004219	0.097076	-0.002734	3211.646664148003	1.074916	1.070880	1.0756543716748437	1.0716181810182541	1.0678470858124096	1.063812173038889
0.004220	0.096878	-0.002765	3205.0846931480028	1.074820	1.070793	1.0755585466859068	1.071531355984127	1.067751260823473	1.063725348004762
0.004221	0.096710	-0.002740	3199.532255148003	1.074725	1.070705	1.0754637216969696	1.0714435309500001	1.0676564358345355	1.063637522970635
0.004222	0.096558	-0.002753	3194.484584148003	1.074630	1.070616	1.0753688967080326	1.071354705915873	1.0675616108455985	1.0635486979365079
0.004224	0.096451	-0.002789	3190.951215148003	1.074533	1.070524	1.0752722467301588	1.071263055847619	1.0674649608677247	1.063457047868254
0.004225	0.096313	-0.002759	3186.408312148003	1.074438	1.070434	1.0751774217412218	1.0711732308134922	1.0673701358787877	1.063367222834127
0.004226	0.096115	-0.002722	3179.846340148003	1.074343	1.070347	1.0750825967522848	1.071086405779365	1.0672753108898507	1.0632803977999998
0.004227	0.095932	-0.002771	3173.789135148003	1.074247	1.070259	1.0749867717633477	1.0709985807452382	1.0671794859009136	1.063192572765873
0.004229	0.095856	-0.002753	3171.265300148003	1.074152	1.070167	1.0748921217854739	1.0709069306769843	1.06708483592304	1.0631009226976191
0.004230	0.095627	-0.002753	3163.693794148003	1.074056	1.070081	1.0747962967965368	1.0708211056428572	1.066989010934103	1.063015097663492
0.004231	0.095551	-0.002759	3161.169959148003	1.073960	1.069988	1.0747004718075999	1.0707282806087302	1.0668931859451658	1.062922272629365
0.004232	0.095383	-0.002795	3155.617521148003	1.073864	1.069899	1.0746046468186627	1.070639455574603	1.0667973609562287	1.062833447595238
0.004234	0.095169	-0.002759	3148.550783148003	1.073768	1.069812	1.0745089968407888	1.0705528055063491	1.066701710978355	1.062746797526984
0.004235	0.095047	-0.002795	3144.512646148003	1.073671	1.069720	1.0744121718518518	1.0704609804722223	1.0666048859894177	1.0626549724928571
0.004236	0.094925	-0.002789	3140.474510148003	1.073575	1.069629	1.0743163468629149	1.070370155438095	1.066509061000481	1.06256414745873
0.004237	0.094696	-0.002789	3132.9030041480028	1.073478	1.069541	1.0742195218739778	1.0702823304039684	1.0664122360115438	1.0624763224246032
0.004239	0.094574	-0.002814	3128.864868148003	1.073380	1.069449	1.0741218718961039	1.0701906803357144	1.0663145860336698	1.0623846723563493
0.004240	0.094437	-0.002844	3124.3219641480027	1.073282	1.069356	1.074024046907167	1.0700978553015872	1.0662167610447328	1.062291847322222
0.004241	0.094360	-0.002783	3121.7981291480028	1.073185	1.069263	1.0739272219182299	1.0700050302674604	1.066119936055796	1.0621990222880953
0.004242	0.094086	-0.002808	3112.712322148003	1.073088	1.069177	1.073830396929293	1.0699192052333333	1.0660231110668592	1.0621131972539681
0.004244	0.094009	-0.002838	3110.188487148003	1.072990	1.069082	1.073732746951419	1.0698245551650793	1.0659254610889852	1.0620185471857142
0.004245	0.093918	-0.002820	3107.159885148003	1.072892	1.068988	1.073634921962482	1.0697307301309524	1.0658276361000478	1.0619247221515873
0.004246	0.093689	-0.002795	3099.588379148003	1.072795	1.068900	1.0735380969735449	1.0696429050968255	1.065730811111111	1.0618368971174603
0.004247	0.093475	-0.002802	3092.521640148003	1.072698	1.068812	1.0734412719846078	1.0695550800626985	1.0656339861221737	1.0617490720833334
0.004249	0.093414	-0.002820	3090.502572148003	1.072600	1.068717	1.073343622006734	1.0694604299944444	1.0655363361443002	1.0616544220150792
0.004250	0.093262	-0.002826	3085.454901148003	1.072502	1.068625	1.073245797017797	1.0693686049603175	1.0654385111553633	1.0615625969809523
0.004251	0.093079	-0.002820	3079.397697148003	1.072404	1.068535	1.07314797202886	1.0692787799261905	1.0653406861664259	1.0614727719468253
0.004252	0.092972	-0.002863	3075.8643271480028	1.072306	1.068441	1.073050147039923	1.0691849548920636	1.065242861177489	1.0613789469126984
0.004254	0.092850	-0.002826	3071.826191148003	1.072207	1.068347	1.072951497062049	1.0690913048238095	1.0651442111996152	1.0612852968444444
0.004255	0.092636	-0.002844	3064.7594521480028	1.072109	1.068258	1.072853672073112	1.0690024797896824	1.0650463862106783	1.0611964718103173
0.004256	0.092484	-0.002856	3059.711782148003	1.072010	1.068165	1.072754847084175	1.0689096547555557	1.0649475612217412	1.0611036467761905
0.004257	0.092377	-0.002838	3056.1784121480027	1.071911	1.068071	1.0726560220952381	1.0688158297214285	1.064848736232804	1.0610098217420634
0.004259	0.092194	-0.002838	3050.121208148003	1.071813	1.067980	1.072558372117364	1.0687251796531745	1.06475108625493	1.0609191716738093
0.004260	0.092010	-0.002875	3044.064003148003	1.071713	1.067888	1.0724585471284271	1.0686333546190476	1.0646512612659933	1.0608273466396825
0.004261	0.091873	-0.002881	3039.521100148003	1.071614	1.067794	1.0723597221394903	1.0685395295849205	1.0645524362770562	1.0607335216055553
0.004262	0.091751	-0.002863	3035.482963148003	1.071514	1.067700	1.0722598971505533	1.0684457045507938	1.0644526112881194	1.0606396965714286
0.004264	0.091583	-0.002887	3029.930526148003	1.071414	1.067607	1.0721602471726792	1.0683530544825397	1.0643529613102451	1.0605470465031746
0.004265	0.091400	-0.002887	3023.873321148003	1.071314	1.067515	1.0720604221837422	1.0682612294484126	1.0642531363213084	1.0604552214690475
0.004266	0.091293	-0.002844	3020.339952148003	1.071215	1.067420	1.0719615971948053	1.0681664044142858	1.0641543113323713	1.0603603964349206
0.004267	0.091064	-0.002893	3012.768446148003	1.071115	1.067330	1.0718617722058683	1.0680765793801585	1.0640544863434345	1.0602705714007934
0.004269	0.090973	-0.002899	3009.739844148003	1.071015	1.067233	1.0717621222279943	1.0679799293119048	1.0639548363655602	1.0601739213325396
0.004270	0.090820	-0.002869	3004.692173148003	1.070915	1.067140	1.0716622972390573	1.0678871042777778	1.0638550113766234	1.0600810962984126
0.004271	0.090622	-0.002899	2998.130201148003	1.070815	1.067048	1.0715624722501202	1.0677952792436507	1.0637551863876862	1.0599892712642855
0.004272	0.090469	-0.002899	2993.082531148003	1.070714	1.066953	1.0714616472611833	1.0677004542095239	1.0636543613987492	1.0598944462301587
0.004274	0.090363	-0.002930	2989.549162148003	1.070613	1.066857	1.0713609972833094	1.0676048041412698	1.0635537114208753	1.0597987961619046
0.004275	0.090240	-0.002905	2985.511025148003	1.070512	1.066761	1.0712601722943722	1.0675089791071428	1.0634528864319384	1.0597029711277777
0.004276	0.089996	-0.002911	2977.434752148003	1.070411	1.066670	1.0711593473054353	1.0674181540730159	1.0633520614430014	1.0596121460936507
0.004277	0.089874	-0.002942	2973.396616148003	1.070310	1.066573	1.0710585223164983	1.067321329038889	1.0632512364540645	1.0595153210595238
0.004279	0.089737	-0.002905	2968.853712148003	1.070209	1.066478	1.0709578723386244	1.067226678970635	1.0631505864761905	1.05942067099127
0.004280	0.089584	-0.002893	2963.806042148003	1.070108	1.066384	1.0708570473496875	1.067132853936508	1.0630497614872536	1.0593268459571428
0.004281	0.089417	-0.002948	2958.253604148003	1.070006	1.066289	1.0707552223607504	1.067038028902381	1.0629479364983165	1.059232020923016
0.004282	0.089279	-0.002948	2953.710701148003	1.069904	1.066193	1.0706533973718133	1.066942203868254	1.0628461115093795	1.0591361958888887
0.004284	0.089081	-0.002917	2947.148729148003	1.069803	1.066100	1.0705527473939394	1.0668495538	1.0627454615315055	1.0590435458206349
0.004285	0.088943	-0.002942	2942.605826148003	1.069701	1.066003	1.0704509224050025	1.0667527287658731	1.0626436365425684	1.058946720786508
0.004286	0.088821	-0.002972	2938.567689148003	1.069598	1.065906	1.0703480974160655	1.066655903731746	1.0625408115536317	1.0588498957523809
0.004287	0.088715	-0.002942	2935.0343201480027	1.069496	1.065808	1.0702462724271284	1.0665580786976192	1.0624389865646946	1.058752070718254
0.004289	0.088470	-0.002972	2926.958047148003	1.069393	1.065715	1.0701436224492544	1.066465428629365	1.0623363365868204	1.05865942065
0.004290	0.088440	-0.002948	2925.948513148003	1.069291	1.065614	1.0700417974603174	1.066364603595238	1.0622345115978833	1.058558595615873
0.004291	0.088226	-0.002960	2918.881774148003	1.069188	1.065520	1.0699389724713806	1.0662707785611112	1.0621316866089465	1.058464770581746
0.004292	0.087997	-0.002966	2911.310269148003	1.069085	1.065427	1.0698361474824436	1.066177953526984	1.0620288616200098	1.0583719455476188
0.004294	0.087936	-0.003009	2909.291200148003	1.068981	1.065326	1.0697324975045694	1.06607730345873	1.0619252116421354	1.058271295479365
