Repository: pietracorvo/HystAPI

# Example data

The example data in this folder is from measurements performed during my physics bachelor.

The material is **FeSi3** (iron with 3% silicon), aka 'electrical steel', the standard material for ring cores in trafos. 

Four of the five samples where treated with high pressure torison (HPT, 20 rotations at 20GPa), to achieve nanocristallisation of the grains, which has a huge impact on the magnetic properties of the material. The HPT deformation was done at 77K (under liquid nitrogen) and at 293K (at room temperature). Afterwards some samples were heat treated at a temperature of 493K (for two hours) to anneal defects from the deformation process.

The five samples are:

File: testData/FeSi3_LN/G4_748V_151Hz_800000Fs0.txt (part 12 of 38)
--------------------------
t	U1	U2	H	Braw	Jraw	B_drift	 J_drift	B_corr	J_corr
0.003915	-0.107101	-0.138837	-3542.140022897481	-0.278482	-0.274029	-0.27873402902259464	-0.2742754218697939	-0.2851218843745496	-0.28067372853571715
0.003916	-0.107422	-0.138965	-3552.7401308974804	-0.283299	-0.278833	-0.2835510933978239	-0.2790794848128002	-0.2899389487497789	-0.28547779147872343
0.003917	-0.107620	-0.139178	-3559.302102897481	-0.288122	-0.283649	-0.28837415777305314	-0.28389554775580655	-0.2947620131250081	-0.2902938544217298
0.003919	-0.107758	-0.139331	-3563.8450058974804	-0.292952	-0.288472	-0.29320428652351166	-0.2887186736418192	-0.2995921418754666	-0.2951169803077424
0.003920	-0.108063	-0.139471	-3573.9403468974806	-0.297786	-0.293294	-0.298038350898741	-0.29354073658482555	-0.30442620625069594	-0.29993904325074877
0.003921	-0.108307	-0.139697	-3582.0166198974803	-0.302628	-0.298125	-0.30288041527397025	-0.2983717995278318	-0.3092682706259252	-0.30477010619375505
0.003922	-0.108490	-0.139819	-3588.0738248974803	-0.307474	-0.302964	-0.3077264796491995	-0.3032108624708382	-0.3141143350011545	-0.30960916913676145
0.003924	-0.108734	-0.139972	-3596.1500968974806	-0.312325	-0.307805	-0.3125776083996581	-0.3080519883568509	-0.31896546375161305	-0.3144502950227741
0.003925	-0.108948	-0.140088	-3603.2168358974805	-0.317181	-0.312652	-0.3174336727748873	-0.3128990512998572	-0.3238215281268423	-0.3192973579657804
0.003926	-0.109177	-0.140240	-3610.7883418974807	-0.322042	-0.317504	-0.3222947371501166	-0.31775111424286356	-0.32868259250207155	-0.3241494209087868
0.003927	-0.109406	-0.140424	-3618.359847897481	-0.326909	-0.322361	-0.32716180152534585	-0.32260817718586987	-0.3335496568773008	-0.3290064838517931
0.003929	-0.109695	-0.140607	-3627.9504218974807	-0.331782	-0.327222	-0.33203493027580444	-0.32746930307188254	-0.3384227856277594	-0.33386760973780577
0.003930	-0.109833	-0.140729	-3632.4933248974803	-0.336660	-0.332094	-0.3369129946510337	-0.3323413660148889	-0.34330085000298866	-0.3387396726808121
0.003931	-0.110107	-0.140869	-3641.5791318974807	-0.341543	-0.336966	-0.3417960590262629	-0.3372134289578952	-0.3481839143782179	-0.3436117356238184
0.003932	-0.110336	-0.141003	-3649.150637897481	-0.346430	-0.341844	-0.3466831234014922	-0.34209149190090155	-0.3530709787534472	-0.34848979856682477
0.003934	-0.110580	-0.141174	-3657.2269108974806	-0.351323	-0.346726	-0.35157625215195076	-0.34697361778691416	-0.3579641075039057	-0.3533719244528374
0.003935	-0.110733	-0.141302	-3662.2745808974805	-0.356221	-0.351618	-0.35647431652718004	-0.3518656807299205	-0.362862171879135	-0.35826398739584375
0.003936	-0.111023	-0.141406	-3671.8651548974804	-0.361122	-0.356507	-0.3613753809024093	-0.35675474367292687	-0.36776323625436425	-0.3631530503388501
0.003937	-0.111252	-0.141559	-3679.4366608974806	-0.366029	-0.361404	-0.36628244527763854	-0.3616518066159332	-0.3726703006295935	-0.36805011328185644
0.003939	-0.111465	-0.141693	-3686.5033998974804	-0.370940	-0.366306	-0.3711935740280971	-0.3665539325019459	-0.37758142938005207	-0.3729522391678691
0.003940	-0.111679	-0.141791	-3693.570137897481	-0.375855	-0.371212	-0.37610863840332637	-0.3714599954449522	-0.38249649375528133	-0.3778583021108754
0.003941	-0.112000	-0.141992	-3704.1702458974805	-0.380776	-0.376120	-0.38102970277855563	-0.37636805838795856	-0.3874175581305106	-0.3827663650538818
0.003942	-0.112152	-0.142090	-3709.217916897481	-0.385701	-0.381038	-0.38595476715378496	-0.38128612133096484	-0.3923426225057399	-0.38768442799688807
0.003944	-0.112335	-0.142200	-3715.275121897481	-0.390630	-0.385960	-0.39088389590424344	-0.38620824721697755	-0.3972717512561984	-0.3926065538829008
0.003945	-0.112640	-0.142346	-3725.37046289748	-0.395563	-0.390881	-0.3958169602794727	-0.39112931015998387	-0.4022048156314277	-0.3975276168259071
0.003946	-0.112869	-0.142474	-3732.941967897481	-0.400501	-0.395809	-0.400755024654702	-0.3960573731029902	-0.40714288000665694	-0.40245567976891344
0.003947	-0.113068	-0.142578	-3739.5039398974804	-0.405443	-0.400743	-0.4056970890299313	-0.4009914360459966	-0.41208494438188625	-0.4073897427119198
0.003949	-0.113342	-0.142700	-3748.589746897481	-0.410389	-0.405678	-0.4106432177803898	-0.4059265619320092	-0.4170310731323448	-0.41232486859793244
0.003950	-0.113556	-0.142804	-3755.6564858974807	-0.415339	-0.410619	-0.4155932821556191	-0.41086762487501555	-0.42198113750757404	-0.4172659315409388
0.003951	-0.113800	-0.142932	-3763.7327588974804	-0.420293	-0.415562	-0.4205473465308484	-0.41581068781802183	-0.4269352018828034	-0.42220899448394505
0.003952	-0.114029	-0.143011	-3771.3042638974803	-0.425250	-0.420510	-0.42550441090607766	-0.4207587507610282	-0.4318922662580326	-0.4271570574269514
0.003954	-0.114273	-0.143127	-3779.380536897481	-0.430211	-0.425461	-0.43046553965653617	-0.42570987664704085	-0.43685339500849113	-0.4321081833129641
0.003955	-0.114426	-0.143231	-3784.42820789748	-0.435175	-0.430419	-0.4354296040317654	-0.4306679395900472	-0.44181745938372036	-0.4370662462559704
0.003956	-0.114716	-0.143353	-3794.018781897481	-0.440144	-0.435375	-0.4403986684069947	-0.43562400253305356	-0.44678652375894967	-0.4420223091989768
0.003957	-0.114883	-0.143445	-3799.5712188974803	-0.445116	-0.440340	-0.445370732782224	-0.44058906547605986	-0.45175858813417896	-0.4469873721419831
0.003959	-0.115143	-0.143561	-3808.1522588974804	-0.450092	-0.445305	-0.4503468615326825	-0.4455541913620725	-0.45673471688463746	-0.45195249802799575
0.003960	-0.115387	-0.143628	-3816.228531897481	-0.455070	-0.450273	-0.45532492590791174	-0.45052225430507886	-0.4617127812598667	-0.4569205609710021
0.003961	-0.115601	-0.143732	-3823.295270897481	-0.460052	-0.455246	-0.4603069902831411	-0.4554953172480852	-0.46669484563509606	-0.4618936239140084
0.003962	-0.115845	-0.143835	-3831.37154289748	-0.465037	-0.460221	-0.4652920546583703	-0.46047038019109154	-0.4716799100103253	-0.46686868685701477
0.003964	-0.116058	-0.143903	-3838.438281897481	-0.470025	-0.465200	-0.4702801834088289	-0.4654495060771042	-0.47666803876078384	-0.47184781274302745
0.003965	-0.116241	-0.143964	-3844.495486897481	-0.475015	-0.470183	-0.4752702477840582	-0.47043256902011055	-0.48165810313601315	-0.4768308756860338
0.003966	-0.116547	-0.144067	-3854.5908278974803	-0.480008	-0.475164	-0.4802633121592874	-0.4754136319631168	-0.4866511675112424	-0.48181193862904004
0.003967	-0.116714	-0.144171	-3860.1432648974805	-0.485005	-0.480153	-0.4852603765345167	-0.4804026949061232	-0.49164823188647166	-0.4868010015720464
0.003969	-0.116943	-0.144226	-3867.714770897481	-0.490004	-0.485143	-0.4902595052849752	-0.48539282079213586	-0.49664736063693016	-0.4917911274580591
0.003970	-0.117233	-0.144305	-3877.3053448974806	-0.495006	-0.490133	-0.4952615696602045	-0.49038288373514216	-0.5016494250121595	-0.4967811904010654
0.003971	-0.117447	-0.144434	-3884.3720838974805	-0.500012	-0.495130	-0.5002676340354337	-0.49537994667814855	-0.5066554893873887	-0.5017782533440718
0.003972	-0.117676	-0.144452	-3891.9435898974807	-0.505019	-0.500127	-0.5052746984106631	-0.5003770096211548	-0.511662553762618	-0.5067753162870781
0.003974	-0.117920	-0.144501	-3900.019861897481	-0.510027	-0.505125	-0.5102828271611216	-0.5053751355071676	-0.5166706825130766	-0.5117734421730908
0.003975	-0.118149	-0.144556	-3907.5913678974803	-0.515038	-0.510126	-0.5152938915363509	-0.5103761984501738	-0.5216817468883058	-0.516774505116097
0.003976	-0.118317	-0.144604	-3913.143805897481	-0.520050	-0.515131	-0.5203059559115801	-0.5153812613931802	-0.5266938112635351	-0.5217795680591034
0.003977	-0.118546	-0.144623	-3920.71531189748	-0.525063	-0.520135	-0.5253190202868093	-0.5203853243361866	-0.5317068756387643	-0.5267836310021098
0.003979	-0.118790	-0.144696	-3928.7915838974805	-0.530078	-0.525140	-0.5303341490372679	-0.5253904502221992	-0.5367220043892229	-0.5317887568881224
0.003980	-0.119049	-0.144788	-3937.3726238974805	-0.535096	-0.530147	-0.5353522134124972	-0.5303975131652056	-0.5417400687644521	-0.5367958198311288
0.003981	-0.119278	-0.144794	-3944.9441298974807	-0.540115	-0.535156	-0.5403712777877265	-0.5354065761082119	-0.5467591331396815	-0.5418048827741351
0.003982	-0.119507	-0.144812	-3952.515635897481	-0.545134	-0.540166	-0.5453903421629558	-0.5404166390512182	-0.5517781975149108	-0.5468149457171414
0.003984	-0.119736	-0.144873	-3960.0871418974803	-0.550155	-0.545178	-0.5504114709134142	-0.5454287649372309	-0.5567993262653692	-0.5518270716031541
0.003985	-0.119965	-0.144922	-3967.65864689748	-0.555178	-0.550191	-0.5554345352886435	-0.5504418278802372	-0.5618223906405985	-0.5568401345461604
0.003986	-0.120178	-0.144916	-3974.725385897481	-0.560201	-0.555206	-0.5604575996638728	-0.5554568908232435	-0.5668454550158277	-0.5618551974891667
0.003987	-0.120407	-0.144983	-3982.2968918974802	-0.565226	-0.560221	-0.5654826640391021	-0.5604719537662498	-0.571870519391057	-0.566870260432173
0.003989	-0.120590	-0.144965	-3988.354095897481	-0.570251	-0.565238	-0.5705077927895605	-0.5654890796522626	-0.5768956481415155	-0.5718873863181858
0.003990	-0.120895	-0.144965	-3998.44943689748	-0.575276	-0.570250	-0.57553285716479	-0.5705011425952689	-0.5819207125167449	-0.5768994492611921
0.003991	-0.121140	-0.145026	-4006.5257098974807	-0.580302	-0.575266	-0.5805589215400192	-0.5755172055382752	-0.5869467768919742	-0.5819155122041985
0.003992	-0.121353	-0.145032	-4013.5924488974806	-0.585329	-0.580284	-0.5855859859152485	-0.5805352684812816	-0.5919738412672034	-0.5869335751472048
0.003994	-0.121552	-0.145050	-4020.15442089748	-0.590356	-0.585303	-0.590613114665707	-0.5855543943672942	-0.597000970017662	-0.5919527010332174
0.003995	-0.121796	-0.145032	-4028.2306928974804	-0.595383	-0.590320	-0.5956401790409362	-0.5905714573103005	-0.6020280343928912	-0.5969697639762237
0.003996	-0.122025	-0.145038	-4035.8021988974806	-0.600410	-0.595338	-0.6006672434161655	-0.5955895202533069	-0.6070550987681205	-0.6019878269192301
0.003997	-0.122269	-0.145032	-4043.8784718974803	-0.605437	-0.600354	-0.6056943077913948	-0.6006055831963132	-0.6120821631433497	-0.6070038898622364
0.003999	-0.122467	-0.144995	-4050.4404438974807	-0.610463	-0.605372	-0.6107204365418534	-0.6056237090823259	-0.6171082918938083	-0.6120220157482491
0.004000	-0.122772	-0.144995	-4060.535784897481	-0.615488	-0.610385	-0.6157455009170827	-0.6106367720253322	-0.6221333562690377	-0.6170350786912554
0.004001	-0.122910	-0.144958	-4065.0786878974804	-0.620513	-0.615403	-0.6207705652923119	-0.6156548349683385	-0.6271584206442669	-0.6220531416342617
0.004002	-0.123154	-0.144916	-4073.15496089748	-0.625536	-0.620416	-0.6257936296675412	-0.6206678979113448	-0.6321814850194961	-0.627066204577268
0.004004	-0.123398	-0.144934	-4081.2312338974807	-0.630559	-0.625429	-0.6308167584179997	-0.6256810237973576	-0.6372046137699546	-0.6320793304632808
0.004005	-0.123642	-0.144904	-4089.3075068974804	-0.635581	-0.630442	-0.6358388227932289	-0.6306940867403638	-0.6422266781451839	-0.637092393406287
0.004006	-0.123810	-0.144855	-4094.8599438974807	-0.640602	-0.635455	-0.6408598871684582	-0.6357071496833702	-0.6472477425204132	-0.6421054563492934
0.004007	-0.124115	-0.144800	-4104.95528489748	-0.645621	-0.640462	-0.6458789515436875	-0.6407142126263765	-0.6522668068956424	-0.6471125192922997
0.004009	-0.124313	-0.144794	-4111.51725689748	-0.650640	-0.645472	-0.6508980802941461	-0.6457243385123892	-0.657285935646101	-0.6521226451783124
0.004010	-0.124573	-0.144727	-4120.09829689748	-0.655656	-0.650477	-0.6559141446693754	-0.6507294014553955	-0.6623020000213303	-0.6571277081213187
0.004011	-0.124786	-0.144635	-4127.16503589748	-0.660669	-0.655482	-0.6609272090446046	-0.6557344643984019	-0.6673150643965595	-0.6621327710643251
0.004012	-0.125046	-0.144604	-4135.74607489748	-0.665681	-0.660483	-0.6659392734198338	-0.6607355273414083	-0.6723271287717888	-0.6671338340073315
0.004014	-0.125198	-0.144543	-4140.79374589748	-0.670691	-0.665487	-0.6709494021702924	-0.6657396532274209	-0.6773372575222474	-0.6721379598933441
0.004015	-0.125458	-0.144476	-4149.37478589748	-0.675699	-0.670483	-0.6759574665455217	-0.6707357161704273	-0.6823453218974767	-0.6771340228363505
0.004016	-0.125671	-0.144421	-4156.44152489748	-0.680704	-0.675480	-0.6809625309207509	-0.6757327791134334	-0.6873503862727058	-0.6821310857793567
0.004017	-0.125900	-0.144360	-4164.01302989748	-0.685708	-0.680474	-0.6859665952959803	-0.6807268420564399	-0.6923544506479352	-0.6871251487223631
0.004019	-0.126175	-0.144244	-4173.09883689748	-0.690708	-0.685463	-0.6909667240464388	-0.6857159679424526	-0.6973545793983937	-0.6921142746083758
0.004020	-0.126373	-0.144183	-4179.66080889748	-0.695705	-0.690452	-0.6959637884216681	-0.6907050308854588	-0.702351643773623	-0.697103337551382
0.004021	-0.126617	-0.144153	-4187.7370818974805	-0.700701	-0.695437	-0.7009598527968973	-0.6956900938284651	-0.7073477081488523	-0.7020884004943884
0.004022	-0.126801	-0.143988	-4193.79428589748	-0.705692	-0.700421	-0.7059509171721265	-0.7006741567714715	-0.7123387725240815	-0.7070724634373947
0.004024	-0.127075	-0.143903	-4202.880092897481	-0.710680	-0.705397	-0.7109390459225851	-0.7056502826574842	-0.71732690127454	-0.7120485893234074
0.004025	-0.127289	-0.143817	-4209.9468318974805	-0.715665	-0.710373	-0.7159241102978143	-0.7106263456004905	-0.7223119656497693	-0.7170246522664138
0.004026	-0.127457	-0.143762	-4215.49926989748	-0.720647	-0.715349	-0.7209061746730437	-0.7156024085434969	-0.7272940300249987	-0.7220007152094201
0.004027	-0.127762	-0.143591	-4225.59461089748	-0.725625	-0.720313	-0.7258842390482729	-0.7205664714865032	-0.7322720944002279	-0.7269647781524264
0.004029	-0.127930	-0.143500	-4231.147047897481	-0.730598	-0.725280	-0.7308573677987314	-0.7255335973725159	-0.7372452231506864	-0.7319319040384391
0.004030	-0.128159	-0.143341	-4238.71855389748	-0.735566	-0.730239	-0.7358254321739608	-0.7304926603155222	-0.7422132875259158	-0.7368909669814454
0.004031	-0.128433	-0.143164	-4247.80436089748	-0.740528	-0.735189	-0.74078749654919	-0.7354427232585284	-0.7471753519011449	-0.7418410299244517
0.004032	-0.128632	-0.143005	-4254.366332897481	-0.745485	-0.740138	-0.7457445609244192	-0.7403917862015348	-0.7521324162763742	-0.746790092867458
0.004034	-0.128845	-0.142865	-4261.43307089748	-0.750437	-0.745080	-0.7506966896748778	-0.7453339120875475	-0.7570845450268328	-0.7517322187534707
0.004035	-0.129074	-0.142664	-4269.004576897481	-0.755381	-0.750016	-0.7556407540501071	-0.7502699750305538	-0.7620286094020621	-0.756668281696477
0.004036	-0.129272	-0.142487	-4275.56654889748	-0.760320	-0.754946	-0.7605798184253364	-0.7552000379735602	-0.7669676737772914	-0.7615983446394834
0.004037	-0.129517	-0.142279	-4283.642821897481	-0.765252	-0.759868	-0.7655118828005657	-0.7601221009165665	-0.7718997381525207	-0.7665204075824897
0.004039	-0.129761	-0.142139	-4291.71909389748	-0.770178	-0.764784	-0.7704380115510242	-0.7650382268025792	-0.7768258669029792	-0.7714365334685024
0.004040	-0.129990	-0.141882	-4299.29059989748	-0.775096	-0.769692	-0.7753560759262534	-0.7699462897455855	-0.7817439312782084	-0.7763445964115088
0.004041	-0.130249	-0.141730	-4307.87163989748	-0.780008	-0.774593	-0.7802681403014827	-0.7748473526885918	-0.7866559956534377	-0.7812456593545151
0.004042	-0.130447	-0.141473	-4314.433611897481	-0.784911	-0.779489	-0.785171204676712	-0.7797434156315982	-0.7915590600286669	-0.7861417222975214
0.004044	-0.130676	-0.141199	-4322.005116897481	-0.789806	-0.784374	-0.7900663334271706	-0.7846285415176109	-0.7964541887791255	-0.7910268481835341
0.004045	-0.130905	-0.140973	-4329.576622897481	-0.794692	-0.789250	-0.7949523978023998	-0.7895046044606172	-0.8013402531543548	-0.7959029111265404
0.004046	-0.131195	-0.140759	-4339.167196897481	-0.799570	-0.794116	-0.7998304621776291	-0.7943706674036235	-0.8062183175295841	-0.8007689740695467
0.004047	-0.131378	-0.140442	-4345.224401897481	-0.804438	-0.798977	-0.8046985265528583	-0.7992317303466299	-0.8110863819048133	-0.8056300370125531
0.004049	-0.131653	-0.140167	-4354.31020889748	-0.809296	-0.803824	-0.8095566553033169	-0.8040788562326425	-0.8159445106552718	-0.8104771628985658
0.004050	-0.131836	-0.139874	-4360.367412897481	-0.814145	-0.808664	-0.8144057196785461	-0.8089189191756488	-0.8207935750305011	-0.8153172258415721
0.004051	-0.132111	-0.139600	-4369.45321989748	-0.818983	-0.813491	-0.8192437840537754	-0.8137459821186551	-0.8256316394057304	-0.8201442887845783
0.004052	-0.132309	-0.139215	-4376.015191897481	-0.823808	-0.818308	-0.8240688484290046	-0.8185630450616616	-0.8304567037809596	-0.8249613517275848
0.004054	-0.132553	-0.138916	-4384.09146489748	-0.828623	-0.823113	-0.8288839771794633	-0.8233681709476741	-0.8352718325314182	-0.8297664776135973
0.004055	-0.132751	-0.138580	-4390.65343589748	-0.833426	-0.827908	-0.8336870415546925	-0.8281632338906805	-0.8400748969066475	-0.8345615405566037
0.004056	-0.132965	-0.138202	-4397.72017489748	-0.838216	-0.832689	-0.8384771059299218	-0.8329442968336869	-0.8448649612818767	-0.8393426034996101
0.004057	-0.133148	-0.137769	-4403.77737989748	-0.842992	-0.837457	-0.843253170305151	-0.8377123597766932	-0.849641025657106	-0.8441106664426165
0.004059	-0.133514	-0.137415	-4415.89178889748	-0.847754	-0.842204	-0.8480152990556096	-0.8424594856627058	-0.8544031544075645	-0.848857792328629
0.004060	-0.133636	-0.136975	-4419.92992489748	-0.852502	-0.846946	-0.8527633634308388	-0.8472015486057122	-0.8591512187827938	-0.8535998552716354
0.004061	-0.133942	-0.136536	-4430.0252658974805	-0.857234	-0.851666	-0.8574954278060681	-0.8519216115487185	-0.8638832831580231	-0.8583199182146417
0.004062	-0.134094	-0.136053	-4435.072936897481	-0.861950	-0.856375	-0.8622114921812974	-0.8566306744917248	-0.8685993475332524	-0.863028981157648
0.004064	-0.134369	-0.135583	-4444.15874389748	-0.866649	-0.861063	-0.866910620931756	-0.8613188003777376	-0.8732984762837109	-0.8677171070436608
0.004065	-0.134628	-0.135065	-4452.73978389748	-0.871330	-0.865734	-0.8715916853069853	-0.8659898633207438	-0.8779795406589402	-0.872388169986667
0.004066	-0.134857	-0.134540	-4460.3112898974805	-0.875993	-0.870387	-0.8762547496822145	-0.8706429262637502	-0.8826426050341695	-0.8770412329296734
0.004067	-0.135056	-0.133929	-4466.873260897481	-0.880635	-0.875021	-0.8808968140574437	-0.8752769892067566	-0.8872846694093987	-0.8816752958726798
0.004069	-0.135315	-0.133344	-4475.454300897481	-0.885256	-0.879631	-0.8855179428079023	-0.8798871150927692	-0.8919057981598573	-0.8862854217586924
0.004070	-0.135529	-0.132678	-4482.5210398974805	-0.889855	-0.884221	-0.8901170071831315	-0.8844771780357755	-0.8965048625350864	-0.8908754847016987
0.004071	-0.135742	-0.132031	-4489.58777789748	-0.894431	-0.888788	-0.8946930715583609	-0.8890442409787819	-0.9010809269103158	-0.8954425476447051
0.004072	-0.135971	-0.131250	-4497.15928389748	-0.898980	-0.893327	-0.8992421359335901	-0.8935833039217882	-0.9056299912855451	-0.8999816105877114
0.004074	-0.136230	-0.130457	-4505.74032389748	-0.903501	-0.897838	-0.9037632646840487	-0.8980944298078009	-0.9101511200360036	-0.9044927364737241
0.004075	-0.136444	-0.129572	-4512.80706289748	-0.907991	-0.902319	-0.9082533290592779	-0.9025754927508072	-0.9146411844112329	-0.9089737994167304
0.004076	-0.136673	-0.128534	-4520.37856889748	-0.912445	-0.906764	-0.9127073934345071	-0.9070205556938135	-0.9190952487864621	-0.9134188623597367
0.004077	-0.136887	-0.127332	-4527.44530689748	-0.916857	-0.911166	-0.9171194578097365	-0.9114226186368198	-0.9235073131616914	-0.9178209253027431
0.004079	-0.137115	-0.125836	-4535.01681289748	-0.921216	-0.915516	-0.921478586560195	-0.9157727445228325	-0.92786644191215	-0.9221710511887558
0.004080	-0.137344	-0.123956	-4542.58831889748	-0.925512	-0.919803	-0.9257746509354242	-0.9200598074658388	-0.9321625062873792	-0.926458114131762
0.004081	-0.137589	-0.122009	-4550.66459189748	-0.929742	-0.924022	-0.9300047153106535	-0.9242788704088452	-0.9363925706626085	-0.9306771770747684
0.004082	-0.137772	-0.120142	-4556.721795897481	-0.933906	-0.928179	-0.9341687796858829	-0.9284359333518515	-0.9405566350378378	-0.9348342400177747
0.004084	-0.138031	-0.118347	-4565.302835897481	-0.938009	-0.932271	-0.9382719084363413	-0.9325280592378641	-0.9446597637882963	-0.9389263659037873
0.004085	-0.138245	-0.116632	-4572.369574897481	-0.942051	-0.936304	-0.9423139728115706	-0.9365611221808705	-0.9487018281635256	-0.9429594288467937
0.004086	-0.138489	-0.114929	-4580.44584789748	-0.946035	-0.940278	-0.9462980371867998	-0.9405351851238768	-0.9526858925387548	-0.9469334917898
0.004087	-0.138718	-0.113245	-4588.0173538974805	-0.949959	-0.944193	-0.9502221015620291	-0.9444502480668832	-0.9566099569139841	-0.9508485547328064
0.004089	-0.138947	-0.111462	-4595.58885889748	-0.953823	-0.948047	-0.9540862303124876	-0.9483043739528958	-0.9604740856644426	-0.954702680618819
0.004090	-0.139175	-0.109662	-4603.160364897481	-0.957623	-0.951838	-0.957886294687717	-0.9520954368959021	-0.964274150039672	-0.9584937435618254
0.004091	-0.139389	-0.107813	-4610.22710389748	-0.961360	-0.955566	-0.9616233590629463	-0.9558234998389086	-0.9680112144149012	-0.9622218065048318
0.004092	-0.139603	-0.105939	-4617.29384289748	-0.965032	-0.959229	-0.9652954234381755	-0.9594865627819148	-0.9716832787901305	-0.965884869447838
0.004094	-0.139877	-0.104071	-4626.37964889748	-0.968639	-0.962825	-0.9689025521886341	-0.9630826886679276	-0.975290407540589	-0.9694809953338508
0.004095	-0.140060	-0.102258	-4632.43685389748	-0.972183	-0.966361	-0.9724466165638633	-0.9666187516109338	-0.9788344719158183	-0.973017058276857
0.004096	-0.140320	-0.100378	-4641.0178938974805	-0.975663	-0.969829	-0.9759266809390925	-0.9700868145539402	-0.9823145362910475	-0.9764851212198634
0.004097	-0.140610	-0.098499	-4650.60846789748	-0.979077	-0.973232	-0.9793407453143218	-0.9734898774969465	-0.9857286006662768	-0.9798881841628697
0.004099	-0.140808	-0.096631	-4657.170439897481	-0.982426	-0.976572	-0.9826898740647805	-0.9768300033829591	-0.9890777294167354	-0.9832283100488823
0.004100	-0.141006	-0.094727	-4663.73241089748	-0.985709	-0.979847	-0.9859729384400097	-0.9801050663259655	-0.9923607937919646	-0.9865033729918887
0.004101	-0.141251	-0.092773	-4671.8086838974805	-0.988925	-0.983053	-0.989189002815239	-0.9833111292689718	-0.995576858167194	-0.989709435934895
0.004102	-0.141449	-0.090857	-4678.37065589748	-0.992074	-0.986194	-0.9923380671904682	-0.9864521922119782	-0.9987259225424232	-0.9928504988779014
0.004104	-0.141708	-0.088934	-4686.95169589748	-0.995156	-0.989266	-0.9954201959409268	-0.9895243180979908	-1.0018080512928818	-0.995922624763914
0.004105	-0.141953	-0.087061	-4695.02796789748	-0.998174	-0.992273	-0.998438260316156	-0.9925313810409971	-1.004826115668111	-0.9989296877069204
0.004106	-0.142151	-0.085126	-4701.589939897481	-1.001124	-0.995215	-1.0013883246913853	-0.9954734439840035	-1.0077761800433402	-1.0018717506499266
0.004107	-0.142395	-0.083234	-4709.66621289748	-1.004010	-0.998090	-1.0042743890666146	-0.9983485069270098	-1.0106622444185696	-1.004746813592933
0.004109	-0.142563	-0.081427	-4715.218649897481	-1.006832	-1.000906	-1.007096517817073	-1.0011646328130226	-1.013484373169028	-1.0075629394789458
0.004110	-0.142868	-0.079608	-4725.31399189748	-1.009591	-1.003652	-1.0098555821923023	-1.0039106957560289	-1.0162434375442573	-1.010309002421952
0.004111	-0.143097	-0.077808	-4732.88549689748	-1.012288	-1.006340	-1.0125526465675316	-1.0065987586990353	-1.0189405019194866	-1.0129970653649585
0.004112	-0.143250	-0.076013	-4737.93316789748	-1.014923	-1.008968	-1.015187710942761	-1.0092268216420415	-1.021575566294716	-1.0156251283079647
0.004114	-0.143555	-0.074261	-4748.028508897481	-1.017497	-1.011530	-1.0177618396932195	-1.0117889475280542	-1.0241496950451745	-1.0181872541939774
0.004115	-0.143784	-0.072522	-4755.60001489748	-1.020011	-1.014034	-1.0202759040684488	-1.0142930104710606	-1.0266637594204038	-1.0206913171369838
0.004116	-0.143967	-0.070764	-4761.657218897481	-1.022464	-1.016479	-1.022728968443678	-1.0167380734140667	-1.029116823795633	-1.02313638007999
0.004117	-0.144257	-0.069055	-4771.24779289748	-1.024857	-1.018860	-1.0251220328189072	-1.0191191363570733	-1.0315098881708622	-1.0255174430229965
0.004119	-0.144485	-0.067303	-4778.819298897481	-1.027190	-1.021184	-1.027455161569366	-1.021443262243086	-1.0338430169213209	-1.0278415689090092
0.004120	-0.144684	-0.065601	-4785.38127089748	-1.029464	-1.023449	-1.029729225944595	-1.0237083251860921	-1.03611708129655	-1.0301066318520153
0.004121	-0.144897	-0.063879	-4792.448008897481	-1.031678	-1.025655	-1.0319432903198245	-1.0259143881290984	-1.0383311456717794	-1.0323126947950216
0.004122	-0.145172	-0.062189	-4801.53381589748	-1.033834	-1.027799	-1.0340993546950537	-1.0280584510721047	-1.0404872100470086	-1.034456757738028
0.004124	-0.145386	-0.060486	-4808.60055489748	-1.035930	-1.029886	-1.0361954834455123	-1.0301455769581176	-1.0425833387974672	-1.0365438836240408
0.004125	-0.145584	-0.058765	-4815.16252689748	-1.037967	-1.031915	-1.0382325478207415	-1.0321746399011238	-1.0446204031726964	-1.038572946567047
0.004126	-0.145798	-0.057062	-4822.229264897481	-1.039945	-1.033884	-1.0402106121959707	-1.0341437028441303	-1.0465984675479256	-1.0405420095100535
0.004127	-0.146088	-0.055414	-4831.819838897481	-1.041865	-1.035793	-1.0421306765712	-1.0360527657871363	-1.048518531923155	-1.0424510724530596
0.004129	-0.146271	-0.053748	-4837.877043897481	-1.043728	-1.037648	-1.0439938053216584	-1.037907891673149	-1.0503816606736134	-1.0443061983390722
0.004130	-0.146515	-0.052063	-4845.95331689748	-1.045533	-1.039442	-1.0457988696968878	-1.0397019546161554	-1.0521867250488428	-1.0461002612820787
0.004131	-0.146729	-0.050378	-4853.02005589748	-1.047279	-1.041180	-1.0475449340721172	-1.0414400175591618	-1.0539327894240722	-1.047838324225085
0.004132	-0.146973	-0.048755	-4861.0963278974805	-1.048969	-1.042860	-1.0492349984473464	-1.043120080502168	-1.0556228537993013	-1.0495183871680913
0.004134	-0.147202	-0.047150	-4868.667833897481	-1.050603	-1.044484	-1.0508691271978048	-1.0447442063881809	-1.0572569825497597	-1.051142513054104
0.004135	-0.147446	-0.045508	-4876.74410689748	-1.052181	-1.046052	-1.0524471915730342	-1.046312269331187	-1.0588350469249892	-1.0527105759971103
0.004136	-0.147675	-0.043909	-4884.315612897481	-1.053703	-1.047564	-1.0539692559482634	-1.0478243322741934	-1.0603571113002184	-1.0542226389401166
0.004137	-0.147888	-0.042365	-4891.38235089748	-1.055172	-1.049024	-1.0554383203234927	-1.0492843952171997	-1.0618261756754477	-1.055682701883123
0.004139	-0.148132	-0.040845	-4899.458623897481	-1.056588	-1.050430	-1.0568544490739513	-1.0506905211032125	-1.0632423044259063	-1.0570888277691357
0.004140	-0.148361	-0.039386	-4907.03012989748	-1.057953	-1.051785	-1.0582195134491805	-1.0520455840462188	-1.0646073688011355	-1.058443890712142
0.004141	-0.148575	-0.037909	-4914.09686889748	-1.059267	-1.053090	-1.0595335778244097	-1.0533506469892253	-1.0659214331763647	-1.0597489536551485
0.004142	-0.148788	-0.036438	-4921.16360689748	-1.060530	-1.054345	-1.060796642199639	-1.0546057099322315	-1.067184497551594	-1.0610040165981547
0.004144	-0.148987	-0.035028	-4927.725578897481	-1.061744	-1.055551	-1.0620107709500977	-1.055811835818244	-1.0683986263020526	-1.0622101424841672
0.004145	-0.149246	-0.033667	-4936.30661889748	-1.062911	-1.056707	-1.0631778353253267	-1.0569678987612505	-1.0695656906772817	-1.0633662054271737
0.004146	-0.149460	-0.032288	-4943.373357897481	-1.064031	-1.057818	-1.064297899700556	-1.0580789617042567	-1.070685755052511	-1.06447726837018
0.004147	-0.149734	-0.030988	-4952.45916489748	-1.065105	-1.058880	-1.0653719640757853	-1.0591410246472632	-1.0717598194277402	-1.0655393313131865
0.004149	-0.149933	-0.029688	-4959.02113589748	-1.066134	-1.059901	-1.066401092826244	-1.060162150533276	-1.072788948178199	-1.0665604571991991
0.004150	-0.150177	-0.028394	-4967.09740889748	-1.067118	-1.060875	-1.0673851572014732	-1.061136213476282	-1.0737730125534282	-1.0675345201422053
0.004151	-0.150406	-0.027136	-4974.66891489748	-1.068059	-1.061807	-1.0683262215767027	-1.0620682764192884	-1.0747140769286576	-1.0684665830852116
0.004152	-0.150635	-0.025916	-4982.24042089748	-1.068958	-1.062696	-1.0692252859519318	-1.0629573393622949	-1.0756131413038867	-1.069355646028218
0.004154	-0.150848	-0.024768	-4989.30715889748	-1.069816	-1.063545	-1.0700834147023903	-1.0638064652483075	-1.0764712700543453	-1.0702047719142307
0.004155	-0.151062	-0.023596	-4996.373897897481	-1.070634	-1.064355	-1.0709014790776197	-1.0646165281913138	-1.0772893344295746	-1.071014834857237
0.004156	-0.151367	-0.022491	-5006.46923889748	-1.071414	-1.065122	-1.0716815434528488	-1.0653835911343201	-1.0780693988048038	-1.0717818978002434
0.004157	-0.151566	-0.021442	-5013.03121089748	-1.072157	-1.065857	-1.0724246078280781	-1.0661186540773264	-1.078812463180033	-1.0725169607432496
0.004159	-0.151779	-0.020410	-5020.09794989748	-1.072865	-1.066555	-1.0731327365785366	-1.066816779963339	-1.0795205919304915	-1.0732150866292622
0.004160	-0.152008	-0.019348	-5027.66945489748	-1.073536	-1.067217	-1.073803800953766	-1.0674788429063455	-1.080191656305721	-1.0738771495722688
0.004161	-0.152252	-0.018408	-5035.745727897481	-1.074174	-1.067845	-1.074441865328995	-1.0681069058493518	-1.08082972068095	-1.074505212515275
0.004162	-0.152435	-0.017474	-5041.802932897481	-1.074780	-1.068443	-1.0750479297042246	-1.0687049687923582	-1.0814357850561795	-1.0751032754582814
0.004164	-0.152695	-0.016577	-5050.38397289748	-1.075355	-1.069007	-1.075623058454683	-1.069269094678371	-1.082010913806638	-1.0756674013442942
0.004165	-0.152908	-0.015692	-5057.45071089748	-1.075899	-1.069542	-1.0761671228299121	-1.069804157621377	-1.082554978181867	-1.0762024642873003
0.004166	-0.153076	-0.014850	-5063.00314889748	-1.076414	-1.070050	-1.0766821872051415	-1.0703122205643834	-1.0830700425570965	-1.0767105272303066
0.004167	-0.153320	-0.014020	-5071.079421897481	-1.076900	-1.070526	-1.0771682515803709	-1.0707882835073899	-1.0835561069323258	-1.077186590173313
0.004169	-0.153580	-0.013257	-5079.660461897481	-1.077359	-1.070975	-1.0776273803308294	-1.0712374093934025	-1.0840152356827844	-1.0776357160593257
0.004170	-0.153778	-0.012518	-5086.222432897481	-1.077793	-1.071401	-1.0780614447060586	-1.071663472336409	-1.0844493000580135	-1.0780617790023321
0.004171	-0.154053	-0.011798	-5095.30823989748	-1.078203	-1.071799	-1.078471509081288	-1.0720615352794152	-1.084859364433243	-1.0784598419453384
0.004172	-0.154297	-0.011121	-5103.38451289748	-1.078588	-1.072174	-1.0788565734565172	-1.0724365982224213	-1.0852444288084722	-1.0788349048883445
0.004174	-0.154541	-0.010480	-5111.4607858974805	-1.078952	-1.072528	-1.0792207022069755	-1.072790724108434	-1.0856085575589305	-1.0791890307743572
0.004175	-0.154709	-0.009888	-5117.013222897481	-1.079295	-1.072863	-1.0795637665822049	-1.0731257870514403	-1.0859516219341598	-1.0795240937173636
0.004176	-0.154999	-0.009296	-5126.603796897481	-1.079617	-1.073174	-1.0798858309574344	-1.0734368499944469	-1.0862736863093894	-1.07983515666037
0.004177	-0.155212	-0.008826	-5133.6705358974805	-1.079923	-1.073471	-1.0801918953326635	-1.0737339129374532	-1.0865797506846184	-1.0801322196033765
0.004179	-0.155457	-0.008362	-5141.74680889748	-1.080213	-1.073751	-1.080482024083122	-1.0740140388234658	-1.086869879435077	-1.080412345489389
0.004180	-0.155579	-0.007861	-5145.78494489748	-1.080486	-1.074019	-1.0807550884583514	-1.074282101766472	-1.0871429438103064	-1.0806804084323953
0.004181	-0.155884	-0.007489	-5155.8802858974805	-1.080746	-1.074266	-1.0810151528335805	-1.0745291647094783	-1.0874030081855355	-1.0809274713754016
0.004182	-0.156097	-0.007098	-5162.94702489748	-1.080992	-1.074503	-1.0812612172088099	-1.0747662276524848	-1.0876490725607648	-1.081164534318408
0.004184	-0.156326	-0.006732	-5170.518530897481	-1.081225	-1.074727	-1.0814943459592685	-1.0749903535384975	-1.0878822013112235	-1.0813886602044207
0.004185	-0.156570	-0.006390	-5178.59480389748	-1.081448	-1.074939	-1.0817174103344978	-1.075202416481504	-1.0881052656864527	-1.0816007231474272
0.004186	-0.156830	-0.006177	-5187.17584389748	-1.081661	-1.075142	-1.081930474709727	-1.0754054794245103	-1.0883183300616819	-1.0818037860904335
0.004187	-0.157028	-0.005847	-5193.73781489748	-1.081864	-1.075337	-1.0821335390849562	-1.0756005423675163	-1.0885213944369112	-1.0819988490334396
0.004189	-0.157257	-0.005634	-5201.309320897481	-1.082059	-1.075522	-1.082328667835415	-1.0757856682535292	-1.0887165231873699	-1.0821839749194524
0.004190	-0.157516	-0.005402	-5209.890360897481	-1.082247	-1.075699	-1.082516732210644	-1.0759627311965354	-1.088904587562599	-1.0823610378624586
0.004191	-0.157730	-0.005243	-5216.9570998974805	-1.082428	-1.075872	-1.0826977965858733	-1.0761357941395417	-1.0890856519378282	-1.082534100805465
0.004192	-0.157959	-0.005017	-5224.52860489748	-1.082603	-1.076036	-1.0828728609611025	-1.0762998570825482	-1.0892607163130574	-1.0826981637484714
0.004194	-0.158218	-0.004858	-5233.10964489748	-1.082771	-1.076194	-1.0830409897115612	-1.076457982968561	-1.0894288450635161	-1.0828562896344842
0.004195	-0.158371	-0.004681	-5238.157315897481	-1.082933	-1.076350	-1.0832030540867903	-1.076614045911567	-1.0895909094387453	-1.0830123525774902
0.004196	-0.158646	-0.004529	-5247.24312289748	-1.083091	-1.076496	-1.0833611184620198	-1.0767601088545733	-1.0897489738139747	-1.0831584155204965
0.004197	-0.158936	-0.004413	-5256.83369689748	-1.083244	-1.076637	-1.083514182837249	-1.0769011717975798	-1.089902038189204	-1.083299478463503
0.004199	-0.159103	-0.004327	-5262.38613389748	-1.083394	-1.076780	-1.0836643115877074	-1.0770442976835926	-1.0900521669396623	-1.0834426043495158
0.004200	-0.159332	-0.004211	-5269.9576398974805	-1.083539	-1.076916	-1.0838093759629368	-1.0771803606265988	-1.0901972313148918	-1.083578667292522
0.004201	-0.159576	-0.004065	-5278.03391289748	-1.083681	-1.077047	-1.0839514403381658	-1.0773114235696053	-1.0903392956901208	-1.0837097302355285
0.004202	-0.159836	-0.004022	-5286.61495289748	-1.083820	-1.077176	-1.0840905047133953	-1.0774404865126113	-1.0904783600653503	-1.0838387931785345
0.004204	-0.160019	-0.003943	-5292.67215689748	-1.083956	-1.077304	-1.0842266334638537	-1.0775686123986241	-1.0906144888158087	-1.0839669190645473
0.004205	-0.160263	-0.003796	-5300.7484298974805	-1.084089	-1.077426	-1.0843596978390833	-1.0776906753416304	-1.0907475531910382	-1.0840889820075537
0.004206	-0.160553	-0.003778	-5310.33900389748	-1.084219	-1.077545	-1.0844897622143124	-1.0778097382846368	-1.0908776175662673	-1.08420804495056
0.004207	-0.160675	-0.003729	-5314.377140897481	-1.084348	-1.077669	-1.0846188265895418	-1.0779338012276432	-1.0910066819414967	-1.0843321078935664
0.004209	-0.160889	-0.003601	-5321.44387889748	-1.084473	-1.077785	-1.0847439553400002	-1.0780499271136559	-1.0911318106919552	-1.084448233779579
0.004210	-0.161209	-0.003552	-5332.04398689748	-1.084597	-1.077895	-1.0848680197152294	-1.078159990056662	-1.0912558750671844	-1.0845582967225853
0.004211	-0.161423	-0.003534	-5339.110725897481	-1.084719	-1.078009	-1.0849900840904587	-1.0782740529996684	-1.0913779394424137	-1.0846723596655916
0.004212	-0.161591	-0.003485	-5344.66316389748	-1.084840	-1.078123	-1.0851111484656881	-1.0783881159426747	-1.091499003817643	-1.084786422608598
0.004214	-0.161850	-0.003461	-5353.24420289748	-1.084960	-1.078232	-1.0852312772161465	-1.0784972418286876	-1.0916191325681015	-1.0848955484946108
0.004215	-0.162094	-0.003381	-5361.320475897481	-1.085077	-1.078339	-1.0853483415913758	-1.0786043047716938	-1.0917361969433308	-1.085002611437617
0.004216	-0.162262	-0.003375	-5366.87291389748	-1.085194	-1.078449	-1.0854654059666051	-1.0787143677147002	-1.09185326131856	-1.0851126743806234
0.004217	-0.162521	-0.003326	-5375.4539538974805	-1.085309	-1.078553	-1.0855804703418344	-1.0788184306577067	-1.0919683256937893	-1.0852167373236299
0.004219	-0.162796	-0.003302	-5384.53976089748	-1.085424	-1.078657	-1.0856955990922927	-1.078922556543719	-1.0920834544442477	-1.0853208632096423
0.004220	-0.162994	-0.003284	-5391.10173189748	-1.085538	-1.078762	-1.085809663467522	-1.0790276194867254	-1.092197518819477	-1.0854259261526487
0.004221	-0.163239	-0.003223	-5399.178004897481	-1.085650	-1.078864	-1.0859217278427515	-1.0791296824297318	-1.0923095831947065	-1.085527989095655
0.004222	-0.163422	-0.003241	-5405.235209897481	-1.085762	-1.078968	-1.0860337922179806	-1.079233745372738	-1.0924216475699355	-1.0856320520386613
0.004224	-0.163696	-0.003217	-5414.32101689748	-1.085873	-1.079068	-1.0861449209684393	-1.0793338712587508	-1.0925327763203942	-1.085732177924674
0.004225	-0.163910	-0.003162	-5421.387754897481	-1.085983	-1.079169	-1.0862549853436685	-1.079434934201757	-1.0926428406956235	-1.0858332408676803
0.004226	-0.164124	-0.003113	-5428.4544938974805	-1.086091	-1.079268	-1.0863630497188976	-1.0795339971447633	-1.0927509050708526	-1.0859323038106865
0.004227	-0.164398	-0.003143	-5437.54030089748	-1.086200	-1.079366	-1.0864721140941271	-1.0796320600877698	-1.092859969446082	-1.086030366753693
0.004229	-0.164581	-0.003137	-5443.59750589748	-1.086308	-1.079467	-1.0865802428445857	-1.0797331859737824	-1.0929680981965406	-1.0861314926397057
0.004230	-0.164795	-0.003076	-5450.66424389748	-1.086415	-1.079565	-1.0866873072198149	-1.079831248916789	-1.0930751625717698	-1.0862295555827122
0.004231	-0.165146	-0.003070	-5462.27388689748	-1.086522	-1.079657	-1.086794371595044	-1.0799233118597953	-1.093182226946999	-1.0863216185257185
0.004232	-0.165298	-0.003119	-5467.32155689748	-1.086629	-1.079758	-1.0869014359702736	-1.0800243748028016	-1.0932892913222285	-1.0864226814687248
0.004234	-0.165436	-0.003076	-5471.86446089748	-1.086736	-1.079859	-1.087008564720732	-1.080125500688814	-1.093396420072687	-1.0865238073547372
0.004235	-0.165771	-0.003003	-5482.96933589748	-1.086841	-1.079950	-1.087113629095961	-1.0802165636318204	-1.093501484447916	-1.0866148702977436
0.004236	-0.165955	-0.003052	-5489.026539897481	-1.086946	-1.080047	-1.0872186934711905	-1.0803136265748268	-1.0936065488231455	-1.08671193324075
0.004237	-0.166214	-0.003040	-5497.607579897481	-1.087051	-1.080142	-1.0873237578464197	-1.080408689517833	-1.0937116131983746	-1.0868069961837563
0.004239	-0.166428	-0.002991	-5504.674318897481	-1.087155	-1.080237	-1.0874278865968785	-1.0805038154038458	-1.0938157419488335	-1.086902122069769
0.004240	-0.166672	-0.002997	-5512.75059189748	-1.087259	-1.080330	-1.0875319509721075	-1.080596878346852	-1.0939198063240625	-1.0869951850127753
0.004241	-0.166916	-0.002991	-5520.82686489748	-1.087363	-1.080424	-1.087636015347337	-1.0806909412898584	-1.094023870699292	-1.0870892479557817
0.004242	-0.167130	-0.002966	-5527.89360289748	-1.087465	-1.080518	-1.087738079722566	-1.0807850042328648	-1.094125935074521	-1.087183310898788
0.004244	-0.167374	-0.002948	-5535.96987589748	-1.087568	-1.080610	-1.0878412084730247	-1.0808771301188775	-1.0942290638249796	-1.0872754367848008
0.004245	-0.167618	-0.002979	-5544.046148897481	-1.087671	-1.080703	-1.087944272848254	-1.0809701930618838	-1.094332128200209	-1.087368499727807
0.004246	-0.167770	-0.002942	-5549.093818897481	-1.087773	-1.080799	-1.0880463372234832	-1.0810662560048903	-1.0944341925754382	-1.0874645626708135
0.004247	-0.168076	-0.002948	-5559.189159897481	-1.087875	-1.080888	-1.0881484015987124	-1.0811553189478966	-1.0945362569506674	-1.0875536256138199
0.004249	-0.168228	-0.002948	-5564.23683089748	-1.087977	-1.080984	-1.088250530349171	-1.081251444833909	-1.094638385701126	-1.0876497514998322
0.004250	-0.168488	-0.002917	-5572.81787089748	-1.088078	-1.081074	-1.0883515947244005	-1.0813415077769155	-1.0947394500763554	-1.0877398144428387
0.004251	-0.168777	-0.002893	-5582.40844489748	-1.088179	-1.081163	-1.0884526590996295	-1.0814305707199219	-1.0948405144515845	-1.087828877385845
0.004252	-0.168976	-0.002930	-5588.97041689748	-1.088280	-1.081256	-1.0885537234748588	-1.0815236336629281	-1.0949415788268138	-1.0879219403288514
