Repository: pietracorvo/HystAPI

# Example data

The example data in this folder is from measurements performed during my physics bachelor.

The material is **FeSi3** (iron with 3% silicon), aka 'electrical steel', the standard material for ring cores in trafos. 

Four of the five samples where treated with high pressure torison (HPT, 20 rotations at 20GPa), to achieve nanocristallisation of the grains, which has a huge impact on the magnetic properties of the material. The HPT deformation was done at 77K (under liquid nitrogen) and at 293K (at room temperature). Afterwards some samples were heat treated at a temperature of 493K (for two hours) to anneal defects from the deformation process.

The five samples are:

File: testData/FeSi3_LN/G4_748V_200Hz_800000Fs0.txt (part 12 of 29)
--------------------------
t	U1	U2	H	Braw	Jraw	B_drift	 J_drift	B_corr	J_corr
0.003871	-0.278412	0.001721	-9208.04095245849	-1.125522	-1.113949	-1.1252231934489894	-1.113649962083157	-1.1323161925153995	-1.1207444156916269
0.003872	-0.278000	0.001770	-9194.41224245849	-1.125462	-1.113905	-1.1251631162579403	-1.1136058848323387	-1.1322561153243504	-1.1207003384408085
0.003874	-0.277786	0.001752	-9187.34550345849	-1.125401	-1.113853	-1.1251019618758422	-1.1135537303307026	-1.1321949609422521	-1.1206481839391724
0.003875	-0.277481	0.001721	-9177.25016245849	-1.125341	-1.113806	-1.125041884684793	-1.1135066530798845	-1.132134883751203	-1.1206011066883543
0.003876	-0.277100	0.001758	-9164.630986458491	-1.125280	-1.113761	-1.124980807493744	-1.1134615758290665	-1.1320738065601539	-1.1205560294375363
0.003877	-0.276779	0.001813	-9154.03087845849	-1.125218	-1.113712	-1.1249187303026948	-1.1134124985782483	-1.132011729369105	-1.1205069521867181
0.003879	-0.276581	0.001764	-9147.46890645849	-1.125156	-1.113659	-1.1248565759205968	-1.113359344076612	-1.131949574987007	-1.120453797685082
0.003880	-0.276215	0.001764	-9135.35449745849	-1.125095	-1.113613	-1.1247954987295476	-1.113313266825794	-1.1318884977959578	-1.1204077204342637
0.003881	-0.275909	0.001782	-9125.25915645849	-1.125033	-1.113564	-1.1247334215384985	-1.113264189574976	-1.1318264206049085	-1.1203586431834458
0.003882	-0.275574	0.001807	-9114.15428145849	-1.124971	-1.113515	-1.1246713443474494	-1.1132151123241578	-1.1317643434138596	-1.1203095659326276
0.003884	-0.275330	0.001813	-9106.07800845849	-1.124908	-1.113462	-1.1246081899653513	-1.1131619578225216	-1.1317011890317614	-1.1202564114309914
0.003885	-0.274963	0.001788	-9093.96359945849	-1.124846	-1.113415	-1.1245461127743022	-1.1131148805717037	-1.131639111840712	-1.1202093341801735
0.003886	-0.274704	0.001807	-9085.38255945849	-1.124783	-1.113364	-1.1244830355832531	-1.1130638033208855	-1.131576034649663	-1.1201582569293553
0.003887	-0.274399	0.001776	-9075.28721845849	-1.124722	-1.113315	-1.124421958392204	-1.1130147260700674	-1.1315149574586139	-1.1201091796785372
0.003889	-0.274094	0.001794	-9065.19187745849	-1.124659	-1.113265	-1.124358804010106	-1.112964571568431	-1.1314518030765162	-1.120059025176901
0.003890	-0.273773	0.001807	-9054.59176945849	-1.124597	-1.113216	-1.124296726819057	-1.1129154943176132	-1.1313897258854668	-1.120009947926083
0.003891	-0.273514	0.001788	-9046.01072945849	-1.124535	-1.113165	-1.1242346496280078	-1.112864417066795	-1.131327648694418	-1.1199588706752648
0.003892	-0.273163	0.001770	-9034.401087458491	-1.124473	-1.113118	-1.1241725724369587	-1.1128173398159769	-1.1312655715033686	-1.1199117934244467
0.003894	-0.272858	0.001807	-9024.30574645849	-1.124411	-1.113068	-1.1241104180548604	-1.1127671853143406	-1.1312034171212706	-1.1198616389228104
0.003895	-0.272568	0.001807	-9014.715172458491	-1.124348	-1.113017	-1.1240473408638112	-1.1127161080635226	-1.1311403399302211	-1.1198105616719924
0.003896	-0.272293	0.001825	-9005.62936545849	-1.124285	-1.112966	-1.1239842636727622	-1.1126650308127044	-1.131077262739172	-1.1197594844211742
0.003897	-0.271988	0.001801	-8995.53402445849	-1.124223	-1.112916	-1.123922186481713	-1.1126149535618866	-1.1310151855481232	-1.1197094071703564
0.003899	-0.271667	0.001801	-8984.93391645849	-1.124160	-1.112867	-1.1238590320996151	-1.1125657990602502	-1.130952031166025	-1.11966025266872
0.003900	-0.271347	0.001837	-8974.33380845849	-1.124097	-1.112817	-1.1237959549085659	-1.1125157218094321	-1.130888953974976	-1.119610175417902
0.003901	-0.271057	0.001794	-8964.74323445849	-1.124034	-1.112766	-1.1237328777175168	-1.112464644558614	-1.130825876783927	-1.1195590981670838
0.003902	-0.270752	0.001849	-8954.64789345849	-1.123970	-1.112715	-1.1236688005264677	-1.112413567307796	-1.1307617995928778	-1.1195080209162658
0.003904	-0.270493	0.001825	-8946.06685345849	-1.123907	-1.112663	-1.1236056461443695	-1.1123614128061596	-1.1306986452107797	-1.1194558664146295
0.003905	-0.270172	0.001794	-8935.46674545849	-1.123845	-1.112613	-1.1235435689533204	-1.1123113355553418	-1.1306365680197303	-1.1194057891638116
0.003906	-0.269806	0.001837	-8923.35233545849	-1.123781	-1.112565	-1.1234794917622712	-1.1122632583045235	-1.1305724908286812	-1.1193577119129934
0.003907	-0.269623	0.001843	-8917.29513145849	-1.123717	-1.112509	-1.1234154145712223	-1.1122071810537055	-1.1305084136376324	-1.1193016346621754
0.003909	-0.269287	0.001794	-8906.19025645849	-1.123655	-1.112460	-1.1233532601891243	-1.1121580265520694	-1.1304462592555344	-1.1192524801605392
0.003910	-0.268936	0.001862	-8894.580613458491	-1.123591	-1.112411	-1.1232891829980751	-1.1121089493012513	-1.1303821820644853	-1.119203402909721
0.003911	-0.268677	0.001819	-8885.99957445849	-1.123527	-1.112358	-1.123225105807026	-1.112055872050433	-1.130318104873436	-1.1191503256589028
0.003912	-0.268356	0.001837	-8875.39946545849	-1.123464	-1.112308	-1.123162028615977	-1.1120057947996151	-1.130255027682387	-1.119100248408085
0.003914	-0.267990	0.001855	-8863.28505645849	-1.123399	-1.112259	-1.1230968742338787	-1.111956640297979	-1.1301898733002886	-1.1190510939064489
0.003915	-0.267746	0.001874	-8855.20878345849	-1.123335	-1.112204	-1.1230327970428295	-1.1119015630471607	-1.1301257961092395	-1.1189960166556305
0.003916	-0.267380	0.001843	-8843.09437445849	-1.123270	-1.112155	-1.1229677198517805	-1.1118524857963425	-1.1300607189181906	-1.1189469394048124
0.003917	-0.267136	0.001862	-8835.01810145849	-1.123206	-1.112101	-1.1229036426607315	-1.1117984085455246	-1.1299966417271414	-1.1188928621539944
0.003919	-0.266785	0.001855	-8823.40845945849	-1.123142	-1.112052	-1.1228394882786334	-1.1117492540438885	-1.1299324873450436	-1.1188437076523583
0.003920	-0.266556	0.001843	-8815.83695345849	-1.123078	-1.111997	-1.1227754110875843	-1.1116941767930701	-1.1298684101539944	-1.11878863040154
0.003921	-0.266251	0.001837	-8805.74161245849	-1.123014	-1.111946	-1.122711333896535	-1.1116430995422524	-1.1298043329629452	-1.1187375531507222
0.003922	-0.265915	0.001855	-8794.63673745849	-1.122950	-1.111896	-1.122647256705486	-1.111593022291434	-1.129740255771896	-1.118687475899904
0.003924	-0.265549	0.001886	-8782.52232845849	-1.122885	-1.111846	-1.1225821023233877	-1.1115428677897978	-1.1296751013897977	-1.1186373213982677
0.003925	-0.265305	0.001849	-8774.44605545849	-1.122820	-1.111791	-1.1225170251323386	-1.1114877905389797	-1.1296100241987488	-1.1185822441474496
0.003926	-0.265015	0.001886	-8764.85548145849	-1.122755	-1.111738	-1.1224519479412896	-1.1114347132881617	-1.1295449470076995	-1.1185291668966315
0.003927	-0.264755	0.001898	-8756.27444145849	-1.122689	-1.111683	-1.1223858707502408	-1.1113796360373436	-1.129478869816651	-1.1184740896458134
0.003929	-0.264404	0.001898	-8744.664799458491	-1.122624	-1.111633	-1.1223207163681426	-1.1113294815357075	-1.1294137154345525	-1.1184239351441774
0.003930	-0.264069	0.001831	-8733.55992445849	-1.122560	-1.111582	-1.1222566391770934	-1.1112784042848893	-1.1293496382435033	-1.1183728578933592
0.003931	-0.263794	0.001904	-8724.47411745849	-1.122494	-1.111528	-1.1221905619860444	-1.1112243270340714	-1.1292835610524543	-1.1183187806425412
0.003932	-0.263458	0.001904	-8713.36924245849	-1.122428	-1.111476	-1.1221244847949952	-1.111172249783253	-1.1292174838614053	-1.1182667033917228
0.003934	-0.263184	0.001855	-8704.28343545849	-1.122363	-1.111423	-1.122059330412897	-1.111119095281617	-1.1291523294793069	-1.1182135488900868
0.003935	-0.262878	0.001898	-8694.18809445849	-1.122298	-1.111370	-1.1219942532218479	-1.1110660180307987	-1.129087252288258	-1.1181604716392686
0.003936	-0.262573	0.001898	-8684.09275345849	-1.122232	-1.111317	-1.1219281760307986	-1.111012940779981	-1.1290211750972086	-1.1181073943884507
0.003937	-0.262329	0.001874	-8676.01648045849	-1.122167	-1.111262	-1.1218630988397498	-1.1109578635291626	-1.1289560979061597	-1.1180523171376324
0.003939	-0.261963	0.001868	-8663.90207145849	-1.122102	-1.111212	-1.1217979444576516	-1.1109077090275266	-1.1288909435240617	-1.1180021626359964
0.003940	-0.261719	0.001898	-8655.82579845849	-1.122036	-1.111157	-1.1217318672666026	-1.1108526317767082	-1.1288248663330127	-1.117947085385178
0.003941	-0.261353	0.001923	-8643.71138945849	-1.121970	-1.111105	-1.1216657900755533	-1.1108005545258903	-1.1287587891419633	-1.1178950081343602
0.003942	-0.261093	0.001929	-8635.13034945849	-1.121903	-1.111050	-1.1215987128845044	-1.1107454772750722	-1.1286917119509146	-1.117839930883542
0.003944	-0.260818	0.001910	-8626.04454245849	-1.121837	-1.110995	-1.121532558502406	-1.110690322773436	-1.128625557568816	-1.1177847763819058
0.003945	-0.260452	0.001910	-8613.93013345849	-1.121771	-1.110944	-1.121466481311357	-1.110639245522618	-1.128559480377767	-1.1177336991310878
0.003946	-0.260132	0.001904	-8603.33002545849	-1.121704	-1.110891	-1.121399404120308	-1.1105861682718	-1.1284924031867178	-1.1176806218802697
0.003947	-0.259857	0.001941	-8594.24421845849	-1.121638	-1.110835	-1.121333326929259	-1.1105300910209817	-1.1284263259956688	-1.1176245446294515
0.003949	-0.259552	0.001892	-8584.14887745849	-1.121572	-1.110782	-1.1212671725471608	-1.1104769365193454	-1.1283601716135707	-1.1175713901278153
0.003950	-0.259232	0.001886	-8573.54876945849	-1.121506	-1.110730	-1.1212010953561116	-1.1104248592685275	-1.1282940944225217	-1.1175193128769974
0.003951	-0.258850	0.001935	-8560.92959245849	-1.121439	-1.110679	-1.1211340181650626	-1.1103737820177093	-1.1282270172314726	-1.1174682356261791
0.003952	-0.258652	0.001947	-8554.36762145849	-1.121372	-1.110620	-1.1210669409740135	-1.110314704766891	-1.1281599400404234	-1.117409158375361
0.003954	-0.258331	0.001917	-8543.76751345849	-1.121305	-1.110567	-1.1209997865919152	-1.110261550265255	-1.1280927856583252	-1.117356003873725
0.003955	-0.258011	0.001917	-8533.167405458491	-1.121239	-1.110513	-1.1209337094008662	-1.1102074730144371	-1.1280267084672762	-1.117301926622907
0.003956	-0.257690	0.001935	-8522.56729745849	-1.121172	-1.110460	-1.120866632209817	-1.1101543957636189	-1.127959631276227	-1.1172488493720887
0.003957	-0.257446	0.001947	-8514.49102445849	-1.121105	-1.110403	-1.1207995550187682	-1.110097318512801	-1.1278925540851783	-1.1171917721212707
0.003959	-0.257080	0.001929	-8502.37661445849	-1.121038	-1.110351	-1.12073240063667	-1.1100451640111646	-1.12782539970308	-1.1171396176196344
0.003960	-0.256851	0.001947	-8494.80510945849	-1.120970	-1.110293	-1.1206643234456208	-1.1099870867603465	-1.1277573225120308	-1.1170815403688164
0.003961	-0.256500	0.001947	-8483.19546645849	-1.120903	-1.110240	-1.1205972462545717	-1.1099340095095283	-1.1276902453209816	-1.117028463117998
0.003962	-0.256195	0.001959	-8473.10012545849	-1.120835	-1.110185	-1.1205291690635226	-1.1098789322587104	-1.1276221681299328	-1.1169733858671802
0.003964	-0.255890	0.001953	-8463.00478445849	-1.120767	-1.110130	-1.1204610146814244	-1.109823777757074	-1.1275540137478344	-1.116918231365544
0.003965	-0.255585	0.001965	-8452.90944345849	-1.120699	-1.110074	-1.1203929374903752	-1.109767700506256	-1.127485936556785	-1.116862154114726
0.003966	-0.255341	0.001953	-8444.833171458491	-1.120631	-1.110017	-1.120324860299326	-1.109710623255438	-1.1274178593657362	-1.1168050768639077
0.003967	-0.255035	0.001929	-8434.73783045849	-1.120564	-1.109963	-1.1202577831082772	-1.10965654600462	-1.127350782174687	-1.1167509996130898
0.003969	-0.254684	0.001923	-8423.12818745849	-1.120497	-1.109910	-1.1201906287261791	-1.1096033915029835	-1.1272836277925893	-1.1166978451114533
0.003970	-0.254379	0.001990	-8413.03284645849	-1.120429	-1.109854	-1.1201225515351299	-1.1095473142521655	-1.12721555060154	-1.1166417678606353
0.003971	-0.254059	0.001965	-8402.43273845849	-1.120360	-1.109799	-1.1200534743440809	-1.1094922370013474	-1.127146473410491	-1.1165866906098172
0.003972	-0.253723	0.002008	-8391.32786345849	-1.120291	-1.109744	-1.1199843971530317	-1.1094371597505295	-1.1270773962194416	-1.1165316133589993
0.003974	-0.253510	0.001965	-8384.26112445849	-1.120223	-1.109685	-1.1199162427709335	-1.1093780052488933	-1.1270092418373436	-1.1164724588573631
0.003975	-0.253113	0.001959	-8371.13718145849	-1.120155	-1.109633	-1.1198481655798844	-1.1093259279980752	-1.1269411646462943	-1.116420381606545
0.003976	-0.252899	0.001984	-8364.070442458491	-1.120086	-1.109573	-1.1197790883888354	-1.1092658507472568	-1.1268720874552454	-1.1163603043557266
0.003977	-0.252594	0.001984	-8353.97510145849	-1.120018	-1.109517	-1.1197110111977864	-1.109209773496439	-1.1268040102641965	-1.1163042271049088
0.003979	-0.252289	0.001984	-8343.87976045849	-1.119949	-1.109461	-1.1196418568156883	-1.1091536189948028	-1.1267348558820984	-1.1162480726032726
0.003980	-0.251877	0.002014	-8330.25105045849	-1.119879	-1.109408	-1.1195717796246392	-1.1091005417439845	-1.1266647786910493	-1.1161949953524544
0.003981	-0.251724	0.002014	-8325.20337945849	-1.119809	-1.109345	-1.11950170243359	-1.1090374644931664	-1.1265947015000002	-1.1161319181016363
0.003982	-0.251404	0.002020	-8314.60327145849	-1.119740	-1.109289	-1.1194326252425408	-1.1089813872423484	-1.1265256243089508	-1.1160758408508182
0.003984	-0.251068	0.001959	-8303.49839645849	-1.119671	-1.109234	-1.1193634708604427	-1.1089262327407123	-1.1264564699268527	-1.1160206863491822
0.003985	-0.250809	0.002014	-8294.91735645849	-1.119602	-1.109175	-1.1192943936693935	-1.1088671554898941	-1.1263873927358037	-1.115961609098364
0.003986	-0.250519	0.002002	-8285.326782458491	-1.119532	-1.109118	-1.1192243164783446	-1.1088100782390762	-1.1263173155447546	-1.115904531847546
0.003987	-0.250183	0.001984	-8274.22190745849	-1.119463	-1.109063	-1.1191552392872957	-1.1087550009882579	-1.1262482383537056	-1.1158494545967277
0.003989	-0.249893	0.001959	-8264.63133345849	-1.119395	-1.109007	-1.1190870849051973	-1.1086988464866219	-1.1261800839716072	-1.1157933000950917
0.003990	-0.249542	0.002002	-8253.02169145849	-1.119326	-1.108953	-1.1190180077141483	-1.1086447692358037	-1.1261110067805582	-1.1157392228442735
0.003991	-0.249313	0.002002	-8245.45018545849	-1.119257	-1.108893	-1.118948930523099	-1.1085846919849855	-1.1260419295895092	-1.1156791455934554
0.003992	-0.248962	0.002008	-8233.84054345849	-1.119187	-1.108838	-1.11887885333205	-1.1085296147341674	-1.12597185239846	-1.1156240683426373
0.003994	-0.248688	0.002026	-8224.75473645849	-1.119117	-1.108779	-1.1188086989499517	-1.1084704602325313	-1.1259016980163619	-1.115564913841001
0.003995	-0.248367	0.002020	-8214.15462845849	-1.119047	-1.108722	-1.1187386217589026	-1.108413382981713	-1.1258316208253127	-1.115507836590183
0.003996	-0.248077	0.002014	-8204.56405445849	-1.118977	-1.108664	-1.118668544567854	-1.1083553057308952	-1.125761543634264	-1.115449759339365
0.003997	-0.247757	0.002057	-8193.96394645849	-1.118906	-1.108607	-1.1185974673768047	-1.1082982284800769	-1.1256904664432148	-1.1153926820885467
0.003999	-0.247528	0.002014	-8186.392440458491	-1.118836	-1.108546	-1.1185273129947064	-1.1082370739784408	-1.1256203120611166	-1.1153315275869107
0.004000	-0.247147	0.002014	-8173.773264458491	-1.118766	-1.108492	-1.1184572358036573	-1.1081829967276227	-1.1255502348700674	-1.1152774503360925
0.004001	-0.246887	0.002032	-8165.192224458491	-1.118696	-1.108433	-1.1183871586126082	-1.1081239194768047	-1.1254801576790183	-1.1152183730852745
0.004002	-0.246567	0.002026	-8154.592116458491	-1.118625	-1.108375	-1.1183160814215591	-1.1080658422259866	-1.125409080487969	-1.1151602958344564
0.004004	-0.246155	0.002081	-8140.963406458491	-1.118553	-1.108321	-1.1182439270394608	-1.1080116877243502	-1.125336926105871	-1.11510614133282
0.004005	-0.245941	0.002039	-8133.896667458491	-1.118483	-1.108259	-1.1181738498484117	-1.1079496104735322	-1.1252668489148219	-1.115044064082002
0.004006	-0.245682	0.002045	-8125.315627458491	-1.118411	-1.108198	-1.118101772657363	-1.1078885332227142	-1.125194771723773	-1.114982986831184
0.004007	-0.245331	0.002081	-8113.705985458491	-1.118340	-1.108141	-1.1180306954663137	-1.107831455971896	-1.1251236945327237	-1.1149259095803659
0.004009	-0.245041	0.002057	-8104.115411458491	-1.118268	-1.108082	-1.1179585410842157	-1.1077723014702598	-1.1250515401506256	-1.1148667550787297
0.004010	-0.244720	0.002081	-8093.515303458491	-1.118196	-1.108023	-1.1178864638931665	-1.1077132242194418	-1.1249794629595766	-1.1148076778279117
0.004011	-0.244446	0.002057	-8084.4294964584915	-1.118125	-1.107963	-1.1178153867021174	-1.1076531469686237	-1.1249083857685274	-1.1147476005770935
0.004012	-0.244141	0.002057	-8074.334155458491	-1.118053	-1.107905	-1.1177433095110683	-1.1075950697178054	-1.1248363085774784	-1.1146895233262752
0.004014	-0.243774	0.002069	-8062.2197464584915	-1.117982	-1.107848	-1.1176721551289701	-1.1075379152161693	-1.12476515419538	-1.1146323688246391
0.004015	-0.243500	0.002100	-8053.133939458491	-1.117909	-1.107787	-1.117599077937921	-1.1074768379653515	-1.124692077004331	-1.1145712915738213
0.004016	-0.243240	0.002063	-8044.552899458491	-1.117837	-1.107726	-1.117527000746872	-1.1074157607145332	-1.124619999813282	-1.114510214323003
0.004017	-0.242889	0.002087	-8032.943257458491	-1.117765	-1.107668	-1.1174549235558229	-1.107357683463715	-1.124547922622233	-1.114452137072185
0.004019	-0.242630	0.002069	-8024.362217458491	-1.117694	-1.107608	-1.1173837691737247	-1.1072975289620788	-1.1244767682401346	-1.1143919825705486
0.004020	-0.242294	0.002032	-8013.257342458491	-1.117623	-1.107551	-1.1173126919826757	-1.1072404517112608	-1.1244056910490858	-1.1143349053197307
0.004021	-0.242020	0.002081	-8004.171535458491	-1.117551	-1.107490	-1.1172406147916265	-1.1071793744604428	-1.1243336138580364	-1.1142738280689126
0.004022	-0.241699	0.002100	-7993.571427458491	-1.117478	-1.107431	-1.1171675376005774	-1.1071202972096248	-1.1242605366669873	-1.1142147508180946
0.004024	-0.241409	0.002106	-7983.980853458491	-1.117405	-1.107370	-1.1170943832184792	-1.1070591427079883	-1.1241873822848891	-1.1141535963164582
0.004025	-0.241089	0.002087	-7973.380745458491	-1.117333	-1.107311	-1.11702230602743	-1.1070000654571703	-1.1241153050938402	-1.1140945190656402
0.004026	-0.240768	0.002094	-7962.780636458491	-1.117260	-1.107251	-1.1169492288363811	-1.1069399882063522	-1.124042227902791	-1.114034441814822
0.004027	-0.240463	0.002100	-7952.685295458491	-1.117187	-1.107191	-1.116876151645332	-1.1068799109555343	-1.123969150711742	-1.1139743645640041
0.004029	-0.240158	0.002142	-7942.589954458491	-1.117113	-1.107130	-1.116801997263234	-1.1068187564538978	-1.123894996329644	-1.1139132100623677
0.004030	-0.239868	0.002106	-7932.999380458491	-1.117040	-1.107069	-1.1167289200721848	-1.10675767920308	-1.123821919138595	-1.1138521328115498
0.004031	-0.239624	0.002100	-7924.923108458491	-1.116967	-1.107006	-1.1166558428811357	-1.1066946019522617	-1.1237488419475459	-1.1137890555607315
0.004032	-0.239304	0.002094	-7914.323000458491	-1.116895	-1.106947	-1.1165837656900865	-1.1066355247014437	-1.1236767647564965	-1.1137299783099135
0.004034	-0.238937	0.002124	-7902.208590458491	-1.116821	-1.106888	-1.1165096113079884	-1.1065763701998077	-1.1236026103743986	-1.1136708238082775
0.004035	-0.238663	0.002155	-7893.122783458491	-1.116747	-1.106826	-1.1164355341169392	-1.1065142929489895	-1.1235285331833493	-1.1136087465574593
0.004036	-0.238388	0.002118	-7884.036976458491	-1.116673	-1.106763	-1.1163614569258904	-1.1064512156981712	-1.1234544559923005	-1.113545669306641
0.004037	-0.238068	0.002130	-7873.436868458491	-1.116599	-1.106703	-1.1162873797348412	-1.1063911384473533	-1.1233803788012513	-1.113485592055823
0.004039	-0.237732	0.002124	-7862.331993458491	-1.116526	-1.106643	-1.116214225352743	-1.1063309839457172	-1.123307224419153	-1.113425437554187
0.004040	-0.237503	0.002148	-7854.760487458491	-1.116451	-1.106578	-1.116139148161694	-1.106265906694899	-1.1232321472281042	-1.1133603603033688
0.004041	-0.237137	0.002118	-7842.6460784584915	-1.116378	-1.106520	-1.116066070970645	-1.1062078294440807	-1.123159070037055	-1.1133022830525505
0.004042	-0.236832	0.002112	-7832.550737458491	-1.116304	-1.106459	-1.1159919937795957	-1.1061467521932629	-1.1230849928460058	-1.1132412058017327
0.004044	-0.236526	0.002167	-7822.455396458491	-1.116230	-1.106397	-1.1159178393974976	-1.1060845976916267	-1.1230108384639075	-1.1131790513000965
0.004045	-0.236237	0.002136	-7812.864822458491	-1.116155	-1.106335	-1.1158427622064486	-1.1060225204408085	-1.1229357612728585	-1.1131169740492783
0.004046	-0.235931	0.002179	-7802.769481458491	-1.116080	-1.106272	-1.1157676850153995	-1.1059594431899904	-1.1228606840818096	-1.1130538967984602
0.004047	-0.235626	0.002161	-7792.674140458491	-1.116005	-1.106210	-1.1156926078243503	-1.1058973659391722	-1.1227856068907602	-1.112991819547642
0.004049	-0.235321	0.002155	-7782.578799458491	-1.115930	-1.106148	-1.1156174534422523	-1.105835211437536	-1.1227104525086622	-1.1129296650460059
0.004050	-0.235001	0.002185	-7771.978691458491	-1.115855	-1.106086	-1.1155423762512031	-1.1057731341867179	-1.1226353753176133	-1.1128675877951877
0.004051	-0.234756	0.002130	-7763.902418458491	-1.115781	-1.106022	-1.1154682990601539	-1.1057090569359	-1.122561298126564	-1.1128035105443699
0.004052	-0.234451	0.002124	-7753.807077458491	-1.115707	-1.105961	-1.1153942218691049	-1.1056479796850818	-1.1224872209355148	-1.1127424332935516
0.004054	-0.234116	0.002155	-7742.702202458491	-1.115632	-1.105900	-1.1153190674870066	-1.1055868251834458	-1.1224120665534167	-1.1126812787919156
0.004055	-0.233810	0.002185	-7732.606861458491	-1.115557	-1.105837	-1.1152439902959577	-1.1055237479326274	-1.1223369893623678	-1.1126182015410973
0.004056	-0.233566	0.002203	-7724.530588458491	-1.115481	-1.105771	-1.1151679131049086	-1.1054576706818096	-1.1222609121713187	-1.1125521242902794
0.004057	-0.233246	0.002161	-7713.930480458491	-1.115405	-1.105709	-1.1150918359138595	-1.1053955934309914	-1.1221848349802697	-1.1124900470394612
0.004059	-0.232864	0.002209	-7701.311304458491	-1.115329	-1.105649	-1.1150156815317613	-1.1053354389293553	-1.1221086805981715	-1.112429892537825
0.004060	-0.232651	0.002155	-7694.244565458491	-1.115254	-1.105583	-1.1149406043407122	-1.105269361678537	-1.122033603407122	-1.1123638152870068
0.004061	-0.232330	0.002148	-7683.644457458491	-1.115180	-1.105522	-1.1148665271496632	-1.105208284427719	-1.1219595262160733	-1.1123027380361887
0.004062	-0.231949	0.002167	-7671.025281458491	-1.115104	-1.105462	-1.114790449958614	-1.1051482071769008	-1.1218834490250242	-1.1122426607853706
0.004064	-0.231689	0.002228	-7662.444241458491	-1.115028	-1.105396	-1.1147142955765157	-1.1050820526752647	-1.1218072946429256	-1.1121765062837345
0.004065	-0.231415	0.002167	-7653.3584344584915	-1.114952	-1.105332	-1.1146382183854668	-1.1050179754244465	-1.121731217451877	-1.1121124290329163
0.004066	-0.231049	0.002197	-7641.244025458491	-1.114876	-1.105272	-1.1145621411944178	-1.1049578981736285	-1.121655140260828	-1.1120523517820984
0.004067	-0.230698	0.002197	-7629.634383458491	-1.114800	-1.105210	-1.1144860640033687	-1.1048958209228104	-1.1215790630697788	-1.1119902745312802
0.004069	-0.230484	0.002216	-7622.5676444584915	-1.114723	-1.105142	-1.1144089096212704	-1.1048276664211742	-1.1215019086876805	-1.111922120029644
0.004070	-0.230179	0.002197	-7612.472303458491	-1.114647	-1.105079	-1.1143328324302213	-1.1047645891703561	-1.1214258314966314	-1.111859042778826
0.004071	-0.229889	0.002197	-7602.8817294584915	-1.114571	-1.105014	-1.1142567552391722	-1.104699511919538	-1.1213497543055824	-1.1117939655280078
0.004072	-0.229568	0.002258	-7592.281621458491	-1.114493	-1.104950	-1.114178678048123	-1.10463543466872	-1.121271677114533	-1.1117298882771898
0.004074	-0.229263	0.002258	-7582.186280458491	-1.114415	-1.104884	-1.1141005236660249	-1.1045692801670837	-1.121193522732435	-1.1116637337755535
0.004075	-0.228973	0.002234	-7572.595706458491	-1.114337	-1.104819	-1.114022446474976	-1.1045042029162657	-1.121115445541386	-1.1115986565247356
0.004076	-0.228622	0.002240	-7560.9860644584915	-1.114259	-1.104755	-1.113944369283927	-1.1044401256654475	-1.1210373683503372	-1.1115345792739173
0.004077	-0.228394	0.002264	-7553.414558458491	-1.114181	-1.104687	-1.113866292092878	-1.1043720484146293	-1.1209592911592878	-1.1114665020230992
0.004079	-0.228027	0.002209	-7541.300149458491	-1.114104	-1.104625	-1.1137891377107796	-1.1043098939129932	-1.1208821367771895	-1.111404347521463
0.004080	-0.227783	0.002222	-7533.223876458491	-1.114027	-1.104558	-1.1137120605197306	-1.1042428166621752	-1.1208050595861407	-1.111337270270645
0.004081	-0.227448	0.002216	-7522.119001458491	-1.113950	-1.104495	-1.1136349833286814	-1.104179739411357	-1.1207279823950915	-1.1112741930198269
0.004082	-0.227112	0.002246	-7511.014125458491	-1.113873	-1.104431	-1.1135579061376322	-1.104115662160539	-1.1206509052040423	-1.1112101157690089
0.004084	-0.226852	0.002264	-7502.433086458491	-1.113794	-1.104364	-1.113478751755534	-1.1040485076589026	-1.1205717508219442	-1.1111429612673724
0.004085	-0.226593	0.002252	-7493.852046458491	-1.113716	-1.104297	-1.113400674564485	-1.1039814304080848	-1.1204936736308952	-1.1110758840165547
0.004086	-0.226257	0.002252	-7482.747171458491	-1.113638	-1.104232	-1.113322597373436	-1.1039163531572667	-1.120415596439846	-1.1110108067657365
0.004087	-0.225952	0.002301	-7472.651830458491	-1.113558	-1.104166	-1.113242520182387	-1.1038502759064486	-1.1203355192487972	-1.1109447295149184
0.004089	-0.225647	0.002277	-7462.556489458491	-1.113479	-1.104099	-1.1131633658002889	-1.1037831214048122	-1.120256364866699	-1.110877575013282
0.004090	-0.225372	0.002271	-7453.470682458491	-1.113401	-1.104032	-1.1130852886092397	-1.1037160441539942	-1.1201782876756496	-1.110810497762464
0.004091	-0.225021	0.002216	-7441.861039458491	-1.113323	-1.103969	-1.1130072114181906	-1.103652966903176	-1.1201002104846007	-1.1107474205116459
0.004092	-0.224716	0.002289	-7431.765698458491	-1.113245	-1.103903	-1.1129291342271415	-1.1035868896523582	-1.1200221332935514	-1.110681343260828
0.004094	-0.224442	0.002264	-7422.679891458491	-1.113166	-1.103836	-1.1128499798450433	-1.103519735150722	-1.1199429789114532	-1.1106141887591918
0.004095	-0.224136	0.002264	-7412.584550458491	-1.113087	-1.103770	-1.1127709026539943	-1.1034536578999037	-1.1198639017204042	-1.1105481115083735
0.004096	-0.223755	0.002277	-7399.965374458491	-1.113009	-1.103707	-1.1126928254629451	-1.1033905806490856	-1.1197858245293553	-1.1104850342575554
0.004097	-0.223511	0.002301	-7391.8891014584915	-1.112929	-1.103638	-1.1126127482718962	-1.1033215033982675	-1.119705747338306	-1.1104159570067373
0.004099	-0.223221	0.002277	-7382.298527458491	-1.112850	-1.103571	-1.1125335938897978	-1.1032543488966315	-1.119626592956208	-1.1103488025051014
0.004100	-0.222900	0.002307	-7371.698419458491	-1.112770	-1.103504	-1.1124535166987488	-1.1031872716458133	-1.1195465157651587	-1.1102817252542831
0.004101	-0.222656	0.002313	-7363.622146458491	-1.112690	-1.103434	-1.1123734395076996	-1.1031171943949951	-1.1194664385741095	-1.110211648003465
0.004102	-0.222260	0.002283	-7350.498203458491	-1.112610	-1.103371	-1.1122933623166507	-1.1030541171441772	-1.1193863613830608	-1.110148570752647
0.004104	-0.222000	0.002325	-7341.917163458491	-1.112530	-1.103302	-1.1122132079345524	-1.102984962642541	-1.1193062070009625	-1.1100794162510108
0.004105	-0.221695	0.002332	-7331.821822458491	-1.112450	-1.103234	-1.1121331307435034	-1.1029168853917228	-1.1192261298099133	-1.1100113390001927
0.004106	-0.221405	0.002283	-7322.231248458491	-1.112370	-1.103166	-1.1120530535524544	-1.102848808140905	-1.1191460526188646	-1.1099432617493747
0.004107	-0.221069	0.002307	-7311.126373458491	-1.112290	-1.103100	-1.1119729763614052	-1.1027827308900866	-1.1190659754278154	-1.1098771844985564
0.004109	-0.220703	0.002350	-7299.011964458491	-1.112209	-1.103034	-1.111891821979307	-1.1027165763884506	-1.118984821045717	-1.1098110299969204
0.004110	-0.220490	0.002368	-7291.945225458491	-1.112127	-1.102961	-1.111809744788258	-1.1026434991376324	-1.118902743854668	-1.1097379527461022
0.004111	-0.220154	0.002283	-7280.840350458491	-1.112047	-1.102895	-1.1117296675972088	-1.1025774218868143	-1.1188226666636187	-1.1096718754952841
0.004112	-0.219849	0.002332	-7270.745009458491	-1.111967	-1.102828	-1.1116495904061596	-1.102510344635996	-1.1187425894725695	-1.109604798244466
0.004114	-0.219513	0.002338	-7259.640134458491	-1.111886	-1.102761	-1.1115684360240616	-1.10244319013436	-1.1186614350904716	-1.10953764374283
0.004115	-0.219254	0.002338	-7251.059094458491	-1.111805	-1.102691	-1.1114873588330125	-1.102373112883542	-1.1185803578994227	-1.1094675664920117
0.004116	-0.218948	0.002301	-7240.963753458491	-1.111725	-1.102623	-1.1114072816419636	-1.1023050356327238	-1.1185002807083735	-1.1093994892411936
0.004117	-0.218567	0.002374	-7228.344577458491	-1.111643	-1.102557	-1.1113252044509143	-1.1022389583819057	-1.1184182035173245	-1.1093334119903755
0.004119	-0.218369	0.002350	-7221.782605458491	-1.111561	-1.102484	-1.1112430500688162	-1.1021658038802695	-1.1183360491352263	-1.1092602574887394
0.004120	-0.218002	0.002338	-7209.668196458491	-1.111480	-1.102418	-1.111161972877767	-1.1020997266294512	-1.118254971944177	-1.109194180237921
0.004121	-0.217682	0.002332	-7199.068088458491	-1.111399	-1.102350	-1.111080895686718	-1.1020316493786333	-1.1181738947531281	-1.1091261029871031
0.004122	-0.217407	0.002399	-7189.982281458491	-1.111317	-1.102279	-1.110998818495669	-1.1019605721278152	-1.118091817562079	-1.109055025736285
0.004124	-0.217148	0.002350	-7181.401241458491	-1.111235	-1.102208	-1.1109166641135708	-1.101889417626179	-1.118009663179981	-1.108983871234649
0.004125	-0.216843	0.002325	-7171.305900458491	-1.111154	-1.102140	-1.1108355869225217	-1.1018213403753607	-1.1179285859889316	-1.1089157939838306
0.004126	-0.216553	0.002356	-7161.715326458491	-1.111073	-1.102070	-1.1107545097314726	-1.101751263124543	-1.1178475087978827	-1.1088457167330128
0.004127	-0.216202	0.002362	-7150.105684458491	-1.110991	-1.102003	-1.1106724325404236	-1.1016841858737247	-1.1177654316068337	-1.1087786394821946
0.004129	-0.215851	0.002350	-7138.496041458491	-1.110909	-1.101936	-1.1105902781583252	-1.1016170313720886	-1.1176832772247351	-1.1087114849805584
0.004130	-0.215591	0.002417	-7129.9150024584915	-1.110826	-1.101864	-1.1105072009672763	-1.1015449541212705	-1.1176002000336864	-1.1086394077297403
0.004131	-0.215302	0.002374	-7120.324428458491	-1.110743	-1.101793	-1.1104241237762271	-1.1014738768704524	-1.1175171228426373	-1.1085683304789222
0.004132	-0.215012	0.002399	-7110.733854458491	-1.110660	-1.101722	-1.110341046585178	-1.1014027996196343	-1.117434045651588	-1.108497253228104
0.004134	-0.214661	0.002374	-7099.124211458491	-1.110578	-1.101654	-1.11025889220308	-1.101334645117998	-1.11735189126949	-1.1084290987264678
0.004135	-0.214417	0.002399	-7091.047939458491	-1.110495	-1.101581	-1.1101758150120309	-1.10126156786718	-1.1172688140784408	-1.1083560214756498
0.004136	-0.214096	0.002374	-7080.447831458491	-1.110412	-1.101512	-1.1100927378209817	-1.101192490616362	-1.1171857368873916	-1.1082869442248318
0.004137	-0.213715	0.002429	-7067.828654458491	-1.110328	-1.101444	-1.1100086606299326	-1.1011244133655438	-1.1171016596963428	-1.1082188669740136
0.004139	-0.213425	0.002454	-7058.238080458491	-1.110243	-1.101371	-1.1099235062478345	-1.1010512588639076	-1.1170165053142447	-1.1081457124723775
0.004140	-0.213181	0.002393	-7050.161807458491	-1.110160	-1.101298	-1.1098404290567854	-1.1009781816130897	-1.1169334281231955	-1.1080726352215595
0.004141	-0.212830	0.002417	-7038.552165458491	-1.110076	-1.101229	-1.1097563518657363	-1.1009091043622714	-1.1168493509321462	-1.1080035579707412
0.004142	-0.212540	0.002496	-7028.961591458491	-1.109990	-1.101155	-1.1096702746746872	-1.1008350271114535	-1.116763273741097	-1.1079294807199234
0.004144	-0.212265	0.002435	-7019.875784458491	-1.109906	-1.101082	-1.1095861202925892	-1.100761872609817	-1.116679119358999	-1.1078563262182868
0.004145	-0.211960	0.002393	-7009.780443458491	-1.109822	-1.101011	-1.10950204310154	-1.100690795358999	-1.1165950421679502	-1.1077852489674689
0.004146	-0.211655	0.002448	-6999.685102458491	-1.109738	-1.100939	-1.1094179659104908	-1.1006187181081808	-1.116510964976901	-1.1077131717166506
0.004147	-0.211334	0.002448	-6989.084994458491	-1.109653	-1.100868	-1.1093328887194418	-1.100547640857363	-1.116425887785852	-1.1076420944658327
0.004149	-0.211014	0.002393	-6978.484886458491	-1.109570	-1.100798	-1.1092497343373435	-1.1004774863557265	-1.1163427334037537	-1.1075719399641963
0.004150	-0.210739	0.002448	-6969.399079458491	-1.109485	-1.100725	-1.1091646571462945	-1.1004044091049086	-1.1162576562127047	-1.1074988627133784
0.004151	-0.210495	0.002435	-6961.322806458491	-1.109401	-1.100650	-1.1090805799552454	-1.1003293318540903	-1.1161735790216554	-1.1074237854625602
0.004152	-0.210190	0.002435	-6951.227465458491	-1.109316	-1.100579	-1.1089955027641962	-1.1002582546032724	-1.1160885018306064	-1.1073527082117423
0.004154	-0.209808	0.002423	-6938.608289458491	-1.109232	-1.100510	-1.1089113483820983	-1.1001891001016364	-1.1160043474485084	-1.1072835537101062
0.004155	-0.209518	0.002509	-6929.017715458491	-1.109146	-1.100436	-1.1088252711910491	-1.100115022850818	-1.1159182702574593	-1.107209476459288
0.004156	-0.209305	0.002472	-6921.950976458491	-1.109060	-1.100359	-1.108739194	-1.1000379456	-1.1158321930664101	-1.1071323992084698
0.004157	-0.208893	0.002454	-6908.322266458491	-1.108974	-1.100291	-1.1086531168089508	-1.0999698683491819	-1.115746115875361	-1.1070643219576517
0.004159	-0.208649	0.002496	-6900.245993458491	-1.108888	-1.100215	-1.1085669624268528	-1.0998937138475458	-1.1156599614932627	-1.1069881674560156
0.004160	-0.208359	0.002484	-6890.655419458491	-1.108802	-1.100141	-1.1084808852358037	-1.0998196365967277	-1.1155738843022136	-1.1069140902051975
0.004161	-0.208023	0.002460	-6879.5505444584915	-1.108716	-1.100069	-1.1083948080447545	-1.0997475593459094	-1.1154878071111645	-1.1068420129543792
0.004162	-0.207687	0.002533	-6868.4456694584915	-1.108629	-1.099995	-1.1083077308537055	-1.0996734820950915	-1.1154007299201156	-1.1067679357035614
0.004164	-0.207443	0.002527	-6860.369396458491	-1.108542	-1.099918	-1.1082205764716073	-1.0995963275934553	-1.1153135755380172	-1.106690781201925
0.004165	-0.207153	0.002478	-6850.778822458491	-1.108455	-1.099844	-1.1081334992805583	-1.0995222503426372	-1.1152264983469684	-1.106616703951107
0.004166	-0.206787	0.002509	-6838.664413458491	-1.108368	-1.099772	-1.1080464220895092	-1.0994501730918191	-1.1151394211559191	-1.106544626700289
0.004167	-0.206512	0.002557	-6829.578606458491	-1.108280	-1.099695	-1.10795834489846	-1.099373095841001	-1.1150513439648702	-1.106467549449471
0.004169	-0.206192	0.002527	-6818.978498458491	-1.108192	-1.099621	-1.107870190516362	-1.0992989413393648	-1.114963189582772	-1.1063933949478346
0.004170	-0.205933	0.002490	-6810.397458458491	-1.108106	-1.099545	-1.1077841133253128	-1.0992228640885466	-1.114877112391723	-1.1063173176970165
0.004171	-0.205551	0.002490	-6797.778282458491	-1.108019	-1.099474	-1.1076970361342637	-1.0991517868377287	-1.1147900352006737	-1.1062462404461986
0.004172	-0.205322	0.002557	-6790.206776458491	-1.107931	-1.099396	-1.1076089589432145	-1.0990737095869105	-1.1147019580096247	-1.1061681631953804
0.004174	-0.204941	0.002533	-6777.587600458491	-1.107843	-1.099324	-1.1075208045611165	-1.0990015550852743	-1.1146138036275266	-1.1060960086937441
0.004175	-0.204651	0.002515	-6767.997026458491	-1.107756	-1.099249	-1.1074337273700674	-1.098926477834456	-1.1145267264364773	-1.106020931442926
0.004176	-0.204361	0.002527	-6758.406452458491	-1.107669	-1.099173	-1.1073466501790183	-1.0988504005836381	-1.1144396492454285	-1.105944854192108
0.004177	-0.204117	0.002515	-6750.330179458491	-1.107581	-1.099096	-1.1072585729879691	-1.09877332333282	-1.114351572054379	-1.10586777694129
0.004179	-0.203796	0.002533	-6739.730071458491	-1.107493	-1.099022	-1.107170418605871	-1.0986991688311838	-1.114263417672281	-1.1057936224396536
0.004180	-0.203461	0.002563	-6728.625196458491	-1.107405	-1.098947	-1.1070823414148219	-1.0986240915803656	-1.114175340481232	-1.1057185451888354
0.004181	-0.203201	0.002563	-6720.044156458491	-1.107316	-1.098869	-1.1069932642237728	-1.0985460143295478	-1.114086263290183	-1.1056404679380176
0.004182	-0.202866	0.002551	-6708.939281458491	-1.107227	-1.098794	-1.1069041870327236	-1.0984709370787296	-1.1139971860991338	-1.1055653906871994
0.004184	-0.202576	0.002594	-6699.348707458491	-1.107138	-1.098717	-1.1068150326506256	-1.0983937825770933	-1.1139080317170356	-1.1054882361855631
0.004185	-0.202255	0.002515	-6688.748599458491	-1.107050	-1.098642	-1.1067269554595767	-1.098318705326275	-1.1138199545259866	-1.105413158934745
0.004186	-0.201981	0.002533	-6679.662792458491	-1.106962	-1.098566	-1.1066388782685275	-1.0982426280754571	-1.1137318773349376	-1.105337081683927
0.004187	-0.201675	0.002582	-6669.567451458491	-1.106873	-1.098489	-1.1065498010774784	-1.098165550824639	-1.1136428001438885	-1.105260004433109
0.004189	-0.201416	0.002570	-6660.986411458491	-1.106784	-1.098411	-1.1064606466953801	-1.098087396323003	-1.1135536457617903	-1.1051818499314727
0.004190	-0.201050	0.002551	-6648.872002458491	-1.106695	-1.098338	-1.106371569504331	-1.098014319072185	-1.1134645685707412	-1.1051087726806548
0.004191	-0.200699	0.002612	-6637.262359458491	-1.106605	-1.098262	-1.106281492313282	-1.0979382418213668	-1.113374491379692	-1.1050326954298366
0.004192	-0.200455	0.002582	-6629.186087458491	-1.106516	-1.098183	-1.1061924151222329	-1.0978591645705484	-1.1132854141886428	-1.1049536181790183
0.004194	-0.200134	0.002582	-6618.585979458491	-1.106426	-1.098106	-1.1061022607401347	-1.0977820100689124	-1.1131952598065449	-1.1048764636773822
0.004195	-0.199860	0.002582	-6609.500172458491	-1.106336	-1.098028	-1.1060121835490857	-1.0977039328180944	-1.1131051826154956	-1.1047983864265642
0.004196	-0.199493	0.002637	-6597.385762458491	-1.106245	-1.097952	-1.1059211063580365	-1.0976278555672763	-1.1130141054244467	-1.104722309175746
0.004197	-0.199280	0.002649	-6590.319024458491	-1.106154	-1.097870	-1.1058300291669876	-1.097545778316458	-1.1129230282333977	-1.1046402319249278
0.004199	-0.198914	0.002570	-6578.204614458491	-1.106064	-1.097795	-1.1057398747848892	-1.097470623814822	-1.1128328738512994	-1.1045650774232918
0.004200	-0.198608	0.002618	-6568.109273458491	-1.105973	-1.097717	-1.1056487975938403	-1.097392546564004	-1.1127417966602504	-1.1044870001724738
0.004201	-0.198318	0.002643	-6558.518699458491	-1.105882	-1.097638	-1.105557720402791	-1.0973134693131856	-1.112650719469201	-1.1044079229216555
0.004202	-0.198044	0.002612	-6549.432892458491	-1.105791	-1.097559	-1.105466643211742	-1.0972343920623677	-1.112559642278152	-1.1043288456708376
0.004204	-0.197678	0.002625	-6537.318483458491	-1.105700	-1.097483	-1.1053754888296439	-1.0971582375607314	-1.112468487896054	-1.1042526911692012
0.004205	-0.197418	0.002655	-6528.737443458491	-1.105609	-1.097402	-1.105284411638595	-1.0970771603099134	-1.112377410705005	-1.1041716139183833
0.004206	-0.197098	0.002625	-6518.137335458491	-1.105517	-1.097324	-1.1051923344475458	-1.0969990830590952	-1.112285333513956	-1.104093536667565
0.004207	-0.196823	0.002618	-6509.051528458491	-1.105426	-1.097244	-1.1051012572564967	-1.0969190058082774	-1.1121942563229066	-1.1040134594167472
0.004209	-0.196472	0.002679	-6497.441886458491	-1.105334	-1.097167	-1.1050091028743985	-1.096841851306641	-1.1121021019408084	-1.1039363049151107
0.004210	-0.196198	0.002631	-6488.356079458491	-1.105243	-1.097087	-1.1049180256833493	-1.0967617740558229	-1.1120110247497594	-1.1038562276642927
0.004211	-0.195923	0.002637	-6479.2702724584915	-1.105151	-1.097007	-1.1048259484923002	-1.0966816968050048	-1.1119189475587103	-1.1037761504134747
0.004212	-0.195618	0.002643	-6469.174931458491	-1.105059	-1.096928	-1.1047338713012511	-1.0966026195541867	-1.1118268703676613	-1.1036970731626565
