Repository: pietracorvo/HystAPI

# Example data

The example data in this folder is from measurements performed during my physics bachelor.

The material is **FeSi3** (iron with 3% silicon), aka 'electrical steel', the standard material for ring cores in trafos. 

Four of the five samples where treated with high pressure torison (HPT, 20 rotations at 20GPa), to achieve nanocristallisation of the grains, which has a huge impact on the magnetic properties of the material. The HPT deformation was done at 77K (under liquid nitrogen) and at 293K (at room temperature). Afterwards some samples were heat treated at a temperature of 493K (for two hours) to anneal defects from the deformation process.

The five samples are:

File: testData/FeSi3_LN/G4_748V_100Hz_800000Fs0.txt (part 13 of 57)
--------------------------
t	U1	U2	H	Braw	Jraw	B_drift	 J_drift	B_corr	J_corr
0.004295	0.087784	-0.002991	2904.243530148003	1.068877	1.065228	1.0696286725156325	1.0659794784246033	1.0618213866531985	1.0581734704452381
0.004296	0.087570	-0.003009	2897.176791148003	1.068773	1.065133	1.0695248475266954	1.0658846533904762	1.0617175616642616	1.058078645411111
0.004297	0.087448	-0.002985	2893.1386551480027	1.068670	1.065034	1.0694220225377586	1.0657858283563493	1.0616147366753248	1.0579798203769841
0.004299	0.087250	-0.002991	2886.5766831480028	1.068566	1.064939	1.0693183725598845	1.0656911782880953	1.0615110866974504	1.0578851703087302
0.004300	0.087173	-0.002936	2884.052848148003	1.068464	1.064840	1.0692165475709476	1.0655923532539682	1.0614092617085138	1.057786345274603
0.004301	0.086914	-0.002979	2875.4718081480028	1.068360	1.064747	1.0691127225820105	1.0654995282198414	1.0613054367195764	1.0576935202404762
0.004302	0.086868	-0.003052	2873.957507148003	1.068255	1.064644	1.0690078975930735	1.0653967031857141	1.0612006117306394	1.057590695206349
0.004304	0.086716	-0.003003	2868.909836148003	1.068151	1.064546	1.0689042476151998	1.0652990531174602	1.061096961752766	1.057493045138095
0.004305	0.086487	-0.002991	2861.338330148003	1.068047	1.064452	1.0688004226262626	1.0652052280833333	1.0609931367638286	1.0573992201039681
0.004306	0.086395	-0.003033	2858.309728148003	1.067942	1.064351	1.0686955976373256	1.0651044030492065	1.0608883117748915	1.0572983950698414
0.004307	0.086288	-0.003052	2854.776359148003	1.067837	1.064250	1.0685907726483885	1.0650035780150793	1.0607834867859545	1.0571975700357141
0.004309	0.086090	-0.003015	2848.214387148003	1.067732	1.064153	1.0684861226705147	1.0649069279468253	1.0606788368080808	1.0571009199674601
0.004310	0.085983	-0.003015	2844.6810181480027	1.067627	1.064053	1.0683812976815779	1.0648071029126984	1.0605740118191438	1.0570010949333333
0.004311	0.085815	-0.003052	2839.128580148003	1.067522	1.063955	1.0682764726926408	1.0647092778785714	1.0604691868302067	1.0569032698992062
0.004312	0.085632	-0.003021	2833.071376148003	1.067417	1.063857	1.0681716477037038	1.0646114528444446	1.0603643618412697	1.0568054448650794
0.004314	0.085480	-0.003027	2828.023705148003	1.067312	1.063758	1.0680669977258297	1.0645128027761905	1.0602597118633956	1.0567067947968254
0.004315	0.085342	-0.003058	2823.480802148003	1.067206	1.063658	1.0679611727368927	1.0644129777420634	1.0601538868744589	1.0566069697626983
0.004316	0.085236	-0.003046	2819.947432148003	1.067101	1.063557	1.067856347747956	1.0643121527079367	1.0600490618855218	1.0565061447285715
0.004317	0.085022	-0.003033	2812.880694148003	1.066995	1.063461	1.0677505227590187	1.0642163276738095	1.0599432368965847	1.0564103196944443
0.004319	0.084900	-0.003082	2808.842557148003	1.066889	1.063359	1.0676448727811447	1.0641146776055554	1.0598375869187109	1.0563086696261903
0.004320	0.084732	-0.003052	2803.290120148003	1.066783	1.063260	1.0675390477922078	1.0640158525714287	1.0597317619297737	1.0562098445920636
0.004321	0.084518	-0.003046	2796.2233811480028	1.066677	1.063163	1.0674332228032708	1.0639190275373016	1.059625936940837	1.0561130195579365
0.004322	0.084412	-0.003101	2792.690011148003	1.066570	1.063061	1.067326397814334	1.0638172025031747	1.0595191119519	1.0560111945238095
0.004324	0.084320	-0.003094	2789.661409148003	1.066463	1.062958	1.0672197478364598	1.0637145524349207	1.0594124619740257	1.0559085444555556
0.004325	0.084122	-0.003021	2783.099438148003	1.066357	1.062860	1.0671139228475228	1.0636167274007935	1.059306636985089	1.0558107194214283
0.004326	0.083893	-0.003088	2775.527932148003	1.066251	1.062763	1.0670080978585859	1.0635199023666666	1.0592008119961518	1.0557138943873015
0.004327	0.083893	-0.003107	2775.527932148003	1.066143	1.062656	1.0669002728696488	1.0634130773325396	1.0590929870072148	1.0556070693531745
0.004329	0.083679	-0.003088	2768.461193148003	1.066036	1.062557	1.066793622891775	1.0633144272642856	1.0589863370293409	1.0555084192849205
0.004330	0.083527	-0.003082	2763.413523148003	1.065929	1.062457	1.0666867979028378	1.0632146022301587	1.058879512040404	1.0554085942507936
0.004331	0.083389	-0.003143	2758.870619148003	1.065820	1.062354	1.0665779729139009	1.0631117771960317	1.0587706870514668	1.0553057692166665
0.004332	0.083252	-0.003131	2754.3277161480028	1.065712	1.062251	1.0664701479249639	1.0630089521619048	1.0586628620625298	1.0552029441825397
0.004334	0.083038	-0.003076	2747.260977148003	1.065605	1.062153	1.06636349794709	1.0629113020936507	1.058556212084656	1.0551052941142856
0.004335	0.082855	-0.003131	2741.203772148003	1.065496	1.062052	1.066254672958153	1.0628104770595237	1.0584473870957192	1.0550044690801585
0.004336	0.082809	-0.003137	2739.689471148003	1.065388	1.061946	1.066146847969216	1.0627046520253969	1.0583395621067822	1.0548986440460317
0.004337	0.082642	-0.003113	2734.137034148003	1.065280	1.061844	1.066039022980279	1.06260282699127	1.0582317371178451	1.0547968190119048
0.004339	0.082458	-0.003107	2728.079829148003	1.065172	1.061744	1.065931373002405	1.062503176923016	1.058124087139971	1.0546971689436508
0.004340	0.082306	-0.003149	2723.032158148003	1.065063	1.061642	1.0658225480134682	1.0624013518888888	1.0580152621510344	1.0545953439095237
0.004341	0.082169	-0.003119	2718.489255148003	1.064955	1.061539	1.0657147230245312	1.062298526854762	1.0579074371620973	1.0544925188753969
0.004342	0.082001	-0.003186	2712.936817148003	1.064845	1.061436	1.065604898035594	1.062195701820635	1.05779761217316	1.0543896938412698
0.004344	0.081894	-0.003174	2709.403448148003	1.064735	1.061330	1.06549524805772	1.062090051752381	1.0576879621952862	1.0542840437730159
0.004345	0.081741	-0.003162	2704.3557771480027	1.064625	1.061227	1.065385423068783	1.061987226718254	1.0575781372063489	1.0541812187388888
0.004346	0.081573	-0.003125	2698.803340148003	1.064516	1.061125	1.0652765980798462	1.061885401684127	1.0574693122174121	1.054079393704762
0.004347	0.081360	-0.003186	2691.736601148003	1.064406	1.061024	1.0651667730909091	1.06178457665	1.0573594872284753	1.0539785686706349
0.004349	0.081329	-0.003192	2690.727067148003	1.064296	1.060915	1.065057123113035	1.0616759265817461	1.057249837250601	1.053869918602381
0.004350	0.081100	-0.003149	2683.155561148003	1.064186	1.060815	1.0649472981240982	1.061576101547619	1.057140012261664	1.053770093568254
0.004351	0.080917	-0.003180	2677.098357148003	1.064076	1.060712	1.064837473135161	1.0614732765134922	1.0570301872727272	1.053667268534127
0.004352	0.080795	-0.003180	2673.060220148003	1.063966	1.060608	1.064727648146224	1.061369451479365	1.05692036228379	1.0535634434999999
0.004354	0.080673	-0.003137	2669.022084148003	1.063857	1.060503	1.0646189981683503	1.061264801411111	1.0568117123059162	1.0534587934317459
0.004355	0.080429	-0.003229	2660.945811148003	1.063745	1.060402	1.0645071731794131	1.0611639763769842	1.056699887316979	1.053357968397619
0.004356	0.080338	-0.003241	2657.917209148003	1.063633	1.060293	1.0643953481904762	1.061055151342857	1.0565880623280424	1.0532491433634918
0.004357	0.080185	-0.003210	2652.869538148003	1.063522	1.060188	1.0642845232015392	1.06095032630873	1.0564772373391054	1.053144318329365
0.004359	0.080063	-0.003192	2648.831402148003	1.063411	1.060083	1.0641738732236654	1.0608456762404763	1.0563665873612313	1.0530396682611112
0.004360	0.079834	-0.003204	2641.259896148003	1.063300	1.059981	1.0640630482347282	1.0607438512063492	1.0562557623722943	1.052937843226984
0.004361	0.079712	-0.003271	2637.221760148003	1.063187	1.059873	1.0639502232457914	1.0606360261722223	1.0561429373833575	1.0528300181928572
0.004362	0.079529	-0.003229	2631.164555148003	1.063075	1.059769	1.0638383982568542	1.060532201138095	1.0560311123944204	1.05272619315873
0.004364	0.079437	-0.003253	2628.135953148003	1.062962	1.059660	1.0637257482789801	1.0604235510698412	1.055918462416546	1.052617543090476
0.004365	0.079239	-0.003229	2621.573981148003	1.062850	1.059556	1.0636139232900435	1.0603197260357142	1.0558066374276094	1.052513718056349
0.004366	0.079178	-0.003223	2619.554913148003	1.062738	1.059447	1.0635020983011063	1.0602109010015874	1.0556948124386722	1.0524048930222223
0.004367	0.078918	-0.003259	2610.973873148003	1.062625	1.059345	1.0633892733121693	1.0601090759674603	1.0555819874497354	1.0523030679880951
0.004369	0.078842	-0.003278	2608.450038148003	1.062512	1.059234	1.0632766233342952	1.0599984258992063	1.0554693374718611	1.0521924179198412
0.004370	0.078674	-0.003247	2602.8976001480028	1.062399	1.059129	1.0631637983453583	1.0598936008650794	1.0553565124829243	1.0520875928857143
0.004371	0.078522	-0.003229	2597.849930148003	1.062287	1.059023	1.0630519733564214	1.0597877758309524	1.0552446874939876	1.0519817678515873
0.004372	0.078339	-0.003278	2591.792725148003	1.062174	1.058917	1.0629391483674844	1.0596819507968256	1.0551318625050503	1.0518759428174604
0.004374	0.078262	-0.003265	2589.268890148003	1.062061	1.058807	1.0628264983896103	1.0595723007285716	1.0550192125271765	1.0517662927492064
0.004375	0.078018	-0.003247	2581.192617148003	1.061948	1.058704	1.0627136734006732	1.0594694756944445	1.0549063875382392	1.0516634677150793
0.004376	0.077896	-0.003290	2577.154481148003	1.061834	1.058596	1.0625998484117363	1.0593616506603176	1.0547925625493022	1.0515556426809525
0.004377	0.077759	-0.003308	2572.611577148003	1.061720	1.058487	1.0624860234227995	1.0592528256261904	1.0546787375603657	1.0514468176468252
0.004379	0.077606	-0.003247	2567.5639071480027	1.061606	1.058380	1.0623723734449255	1.0591461755579366	1.0545650875824917	1.0513401675785714
0.004380	0.077454	-0.003314	2562.516236148003	1.061492	1.058272	1.0622585484559885	1.0590383505238097	1.0544512625935547	1.0512323425444445
0.004381	0.077255	-0.003333	2555.954264148003	1.061376	1.058165	1.0621427234670515	1.0589315254896825	1.0543354376046175	1.0511255175103174
0.004382	0.077179	-0.003308	2553.430429148003	1.061262	1.058053	1.0620288984781143	1.0588197004555555	1.0542216126156805	1.0510136924761904
0.004384	0.077011	-0.003296	2547.877992148003	1.061147	1.057946	1.0619142485002406	1.0587130503873017	1.0541069626378068	1.0509070424079365
0.004385	0.076859	-0.003320	2542.830321148003	1.061032	1.057837	1.0617994235113035	1.0586042253531744	1.0539921376488697	1.0507982173738093
0.004386	0.076752	-0.003320	2539.296952148003	1.060917	1.057727	1.0616845985223666	1.0584944003190477	1.0538773126599326	1.0506883923396826
0.004387	0.076569	-0.003284	2533.239747148003	1.060803	1.057620	1.0615707735334294	1.0583875752849206	1.0537634876709956	1.0505815673055554
0.004389	0.076385	-0.003333	2527.182542148003	1.060688	1.057512	1.0614561235555555	1.0582799252166666	1.0536488376931215	1.0504739172373014
0.004390	0.076233	-0.003363	2522.134872148003	1.060571	1.057402	1.0613392985666186	1.0581701001825397	1.0535320127041845	1.0503640922031745
0.004391	0.076096	-0.003345	2517.591968148003	1.060456	1.057292	1.0612244735776817	1.0580602751484125	1.0534171877152478	1.0502542671690474
0.004392	0.075897	-0.003314	2511.029997148003	1.060340	1.057185	1.0611086485887447	1.0579534501142858	1.0533013627263106	1.0501474421349206
0.004394	0.075790	-0.003357	2507.496627148003	1.060224	1.057074	1.0609929986108706	1.0578428000460318	1.0531857127484368	1.0500367920666667
0.004395	0.075638	-0.003363	2502.448957148003	1.060108	1.056963	1.0608771736219336	1.057731975011905	1.0530698877594995	1.0499259670325398
0.004396	0.075500	-0.003363	2497.906053148003	1.059991	1.056852	1.0607603486329966	1.0576211499777777	1.0529530627705626	1.0498151419984125
0.004397	0.075287	-0.003394	2490.839315148003	1.059873	1.056744	1.0606425236440598	1.0575133249436508	1.052835237781626	1.0497073169642857
0.004399	0.075211	-0.003394	2488.315479148003	1.059756	1.056630	1.0605258736661856	1.0573996748753969	1.0527185878037515	1.0495936668960317
0.004400	0.075089	-0.003351	2484.2773431480027	1.059639	1.056518	1.0604090486772486	1.0572878498412699	1.0526017628148145	1.0494818418619047
0.004401	0.074814	-0.003418	2475.191536148003	1.059521	1.056411	1.0602912236883115	1.057181024807143	1.0524839378258775	1.0493750168277778
0.004402	0.074738	-0.003406	2472.667701148003	1.059403	1.056296	1.0601733986993749	1.0570661997730157	1.0523661128369408	1.0492601917936506
0.004404	0.074554	-0.003381	2466.6104961480028	1.059286	1.056187	1.0600567487215007	1.0569575497047619	1.0522494628590668	1.0491515417253967
0.004405	0.074402	-0.003375	2461.562826148003	1.059169	1.056076	1.0599399237325637	1.056846724670635	1.05213263787013	1.0490407166912699
0.004406	0.074310	-0.003430	2458.534223148003	1.059050	1.055961	1.0598210987436267	1.0567318996365078	1.0520138128811927	1.0489258916571427
0.004407	0.074142	-0.003381	2452.981786148003	1.058933	1.055851	1.0597042737546896	1.0566220746023811	1.0518969878922557	1.048816066623016
0.004409	0.073944	-0.003406	2446.419814148003	1.058815	1.055741	1.059586623776816	1.056512424534127	1.051779337914382	1.048706416554762
0.004410	0.073853	-0.003442	2443.391212148003	1.058696	1.055626	1.059467798787879	1.0563975995	1.0516605129254448	1.0485915915206347
0.004411	0.073669	-0.003430	2437.334007148003	1.058577	1.055514	1.0593489737989419	1.0562857744658731	1.051541687936508	1.048479766486508
0.004412	0.073517	-0.003424	2432.286337148003	1.058458	1.055402	1.0592301488100047	1.056173949431746	1.0514228629475708	1.0483679414523808
0.004414	0.073318	-0.003448	2425.724365148003	1.058338	1.055291	1.059110498832131	1.056063299363492	1.0513032129696969	1.0482572913841268
0.004415	0.073196	-0.003461	2421.686229148003	1.058219	1.055176	1.058991673843194	1.055948474329365	1.05118438798076	1.0481424663499999
0.004416	0.073029	-0.003461	2416.1337911480027	1.058099	1.055063	1.0588718488542568	1.055835649295238	1.0510645629918227	1.048029641315873
0.004417	0.072922	-0.003436	2412.600422148003	1.057979	1.054948	1.0587520238653199	1.0557208242611111	1.0509447380028858	1.047914816281746
0.004419	0.072769	-0.003461	2407.552751148003	1.057859	1.054834	1.058632373887446	1.0556071741928572	1.0508250880250118	1.047801166213492
0.004420	0.072678	-0.003473	2404.524149148003	1.057739	1.054718	1.058512548898509	1.05549134915873	1.050705263036075	1.047685341179365
0.004421	0.072433	-0.003455	2396.447876148003	1.057619	1.054608	1.058392723909572	1.0553815241246032	1.050585438047138	1.047575516145238
0.004422	0.072266	-0.003503	2390.895439148003	1.057498	1.054494	1.058271898920635	1.0552676990904761	1.050464613058201	1.047461691111111
0.004424	0.072113	-0.003516	2385.847768148003	1.057376	1.054378	1.058150248942761	1.0551520490222221	1.0503429630803272	1.047346041042857
0.004425	0.072021	-0.003510	2382.8191661480028	1.057254	1.054260	1.0580284239538238	1.0550342239880952	1.05022113809139	1.04722821600873
0.004426	0.071823	-0.003528	2376.257194148003	1.057132	1.054147	1.057906598964887	1.0549213989539683	1.0500993131024532	1.0471153909746032
0.004427	0.071686	-0.003516	2371.7142911480028	1.057010	1.054030	1.05778477397595	1.0548045739198413	1.049977488113516	1.0469985659404761
0.004429	0.071533	-0.003528	2366.666620148003	1.056888	1.053914	1.057663123998076	1.0546889238515873	1.0498558381356422	1.0468829158722222
0.004430	0.071350	-0.003534	2360.609415148003	1.056766	1.053800	1.057541299009139	1.0545750988174605	1.049734013146705	1.0467690908380953
0.004431	0.071259	-0.003528	2357.580813148003	1.056643	1.053681	1.057418474020202	1.0544562737833334	1.049611188157768	1.0466502658039682
0.004432	0.071075	-0.003497	2351.523609148003	1.056522	1.053567	1.0572976490312649	1.0543424487492064	1.049490363168831	1.0465364407698412
0.004434	0.070892	-0.003510	2345.4664041480028	1.056400	1.053453	1.057175999053391	1.0542287986809524	1.0493687131909573	1.0464227907015873
0.004435	0.070770	-0.003540	2341.428268148003	1.056278	1.053336	1.0570541740644541	1.0541119736468254	1.04924688820202	1.0463059656674603
0.004436	0.070633	-0.003534	2336.8853641480027	1.056155	1.053219	1.056931349075517	1.0539951486126984	1.0491240632130832	1.0461891406333332
0.004437	0.070465	-0.003564	2331.332926148003	1.056032	1.053102	1.05680852408658	1.0538783235785714	1.0490012382241463	1.0460723155992062
0.004439	0.070282	-0.003564	2325.275722148003	1.055908	1.052986	1.0566848741087063	1.0537626735103174	1.0488775882462722	1.0459566655309522
0.004440	0.070190	-0.003577	2322.247120148003	1.055784	1.052866	1.0565610491197692	1.0536428484761906	1.0487537632573352	1.0458368404968255
0.004441	0.070068	-0.003571	2318.208983148003	1.055660	1.052748	1.0564372241308322	1.0535250234420634	1.0486299382683981	1.0457190154626983
0.004442	0.069839	-0.003589	2310.6374771480027	1.055536	1.052633	1.0563133991418951	1.0534101984079365	1.048506113279461	1.0456041904285713
0.004444	0.069733	-0.003619	2307.104108148003	1.055411	1.052512	1.0561887491640212	1.0532895483396825	1.0483814633015873	1.0454835403603173
0.004445	0.069565	-0.003540	2301.551670148003	1.055288	1.052396	1.0560659241750843	1.0531737233055556	1.0482586383126504	1.0453677153261904
0.004446	0.069412	-0.003589	2296.504000148003	1.055163	1.052278	1.0559410991861473	1.0530558982714286	1.0481338133237132	1.0452498902920635
0.004447	0.069305	-0.003619	2292.970631148003	1.055038	1.052157	1.0558162741972101	1.0529350732373015	1.048008988334776	1.0451290652579364
0.004449	0.069138	-0.003589	2287.418193148003	1.054914	1.052040	1.055692624219336	1.0528184231690476	1.047885338356902	1.0450124151896825
0.004450	0.068970	-0.003595	2281.865755148003	1.054789	1.051922	1.0555677992303991	1.0527005981349207	1.0477605133679653	1.0448945901555555
0.004451	0.068832	-0.003595	2277.3228521480028	1.054664	1.051803	1.0554429742414624	1.0525817731007936	1.0476356883790285	1.0447757651214284
0.004452	0.068695	-0.003632	2272.7799491480027	1.054539	1.051683	1.0553181492525252	1.0524619480666666	1.0475108633900914	1.0446559400873014
0.004454	0.068527	-0.003632	2267.227511148003	1.054413	1.051564	1.0551924992746513	1.0523432979984126	1.0473852134122175	1.0445372900190475
0.004455	0.068359	-0.003662	2261.675073148003	1.054286	1.051444	1.0550656742857143	1.0522234729642859	1.0472583884232805	1.0444174649849207
0.004456	0.068207	-0.003662	2256.627403148003	1.054159	1.051324	1.0549388492967773	1.0521036479301586	1.0471315634343434	1.0442976399507935
0.004457	0.068069	-0.003650	2252.084499148003	1.054032	1.051203	1.0548120243078405	1.051982822896032	1.0470047384454064	1.0441768149166668
0.004459	0.067886	-0.003625	2246.027295148003	1.053906	1.051084	1.0546863743299664	1.0518641728277778	1.0468790884675325	1.0440581648484126
0.004460	0.067764	-0.003687	2241.989158148003	1.053779	1.050962	1.0545595493410294	1.0517423477936507	1.0467522634785955	1.0439363398142856
0.004461	0.067581	-0.003650	2235.931954148003	1.053652	1.050843	1.0544327243520923	1.0516235227595239	1.0466254384896585	1.0438175147801587
0.004462	0.067429	-0.003638	2230.884283148003	1.053526	1.050723	1.0543068993631552	1.0515036977253969	1.0464996135007212	1.0436976897460317
0.004464	0.067322	-0.003680	2227.350914148003	1.053399	1.050600	1.0541802493852814	1.0513810476571428	1.0463729635228476	1.0435750396777776
0.004465	0.067139	-0.003711	2221.293709148003	1.053270	1.050479	1.0540514243963444	1.0512602226230159	1.0462441385339103	1.0434542146436507
0.004466	0.066986	-0.003699	2216.246039148003	1.053142	1.050357	1.0539235994074074	1.0511383975888888	1.0461163135449736	1.0433323896095237
0.004467	0.066849	-0.003687	2211.7031351480027	1.053014	1.050235	1.0537957744184703	1.051016572554762	1.0459884885560364	1.0432105645753968
0.004469	0.066681	-0.003717	2206.150698148003	1.052885	1.050113	1.0536671244405964	1.050894922486508	1.0458598385781626	1.043088914507143
0.004470	0.066528	-0.003723	2201.103027148003	1.052756	1.049991	1.0535382994516596	1.0507730974523808	1.0457310135892257	1.0429670894730156
0.004471	0.066406	-0.003748	2197.064891148003	1.052626	1.049866	1.0534084744627226	1.050648272418254	1.0456011886002887	1.0428422644388888
0.004472	0.066223	-0.003748	2191.007686148003	1.052496	1.049744	1.0532786494737856	1.050526447384127	1.0454713636113517	1.0427204394047618
0.004474	0.066101	-0.003754	2186.969550148003	1.052366	1.049618	1.0531489994959113	1.0504007973158729	1.0453417136334773	1.0425947893365077
0.004475	0.065903	-0.003766	2180.407578148003	1.052236	1.049496	1.0530191745069744	1.050278972281746	1.0452118886445403	1.042472964302381
0.004476	0.065796	-0.003735	2176.874209148003	1.052106	1.049371	1.0528893495180376	1.050154147247619	1.0450820636556037	1.0423481392682539
0.004477	0.065628	-0.003796	2171.321771148003	1.051975	1.049247	1.0527585245291007	1.0500303222134921	1.0449512386666666	1.042224314234127
0.004479	0.065460	-0.003778	2165.769334148003	1.051844	1.049123	1.0526278745512265	1.0499066721452381	1.0448205886887925	1.042100664165873
0.004480	0.065277	-0.003784	2159.712129148003	1.051713	1.048999	1.0524970495622894	1.049782847111111	1.0446897636998553	1.0419768391317459
0.004481	0.065170	-0.003790	2156.1787601480028	1.051581	1.048872	1.0523652245733526	1.0496560220769842	1.0445579387109185	1.041850014097619
0.004482	0.065002	-0.003778	2150.626322148003	1.051450	1.048748	1.0522343995844157	1.049532197042857	1.0444271137219818	1.041726189063492
0.004484	0.064896	-0.003790	2147.092953148003	1.051319	1.048621	1.0521037496065415	1.0494055469746033	1.0442964637441077	1.0415995389952382
0.004485	0.064682	-0.003802	2140.026214148003	1.051187	1.048498	1.0519719246176047	1.0492827219404761	1.0441646387551708	1.041476713961111
0.004486	0.064560	-0.003809	2135.988078148003	1.051055	1.048371	1.0518400996286676	1.0491558969063493	1.0440328137662336	1.041349888926984
0.004487	0.064392	-0.003809	2130.435640148003	1.050923	1.048246	1.0517082746397306	1.0490310718722222	1.0439009887772968	1.041225063892857
0.004489	0.064270	-0.003833	2126.397504148003	1.050790	1.048119	1.0515756246618566	1.0489044218039683	1.0437683387994228	1.041098413824603
0.004490	0.064087	-0.003821	2120.340299148003	1.050658	1.047994	1.0514437996729198	1.0487795967698414	1.043636513810486	1.0409735887904763
0.004491	0.063919	-0.003839	2114.787861148003	1.050525	1.047868	1.0513109746839826	1.0486537717357143	1.0435036888215485	1.0408477637563491
0.004492	0.063797	-0.003864	2110.749725148003	1.050391	1.047739	1.0511771496950457	1.0485249467015874	1.0433698638326119	1.0407189387222222
0.004494	0.063675	-0.003864	2106.711589148003	1.050257	1.047610	1.0510434997171718	1.0483962966333333	1.0432362138547377	1.0405902886539682
0.004495	0.063431	-0.003870	2098.635316148003	1.050123	1.047486	1.0509096747282347	1.0482724715992062	1.0431023888658006	1.040466463619841
0.004496	0.063385	-0.003821	2097.121015148003	1.049990	1.047355	1.0507768497392977	1.0481416465650795	1.0429695638768637	1.0403356385857143
0.004497	0.063156	-0.003876	2089.549509148003	1.049856	1.047231	1.0506430247503606	1.0480178215309524	1.0428357388879266	1.0402118135515872
0.004499	0.063019	-0.003894	2085.006605148003	1.049721	1.047101	1.0505083747724866	1.0478881714626984	1.0427010889100528	1.0400821634833333
0.004500	0.062927	-0.003882	2081.978003148003	1.049587	1.046971	1.05037454978355	1.0477583464285716	1.042567263921116	1.0399523384492064
0.004501	0.062775	-0.003876	2076.930333148003	1.049452	1.046843	1.050239724794613	1.0476305213944443	1.0424324389321789	1.0398245134150792
0.004502	0.062576	-0.003906	2070.368361148003	1.049317	1.046716	1.050104899805676	1.0475036963603175	1.042297613943242	1.0396976883809523
0.004504	0.062439	-0.003888	2065.825457148003	1.049182	1.046586	1.0499702498278018	1.0473740462920635	1.0421629639653678	1.0395680383126984
0.004505	0.062302	-0.003894	2061.282554148003	1.049047	1.046457	1.0498354248388648	1.0472452212579364	1.042028138976431	1.0394392132785713
0.004506	0.062180	-0.003906	2057.2444181480028	1.048912	1.046327	1.0497005998499278	1.0471153962238096	1.0418933139874937	1.0393093882444444
0.004507	0.061966	-0.003918	2050.177679148003	1.048776	1.046200	1.0495647748609909	1.0469885711896825	1.0417574889985568	1.0391825632103173
0.004509	0.061859	-0.003955	2046.644309148003	1.048639	1.046067	1.049428124883117	1.0468559211214286	1.0416208390206831	1.0390499131420634
0.004510	0.061676	-0.003949	2040.587105148003	1.048502	1.045938	1.04929129989418	1.0467270960873016	1.041484014031746	1.0389210881079365
0.004511	0.061569	-0.003937	2037.053736148003	1.048365	1.045806	1.0491544749052428	1.0465952710531745	1.041347189042809	1.0387892630738094
0.004512	0.061356	-0.003967	2029.986997148003	1.048228	1.045677	1.0490176499163057	1.0464664460190476	1.041210364053872	1.0386604380396824
0.004514	0.061249	-0.003967	2026.4536271480029	1.048090	1.045544	1.048879999938432	1.0463337959507937	1.041072714075998	1.0385277879714285
0.004515	0.061081	-0.003967	2020.901190148003	1.047953	1.045414	1.0487431749494949	1.0462039709166668	1.040935889087061	1.0383979629373017
0.004516	0.060944	-0.003943	2016.358286148003	1.047816	1.045283	1.048606349960558	1.0460731458825396	1.040799064098124	1.0382671379031745
0.004517	0.060791	-0.003979	2011.310616148003	1.047678	1.045151	1.048468524971621	1.0459413208484127	1.0406612391091872	1.0381353128690476
0.004519	0.060638	-0.004016	2006.262945148003	1.047539	1.045018	1.048329874993747	1.0458086707801588	1.0405225891313132	1.0380026628007937
0.004520	0.060486	-0.004004	2001.215275148003	1.047400	1.044886	1.0481910500048102	1.0456768457460317	1.0403837641423763	1.0378708377666666
0.004521	0.060333	-0.004065	1996.167604148003	1.047260	1.044752	1.0480512250158731	1.0455430207119047	1.0402439391534393	1.0377370127325396
0.004522	0.060226	-0.004010	1992.634235148003	1.047120	1.044617	1.047911400026936	1.0454081956777777	1.0401041141645022	1.0376021876984125
0.004524	0.060043	-0.004041	1986.577030148003	1.046980	1.044484	1.047771750049062	1.0452755456095237	1.0399644641866281	1.0374695376301586
0.004525	0.059875	-0.004047	1981.0245931480029	1.046840	1.044351	1.0476319250601251	1.045142720575397	1.039824639197691	1.0373367125960318
0.004526	0.059784	-0.004053	1977.9959901480029	1.046700	1.044215	1.047492100071188	1.0450068955412697	1.039684814208754	1.0372008875619045
0.004527	0.059601	-0.004016	1971.938786148003	1.046560	1.044083	1.047352275082251	1.044875070507143	1.039544989219817	1.0370690625277779
0.004529	0.059448	-0.004071	1966.8911151480029	1.046419	1.043948	1.047211625104377	1.044740420438889	1.0394043392419432	1.036934412459524
0.004530	0.059326	-0.004065	1962.852979148003	1.046278	1.043812	1.04707080011544	1.0446045954047618	1.039263514253006	1.0367985874253967
0.004531	0.059143	-0.004083	1956.795774148003	1.046137	1.043678	1.0469299751265033	1.044470770370635	1.0391226892640693	1.03666476239127
0.004532	0.058990	-0.004089	1951.748104148003	1.045995	1.043543	1.0467881501375662	1.044335945336508	1.0389808642751324	1.0365299373571428
0.004534	0.058838	-0.004095	1946.700433148003	1.045853	1.043407	1.046646500159692	1.0442002952682539	1.038839214297258	1.0363942872888887
0.004535	0.058716	-0.004095	1942.6622971480028	1.045711	1.043271	1.0465046751707552	1.044064470234127	1.0386973893083211	1.036258462254762
0.004536	0.058548	-0.004102	1937.109859148003	1.045569	1.043135	1.046362850181818	1.0439286451999998	1.0385555643193842	1.0361226372206347
0.004537	0.058334	-0.004108	1930.043121148003	1.045427	1.043002	1.0462210251928814	1.043795820165873	1.0384137393304473	1.0359898121865079
0.004539	0.058212	-0.004156	1926.004984148003	1.045283	1.042863	1.0460773752150072	1.0436571700976192	1.0382700893525731	1.035851162118254
0.004540	0.058044	-0.004089	1920.4525471480029	1.045141	1.042728	1.0459355502260703	1.043522345063492	1.0381282643636363	1.035716337084127
0.004541	0.057831	-0.004156	1913.385808148003	1.044997	1.042593	1.0457917252371332	1.0433875200293652	1.037984439374699	1.03558151205
0.004542	0.057800	-0.004199	1912.376274148003	1.044851	1.042449	1.0456459002481961	1.043243694995238	1.037838614385762	1.0354376870158728
0.004544	0.057663	-0.004199	1907.833370148003	1.044706	1.042309	1.0455012502703223	1.0431040449269842	1.0376939644078882	1.035298036947619
0.004545	0.057510	-0.004132	1902.785700148003	1.044562	1.042171	1.0453574252813853	1.042966219892857	1.0375501394189515	1.035160211913492
0.004546	0.057312	-0.004211	1896.223728148003	1.044417	1.042034	1.0452126002924482	1.0428293948587302	1.0374053144300142	1.035023386879365
0.004547	0.057205	-0.004224	1892.690359148003	1.044270	1.041892	1.0450657753035113	1.0426875698246032	1.0372584894410775	1.034881561845238
0.004549	0.057022	-0.004199	1886.6331541480029	1.044125	1.041754	1.0449211253256372	1.0425499197563493	1.0371138394632031	1.034743911776984
0.004550	0.056854	-0.004211	1881.080717148003	1.043979	1.041615	1.0447753003367004	1.0424110947222223	1.0369680144742666	1.0346050867428571
0.004551	0.056732	-0.004218	1877.042580148003	1.043832	1.041474	1.0446284753477635	1.0422702696880952	1.0368211894853294	1.03446426170873
0.004552	0.056595	-0.004254	1872.499677148003	1.043685	1.041332	1.0444816503588263	1.0421284446539683	1.0366743644963923	1.034322436674603
0.004554	0.056381	-0.004254	1865.432938148003	1.043538	1.041194	1.0443350003809524	1.0419907945857143	1.0365277145185186	1.0341847866063492
0.004555	0.056320	-0.004254	1863.4138701480028	1.043390	1.041049	1.0441871753920153	1.0418459695515871	1.0363798895295813	1.034039961572222
0.004556	0.056076	-0.004236	1855.337597148003	1.043243	1.040912	1.0440403504030784	1.0417091445174604	1.0362330645406446	1.0339031365380953
0.004557	0.055908	-0.004279	1849.785159148003	1.043095	1.040771	1.0438925254141416	1.0415683194833332	1.0360852395517077	1.033762311503968
0.004559	0.055832	-0.004291	1847.261324148003	1.042946	1.040626	1.0437438754362673	1.0414236694150794	1.0359365895738333	1.0336176614357142
0.004560	0.055649	-0.004279	1841.2041201480029	1.042798	1.040485	1.0435960504473303	1.0412828443809525	1.0357887645848964	1.0334768364015874
0.004561	0.055481	-0.004266	1835.651682148003	1.042650	1.040344	1.0434482254583934	1.0411420193468253	1.0356409395959596	1.0333360113674601
0.004562	0.055313	-0.004321	1830.099244148003	1.042501	1.040201	1.0432994004694565	1.0409991943126984	1.0354921146070226	1.0331931863333332
0.004564	0.055252	-0.004309	1828.080176148003	1.042351	1.040054	1.0431497504915825	1.0408525442444445	1.0353424646291485	1.0330465362650794
0.004565	0.055099	-0.004291	1823.032506148003	1.042202	1.039911	1.0430009255026456	1.0407097192103174	1.0351936396402115	1.0329037112309523
0.004566	0.054840	-0.004364	1814.451466148003	1.042051	1.039771	1.0428501005137085	1.0405698941761905	1.0350428146512747	1.0327638861968254
0.004567	0.054733	-0.004358	1810.9180961480029	1.041900	1.039625	1.0426992755247715	1.0404240691420634	1.0348919896623374	1.0326180611626983
0.004569	0.054642	-0.004370	1807.889494148003	1.041749	1.039477	1.0425486255468976	1.0402764190738094	1.0347413396844636	1.0324704110944443
0.004570	0.054428	-0.004340	1800.822755148003	1.041598	1.039335	1.0423978005579606	1.0401345940396824	1.0345905146955268	1.0323285860603173
0.004571	0.054260	-0.004382	1795.2703181480028	1.041446	1.039191	1.0422459755690237	1.0399907690055554	1.0344386897065898	1.0321847610261903
0.004572	0.054169	-0.004364	1792.241716148003	1.041295	1.039043	1.0420951505800866	1.0398429439714285	1.0342878647176525	1.0320369359920634
0.004574	0.053986	-0.004370	1786.184511148003	1.041143	1.038899	1.0419435006022126	1.0396992939031746	1.0341362147397786	1.0318932859238095
0.004575	0.053848	-0.004407	1781.641607148003	1.040991	1.038752	1.0417916756132757	1.0395524688690476	1.0339843897508416	1.0317464608896825
0.004576	0.053680	-0.004401	1776.089170148003	1.040838	1.038607	1.0416388506243386	1.0394076438349207	1.0338315647619045	1.0316016358555555
0.004577	0.053513	-0.004382	1770.536732148003	1.040686	1.038462	1.0414870256354016	1.0392628188007937	1.0336797397729676	1.0314568108214286
0.004579	0.053406	-0.004443	1767.003363148003	1.040533	1.038312	1.0413343756575275	1.0391131687325397	1.0335270897950934	1.0313071607531745
0.004580	0.053223	-0.004419	1760.946158148003	1.040379	1.038167	1.0411805506685907	1.0389683436984127	1.0333732648061567	1.0311623357190476
0.004581	0.053085	-0.004449	1756.403255148003	1.040225	1.038018	1.0410267256796537	1.038819518664286	1.0332194398172199	1.0310135106849208
0.004582	0.052933	-0.004456	1751.355584148003	1.040070	1.037870	1.0408719006907168	1.0386716936301588	1.033064614828283	1.0308656856507936
0.004584	0.052780	-0.004474	1746.307914148003	1.039915	1.037721	1.0407172507128426	1.0385230435619046	1.0329099648504085	1.0307170355825395
0.004585	0.052704	-0.004474	1743.784079148003	1.039760	1.037570	1.0405624257239057	1.038372218527778	1.0327551398614716	1.0305662105484128
0.004586	0.052490	-0.004468	1736.717340148003	1.039605	1.037423	1.0404076007349685	1.0382253934936507	1.0326003148725347	1.0304193855142856
0.004587	0.052277	-0.004492	1729.650601148003	1.039450	1.037277	1.0402527757460318	1.0380795684595239	1.0324454898835977	1.0302735604801587
0.004589	0.052231	-0.004486	1728.1363001480029	1.039294	1.037123	1.0400971257681577	1.03792591839127	1.0322898399057236	1.0301199104119048
0.004590	0.051987	-0.004498	1720.060027148003	1.039138	1.036977	1.0399413007792206	1.0377800933571428	1.0321340149167866	1.0299740853777777
0.004591	0.051849	-0.004529	1715.517124148003	1.038981	1.036826	1.0397844757902837	1.037629268323016	1.0319771899278498	1.0298232603436508
0.004592	0.051743	-0.004535	1711.9837541480028	1.038824	1.036673	1.0396276508013467	1.0374764432888888	1.0318203649389126	1.0296704353095236
0.004594	0.051575	-0.004529	1706.431317148003	1.038667	1.036523	1.0394710008234729	1.037326793220635	1.0316637149610388	1.0295207852412698
0.004595	0.051376	-0.004523	1699.869345148003	1.038510	1.036374	1.039314175834536	1.0371779681865079	1.031506889972102	1.0293719602071427
0.004596	0.051270	-0.004614	1696.335976148003	1.038351	1.036220	1.0391553508455988	1.0370241431523808	1.031348064983165	1.0292181351730156
0.004597	0.051163	-0.004584	1692.802606148003	1.038192	1.036065	1.0389965258566618	1.036869318118254	1.031189239994228	1.0290633101388889
0.004599	0.050964	-0.004608	1686.2406351480029	1.038032	1.035913	1.038836875878788	1.03671766805	1.0310295900163542	1.028911660070635
0.004600	0.050797	-0.004614	1680.688197148003	1.037872	1.035760	1.0386770508898509	1.036564843015873	1.030869765027417	1.0287588350365078
0.004601	0.050705	-0.004639	1677.6595951480028	1.037711	1.035603	1.038516225900914	1.036408017981746	1.0307089400384801	1.028602010002381
0.004602	0.050461	-0.004651	1669.583322148003	1.037550	1.035453	1.0383554009119769	1.036258192947619	1.0305481150495428	1.0284521849682537
0.004604	0.050354	-0.004633	1666.049953148003	1.037389	1.035296	1.0381947509341027	1.0361015428793652	1.030387465071669	1.0282955349
0.004605	0.050171	-0.004669	1659.9927481480029	1.037228	1.035142	1.038033925945166	1.035947717845238	1.030226640082732	1.028141709865873
0.004606	0.050110	-0.004657	1657.973680148003	1.037066	1.034983	1.037872100956229	1.0357888928111112	1.030064815093795	1.027982884831746
0.004607	0.049866	-0.004681	1649.897407148003	1.036904	1.034831	1.037710275967292	1.0356370677769842	1.029902990104858	1.027831059797619
0.004609	0.049774	-0.004663	1646.868805148003	1.036742	1.034673	1.037548625989418	1.03547941770873	1.029741340126984	1.027673409729365
0.004610	0.049652	-0.004675	1642.830668148003	1.036580	1.034516	1.037386801000481	1.0353225926746032	1.029579515138047	1.027516584695238
0.004611	0.049469	-0.004688	1636.7734641480029	1.036418	1.034361	1.0372249760115442	1.0351677676404762	1.0294176901491103	1.027361759661111
0.004612	0.049286	-0.004749	1630.716259148003	1.036254	1.034205	1.037061151022607	1.0350119426063493	1.029253865160173	1.0272059346269842
0.004614	0.049164	-0.004681	1626.678123148003	1.036091	1.034047	1.0368985010447331	1.0348542925380952	1.0290912151822993	1.02704828455873
0.004615	0.048981	-0.004706	1620.620918148003	1.035927	1.033891	1.036734676055796	1.034698467503968	1.028927390193362	1.026892459524603
0.004616	0.048813	-0.004791	1615.068481148003	1.035762	1.033733	1.036569851066859	1.0345406424698413	1.028762565204425	1.0267346344904762
0.004617	0.048691	-0.004797	1611.030344148003	1.035596	1.033572	1.0364040260779221	1.0343798174357142	1.0285967402154883	1.026573809456349
0.004619	0.048584	-0.004742	1607.496975148003	1.035431	1.033411	1.0362393761000481	1.0342191673674603	1.0284320902376143	1.0264131593880952
0.004620	0.048325	-0.004761	1598.915935148003	1.035266	1.033257	1.0360745511111111	1.0340653423333335	1.0282672652486773	1.0262593343539683
0.004621	0.048203	-0.004797	1594.877798148003	1.035100	1.033096	1.035908726122174	1.0339045172992063	1.0281014402597402	1.0260985093198411
0.004622	0.048096	-0.004797	1591.344429148003	1.034934	1.032934	1.035742901133237	1.0337426922650794	1.027935615270803	1.0259366842857143
0.004624	0.047958	-0.004803	1586.801526148003	1.034767	1.032773	1.0355762511553632	1.0335820421968254	1.0277689652929292	1.0257760342174602
0.004625	0.047745	-0.004840	1579.7347871480029	1.034599	1.032615	1.0354084261664263	1.0334242171626984	1.0276011403039922	1.0256182091833332
0.004626	0.047668	-0.004846	1577.210952148003	1.034432	1.032450	1.0352416011774892	1.0332593921285715	1.0274343153150554	1.0254533841492064
0.004627	0.047485	-0.004828	1571.153747148003	1.034264	1.032290	1.0350737761885522	1.0330995670944443	1.0272664903261184	1.0252935591150791
0.004629	0.047287	-0.004846	1564.5917751480029	1.034096	1.032130	1.034906126210678	1.0329399170261904	1.027098840348244	1.0251339090468252
0.004630	0.047165	-0.004907	1560.553639148003	1.033926	1.031965	1.0347363012217412	1.0327750919920635	1.0269290153593071	1.0249690840126984
0.004631	0.047058	-0.004889	1557.020270148003	1.033756	1.031800	1.0345664762328042	1.0326102669579365	1.0267591903703703	1.0248042589785713
0.004632	0.046844	-0.004913	1549.9535311480029	1.033586	1.031639	1.0343966512438671	1.0324494419238095	1.026589365381433	1.0246434339444443
0.004634	0.046753	-0.004901	1546.924929148003	1.033416	1.031473	1.034227001265993	1.0322837918555556	1.0264197154035593	1.0244777838761905
0.004635	0.046600	-0.004901	1541.877258148003	1.033246	1.031309	1.0340571762770563	1.0321199668214287	1.0262498904146224	1.0243139588420636
0.004636	0.046387	-0.004919	1534.8105191480029	1.033076	1.031148	1.0338873512881195	1.0319591417873015	1.0260800654256856	1.0241531338079364
0.004637	0.046265	-0.004932	1530.772383148003	1.032905	1.030982	1.0337165262991823	1.0317933167531748	1.0259092404367482	1.0239873087738096
0.004639	0.046143	-0.004950	1526.7342471480029	1.032734	1.030815	1.0335458763213083	1.0316266666849208	1.0257385904588743	1.0238206587055556
0.004640	0.045944	-0.004950	1520.1722751480029	1.032562	1.030652	1.0333740513323713	1.0314638416507935	1.0255667654699372	1.0236578336714284
0.004641	0.045807	-0.005017	1515.629371148003	1.032388	1.030484	1.0332002263434343	1.0312960166166667	1.0253929404810003	1.0234900086373016
0.004642	0.045670	-0.005005	1511.086468148003	1.032215	1.030316	1.0330274013544976	1.0311281915825397	1.0252201154920635	1.0233221836031745
0.004644	0.045517	-0.004987	1506.038797148003	1.032042	1.030149	1.0328547513766233	1.0309615415142857	1.0250474655141892	1.0231555335349205
0.004645	0.045303	-0.005017	1498.972059148003	1.031868	1.029984	1.0326809263876864	1.0307967164801588	1.0248736405252523	1.0229907085007937
0.004646	0.045273	-0.005060	1497.962525148003	1.031693	1.029811	1.0325061013987493	1.0306238914460317	1.0246988155363153	1.0228178834666666
0.004647	0.045135	-0.004987	1493.419621148003	1.031519	1.029643	1.0323322764098124	1.030456066411905	1.0245249905473783	1.0226500584325398
0.004649	0.044937	-0.005023	1486.857649148003	1.031345	1.029477	1.0321586264319385	1.0302904163436508	1.0243513405695044	1.0224844083642857
0.004650	0.044724	-0.005090	1479.790911148003	1.031169	1.029310	1.0319828014430015	1.0301235913095237	1.0241755155805676	1.0223175833301585
0.004651	0.044601	-0.005090	1475.752774148003	1.030993	1.029139	1.0318069764540645	1.029952766275397	1.0239996905916304	1.0221467582960317
0.004652	0.044495	-0.005042	1472.219405148003	1.030818	1.028968	1.0316321514651274	1.0297819412412699	1.0238248656026934	1.0219759332619047
