Repository: pietracorvo/HystAPI

# Example data

The example data in this folder is from measurements performed during my physics bachelor.

The material is **FeSi3** (iron with 3% silicon), aka 'electrical steel', the standard material for ring cores in trafos. 

Four of the five samples where treated with high pressure torison (HPT, 20 rotations at 20GPa), to achieve nanocristallisation of the grains, which has a huge impact on the magnetic properties of the material. The HPT deformation was done at 77K (under liquid nitrogen) and at 293K (at room temperature). Afterwards some samples were heat treated at a temperature of 493K (for two hours) to anneal defects from the deformation process.

The five samples are:

File: testData/FeSi3_LN/G4_748V_151Hz_800000Fs0.txt (part 13 of 38)
--------------------------
t	U1	U2	H	Braw	Jraw	B_drift	 J_drift	B_corr	J_corr
0.004254	-0.169144	-0.002911	-5594.522853897481	-1.088381	-1.081350	-1.0886548522253174	-1.081617759548941	-1.0950427075772724	-1.0880160662148641
0.004255	-0.169434	-0.002893	-5604.1134278974805	-1.088481	-1.081438	-1.0887549166005466	-1.081705822491947	-1.0951427719525015	-1.0881041291578701
0.004256	-0.169647	-0.002875	-5611.18016689748	-1.088581	-1.081529	-1.088854980975776	-1.0817968854349533	-1.095242836327731	-1.0881951921008766
0.004257	-0.169891	-0.002887	-5619.25643989748	-1.088681	-1.081618	-1.0889550453510053	-1.0818859483779597	-1.0953429007029603	-1.088284255043883
0.004259	-0.170044	-0.002838	-5624.30410989748	-1.088779	-1.081711	-1.0890531741014637	-1.0819790742639726	-1.0954410294534187	-1.0883773809298958
0.004260	-0.170349	-0.002838	-5634.39945089748	-1.088878	-1.081797	-1.089152238476693	-1.0820651372069787	-1.095540093828648	-1.088463443872902
0.004261	-0.170593	-0.002930	-5642.475723897481	-1.088979	-1.081887	-1.0892533028519222	-1.0821552001499852	-1.0956411582038772	-1.0885535068159085
0.004262	-0.170746	-0.002869	-5647.523393897481	-1.089078	-1.081981	-1.0893523672271515	-1.0822492630929916	-1.0957402225791064	-1.0886475697589149
0.004264	-0.170990	-0.002808	-5655.59966689748	-1.089176	-1.082068	-1.08945049597761	-1.082336388979004	-1.0958383513295649	-1.0887346956449273
0.004265	-0.171265	-0.002856	-5664.685473897481	-1.089275	-1.082155	-1.0895495603528393	-1.0824234519220104	-1.0959374157047943	-1.0888217585879336
0.004266	-0.171417	-0.002808	-5669.73314489748	-1.089372	-1.082247	-1.0896466247280687	-1.0825155148650167	-1.0960344800800237	-1.08891382153094
0.004267	-0.171707	-0.002808	-5679.32371889748	-1.089470	-1.082332	-1.0897446891032978	-1.0826005778080232	-1.0961325444552528	-1.0889988844739464
0.004269	-0.171906	-0.002808	-5685.88568989748	-1.089567	-1.082421	-1.0898418178537563	-1.082689703694036	-1.0962296732057113	-1.0890880103599592
0.004270	-0.172180	-0.002838	-5694.97149689748	-1.089665	-1.082508	-1.0899398822289859	-1.082776766637042	-1.0963277375809408	-1.0891750733029653
0.004271	-0.172394	-0.002808	-5702.03823589748	-1.089763	-1.082596	-1.090037946604215	-1.0828648295800483	-1.09642580195617	-1.0892631362459715
0.004272	-0.172638	-0.002802	-5710.11450889748	-1.089860	-1.082683	-1.0901350109794443	-1.0829518925230548	-1.0965228663313993	-1.089350199188978
0.004274	-0.172821	-0.002808	-5716.171712897481	-1.089957	-1.082773	-1.0902321397299028	-1.0830420184090674	-1.0966199950818578	-1.0894403250749907
0.004275	-0.173050	-0.002832	-5723.74321889748	-1.090055	-1.082861	-1.0903302041051322	-1.083130081352074	-1.0967180594570871	-1.0895283880179971
0.004276	-0.173309	-0.002765	-5732.32425889748	-1.090151	-1.082947	-1.0904262684803614	-1.0832161442950803	-1.0968141238323164	-1.0896144509610035
0.004277	-0.173538	-0.002765	-5739.89576489748	-1.090247	-1.083033	-1.0905223328555906	-1.0833022072380865	-1.0969101882075456	-1.0897005139040097
0.004279	-0.173737	-0.002783	-5746.457736897481	-1.090343	-1.083121	-1.0906184616060492	-1.083390333124099	-1.0970063169580042	-1.0897886397900223
0.004280	-0.173965	-0.002728	-5754.0292418974805	-1.090438	-1.083207	-1.0907135259812784	-1.0834763960671054	-1.0971013813332333	-1.0898747027330287
0.004281	-0.174225	-0.002765	-5762.6102818974805	-1.090534	-1.083291	-1.0908095903565076	-1.0835604590101118	-1.0971974457084626	-1.089958765676035
0.004282	-0.174454	-0.002789	-5770.181787897481	-1.090630	-1.083378	-1.0909056547317368	-1.083647521953118	-1.0972935100836918	-1.0900458286190413
0.004284	-0.174652	-0.002722	-5776.74375989748	-1.090725	-1.083465	-1.0910007834821955	-1.0837346478391308	-1.0973886388341505	-1.090132954505054
0.004285	-0.174957	-0.002753	-5786.83910089748	-1.090821	-1.083548	-1.0910968478574248	-1.083817710782137	-1.0974847032093797	-1.0902160174480602
0.004286	-0.175156	-0.002789	-5793.4010718974805	-1.090917	-1.083635	-1.091192912232654	-1.0839047737251433	-1.097580767584609	-1.0903030803910665
0.004287	-0.175354	-0.002734	-5799.96304389748	-1.091012	-1.083722	-1.0912879766078833	-1.0839918366681498	-1.0976758319598383	-1.090390143334073
0.004289	-0.175598	-0.002747	-5808.039316897481	-1.091107	-1.083807	-1.0913831053583418	-1.0840769625541624	-1.0977709607102968	-1.0904752692200856
0.004290	-0.175781	-0.002734	-5814.09652089748	-1.091202	-1.083895	-1.0914781697335711	-1.0841650254971689	-1.097866025085526	-1.090563332163092
0.004291	-0.176025	-0.002795	-5822.17279389748	-1.091298	-1.083981	-1.0915742341088004	-1.0842510884401753	-1.0979620894607554	-1.0906493951060985
0.004292	-0.176254	-0.002686	-5829.74429989748	-1.091392	-1.084065	-1.0916682984840296	-1.0843351513831816	-1.0980561538359845	-1.0907334580491048
0.004294	-0.176529	-0.002740	-5838.830106897481	-1.091487	-1.084148	-1.0917634272344883	-1.084418277269194	-1.0981512825864432	-1.0908165839351172
0.004295	-0.176727	-0.002734	-5845.39207889748	-1.091581	-1.084235	-1.0918574916097175	-1.0845053402122005	-1.0982453469616724	-1.0909036468781237
0.004296	-0.176956	-0.002710	-5852.96358389748	-1.091675	-1.084319	-1.0919515559849466	-1.0845894031552068	-1.0983394113369016	-1.09098770982113
0.004297	-0.177170	-0.002679	-5860.03032289748	-1.091768	-1.084403	-1.0920446203601761	-1.0846734660982131	-1.098432475712131	-1.0910717727641364
0.004299	-0.177414	-0.002710	-5868.1065958974805	-1.091862	-1.084487	-1.0921387491106347	-1.0847575919842258	-1.0985266044625897	-1.091155898650149
0.004300	-0.177628	-0.002704	-5875.17333489748	-1.091956	-1.084572	-1.0922328134858637	-1.084842654927232	-1.0986206688378186	-1.0912409615931553
0.004301	-0.177841	-0.002704	-5882.240072897481	-1.092050	-1.084657	-1.092326877861093	-1.0849277178702383	-1.098714733213048	-1.0913260245361616
0.004302	-0.178101	-0.002686	-5890.82111289748	-1.092143	-1.084739	-1.0924199422363225	-1.0850097808132446	-1.0988077975882775	-1.0914080874791678
0.004304	-0.178345	-0.002722	-5898.8973858974805	-1.092237	-1.084823	-1.0925140709867809	-1.0850939066992575	-1.0989019263387358	-1.0914922133651808
0.004305	-0.178619	-0.002667	-5907.98319289748	-1.092330	-1.084904	-1.0926071353620102	-1.085174969642264	-1.0989949907139651	-1.0915732763081871
0.004306	-0.178833	-0.002698	-5915.049931897481	-1.092423	-1.084989	-1.0927001997372394	-1.0852600325852702	-1.0990880550891944	-1.0916583392511934
0.004307	-0.178970	-0.002704	-5919.59283489748	-1.092517	-1.085077	-1.0927942641124686	-1.0853480955282766	-1.0991821194644236	-1.0917464021941998
0.004309	-0.179276	-0.002673	-5929.6881758974805	-1.092609	-1.085157	-1.092886392862927	-1.085428221414289	-1.099274248214882	-1.0918265280802122
0.004310	-0.179504	-0.002655	-5937.259681897481	-1.092702	-1.085239	-1.0929794572381566	-1.0855102843572955	-1.0993673125901116	-1.0919085910232187
0.004311	-0.179718	-0.002667	-5944.326420897481	-1.092794	-1.085323	-1.093071521613386	-1.0855943473003018	-1.099459376965341	-1.091992653966225
0.004312	-0.179886	-0.002625	-5949.87885789748	-1.092885	-1.085407	-1.0931625859886152	-1.0856784102433081	-1.0995504413405701	-1.0920767169092314
0.004314	-0.180222	-0.002612	-5960.98373289748	-1.092976	-1.085484	-1.0932537147390735	-1.0857555361293207	-1.0996415700910285	-1.092153842795244
0.004315	-0.180435	-0.002686	-5968.050471897481	-1.093068	-1.085568	-1.0933457791143029	-1.085839599072327	-1.0997336344662578	-1.0922379057382503
0.004316	-0.180603	-0.002655	-5973.6029098974805	-1.093160	-1.085652	-1.093437843489532	-1.0859236620153334	-1.099825698841487	-1.0923219686812566
0.004317	-0.180847	-0.002594	-5981.67918289748	-1.093251	-1.085733	-1.0935289078647614	-1.0860047249583398	-1.0999167632167164	-1.092403031624263
0.004319	-0.181122	-0.002631	-5990.76498889748	-1.093342	-1.085812	-1.09362003661522	-1.0860838508443524	-1.100007891967175	-1.0924821575102757
0.004320	-0.181305	-0.002618	-5996.82219389748	-1.093432	-1.085895	-1.093710100990449	-1.0861669137873589	-1.100097956342404	-1.092565220453282
0.004321	-0.181534	-0.002618	-6004.3936998974805	-1.093523	-1.085977	-1.0938011653656785	-1.0862489767303651	-1.1001890207176335	-1.0926472833962884
0.004322	-0.181747	-0.002582	-6011.46043889748	-1.093613	-1.086057	-1.0938912297409078	-1.0863290396733716	-1.1002790850928628	-1.0927273463392948
0.004324	-0.182053	-0.002600	-6021.5557798974805	-1.093703	-1.086135	-1.0939813584913665	-1.086407165559384	-1.1003692138433214	-1.0928054722253073
0.004325	-0.182159	-0.002618	-6025.08914889748	-1.093793	-1.086221	-1.0940714228665955	-1.0864932285023905	-1.1004592782185505	-1.0928915351683137
0.004326	-0.182465	-0.002594	-6035.1844898974805	-1.093883	-1.086298	-1.0941614872418248	-1.0865702914453967	-1.1005493425937798	-1.09296859811132
0.004327	-0.182693	-0.002594	-6042.755995897481	-1.093973	-1.086379	-1.0942515516170541	-1.086651354388403	-1.100639406969009	-1.0930496610543263
0.004329	-0.182938	-0.002570	-6050.83226889748	-1.094062	-1.086458	-1.0943406803675126	-1.0867304802744158	-1.1007285357194676	-1.093128786940339
0.004330	-0.183151	-0.002582	-6057.89900689748	-1.094152	-1.086538	-1.094430744742742	-1.086810543217422	-1.100818600094697	-1.0932088498833452
0.004331	-0.183411	-0.002618	-6066.48004689748	-1.094242	-1.086618	-1.0945208091179712	-1.0868906061604284	-1.1009086644699262	-1.0932889128263517
0.004332	-0.183578	-0.002570	-6072.032484897481	-1.094331	-1.086700	-1.0946098734932004	-1.0869726691034347	-1.1009977288451553	-1.093370975769358
0.004334	-0.183838	-0.002539	-6080.613524897481	-1.094420	-1.086778	-1.094699002243659	-1.0870507949894475	-1.1010868575956139	-1.0934491016553707
0.004335	-0.184082	-0.002551	-6088.68979689748	-1.094508	-1.086856	-1.0947870666188884	-1.0871288579324538	-1.1011749219708433	-1.093527164598377
0.004336	-0.184280	-0.002570	-6095.25176889748	-1.094597	-1.086937	-1.0948761309941175	-1.0872099208754602	-1.1012639863460725	-1.0936082275413834
0.004337	-0.184540	-0.002557	-6103.83280889748	-1.094686	-1.087014	-1.0949651953693469	-1.0872869838184664	-1.1013530507213019	-1.0936852904843897
0.004339	-0.184708	-0.002539	-6109.38524689748	-1.094774	-1.087096	-1.0950533241198053	-1.087369109704479	-1.1014411794717602	-1.0937674163704023
0.004340	-0.185028	-0.002606	-6119.985354897481	-1.094864	-1.087172	-1.0951433884950348	-1.0874451726474854	-1.1015312438469897	-1.0938434793134086
0.004341	-0.185181	-0.002576	-6125.033024897481	-1.094953	-1.087255	-1.095232452870264	-1.0875282355904918	-1.101620308222219	-1.093926542256415
0.004342	-0.185394	-0.002551	-6132.09976389748	-1.095042	-1.087335	-1.0953215172454933	-1.087608298533498	-1.1017093725974483	-1.0940066051994213
0.004344	-0.185669	-0.002545	-6141.18557089748	-1.095130	-1.087412	-1.0954096459959517	-1.0876854244195109	-1.1017975013479067	-1.094083731085434
0.004345	-0.185852	-0.002563	-6147.242774897481	-1.095219	-1.087493	-1.0954987103711809	-1.087766487362517	-1.1018865657231358	-1.0941647940284402
0.004346	-0.186096	-0.002527	-6155.31904789748	-1.095306	-1.087570	-1.0955857747464102	-1.0878435503055233	-1.1019736300983651	-1.0942418569714465
0.004347	-0.186356	-0.002509	-6163.90008789748	-1.095394	-1.087647	-1.0956738391216394	-1.0879206132485297	-1.1020616944735944	-1.094318919914453
0.004349	-0.186554	-0.002563	-6170.462059897481	-1.095482	-1.087727	-1.0957619678720982	-1.0880007391345425	-1.1021498232240532	-1.0943990458004658
0.004350	-0.186798	-0.002521	-6178.53833289748	-1.095569	-1.087804	-1.0958490322473273	-1.0880778020775488	-1.1022368875992823	-1.094476108743472
0.004351	-0.187088	-0.002490	-6188.12890689748	-1.095656	-1.087879	-1.0959360966225566	-1.0881528650205552	-1.1023239519745116	-1.0945511716864784
0.004352	-0.187256	-0.002545	-6193.6813438974805	-1.095744	-1.087960	-1.0960241609977859	-1.0882339279635616	-1.1024120163497408	-1.0946322346294848
0.004354	-0.187485	-0.002521	-6201.252849897481	-1.095831	-1.088038	-1.0961112897482443	-1.088312053849574	-1.1024991451001993	-1.0947103605154973
0.004355	-0.187714	-0.002509	-6208.82435589748	-1.095919	-1.088115	-1.0961993541234738	-1.0883891167925803	-1.1025872094754288	-1.0947874234585036
0.004356	-0.187912	-0.002509	-6215.38632689748	-1.096006	-1.088194	-1.096286418498703	-1.0884681797355868	-1.1026742738506579	-1.09486648640151
0.004357	-0.188171	-0.002521	-6223.96736689748	-1.096093	-1.088270	-1.0963734828739322	-1.0885442426785932	-1.1027613382258872	-1.0949425493445164
0.004359	-0.188370	-0.002496	-6230.529338897481	-1.096179	-1.088349	-1.0964596116243908	-1.0886233685646058	-1.1028474669763457	-1.095021675230529
0.004360	-0.188644	-0.002509	-6239.61514589748	-1.096266	-1.088424	-1.09654667599962	-1.088698431507612	-1.102934531351575	-1.0950967381735353
0.004361	-0.188828	-0.002509	-6245.672349897481	-1.096353	-1.088503	-1.0966337403748492	-1.0887774944506183	-1.1030215957268041	-1.0951758011165416
0.004362	-0.189117	-0.002466	-6255.2629238974805	-1.096439	-1.088577	-1.0967198047500786	-1.0888515573936246	-1.1031076601020335	-1.0952498640595478
0.004364	-0.189331	-0.002435	-6262.32966289748	-1.096524	-1.088653	-1.0968049335005372	-1.0889276832796375	-1.1031927888524922	-1.0953259899455607
0.004365	-0.189590	-0.002509	-6270.91070289748	-1.096610	-1.088729	-1.0968909978757664	-1.0890037462226438	-1.1032788532277213	-1.095402052888567
0.004366	-0.189728	-0.002478	-6275.45360589748	-1.096696	-1.088809	-1.0969770622509956	-1.08908380916565	-1.1033649176029505	-1.0954821158315733
0.004367	-0.190033	-0.002460	-6285.54894689748	-1.096781	-1.088882	-1.097062126626225	-1.0891568721086564	-1.10344998197818	-1.0955551787745796
0.004369	-0.190262	-0.002460	-6293.12045289748	-1.096867	-1.088957	-1.0971482553766836	-1.089231997994669	-1.1035361107286386	-1.0956303046605922
0.004370	-0.190445	-0.002490	-6299.1776578974805	-1.096953	-1.089036	-1.0972343197519128	-1.0893110609376753	-1.1036221751038677	-1.0957093676035985
0.004371	-0.190659	-0.002448	-6306.24439689748	-1.097038	-1.089112	-1.097319384127142	-1.0893871238806818	-1.103707239479097	-1.095785430546605
0.004372	-0.190933	-0.002472	-6315.330203897481	-1.097123	-1.089186	-1.0974044485023713	-1.089461186823688	-1.1037923038543263	-1.0958594934896113
0.004374	-0.191132	-0.002448	-6321.892174897481	-1.097208	-1.089263	-1.0974895772528297	-1.089538312709701	-1.1038774326047847	-1.0959366193756241
0.004375	-0.191406	-0.002429	-6330.97798189748	-1.097292	-1.089335	-1.097573641628059	-1.0896103756527071	-1.103961496980014	-1.0960086823186304
0.004376	-0.191559	-0.002417	-6336.0256528974805	-1.097376	-1.089413	-1.0976577060032884	-1.0896884385957133	-1.1040455613552433	-1.0960867452616365
0.004377	-0.191803	-0.002441	-6344.101924897481	-1.097461	-1.089487	-1.0977427703785176	-1.0897625015387198	-1.1041306257304726	-1.096160808204643
0.004379	-0.192001	-0.002441	-6350.66389689748	-1.097545	-1.089564	-1.0978268991289761	-1.0898396274247324	-1.104214754480931	-1.0962379340906556
0.004380	-0.192261	-0.002399	-6359.24493689748	-1.097629	-1.089636	-1.0979109635042055	-1.0899116903677388	-1.1042988188561604	-1.096309997033662
0.004381	-0.192505	-0.002405	-6367.32120989748	-1.097712	-1.089709	-1.0979940278794347	-1.0899847533107452	-1.1043818832313896	-1.0963830599766684
0.004382	-0.192719	-0.002405	-6374.387948897481	-1.097795	-1.089784	-1.098077092254664	-1.0900598162537516	-1.104464947606619	-1.0964581229196748
0.004384	-0.192978	-0.002423	-6382.9689878974805	-1.097879	-1.089857	-1.0981612210051226	-1.090132942139764	-1.1045490763570776	-1.0965312488056873
0.004385	-0.193192	-0.002405	-6390.03572689748	-1.097963	-1.089932	-1.098245285380352	-1.0902080050827703	-1.104633140732307	-1.0966063117486935
0.004386	-0.193420	-0.002423	-6397.607232897481	-1.098046	-1.090006	-1.0983283497555811	-1.0902820680257768	-1.104716205107536	-1.0966803746917
0.004387	-0.193665	-0.002374	-6405.68350589748	-1.098129	-1.090078	-1.0984114141308103	-1.0903541309687832	-1.1047992694827653	-1.0967524376347064
0.004389	-0.193893	-0.002380	-6413.25501089748	-1.098212	-1.090151	-1.098494542881269	-1.090427256854796	-1.1048823982332239	-1.0968255635207191
0.004390	-0.194138	-0.002423	-6421.331283897481	-1.098295	-1.090225	-1.0985776072564981	-1.0905013197978022	-1.104965462608453	-1.0968996264637254
0.004391	-0.194290	-0.002350	-6426.37895489748	-1.098377	-1.090300	-1.0986596716317274	-1.0905763827408084	-1.1050475269836824	-1.0969746894067316
0.004392	-0.194611	-0.002368	-6436.979062897481	-1.098459	-1.090369	-1.0987417360069567	-1.0906454456838146	-1.1051295913589116	-1.0970437523497378
0.004394	-0.194733	-0.002399	-6441.017198897481	-1.098542	-1.090447	-1.0988248647574153	-1.0907235715698274	-1.1052127201093702	-1.0971218782357506
0.004395	-0.195038	-0.002374	-6451.11253989748	-1.098624	-1.090517	-1.0989069291326445	-1.0907936345128337	-1.1052947844845995	-1.097191941178757
0.004396	-0.195251	-0.002393	-6458.179278897481	-1.098707	-1.090590	-1.098989993507874	-1.09086669745584	-1.105377848859829	-1.0972650041217633
0.004397	-0.195465	-0.002350	-6465.246017897481	-1.098789	-1.090663	-1.099072057883103	-1.0909397603988464	-1.105459913235058	-1.0973380670647697
0.004399	-0.195679	-0.002399	-6472.3127568974805	-1.098872	-1.090737	-1.0991551866335616	-1.091013886284859	-1.1055430419855166	-1.0974121929507823
0.004400	-0.195892	-0.002356	-6479.37949489748	-1.098953	-1.090810	-1.099236251008791	-1.0910869492278654	-1.105624106360746	-1.0974852558937886
0.004401	-0.196182	-0.002356	-6488.97006889748	-1.099035	-1.090880	-1.09931831538402	-1.0911570121708718	-1.105706170735975	-1.097555318836795
0.004402	-0.196350	-0.002374	-6494.5225068974805	-1.099117	-1.090955	-1.0994003797592493	-1.091232075113878	-1.1057882351112043	-1.0976303817798012
0.004404	-0.196640	-0.002350	-6504.11308089748	-1.099199	-1.091024	-1.099482508509708	-1.0913012009998908	-1.105870363861663	-1.097699507665814
0.004405	-0.196838	-0.002338	-6510.67505189748	-1.099280	-1.091097	-1.0995635728849373	-1.0913742639428972	-1.1059514282368923	-1.0977725706088204
0.004406	-0.197067	-0.002344	-6518.246557897481	-1.099361	-1.091169	-1.0996446372601665	-1.0914463268859034	-1.1060324926121214	-1.0978446335518266
0.004407	-0.197296	-0.002332	-6525.81806389748	-1.099442	-1.091240	-1.0997257016353958	-1.0915173898289097	-1.1061135569873508	-1.097915696494833
0.004409	-0.197571	-0.002356	-6534.90387089748	-1.099523	-1.091310	-1.0998068303858544	-1.0915875157149224	-1.1061946857378093	-1.0979858223808456
0.004410	-0.197754	-0.002313	-6540.96107489748	-1.099604	-1.091383	-1.0998878947610835	-1.0916605786579288	-1.1062757501130385	-1.098058885323852
0.004411	-0.198044	-0.002338	-6550.55164889748	-1.099685	-1.091452	-1.0999689591363129	-1.0917296416009352	-1.1063568144882678	-1.0981279482668584
0.004412	-0.198242	-0.002374	-6557.11362089748	-1.099767	-1.091526	-1.1000510235115422	-1.0918037045439415	-1.1064388788634971	-1.0982020112098647
0.004414	-0.198441	-0.002313	-6563.675592897481	-1.099847	-1.091598	-1.1001311522620008	-1.091875830429954	-1.1065190076139557	-1.0982741370958773
0.004415	-0.198639	-0.002325	-6570.23756389748	-1.099928	-1.091670	-1.10021221663723	-1.0919478933729603	-1.1066000719891849	-1.0983462000388835
0.004416	-0.198868	-0.002301	-6577.80906989748	-1.100008	-1.091741	-1.1002922810124594	-1.0920189563159668	-1.1066801363644143	-1.09841726298189
0.004417	-0.199188	-0.002332	-6588.409177897481	-1.100088	-1.091808	-1.1003723453876884	-1.092086019258973	-1.1067602007396433	-1.0984843259248962
0.004419	-0.199310	-0.002319	-6592.44731489748	-1.100169	-1.091883	-1.1004534741381469	-1.0921611451449857	-1.1068413294901018	-1.098559451810909
0.004420	-0.199585	-0.002295	-6601.533121897481	-1.100248	-1.091952	-1.1005325385133762	-1.0922302080879922	-1.1069203938653311	-1.0986285147539154
0.004421	-0.199890	-0.002319	-6611.62846289748	-1.100329	-1.092019	-1.1006136028886055	-1.0922972710309984	-1.1070014582405605	-1.0986955776969216
0.004422	-0.200058	-0.002319	-6617.18089989748	-1.100409	-1.092093	-1.1006936672638348	-1.0923713339740047	-1.1070815226157897	-1.0987696406399279
0.004424	-0.200287	-0.002307	-6624.7524058974805	-1.100489	-1.092163	-1.1007737960142934	-1.0924414598600174	-1.1071616513662483	-1.0988397665259406
0.004425	-0.200562	-0.002319	-6633.83821289748	-1.100570	-1.092232	-1.1008548603895227	-1.0925105228030239	-1.1072427157414777	-1.098908829468947
0.004426	-0.200745	-0.002332	-6639.89541789748	-1.100650	-1.092305	-1.1009349247647517	-1.0925835857460302	-1.1073227801167067	-1.0989818924119534
0.004427	-0.200974	-0.002271	-6647.466922897481	-1.100729	-1.092375	-1.1010139891399813	-1.0926536486890366	-1.1074018444919362	-1.0990519553549598
0.004429	-0.201187	-0.002283	-6654.533661897481	-1.100808	-1.092445	-1.1010931178904397	-1.092723774575049	-1.1074809732423947	-1.0991220812409723
0.004430	-0.201431	-0.002277	-6662.60993489748	-1.100887	-1.092514	-1.101172182265669	-1.0927928375180553	-1.107560037617624	-1.0991911441839786
0.004431	-0.201675	-0.002295	-6670.68620789748	-1.100966	-1.092583	-1.1012512466408981	-1.0928619004610618	-1.107639101992853	-1.099260207126985
0.004432	-0.201935	-0.002252	-6679.26724789748	-1.101045	-1.092651	-1.1013303110161277	-1.0929299634040681	-1.1077181663680826	-1.0993282700699913
0.004434	-0.202133	-0.002313	-6685.82921889748	-1.101125	-1.092722	-1.101410439766586	-1.0930010892900808	-1.107798295118541	-1.099399395956004
0.004435	-0.202316	-0.002295	-6691.88642389748	-1.101204	-1.092794	-1.1014895041418153	-1.0930731522330872	-1.1078773594937703	-1.0994714588990104
0.004436	-0.202530	-0.002271	-6698.95316289748	-1.101283	-1.092864	-1.1015685685170447	-1.0931432151760934	-1.1079564238689996	-1.0995415218420166
0.004437	-0.202835	-0.002258	-6709.04850389748	-1.101361	-1.092929	-1.1016466328922738	-1.0932082781190997	-1.1080344882442288	-1.099606584785023
0.004439	-0.203033	-0.002252	-6715.61047489748	-1.101439	-1.092999	-1.1017247616427326	-1.0932784040051124	-1.1081126169946875	-1.0996767106710357
0.004440	-0.203262	-0.002246	-6723.181980897481	-1.101517	-1.093068	-1.1018028260179618	-1.0933474669481187	-1.1081906813699167	-1.099745773614042
0.004441	-0.203506	-0.002240	-6731.25825389748	-1.101595	-1.093135	-1.1018808903931911	-1.093414529891125	-1.1082687457451461	-1.0998128365570483
0.004442	-0.203735	-0.002228	-6738.8297598974805	-1.101672	-1.093203	-1.1019579547684202	-1.0934825928341314	-1.1083458101203751	-1.0998808995000546
0.004444	-0.203964	-0.002246	-6746.40126489748	-1.101750	-1.093271	-1.1020360835188787	-1.093550718720144	-1.1084239388708337	-1.0999490253860673
0.004445	-0.204208	-0.002216	-6754.47753789748	-1.101827	-1.093338	-1.102113147894108	-1.0936177816631503	-1.108501003246063	-1.1000160883290735
0.004446	-0.204422	-0.002240	-6761.54427689748	-1.101904	-1.093407	-1.1021902122693372	-1.0936868446061567	-1.1085780676212922	-1.10008515127208
0.004447	-0.204636	-0.002246	-6768.611015897481	-1.101982	-1.093475	-1.1022682766445666	-1.093754907549163	-1.1086561319965216	-1.1001532142150863
0.004449	-0.204865	-0.002234	-6776.182520897481	-1.102060	-1.093543	-1.1023464053950252	-1.0938230334351757	-1.1087342607469801	-1.100221340101099
0.004450	-0.205078	-0.002222	-6783.24925989748	-1.102137	-1.093612	-1.1024234697702544	-1.0938920963781822	-1.1088113251222094	-1.1002904030441054
0.004451	-0.205383	-0.002252	-6793.344600897481	-1.102215	-1.093677	-1.1025015341454836	-1.0939571593211883	-1.1088893894974385	-1.1003554659871115
0.004452	-0.205536	-0.002252	-6798.39227189748	-1.102293	-1.093748	-1.102579598520713	-1.0940282222641946	-1.108967453872668	-1.1004265289301178
0.004454	-0.205856	-0.002209	-6808.9923798974805	-1.102369	-1.093812	-1.1026557272711714	-1.0940923481502074	-1.1090435826231264	-1.1004906548161306
0.004455	-0.206024	-0.002234	-6814.54481689748	-1.102447	-1.093882	-1.1027337916464006	-1.0941624110932138	-1.1091216469983556	-1.100560717759137
0.004456	-0.206207	-0.002209	-6820.60202189748	-1.102523	-1.093951	-1.10280985602163	-1.09423147403622	-1.109197711373585	-1.1006297807021432
0.004457	-0.206467	-0.002209	-6829.18306189748	-1.102600	-1.094017	-1.1028869203968594	-1.0942975369792265	-1.1092747757488144	-1.1006958436451497
0.004459	-0.206711	-0.002209	-6837.259334897481	-1.102676	-1.094083	-1.102963049147318	-1.094363662865239	-1.1093509044992729	-1.1007619695311621
0.004460	-0.206924	-0.002185	-6844.32607289748	-1.102752	-1.094150	-1.103039113522547	-1.0944307258082453	-1.109426968874502	-1.1008290324741685
0.004461	-0.207214	-0.002185	-6853.91664689748	-1.102828	-1.094214	-1.1031151778977764	-1.0944947887512517	-1.1095030332497313	-1.100893095417175
0.004462	-0.207397	-0.002209	-6859.97385189748	-1.102904	-1.094283	-1.1031912422730057	-1.094563851694258	-1.1095790976249607	-1.1009621583601812
0.004464	-0.207611	-0.002197	-6867.040590897481	-1.102981	-1.094350	-1.103268371023464	-1.0946309775802707	-1.109656226375419	-1.101029284246194
0.004465	-0.207794	-0.002197	-6873.0977948974805	-1.103057	-1.094419	-1.1033444353986934	-1.0947000405232772	-1.1097322907506484	-1.1010983471892004
0.004466	-0.208054	-0.002179	-6881.678834897481	-1.103133	-1.094484	-1.1034204997739228	-1.0947651034662833	-1.1098083551258777	-1.1011634101322065
0.004467	-0.208328	-0.002203	-6890.76464189748	-1.103209	-1.094548	-1.103496564149152	-1.0948291664092897	-1.109884419501107	-1.101227473075213
0.004469	-0.208481	-0.002167	-6895.81231289748	-1.103284	-1.094617	-1.1035716928996104	-1.0948982922953023	-1.1099595482515654	-1.1012965989612256
0.004470	-0.208771	-0.002167	-6905.40288689748	-1.103359	-1.094680	-1.1036467572748399	-1.0949613552383088	-1.1100346126267948	-1.101359661904232
0.004471	-0.209015	-0.002167	-6913.47915889748	-1.103434	-1.094745	-1.103721821650069	-1.0950264181813152	-1.110109677002024	-1.1014247248472384
0.004472	-0.209229	-0.002197	-6920.54589789748	-1.103510	-1.094812	-1.1037978860252984	-1.0950934811243214	-1.1101857413772533	-1.1014917877902446
0.004474	-0.209412	-0.002148	-6926.60310289748	-1.103585	-1.094879	-1.103873014775757	-1.095160607010334	-1.110260870127712	-1.1015589136762571
0.004475	-0.209686	-0.002136	-6935.688909897481	-1.103659	-1.094942	-1.1039470791509862	-1.0952236699533404	-1.1103349345029412	-1.1016219766192636
0.004476	-0.209885	-0.002136	-6942.250880897481	-1.103733	-1.095008	-1.1040211435262155	-1.0952897328963467	-1.1104089988781705	-1.10168803956227
0.004477	-0.210114	-0.002167	-6949.82238689748	-1.103808	-1.095073	-1.1040962079014447	-1.095354795839353	-1.1104840632533997	-1.1017531025052762
0.004479	-0.210373	-0.002112	-6958.40342689748	-1.103881	-1.095136	-1.1041693366519032	-1.095417921725366	-1.1105571920038582	-1.1018162283912891
0.004480	-0.210571	-0.002155	-6964.965398897481	-1.103956	-1.095202	-1.1042444010271324	-1.0954839846683722	-1.1106322563790874	-1.1018822913342954
0.004481	-0.210770	-0.002142	-6971.527369897481	-1.104030	-1.095268	-1.104318465402362	-1.0955500476113782	-1.1107063207543169	-1.1019483542773014
0.004482	-0.211060	-0.002118	-6981.1179438974805	-1.104103	-1.095330	-1.104391529777591	-1.0956121105543846	-1.110779385129546	-1.1020104172203078
0.004484	-0.211304	-0.002130	-6989.19421689748	-1.104177	-1.095393	-1.1044656585280497	-1.0956752364403974	-1.1108535138800046	-1.1020735431063207
0.004485	-0.211456	-0.002148	-6994.24188789748	-1.104252	-1.095461	-1.1045407229032789	-1.0957432993834038	-1.1109285782552338	-1.102141606049327
0.004486	-0.211700	-0.002130	-7002.31816089748	-1.104326	-1.095525	-1.1046147872785081	-1.0958073623264102	-1.111002642630463	-1.1022056689923334
0.004487	-0.211975	-0.002155	-7011.40396689748	-1.104400	-1.095588	-1.1046888516537374	-1.0958704252694165	-1.1110767070056924	-1.1022687319353397
0.004489	-0.212158	-0.002142	-7017.46117189748	-1.104474	-1.095655	-1.1047629804041958	-1.095937551155429	-1.1111508357561508	-1.1023358578213522
0.004490	-0.212387	-0.002130	-7025.03267789748	-1.104548	-1.095719	-1.1048370447794253	-1.0960016140984354	-1.1112249001313803	-1.1023999207643587
0.004491	-0.212692	-0.002106	-7035.128018897481	-1.104622	-1.095780	-1.1049111091546544	-1.0960626770414417	-1.1112989645066094	-1.102460983707365
0.004492	-0.212906	-0.002155	-7042.1947578974805	-1.104696	-1.095845	-1.1049851735298837	-1.096127739984448	-1.1113730288818386	-1.1025260466503712
0.004494	-0.213074	-0.002100	-7047.747194897481	-1.104769	-1.095911	-1.1050583022803422	-1.0961938658704609	-1.1114461576322971	-1.102592172536384
0.004495	-0.213379	-0.002112	-7057.84253589748	-1.104842	-1.095972	-1.1051313666555718	-1.096254928813467	-1.1115192220075267	-1.1026532354793903
0.004496	-0.213608	-0.002118	-7065.41404189748	-1.104915	-1.096036	-1.105204431030801	-1.0963189917564733	-1.1115922863827559	-1.1027172984223965
0.004497	-0.213837	-0.002136	-7072.9855478974805	-1.104989	-1.096100	-1.1052784954060302	-1.0963830546994797	-1.1116663507579851	-1.102781361365403
0.004499	-0.213959	-0.002087	-7077.023683897481	-1.105062	-1.096168	-1.1053516241564887	-1.0964511805854924	-1.1117394795084437	-1.1028494872514156
0.004500	-0.214310	-0.002106	-7088.63332589748	-1.105135	-1.096226	-1.1054246885317178	-1.0965092435284987	-1.1118125438836728	-1.1029075501944219
0.004501	-0.214417	-0.002130	-7092.16669589748	-1.105208	-1.096295	-1.1054977529069472	-1.0965783064715051	-1.1118856082589021	-1.1029766131374283
0.004502	-0.214706	-0.002106	-7101.75726989748	-1.105281	-1.096356	-1.1055708172821765	-1.0966393694145116	-1.1119586726341315	-1.1030376760804348
0.004504	-0.214951	-0.002063	-7109.83354189748	-1.105353	-1.096418	-1.1056429460326351	-1.0967014953005239	-1.11203080138459	-1.103099801966447
0.004505	-0.215210	-0.002112	-7118.41458189748	-1.105426	-1.096480	-1.1057160104078643	-1.0967635582435302	-1.1121038657598192	-1.1031618649094534
0.004506	-0.215363	-0.002100	-7123.4622528974805	-1.105499	-1.096546	-1.1057890747830936	-1.0968296211865367	-1.1121769301350486	-1.10322792785246
0.004507	-0.215591	-0.002057	-7131.033758897481	-1.105571	-1.096608	-1.1058611391583228	-1.096891684129543	-1.1122489945102778	-1.1032899907954663
0.004509	-0.215912	-0.002094	-7141.63386689748	-1.105643	-1.096667	-1.1059332679087812	-1.0969508100155558	-1.1123211232607362	-1.103349116681479
0.004510	-0.216049	-0.002087	-7146.17676989748	-1.105715	-1.096734	-1.1060053322840107	-1.0970178729585622	-1.1123931876359656	-1.1034161796244855
0.004511	-0.216248	-0.002075	-7152.73874189748	-1.105787	-1.096798	-1.10607739665924	-1.0970819359015682	-1.112465252011195	-1.1034802425674914
0.004512	-0.216568	-0.002051	-7163.33884989748	-1.105858	-1.096856	-1.1061484610344692	-1.0971399988445747	-1.1125363163864241	-1.103538305510498
0.004514	-0.216690	-0.002081	-7167.37698589748	-1.105930	-1.096922	-1.1062205897849278	-1.0972061247305873	-1.1126084451368827	-1.1036044313965105
0.004515	-0.217010	-0.002045	-7177.977093897481	-1.106001	-1.096980	-1.106291654160157	-1.0972641876735938	-1.112679509512112	-1.103662494339517
0.004516	-0.217255	-0.002069	-7186.05336689748	-1.106073	-1.097042	-1.1063637185353863	-1.0973262506166002	-1.1127515738873412	-1.1037245572825234
0.004517	-0.217438	-0.002045	-7192.11057189748	-1.106144	-1.097105	-1.1064347829106156	-1.0973893135596064	-1.1128226382625706	-1.1037876202255297
0.004519	-0.217651	-0.002045	-7199.17731089748	-1.106215	-1.097167	-1.106505911661074	-1.097451439445619	-1.112893767013029	-1.1038497461115422
0.004520	-0.217941	-0.002032	-7208.76788489748	-1.106285	-1.097226	-1.1065759760363034	-1.0975105023886254	-1.1129638313882584	-1.1039088090545486
0.004521	-0.218170	-0.002081	-7216.33938989748	-1.106357	-1.097288	-1.1066480404115326	-1.0975725653316317	-1.1130358957634876	-1.103970871997555
0.004522	-0.218338	-0.002051	-7221.891827897481	-1.106428	-1.097352	-1.106719104786762	-1.0976366282746381	-1.113106960138717	-1.1040349349405614
0.004524	-0.218567	-0.002032	-7229.46333389748	-1.106499	-1.097413	-1.1067902335372204	-1.0976977541606507	-1.1131780888891754	-1.104096060826574
0.004525	-0.218872	-0.002014	-7239.55867489748	-1.106569	-1.097470	-1.1068602979124496	-1.097754817103657	-1.1132481532644045	-1.1041531237695803
0.004526	-0.219086	-0.002081	-7246.625412897481	-1.106641	-1.097533	-1.106932362287679	-1.0978178800466634	-1.113320217639634	-1.1042161867125866
0.004527	-0.219269	-0.002057	-7252.682617897481	-1.106712	-1.097597	-1.107003426662908	-1.0978819429896696	-1.113391282014863	-1.1042802496555928
0.004529	-0.219543	-0.001978	-7261.76842489748	-1.106781	-1.097655	-1.107072555413367	-1.0979400688756824	-1.1134604107653219	-1.1043383755416056
0.004530	-0.219788	-0.002069	-7269.844697897481	-1.106852	-1.097716	-1.107143619788596	-1.0980011318186886	-1.113531475140551	-1.1043994384846119
0.004531	-0.219910	-0.002069	-7273.88283389748	-1.106924	-1.097782	-1.1072156841638254	-1.0980671947616951	-1.1136035395157804	-1.1044655014276183
0.004532	-0.220169	-0.001984	-7282.46387389748	-1.106993	-1.097840	-1.1072847485390545	-1.0981252577047014	-1.1136726038910094	-1.1045235643706246
0.004534	-0.220474	-0.001990	-7292.55921489748	-1.107062	-1.097897	-1.107353877289513	-1.0981823835907139	-1.113741732641468	-1.104580690256637
0.004535	-0.220657	-0.002026	-7298.61641989748	-1.107132	-1.097959	-1.1074239416647425	-1.0982444465337202	-1.1138117970166974	-1.1046427531996434
0.004536	-0.220871	-0.002014	-7305.683157897481	-1.107202	-1.098020	-1.1074940060399716	-1.0983055094767267	-1.1138818613919266	-1.10470381614265
0.004537	-0.221161	-0.002026	-7315.2737318974805	-1.107272	-1.098078	-1.107564070415201	-1.0983635724197331	-1.113951925767156	-1.1047618790856564
0.004539	-0.221375	-0.002039	-7322.34047089748	-1.107342	-1.098140	-1.1076341991656595	-1.0984256983057457	-1.1140220545176145	-1.1048240049716689
0.004540	-0.221588	-0.001984	-7329.40720989748	-1.107411	-1.098200	-1.1077032635408888	-1.0984857612487522	-1.1140911188928437	-1.1048840679146754
0.004541	-0.221802	-0.001984	-7336.47394889748	-1.107480	-1.098260	-1.107772327916118	-1.0985458241917583	-1.114160183268073	-1.1049441308576815
0.004542	-0.222031	-0.002014	-7344.04545389748	-1.107550	-1.098320	-1.1078423922913474	-1.0986058871347646	-1.1142302476433024	-1.1050041938006878
0.004544	-0.222275	-0.001990	-7352.121726897481	-1.107619	-1.098379	-1.1079115210418058	-1.0986650130207773	-1.1142993763937608	-1.1050633196867006
0.004545	-0.222534	-0.001965	-7360.702766897481	-1.107687	-1.098437	-1.1079795854170351	-1.0987230759637838	-1.11436744076899	-1.105121382629707
0.004546	-0.222809	-0.002008	-7369.78857389748	-1.107757	-1.098494	-1.1080496497922645	-1.0987801389067902	-1.1144375051442195	-1.1051784455727134
0.004547	-0.222961	-0.002002	-7374.83624389748	-1.107826	-1.098557	-1.1081187141674937	-1.0988432018497964	-1.1145065695194487	-1.1052415085157197
0.004549	-0.223251	-0.001984	-7384.426817897481	-1.107895	-1.098614	-1.1081878429179524	-1.098900327735809	-1.1145756982699073	-1.1052986344017321
0.004550	-0.223465	-0.001978	-7391.493556897481	-1.107964	-1.098674	-1.1082569072931814	-1.0989603906788152	-1.1146447626451363	-1.1053586973447385
0.004551	-0.223679	-0.002032	-7398.5602958974805	-1.108034	-1.098735	-1.1083269716684108	-1.0990214536218217	-1.1147148270203657	-1.105419760287745
0.004552	-0.223831	-0.001996	-7403.60796589748	-1.108103	-1.098798	-1.10839603604364	-1.099084516564828	-1.114783891395595	-1.1054828232307512
0.004554	-0.224152	-0.001941	-7414.20807389748	-1.108171	-1.098853	-1.1084641647940985	-1.0991396424508408	-1.1148520201460534	-1.105537949116764
0.004555	-0.224350	-0.001990	-7420.7700458974805	-1.108239	-1.098913	-1.1085322291693278	-1.0991997053938471	-1.1149200845212828	-1.1055980120597704
0.004556	-0.224533	-0.002020	-7426.827250897481	-1.108309	-1.098975	-1.1086022935445572	-1.0992617683368533	-1.1149901488965122	-1.1056600750027765
0.004557	-0.224808	-0.001929	-7435.91305789748	-1.108377	-1.099031	-1.1086703579197863	-1.0993178312798597	-1.1150582132717413	-1.105716137945783
0.004559	-0.225082	-0.002002	-7444.99886489748	-1.108445	-1.099089	-1.1087384866702448	-1.0993759571658723	-1.1151263420221997	-1.1057742638317956
0.004560	-0.225235	-0.001971	-7450.04653489748	-1.108514	-1.099151	-1.1088075510454742	-1.0994380201088787	-1.1151954063974292	-1.105836326774802
0.004561	-0.225464	-0.001996	-7457.618040897481	-1.108583	-1.099210	-1.1088766154207035	-1.099497083051885	-1.1152644707726584	-1.1058953897178083
0.004562	-0.225739	-0.001941	-7466.70384789748	-1.108651	-1.099267	-1.1089446797959328	-1.0995541459948914	-1.1153325351478878	-1.1059524526608147
0.004564	-0.225998	-0.001990	-7475.28488789748	-1.108719	-1.099324	-1.1090128085463913	-1.099611271880904	-1.1154006638983462	-1.1060095785468271
0.004565	-0.226212	-0.001971	-7482.3516258974805	-1.108787	-1.099384	-1.1090808729216206	-1.0996713348239102	-1.1154687282735756	-1.1060696414898334
0.004566	-0.226471	-0.001947	-7490.932665897481	-1.108855	-1.099441	-1.1091489372968497	-1.0997283977669166	-1.1155367926488047	-1.1061267044328398
0.004567	-0.226669	-0.001965	-7497.49463789748	-1.108923	-1.099501	-1.1092170016720793	-1.099788460709923	-1.1156048570240342	-1.1061867673758463
0.004569	-0.226883	-0.001959	-7504.56137689748	-1.108991	-1.099559	-1.1092851304225377	-1.0998465865959357	-1.1156729857744927	-1.106244893261859
0.004570	-0.227066	-0.001935	-7510.618580897481	-1.109058	-1.099619	-1.109352194797767	-1.099906649538942	-1.1157400501497219	-1.1063049562048652
0.004571	-0.227402	-0.001941	-7521.723455897481	-1.109126	-1.099672	-1.1094202591729962	-1.0999597124819482	-1.1158081145249512	-1.1063580191478715
0.004572	-0.227493	-0.001965	-7524.75205889748	-1.109193	-1.099736	-1.1094873235482254	-1.1000237754249547	-1.1158751789001804	-1.106422082090878
0.004574	-0.227783	-0.001929	-7534.34263289748	-1.109260	-1.099791	-1.109554452298684	-1.1000789013109673	-1.115942307650639	-1.1064772079768905
0.004575	-0.228043	-0.001923	-7542.92367289748	-1.109327	-1.099848	-1.1096215166739132	-1.1001359642539736	-1.1160093720258681	-1.1065342709198969
0.004576	-0.228241	-0.001959	-7549.48564389748	-1.109395	-1.099907	-1.1096895810491425	-1.10019502719698	-1.1160774364010975	-1.1065933338629033
0.004577	-0.228378	-0.001929	-7554.02854789748	-1.109462	-1.099968	-1.1097566454243717	-1.1002560901399865	-1.1161445007763267	-1.1066543968059097
0.004579	-0.228745	-0.001904	-7566.14295689748	-1.109528	-1.100019	-1.1098227741748303	-1.100307216025999	-1.1162106295267853	-1.1067055226919222
0.004580	-0.228928	-0.001965	-7572.20016189748	-1.109596	-1.100079	-1.1098908385500597	-1.1003672789690053	-1.1162786939020146	-1.1067655856349286
0.004581	-0.229156	-0.001941	-7579.77166689748	-1.109663	-1.100137	-1.1099579029252888	-1.1004253419120116	-1.1163457582772438	-1.1068236485779348
0.004582	-0.229370	-0.001874	-7586.838405897481	-1.109728	-1.100193	-1.1100229673005182	-1.100481404855018	-1.1164108226524732	-1.1068797115209412
0.004584	-0.229691	-0.001898	-7597.43851389748	-1.109794	-1.100246	-1.1100890960509766	-1.1005345307410308	-1.1164769514029316	-1.106932837406954
0.004585	-0.229874	-0.001941	-7603.49571889748	-1.109861	-1.100305	-1.110156160426206	-1.1005935936840372	-1.116544015778161	-1.1069919003499604
0.004586	-0.230087	-0.001886	-7610.56245689748	-1.109927	-1.100362	-1.1102222248014353	-1.1006506566270433	-1.1166100801533902	-1.1070489632929665
0.004587	-0.230316	-0.001904	-7618.13396289748	-1.109993	-1.100418	-1.1102882891766646	-1.1007067195700495	-1.1166761445286195	-1.1071050262359727
0.004589	-0.230560	-0.001910	-7626.210235897481	-1.110059	-1.100474	-1.110354417927123	-1.1007628454560623	-1.116742273279078	-1.1071611521219855
0.004590	-0.230728	-0.001898	-7631.76267389748	-1.110125	-1.100533	-1.1104204823023522	-1.1008219083990687	-1.1168083376543072	-1.107220215064992
0.004591	-0.230988	-0.001892	-7640.3437138974805	-1.110190	-1.100588	-1.1104855466775816	-1.100876971342075	-1.1168734020295366	-1.1072752780079982
0.004592	-0.231216	-0.001923	-7647.91521889748	-1.110257	-1.100645	-1.110552611052811	-1.1009340342850815	-1.116940466404766	-1.1073323409510047
0.004594	-0.231415	-0.001892	-7654.477190897481	-1.110322	-1.100702	-1.1106177398032695	-1.100991160171094	-1.1170055951552245	-1.1073894668370172
