Repository: pietracorvo/HystAPI

# Example data

The example data in this folder is from measurements performed during my physics bachelor.

The material is **FeSi3** (iron with 3% silicon), aka 'electrical steel', the standard material for ring cores in trafos. 

Four of the five samples where treated with high pressure torison (HPT, 20 rotations at 20GPa), to achieve nanocristallisation of the grains, which has a huge impact on the magnetic properties of the material. The HPT deformation was done at 77K (under liquid nitrogen) and at 293K (at room temperature). Afterwards some samples were heat treated at a temperature of 493K (for two hours) to anneal defects from the deformation process.

The five samples are:

File: testData/FeSi3_LN/G4_748V_200Hz_800000Fs0.txt (part 13 of 29)
--------------------------
t	U1	U2	H	Braw	Jraw	B_drift	 J_drift	B_corr	J_corr
0.004214	-0.195312	0.002679	-6459.079590458491	-1.104967	-1.096848	-1.1046417169191531	-1.0965224650525507	-1.111734715985563	-1.1036169186610205
0.004215	-0.194992	0.002655	-6448.4794824584915	-1.104875	-1.096769	-1.104549639728104	-1.0964433878017326	-1.111642638794514	-1.1035378414102024
0.004216	-0.194672	0.002679	-6437.879374458491	-1.104782	-1.096689	-1.1044565625370548	-1.0963633105509143	-1.1115495616034647	-1.1034577641593841
0.004217	-0.194366	0.002698	-6427.784033458491	-1.104689	-1.096609	-1.1043634853460058	-1.0962832333000962	-1.111456484412416	-1.103377686908566
0.004219	-0.194077	0.002661	-6418.193459458491	-1.104596	-1.096528	-1.1042703309639075	-1.09620207879846	-1.1113633300303176	-1.10329653240693
0.004220	-0.193756	0.002698	-6407.593351458491	-1.104503	-1.096448	-1.1041772537728585	-1.096122001547642	-1.1112702528392684	-1.1032164551561119
0.004221	-0.193466	0.002698	-6398.002777458491	-1.104409	-1.096367	-1.1040831765818093	-1.0960409242968239	-1.1111761756482195	-1.1031353779052937
0.004222	-0.193146	0.002686	-6387.402669458491	-1.104316	-1.096287	-1.1039900993907603	-1.0959608470460058	-1.1110830984571702	-1.1030553006544757
0.004224	-0.192871	0.002679	-6378.316862458491	-1.104223	-1.096205	-1.1038969450086622	-1.0958786925443698	-1.1109899440750723	-1.1029731461528396
0.004225	-0.192566	0.002704	-6368.221521458491	-1.104129	-1.096124	-1.103802867817613	-1.0957976152935516	-1.110895866884023	-1.1028920689020214
0.004226	-0.192154	0.002740	-6354.592811458491	-1.104035	-1.096047	-1.1037087906265641	-1.0957205380427333	-1.110801789692974	-1.1028149916512031
0.004227	-0.192001	0.002722	-6349.545140458491	-1.103940	-1.095959	-1.1036137134355148	-1.0956324607919152	-1.110706712501925	-1.102726914400385
0.004229	-0.191666	0.002686	-6338.440265458491	-1.103847	-1.095879	-1.1035205590534167	-1.0955523062902792	-1.1106135581198266	-1.102646759898749
0.004230	-0.191330	0.002753	-6327.335390458491	-1.103752	-1.095798	-1.1034254818623677	-1.095471229039461	-1.1105184809287776	-1.1025656826479309
0.004231	-0.191101	0.002759	-6319.763884458491	-1.103656	-1.095712	-1.1033294046713185	-1.095385151788643	-1.1104224037377284	-1.1024796053971129
0.004232	-0.190720	0.002740	-6307.144708458491	-1.103561	-1.095633	-1.1032343274802694	-1.095306074537825	-1.1103273265466793	-1.1024005281462947
0.004234	-0.190430	0.002740	-6297.554134458491	-1.103466	-1.095549	-1.1031391730981714	-1.0952219200361888	-1.1102321721645816	-1.1023163736446586
0.004235	-0.190125	0.002802	-6287.458793458491	-1.103369	-1.095466	-1.1030420959071223	-1.0951388427853705	-1.1101350949735322	-1.1022332963938404
0.004236	-0.189819	0.002771	-6277.363452458491	-1.103273	-1.095382	-1.1029460187160731	-1.0950547655345526	-1.110039017782483	-1.1021492191430224
0.004237	-0.189529	0.002753	-6267.7728784584915	-1.103178	-1.095299	-1.102850941525024	-1.0949716882837344	-1.109943940591434	-1.1020661418922042
0.004239	-0.189224	0.002740	-6257.677537458491	-1.103082	-1.095216	-1.1027547871429257	-1.0948885337820982	-1.1098477862093357	-1.101982987390568
0.004240	-0.188919	0.002771	-6247.582196458491	-1.102986	-1.095133	-1.1026587099518768	-1.09480545653128	-1.109751709018287	-1.1018999101397497
0.004241	-0.188599	0.002783	-6236.9820884584915	-1.102890	-1.095050	-1.1025626327608276	-1.0947223792804621	-1.1096556318272377	-1.101816832888932
0.004242	-0.188354	0.002783	-6228.905815458491	-1.102794	-1.094964	-1.1024665555697786	-1.094636302029644	-1.1095595546361885	-1.1017307556381137
0.004244	-0.188019	0.002771	-6217.800940458491	-1.102698	-1.094882	-1.1023704011876805	-1.0945541475280076	-1.1094634002540906	-1.1016486011364774
0.004245	-0.187714	0.002728	-6207.705599458491	-1.102602	-1.094799	-1.1022743239966315	-1.0944710702771896	-1.1093673230630414	-1.1015655238856594
0.004246	-0.187469	0.002820	-6199.629326458491	-1.102505	-1.094712	-1.1021772468055824	-1.0943839930263715	-1.1092702458719925	-1.1014784466348413
0.004247	-0.187210	0.002826	-6191.048286458491	-1.102408	-1.094625	-1.1020801696145333	-1.0942969157755533	-1.1091731686809432	-1.1013913693840232
0.004249	-0.186844	0.002747	-6178.933877458491	-1.102311	-1.094544	-1.101983015232435	-1.0942157612739172	-1.1090760142988452	-1.101310214882387
0.004250	-0.186493	0.002838	-6167.324235458491	-1.102214	-1.094461	-1.101885938041386	-1.094132684023099	-1.1089789371077958	-1.1012271376315688
0.004251	-0.186264	0.002844	-6159.752729458491	-1.102115	-1.094372	-1.1017868608503367	-1.094043606772281	-1.1088798599167466	-1.1011380603807508
0.004252	-0.185974	0.002765	-6150.162155458491	-1.102019	-1.094288	-1.101690783659288	-1.0939595295214628	-1.1087837827256979	-1.1010539831299326
0.004254	-0.185638	0.002795	-6139.057280458491	-1.101922	-1.094205	-1.1015936292771897	-1.0938763750198268	-1.1086866283435999	-1.1009708286282966
0.004255	-0.185318	0.002832	-6128.457172458491	-1.101824	-1.094121	-1.1014955520861405	-1.0937922977690087	-1.1085885511525504	-1.1008867513774785
0.004256	-0.185089	0.002783	-6120.885666458491	-1.101728	-1.094034	-1.1013994748950915	-1.0937052205181905	-1.1084924739615016	-1.1007996741266604
0.004257	-0.184708	0.002771	-6108.266490458491	-1.101631	-1.093953	-1.1013023977040424	-1.0936241432673723	-1.1083953967704523	-1.1007185968758422
0.004259	-0.184433	0.002844	-6099.180683458491	-1.101533	-1.093866	-1.1012042433219442	-1.0935369887657362	-1.1082972423883541	-1.100631442374206
0.004260	-0.184113	0.002875	-6088.580575458491	-1.101434	-1.093780	-1.101105166130895	-1.0934509115149182	-1.108198165197305	-1.100545365123388
0.004261	-0.183792	0.002838	-6077.980466458491	-1.101335	-1.093695	-1.1010060889398459	-1.0933658342641002	-1.1080990880062558	-1.10046028787257
0.004262	-0.183502	0.002850	-6068.389892458491	-1.101236	-1.093608	-1.1009070117487971	-1.0932787570132818	-1.108000010815207	-1.1003732106217516
0.004264	-0.183228	0.002917	-6059.304086458491	-1.101135	-1.093519	-1.1008058573666988	-1.0931896025116457	-1.107898856433109	-1.1002840561201155
0.004265	-0.182892	0.002869	-6048.199210458491	-1.101036	-1.093433	-1.1007067801756496	-1.0931035252608279	-1.1077997792420597	-1.1001979788692977
0.004266	-0.182617	0.002899	-6039.113403458491	-1.100935	-1.093344	-1.1006057029846006	-1.0930144480100097	-1.1076987020510107	-1.1001089016184795
0.004267	-0.182297	0.002863	-6028.5132954584915	-1.100836	-1.093258	-1.1005066257935514	-1.0929283707591917	-1.1075996248599616	-1.1000228243676615
0.004269	-0.181992	0.002875	-6018.417954458491	-1.100736	-1.093171	-1.1004064714114532	-1.0928412162575551	-1.1074994704778631	-1.099935669866025
0.004270	-0.181656	0.002887	-6007.313079458491	-1.100636	-1.093085	-1.100306394220404	-1.0927551390067374	-1.1073993932868142	-1.0998495926152072
0.004271	-0.181396	0.002936	-5998.732039458491	-1.100535	-1.092994	-1.100205317029355	-1.0926640617559191	-1.1072983160957652	-1.099758515364389
0.004272	-0.181107	0.002899	-5989.141465458491	-1.100434	-1.092906	-1.100104239838306	-1.092575984505101	-1.1071972389047162	-1.099670438113571
0.004274	-0.180771	0.002838	-5978.036590458491	-1.100335	-1.092821	-1.100005085456208	-1.0924908300034648	-1.107098084522618	-1.0995852836119346
0.004275	-0.180435	0.002899	-5966.931715458491	-1.100235	-1.092734	-1.099905008265159	-1.092403752752647	-1.106998007331569	-1.0994982063611167
0.004276	-0.180145	0.002960	-5957.341141458491	-1.100133	-1.092644	-1.0998029310741098	-1.0923136755018286	-1.10689593014052	-1.0994081291102984
0.004277	-0.179886	0.002887	-5948.760101458491	-1.100032	-1.092555	-1.0997018538830605	-1.0922245982510106	-1.1067948529494704	-1.0993190518594804
0.004279	-0.179550	0.002899	-5937.655226458491	-1.099932	-1.092468	-1.0996016995009623	-1.0921374437493745	-1.1066946985673725	-1.0992318973578443
0.004280	-0.179276	0.002972	-5928.569419458491	-1.099829	-1.092377	-1.0994986223099132	-1.0920463664985562	-1.1065916213763232	-1.099140820107026
0.004281	-0.178986	0.002905	-5918.978845458491	-1.099728	-1.092288	-1.0993975451188642	-1.091957289247738	-1.1064905441852741	-1.0990517428562079
0.004282	-0.178635	0.002948	-5907.369203458491	-1.099626	-1.092200	-1.0992954679278153	-1.0918692119969202	-1.1063884669942254	-1.09896366560539
0.004284	-0.178345	0.002979	-5897.778629458491	-1.099523	-1.092109	-1.0991923135457171	-1.091778057495284	-1.106285312612127	-1.0988725111037538
0.004285	-0.178009	0.002960	-5886.673754458491	-1.099420	-1.092021	-1.099089236354668	-1.0916899802444657	-1.1061822354210782	-1.0987844338529356
0.004286	-0.177765	0.002936	-5878.597481458491	-1.099319	-1.091929	-1.0989881591636188	-1.0915979029936476	-1.1060811582300287	-1.0986923566021174
0.004287	-0.177414	0.002930	-5866.987839458491	-1.099217	-1.091841	-1.0988860819725699	-1.0915098257428297	-1.10597908103898	-1.0986042793512996
0.004289	-0.177155	0.002997	-5858.406799458491	-1.099113	-1.091749	-1.0987819275904716	-1.0914176712411936	-1.1058749266568815	-1.0985121248496634
0.004290	-0.176773	0.002997	-5845.787623458491	-1.099009	-1.091661	-1.0986778503994223	-1.0913295939903753	-1.1057708494658325	-1.0984240475988452
0.004291	-0.176529	0.002985	-5837.711350458491	-1.098906	-1.091568	-1.0985747732083733	-1.0912365167395575	-1.1056677722747832	-1.0983309703480273
0.004292	-0.176254	0.002972	-5828.625543458491	-1.098803	-1.091476	-1.0984716960173244	-1.091144439488739	-1.1055646950837343	-1.098238893097209
0.004294	-0.175903	0.002979	-5817.0159014584915	-1.098699	-1.091387	-1.0983675416352263	-1.0910552849871031	-1.1054605407016362	-1.098149738595573
0.004295	-0.175568	0.003003	-5805.9110264584915	-1.098595	-1.091297	-1.098263464444177	-1.0909652077362848	-1.1053564635105873	-1.0980596613447546
0.004296	-0.175262	0.003027	-5795.815685458491	-1.098491	-1.091205	-1.0981593872531281	-1.0908731304854669	-1.1052523863195383	-1.0979675840939367
0.004297	-0.174957	0.003009	-5785.720344458491	-1.098386	-1.091113	-1.098054310062079	-1.0907810532346487	-1.1051473091284891	-1.0978755068431185
0.004299	-0.174698	0.003015	-5777.139304458491	-1.098282	-1.091019	-1.0979501556799807	-1.0906868987330125	-1.1050431547463906	-1.0977813523414823
0.004300	-0.174393	0.003046	-5767.043963458491	-1.098176	-1.090927	-1.0978440784889316	-1.0905948214821943	-1.1049370775553418	-1.0976892750906642
0.004301	-0.174118	0.003027	-5757.958156458491	-1.098071	-1.090833	-1.0977390012978825	-1.0905007442313763	-1.1048320003642926	-1.0975951978398462
0.004302	-0.173798	0.003027	-5747.358048458491	-1.097966	-1.090741	-1.0976339241068336	-1.0904086669805582	-1.1047269231732435	-1.097503120589028
0.004304	-0.173477	0.003076	-5736.757940458491	-1.097860	-1.090648	-1.0975277697247354	-1.090315512478922	-1.1046207687911456	-1.097409966087392
0.004305	-0.173203	0.003064	-5727.672133458491	-1.097754	-1.090554	-1.0974216925336862	-1.0902214352281039	-1.1045146916000963	-1.0973158888365737
0.004306	-0.172882	0.003027	-5717.072025458491	-1.097648	-1.090462	-1.097315615342637	-1.090129357977286	-1.104408614409047	-1.0972238115857558
0.004307	-0.172546	0.003033	-5705.967150458491	-1.097543	-1.090370	-1.097210538151588	-1.0900372807264678	-1.104303537217998	-1.0971317343349376
0.004309	-0.172256	0.003070	-5696.376576458491	-1.097437	-1.090276	-1.0971043837694898	-1.0899431262248316	-1.1041973828359	-1.0970375798333014
0.004310	-0.172028	0.003101	-5688.805070458491	-1.097330	-1.090178	-1.0969973065784406	-1.0898450489740135	-1.1040903056448506	-1.0969395025824833
0.004311	-0.171722	0.003070	-5678.709729458491	-1.097223	-1.090085	-1.0968902293873917	-1.0897519717231954	-1.1039832284538016	-1.0968464253316652
0.004312	-0.171417	0.003052	-5668.614388458491	-1.097117	-1.089991	-1.0967841521963426	-1.0896578944723772	-1.1038771512627528	-1.096752348080847
0.004314	-0.171082	0.003088	-5657.509513458491	-1.097010	-1.089898	-1.0966769978142445	-1.089564739970741	-1.1037699968806547	-1.096659193579211
0.004315	-0.170776	0.003113	-5647.414172458491	-1.096903	-1.089803	-1.0965699206231954	-1.0894696627199232	-1.1036629196896053	-1.096564116328393
0.004316	-0.170486	0.003076	-5637.823598458491	-1.096796	-1.089709	-1.0964628434321464	-1.089375585469105	-1.1035558424985563	-1.0964700390775748
0.004317	-0.170166	0.003058	-5627.223490458491	-1.096689	-1.089616	-1.0963557662410972	-1.0892825082182866	-1.1034487653075074	-1.0963769618267565
0.004319	-0.169876	0.003119	-5617.632916458491	-1.096582	-1.089520	-1.096248611858999	-1.0891863537166506	-1.1033416109254088	-1.0962808073251205
0.004320	-0.169525	0.003101	-5606.023273458491	-1.096474	-1.089427	-1.0961405346679498	-1.0890932764658325	-1.1032335337343597	-1.0961877300743024
0.004321	-0.169235	0.003107	-5596.432699458491	-1.096367	-1.089331	-1.096033457476901	-1.0889971992150145	-1.1031264565433112	-1.0960916528234843
0.004322	-0.168961	0.003107	-5587.346892458491	-1.096259	-1.089235	-1.095925380285852	-1.0889011219641962	-1.103018379352262	-1.095995575572666
0.004324	-0.168640	0.003113	-5576.746784458491	-1.096151	-1.089140	-1.0958172259037537	-1.08880596746256	-1.1029102249701639	-1.09590042107103
0.004325	-0.168365	0.003149	-5567.660977458491	-1.096042	-1.089043	-1.0957081487127045	-1.088708890211742	-1.1028011477791146	-1.095803343820212
0.004326	-0.168030	0.003149	-5556.556102458491	-1.095933	-1.088948	-1.0955990715216555	-1.088613812960924	-1.1026920705880654	-1.0957082665693938
0.004327	-0.167786	0.003131	-5548.479829458491	-1.095824	-1.088849	-1.0954899943306062	-1.088514735710106	-1.1025829933970162	-1.0956091893185758
0.004329	-0.167389	0.003149	-5535.355886458491	-1.095715	-1.088756	-1.095380839948508	-1.0884215812084697	-1.1024738390149182	-1.0955160348169395
0.004330	-0.167160	0.003168	-5527.784380458491	-1.095605	-1.088656	-1.095270762757459	-1.0883215039576517	-1.1023637618238689	-1.0954159575661215
0.004331	-0.166809	0.003162	-5516.174738458491	-1.095496	-1.088561	-1.0951616855664101	-1.0882264267068333	-1.10225468463282	-1.0953208803153032
0.004332	-0.166550	0.003156	-5507.593698458491	-1.095386	-1.088462	-1.095051608375361	-1.0881273494560155	-1.1021446074417711	-1.0952218030644854
0.004334	-0.166229	0.003217	-5496.993590458491	-1.095275	-1.088365	-1.0949404539932628	-1.0880301949543791	-1.102033453059673	-1.095124648562849
0.004335	-0.165924	0.003174	-5486.898249458491	-1.095165	-1.088267	-1.0948303768022136	-1.0879321177035612	-1.1019233758686235	-1.095026571312031
0.004336	-0.165634	0.003174	-5477.307675458491	-1.095054	-1.088169	-1.0947192996111645	-1.087834040452743	-1.1018122986775745	-1.0949284940612127
0.004337	-0.165283	0.003210	-5465.698033458491	-1.094943	-1.088073	-1.0946082224201155	-1.087737963201925	-1.1017012214865254	-1.094832416810395
0.004339	-0.164993	0.003210	-5456.107459458491	-1.094832	-1.087974	-1.0944970680380173	-1.0876388087002888	-1.1015900671044272	-1.0947332623087587
0.004340	-0.164764	0.003156	-5448.535953458491	-1.094722	-1.087873	-1.094386990846968	-1.0875377314494707	-1.1014799899133783	-1.0946321850579406
0.004341	-0.164398	0.003223	-5436.421544458491	-1.094611	-1.087777	-1.0942759136559193	-1.0874416541986525	-1.1013689127223292	-1.0945361078071223
0.004342	-0.164093	0.003223	-5426.326203458491	-1.094499	-1.087678	-1.0941638364648703	-1.0873425769478344	-1.1012568355312804	-1.0944370305563043
0.004344	-0.163788	0.003210	-5416.230862458491	-1.094388	-1.087579	-1.0940526820827718	-1.0872434224461984	-1.1011456811491818	-1.0943378760546683
0.004345	-0.163513	0.003210	-5407.145055458491	-1.094277	-1.087479	-1.0939416048917228	-1.0871433451953803	-1.1010346039581327	-1.09423779880385
0.004346	-0.163239	0.003253	-5398.059248458491	-1.094164	-1.087378	-1.0938285277006736	-1.087042267944562	-1.1009215267670838	-1.0941367215530318
0.004347	-0.162903	0.003235	-5386.954373458491	-1.094052	-1.087280	-1.0937164505096246	-1.086944190693744	-1.1008094495760345	-1.0940386443022139
0.004349	-0.162582	0.003235	-5376.354265458491	-1.093940	-1.087181	-1.0936042961275263	-1.0868450361921078	-1.1006972951939362	-1.0939394898005776
0.004350	-0.162292	0.003223	-5366.763691458491	-1.093828	-1.087082	-1.0934922189364773	-1.0867459589412898	-1.1005852180028874	-1.0938404125497596
0.004351	-0.161972	0.003241	-5356.163583458491	-1.093716	-1.086982	-1.0933801417454283	-1.0866458816904716	-1.1004731408118382	-1.0937403352989414
0.004352	-0.161667	0.003259	-5346.068242458491	-1.093603	-1.086882	-1.0932670645543794	-1.0865458044396534	-1.1003600636207893	-1.0936402580481233
0.004354	-0.161346	0.003284	-5335.4681344584915	-1.093489	-1.086782	-1.093152910172281	-1.0864456499380173	-1.1002459092386911	-1.0935401035464871
0.004355	-0.161072	0.003308	-5326.382327458491	-1.093375	-1.086679	-1.093038832981232	-1.0863425726871991	-1.100131832047642	-1.093437026295669
0.004356	-0.160736	0.003259	-5315.277452458491	-1.093261	-1.086579	-1.092924755790183	-1.0862424954363812	-1.100017754856593	-1.093336949044851
0.004357	-0.160446	0.003314	-5305.686878458491	-1.093146	-1.086476	-1.0928096785991337	-1.086139418185563	-1.0999026776655438	-1.0932338717940329
0.004359	-0.160156	0.003369	-5296.096304458491	-1.093030	-1.086372	-1.0926935242170355	-1.0860352636839268	-1.0997865232834454	-1.0931297172923966
0.004360	-0.159882	0.003308	-5287.010497458491	-1.092915	-1.086269	-1.0925784470259865	-1.0859321864331086	-1.0996714460923966	-1.0930266400415785
0.004361	-0.159531	0.003302	-5275.400855458491	-1.092800	-1.086169	-1.0924633698349375	-1.0858321091822907	-1.0995563689013474	-1.0929265627907605
0.004362	-0.159210	0.003345	-5264.800747458491	-1.092685	-1.086066	-1.0923482926438883	-1.0857290319314725	-1.0994412917102983	-1.0928234855399424
0.004364	-0.158936	0.003369	-5255.714940458491	-1.092568	-1.085961	-1.0922311382617902	-1.0856238774298363	-1.0993241373282001	-1.0927183310383062
0.004365	-0.158585	0.003363	-5244.105297458491	-1.092451	-1.085859	-1.0921140610707412	-1.0855218001790181	-1.099207060137151	-1.092616253787488
0.004366	-0.158340	0.003351	-5236.029025458491	-1.092335	-1.085753	-1.091997983879692	-1.0854157229282002	-1.0990909829461022	-1.09251017653667
0.004367	-0.158035	0.003363	-5225.933684458491	-1.092219	-1.085649	-1.091881906688643	-1.0853116456773821	-1.0989749057550529	-1.092406099285852
0.004369	-0.157654	0.003357	-5213.314507458491	-1.092102	-1.085549	-1.0917647523065446	-1.085211491175746	-1.0988577513729547	-1.0923059447842158
0.004370	-0.157364	0.003339	-5203.723933458491	-1.091986	-1.085445	-1.0916486751154955	-1.0851074139249277	-1.0987416741819054	-1.0922018675333975
0.004371	-0.157089	0.003351	-5194.638126458491	-1.091870	-1.085340	-1.0915325979244466	-1.0850023366741097	-1.0986255969908565	-1.0920967902825796
0.004372	-0.156769	0.003381	-5184.038018458491	-1.091753	-1.085236	-1.0914155207333975	-1.0848982594232917	-1.0985085197998075	-1.0919927130317615
0.004374	-0.156509	0.003363	-5175.456978458491	-1.091636	-1.085130	-1.0912983663512994	-1.0847921049216553	-1.0983913654177093	-1.0918865585301252
0.004375	-0.156219	0.003394	-5165.8664054584915	-1.091519	-1.085025	-1.0911812891602501	-1.0846870276708374	-1.0982742882266603	-1.0917814812793072
0.004376	-0.155884	0.003351	-5154.761529458491	-1.091403	-1.084922	-1.091065211969201	-1.0845839504200192	-1.098158211035611	-1.091678404028489
0.004377	-0.155533	0.003406	-5143.151887458491	-1.091285	-1.084819	-1.090947134778152	-1.084480873169201	-1.0980401338445622	-1.0915753267776709
0.004379	-0.155304	0.003430	-5135.5803814584915	-1.091166	-1.084710	-1.0908279803960539	-1.084371718667565	-1.0979209794624638	-1.0914661722760348
0.004380	-0.155029	0.003381	-5126.494574458491	-1.091049	-1.084604	-1.0907109032050049	-1.0842656414167469	-1.0978039022714148	-1.0913600950252167
0.004381	-0.154678	0.003357	-5114.884932458491	-1.090932	-1.084502	-1.0905938260139558	-1.0841635641659289	-1.0976868250803657	-1.0912580177743987
0.004382	-0.154358	0.003430	-5104.284824458491	-1.090814	-1.084397	-1.0904757488229067	-1.0840584869151106	-1.0975687478893166	-1.0911529405235805
0.004384	-0.154068	0.003418	-5094.694250458491	-1.090695	-1.084290	-1.0903565944408085	-1.0839513324134744	-1.0974495935072186	-1.0910457860219442
0.004385	-0.153656	0.003479	-5081.065540458491	-1.090575	-1.084187	-1.0902365172497595	-1.0838482551626565	-1.0973295163161696	-1.0909427087711263
0.004386	-0.153442	0.003442	-5073.9988014584915	-1.090455	-1.084076	-1.0901164400587102	-1.0837371779118383	-1.0972094391251201	-1.0908316315203082
0.004387	-0.153183	0.003455	-5065.417761458491	-1.090335	-1.083968	-1.0899963628676612	-1.0836291006610204	-1.0970893619340711	-1.0907235542694902
0.004389	-0.152878	0.003455	-5055.322420458491	-1.090215	-1.083860	-1.0898762084855629	-1.083520946159384	-1.096969207551973	-1.0906153997678538
0.004390	-0.152527	0.003503	-5043.712778458491	-1.090094	-1.083754	-1.089755131294514	-1.083414868908566	-1.0968481303609239	-1.090509322517036
0.004391	-0.152313	0.003485	-5036.646039458491	-1.089973	-1.083642	-1.089634054103465	-1.0833027916577478	-1.0967270531698752	-1.0903972452662176
0.004392	-0.151886	0.003497	-5022.512562458491	-1.089852	-1.083538	-1.0895129769124159	-1.0831987144069297	-1.096605975978826	-1.0902931680153995
0.004394	-0.151627	0.003485	-5013.931522458491	-1.089732	-1.083428	-1.0893928225303176	-1.0830885599052935	-1.0964858215967275	-1.0901830135137633
0.004395	-0.151352	0.003461	-5004.845715458491	-1.089611	-1.083320	-1.0892717453392686	-1.0829804826544756	-1.0963647444056788	-1.0900749362629454
0.004396	-0.151047	0.003485	-4994.750374458491	-1.089491	-1.083211	-1.0891516681482194	-1.0828714054036572	-1.0962446672146293	-1.089965859012127
0.004397	-0.150742	0.003516	-4984.655033458491	-1.089369	-1.083102	-1.0890295909571703	-1.0827623281528393	-1.0961225900235805	-1.0898567817613092
0.004399	-0.150421	0.003522	-4974.054925458491	-1.089247	-1.082994	-1.0889074365750722	-1.0826541736512032	-1.096000435641482	-1.089748627259673
0.004400	-0.150116	0.003540	-4963.959584458491	-1.089124	-1.082884	-1.0887843593840232	-1.082544096400385	-1.095877358450433	-1.0896385500088548
0.004401	-0.149796	0.003534	-4953.359476458491	-1.089002	-1.082775	-1.0886622821929741	-1.0824350191495669	-1.0957552812593843	-1.0895294727580367
0.004402	-0.149445	0.003534	-4941.749834458491	-1.088879	-1.082667	-1.088539205001925	-1.082326941898749	-1.0956322040683348	-1.0894213955072187
0.004404	-0.149246	0.003528	-4935.187862458491	-1.088757	-1.082553	-1.0884170506198267	-1.0822127873971128	-1.0955100496862369	-1.0893072410055826
0.004405	-0.148941	0.003522	-4925.092521458491	-1.088634	-1.082443	-1.0882939734287778	-1.0821027101462946	-1.095386972495188	-1.0891971637547644
0.004406	-0.148605	0.003564	-4913.987646458491	-1.088511	-1.082333	-1.0881708962377286	-1.0819926328954763	-1.0952638953041385	-1.0890870865039461
0.004407	-0.148285	0.003601	-4903.387538458491	-1.088387	-1.082222	-1.0880468190466794	-1.0818815556446584	-1.0951398181130894	-1.0889760092531282
0.004409	-0.147949	0.003558	-4892.282663458491	-1.088263	-1.082113	-1.0879226646645812	-1.0817724011430223	-1.0950156637309911	-1.0888668547514921
0.004410	-0.147705	0.003577	-4884.206390458491	-1.088139	-1.081999	-1.0877985874735323	-1.081658323892204	-1.0948915865399425	-1.0887527775006738
0.004411	-0.147385	0.003632	-4873.6062824584915	-1.088013	-1.081887	-1.0876725102824831	-1.081546246641386	-1.094765509348893	-1.088640700249856
0.004412	-0.147079	0.003613	-4863.510941458491	-1.087888	-1.081774	-1.087547433091434	-1.0814331693905679	-1.0946404321578442	-1.0885276229990377
0.004414	-0.146805	0.003589	-4854.425134458491	-1.087764	-1.081661	-1.0874232787093359	-1.0813200148889317	-1.094516277775746	-1.0884144684974015
0.004415	-0.146484	0.003601	-4843.825026458491	-1.087638	-1.081549	-1.087297201518287	-1.0812079376381136	-1.094390200584697	-1.0883023912465835
0.004416	-0.146164	0.003656	-4833.224918458491	-1.087512	-1.081436	-1.0871711243272377	-1.0810948603872956	-1.0942641233936476	-1.0881893139957655
0.004417	-0.145920	0.003650	-4825.148645458491	-1.087385	-1.081320	-1.0870440471361886	-1.0809787831364774	-1.0941370462025986	-1.0880732367449473
0.004419	-0.145584	0.003656	-4814.043770458491	-1.087259	-1.081207	-1.0869178927540903	-1.0808656286348413	-1.0940108918205005	-1.087960082243311
0.004420	-0.145279	0.003674	-4803.948429458491	-1.087132	-1.081092	-1.0867908155630415	-1.080750551384023	-1.0938838146294514	-1.0878450049924928
0.004421	-0.144958	0.003662	-4793.348321458491	-1.087005	-1.080979	-1.0866637383719924	-1.080637474133205	-1.0937567374384023	-1.0877319277416748
0.004422	-0.144669	0.003656	-4783.757747458491	-1.086878	-1.080864	-1.0865366611809433	-1.080522396882387	-1.0936296602473532	-1.0876168504908568
0.004424	-0.144363	0.003680	-4773.662406458491	-1.086750	-1.080749	-1.0864085067988452	-1.0804072423807507	-1.0935015058652553	-1.0875016959892205
0.004425	-0.144104	0.003650	-4765.081366458491	-1.086624	-1.080633	-1.086282429607796	-1.0802911651299325	-1.093375428674206	-1.0873856187384023
0.004426	-0.143753	0.003662	-4753.471723458491	-1.086496	-1.080521	-1.0861543524167467	-1.0801790878791147	-1.0932473514831567	-1.0872735414875845
0.004427	-0.143448	0.003735	-4743.376382458491	-1.086367	-1.080404	-1.0860252752256978	-1.0800620106282963	-1.0931182742921077	-1.0871564642367662
0.004429	-0.143158	0.003723	-4733.785808458491	-1.086238	-1.080287	-1.0858961208435995	-1.0799448561266602	-1.0929891199100097	-1.08703930973513
0.004430	-0.142853	0.003717	-4723.690467458491	-1.086110	-1.080171	-1.0857680436525505	-1.079828778875842	-1.0928610427189605	-1.0869232324843119
0.004431	-0.142548	0.003699	-4713.595126458491	-1.085981	-1.080055	-1.0856389664615016	-1.079712701625024	-1.0927319655279115	-1.086807155233494
0.004432	-0.142242	0.003760	-4703.499785458491	-1.085851	-1.079938	-1.0855088892704523	-1.079595624374206	-1.0926018883368624	-1.0866900779826758
0.004434	-0.141968	0.003723	-4694.413978458491	-1.085722	-1.079820	-1.0853797348883543	-1.0794774698725698	-1.0924727339547644	-1.0865719234810396
0.004435	-0.141617	0.003699	-4682.804336458491	-1.085593	-1.079706	-1.085250657697305	-1.0793633926217518	-1.092343656763715	-1.0864578462302217
0.004436	-0.141327	0.003754	-4673.213762458491	-1.085464	-1.079589	-1.085121580506256	-1.0792463153709335	-1.092214579572666	-1.0863407689794033
0.004437	-0.141037	0.003766	-4663.623188458491	-1.085333	-1.079470	-1.084990503315207	-1.0791272381201154	-1.0920835023816169	-1.0862216917285852
0.004439	-0.140701	0.003729	-4652.518313458491	-1.085204	-1.079355	-1.0848613489331087	-1.0790120836184793	-1.0919543479995188	-1.0861065372269492
0.004440	-0.140350	0.003748	-4640.908671458491	-1.085074	-1.079239	-1.0847312717420599	-1.0788960063676614	-1.0918242708084698	-1.0859904599761312
0.004441	-0.140152	0.003784	-4634.3466994584915	-1.084943	-1.079117	-1.0846001945510106	-1.0787739291168432	-1.0916931936174206	-1.085868382725313
0.004442	-0.139832	0.003784	-4623.746591458491	-1.084812	-1.078999	-1.0844691173599617	-1.078655851866025	-1.0915621164263718	-1.0857503054744948
0.004444	-0.139465	0.003778	-4611.632182458491	-1.084681	-1.078883	-1.0843379629778633	-1.0785396973643888	-1.0914309620442735	-1.0856341509728586
0.004445	-0.139221	0.003778	-4603.555909458491	-1.084549	-1.078762	-1.0842058857868142	-1.0784186201135708	-1.0912988848532241	-1.0855130737220406
0.004446	-0.138931	0.003821	-4593.965335458491	-1.084417	-1.078642	-1.084073808595765	-1.0782985428627527	-1.0911668076621752	-1.0853929964712226
0.004447	-0.138596	0.003790	-4582.860460458491	-1.084286	-1.078524	-1.083942731404716	-1.0781804656119347	-1.091035730471126	-1.0852749192204045
0.004449	-0.138336	0.003845	-4574.279420458491	-1.084153	-1.078402	-1.083809577022618	-1.0780583111102984	-1.0909025760890279	-1.0851527647187682
0.004450	-0.138000	0.003839	-4563.174545458491	-1.084020	-1.078283	-1.0836764998315689	-1.0779392338594804	-1.0907694988979788	-1.0850336874679503
0.004451	-0.137680	0.003796	-4552.574437458491	-1.083888	-1.078164	-1.0835444226405198	-1.077820156608662	-1.09063742170693	-1.0849146102171319
0.004452	-0.137360	0.003833	-4541.974329458491	-1.083755	-1.078045	-1.0834113454494707	-1.077701079357844	-1.0905043445158809	-1.084795532966314
0.004454	-0.137115	0.003894	-4533.898056458491	-1.083620	-1.077920	-1.0832761910673725	-1.0775759248562078	-1.0903691901337824	-1.0846703784646776
0.004455	-0.136826	0.003857	-4524.307482458491	-1.083486	-1.077798	-1.0831421138763233	-1.0774538476053899	-1.0902351129427332	-1.0845483012138597
0.004456	-0.136475	0.003894	-4512.697840458491	-1.083352	-1.077678	-1.0830080366852743	-1.0773337703545716	-1.0901010357516845	-1.0844282239630414
0.004457	-0.136215	0.003857	-4504.116800458491	-1.083218	-1.077555	-1.0828739594942252	-1.0772106931037537	-1.0899669585606353	-1.0843051467122236
0.004459	-0.135864	0.003857	-4492.507158458491	-1.083084	-1.077436	-1.082739805112127	-1.0770915386021176	-1.089832804178537	-1.0841859922105874
0.004460	-0.135559	0.003864	-4482.411817458491	-1.082950	-1.077314	-1.0826057279210781	-1.0769694613512995	-1.0896987269874883	-1.0840639149597693
0.004461	-0.135254	0.003949	-4472.316476458491	-1.082813	-1.077191	-1.082468650730029	-1.0768463841004812	-1.089561649796439	-1.083940837708951
0.004462	-0.135010	0.003943	-4464.240203458491	-1.082677	-1.077064	-1.0823325735389797	-1.0767193068496632	-1.0894255726053896	-1.083813760458133
0.004464	-0.134644	0.003925	-4452.125794458491	-1.082540	-1.076943	-1.0821954191568817	-1.076598152348027	-1.0892884182232918	-1.0836926059564969
0.004465	-0.134338	0.003967	-4442.030453458491	-1.082403	-1.076819	-1.0820583419658325	-1.0764740750972088	-1.0891513410322426	-1.0835685287056787
0.004466	-0.134064	0.003967	-4432.944646458491	-1.082266	-1.076693	-1.0819212647747833	-1.0763479978463906	-1.0890142638411935	-1.0834424514548604
0.004467	-0.133804	0.003961	-4424.363606458491	-1.082128	-1.076566	-1.0817831875837343	-1.0762209205955726	-1.0888761866501442	-1.0833153742040424
0.004469	-0.133453	0.003937	-4412.753964458491	-1.081992	-1.076444	-1.0816470332016364	-1.0760987660939365	-1.0887400322680465	-1.0831932197024063
0.004470	-0.133148	0.003925	-4402.658623458491	-1.081856	-1.076321	-1.081510956010587	-1.0759756888431184	-1.088603955076997	-1.0830701424515883
0.004471	-0.132843	0.003967	-4392.563282458491	-1.081718	-1.076196	-1.081372878819538	-1.0758506115923003	-1.0884658778859482	-1.0829450652007702
0.004472	-0.132614	0.003949	-4384.991776458491	-1.081581	-1.076068	-1.0812358016284889	-1.0757225343414822	-1.088328800694899	-1.082816987949952
0.004474	-0.132248	0.003992	-4372.877367458491	-1.081443	-1.075945	-1.0810976472463907	-1.075599379839846	-1.0881906463128006	-1.0826938334483158
0.004475	-0.131927	0.004004	-4362.277259458491	-1.081304	-1.075820	-1.0809585700553417	-1.0754743025890279	-1.0880515691217516	-1.0825687561974977
0.004476	-0.131622	0.003979	-4352.181918458491	-1.081166	-1.075695	-1.0808204928642926	-1.07534922533821	-1.0879134919307027	-1.0824436789466798
0.004477	-0.131317	0.004028	-4342.086577458491	-1.081027	-1.075568	-1.0806814156732434	-1.0752221480873918	-1.0877744147396533	-1.0823166016958616
0.004479	-0.131088	0.004034	-4334.515071458491	-1.080887	-1.075438	-1.0805412612911454	-1.0750919935857555	-1.0876342603575555	-1.0821864471942253
0.004480	-0.130753	0.004034	-4323.410196458491	-1.080747	-1.075312	-1.0804011841000962	-1.0749659163349374	-1.0874941831665064	-1.0820603699434073
0.004481	-0.130417	0.004016	-4312.305321458491	-1.080607	-1.075186	-1.0802611069090473	-1.0748398390841194	-1.0873541059754572	-1.0819342926925892
0.004482	-0.130142	0.004083	-4303.219514458491	-1.080466	-1.075056	-1.080120029717998	-1.0747097618333012	-1.087213028784408	-1.081804215441771
0.004484	-0.129883	0.004065	-4294.638474458491	-1.080325	-1.074926	-1.0799788753358999	-1.0745796073316651	-1.08707187440231	-1.081674060940135
0.004485	-0.129456	0.004077	-4280.504996458491	-1.080184	-1.074802	-1.0798377981448508	-1.074455530080847	-1.0869307972112607	-1.0815499836893168
0.004486	-0.129196	0.004108	-4271.923956458491	-1.080042	-1.074671	-1.0796957209538016	-1.0743244528300289	-1.0867887200202118	-1.0814189064384987
0.004487	-0.128967	0.004120	-4264.3524514584915	-1.079899	-1.074538	-1.0795526437627525	-1.0741913755792107	-1.0866456428291627	-1.0812858291876806
0.004489	-0.128540	0.004102	-4250.218973458491	-1.079757	-1.074413	-1.0794104893806546	-1.0740662210775747	-1.0865034884470646	-1.0811606746860445
0.004490	-0.128235	0.004102	-4240.123632458491	-1.079615	-1.074284	-1.0792684121896055	-1.0739371438267564	-1.0863614112560156	-1.0810315974352263
0.004491	-0.128006	0.004108	-4232.552126458491	-1.079472	-1.074151	-1.0791253349985563	-1.0738040665759385	-1.0862183340649665	-1.0808985201844084
0.004492	-0.127655	0.004126	-4220.942484458491	-1.079329	-1.074023	-1.0789822578075072	-1.0736759893251202	-1.0860752568739174	-1.08077044293359
0.004494	-0.127350	0.004126	-4210.847143458491	-1.079186	-1.073892	-1.078839103425409	-1.0735448348234842	-1.0859321024918192	-1.080639288431954
0.004495	-0.127075	0.004163	-4201.761336458491	-1.079042	-1.073759	-1.07869502623436	-1.0734117575726658	-1.08578802530077	-1.0805062111811357
0.004496	-0.126816	0.004156	-4193.180296458491	-1.078898	-1.073626	-1.0785509490433107	-1.073278680321848	-1.0856439481097206	-1.0803731339303178
0.004497	-0.126511	0.004126	-4183.084955458491	-1.078754	-1.073495	-1.0784068718522617	-1.0731476030710299	-1.0854998709186718	-1.0802420566794997
0.004499	-0.126144	0.004205	-4170.970546458491	-1.078609	-1.073365	-1.0782617174701636	-1.0730174485693935	-1.0853547165365738	-1.0801119021778633
0.004500	-0.125916	0.004230	-4163.399040458491	-1.078463	-1.073229	-1.0781156402791146	-1.0728813713185756	-1.0852086393455247	-1.0799758249270455
0.004501	-0.125595	0.004120	-4152.798932458491	-1.078319	-1.073098	-1.0779715630880655	-1.0727502940677576	-1.0850645621544754	-1.0798447476762274
0.004502	-0.125244	0.004205	-4141.189290458491	-1.078174	-1.072968	-1.0778264858970164	-1.0726202168169392	-1.0849194849634265	-1.079714670425409
0.004504	-0.125107	0.004175	-4136.646387458491	-1.078029	-1.072828	-1.077681331514918	-1.072480062315303	-1.084774330581328	-1.0795745159237728
0.004505	-0.124710	0.004193	-4123.522443458491	-1.077884	-1.072700	-1.0775362543238691	-1.0723519850644851	-1.084629253390279	-1.079446438672955
0.004506	-0.124435	0.004211	-4114.436636458491	-1.077738	-1.072565	-1.07739017713282	-1.072216907813667	-1.08448317619923	-1.0793113614221368
0.004507	-0.124130	0.004236	-4104.341295458491	-1.077591	-1.072431	-1.0772430999417708	-1.0720828305628487	-1.0843360990081807	-1.0791772841713185
0.004509	-0.123779	0.004211	-4092.7316534584907	-1.077445	-1.072299	-1.0770969455596728	-1.0719506760612125	-1.084189944626083	-1.0790451296696824
0.004510	-0.123474	0.004254	-4082.6363124584905	-1.077298	-1.072165	-1.0769498683686238	-1.0718165988103947	-1.0840428674350338	-1.0789110524188645
0.004511	-0.123108	0.004254	-4070.5219034584907	-1.077150	-1.072032	-1.0768017911775747	-1.0716835215595766	-1.0838947902439848	-1.0787779751680464
0.004512	-0.122879	0.004285	-4062.9503974584904	-1.077002	-1.071894	-1.0766537139865255	-1.0715454443087584	-1.0837467130529355	-1.0786398979172283
0.004514	-0.122559	0.004254	-4052.350289458491	-1.076854	-1.071759	-1.0765055596044273	-1.071410289807122	-1.0835985586708374	-1.0785047434155919
0.004515	-0.122192	0.004327	-4040.235880458491	-1.076705	-1.071625	-1.0763564824133782	-1.0712762125563042	-1.0834494814797884	-1.078370666164774
0.004516	-0.122009	0.004272	-4034.178675458491	-1.076556	-1.071484	-1.0762074052223292	-1.071135135305486	-1.0833004042887393	-1.078229588913956
0.004517	-0.121689	0.004309	-4023.5785674584904	-1.076407	-1.071348	-1.0760583280312799	-1.070999058054668	-1.0831513270976898	-1.0780935116631378
0.004519	-0.121277	0.004333	-4009.9498574584904	-1.076256	-1.071215	-1.075907173649182	-1.0708659035530317	-1.0830001727155922	-1.0779603571615015
0.004520	-0.121063	0.004376	-4002.8831184584906	-1.076106	-1.071073	-1.0757570964581329	-1.0707238263022136	-1.082850095524543	-1.0778182799106835
0.004521	-0.120804	0.004272	-3994.3020784584905	-1.075956	-1.070935	-1.0756070192670837	-1.0705857490513955	-1.0827000183334938	-1.0776802026598653
0.004522	-0.120407	0.004340	-3981.178135458491	-1.075806	-1.070801	-1.0754569420760347	-1.0704516718005774	-1.0825499411424446	-1.0775461254090473
0.004524	-0.120071	0.004437	-3970.073260458491	-1.075653	-1.070662	-1.0753037876939364	-1.0703125172989414	-1.0823967867603463	-1.0774069709074112
0.004525	-0.119888	0.004364	-3964.016055458491	-1.075501	-1.070518	-1.0751517105028874	-1.0701684400481233	-1.0822447095692973	-1.0772628936565931
0.004526	-0.119583	0.004352	-3953.9207144584907	-1.075350	-1.070379	-1.0750006333118383	-1.070029362797305	-1.0820936323782484	-1.0771238164057748
0.004527	-0.119186	0.004376	-3940.796771458491	-1.075199	-1.070244	-1.0748495561207891	-1.069894285546487	-1.081942555187199	-1.0769887391549569
0.004529	-0.118896	0.004407	-3931.2061974584913	-1.075046	-1.070104	-1.074696401738691	-1.0697541310448508	-1.0817894008051012	-1.0768485846533207
0.004530	-0.118607	0.004413	-3921.6156234584905	-1.074893	-1.069963	-1.0745433245476421	-1.0696130537940327	-1.081636323614052	-1.0767075074025025
0.004531	-0.118347	0.004419	-3913.0345834584905	-1.074740	-1.069820	-1.074390247356593	-1.0694699765432145	-1.0814832464230029	-1.0765644301516843
0.004532	-0.118042	0.004456	-3902.939242458491	-1.074586	-1.069679	-1.0742361701655438	-1.0693288992923966	-1.081329169231954	-1.0764233529008664
0.004534	-0.117752	0.004419	-3893.3486684584905	-1.074432	-1.069537	-1.0740820157834456	-1.0691867447907604	-1.0811750148498556	-1.0762811983992302
0.004535	-0.117432	0.004486	-3882.748560458491	-1.074277	-1.069395	-1.0739269385923964	-1.0690446675399423	-1.0810199376588066	-1.0761391211484121
0.004536	-0.117126	0.004517	-3872.6532194584906	-1.074121	-1.069252	-1.0737708614013475	-1.0689015902891243	-1.0808638604677574	-1.0759960438975942
0.004537	-0.116806	0.004468	-3862.053111458491	-1.073966	-1.069110	-1.0736157842102982	-1.068759513038306	-1.0807087832767084	-1.075853966646776
0.004539	-0.116562	0.004437	-3853.9768384584904	-1.073811	-1.068966	-1.0734606298282003	-1.06861535853667	-1.0805536288946103	-1.0757098121451398
0.004540	-0.116165	0.004504	-3840.852895458491	-1.073656	-1.068827	-1.073305552637151	-1.0684762812858517	-1.0803985517035612	-1.0755707348943215
0.004541	-0.115952	0.004504	-3833.786156458491	-1.073500	-1.068680	-1.073149475446102	-1.0683292040350338	-1.080242474512512	-1.0754236576435037
0.004542	-0.115601	0.004456	-3822.1765144584906	-1.073345	-1.068539	-1.072994398255053	-1.0681881267842155	-1.080087397321463	-1.0752825803926853
0.004544	-0.115311	0.004517	-3812.5859404584908	-1.073188	-1.068395	-1.0728372438729548	-1.0680439722825794	-1.0799302429393647	-1.0751384258910492
0.004545	-0.115021	0.004602	-3802.995366458491	-1.073030	-1.068248	-1.0726791666819055	-1.0678968950317613	-1.0797721657483157	-1.0749913486402312
0.004546	-0.114685	0.004517	-3791.890491458491	-1.072872	-1.068105	-1.0725210894908566	-1.0677538177809434	-1.0796140885572667	-1.0748482713894132
0.004547	-0.114319	0.004559	-3779.776081458491	-1.072714	-1.067962	-1.0723630122998073	-1.0676107405301252	-1.0794560113662173	-1.074705194138595
0.004549	-0.114059	0.004620	-3771.195041458491	-1.072554	-1.067813	-1.0722028579177094	-1.0674615860284888	-1.0792958569841193	-1.0745560396369587
0.004550	-0.113831	0.004626	-3763.623536458491	-1.072394	-1.067662	-1.0720427807266604	-1.0673105087776709	-1.0791357797930705	-1.0744049623861407
0.004551	-0.113434	0.004602	-3750.499592458491	-1.072234	-1.067519	-1.071882703535611	-1.067167431526853	-1.0789757026020212	-1.0742618851353227
0.004552	-0.113144	0.004596	-3740.909018458491	-1.072075	-1.067371	-1.071723626344562	-1.0670193542760347	-1.0788166254109721	-1.0741138078845045
0.004554	-0.112885	0.004669	-3732.327978458491	-1.071914	-1.067221	-1.071562471962464	-1.0668691997743984	-1.078655471028874	-1.0739636533828683
