Repository: pietracorvo/HystAPI

# Example data

The example data in this folder is from measurements performed during my physics bachelor.

The material is **FeSi3** (iron with 3% silicon), aka 'electrical steel', the standard material for ring cores in trafos. 

Four of the five samples where treated with high pressure torison (HPT, 20 rotations at 20GPa), to achieve nanocristallisation of the grains, which has a huge impact on the magnetic properties of the material. The HPT deformation was done at 77K (under liquid nitrogen) and at 293K (at room temperature). Afterwards some samples were heat treated at a temperature of 493K (for two hours) to anneal defects from the deformation process.

The five samples are:

File: testData/FeSi3_LN/G4_748V_100Hz_800000Fs0.txt (part 14 of 57)
--------------------------
t	U1	U2	H	Braw	Jraw	B_drift	 J_drift	B_corr	J_corr
0.004654	0.044250	-0.005103	1464.143132148003	1.030641	1.028801	1.0314555014872535	1.0296152911730159	1.0236482156248194	1.0218092831936507
0.004655	0.044189	-0.005151	1462.1240641480028	1.030463	1.028626	1.0312776764983165	1.029440466138889	1.0234703906358824	1.0216344581595238
0.004656	0.043961	-0.005115	1454.5525581480028	1.030285	1.028458	1.0310998515093794	1.029272641104762	1.0232925656469454	1.0214666331253968
0.004657	0.043793	-0.005157	1449.000121148003	1.030106	1.028286	1.0309210265204425	1.029100816070635	1.0231137406580086	1.0212948080912698
0.004659	0.043671	-0.005170	1444.961984148003	1.029927	1.028112	1.0307423765425685	1.0289271660023809	1.0229350906801344	1.0211211580230157
0.004660	0.043579	-0.005151	1441.933382148003	1.029749	1.027937	1.0305645515536315	1.028752340968254	1.0227572656911974	1.0209463329888888
0.004661	0.043365	-0.005188	1434.866643148003	1.029569	1.027766	1.0303847265646946	1.028581515934127	1.0225774407022605	1.0207755079547618
0.004662	0.043213	-0.005194	1429.818973148003	1.029389	1.027592	1.0302049015757577	1.0284076909000002	1.0223976157133237	1.020601682920635
0.004664	0.043106	-0.005225	1426.285603148003	1.029208	1.027416	1.0300242515978835	1.0282320408317462	1.0222169657354496	1.020426032852381
0.004665	0.042923	-0.005176	1420.2283991480028	1.029028	1.027244	1.0298444266089466	1.028060215797619	1.0220371407465128	1.020254207818254
0.004666	0.042740	-0.005267	1414.171194148003	1.028846	1.027069	1.0296626016200094	1.0278853907634922	1.0218553157575756	1.020079382784127
0.004667	0.042618	-0.005261	1410.1330581480029	1.028664	1.026892	1.0294807766310727	1.027708565729365	1.021673490768639	1.0199025577499998
0.004669	0.042465	-0.005231	1405.0853871480028	1.028482	1.026717	1.0292991266531986	1.0275339156611112	1.0214918407907647	1.019727907681746
0.004670	0.042282	-0.005255	1399.0281831480029	1.028299	1.026542	1.0291163016642617	1.0273590906269843	1.0213090158018279	1.0195530826476191
0.004671	0.042130	-0.005353	1393.9805121480028	1.028115	1.026363	1.0289324766753245	1.027180265592857	1.0211251908128904	1.0193742576134919
0.004672	0.042068	-0.005304	1391.961444148003	1.027931	1.026182	1.0287486516863875	1.0269994405587302	1.0209413658239535	1.019193432579365
0.004674	0.041824	-0.005316	1383.8851711480029	1.027746	1.026007	1.0285640017085138	1.0268247904904761	1.0207567158460797	1.019018782511111
0.004675	0.041733	-0.005365	1380.856569148003	1.027561	1.025826	1.0283791767195767	1.026643965456349	1.0205718908571426	1.018837957476984
0.004676	0.041641	-0.005347	1377.827966148003	1.027375	1.025644	1.0281933517306396	1.0264621404222223	1.0203860658682058	1.0186561324428571
0.004677	0.041367	-0.005328	1368.7421591480029	1.027190	1.025470	1.0280085267417027	1.0262883153880953	1.0202012408792687	1.0184823074087301
0.004679	0.041199	-0.005414	1363.189722148003	1.027003	1.025290	1.027821876763829	1.0261086653198412	1.0200145909013951	1.018302657340476
0.004680	0.041107	-0.005420	1360.161120148003	1.026815	1.025106	1.0276340517748919	1.0259248402857144	1.019826765912458	1.0181188323063493
0.004681	0.040939	-0.005420	1354.608682148003	1.026627	1.024925	1.0274462267859548	1.0257440152515873	1.019638940923521	1.0179380072722222
0.004682	0.040771	-0.005414	1349.0562441480029	1.026439	1.024744	1.0272584017970179	1.0255631902174605	1.0194511159345838	1.0177571822380953
0.004684	0.040649	-0.005432	1345.018108148003	1.026251	1.024561	1.0270707518191438	1.0253805401492064	1.0192634659567097	1.0175745321698413
0.004685	0.040482	-0.005420	1339.465670148003	1.026063	1.024380	1.0268829268302069	1.0251997151150793	1.019075640967773	1.0173937071357142
0.004686	0.040329	-0.005469	1334.4180001480029	1.025874	1.024197	1.0266941018412699	1.0250168900809524	1.0188868159788358	1.0172108821015873
0.004687	0.040176	-0.005493	1329.3703291480028	1.025683	1.024013	1.0265032768523328	1.0248330650468254	1.0186959909898987	1.0170270570674602
0.004689	0.040039	-0.005505	1324.827426148003	1.025493	1.023828	1.0263136268744588	1.0246484149785713	1.0185063410120248	1.0168424069992061
0.004690	0.039886	-0.005505	1319.779755148003	1.025301	1.023643	1.0261218018855218	1.0244635899444445	1.018314516023088	1.0166575819650794
0.004691	0.039764	-0.005554	1315.7416191480029	1.025109	1.023456	1.025929976896585	1.0242767649103173	1.0181226910341512	1.0164707569309521
0.004692	0.039597	-0.005566	1310.189181148003	1.024916	1.023270	1.025737151907648	1.0240909398761904	1.0179298660452138	1.0162849318968252
0.004694	0.039444	-0.005548	1305.141511148003	1.024724	1.023084	1.025545501929774	1.0239052898079366	1.01773821606734	1.0160992818285715
0.004695	0.039261	-0.005548	1299.084306148003	1.024531	1.022899	1.025352676940837	1.0237204647738096	1.0175453910784031	1.0159144567944445
0.004696	0.039139	-0.005615	1295.046170148003	1.024337	1.022710	1.0251588519519	1.0235316397396825	1.017351566089466	1.0157256317603174
0.004697	0.038956	-0.005573	1288.988965148003	1.024144	1.022524	1.0249660269629628	1.0233458147055556	1.0171587411005287	1.0155398067261905
0.004699	0.038803	-0.005609	1283.9412951480028	1.023949	1.022336	1.024771376985089	1.0231581646373016	1.016964091122655	1.0153521566579364
0.004700	0.038696	-0.005670	1280.407925148003	1.023753	1.022145	1.024575551996152	1.0229673396031747	1.016768266133718	1.0151613316238095
0.004701	0.038544	-0.005634	1275.360255148003	1.023558	1.021955	1.024380727007215	1.0227775145690476	1.0165734411447809	1.0149715065896825
0.004702	0.038406	-0.005621	1270.817351148003	1.023363	1.021766	1.024185902018278	1.0225886895349205	1.0163786161558441	1.0147826815555554
0.004704	0.038239	-0.005664	1265.2649141480028	1.023166	1.021577	1.0239892520404041	1.0224000394666666	1.01618196617797	1.0145940314873014
0.004705	0.038101	-0.005731	1260.722010148003	1.022968	1.021384	1.0237914270514672	1.0222072144325398	1.0159841411890334	1.0144012064531747
0.004706	0.037964	-0.005658	1256.179107148003	1.022771	1.021193	1.0235946020625302	1.0220163893984127	1.0157873162000963	1.0142103814190475
0.004707	0.037750	-0.005750	1249.112368148003	1.022572	1.021003	1.023395777073593	1.0218265643642859	1.015588491211159	1.0140205563849207
0.004709	0.037643	-0.005768	1245.578999148003	1.022373	1.020808	1.023197127095719	1.0216319142960317	1.0153898412332851	1.0138259063166666
0.004710	0.037521	-0.005756	1241.540862148003	1.022173	1.020613	1.0229973021067822	1.0214370892619047	1.0151900162443481	1.0136310812825395
0.004711	0.037277	-0.005762	1233.464590148003	1.021973	1.020423	1.0227974771178452	1.021247264227778	1.0149901912554111	1.0134412562484127
0.004712	0.037170	-0.005817	1229.931220148003	1.021772	1.020227	1.022596652128908	1.0210514391936507	1.014789366266474	1.0132454312142856
0.004714	0.037018	-0.005804	1224.883550148003	1.021571	1.020032	1.022396002151034	1.0208567891253968	1.0145887162886003	1.0130507811460316
0.004715	0.036850	-0.005798	1219.331112148003	1.021369	1.019837	1.022194177162097	1.02066196409127	1.014386891299663	1.0128559561119048
0.004716	0.036743	-0.005872	1215.7977431480028	1.021166	1.019639	1.0219913521731603	1.0204641390571427	1.0141840663107264	1.0126581310777776
0.004717	0.036530	-0.005853	1208.731004148003	1.020963	1.019445	1.0217885271842233	1.0202703140230158	1.0139812413217895	1.0124643060436507
0.004719	0.036346	-0.005878	1202.673799148003	1.020759	1.019248	1.0215848772063492	1.0200736639547618	1.0137775913439153	1.0122676559753967
0.004720	0.036209	-0.005890	1198.1308961480029	1.020555	1.019050	1.0213810522174123	1.0198758389206348	1.0135737663549782	1.0120698309412697
0.004721	0.036133	-0.005920	1195.607061148003	1.020350	1.018848	1.0211762272284752	1.019674013886508	1.0133689413660414	1.0118680059071428
0.004722	0.035965	-0.005902	1190.054623148003	1.020146	1.018651	1.0209724022395383	1.019477188852381	1.0131651163771043	1.0116711808730159
0.004724	0.035782	-0.005884	1183.997419148003	1.019941	1.018453	1.0207677522616643	1.0192795387841271	1.0129604663992304	1.011473530804762
0.004725	0.035629	-0.006012	1178.949748148003	1.019734	1.018252	1.0205609272727272	1.01907871375	1.0127536414102933	1.0112727057706348
0.004726	0.035553	-0.005969	1176.425913148003	1.019526	1.018049	1.0203531022837902	1.018875888715873	1.012545816421356	1.011069880736508
0.004727	0.035309	-0.005951	1168.349640148003	1.019319	1.017852	1.0201462772948533	1.018679063681746	1.0123389914324195	1.0108730557023808
0.004729	0.035141	-0.006055	1162.797202148003	1.019110	1.017650	1.0199376273169793	1.018477413613492	1.0121303414545455	1.0106714056341268
0.004730	0.035049	-0.006030	1159.7686001480029	1.018901	1.017444	1.0197288023280424	1.0182715885793652	1.0119215164656086	1.0104655806
0.004731	0.034927	-0.006006	1155.730464148003	1.018693	1.017241	1.0195209773391054	1.0180687635452381	1.0117136914766713	1.010262755565873
0.004732	0.034744	-0.006085	1149.673259148003	1.018482	1.017038	1.0193101523501684	1.0178659385111113	1.0115028664877346	1.0100599305317461
0.004734	0.034561	-0.006122	1143.616054148003	1.018270	1.016833	1.0190985023722945	1.0176612884428573	1.0112912165098606	1.0098552804634922
0.004735	0.034424	-0.006097	1139.073151148003	1.018059	1.016628	1.0188876773833575	1.0174564634087302	1.0110803915209234	1.009650455429365
0.004736	0.034286	-0.006091	1134.530248148003	1.017847	1.016422	1.0186758523944204	1.0172506383746032	1.0108685665319865	1.009444630395238
0.004737	0.034119	-0.006177	1128.9778101480028	1.017634	1.016215	1.0184630274054833	1.0170438133404762	1.0106557415430495	1.009237805361111
0.004739	0.034027	-0.006146	1125.949208148003	1.017420	1.016006	1.0182493774276093	1.0168351632722221	1.0104420915651753	1.009029155292857
0.004740	0.033844	-0.006158	1119.892003148003	1.017207	1.015800	1.0180365524386723	1.0166293382380953	1.0102292665762382	1.0088233302587302
0.004741	0.033676	-0.006201	1114.339565148003	1.016992	1.015592	1.0178217274497354	1.0164215132039682	1.0100144415873014	1.008615505224603
0.004742	0.033524	-0.006201	1109.291895148003	1.016777	1.015383	1.0176069024607985	1.0162126881698412	1.0097996165983645	1.008406680190476
0.004744	0.033371	-0.006195	1104.244224148003	1.016562	1.015175	1.0173922524829244	1.0160050381015873	1.0095849666204906	1.0081990301222221
0.004745	0.033203	-0.006238	1098.691787148003	1.016346	1.014966	1.0171764274939874	1.0157962130674603	1.0093691416315536	1.0079902050880951
0.004746	0.033096	-0.006232	1095.158418148003	1.016130	1.014754	1.0169606025050504	1.0155843880333333	1.0091533166426165	1.0077783800539681
0.004747	0.032898	-0.006274	1088.596446148003	1.015913	1.014545	1.0167437775161137	1.0153755629992063	1.0089364916536798	1.0075695550198411
0.004749	0.032715	-0.006281	1082.539241148003	1.015695	1.014335	1.0165261275382396	1.0151659129309523	1.0087188416758055	1.0073599049515871
0.004750	0.032593	-0.006354	1078.501105148003	1.015475	1.014120	1.0163063025493024	1.0149510878968253	1.0084990166868684	1.0071450799174602
0.004751	0.032501	-0.006335	1075.472503148003	1.015255	1.013904	1.0160864775603655	1.0147352628626984	1.0082791916979317	1.0069292548833333
0.004752	0.032272	-0.006329	1067.900997148003	1.015035	1.013694	1.0158666525714284	1.0145254378285715	1.0080593667089945	1.0067194298492064
0.004754	0.032120	-0.006378	1062.853326148003	1.014815	1.013479	1.0156470025935547	1.0143107877603175	1.0078397167311208	1.0065047797809523
0.004755	0.032059	-0.006390	1060.8342581480028	1.014593	1.013260	1.0154251776046177	1.0140919627261906	1.0076178917421839	1.0062859547468255
0.004756	0.031860	-0.006403	1054.2722861480029	1.014371	1.013047	1.0152033526156805	1.0138791376920635	1.0073960667532464	1.0060731297126984
0.004757	0.031693	-0.006445	1048.719849148003	1.014148	1.012830	1.0149805276267436	1.0136623126579365	1.0071732417643098	1.0058563046785713
0.004759	0.031586	-0.006464	1045.186479148003	1.013924	1.012611	1.0147568776488698	1.0134436625896825	1.006949591786436	1.0056376546103174
0.004760	0.031403	-0.006464	1039.129275148003	1.013700	1.012394	1.0145330526599328	1.0132268375555555	1.0067257667974987	1.0054208295761904
0.004761	0.031250	-0.006476	1034.081604148003	1.013475	1.012176	1.0143082276709956	1.0130090125214286	1.0065009418085618	1.0052030045420635
0.004762	0.031082	-0.006531	1028.529167148003	1.013249	1.011957	1.0140824026820587	1.0127901874873015	1.0062751168196247	1.0049841795079364
0.004764	0.030960	-0.006519	1024.491030148003	1.013023	1.011736	1.0138567527041846	1.0125695374190475	1.0060494668417506	1.0047635294396824
0.004765	0.030838	-0.006500	1020.452894148003	1.012797	1.011515	1.0136309277152478	1.0123487123849206	1.005823641852814	1.0045427044055555
0.004766	0.030640	-0.006555	1013.8909221480029	1.012570	1.011297	1.0134041027263108	1.0121308873507935	1.0055968168638767	1.0043248793714283
0.004767	0.030518	-0.006592	1009.8527861480029	1.012342	1.011074	1.0131762777373738	1.0119080623166667	1.0053689918749398	1.0041020543373016
0.004769	0.030380	-0.006549	1005.309882148003	1.012115	1.010852	1.0129496277594998	1.0116864122484128	1.005142341897066	1.0038804042690477
0.004770	0.030167	-0.006628	998.2431441480029	1.011885	1.010631	1.0127198027705626	1.0114655872142857	1.0049125169081288	1.0036595792349206
0.004771	0.030029	-0.006665	993.700240148003	1.011654	1.010406	1.012488977781626	1.0112407621801587	1.0046816919191919	1.0034347542007935
0.004772	0.029892	-0.006653	989.157337148003	1.011423	1.010181	1.0122581527926888	1.0110159371460317	1.004450866930255	1.0032099291666665
0.004774	0.029694	-0.006720	982.595365148003	1.011191	1.009956	1.0120265028148148	1.0107912870777778	1.004219216952381	1.0029852790984126
0.004775	0.029617	-0.006750	980.0715301480029	1.010957	1.009726	1.011792677825878	1.0105614620436507	1.003985391963444	1.0027554540642856
0.004776	0.029465	-0.006726	975.023859148003	1.010724	1.009499	1.0115598528369407	1.0103346370095236	1.0037525669745069	1.0025286290301585
0.004777	0.029297	-0.006714	969.471422148003	1.010491	1.009273	1.0113270278480038	1.010108811975397	1.0035197419855697	1.0023028039960318
0.004779	0.029114	-0.006793	963.414217148003	1.010256	1.009045	1.01109237787013	1.0098811619071428	1.003285092007696	1.0020751539277777
0.004780	0.029053	-0.006799	961.3951491480029	1.010020	1.008812	1.0108565528811928	1.0096483368730158	1.003049267018759	1.0018423288936507
0.004781	0.028824	-0.006787	953.8236431480029	1.009784	1.008586	1.0106207278922559	1.0094225118388889	1.0028134420298218	1.0016165038595237
0.004782	0.028641	-0.006842	947.766439148003	1.009547	1.008357	1.0103839029033188	1.009193686804762	1.002576617040885	1.0013876788253968
0.004784	0.028473	-0.006885	942.2140011480029	1.009309	1.008126	1.010146252925445	1.0089630367365081	1.002338967063011	1.001157028757143
0.004785	0.028366	-0.006824	938.6806321480029	1.009072	1.007893	1.009909427936508	1.0087302117023809	1.002102142074074	1.0009242037230157
0.004786	0.028214	-0.006866	933.6329611480029	1.008834	1.007661	1.009671602947571	1.008498386668254	1.0018643170851371	1.0006923786888888
0.004787	0.028030	-0.006915	927.5757561480029	1.008594	1.007429	1.009431777958634	1.0082665616341269	1.0016244920961999	1.0004605536547617
0.004789	0.027908	-0.006946	923.5376201480029	1.008354	1.007194	1.0091921279807599	1.008031911565873	1.001384842118326	1.0002259035865078
0.004790	0.027786	-0.006958	919.4994841480029	1.008112	1.006957	1.008950302991823	1.0077950865317462	1.001143017129389	0.9999890785523811
0.004791	0.027527	-0.007001	910.9184441480029	1.007870	1.006726	1.008708478002886	1.007564261497619	1.0009011921404523	0.9997582535182539
0.004792	0.027466	-0.007007	908.899376148003	1.007627	1.006485	1.008465653013949	1.0073234364634922	1.000658367151515	0.9995174284841271
0.004794	0.027283	-0.007025	902.842171148003	1.007384	1.006249	1.008223003036075	1.007087786395238	1.0004157171736412	0.999281778415873
0.004795	0.027145	-0.007062	898.299267148003	1.007139	1.006010	1.007978178047138	1.0068489613611111	1.0001708921847041	0.999042953381746
0.004796	0.027039	-0.007098	894.765898148003	1.006893	1.005769	1.0077323530582012	1.006608136326984	0.9999250671957672	0.998802128347619
0.004797	0.026810	-0.007074	887.194392148003	1.006647	1.005533	1.0074865280692642	1.006372311292857	0.9996792422068302	0.9985663033134919
0.004799	0.026688	-0.007123	883.156256148003	1.006401	1.005291	1.0072408780913902	1.006130661224603	0.9994335922289562	0.9983246532452379
0.004800	0.026535	-0.007129	878.1085851480029	1.006154	1.005051	1.006994053102453	1.0058908361904761	0.9991867672400191	0.998084828211111
0.004801	0.026382	-0.007159	873.0609151480029	1.005906	1.004809	1.006746228113516	1.0056490111563492	0.998938942251082	0.997843003176984
0.004802	0.026199	-0.007147	867.0037101480029	1.005657	1.004568	1.0064974031245792	1.0054081861222222	0.9986901172621453	0.997602178142857
0.004804	0.026077	-0.007239	862.9655741480029	1.005407	1.004323	1.0062477531467051	1.0051635360539684	0.9984404672842712	0.9973575280746032
0.004805	0.025970	-0.007214	859.4322051480029	1.005157	1.004077	1.0059979281577682	1.0049177110198413	0.9981906422953343	0.9971117030404761
0.004806	0.025757	-0.007220	852.365466148003	1.004906	1.003836	1.0057471031688312	1.0046768859857143	0.9979398173063972	0.9968708780063491
0.004807	0.025604	-0.007251	847.3177951480029	1.004655	1.003591	1.0054962781798942	1.004432060951587	0.9976889923174602	0.996626052972222
0.004809	0.025482	-0.007318	843.2796591480029	1.004402	1.003342	1.0052436282020203	1.0041834108833332	0.9974363423395863	0.996377402903968
0.004810	0.025391	-0.007306	840.2510571480029	1.004148	1.003093	1.0049898032130833	1.0039345858492064	0.9971825173506493	0.9961285778698412
0.004811	0.025116	-0.007349	831.165250148003	1.003894	1.002849	1.0047359782241463	1.0036907608150796	0.9969286923617123	0.9958847528357144
0.004812	0.025040	-0.007385	828.6414141480029	1.003638	1.002597	1.0044801532352092	1.0034389357809523	0.9966728673727753	0.9956329278015872
0.004814	0.024918	-0.007343	824.6032781480029	1.003383	1.002347	1.004225503257335	1.0031892857126985	0.9964182173949011	0.9953832777333333
0.004815	0.024765	-0.007379	819.555607148003	1.003127	1.002098	1.0039696782683984	1.0029404606785715	0.9961623924059645	0.9951344526992063
0.004816	0.024521	-0.007428	811.479335148003	1.002870	1.001851	1.0037128532794612	1.0026936356444445	0.9959055674170273	0.9948876276650793
0.004817	0.024429	-0.007434	808.450732148003	1.002612	1.001597	1.0034550282905244	1.0024398106103176	0.9956477424280904	0.9946338026309525
0.004819	0.024246	-0.007483	802.3935281480029	1.002353	1.001345	1.0031963783126503	1.0021881605420635	0.9953890924502163	0.9943821525626984
0.004820	0.024155	-0.007452	799.364925148003	1.002094	1.001090	1.0029375533237133	1.0019333355079365	0.9951302674612793	0.9941273275285714
0.004821	0.023956	-0.007526	792.802954148003	1.001834	1.000838	1.0026777283347763	1.0016815104738095	0.9948704424723424	0.9938755024944443
0.004822	0.023758	-0.007538	786.2409821480029	1.001572	1.000585	1.0024159033458393	1.0014286854396826	0.9946086174834053	0.9936226774603174
0.004824	0.023682	-0.007568	783.7171471480029	1.001310	1.000326	1.0021542533679653	1.0011700353714286	0.9943469675055313	0.9933640273920634
0.004825	0.023544	-0.007623	779.1742431480029	1.001046	1.000067	1.0018904283790284	1.0009112103373017	0.9940831425165945	0.9931052023579365
0.004826	0.023346	-0.007605	772.612272148003	1.000783	0.999812	1.0016276033900913	1.0006563853031747	0.9938203175276573	0.9928503773238095
0.004827	0.023193	-0.007599	767.5646011480029	1.000519	0.999555	1.0013637784011544	1.0003995602690476	0.9935564925387205	0.9925935522896825
0.004829	0.023026	-0.007629	762.012164148003	1.000255	0.999297	1.0011001284232803	1.0001419102007936	0.9932928425608464	0.9923359022214284
0.004830	0.022934	-0.007635	758.983561148003	0.999990	0.999036	1.0008353034343436	0.9998810851666667	0.9930280175719096	0.9920750771873016
0.004831	0.022705	-0.007690	751.412056148003	0.999723	0.998779	1.0005684784454065	0.9996242601325397	0.9927611925829726	0.9918182521531745
0.004832	0.022614	-0.007739	748.3834531480029	0.999455	0.998515	1.0003006534564693	0.9993604350984128	0.9924933675940354	0.9915544271190476
0.004834	0.022491	-0.007727	744.3453171480029	0.999187	0.998252	1.0000330034785956	0.9990977850301588	0.9922257176161616	0.9912917770507936
0.004835	0.022278	-0.007733	737.2785781480029	0.998919	0.997993	0.9997651784896585	0.9988389599960318	0.9919578926272246	0.9910329520166666
0.004836	0.022110	-0.007776	731.726141148003	0.998649	0.997730	0.9994953535007215	0.9985761349619048	0.9916880676382875	0.9907701269825396
0.004837	0.021988	-0.007861	727.688004148003	0.998378	0.997464	0.9992245285117844	0.9983103099277778	0.9914172426493505	0.9905043019484127
0.004839	0.021866	-0.007812	723.649868148003	0.998106	0.997197	0.9989528785339106	0.9980436598595238	0.9911455926714766	0.9902376518801587
0.004840	0.021637	-0.007843	716.078362148003	0.997834	0.996935	0.9986810535449735	0.9977818348253968	0.9908737676825395	0.9899758268460317
0.004841	0.021515	-0.007910	712.040226148003	0.997560	0.996666	0.9984072285560366	0.9975130097912699	0.9905999426936026	0.9897070018119047
0.004842	0.021332	-0.007928	705.983021148003	0.997286	0.996399	0.9981334035670996	0.9972461847571429	0.9903261177046656	0.9894401767777777
0.004844	0.021210	-0.007935	701.944884148003	0.997011	0.996129	0.9978587535892256	0.9969765346888889	0.9900514677267916	0.9891705267095238
0.004845	0.021072	-0.007953	697.401981148003	0.996735	0.995859	0.9975829286002886	0.9967067096547619	0.9897756427378547	0.9889007016753968
0.004846	0.020920	-0.008002	692.3543111480029	0.996458	0.995588	0.9973061036113515	0.9964358846206349	0.9894988177489176	0.9886298766412698
0.004847	0.020813	-0.008014	688.8209411480029	0.996180	0.995315	0.9970282786224146	0.9961630595865079	0.9892209927599807	0.9883570516071427
0.004849	0.020630	-0.008020	682.763737148003	0.995902	0.995044	0.9967506286445406	0.995892409518254	0.9889433427821066	0.9880864015388888
0.004850	0.020477	-0.008081	677.7160661480029	0.995622	0.994770	0.9964708036556037	0.995618584484127	0.9886635177931697	0.9878125765047618
0.004851	0.020340	-0.008112	673.1731631480029	0.995340	0.994495	0.9961889786666667	0.99534375945	0.9883816928042327	0.9875377514706348
0.004852	0.020157	-0.008160	667.115958148003	0.995058	0.994220	0.9959071536777296	0.995068934415873	0.9880998678152957	0.9872629264365078
0.004854	0.020050	-0.008148	663.582589148003	0.994775	0.993942	0.9956245036998557	0.994791284347619	0.9878172178374217	0.9869852763682538
0.004855	0.019852	-0.008148	657.020617148003	0.994493	0.993668	0.9953426787109186	0.9945174593134921	0.9875353928484847	0.986711451334127
0.004856	0.019730	-0.008173	652.982480148003	0.994209	0.993389	0.9950588537219818	0.9942386342793651	0.9872515678595478	0.9864326263
0.004857	0.019577	-0.008252	647.934810148003	0.993924	0.993110	0.9947740287330448	0.9939598092452382	0.9869667428706108	0.986153801265873
0.004859	0.019440	-0.008215	643.3919071480029	0.993639	0.992831	0.9944893787551708	0.9936811591769842	0.9866820928927369	0.985875151197619
0.004860	0.019241	-0.008252	636.829935148003	0.993353	0.992553	0.9942035537662338	0.9934033341428572	0.9863962679037999	0.985597326163492
0.004861	0.019119	-0.008313	632.791798148003	0.993065	0.992270	0.9939157287772967	0.9931205091087302	0.9861084429148628	0.985314501129365
0.004862	0.018982	-0.008331	628.2488951480029	0.992776	0.991987	0.9936269037883598	0.9928376840746032	0.9858196179259259	0.985031676095238
0.004864	0.018845	-0.008325	623.7059921480029	0.992487	0.991704	0.9933382538104858	0.9925550340063493	0.9855309679480518	0.9847490260269841
0.004865	0.018661	-0.008386	617.648787148003	0.992197	0.991421	0.9930484288215489	0.9922722089722222	0.9852411429591149	0.9844662009928571
0.004866	0.018555	-0.008417	614.115418148003	0.991905	0.991134	0.9927566038326119	0.9919853839380952	0.9849493179701779	0.9841793759587301
0.004867	0.018387	-0.008453	608.5629801480029	0.991612	0.990848	0.9924637788436749	0.9916995589039682	0.9846564929812409	0.9838935509246031
0.004869	0.018234	-0.008472	603.515309148003	0.991318	0.990560	0.9921701288658009	0.9914119088357143	0.984362843003367	0.9836059008563491
0.004870	0.018051	-0.008502	597.4581051480029	0.991023	0.990273	0.9918753038768638	0.9911250838015873	0.9840680180144299	0.9833190758222221
0.004871	0.017868	-0.008563	591.400900148003	0.990727	0.989984	0.9915794788879269	0.9908362587674603	0.9837721930254929	0.9830302507880951
0.004872	0.017700	-0.008582	585.8484631480029	0.990430	0.989694	0.99128265389899	0.9905464337333333	0.983475368036556	0.9827404257539681
0.004874	0.017593	-0.008588	582.3150931480029	0.990132	0.989400	0.9909850039211159	0.9902527836650793	0.9831777180586819	0.9824467756857141
0.004875	0.017426	-0.008612	576.762656148003	0.989834	0.989109	0.990687178932179	0.9899619586309524	0.982879893069745	0.9821559506515872
0.004876	0.017303	-0.008588	572.724519148003	0.989535	0.988816	0.990388353943242	0.9896691335968254	0.982581068080808	0.9818631256174603
0.004877	0.017075	-0.008685	565.153014148003	0.989235	0.988525	0.9900885289543049	0.9893783085626984	0.9822812430918709	0.9815723005833332
0.004879	0.017059	-0.008710	564.648246148003	0.988933	0.988224	0.9897868789764309	0.9890776584944444	0.981979593113997	0.9812716505150793
0.004880	0.016815	-0.008728	556.5719741480029	0.988630	0.987931	0.989484053987494	0.9887848334603174	0.98167676812506	0.9809788254809523
0.004881	0.016678	-0.008777	552.0290701480029	0.988326	0.987633	0.9891802289985571	0.9884870084261904	0.9813729431361231	0.9806810004468253
0.004882	0.016525	-0.008801	546.981400148003	0.988021	0.987334	0.98887540400962	0.9881881833920635	0.9810681181471861	0.9803821754126983
0.004884	0.016388	-0.008807	542.438496148003	0.987716	0.987034	0.9885707540317461	0.9878885333238094	0.9807634681693121	0.9800825253444443
0.004885	0.016190	-0.008850	535.876525148003	0.987409	0.986736	0.988263929042809	0.9875907082896825	0.9804566431803751	0.9797847003103174
0.004886	0.016083	-0.008923	532.3431551480029	0.987100	0.986431	0.987955104053872	0.9872858832555556	0.980147818191438	0.9794798752761904
0.004887	0.015915	-0.008917	526.790718148003	0.986791	0.986129	0.9876462790649351	0.9869840582214287	0.9798389932025011	0.9791780502420635
0.004889	0.015793	-0.008936	522.752581148003	0.986481	0.985824	0.9873366290870611	0.9866794081531747	0.9795293432246271	0.9788734001738095
0.004890	0.015625	-0.008984	517.2001441480029	0.986169	0.985520	0.9870248040981241	0.9863755831190476	0.9792175182356901	0.9785695751396825
0.004891	0.015472	-0.009021	512.152473148003	0.985857	0.985214	0.9867129791091871	0.9860697580849207	0.9789056932467531	0.9782637501055556
0.004892	0.015305	-0.009033	506.60003614800297	0.985544	0.984907	0.9864001541202501	0.9857629330507937	0.9785928682578161	0.9779569250714285
0.004894	0.015137	-0.009052	501.0475981480029	0.985230	0.984600	0.9860865041423762	0.9854562829825397	0.9782792182799422	0.9776502750031746
0.004895	0.015060	-0.009119	498.52376314800296	0.984914	0.984288	0.9857706791534391	0.9851444579484128	0.9779633932910051	0.9773384499690476
0.004896	0.014893	-0.009119	492.97132514800296	0.984598	0.983979	0.9854548541645022	0.9848356329142858	0.9776475683020682	0.9770296249349206
0.004897	0.014679	-0.009161	485.9045861480029	0.984280	0.983670	0.9851370291755652	0.9845268078801588	0.9773297433131313	0.9767207999007936
0.004899	0.014587	-0.009210	482.87598414800294	0.983961	0.983355	0.9848183791976912	0.9842121578119047	0.9770110933352573	0.9764061498325396
0.004900	0.014450	-0.009229	478.333081148003	0.983641	0.983040	0.9844985542087542	0.9838973327777778	0.9766912683463203	0.9760913247984127
0.004901	0.014206	-0.009283	470.25680814800296	0.983319	0.982729	0.9841767292198172	0.9835865077436508	0.9763694433573833	0.9757804997642856
0.004902	0.014130	-0.009308	467.73297314800294	0.982997	0.982409	0.9838549042308803	0.9832666827095238	0.9760476183684463	0.9754606747301586
0.004904	0.013977	-0.009338	462.68530214800296	0.982673	0.982092	0.9835312542530062	0.9829500326412698	0.9757239683905723	0.9751440246619046
0.004905	0.013794	-0.009357	456.62809714800295	0.982349	0.981775	0.9832074292640693	0.9826332076071428	0.9754001434016354	0.9748271996277776
0.004906	0.013672	-0.009424	452.58996114800294	0.982022	0.981454	0.9828806042751322	0.9823123825730159	0.9750733184126983	0.9745063745936507
0.004907	0.013504	-0.009412	447.03752414800294	0.981696	0.981135	0.9825547792861953	0.9819935575388888	0.9747474934237613	0.9741875495595237
0.004909	0.013321	-0.009430	440.98031914800293	0.981369	0.980815	0.9822281293083214	0.9816739074706349	0.9744208434458874	0.9738678994912697
0.004910	0.013229	-0.009485	437.95171714800296	0.981040	0.980490	0.9818993043193843	0.9813490824365079	0.9740920184569504	0.9735430744571427
0.004911	0.013031	-0.009503	431.38974514800293	0.980711	0.980169	0.9815704793304473	0.9810282574023809	0.9737631934680133	0.9732222494230157
0.004912	0.012878	-0.009534	426.34207414800295	0.980381	0.979845	0.9812406543415103	0.9807044323682539	0.9734333684790764	0.9728984243888887
0.004914	0.012695	-0.009552	420.28487014800294	0.980049	0.979521	0.9809090043636363	0.9803807822999999	0.9731017185012023	0.9725747743206348
0.004915	0.012573	-0.009625	416.24673314800293	0.979716	0.979193	0.9805761793746994	0.980052957265873	0.9727688935122655	0.9722469492865079
0.004916	0.012436	-0.009680	411.70383014800296	0.979381	0.978864	0.9802413543857623	0.979724132231746	0.9724340685233284	0.9719181242523809
0.004917	0.012238	-0.009650	405.14185814800294	0.979045	0.978537	0.9799055293968254	0.9793973071976191	0.9720982435343914	0.9715912992182539
0.004919	0.012085	-0.009753	400.09418814800296	0.978708	0.978205	0.9795688794189514	0.9790656571293651	0.9717615935565175	0.97125964915
0.004920	0.012039	-0.009766	398.57988714800297	0.978369	0.977869	0.9792300544300144	0.9787298320952381	0.9714227685675805	0.970923824115873
0.004921	0.011810	-0.009802	391.00838114800297	0.978030	0.977539	0.9788912294410774	0.9784000070611112	0.9710839435786435	0.970593999081746
0.004922	0.011658	-0.009814	385.96071014800293	0.977689	0.977205	0.9785504044521405	0.9780661820269841	0.9707431185897065	0.970260174047619
0.004924	0.011551	-0.009869	382.42734114800294	0.977347	0.976867	0.9782087544742665	0.9777285319587302	0.9704014686118325	0.9699225239793651
0.004925	0.011368	-0.009875	376.3701361480029	0.977005	0.976532	0.9778669294853295	0.9773937069246031	0.9700596436228955	0.969587698945238
0.004926	0.011215	-0.009949	371.32246614800295	0.976660	0.976194	0.9775221044963924	0.9770558818904762	0.9697148186339585	0.9692498739111111
0.004927	0.011047	-0.009979	365.77002814800295	0.976314	0.975855	0.9771762795074556	0.9767170568563492	0.9693689936450216	0.9689110488769841
0.004929	0.010941	-0.009979	362.23665914800296	0.975968	0.975513	0.9768306295295814	0.9763754067880952	0.9690233436671475	0.96856939880873
0.004930	0.010727	-0.010052	355.169920148003	0.975620	0.975174	0.9764828045406446	0.9760365817539682	0.9686755186782107	0.9682305737746031
0.004931	0.010635	-0.010101	352.14131814800294	0.975270	0.974828	0.9761329795517075	0.9756907567198413	0.9683256936892736	0.9678847487404761
0.004932	0.010498	-0.010126	347.598414148003	0.974919	0.974482	0.9757821545627705	0.9753449316857142	0.9679748687003366	0.9675389237063491
0.004934	0.010284	-0.010199	340.53167614800293	0.974565	0.974138	0.9754285045848966	0.9750012816174602	0.9676212187224627	0.9671952736380951
0.004935	0.010117	-0.010205	334.97923814800293	0.974211	0.973791	0.9750746795959596	0.9746544565833333	0.9672673937335257	0.9668484486039681
0.004936	0.010010	-0.010297	331.44586914800294	0.973855	0.973439	0.9747188546070227	0.9743026315492064	0.9669115687445887	0.9664966235698412
0.004937	0.009903	-0.010242	327.91249914800295	0.973500	0.973088	0.9743640296180857	0.9739518065150793	0.9665567437556517	0.9661457985357141
0.004939	0.009674	-0.010272	320.34099414800295	0.973143	0.972741	0.9740073796402117	0.9736051564468253	0.9662000937777777	0.9657991484674602
0.004940	0.009598	-0.010394	317.81715814800293	0.972784	0.972385	0.9736485546512746	0.9732493314126984	0.9658412687888407	0.9654433234333333
0.004941	0.009430	-0.010406	312.26472114800293	0.972423	0.972031	0.9732877296623377	0.9728955063785714	0.9654804437999037	0.9650894983992062
0.004942	0.009262	-0.010400	306.71228314800294	0.972062	0.971677	0.9729269046734007	0.9725416813444444	0.9651196188109668	0.9647356733650793
0.004944	0.009079	-0.010468	300.6550791480029	0.971700	0.971322	0.9725652546955267	0.9721870312761905	0.9647579688330927	0.9643810232968254
0.004945	0.008957	-0.010486	296.6169421480029	0.971336	0.970963	0.9722014297065897	0.9718282062420636	0.9643941438441558	0.9640221982626984
0.004946	0.008789	-0.010547	291.0645051480029	0.970970	0.970605	0.9718356047176527	0.9714703812079366	0.9640283188552188	0.9636643732285715
0.004947	0.008698	-0.010583	288.03590214800295	0.970604	0.970242	0.9714697797287157	0.9711075561738096	0.9636624938662818	0.9633015481944445
0.004949	0.008514	-0.010626	281.97869814800293	0.970235	0.969881	0.9711011297508417	0.9707469061055556	0.9632938438884078	0.9629408981261904
0.004950	0.008347	-0.010675	276.42626014800294	0.969865	0.969518	0.9707313047619047	0.9703840810714286	0.9629240188994708	0.9625780730920634
0.004951	0.008255	-0.010693	273.39765814800296	0.969495	0.969151	0.9703614797729677	0.9700172560373016	0.9625541939105338	0.9622112480579365
0.004952	0.008087	-0.010748	267.84522014800297	0.969122	0.968786	0.9699886547840308	0.9696524310031747	0.9621813689215969	0.9618464230238095
0.004954	0.007935	-0.010791	262.7975501480029	0.968748	0.968418	0.9696150048061568	0.9692847809349207	0.9618077189437229	0.9614787729555555
0.004955	0.007751	-0.010858	256.740345148003	0.968372	0.968049	0.9692391798172199	0.9689159559007937	0.9614318939547859	0.9611099479214286
0.004956	0.007599	-0.010901	251.69267514800293	0.967994	0.967678	0.9688613548282828	0.9685451308666667	0.9610540689658489	0.9607391228873016
0.004957	0.007492	-0.010889	248.15930514800294	0.967616	0.967305	0.9684835298393458	0.9681723058325397	0.9606762439769119	0.9603662978531745
0.004959	0.007294	-0.010956	241.59733414800294	0.967237	0.966933	0.9681048798614719	0.9678006557642858	0.9602975939990379	0.9599946477849206
0.004960	0.007095	-0.011023	235.03536214800295	0.966855	0.966560	0.9677230548725348	0.9674278307301587	0.9599157690101009	0.9596218227507936
0.004961	0.006958	-0.011090	230.49245814800295	0.966471	0.966181	0.9673392298835979	0.9670490056960317	0.9595319440211639	0.9592429977166665
0.004962	0.006851	-0.011084	226.95908914800296	0.966086	0.965801	0.9669544048946609	0.9666691806619048	0.9591471190322269	0.9588631726825396
0.004964	0.006622	-0.011127	219.38758314800296	0.965700	0.965425	0.966568754916787	0.9662935305936508	0.958761469054353	0.9584875226142856
0.004965	0.006500	-0.011224	215.34944714800295	0.965312	0.965042	0.9661809299278499	0.9659107055595237	0.9583736440654159	0.9581046975801586
0.004966	0.006439	-0.011206	213.33037914800295	0.964923	0.964655	0.9657921049389129	0.9655238805253968	0.9579848190764789	0.9577178725460317
0.004967	0.006226	-0.011224	206.26364014800293	0.964534	0.964275	0.965403279949976	0.9651440554912698	0.957595994087542	0.9573380475119047
0.004969	0.006104	-0.011304	202.22550414800295	0.964142	0.963888	0.965011629972102	0.9647574054230158	0.957204344109668	0.9569513974436507
0.004970	0.005936	-0.011334	196.67306614800296	0.963749	0.963503	0.964618804983165	0.9643725803888888	0.956811519120731	0.9565665724095237
0.004971	0.005753	-0.011359	190.61586114800295	0.963356	0.963116	0.964225979994228	0.9639857553547618	0.956418694131794	0.9561797473753967
0.004972	0.005585	-0.011407	185.06342414800295	0.962960	0.962728	0.963830155005291	0.9635979303206349	0.9560228691428571	0.9557919223412698
0.004974	0.005493	-0.011511	182.03482214800295	0.962561	0.962333	0.963431505027417	0.963203280252381	0.9556242191649831	0.9553972722730159
0.004975	0.005325	-0.011530	176.48238414800295	0.962162	0.961940	0.96303268003848	0.962810455218254	0.955225394176046	0.9550044472388889
0.004976	0.005157	-0.011548	170.92994614800295	0.961761	0.961547	0.9626318550495431	0.9624176301841271	0.9548245691871091	0.9546116222047619
0.004977	0.005066	-0.011633	167.90134414800295	0.961358	0.961148	0.9622290300606061	0.96201880515	0.9544217441981722	0.9542127971706349
0.004979	0.004898	-0.011664	162.34890714800295	0.960954	0.960750	0.9618253800827321	0.9616211550817461	0.9540180942202982	0.9538151471023809
0.004980	0.004715	-0.011688	156.29170214800294	0.960549	0.960353	0.9614205550937951	0.9612243300476191	0.9536132692313611	0.9534183220682539
0.004981	0.004578	-0.011768	151.74879814800295	0.960141	0.959951	0.9610127301048581	0.9608225050134921	0.9532054442424241	0.9530164970341269
0.004982	0.004410	-0.011810	146.19636114800295	0.959731	0.959548	0.9606029051159212	0.9604196799793651	0.9527956192534872	0.9526136719999999
0.004984	0.004242	-0.011859	140.64392314800295	0.959320	0.959144	0.9601922551380471	0.9600160299111111	0.9523849692756131	0.952210021931746
0.004985	0.004059	-0.011920	134.58671914800294	0.958907	0.958739	0.95977943014911	0.9596112048769841	0.9519721442866761	0.951805196897619
0.004986	0.003967	-0.011932	131.55811614800294	0.958494	0.958329	0.9593666051601731	0.9592013798428571	0.9515593192977392	0.951395371863492
0.004987	0.003830	-0.011951	127.01521314800294	0.958079	0.957920	0.9589517801712362	0.9587925548087302	0.9511444943088022	0.950986546829365
0.004989	0.003677	-0.012030	121.96754214800295	0.957662	0.957509	0.9585351301933622	0.9583819047404762	0.9507278443309283	0.9505758967611111
0.004990	0.003479	-0.012140	115.40557114800295	0.957242	0.957098	0.9581153052044252	0.9579710797063492	0.9503080193419913	0.9501650717269841
0.004991	0.003418	-0.012109	113.38650314800294	0.956822	0.956680	0.9576954802154881	0.9575532546722222	0.9498881943530542	0.949747246692857
0.004992	0.003204	-0.012189	106.31976414800295	0.956399	0.956266	0.9572726552265513	0.9571394296380952	0.9494653693641173	0.94933342165873
0.004994	0.003052	-0.012262	101.27209314800295	0.955974	0.955848	0.9568480052486772	0.9567217795698413	0.9490407193862432	0.9489157715904761
0.004995	0.002853	-0.012329	94.71012214800295	0.955547	0.955429	0.9564211802597403	0.9563029545357142	0.9486138943973064	0.9484969465563491
0.004996	0.002716	-0.012323	90.16721814800295	0.955120	0.955007	0.9559943552708032	0.9558811295015873	0.9481870694083693	0.9480751215222222
0.004997	0.002563	-0.012408	85.11954814800295	0.954690	0.954583	0.9555645302818663	0.9554573044674602	0.9477572444194323	0.9476512964880951
0.004999	0.002426	-0.012457	80.57664414800294	0.954258	0.954158	0.9551328803039923	0.9550326543992063	0.9473255944415584	0.9472266464198411
0.005000	0.002289	-0.012476	76.03374114800295	0.953826	0.953731	0.9547010553150552	0.9546058293650793	0.9468937694526213	0.9467998213857142
0.005001	0.002075	-0.012524	68.96700214800295	0.953392	0.953305	0.9542672303261184	0.9541800043309523	0.9464599444636844	0.9463739963515871
0.005002	0.001953	-0.012573	64.92886614800295	0.952956	0.952875	0.9538314053371814	0.9537501792968254	0.9460241194747474	0.9459441713174602
0.005004	0.001831	-0.012628	60.89072914800295	0.952518	0.952442	0.9533937553593074	0.9533175292285715	0.9455864694968734	0.9455115212492063
0.005005	0.001648	-0.012701	54.83352514800295	0.952078	0.952009	0.9529539303703704	0.9528847041944445	0.9451466445079364	0.9450786962150793
0.005006	0.001556	-0.012756	51.804922148002944	0.951636	0.951571	0.9525121053814334	0.9524468791603175	0.9447048195189994	0.9446408711809523
0.005007	0.001389	-0.012787	46.25248514800295	0.951193	0.951135	0.9520692803924964	0.9520110541261905	0.9442619945300624	0.9442050461468253
0.005009	0.001221	-0.012823	40.700047148002945	0.950748	0.950697	0.9516246304146224	0.9515734040579366	0.9438173445521885	0.9437673960785714
0.005010	0.001068	-0.012909	35.65237714800295	0.950300	0.950256	0.9511768054256855	0.9511325790238095	0.9433695195632515	0.9433265710444444
