Repository: pietracorvo/HystAPI

# Example data

The example data in this folder is from measurements performed during my physics bachelor.

The material is **FeSi3** (iron with 3% silicon), aka 'electrical steel', the standard material for ring cores in trafos. 

Four of the five samples where treated with high pressure torison (HPT, 20 rotations at 20GPa), to achieve nanocristallisation of the grains, which has a huge impact on the magnetic properties of the material. The HPT deformation was done at 77K (under liquid nitrogen) and at 293K (at room temperature). Afterwards some samples were heat treated at a temperature of 493K (for two hours) to anneal defects from the deformation process.

The five samples are:

File: testData/FeSi3_LN/G4_748V_151Hz_800000Fs0.txt (part 14 of 38)
--------------------------
t	U1	U2	H	Braw	Jraw	B_drift	 J_drift	B_corr	J_corr
0.004595	-0.231689	-0.001855	-7663.56299789748	-1.110387	-1.100756	-1.1106828041784986	-1.1010452231141004	-1.1170706595304536	-1.1074435297800236
0.004596	-0.231888	-0.001910	-7670.124969897481	-1.110453	-1.100813	-1.110748868553728	-1.1011022860571067	-1.1171367239056829	-1.10750059272303
0.004597	-0.232147	-0.001880	-7678.70600889748	-1.110518	-1.100868	-1.110813932928957	-1.101157349000113	-1.117201788280912	-1.1075556556660362
0.004599	-0.232346	-0.001929	-7685.26798089748	-1.110585	-1.100926	-1.1108810616794156	-1.1012154748861258	-1.1172689170313705	-1.107613781552049
0.004600	-0.232590	-0.001868	-7693.3442538974805	-1.110650	-1.100981	-1.110946126054645	-1.101270537829132	-1.1173339814066	-1.1076688444950553
0.004601	-0.232803	-0.001898	-7700.41099289748	-1.110715	-1.101038	-1.1110111904298743	-1.1013276007721382	-1.1173990457818292	-1.1077259074380614
0.004602	-0.233047	-0.001862	-7708.487264897481	-1.110780	-1.101092	-1.1110762548051036	-1.1013816637151446	-1.1174641101570586	-1.1077799703810678
0.004604	-0.233307	-0.001868	-7717.068304897481	-1.110845	-1.101146	-1.1111413835555621	-1.1014357896011573	-1.117529238907517	-1.1078340962670805
0.004605	-0.233551	-0.001880	-7725.14457789748	-1.110910	-1.101201	-1.1112064479307915	-1.1014908525441638	-1.1175943032827464	-1.107889159210087
0.004606	-0.233704	-0.001868	-7730.192248897481	-1.110974	-1.101259	-1.1112705123060205	-1.10154891548717	-1.1176583676579754	-1.1079472221530933
0.004607	-0.233948	-0.001825	-7738.26852089748	-1.111038	-1.101313	-1.11133457668125	-1.1016029784301764	-1.1177224320332049	-1.1080012850960996
0.004609	-0.234253	-0.001898	-7748.36386289748	-1.111104	-1.101366	-1.1114007054317085	-1.101656104316189	-1.1177885607836635	-1.1080544109821122
0.004610	-0.234436	-0.001923	-7754.42106689748	-1.111170	-1.101424	-1.1114667698069378	-1.1017141672591952	-1.1178546251588928	-1.1081124739251185
0.004611	-0.234619	-0.001819	-7760.47827189748	-1.111234	-1.101481	-1.111530834182167	-1.1017712302022016	-1.117918689534122	-1.1081695368681248
0.004612	-0.234940	-0.001874	-7771.078379897481	-1.111298	-1.101532	-1.1115948985573962	-1.101822293145208	-1.1179827539093512	-1.1082205998111312
0.004614	-0.235062	-0.001886	-7775.11651589748	-1.111363	-1.101592	-1.111660027307855	-1.1018824190312206	-1.11804788265981	-1.1082807256971439
0.004615	-0.235321	-0.001843	-7783.69755589748	-1.111427	-1.101645	-1.111724091683084	-1.101935481974227	-1.118111947035039	-1.1083337886401503
0.004616	-0.235565	-0.001819	-7791.773828897481	-1.111491	-1.101698	-1.1117881560583134	-1.1019885449172333	-1.1181760114102683	-1.1083868515831565
0.004617	-0.235825	-0.001862	-7800.354868897481	-1.111555	-1.101752	-1.1118522204335426	-1.1020426078602397	-1.1182400757854976	-1.108440914526163
0.004619	-0.236008	-0.001862	-7806.41207289748	-1.111620	-1.101809	-1.1119173491840013	-1.1020997337462524	-1.1183052045359563	-1.1084980404121756
0.004620	-0.236267	-0.001843	-7814.99311289748	-1.111683	-1.101862	-1.1119804135592304	-1.1021527966892586	-1.1183682689111853	-1.1085511033551818
0.004621	-0.236496	-0.001837	-7822.564618897481	-1.111747	-1.101916	-1.1120444779344598	-1.102206859632265	-1.1184323332864148	-1.1086051662981882
0.004622	-0.236694	-0.001862	-7829.12659089748	-1.111812	-1.101972	-1.112109542309689	-1.1022629225752714	-1.118497397661644	-1.1086612292411946
0.004624	-0.236938	-0.001825	-7837.202863897481	-1.111875	-1.102025	-1.1121726710601474	-1.102316048461284	-1.1185605264121024	-1.1087143551272072
0.004625	-0.237213	-0.001831	-7846.288669897481	-1.111939	-1.102078	-1.1122367354353768	-1.1023691114042902	-1.1186245907873318	-1.1087674180702134
0.004626	-0.237381	-0.001855	-7851.8411078974805	-1.112003	-1.102135	-1.112300799810606	-1.1024261743472967	-1.118688655162561	-1.10882448101322
0.004627	-0.237656	-0.001825	-7860.92691489748	-1.112066	-1.102187	-1.1123638641858353	-1.102478237290303	-1.1187517195377903	-1.1088765439562263
0.004629	-0.237915	-0.001801	-7869.50795489748	-1.112129	-1.102239	-1.1124269929362938	-1.1025303631763157	-1.1188148482882487	-1.108928669842239
0.004630	-0.238144	-0.001849	-7877.07946089748	-1.112192	-1.102293	-1.1124900573115233	-1.102584426119322	-1.1188779126634782	-1.1089827327852453
0.004631	-0.238205	-0.001837	-7879.098528897481	-1.112256	-1.102354	-1.1125541216867523	-1.1026454890623283	-1.1189419770387072	-1.1090437957282515
0.004632	-0.238602	-0.001807	-7892.22247189748	-1.112319	-1.102400	-1.1126171860619818	-1.1026915520053346	-1.1190050414139368	-1.1090898586712579
0.004634	-0.238800	-0.001843	-7898.784443897481	-1.112383	-1.102456	-1.1126813148124401	-1.1027476778913474	-1.119069170164395	-1.1091459845572706
0.004635	-0.238983	-0.001819	-7904.8416478974805	-1.112446	-1.102511	-1.1127443791876694	-1.1028027408343537	-1.1191322345396244	-1.109201047500277
0.004636	-0.239227	-0.001801	-7912.91792089748	-1.112508	-1.102563	-1.1128064435628988	-1.10285480377736	-1.1191942989148538	-1.1092531104432832
0.004637	-0.239532	-0.001794	-7923.01326189748	-1.112571	-1.102613	-1.1128695079381279	-1.1029048667203665	-1.1192573632900829	-1.1093031733862897
0.004639	-0.239639	-0.001831	-7926.54663189748	-1.112634	-1.102672	-1.1129326366885866	-1.102963992606379	-1.1193204920405415	-1.1093622992723022
0.004640	-0.239929	-0.001807	-7936.13720589748	-1.112697	-1.102723	-1.1129957010638158	-1.1030150555493852	-1.1193835564157708	-1.1094133622153084
0.004641	-0.240158	-0.001819	-7943.70871089748	-1.112759	-1.102776	-1.1130577654390452	-1.1030681184923916	-1.1194456207910002	-1.1094664251583148
0.004642	-0.240402	-0.001794	-7951.784983897481	-1.112822	-1.102828	-1.1131208298142743	-1.103120181435398	-1.1195086851662293	-1.1095184881013211
0.004644	-0.240601	-0.001837	-7958.34695589748	-1.112885	-1.102883	-1.1131839585647327	-1.1031753073214108	-1.1195718139166877	-1.109573613987334
0.004645	-0.240829	-0.001801	-7965.9184618974805	-1.112948	-1.102937	-1.1132470229399622	-1.1032293702644171	-1.1196348782919172	-1.1096276769303404
0.004646	-0.241104	-0.001807	-7975.00426889748	-1.113010	-1.102988	-1.1133090873151914	-1.1032804332074233	-1.1196969426671464	-1.1096787398733465
0.004647	-0.241257	-0.001813	-7980.051938897481	-1.113073	-1.103044	-1.1133721516904207	-1.1033364961504295	-1.1197600070423757	-1.1097348028163527
0.004649	-0.241486	-0.001794	-7987.62344489748	-1.113135	-1.103097	-1.1134342804408792	-1.1033896220364423	-1.1198221357928342	-1.1097879287023655
0.004650	-0.241776	-0.001782	-7997.21401889748	-1.113197	-1.103147	-1.1134963448161086	-1.1034396849794488	-1.1198842001680636	-1.109837991645372
0.004651	-0.241943	-0.001813	-8002.76645589748	-1.113260	-1.103202	-1.1135594091913377	-1.103494747922455	-1.1199472645432926	-1.1098930545883783
0.004652	-0.242203	-0.001770	-8011.34749589748	-1.113321	-1.103253	-1.1136204735665671	-1.1035458108654614	-1.120008328918522	-1.1099441175313847
0.004654	-0.242447	-0.001764	-8019.42376889748	-1.113383	-1.103304	-1.1136826023170256	-1.103596936751474	-1.1200704576689806	-1.1099952434173972
0.004655	-0.242615	-0.001819	-8024.976206897481	-1.113445	-1.103360	-1.1137446666922548	-1.1036529996944802	-1.1201325220442098	-1.1100513063604034
0.004656	-0.242905	-0.001758	-8034.56678089748	-1.113507	-1.103409	-1.1138067310674842	-1.1037020626374867	-1.1201945864194391	-1.11010036930341
0.004657	-0.243134	-0.001782	-8042.13828589748	-1.113568	-1.103461	-1.1138677954427134	-1.103754125580493	-1.1202556507946684	-1.1101524322464162
0.004659	-0.243362	-0.001819	-8049.7097918974805	-1.113631	-1.103515	-1.113930924193172	-1.1038082514665057	-1.120318779545127	-1.110206558132429
0.004660	-0.243561	-0.001788	-8056.27176389748	-1.113693	-1.103568	-1.1139929885684012	-1.1038613144095122	-1.1203808439203562	-1.1102596210754354
0.004661	-0.243820	-0.001770	-8064.85280389748	-1.113755	-1.103619	-1.1140550529436306	-1.1039123773525181	-1.1204429082955856	-1.1103106840184414
0.004662	-0.244019	-0.001752	-8071.41477489748	-1.113816	-1.103672	-1.1141161173188596	-1.1039654402955246	-1.1205039726708146	-1.1103637469614478
0.004664	-0.244278	-0.001807	-8079.99581489748	-1.113877	-1.103723	-1.1141772460693182	-1.1040165661815373	-1.1205651014212732	-1.1104148728474605
0.004665	-0.244492	-0.001727	-8087.06255389748	-1.113938	-1.103774	-1.1142383104445477	-1.1040676291245437	-1.1206261657965026	-1.110465935790467
0.004666	-0.244751	-0.001740	-8095.64359389748	-1.113998	-1.103824	-1.114298374819777	-1.10411769206755	-1.120686230171732	-1.1105159987334732
0.004667	-0.244949	-0.001776	-8102.2055658974805	-1.114060	-1.103877	-1.1143604391950062	-1.1041707550105564	-1.1207482945469611	-1.1105690616764796
0.004669	-0.245193	-0.001770	-8110.281837897481	-1.114121	-1.103928	-1.1144215679454645	-1.104221880896569	-1.1208094232974195	-1.1106201875624921
0.004670	-0.245453	-0.001752	-8118.862877897481	-1.114182	-1.103978	-1.114482632320694	-1.1042719438395752	-1.120870487672649	-1.1106702505054984
0.004671	-0.245636	-0.001721	-8124.92008289748	-1.114242	-1.104030	-1.114542696695923	-1.1043240067825817	-1.120930552047878	-1.110722313448505
0.004672	-0.245895	-0.001746	-8133.50112289748	-1.114302	-1.104080	-1.1146027610711524	-1.104374069725588	-1.1209906164231074	-1.1107723763915112
0.004674	-0.246170	-0.001752	-8142.58692989748	-1.114363	-1.104129	-1.114663889821611	-1.1044231956116006	-1.121051745173566	-1.1108215022775239
0.004675	-0.246307	-0.001733	-8147.12983289748	-1.114423	-1.104184	-1.1147239541968403	-1.1044782585546071	-1.1211118095487953	-1.1108765652205304
0.004676	-0.246582	-0.001740	-8156.21563989748	-1.114483	-1.104232	-1.1147840185720694	-1.1045263214976133	-1.1211718739240244	-1.1109246281635365
0.004677	-0.246765	-0.001709	-8162.27284489748	-1.114542	-1.104284	-1.1148430829472988	-1.1045783844406196	-1.1212309382992538	-1.1109766911065428
0.004679	-0.247040	-0.001752	-8171.358651897481	-1.114603	-1.104333	-1.1149042116977574	-1.1046275103266323	-1.1212920670497124	-1.1110258169925555
0.004680	-0.247177	-0.001746	-8175.90155489748	-1.114663	-1.104388	-1.1149642760729865	-1.1046825732696386	-1.1213521314249415	-1.1110808799355618
0.004681	-0.247528	-0.001740	-8187.511196897481	-1.114724	-1.104434	-1.115025340448216	-1.104728636212645	-1.121413195800171	-1.1111269428785682
0.004682	-0.247696	-0.001727	-8193.06363489748	-1.114784	-1.104487	-1.115085404823445	-1.1047816991556514	-1.1214732601754	-1.1111800058215746
0.004684	-0.247894	-0.001727	-8199.625605897481	-1.114844	-1.104539	-1.1151455335739038	-1.1048338250416638	-1.1215333889258587	-1.111232131707587
0.004685	-0.248154	-0.001733	-8208.20664589748	-1.114904	-1.104588	-1.1152055979491329	-1.1048828879846702	-1.1215934533010878	-1.1112811946505934
0.004686	-0.248398	-0.001752	-8216.282918897481	-1.114964	-1.104638	-1.1152656623243624	-1.1049329509276766	-1.1216535176763174	-1.1113312575935999
0.004687	-0.248596	-0.001733	-8222.84489089748	-1.115024	-1.104690	-1.1153257266995915	-1.104985013870683	-1.1217135820515465	-1.1113833205366062
0.004689	-0.248825	-0.001746	-8230.41639689748	-1.115085	-1.104741	-1.1153868554500501	-1.1050361397566957	-1.121774710802005	-1.111434446422619
0.004690	-0.249084	-0.001703	-8238.997435897481	-1.115144	-1.104790	-1.1154459198252793	-1.105085202699702	-1.1218337751772343	-1.1114835093656252
0.004691	-0.249329	-0.001721	-8247.073708897482	-1.115204	-1.104839	-1.1155059842005086	-1.1051342656427083	-1.1218938395524636	-1.1115325723086316
0.004692	-0.249512	-0.001733	-8253.130913897481	-1.115264	-1.104891	-1.115566048575738	-1.1051863285857146	-1.121953903927693	-1.1115846352516379
0.004694	-0.249756	-0.001721	-8261.207186897482	-1.115323	-1.104941	-1.1156251773261965	-1.1052364544717272	-1.1220130326781514	-1.1116347611376505
0.004695	-0.249985	-0.001715	-8268.778692897482	-1.115383	-1.104991	-1.1156852417014258	-1.1052865174147337	-1.1220730970533808	-1.111684824080657
0.004696	-0.250229	-0.001727	-8276.85496489748	-1.115442	-1.105040	-1.115744306076655	-1.10533558035774	-1.12213216142861	-1.1117338870236633
0.004697	-0.250458	-0.001697	-8284.42647089748	-1.115501	-1.105090	-1.1158033704518844	-1.1053856433007463	-1.1221912258038393	-1.1117839499666695
0.004699	-0.250687	-0.001709	-8291.99797689748	-1.115561	-1.105140	-1.1158634992023428	-1.105435769186759	-1.1222513545542978	-1.1118340758526821
0.004700	-0.250885	-0.001715	-8298.55994889748	-1.115620	-1.105191	-1.115922563577572	-1.1054868321297653	-1.122310418929527	-1.1118851387956885
0.004701	-0.251144	-0.001727	-8307.140987897481	-1.115680	-1.105240	-1.1159826279528013	-1.1055358950727716	-1.1223704833047563	-1.1119342017386948
0.004702	-0.251389	-0.001727	-8315.217260897482	-1.115740	-1.105289	-1.1160426923280307	-1.105584958015778	-1.1224305476799856	-1.1119832646817012
0.004704	-0.251587	-0.001703	-8321.779232897481	-1.115799	-1.105340	-1.1161018210784892	-1.1056360839017907	-1.1224896764304442	-1.112034390567714
0.004705	-0.251785	-0.001697	-8328.34120489748	-1.115858	-1.105391	-1.1161608854537184	-1.105687146844797	-1.1225487408056734	-1.1120854535107203
0.004706	-0.252090	-0.001697	-8338.43654589748	-1.115917	-1.105437	-1.1162199498289478	-1.1057332097878034	-1.1226078051809028	-1.1121315164537267
0.004707	-0.252274	-0.001703	-8344.493749897481	-1.115975	-1.105488	-1.1162780142041768	-1.1057842727308096	-1.1226658695561318	-1.1121825793967328
0.004709	-0.252457	-0.001691	-8350.55095489748	-1.116034	-1.105539	-1.1163371429546354	-1.1058353986168223	-1.1227249983065903	-1.1122337052827456
0.004710	-0.252655	-0.001697	-8357.112926897482	-1.116093	-1.105590	-1.1163962073298648	-1.1058864615598287	-1.1227840626818197	-1.112284768225752
0.004711	-0.252975	-0.001666	-8367.71303489748	-1.116151	-1.105635	-1.116454271705094	-1.105931524502835	-1.122842127057049	-1.1123298311687582
0.004712	-0.253159	-0.001721	-8373.770238897481	-1.116210	-1.105686	-1.1165133360803232	-1.1059825874458413	-1.1229011914322782	-1.1123808941117646
0.004714	-0.253372	-0.001721	-8380.836977897481	-1.116270	-1.105737	-1.116573464830782	-1.1060337133318539	-1.1229613201827369	-1.112432019997777
0.004715	-0.253632	-0.001654	-8389.418017897482	-1.116328	-1.105784	-1.1166315292060112	-1.1060807762748603	-1.1230193845579661	-1.1124790829407836
0.004716	-0.253815	-0.001697	-8395.47522189748	-1.116386	-1.105835	-1.1166895935812404	-1.1061318392178665	-1.1230774489331954	-1.1125301458837897
0.004717	-0.254059	-0.001648	-8403.551494897481	-1.116443	-1.105882	-1.1167466579564698	-1.106178902160873	-1.1231345133084247	-1.1125772088267962
0.004719	-0.254288	-0.001685	-8411.123000897482	-1.116502	-1.105931	-1.1168057867069283	-1.1062280280468857	-1.1231936420588833	-1.112626334712809
0.004720	-0.254562	-0.001685	-8420.208807897481	-1.116560	-1.105978	-1.1168638510821576	-1.106275090989892	-1.1232517064341125	-1.1126733976558152
0.004721	-0.254745	-0.001654	-8426.266012897482	-1.116618	-1.106028	-1.1169219154573868	-1.1063251539328984	-1.1233097708093418	-1.1127234605988217
0.004722	-0.254944	-0.001715	-8432.827983897481	-1.116677	-1.106078	-1.116980979832616	-1.1063752168759045	-1.123368835184571	-1.1127735235418277
0.004724	-0.255173	-0.001666	-8440.399489897482	-1.116735	-1.106127	-1.1170391085830746	-1.1064243427619174	-1.1234269639350296	-1.1128226494278406
0.004725	-0.255478	-0.001666	-8450.494830897482	-1.116792	-1.106172	-1.1170961729583038	-1.1064694057049236	-1.1234840283102587	-1.1128677123708468
0.004726	-0.255692	-0.001666	-8457.561569897482	-1.116850	-1.106221	-1.117154237333533	-1.10651846864793	-1.123542092685488	-1.1129167753138531
0.004727	-0.255936	-0.001672	-8465.63784289748	-1.116908	-1.106269	-1.1172123017087623	-1.1065665315909363	-1.1236001570607173	-1.1129648382568595
0.004729	-0.256149	-0.001672	-8472.704580897482	-1.116966	-1.106318	-1.117270430459221	-1.1066156574769488	-1.1236582858111759	-1.113013964142872
0.004730	-0.256332	-0.001654	-8478.76178589748	-1.117023	-1.106368	-1.1173274948344503	-1.1066657204199553	-1.1237153501864052	-1.1130640270858785
0.004731	-0.256607	-0.001666	-8487.84759289748	-1.117081	-1.106414	-1.1173855592096795	-1.1067117833629616	-1.1237734145616345	-1.1131100900288848
0.004732	-0.256851	-0.001654	-8495.923865897481	-1.117139	-1.106461	-1.1174436235849088	-1.1067588463059679	-1.1238314789368637	-1.113157152971891
0.004734	-0.257034	-0.001678	-8501.981069897482	-1.117196	-1.106511	-1.1175007523353673	-1.1068089721919807	-1.1238886076873222	-1.113207278857904
0.004735	-0.257278	-0.001642	-8510.057342897482	-1.117253	-1.106558	-1.1175578167105966	-1.106856035134987	-1.1239456720625516	-1.1132543418009102
0.004736	-0.257523	-0.001636	-8518.133615897481	-1.117310	-1.106605	-1.1176148810858257	-1.1069030980779935	-1.1240027364377807	-1.1133014047439167
0.004737	-0.257782	-0.001666	-8526.714655897482	-1.117368	-1.106652	-1.117672945461055	-1.1069501610209995	-1.12406080081301	-1.1133484676869227
0.004739	-0.257919	-0.001630	-8531.257558897481	-1.117425	-1.106703	-1.1177300742115135	-1.1070012869070123	-1.1241179295634685	-1.1133995935729355
0.004740	-0.258209	-0.001660	-8540.848132897481	-1.117482	-1.106748	-1.117787138586743	-1.1070463498500187	-1.124174993938698	-1.113444656515942
0.004741	-0.258408	-0.001648	-8547.41010489748	-1.117539	-1.106797	-1.1178442029619722	-1.107095412793025	-1.1242320583139271	-1.1134937194589483
0.004742	-0.258652	-0.001648	-8555.486377897481	-1.117596	-1.106844	-1.1179012673372015	-1.1071424757360313	-1.1242891226891565	-1.1135407824019545
0.004744	-0.258865	-0.001617	-8562.55311589748	-1.117652	-1.106891	-1.11795739608766	-1.107189601622044	-1.124345251439615	-1.1135879082879672
0.004745	-0.259171	-0.001630	-8572.648456897481	-1.117709	-1.106935	-1.1180144604628892	-1.1072336645650502	-1.1244023158148442	-1.1136319712309735
0.004746	-0.259323	-0.001630	-8577.696127897481	-1.117765	-1.106985	-1.1180705248381184	-1.1072837275080567	-1.1244583801900734	-1.11368203417398
0.004747	-0.259659	-0.001654	-8588.80100289748	-1.117822	-1.107028	-1.118127589213348	-1.1073267904510629	-1.124515444565303	-1.113725097116986
0.004749	-0.259827	-0.001636	-8594.353440897481	-1.117879	-1.107078	-1.1181847179638065	-1.1073769163370757	-1.1245725733157614	-1.113775223002999
0.004750	-0.260025	-0.001654	-8600.915411897482	-1.117937	-1.107127	-1.1182427823390355	-1.107425979280082	-1.1246306376909905	-1.1138242859460052
0.004751	-0.260223	-0.001660	-8607.477383897482	-1.117994	-1.107177	-1.1182998467142649	-1.1074760422230885	-1.1246877020662198	-1.1138743488890117
0.004752	-0.260498	-0.001642	-8616.563190897481	-1.118051	-1.107222	-1.118356911089494	-1.1075211051660945	-1.124744766441449	-1.1139194118320177
0.004754	-0.260712	-0.001624	-8623.62992989748	-1.118107	-1.107270	-1.1184130398399525	-1.1075692310521073	-1.1248008951919075	-1.1139675377180305
0.004755	-0.260956	-0.001648	-8631.706202897481	-1.118164	-1.107316	-1.118470104215182	-1.1076152939951136	-1.1248579595671369	-1.1140136006610368
0.004756	-0.261169	-0.001617	-8638.772940897481	-1.118220	-1.107363	-1.1185261685904113	-1.10766235693812	-1.1249140239423663	-1.1140606636040433
0.004757	-0.261414	-0.001581	-8646.849213897482	-1.118276	-1.107409	-1.1185822329656405	-1.1077084198811264	-1.1249700883175955	-1.1141067265470497
0.004759	-0.261581	-0.001636	-8652.40165189748	-1.118332	-1.107458	-1.118638361716099	-1.107757545767139	-1.125026217068054	-1.1141558524330621
0.004760	-0.261887	-0.001617	-8662.49699289748	-1.118388	-1.107502	-1.1186944260913283	-1.1078016087101452	-1.1250822814432833	-1.1141999153760684
0.004761	-0.262146	-0.001642	-8671.078032897482	-1.118445	-1.107548	-1.1187514904665574	-1.1078476716531516	-1.1251393458185124	-1.1142459783190748
0.004762	-0.262314	-0.001642	-8676.630469897482	-1.118502	-1.107597	-1.118808554841787	-1.107896734596158	-1.125196410193742	-1.1142950412620811
0.004764	-0.262573	-0.001599	-8685.211509897481	-1.118557	-1.107642	-1.1188636835922454	-1.1079418604821707	-1.1252515389442004	-1.114340167148094
0.004765	-0.262863	-0.001593	-8694.80208389748	-1.118613	-1.107685	-1.1189197479674748	-1.107984923425177	-1.1253076033194298	-1.1143832300911003
0.004766	-0.262985	-0.001611	-8698.840219897482	-1.118668	-1.107736	-1.118974812342704	-1.1080359863681835	-1.1253626676946589	-1.1144342930341067
0.004767	-0.263245	-0.001624	-8707.421259897481	-1.118724	-1.107781	-1.1190308767179333	-1.1080810493111894	-1.1254187320698883	-1.1144793559771127
0.004769	-0.263458	-0.001599	-8714.48799889748	-1.118780	-1.107828	-1.119087005468392	-1.1081281751972023	-1.1254748608203469	-1.1145264818631255
0.004770	-0.263748	-0.001617	-8724.07857289748	-1.118836	-1.107872	-1.1191430698436209	-1.1081722381402086	-1.1255309251955758	-1.1145705448061318
0.004771	-0.263916	-0.001660	-8729.63100989748	-1.118893	-1.107922	-1.1192001342188502	-1.108222301083215	-1.1255879895708052	-1.1146206077491383
0.004772	-0.264084	-0.001593	-8735.183447897482	-1.118949	-1.107971	-1.1192561985940794	-1.1082713640262214	-1.1256440539460344	-1.1146696706921446
0.004774	-0.264374	-0.001587	-8744.774021897481	-1.119004	-1.108014	-1.1193113273445383	-1.108314489912234	-1.1256991826964933	-1.1147127965781571
0.004775	-0.264618	-0.001599	-8752.850294897482	-1.119059	-1.108059	-1.1193663917197674	-1.1083595528552401	-1.1257542470717223	-1.1147578595211634
0.004776	-0.264801	-0.001611	-8758.90749889748	-1.119115	-1.108107	-1.1194224560949968	-1.1084076157982465	-1.1258103114469518	-1.1148059224641698
0.004777	-0.265060	-0.001550	-8767.488538897482	-1.119169	-1.108151	-1.119476520470226	-1.108451678741253	-1.125864375822181	-1.1148499854071763
0.004779	-0.265274	-0.001617	-8774.555277897482	-1.119225	-1.108197	-1.1195326492206843	-1.1084978046272658	-1.1259205045726393	-1.114896111293189
0.004780	-0.265488	-0.001569	-8781.622016897481	-1.119279	-1.108243	-1.1195867135959137	-1.1085438675702721	-1.1259745689478686	-1.1149421742361953
0.004781	-0.265823	-0.001581	-8792.72689189748	-1.119334	-1.108284	-1.119641777971143	-1.1085849305132784	-1.126029633323098	-1.1149832371792017
0.004782	-0.265976	-0.001611	-8797.77456189748	-1.119390	-1.108333	-1.1196978423463724	-1.1086339934562845	-1.1260856976983273	-1.1150323001222078
0.004784	-0.266190	-0.001581	-8804.841300897482	-1.119445	-1.108379	-1.1197529710968308	-1.1086801193422973	-1.1261408264487858	-1.1150784260082205
0.004785	-0.266434	-0.001569	-8812.91757389748	-1.119499	-1.108424	-1.1198070354720602	-1.1087251822853037	-1.1261948908240151	-1.115123488951227
0.004786	-0.266708	-0.001587	-8822.00338089748	-1.119554	-1.108467	-1.1198620998472892	-1.10876824522831	-1.1262499551992442	-1.1151665518942333
0.004787	-0.266861	-0.001575	-8827.051050897482	-1.119609	-1.108515	-1.1199171642225187	-1.1088163081713163	-1.1263050195744737	-1.1152146148372395
0.004789	-0.267090	-0.001575	-8834.62255689748	-1.119663	-1.108560	-1.1199712929729773	-1.1088614340573288	-1.1263591483249322	-1.115259740723252
0.004790	-0.267365	-0.001563	-8843.708363897482	-1.119718	-1.108603	-1.1200263573482063	-1.1089044970003352	-1.1264142127001613	-1.1153028036662584
0.004791	-0.267578	-0.001605	-8850.775102897482	-1.119773	-1.108649	-1.1200814217234356	-1.1089505599433416	-1.1264692770753906	-1.1153488666092648
0.004792	-0.267776	-0.001538	-8857.33707389748	-1.119826	-1.108695	-1.120134486098665	-1.108996622886348	-1.12652234145062	-1.1153949295522712
0.004794	-0.268051	-0.001544	-8866.42288089748	-1.119880	-1.108737	-1.1201886148491236	-1.1090387487723607	-1.1265764702010785	-1.115437055438284
0.004795	-0.268295	-0.001550	-8874.499153897481	-1.119934	-1.108781	-1.1202426792243527	-1.109082811715367	-1.1266305345763077	-1.1154811183812903
0.004796	-0.268417	-0.001581	-8878.53729089748	-1.119988	-1.108830	-1.120296743599582	-1.1091318746583734	-1.126684598951537	-1.1155301813242966
0.004797	-0.268707	-0.001532	-8888.127864897482	-1.120042	-1.108871	-1.1203508079748112	-1.1091729376013795	-1.1267386633267662	-1.1155712442673027
0.004799	-0.269012	-0.001550	-8898.22320589748	-1.120095	-1.108912	-1.1204039367252698	-1.1092140634873922	-1.1267917920772248	-1.1156123701533154
0.004800	-0.269150	-0.001569	-8902.766108897482	-1.120150	-1.108961	-1.1204590011004991	-1.1092631264303987	-1.126846856452454	-1.115661433096322
0.004801	-0.269409	-0.001587	-8911.347148897481	-1.120204	-1.109005	-1.1205130654757285	-1.109307189373405	-1.1269009208276834	-1.1157054960393282
0.004802	-0.269638	-0.001532	-8918.918654897481	-1.120258	-1.109049	-1.1205671298509576	-1.1093512523164113	-1.1269549852029126	-1.1157495589823345
0.004804	-0.269882	-0.001569	-8926.994927897482	-1.120312	-1.109093	-1.1206212586014161	-1.109395378202424	-1.1270091139533711	-1.1157936848683472
0.004805	-0.270081	-0.001563	-8933.556898897481	-1.120366	-1.109139	-1.1206753229766455	-1.1094414411454303	-1.1270631783286005	-1.1158397478113535
0.004806	-0.270386	-0.001587	-8943.652239897481	-1.120421	-1.109181	-1.1207303873518746	-1.1094835040884365	-1.1271182427038295	-1.1158818107543598
0.004807	-0.270554	-0.001526	-8949.204677897482	-1.120474	-1.109227	-1.120783451727104	-1.109529567031443	-1.127171307079059	-1.1159278736973661
0.004809	-0.270782	-0.001544	-8956.776183897482	-1.120528	-1.109271	-1.1208375804775625	-1.1095736929174556	-1.1272254358295175	-1.1159719995833788
0.004810	-0.271027	-0.001532	-8964.85245589748	-1.120581	-1.109314	-1.120890644852792	-1.109616755860462	-1.127278500204747	-1.1160150625263852
0.004811	-0.271286	-0.001581	-8973.433495897481	-1.120635	-1.109358	-1.1209447092280211	-1.1096608188034685	-1.127332564579976	-1.1160591254693917
0.004812	-0.271439	-0.001532	-8978.481166897482	-1.120689	-1.109405	-1.1209987736032505	-1.1097078817464745	-1.1273866289552055	-1.1161061884123977
0.004814	-0.271744	-0.001575	-8988.576507897482	-1.120743	-1.109446	-1.121052902353709	-1.1097490076324872	-1.127440757705664	-1.1161473142984104
0.004815	-0.271973	-0.001501	-8996.148013897482	-1.120796	-1.109490	-1.121105966728938	-1.1097930705754937	-1.127493822080893	-1.116191377241417
0.004816	-0.272202	-0.001563	-9003.719518897482	-1.120849	-1.109534	-1.1211590311041675	-1.1098371335185	-1.1275468864561224	-1.1162354401844232
0.004817	-0.272354	-0.001501	-9008.76718989748	-1.120902	-1.109580	-1.1212120954793967	-1.1098831964615063	-1.1275999508313517	-1.1162815031274296
0.004819	-0.272690	-0.001520	-9019.872064897481	-1.120955	-1.109619	-1.1212652242298553	-1.1099223223475188	-1.1276530795818103	-1.116320629013442
0.004820	-0.272842	-0.001587	-9024.919735897482	-1.121009	-1.109667	-1.1213192886050845	-1.1099703852905252	-1.1277071439570394	-1.1163686919564484
0.004821	-0.273056	-0.001538	-9031.986473897481	-1.121062	-1.109711	-1.121372352980314	-1.1100144482335315	-1.1277602083322689	-1.1164127548994547
0.004822	-0.273331	-0.001514	-9041.07228089748	-1.121115	-1.109753	-1.1214254173555431	-1.110056511176538	-1.127813272707498	-1.1164548178424611
0.004824	-0.273621	-0.001526	-9050.66285489748	-1.121168	-1.109794	-1.1214785461060015	-1.1100976370625506	-1.1278664014579565	-1.1164959437284738
0.004825	-0.273804	-0.001575	-9056.720059897481	-1.121222	-1.109840	-1.1215326104812309	-1.110143700005557	-1.1279204658331858	-1.1165420066714802
0.004826	-0.273987	-0.001501	-9062.777263897482	-1.121274	-1.109885	-1.1215846748564602	-1.1101887629485634	-1.1279725302084151	-1.1165870696144866
0.004827	-0.274292	-0.001508	-9072.87260489748	-1.121327	-1.109924	-1.1216377392316894	-1.1102278258915694	-1.1280255945836444	-1.1166261325574927
0.004829	-0.274460	-0.001520	-9078.425042897481	-1.121379	-1.109970	-1.1216898679821479	-1.1102739517775821	-1.1280777233341028	-1.1166722584435054
0.004830	-0.274643	-0.001495	-9084.482247897482	-1.121431	-1.110014	-1.1217419323573774	-1.1103180147205887	-1.1281297877093324	-1.116716321386512
0.004831	-0.274902	-0.001477	-9093.063287897481	-1.121483	-1.110055	-1.1217939967326065	-1.110359077663595	-1.1281818520845615	-1.1167573843295182
0.004832	-0.275146	-0.001520	-9101.139559897481	-1.121535	-1.110097	-1.1218460611078358	-1.1104011406066012	-1.1282339164597908	-1.1167994472725244
0.004834	-0.275375	-0.001538	-9108.711065897482	-1.121588	-1.110141	-1.1218991898582944	-1.1104452664926139	-1.1282870452102494	-1.116843573158537
0.004835	-0.275620	-0.001495	-9116.78733889748	-1.121640	-1.110183	-1.1219512542335235	-1.1104873294356201	-1.1283391095854785	-1.1168856361015433
0.004836	-0.275818	-0.001477	-9123.349310897482	-1.121692	-1.110226	-1.1220033186087528	-1.1105303923786265	-1.1283911739607078	-1.1169286990445497
0.004837	-0.276001	-0.001532	-9129.40651489748	-1.121744	-1.110271	-1.1220553829839823	-1.110575455321633	-1.1284432383359373	-1.1169737619875562
0.004839	-0.276291	-0.001508	-9138.99708889748	-1.121797	-1.110311	-1.1221085117344407	-1.1106155812076457	-1.1284963670863957	-1.117013887873569
0.004840	-0.276520	-0.001489	-9146.56859489748	-1.121849	-1.110354	-1.12216057610967	-1.110658644150652	-1.128548431461625	-1.1170569508165753
0.004841	-0.276718	-0.001526	-9153.130566897482	-1.121901	-1.110398	-1.1222126404848993	-1.1107027070936584	-1.1286004958368543	-1.1171010137595816
0.004842	-0.276932	-0.001471	-9160.197304897481	-1.121952	-1.110440	-1.1222637048601285	-1.1107447700366646	-1.1286515602120835	-1.1171430767025878
0.004844	-0.277222	-0.001483	-9169.787878897481	-1.122004	-1.110480	-1.122315833610587	-1.1107848959226772	-1.128703688962542	-1.1171832025886004
0.004845	-0.277451	-0.001514	-9177.359384897482	-1.122056	-1.110523	-1.1223678979858163	-1.1108279588656835	-1.1287557533377712	-1.1172262655316068
0.004846	-0.277573	-0.001538	-9181.397521897481	-1.122109	-1.110570	-1.1224209623610457	-1.11087502180869	-1.1288088177130007	-1.1172733284746132
0.004847	-0.277847	-0.001465	-9190.483327897482	-1.122160	-1.110610	-1.1224720267362749	-1.1109150847516964	-1.1288598820882298	-1.1173133914176197
0.004849	-0.278137	-0.001501	-9200.073901897482	-1.122212	-1.110650	-1.1225241554867333	-1.110955210637709	-1.1289120108386883	-1.1173535173036322
0.004850	-0.278320	-0.001526	-9206.131106897481	-1.122265	-1.110695	-1.1225772198619628	-1.1110002735807152	-1.1289650752139178	-1.1173985802466384
0.004851	-0.278595	-0.001471	-9215.21691389748	-1.122316	-1.110735	-1.122628284237192	-1.1110403365237216	-1.129016139589147	-1.1174386431896448
0.004852	-0.278900	-0.001477	-9225.31225489748	-1.122368	-1.110774	-1.1226803486124213	-1.1110793994667278	-1.1290682039643762	-1.117477706132651
0.004854	-0.279068	-0.001532	-9230.864692897481	-1.122420	-1.110819	-1.1227324773628797	-1.1111245253527406	-1.1291203327148347	-1.1175228320186639
0.004855	-0.279205	-0.001483	-9235.40759589748	-1.122472	-1.110865	-1.122784541738109	-1.111170588295747	-1.129172397090064	-1.1175688949616702
0.004856	-0.279541	-0.001495	-9246.512470897482	-1.122524	-1.110903	-1.1228366061133384	-1.1112086512387533	-1.1292244614652933	-1.1176069579046766
0.004857	-0.279694	-0.001477	-9251.560141897482	-1.122575	-1.110948	-1.1228876704885677	-1.1112537141817596	-1.1292755258405227	-1.1176520208476828
0.004859	-0.279892	-0.001508	-9258.122112897481	-1.122627	-1.110992	-1.1229397992390262	-1.1112978400677722	-1.1293276545909812	-1.1176961467336954
0.004860	-0.280167	-0.001501	-9267.20791989748	-1.122679	-1.111032	-1.1229918636142553	-1.1113379030107786	-1.1293797189662103	-1.1177362096767018
0.004861	-0.280411	-0.001477	-9275.284192897481	-1.122731	-1.111074	-1.1230439279894846	-1.1113799659537849	-1.1294317833414396	-1.117778272619708
0.004862	-0.280579	-0.001520	-9280.836630897482	-1.122783	-1.111119	-1.123095992364714	-1.1114250288967913	-1.1294838477166689	-1.1178233355627145
0.004864	-0.280807	-0.001465	-9288.408135897482	-1.122834	-1.111161	-1.1231471211151727	-1.1114671547828041	-1.1295349764671276	-1.1178654614487273
0.004865	-0.281143	-0.001501	-9299.513011897481	-1.122886	-1.111199	-1.1231991854904018	-1.1115052177258102	-1.1295870408423567	-1.1179035243917335
0.004866	-0.281311	-0.001514	-9305.065448897481	-1.122938	-1.111244	-1.123251249865631	-1.1115502806688164	-1.129639105217586	-1.1179485873347397
0.004867	-0.281525	-0.001489	-9312.132187897481	-1.122990	-1.111287	-1.1233033142408602	-1.1115933436118228	-1.1296911695928151	-1.117991650277746
0.004869	-0.281799	-0.001465	-9321.21799489748	-1.123041	-1.111326	-1.1233544429913187	-1.1116324694978357	-1.1297422983432737	-1.118030776163759
0.004870	-0.282028	-0.001495	-9328.789500897481	-1.123093	-1.111369	-1.123406507366548	-1.111675532440842	-1.129794362718503	-1.1180738391067653
0.004871	-0.282211	-0.001495	-9334.846704897482	-1.123144	-1.111412	-1.1234575717417772	-1.1117185953838484	-1.1298454270937321	-1.1181169020497717
0.004872	-0.282486	-0.001422	-9343.932511897481	-1.123194	-1.111451	-1.1235076361170067	-1.1117576583268545	-1.1298954914689616	-1.1181559649927777
0.004874	-0.282684	-0.001483	-9350.49448389748	-1.123245	-1.111494	-1.1235587648674652	-1.1118007842128672	-1.1299466202194202	-1.1181990908787904
0.004875	-0.282898	-0.001477	-9357.561221897482	-1.123296	-1.111536	-1.1236098292426946	-1.1118428471558737	-1.1299976845946496	-1.118241153821797
0.004876	-0.283096	-0.001434	-9364.123193897482	-1.123346	-1.111578	-1.1236598936179236	-1.11188491009888	-1.1300477489698786	-1.1182832167648031
0.004877	-0.283417	-0.001465	-9374.723301897482	-1.123397	-1.111615	-1.123710957993153	-1.1119219730418863	-1.130098813345108	-1.1183202797078096
0.004879	-0.283615	-0.001495	-9381.285273897482	-1.123448	-1.111658	-1.1237620867436116	-1.111965098927899	-1.1301499420955665	-1.1183634055938223
0.004880	-0.283813	-0.001465	-9387.847245897481	-1.123499	-1.111701	-1.1238131511188407	-1.1120081618709052	-1.1302010064707957	-1.1184064685368285
0.004881	-0.284088	-0.001440	-9396.933051897482	-1.123549	-1.111740	-1.12386321549407	-1.1120472248139115	-1.130251070846025	-1.1184455314798347
0.004882	-0.284378	-0.001471	-9406.523625897482	-1.123600	-1.111779	-1.1239142798692994	-1.112086287756918	-1.1303021352212543	-1.1184845944228412
0.004884	-0.284546	-0.001465	-9412.07606389748	-1.123651	-1.111822	-1.123965408619758	-1.1121294136429307	-1.1303532639717129	-1.118527720308854
0.004885	-0.284836	-0.001422	-9421.66663789748	-1.123700	-1.111860	-1.124014472994987	-1.112167476585937	-1.130402328346942	-1.1185657832518603
0.004886	-0.284973	-0.001440	-9426.209540897482	-1.123750	-1.111904	-1.1240645373702165	-1.1122115395289434	-1.1304523927221715	-1.1186098461948666
0.004887	-0.285294	-0.001453	-9436.809649897481	-1.123801	-1.111941	-1.1241156017454457	-1.1122486024719496	-1.1305034570974006	-1.1186469091378728
0.004889	-0.285461	-0.001465	-9442.362086897481	-1.123851	-1.111984	-1.124165730495904	-1.1122917283579623	-1.130553585847859	-1.1186900350238855
0.004890	-0.285736	-0.001410	-9451.44789389748	-1.123900	-1.112022	-1.1242147948711334	-1.1123297913009687	-1.1306026502230884	-1.1187280979668919
0.004891	-0.285919	-0.001453	-9457.505098897482	-1.123950	-1.112065	-1.1242648592463629	-1.112372854243975	-1.1306527145983178	-1.1187711609098983
0.004892	-0.286194	-0.001416	-9466.590905897481	-1.124000	-1.112103	-1.1243149236215921	-1.1124109171869814	-1.130702778973547	-1.1188092238529046
0.004894	-0.286362	-0.001434	-9472.143342897481	-1.124049	-1.112145	-1.1243640523720506	-1.112453043072994	-1.1307519077240056	-1.1188513497389172
0.004895	-0.286606	-0.001453	-9480.219615897482	-1.124100	-1.112185	-1.12441511674728	-1.1124931060160002	-1.130802972099235	-1.1188914126819234
0.004896	-0.286743	-0.001422	-9484.762518897482	-1.124149	-1.112229	-1.1244641811225091	-1.1125371689590065	-1.130852036474464	-1.1189354756249297
0.004897	-0.287079	-0.001404	-9495.867394897481	-1.124198	-1.112264	-1.1245132454977385	-1.1125722319020128	-1.1309011008496934	-1.118970538567936
0.004899	-0.287323	-0.001471	-9503.943666897481	-1.124249	-1.112305	-1.124564374248197	-1.1126133577880257	-1.130952229600152	-1.119011664453949
0.004900	-0.287460	-0.001465	-9508.486570897481	-1.124299	-1.112349	-1.1246144386234262	-1.112657420731032	-1.1310022939753812	-1.1190557273969552
0.004901	-0.287766	-0.001404	-9518.581911897481	-1.124348	-1.112386	-1.1246635029986554	-1.1126944836740384	-1.1310513583506103	-1.1190927903399617
0.004902	-0.288025	-0.001404	-9527.16295189748	-1.124397	-1.112424	-1.124712567373885	-1.1127325466170446	-1.1311004227258399	-1.1191308532829678
0.004904	-0.288193	-0.001416	-9532.71538889748	-1.124446	-1.112466	-1.1247616961243434	-1.1127746725030572	-1.1311495514762984	-1.1191729791689804
0.004905	-0.288437	-0.001404	-9540.791661897481	-1.124494	-1.112504	-1.1248097604995726	-1.1128127354460635	-1.1311976158515276	-1.1192110421119867
0.004906	-0.288666	-0.001392	-9548.363167897482	-1.124543	-1.112543	-1.124858824874802	-1.11285179838907	-1.131246680226757	-1.1192501050549932
0.004907	-0.288910	-0.001459	-9556.43944089748	-1.124593	-1.112583	-1.124908889250031	-1.1128918613320764	-1.131296744601986	-1.1192901679979996
0.004909	-0.289185	-0.001434	-9565.525247897482	-1.124643	-1.112621	-1.1249590180004898	-1.1129299872180891	-1.1313468733524448	-1.1193282938840123
0.004910	-0.289322	-0.001398	-9570.068150897481	-1.124692	-1.112664	-1.125008082375719	-1.1129730501610953	-1.1313959377276739	-1.1193713568270185
0.004911	-0.289642	-0.001422	-9580.668258897482	-1.124741	-1.112700	-1.1250571467509483	-1.1130091131041016	-1.1314450021029032	-1.1194074197700248
0.004912	-0.289810	-0.001447	-9586.22069689748	-1.124791	-1.112743	-1.1251072111261775	-1.113052176047108	-1.1314950664781325	-1.1194504827130312
0.004914	-0.290039	-0.001398	-9593.79220289748	-1.124839	-1.112782	-1.1251553398766359	-1.1130913019331206	-1.1315431952285908	-1.1194896085990438
0.004915	-0.290283	-0.001422	-9601.868474897481	-1.124888	-1.112821	-1.1252044042518654	-1.113130364876127	-1.1315922596038204	-1.1195286715420503
0.004916	-0.290466	-0.001385	-9607.925679897482	-1.124937	-1.112862	-1.1252534686270945	-1.1131714278191334	-1.1316413239790495	-1.1195697344850566
0.004917	-0.290710	-0.001398	-9616.00195289748	-1.124985	-1.112900	-1.1253015330023237	-1.1132094907621395	-1.1316893883542787	-1.1196077974280627
0.004919	-0.290970	-0.001422	-9624.582992897482	-1.125034	-1.112939	-1.1253506617527824	-1.1132486166481521	-1.1317385171047374	-1.1196469233140753
0.004920	-0.291168	-0.001416	-9631.144963897481	-1.125083	-1.112980	-1.1253997261280118	-1.1132896795911587	-1.1317875814799667	-1.1196879862570819
0.004921	-0.291412	-0.001416	-9639.221236897482	-1.125132	-1.113018	-1.1254487905032409	-1.113327742534165	-1.1318366458551958	-1.1197260492000882
0.004922	-0.291641	-0.001404	-9646.792742897482	-1.125181	-1.113058	-1.1254978548784702	-1.1133678054771714	-1.1318857102304252	-1.1197661121430946
0.004924	-0.291901	-0.001428	-9655.37378289748	-1.125231	-1.113096	-1.1255479836289288	-1.113405931363184	-1.1319358389808838	-1.1198042380291073
0.004925	-0.292084	-0.001404	-9661.430986897481	-1.125279	-1.113137	-1.1255960480041578	-1.1134469943061902	-1.1319839033561128	-1.1198453009721134
0.004926	-0.292374	-0.001404	-9671.021560897481	-1.125328	-1.113174	-1.1256451123793874	-1.1134840572491966	-1.1320329677313423	-1.1198823639151199
0.004927	-0.292542	-0.001398	-9676.573998897482	-1.125377	-1.113216	-1.1256941767546167	-1.1135261201922029	-1.1320820321065717	-1.119924426858126
0.004929	-0.292831	-0.001465	-9686.164572897482	-1.125427	-1.113254	-1.125744305505075	-1.1135642460782156	-1.13213216085703	-1.1199625527441388
0.004930	-0.292969	-0.001392	-9690.707475897481	-1.125475	-1.113297	-1.1257923698803043	-1.113607309021222	-1.1321802252322593	-1.1200056156871452
0.004931	-0.293289	-0.001385	-9701.307583897482	-1.125524	-1.113331	-1.1258414342555336	-1.1136413719642284	-1.1322292896074886	-1.1200396786301516
0.004932	-0.293488	-0.001404	-9707.869555897481	-1.125572	-1.113372	-1.1258894986307628	-1.1136824349072345	-1.1322773539827178	-1.1200807415731577
0.004934	-0.293716	-0.001428	-9715.441061897482	-1.125621	-1.113412	-1.1259386273812213	-1.1137225607932473	-1.1323264827331763	-1.1201208674591705
