Repository: pietracorvo/HystAPI

# Example data

The example data in this folder is from measurements performed during my physics bachelor.

The material is **FeSi3** (iron with 3% silicon), aka 'electrical steel', the standard material for ring cores in trafos. 

Four of the five samples where treated with high pressure torison (HPT, 20 rotations at 20GPa), to achieve nanocristallisation of the grains, which has a huge impact on the magnetic properties of the material. The HPT deformation was done at 77K (under liquid nitrogen) and at 293K (at room temperature). Afterwards some samples were heat treated at a temperature of 493K (for two hours) to anneal defects from the deformation process.

The five samples are:

File: testData/FeSi3_LN/G4_748V_200Hz_800000Fs0.txt (part 14 of 29)
--------------------------
t	U1	U2	H	Braw	Jraw	B_drift	 J_drift	B_corr	J_corr
0.004555	-0.112595	0.004608	-3722.7374044584913	-1.071753	-1.067073	-1.0714013947714147	-1.0667211225235802	-1.0784943938378246	-1.07381557613205
0.004556	-0.112259	0.004651	-3711.6325294584913	-1.071592	-1.066926	-1.0712403175803658	-1.0665740452727623	-1.0783333166467757	-1.0736684988812322
0.004557	-0.112000	0.004669	-3703.0514894584912	-1.071431	-1.066775	-1.0710792403893166	-1.0664229680219441	-1.0781722394557267	-1.073517421630414
0.004559	-0.111694	0.004645	-3692.956148458491	-1.071269	-1.066626	-1.0709170860072186	-1.066273813520308	-1.0780100850736285	-1.0733682671287779
0.004560	-0.111389	0.004681	-3682.860807458491	-1.071107	-1.066477	-1.0707550088161695	-1.06612473626949	-1.0778480078825794	-1.0732191898779597
0.004561	-0.111023	0.004736	-3670.746398458491	-1.070943	-1.066328	-1.0705909316251203	-1.0659756590186718	-1.0776839306915305	-1.0730701126271416
0.004562	-0.110764	0.004688	-3662.165358458491	-1.070781	-1.066176	-1.0704288544340712	-1.0658235817678536	-1.0775218535004814	-1.0729180353763235
0.004564	-0.110382	0.004706	-3649.546182458491	-1.070617	-1.066029	-1.070264700051973	-1.0656764272662174	-1.0773576991183829	-1.0727708808746872
0.004565	-0.110123	0.004736	-3640.965142458491	-1.070453	-1.065876	-1.070100622860924	-1.0655233500153996	-1.077193621927334	-1.0726178036238694
0.004566	-0.109863	0.004730	-3632.384102458491	-1.070289	-1.065722	-1.0699365456698748	-1.0653692727645814	-1.077029544736285	-1.0724637263730512
0.004567	-0.109558	0.004718	-3622.2887614584906	-1.070126	-1.065571	-1.0697734684788256	-1.0652181955137632	-1.0768664675452357	-1.072312649122233
0.004569	-0.109207	0.004767	-3610.679119458491	-1.069960	-1.065421	-1.0696073140967277	-1.065068041012127	-1.0767003131631379	-1.0721624946205968
0.004570	-0.108932	0.004797	-3601.593312458491	-1.069795	-1.065266	-1.0694422369056786	-1.064912963761309	-1.0765352359720888	-1.072007417369779
0.004571	-0.108658	0.004773	-3592.5075054584904	-1.069629	-1.065112	-1.0692761597146294	-1.0647588865104909	-1.0763691587810396	-1.0718533401189607
0.004572	-0.108307	0.004761	-3580.897863458491	-1.069464	-1.064961	-1.0691110825235803	-1.064607809259673	-1.0762040815899905	-1.0717022628681427
0.004574	-0.108017	0.004828	-3571.307289458491	-1.069297	-1.064807	-1.068943928141482	-1.0644536547580365	-1.076036927207892	-1.0715481083665064
0.004575	-0.107773	0.004797	-3563.2310164584906	-1.069130	-1.064650	-1.068776850950433	-1.0642965775072186	-1.075869850016843	-1.0713910311156885
0.004576	-0.107422	0.004791	-3551.621374458491	-1.068964	-1.064499	-1.068610773759384	-1.0641455002564004	-1.0757037728257939	-1.0712399538648703
0.004577	-0.107132	0.004816	-3542.0308004584904	-1.068797	-1.064343	-1.0684436965683348	-1.0639894230055824	-1.075536695634745	-1.0710838766140522
0.004579	-0.106842	0.004889	-3532.4402264584905	-1.068628	-1.064187	-1.0682745421862367	-1.063833268503946	-1.0753675412526467	-1.0709277221124158
0.004580	-0.106537	0.004858	-3522.3448854584913	-1.068459	-1.064031	-1.0681054649951878	-1.063677191253128	-1.075198464061598	-1.0707716448615978
0.004581	-0.106201	0.004858	-3511.2400104584913	-1.068291	-1.063876	-1.0679373878041387	-1.06352211400231	-1.0750303868705489	-1.0706165676107797
0.004582	-0.105850	0.004932	-3499.630368458491	-1.068120	-1.063720	-1.0677663106130895	-1.0633660367514919	-1.0748593096794994	-1.0704604903599617
0.004584	-0.105606	0.004907	-3491.5540954584912	-1.067950	-1.063560	-1.0675961562309912	-1.0632058822498558	-1.0746891552974014	-1.0703003358583256
0.004585	-0.105331	0.004883	-3482.468288458491	-1.067780	-1.063402	-1.0674260790399421	-1.0630478049990375	-1.074519078106352	-1.0701422586075073
0.004586	-0.104996	0.004962	-3471.363413458491	-1.067609	-1.063244	-1.067255001848893	-1.0628897277482194	-1.074348000915303	-1.0699841813566893
0.004587	-0.104706	0.004950	-3461.772839458491	-1.067437	-1.063085	-1.0670829246578442	-1.0627306504974015	-1.0741759237242543	-1.0698251041058713
0.004589	-0.104385	0.004938	-3451.1727314584905	-1.067266	-1.062927	-1.066911770275746	-1.0625724959957652	-1.0740047693421562	-1.069666949604235
0.004590	-0.104126	0.004932	-3442.5916914584905	-1.067095	-1.062767	-1.0667406930846968	-1.062412418744947	-1.0738336921511067	-1.069506872353417
0.004591	-0.103821	0.004950	-3432.496350458491	-1.066924	-1.062608	-1.0665696158936477	-1.0622533414941289	-1.0736626149600577	-1.0693477951025987
0.004592	-0.103516	0.004968	-3422.401009458491	-1.066751	-1.062448	-1.0663965387025987	-1.062093264243311	-1.0734895377690088	-1.0691877178517808
0.004594	-0.103119	0.004980	-3409.2770664584905	-1.066578	-1.062292	-1.0662233843205005	-1.0619371097416748	-1.0733163833869104	-1.0690315633501446
0.004595	-0.102936	0.005042	-3403.2198614584904	-1.066404	-1.062125	-1.0660493071294512	-1.0617700324908566	-1.0731423061958614	-1.0688644860993264
0.004596	-0.102615	0.004968	-3392.619753458491	-1.066232	-1.061966	-1.0658772299384023	-1.0616109552400386	-1.0729702290048122	-1.0687054088485084
0.004597	-0.102295	0.004999	-3382.019645458491	-1.066058	-1.061806	-1.0657031527473533	-1.0614508779892204	-1.0727961518137632	-1.0685453315976903
0.004599	-0.101913	0.005072	-3369.4004684584906	-1.065883	-1.061647	-1.065527998365255	-1.0612917234875843	-1.072620997431665	-1.068386177096054
0.004600	-0.101624	0.005023	-3359.809895458491	-1.065709	-1.061484	-1.065353921174206	-1.0611286462367662	-1.072446920240616	-1.068223099845236
0.004601	-0.101318	0.005017	-3349.7145534584906	-1.065534	-1.061322	-1.0651788439831569	-1.0609665689859482	-1.0722718430495668	-1.068061022594418
0.004602	-0.101074	0.005109	-3341.6382814584904	-1.065358	-1.061156	-1.0650027667921078	-1.06080049173513	-1.072095765858518	-1.0678949453435997
0.004604	-0.100754	0.005103	-3331.0381734584907	-1.065181	-1.060992	-1.0648256124100095	-1.0606363372334937	-1.0719186114764194	-1.0677307908419635
0.004605	-0.100449	0.005109	-3320.9428324584906	-1.065004	-1.060828	-1.0646485352189605	-1.0604722599826757	-1.0717415342853704	-1.0675667135911455
0.004606	-0.100128	0.005127	-3310.3427234584906	-1.064826	-1.060664	-1.0644704580279114	-1.0603081827318577	-1.0715634570943213	-1.0674026363403275
0.004607	-0.099823	0.005157	-3300.2473824584904	-1.064647	-1.060498	-1.0642913808368624	-1.0601421054810394	-1.0713843799032725	-1.0672365590895092
0.004609	-0.099548	0.005145	-3291.1615764584913	-1.064469	-1.060331	-1.0641132264547644	-1.0599749509794032	-1.0712062255211743	-1.067069404587873
0.004610	-0.099197	0.005145	-3279.5519334584906	-1.064290	-1.060167	-1.063934149263715	-1.0598108737285852	-1.071027148330125	-1.066905327337055
0.004611	-0.098923	0.005200	-3270.466126458491	-1.064110	-1.059998	-1.063754072072666	-1.0596417964777671	-1.070847071139076	-1.066736250086237
0.004612	-0.098602	0.005200	-3259.8660184584905	-1.063930	-1.059831	-1.063573994881617	-1.059474719226949	-1.0706669939480271	-1.0665691728354187
0.004614	-0.098343	0.005200	-3251.2849784584905	-1.063750	-1.059662	-1.0633938404995187	-1.059305564725313	-1.0704868395659286	-1.0664000183337827
0.004615	-0.098068	0.005219	-3242.1991724584905	-1.063569	-1.059492	-1.0632127633084696	-1.0591354874744947	-1.0703057623748795	-1.0662299410829645
0.004616	-0.097748	0.005231	-3231.5990634584905	-1.063388	-1.059324	-1.0630316861174205	-1.0589674102236766	-1.0701246851838304	-1.0660618638321464
0.004617	-0.097366	0.005267	-3218.9798874584912	-1.063205	-1.059158	-1.0628486089263716	-1.0588013329728585	-1.0699416079927815	-1.0658957865813283
0.004619	-0.097092	0.005267	-3209.894080458491	-1.063023	-1.058986	-1.0626664545442734	-1.0586291784712223	-1.0697594536106836	-1.0657236320796921
0.004620	-0.096786	0.005280	-3199.7987394584907	-1.062840	-1.058816	-1.0624833773532243	-1.0584591012204043	-1.0695763764196342	-1.0655535548288741
0.004621	-0.096527	0.005249	-3191.2176994584906	-1.062657	-1.058645	-1.0623003001621751	-1.0582880239695862	-1.0693932992285853	-1.065382477578056
0.004622	-0.096146	0.005322	-3178.5985234584905	-1.062473	-1.058476	-1.062116222971126	-1.058118946718768	-1.0692092220375362	-1.0652134003272378
0.004624	-0.095901	0.005341	-3170.522250458491	-1.062288	-1.058302	-1.0619310685890277	-1.057944792217132	-1.069024067655438	-1.0650392458256017
0.004625	-0.095596	0.005322	-3160.4269094584906	-1.062104	-1.058130	-1.0617469913979787	-1.0577727149663139	-1.0688399904643888	-1.0648671685747837
0.004626	-0.095261	0.005341	-3149.3220344584906	-1.061918	-1.057958	-1.0615609142069296	-1.0576006377154956	-1.0686539132733395	-1.0646950913239654
0.004627	-0.094986	0.005371	-3140.236227458491	-1.061733	-1.057784	-1.0613758370158808	-1.0574265604646775	-1.0684688360822907	-1.0645210140731474
0.004629	-0.094650	0.005341	-3129.131352458491	-1.061547	-1.057613	-1.0611896826337825	-1.0572554059630412	-1.0682826817001927	-1.064349859571511
0.004630	-0.094345	0.005328	-3119.036011458491	-1.061362	-1.057440	-1.0610046054427333	-1.0570823287122233	-1.0680976045091435	-1.0641767823206931
0.004631	-0.094086	0.005389	-3110.454971458491	-1.061176	-1.057265	-1.0608185282516842	-1.056907251461405	-1.0679115273180941	-1.064001705069875
0.004632	-0.093781	0.005402	-3100.3596304584908	-1.060989	-1.057090	-1.0606314510606352	-1.0567321742105873	-1.067724450127045	-1.0638266278190571
0.004634	-0.093491	0.005383	-3090.769056458491	-1.060802	-1.056915	-1.060444296678537	-1.0565570197089509	-1.067537295744947	-1.0636514733174207
0.004635	-0.093140	0.005396	-3079.1594144584906	-1.060615	-1.056743	-1.060257219487488	-1.0563849424581329	-1.067350218553898	-1.0634793960666027
0.004636	-0.092865	0.005414	-3070.073607458491	-1.060427	-1.056567	-1.0600691422964388	-1.0562088652073147	-1.0671621413628487	-1.0633033188157845
0.004637	-0.092545	0.005438	-3059.4734994584906	-1.060239	-1.056392	-1.0598810651053898	-1.0560337879564967	-1.0669740641718	-1.0631282415649665
0.004639	-0.092178	0.005463	-3047.3590904584908	-1.060049	-1.056217	-1.0596909107232917	-1.0558586334548603	-1.0667839097897018	-1.0629530870633301
0.004640	-0.091965	0.005487	-3040.292351458491	-1.059859	-1.056036	-1.0595008335322427	-1.0556775562040424	-1.0665938325986528	-1.0627720098125122
0.004641	-0.091675	0.005481	-3030.701777458491	-1.059669	-1.055858	-1.0593107563411934	-1.0554994789532242	-1.0664037554076033	-1.062593932561694
0.004642	-0.091263	0.005542	-3017.073067458491	-1.059477	-1.055683	-1.0591186791501443	-1.0553244017024062	-1.0662116782165545	-1.062418855310876
0.004644	-0.091003	0.005603	-3008.492027458491	-1.059283	-1.055500	-1.058924524768046	-1.0551412472007702	-1.0660175238344562	-1.06223570080924
0.004645	-0.090729	0.005530	-2999.4062204584907	-1.059091	-1.055320	-1.058732447576997	-1.054961169949952	-1.065825446643407	-1.0620556235584218
0.004646	-0.090454	0.005530	-2990.320413458491	-1.058899	-1.055139	-1.058540370385948	-1.0547800926991338	-1.065633369452358	-1.0618745463076036
0.004647	-0.090088	0.005603	-2978.2060044584905	-1.058706	-1.054961	-1.058347293194899	-1.0546020154483158	-1.065440292261309	-1.0616964690567856
0.004649	-0.089828	0.005597	-2969.6249644584905	-1.058511	-1.054777	-1.0581521388128008	-1.0544178609466797	-1.0652451378792107	-1.0615123145551495
0.004650	-0.089539	0.005609	-2960.0343904584906	-1.058317	-1.054595	-1.0579580616217517	-1.0542357836958614	-1.0650510606881616	-1.0613302373043312
0.004651	-0.089203	0.005597	-2948.9295154584906	-1.058123	-1.054414	-1.0577639844307025	-1.0540547064450432	-1.0648569834971124	-1.061149160053513
0.004652	-0.088867	0.005695	-2937.8246404584906	-1.057926	-1.054232	-1.0575669072396534	-1.0538726291942253	-1.0646599063060633	-1.0609670828026951
0.004654	-0.088593	0.005634	-2928.738833458491	-1.057730	-1.054048	-1.0573707528575553	-1.0536884746925892	-1.0644637519239653	-1.060782928301059
0.004655	-0.088287	0.005640	-2918.643492458491	-1.057535	-1.053865	-1.057175675666506	-1.053505397441771	-1.064268674732916	-1.0605998510502408
0.004656	-0.087997	0.005670	-2909.052918458491	-1.057338	-1.053680	-1.0569785984754572	-1.053320320190953	-1.0640715975418673	-1.0604147737994227
0.004657	-0.087677	0.005701	-2898.4528104584906	-1.057141	-1.053496	-1.0567815212844083	-1.0531362429401347	-1.0638745203508182	-1.0602306965486046
0.004659	-0.087372	0.005695	-2888.357468458491	-1.056943	-1.053311	-1.05658336690231	-1.0529510884384987	-1.0636763659687198	-1.0600455420469685
0.004660	-0.087067	0.005743	-2878.262127458491	-1.056744	-1.053125	-1.0563842897112607	-1.0527650111876805	-1.063477288777671	-1.0598594647961503
0.004661	-0.086761	0.005737	-2868.1667864584906	-1.056545	-1.052939	-1.0561852125202118	-1.0525789339368625	-1.063278211586622	-1.0596733875453324
0.004662	-0.086456	0.005762	-2858.0714454584904	-1.056346	-1.052752	-1.0559861353291626	-1.0523918566860442	-1.0630791343955726	-1.059486310294514
0.004664	-0.086197	0.005750	-2849.4904064584907	-1.056146	-1.052563	-1.0557859809470644	-1.052202702184408	-1.0628789800134744	-1.0592971557928779
0.004665	-0.085876	0.005804	-2838.8902974584907	-1.055945	-1.052375	-1.0555849037560152	-1.05201462493359	-1.0626779028224251	-1.0591090785420598
0.004666	-0.085587	0.005823	-2829.299723458491	-1.055744	-1.052186	-1.0553838265649664	-1.051825547682772	-1.0624768256313764	-1.0589200012912419
0.004667	-0.085236	0.005798	-2817.6900814584906	-1.055542	-1.051999	-1.0551817493739173	-1.0516384704319537	-1.0622747484403274	-1.0587329240404235
0.004669	-0.084976	0.005853	-2809.1090414584905	-1.055340	-1.051807	-1.054979594991819	-1.0514463159303176	-1.062072594058229	-1.0585407695387874
0.004670	-0.084656	0.005872	-2798.508933458491	-1.055136	-1.051617	-1.05477551780077	-1.0512562386794995	-1.0618685168671802	-1.0583506922879693
0.004671	-0.084366	0.005841	-2788.918359458491	-1.054933	-1.051426	-1.0545724406097208	-1.0510651614286814	-1.0616654396761307	-1.0581596150371513
0.004672	-0.084045	0.005896	-2778.3182514584905	-1.054729	-1.051236	-1.0543683634186718	-1.0508750841778634	-1.061461362485082	-1.0579695377863332
0.004674	-0.083725	0.005896	-2767.718143458491	-1.054525	-1.051045	-1.0541642090365735	-1.0506839296762271	-1.0612572081029836	-1.057778383284697
0.004675	-0.083405	0.005872	-2757.1180354584912	-1.054321	-1.050854	-1.0539601318455245	-1.050492852425409	-1.0610531309119344	-1.0575873060338787
0.004676	-0.083115	0.005957	-2747.5274614584905	-1.054115	-1.050660	-1.0537540546544755	-1.050298775174591	-1.0608470537208854	-1.0573932287830607
0.004677	-0.082825	0.005957	-2737.9368874584907	-1.053908	-1.050465	-1.0535469774634265	-1.0501036979237728	-1.0606399765298367	-1.0571981515322426
0.004679	-0.082581	0.005988	-2729.860614458491	-1.053701	-1.050269	-1.0533398230813282	-1.0499075434221365	-1.0604328221477384	-1.0570019970306064
0.004680	-0.082214	0.005914	-2717.746205458491	-1.053495	-1.050078	-1.0531337458902792	-1.0497164661713188	-1.0602267449566893	-1.0568109197797886
0.004681	-0.081909	0.006049	-2707.650864458491	-1.053286	-1.049881	-1.05292466869923	-1.0495193889205006	-1.0600176677656399	-1.0566138425289704
0.004682	-0.081604	0.006079	-2697.555523458491	-1.053076	-1.049684	-1.0527145915081808	-1.0493223116696824	-1.0598075905745907	-1.0564167652781522
0.004684	-0.081314	0.006042	-2687.964949458491	-1.052866	-1.049486	-1.0525044371260828	-1.049124157168046	-1.059597436192493	-1.056218610776516
0.004685	-0.080994	0.006073	-2677.3648414584904	-1.052656	-1.049289	-1.0522943599350336	-1.0489270799172281	-1.0593873590014438	-1.056021533525698
0.004686	-0.080704	0.006104	-2667.7742674584906	-1.052444	-1.049089	-1.0520822827439846	-1.04872700266641	-1.0591752818103948	-1.0558214562748798
0.004687	-0.080429	0.006097	-2658.688460458491	-1.052233	-1.048890	-1.0518712055529356	-1.048527925415592	-1.0589642046193455	-1.0556223790240618
0.004689	-0.080048	0.006079	-2646.069284458491	-1.052022	-1.048694	-1.0516600511708374	-1.0483317709139557	-1.0587530502372475	-1.0554262245224255
0.004690	-0.079803	0.006128	-2637.9930114584904	-1.051810	-1.048492	-1.0514479739797882	-1.0481296936631377	-1.058540973046198	-1.0552241472716075
0.004691	-0.079483	0.006146	-2627.3929034584908	-1.051597	-1.048293	-1.051234896788739	-1.0479306164123194	-1.058327895855149	-1.0550250700207893
0.004692	-0.079208	0.006140	-2618.3070964584904	-1.051384	-1.048091	-1.0510218195976901	-1.0477285391615017	-1.0581148186641003	-1.0548229927699715
0.004694	-0.078903	0.006165	-2608.211755458491	-1.051170	-1.047890	-1.0508076652155918	-1.0475273846598652	-1.057900664282002	-1.054621838268335
0.004695	-0.078629	0.006207	-2599.1259484584907	-1.050955	-1.047687	-1.0505925880245428	-1.0473243074090473	-1.057685587090953	-1.054418761017517
0.004696	-0.078278	0.006171	-2587.5163064584913	-1.050741	-1.047487	-1.0503785108334938	-1.047124230158229	-1.0574715098999037	-1.054218683766699
0.004697	-0.077957	0.006213	-2576.9161984584907	-1.050526	-1.047285	-1.0501634336424448	-1.046922152907411	-1.0572564327088547	-1.054016606515881
0.004699	-0.077805	0.006244	-2571.8685274584905	-1.050310	-1.047075	-1.0499472792603466	-1.0467119984057747	-1.0570402783267565	-1.0538064520142445
0.004700	-0.077362	0.006226	-2557.2302834584907	-1.050093	-1.046877	-1.0497302020692973	-1.0465139211549568	-1.0568232011357073	-1.0536083747634266
0.004701	-0.077042	0.006287	-2546.630175458491	-1.049876	-1.046673	-1.0495131248782483	-1.0463098439041385	-1.0566061239446585	-1.0534042975126083
0.004702	-0.076813	0.006305	-2539.058669458491	-1.049657	-1.046464	-1.0492940476871992	-1.0461007666533206	-1.0563870467536094	-1.0531952202617905
0.004704	-0.076462	0.006311	-2527.4490274584905	-1.049439	-1.046260	-1.049075893305101	-1.0458966121516844	-1.056168892371511	-1.0529910657601542
0.004705	-0.076202	0.006293	-2518.8679874584905	-1.049220	-1.046052	-1.048856816114052	-1.0456885349008662	-1.0559498151804618	-1.052782988509336
0.004706	-0.075897	0.006342	-2508.772646458491	-1.049000	-1.045845	-1.048636738923003	-1.045481457650048	-1.055729737989413	-1.0525759112585178
0.004707	-0.075562	0.006390	-2497.667771458491	-1.048779	-1.045638	-1.0484156617319538	-1.0452743803992302	-1.0555086607983637	-1.0523688340077
0.004709	-0.075272	0.006409	-2488.0771974584904	-1.048557	-1.045428	-1.0481935073498556	-1.045064225897594	-1.0552865064162655	-1.0521586795060638
0.004710	-0.074982	0.006378	-2478.4866234584906	-1.048335	-1.045218	-1.0479714301588066	-1.0448541486467757	-1.0550644292252165	-1.0519486022552456
0.004711	-0.074661	0.006445	-2467.886515458491	-1.048113	-1.045009	-1.0477493529677575	-1.0446450713959576	-1.0548423520341674	-1.0517395250044275
0.004712	-0.074371	0.006427	-2458.295941458491	-1.047889	-1.044798	-1.0475252757767084	-1.0444339941451395	-1.0546182748431185	-1.0515284477536093
0.004714	-0.074005	0.006482	-2446.181531458491	-1.047665	-1.044589	-1.0473011213946102	-1.0442248396435034	-1.05439412046102	-1.0513192932519733
0.004715	-0.073761	0.006482	-2438.1052594584908	-1.047440	-1.044374	-1.047076044203561	-1.0440097623926852	-1.054169043269971	-1.051104216001155
0.004716	-0.073456	0.006494	-2428.0099184584906	-1.047215	-1.044162	-1.0468509670125121	-1.0437976851418673	-1.053943966078922	-1.0508921387503372
0.004717	-0.073151	0.006512	-2417.9145774584904	-1.046990	-1.043949	-1.046625889821463	-1.0435846078910491	-1.053718888887873	-1.050679061499519
0.004719	-0.072861	0.006519	-2408.3240034584906	-1.046763	-1.043735	-1.046398735439365	-1.043370453389413	-1.053491734505775	-1.0504649069978829
0.004720	-0.072571	0.006555	-2398.7334294584907	-1.046536	-1.043519	-1.0461716582483156	-1.0431543761385949	-1.0532646573147257	-1.0502488297470647
0.004721	-0.072220	0.006604	-2387.123786458491	-1.046307	-1.043305	-1.0459425810572667	-1.0429402988877767	-1.0530355801236766	-1.0500347524962466
0.004722	-0.071960	0.006622	-2378.5427474584912	-1.046078	-1.043087	-1.0457135038662175	-1.0427222216369587	-1.0528065029326275	-1.0498166752454285
0.004724	-0.071655	0.006635	-2368.447406458491	-1.045848	-1.042869	-1.0454833494841194	-1.0425040671353225	-1.0525763485505295	-1.0495985207437923
0.004725	-0.071320	0.006653	-2357.3425304584907	-1.045617	-1.042652	-1.0452522722930704	-1.0422869898845042	-1.0523452713594805	-1.049381443492974
0.004726	-0.070877	0.006720	-2342.704286458491	-1.045385	-1.042438	-1.0450201951020213	-1.0420729126336863	-1.0521131941684314	-1.0491673662421561
0.004727	-0.070740	0.006689	-2338.161382458491	-1.045153	-1.042212	-1.0447881179109721	-1.041846835382868	-1.0518811169773823	-1.0489412889913379
0.004729	-0.070389	0.006683	-2326.5517404584907	-1.044921	-1.041995	-1.044555963528874	-1.041629680881232	-1.051648962595284	-1.0487241344897018
0.004730	-0.070114	0.006702	-2317.4659334584912	-1.044689	-1.041774	-1.0443238863378248	-1.0414086036304138	-1.051416885404235	-1.0485030572388836
0.004731	-0.069839	0.006732	-2308.380126458491	-1.044455	-1.041552	-1.0440898091467756	-1.0411865263795959	-1.0511828082131855	-1.0482809799880657
0.004732	-0.069565	0.006738	-2299.2943194584905	-1.044222	-1.041330	-1.0438567319557266	-1.0409644491287777	-1.0509497310221367	-1.0480589027372476
0.004734	-0.069199	0.006769	-2287.1799104584907	-1.043987	-1.041110	-1.0436215775736284	-1.0407442946271415	-1.0507145766400385	-1.0478387482356113
0.004735	-0.068924	0.006824	-2278.094103458491	-1.043751	-1.040885	-1.0433855003825796	-1.0405192173763234	-1.0504784994489897	-1.0476136709847932
0.004736	-0.068604	0.006848	-2267.4939954584906	-1.043513	-1.040661	-1.0431474231915303	-1.0402951401255054	-1.0502404222579402	-1.0473895937339752
0.004737	-0.068237	0.006879	-2255.379586458491	-1.043275	-1.040438	-1.0429093460004812	-1.0400720628746871	-1.0500023450668912	-1.047166516483157
0.004739	-0.068039	0.006873	-2248.8176144584904	-1.043037	-1.040208	-1.042671191618383	-1.039841908373051	-1.049764190684793	-1.0469363619815208
0.004740	-0.067719	0.006891	-2238.217506458491	-1.042797	-1.039982	-1.042431114427334	-1.039615831122233	-1.049524113493744	-1.0467102847307028
0.004741	-0.067352	0.006964	-2226.103097458491	-1.042556	-1.039757	-1.042190037236285	-1.0393907538714149	-1.049283036302695	-1.0464852074798847
0.004742	-0.067001	0.006976	-2214.4934554584906	-1.042315	-1.039530	-1.0419489600452359	-1.0391636766205967	-1.049041959111646	-1.0462581302290666
0.004744	-0.066803	0.006952	-2207.931483458491	-1.042073	-1.039296	-1.0417068056631376	-1.0389295221189605	-1.0487998047295477	-1.0460239757274303
0.004745	-0.066467	0.006995	-2196.826608458491	-1.041831	-1.039068	-1.0414647284720886	-1.0387014448681426	-1.0485577275384985	-1.0457958984766125
0.004746	-0.066116	0.007019	-2185.216966458491	-1.041588	-1.038839	-1.0412216512810395	-1.0384723676173244	-1.0483146503474496	-1.0455668212257943
0.004747	-0.065842	0.007062	-2176.1311594584904	-1.041343	-1.038606	-1.0409765740899903	-1.038239290366506	-1.0480695731564005	-1.045333743974976
0.004749	-0.065582	0.007037	-2167.5501194584904	-1.041099	-1.038373	-1.0407324197078922	-1.03800613586487	-1.0478254187743024	-1.0451005894733398
0.004750	-0.065262	0.007098	-2156.9500114584907	-1.040853	-1.038140	-1.0404863425168431	-1.0377730586140521	-1.047579341583253	-1.044867512222522
0.004751	-0.065094	0.007098	-2151.397573458491	-1.040607	-1.037901	-1.040240265325794	-1.0375339813632338	-1.0473332643922042	-1.0446284349717037
0.004752	-0.064636	0.007111	-2136.254562458491	-1.040360	-1.037673	-1.0399931881347448	-1.037305904112416	-1.0470861872011548	-1.0444003577208858
0.004754	-0.064285	0.007208	-2124.6449204584906	-1.040111	-1.037439	-1.0397440337526467	-1.0370717496107795	-1.0468370328190568	-1.0441662032192494
0.004755	-0.064041	0.007202	-2116.568647458491	-1.039861	-1.037199	-1.0394939565615977	-1.0368316723599615	-1.0465869556280079	-1.0439261259684314
0.004756	-0.063766	0.007208	-2107.4828404584905	-1.039612	-1.036961	-1.0392448793705487	-1.0365935951091434	-1.0463378784369586	-1.0436880487176132
0.004757	-0.063507	0.007196	-2098.9018004584905	-1.039362	-1.036722	-1.0389948021794995	-1.0363545178583253	-1.0460878012459096	-1.0434489714667952
0.004759	-0.063156	0.007263	-2087.292158458491	-1.039110	-1.036485	-1.0387426477974013	-1.0361173633566891	-1.0458356468638113	-1.043211816965159
0.004760	-0.062912	0.007275	-2079.2158854584904	-1.038858	-1.036243	-1.0384905706063523	-1.035875286105871	-1.0455835696727624	-1.042969739714341
0.004761	-0.062622	0.007269	-2069.6253114584906	-1.038606	-1.036003	-1.038238493415303	-1.035635208855053	-1.0453314924817132	-1.0427296624635227
0.004762	-0.062225	0.007281	-2056.501368458491	-1.038353	-1.035767	-1.037985416224254	-1.035399131604235	-1.0450784152906643	-1.0424935852127049
0.004764	-0.061920	0.007361	-2046.4060274584906	-1.038099	-1.035525	-1.037731261842156	-1.0351569771025986	-1.044824260908566	-1.0422514307110684
0.004765	-0.061615	0.007373	-2036.3106864584909	-1.037843	-1.035282	-1.037475184651107	-1.0349138998517806	-1.0445681837175171	-1.0420083534602504
0.004766	-0.061371	0.007391	-2028.2344134584907	-1.037587	-1.035035	-1.0372191074600579	-1.0346668226009623	-1.0443121065264678	-1.0417612762094322
0.004767	-0.061020	0.007465	-2016.6247714584908	-1.037328	-1.034792	-1.0369600302690087	-1.0344237453501444	-1.0440530293354189	-1.0415181989586142
0.004769	-0.060791	0.007428	-2009.0532654584908	-1.037070	-1.034543	-1.0367018758869104	-1.0341745908485083	-1.0437948749533206	-1.041269044456978
0.004770	-0.060440	0.007477	-1997.4436234584907	-1.036812	-1.034299	-1.0364437986958615	-1.0339305135976902	-1.0435367977622714	-1.04102496720616
0.004771	-0.060135	0.007489	-1987.3482824584908	-1.036552	-1.034052	-1.0361837215048122	-1.0336834363468719	-1.0432767205712223	-1.0407778899553417
0.004772	-0.059875	0.007532	-1978.7672424584907	-1.036291	-1.033802	-1.0359226443137632	-1.033433359096054	-1.0430156433801732	-1.0405278127045239
0.004774	-0.059601	0.007538	-1969.6814354584908	-1.036029	-1.033552	-1.035660489931665	-1.0331832045944178	-1.0427534889980752	-1.0402776582028876
0.004775	-0.059219	0.007599	-1957.0622594584909	-1.035766	-1.033305	-1.035397412740616	-1.0329361273435995	-1.0424904118070262	-1.0400305809520694
0.004776	-0.058929	0.007593	-1947.4716854584908	-1.035503	-1.033053	-1.035134335549567	-1.0326840500927814	-1.0422273346159772	-1.0397785037012512
0.004777	-0.058640	0.007648	-1937.8811114584908	-1.035238	-1.032800	-1.034869258358518	-1.0324309728419634	-1.0419622574249279	-1.0395254264504332
0.004779	-0.058289	0.007642	-1926.2714684584907	-1.034973	-1.032550	-1.0346041039764196	-1.0321808183403274	-1.0416971030428295	-1.0392752719487972
0.004780	-0.058014	0.007697	-1917.185662458491	-1.034706	-1.032295	-1.0343370267853704	-1.031925741089509	-1.0414300258517803	-1.039020194697979
0.004781	-0.057755	0.007703	-1908.604622458491	-1.034439	-1.032039	-1.0340699495943215	-1.031669663838691	-1.0411629486607317	-1.038764117447161
0.004782	-0.057388	0.007715	-1896.4902124584908	-1.034172	-1.031786	-1.0338028724032724	-1.031416586587873	-1.0408958714696825	-1.0385110401963429
0.004784	-0.057083	0.007745	-1886.3948714584908	-1.033903	-1.031530	-1.0335337180211743	-1.0311604320862369	-1.0406267170875845	-1.0382548856947067
0.004785	-0.056854	0.007794	-1878.823366458491	-1.033633	-1.031270	-1.0332636408301252	-1.0309003548354185	-1.0403566398965354	-1.0379948084438884
0.004786	-0.056580	0.007812	-1869.7375594584908	-1.033363	-1.031011	-1.0329935636390761	-1.0306412775846006	-1.0400865627054863	-1.0377357311930704
0.004787	-0.056229	0.007788	-1858.1279174584909	-1.033092	-1.030755	-1.0327224864480269	-1.0303852003337826	-1.039815485514437	-1.0374796539422524
0.004789	-0.055908	0.007886	-1847.5278084584909	-1.032819	-1.030495	-1.0324493320659287	-1.0301250458321463	-1.0395423311323388	-1.037219499440616
0.004790	-0.055573	0.007947	-1836.422933458491	-1.032544	-1.030234	-1.0321742548748796	-1.0298639685813282	-1.0392672539412895	-1.036958422189798
0.004791	-0.055389	0.007922	-1830.365729458491	-1.032269	-1.029967	-1.0318991776838307	-1.0295968913305102	-1.0389921767502406	-1.03669134493898
0.004792	-0.055008	0.007953	-1817.746552458491	-1.031994	-1.029707	-1.0316241004927815	-1.029336814079692	-1.0387170995591917	-1.0364312676881617
0.004794	-0.054733	0.007971	-1808.6607454584907	-1.031717	-1.029442	-1.0313469461106834	-1.0290716595780558	-1.0384399451770934	-1.0361661131865256
0.004795	-0.054352	0.008014	-1796.0415694584908	-1.031439	-1.029180	-1.0310688689196343	-1.0288095823272376	-1.0381618679860445	-1.0359040359357075
0.004796	-0.054062	0.008075	-1786.4509954584908	-1.031160	-1.028912	-1.0307897917285853	-1.0285415050764197	-1.0378827907949955	-1.0356359586848896
0.004797	-0.053802	0.008093	-1777.8699554584907	-1.030879	-1.028643	-1.0305087145375362	-1.0282724278256015	-1.0376017136039462	-1.0353668814340713
0.004799	-0.053558	0.008087	-1769.793683458491	-1.030599	-1.028372	-1.030228560155438	-1.0280012733239654	-1.0373215592218479	-1.0350957269324352
0.004800	-0.053131	0.008160	-1755.6602054584907	-1.030316	-1.028107	-1.0299454829643888	-1.0277361960731473	-1.0370384820307987	-1.034830649681617
0.004801	-0.052856	0.008209	-1746.5743984584908	-1.030031	-1.027834	-1.0296604057733396	-1.027463118822329	-1.0367534048397498	-1.034557572430799
0.004802	-0.052551	0.008234	-1736.4790574584908	-1.029746	-1.027562	-1.0293753285822906	-1.027191041571511	-1.0364683276487008	-1.034285495179981
0.004804	-0.052261	0.008246	-1726.8884834584908	-1.029460	-1.027288	-1.0290891742001926	-1.0269168870698748	-1.0361821732666026	-1.0340113406783447
0.004805	-0.051971	0.008313	-1717.2979094584907	-1.029172	-1.027012	-1.0288010970091435	-1.026640809819057	-1.0358940960755536	-1.0337352634275268
0.004806	-0.051620	0.008295	-1705.6882674584908	-1.028885	-1.026739	-1.0285140198180944	-1.0263677325682388	-1.0356070188845043	-1.0334621861767086
0.004807	-0.051361	0.008301	-1697.1072274584908	-1.028596	-1.026461	-1.0282249426270453	-1.0260896553174206	-1.0353179416934553	-1.0331841089258904
0.004809	-0.050995	0.008417	-1684.9928184584908	-1.028305	-1.026185	-1.027933788244947	-1.0258135008157843	-1.0350267873113572	-1.032907954424254
0.004810	-0.050766	0.008441	-1677.4213124584908	-1.028013	-1.025902	-1.027641711053898	-1.0255304235649665	-1.0347347101203082	-1.0326248771734363
0.004811	-0.050476	0.008447	-1667.8307384584907	-1.027720	-1.025622	-1.0273486338628488	-1.0252503463141482	-1.034441632929259	-1.032344799922618
0.004812	-0.050125	0.008459	-1656.2210964584908	-1.027426	-1.025342	-1.0270545566717997	-1.02497026906333	-1.0341475557382096	-1.0320647226717998
0.004814	-0.049789	0.008569	-1645.1162214584908	-1.027130	-1.025060	-1.0267584022897018	-1.024688114561694	-1.0338514013561118	-1.0317825681701638
0.004815	-0.049545	0.008521	-1637.039948458491	-1.026834	-1.024774	-1.0264623250986527	-1.024402037310876	-1.0335553241650626	-1.0314964909193458
0.004816	-0.049179	0.008575	-1624.925539458491	-1.026537	-1.024493	-1.0261652479076036	-1.0241209600600578	-1.0332582469740137	-1.0312154136685276
0.004817	-0.048904	0.008612	-1615.8397324584907	-1.026238	-1.024205	-1.0258661707165544	-1.0238328828092398	-1.0329591697829645	-1.0309273364177096
0.004819	-0.048645	0.008667	-1607.2586924584907	-1.025938	-1.023916	-1.0255660163344562	-1.0235437283076034	-1.0326590154008661	-1.0306381819160733
0.004820	-0.048309	0.008643	-1596.1538174584907	-1.025638	-1.023630	-1.0252659391434071	-1.0232576510567855	-1.0323589382098173	-1.0303521046652553
0.004821	-0.048004	0.008716	-1586.0584764584908	-1.025336	-1.023341	-1.024963861952358	-1.0229685738059673	-1.0320568610187681	-1.0300630274144371
0.004822	-0.047729	0.008765	-1576.9726694584908	-1.025033	-1.023049	-1.024660784761309	-1.0226764965551494	-1.0317537838277189	-1.0297709501636192
0.004824	-0.047409	0.008759	-1566.3725614584907	-1.024729	-1.022758	-1.0243566303792109	-1.022385342053513	-1.0314496294456208	-1.0294797956619828
0.004825	-0.047104	0.008820	-1556.2772204584908	-1.024423	-1.022465	-1.0240505531881618	-1.0220922648026949	-1.031143552254572	-1.0291867184111647
0.004826	-0.046783	0.008887	-1545.677112458491	-1.024115	-1.022171	-1.0237424759971128	-1.0217981875518767	-1.030835475063523	-1.0288926411603465
0.004827	-0.046494	0.008905	-1536.0865384584908	-1.023807	-1.021874	-1.0234343988060635	-1.0215011103010587	-1.0305273978724734	-1.0285955639095286
0.004829	-0.046204	0.008917	-1526.4959644584908	-1.023497	-1.021577	-1.0231242444239654	-1.0212039557994226	-1.0302172434903754	-1.0282984094078924
0.004830	-0.045853	0.009003	-1514.886322458491	-1.023186	-1.021280	-1.0228131672329162	-1.0209068785486044	-1.0299061662993263	-1.0280013321570742
0.004831	-0.045609	0.009027	-1506.8100494584908	-1.022873	-1.020977	-1.022500090041867	-1.0206038012977863	-1.029593089108277	-1.027698254906256
0.004832	-0.045303	0.009009	-1496.7147084584908	-1.022560	-1.020677	-1.022187012850818	-1.0203037240469683	-1.029280011917228	-1.0273981776554382
0.004834	-0.044937	0.009106	-1484.600298458491	-1.022245	-1.020377	-1.02187185846872	-1.0200035695453322	-1.0289648575351302	-1.027098023153802
0.004835	-0.044724	0.009143	-1477.533560458491	-1.021928	-1.020069	-1.0215547812776709	-1.0196954922945138	-1.0286477803440808	-1.0267899459029837
0.004836	-0.044357	0.009137	-1465.4191504584908	-1.021611	-1.019767	-1.0212377040866218	-1.0193934150436958	-1.0283307031530318	-1.0264878686521657
0.004837	-0.044067	0.009192	-1455.8285774584908	-1.021292	-1.019460	-1.0209186268955728	-1.0190863377928778	-1.028011625961983	-1.0261807914013477
0.004839	-0.043823	0.009277	-1447.752304458491	-1.020971	-1.019150	-1.0205974725134745	-1.0187761832912416	-1.0276904715798847	-1.0258706368997115
0.004840	-0.043488	0.009259	-1436.647429458491	-1.020650	-1.018842	-1.0202763953224254	-1.0184681060404235	-1.0273693943888356	-1.0255625596488933
0.004841	-0.043121	0.009351	-1424.5330194584908	-1.020326	-1.018533	-1.0199523181313763	-1.0181590287896054	-1.0270453171977865	-1.0252534823980752
0.004842	-0.042892	0.009418	-1416.961514458491	-1.020000	-1.018217	-1.0196262409403272	-1.0178429515387872	-1.026719240006737	-1.024937405147257
0.004844	-0.042587	0.009412	-1406.8661734584907	-1.019673	-1.017903	-1.0192990865582292	-1.0175287970371512	-1.0263920856246393	-1.024623250645621
0.004845	-0.042267	0.009442	-1396.2660644584907	-1.019346	-1.017589	-1.0189720093671801	-1.017214719786333	-1.0260650084335903	-1.0243091733948029
0.004846	-0.041946	0.009460	-1385.6659564584909	-1.019018	-1.017274	-1.018643932176131	-1.016899642535515	-1.025736931242541	-1.0239940961439848
0.004847	-0.041672	0.009552	-1376.5801494584907	-1.018687	-1.016955	-1.0183128549850817	-1.0165805652846969	-1.0254058540514919	-1.0236750188931667
0.004849	-0.041367	0.009564	-1366.4848084584908	-1.018356	-1.016636	-1.0179817006029837	-1.0162614107830608	-1.0250746996693936	-1.0233558643915306
0.004850	-0.041031	0.009601	-1355.3799334584908	-1.018023	-1.016317	-1.0176486234119344	-1.0159423335322424	-1.0247416224783445	-1.0230367871407122
0.004851	-0.040741	0.009644	-1345.789359458491	-1.017689	-1.015995	-1.0173145462208855	-1.0156202562814245	-1.0244075452872954	-1.0227147098898943
0.004852	-0.040497	0.009698	-1337.7130864584908	-1.017352	-1.015669	-1.0169774690298363	-1.0152941790306063	-1.0240704680962462	-1.022388632639076
0.004854	-0.040161	0.009741	-1326.6082114584908	-1.017015	-1.015345	-1.0166403146477383	-1.0149700245289701	-1.0237333137141484	-1.02206447813744
0.004855	-0.039886	0.009821	-1317.5224044584909	-1.016675	-1.015017	-1.0163002374566892	-1.014641947278152	-1.0233932365230993	-1.0217364008866219
0.004856	-0.039566	0.009814	-1306.9222964584908	-1.016334	-1.014689	-1.0159591602656401	-1.014313870027334	-1.02305215933205	-1.0214083236358038
0.004857	-0.039215	0.009851	-1295.312654458491	-1.015992	-1.014362	-1.015617083074591	-1.0139867927765158	-1.0227100821410011	-1.0210812463849857
0.004859	-0.038895	0.009943	-1284.7125464584908	-1.015648	-1.014031	-1.0152729286924929	-1.0136556382748796	-1.0223659277589028	-1.0207500918833494
0.004860	-0.038681	0.009973	-1277.645807458491	-1.015302	-1.013694	-1.0149268515014436	-1.0133185610240616	-1.0220198505678537	-1.0204130146325314
0.004861	-0.038208	0.010022	-1261.998029458491	-1.014955	-1.013367	-1.0145797743103946	-1.0129914837732434	-1.0216727733768045	-1.0200859373817133
0.004862	-0.037994	0.010077	-1254.9312904584908	-1.014606	-1.013026	-1.0142306971193453	-1.0126504065224253	-1.0213236961857555	-1.0197448601308952
0.004864	-0.037750	0.010114	-1246.855017458491	-1.014255	-1.012686	-1.0138795427372473	-1.0123102520207892	-1.0209725418036575	-1.019404705629259
0.004865	-0.037430	0.010156	-1236.2549094584908	-1.013903	-1.012347	-1.0135274655461983	-1.0119711747699713	-1.0206204646126085	-1.0190656283784412
0.004866	-0.037079	0.010199	-1224.645267458491	-1.013549	-1.012008	-1.0131733883551493	-1.011632097519153	-1.0202663874215592	-1.018726551127623
0.004867	-0.036819	0.010303	-1216.064227458491	-1.013193	-1.011662	-1.0128173111641001	-1.011286020268335	-1.01991031023051	-1.0183804738768047
0.004869	-0.036560	0.010303	-1207.4831874584909	-1.012836	-1.011316	-1.012460156782002	-1.0109398657666988	-1.019553155848412	-1.0180343193751686
0.004870	-0.036133	0.010321	-1193.3497104584908	-1.012478	-1.010976	-1.0121020795909528	-1.0105997885158808	-1.0191950786573627	-1.0176942421243507
0.004871	-0.035889	0.010382	-1185.273437458491	-1.012118	-1.010626	-1.0117420023999038	-1.0102497112650626	-1.018835001466314	-1.0173441648735324
0.004872	-0.035568	0.010455	-1174.6733294584908	-1.011756	-1.010277	-1.0113799252088547	-1.0099006340142445	-1.0184729242752648	-1.0169950876227143
0.004874	-0.035263	0.010474	-1164.5779884584908	-1.011392	-1.009926	-1.0110157708267566	-1.0095494795126083	-1.0181087698931668	-1.0166439331210781
0.004875	-0.034958	0.010553	-1154.4826474584909	-1.011027	-1.009573	-1.0106506936357074	-1.0091964022617903	-1.0177436927021173	-1.0162908558702601
0.004876	-0.034683	0.010626	-1145.3968404584907	-1.010659	-1.009217	-1.0102826164446583	-1.008840325010972	-1.0173756155110683	-1.015934778619442
0.004877	-0.034393	0.010638	-1135.8062664584909	-1.010290	-1.008860	-1.0099135392536092	-1.0084832477601542	-1.017006538320019	-1.015577701368624
0.004879	-0.034088	0.010712	-1125.710925458491	-1.009918	-1.008501	-1.0095413848715111	-1.0081240932585178	-1.0166343839379213	-1.0152185468669876
0.004880	-0.033752	0.010785	-1114.606050458491	-1.009545	-1.008142	-1.0091683076804618	-1.0077650160076999	-1.016261306746872	-1.0148594696161697
0.004881	-0.033524	0.010754	-1107.034544458491	-1.009172	-1.007778	-1.0087952304894128	-1.0074009387568816	-1.0158882295558227	-1.0144953923653515
0.004882	-0.033157	0.010815	-1094.920135458491	-1.008797	-1.007418	-1.0084201532983637	-1.0070408615060635	-1.0155131523647736	-1.0141353151145334
0.004884	-0.032822	0.010919	-1083.815260458491	-1.008419	-1.007054	-1.0080419989162657	-1.0066767070044271	-1.0151349979826758	-1.013771160612897
0.004885	-0.032608	0.010919	-1076.7485214584908	-1.008040	-1.006685	-1.0076629217252167	-1.0063076297536093	-1.0147559207916266	-1.0134020833620792
0.004886	-0.032242	0.010980	-1064.6341124584908	-1.007660	-1.006319	-1.0072828445341675	-1.005941552502791	-1.0143758436005776	-1.0130360061112609
0.004887	-0.031921	0.011029	-1054.034004458491	-1.007277	-1.005950	-1.0068997673431184	-1.005572475251973	-1.0139927664095283	-1.0126669288604428
0.004889	-0.031616	0.011121	-1043.9386634584907	-1.006892	-1.005578	-1.00651461296102	-1.005200320750337	-1.01360761202743	-1.0122947743588069
0.004890	-0.031418	0.011072	-1037.3766914584908	-1.006508	-1.005202	-1.006130535769971	-1.0048242434995187	-1.013223534836381	-1.0119186971079885
0.004891	-0.030991	0.011151	-1023.2432134584908	-1.006121	-1.004833	-1.005743458578922	-1.0044551662487007	-1.012836457645332	-1.0115496198571705
0.004892	-0.030731	0.011292	-1014.6621744584908	-1.005730	-1.004453	-1.0053523813878729	-1.0040750889978827	-1.0124453804542828	-1.0111695426063525
0.004894	-0.030472	0.011310	-1006.0811344584909	-1.005338	-1.004071	-1.004960227005775	-1.0036929344962464	-1.0120532260721848	-1.0107873881047162
