Repository: pietracorvo/HystAPI

# Example data

The example data in this folder is from measurements performed during my physics bachelor.

The material is **FeSi3** (iron with 3% silicon), aka 'electrical steel', the standard material for ring cores in trafos. 

Four of the five samples where treated with high pressure torison (HPT, 20 rotations at 20GPa), to achieve nanocristallisation of the grains, which has a huge impact on the magnetic properties of the material. The HPT deformation was done at 77K (under liquid nitrogen) and at 293K (at room temperature). Afterwards some samples were heat treated at a temperature of 493K (for two hours) to anneal defects from the deformation process.

The five samples are:

File: testData/FeSi3_LN/G4_748V_100Hz_800000Fs0.txt (part 15 of 57)
--------------------------
t	U1	U2	H	Braw	Jraw	B_drift	 J_drift	B_corr	J_corr
0.005011	0.000946	-0.013000	31.614240148002946	0.949850	0.949811	0.9507269804367484	0.9506877539896825	0.9429196945743145	0.9428817460103174
0.005012	0.000809	-0.012988	27.071337148002947	0.949400	0.949366	0.9502771554478114	0.9502429289555556	0.9424698695853775	0.9424369209761905
0.005014	0.000626	-0.013086	21.014132148002947	0.948946	0.948920	0.9498235054699374	0.9497972788873016	0.9420162196075035	0.9419912709079364
0.005015	0.000458	-0.013159	15.461695148002947	0.948490	0.948471	0.9493676804810005	0.9493484538531746	0.9415603946185666	0.9415424458738094
0.005016	0.000336	-0.013190	11.423558148002947	0.948033	0.948019	0.9489108554920636	0.9488966288190476	0.9411035696296296	0.9410906208396824
0.005017	0.000122	-0.013257	4.356819148002947	0.947573	0.947568	0.9484510305031265	0.9484458037849206	0.9406437446406926	0.9406397958055555
0.005019	0.000000	-0.013324	0.31868314800294684	0.947112	0.947112	0.9479903805252525	0.9479901537166666	0.9401830946628186	0.9401841457373015
0.005020	-0.000107	-0.013403	-3.214685851997053	0.946648	0.946652	0.9475265555363156	0.9475303286825397	0.9397192696738816	0.9397243207031746
0.005021	-0.000305	-0.013397	-9.776657851997053	0.946183	0.946195	0.9470617305473785	0.9470735036484127	0.9392544446849446	0.9392674956690475
0.005022	-0.000458	-0.013489	-14.824328851997054	0.945715	0.945734	0.9465939055584416	0.9466126786142857	0.9387866196960076	0.9388066706349205
0.005024	-0.000549	-0.013580	-17.852930851997055	0.945245	0.945268	0.9461242555805676	0.9461470285460317	0.9383169697181336	0.9383410205666666
0.005025	-0.000763	-0.013574	-24.919669851997053	0.944774	0.944806	0.9456534305916305	0.9456852035119048	0.9378461447291966	0.9378791955325396
0.005026	-0.000885	-0.013666	-28.957805851997055	0.944300	0.944337	0.9451796056026937	0.9452163784777777	0.9373723197402597	0.9374103704984126
0.005027	-0.001038	-0.013727	-34.005475851997055	0.943825	0.943868	0.9447047806137566	0.9447475534436508	0.9368974947513227	0.9369415454642857
0.005029	-0.001175	-0.013770	-38.548379851997055	0.943347	0.943396	0.9442271306358827	0.9442759033753968	0.9364198447734488	0.9364698953960316
0.005030	-0.001358	-0.013824	-44.60558485199705	0.942868	0.942925	0.9437483056469457	0.9438050783412698	0.9359410197845117	0.9359990703619047
0.005031	-0.001526	-0.013904	-50.158021851997056	0.942386	0.942450	0.9432664806580086	0.9433302533071428	0.9354591947955746	0.9355242453277777
0.005032	-0.001602	-0.013959	-52.681856851997054	0.941903	0.941969	0.9427836556690717	0.9428494282730158	0.9349763698066378	0.9350434202936506
0.005034	-0.001816	-0.014008	-59.74859585199705	0.941417	0.941492	0.9422980056911976	0.942372778204762	0.9344907198287636	0.9345667702253968
0.005035	-0.001984	-0.014075	-65.30103385199705	0.940929	0.941012	0.9418101807022607	0.9418929531706349	0.9340028948398268	0.9340869451912698
0.005036	-0.002090	-0.014148	-68.83440285199705	0.940439	0.940526	0.9413203557133237	0.941407128136508	0.9335130698508898	0.9336011201571428
0.005037	-0.002213	-0.014185	-72.87253885199705	0.939947	0.940039	0.9408285307243867	0.940920303102381	0.9330212448619527	0.9331142951230158
0.005039	-0.002457	-0.014301	-80.94881185199705	0.939452	0.939554	0.9403338807465127	0.940435653034127	0.9325265948840787	0.9326296450547619
0.005040	-0.002441	-0.014319	-80.44404485199705	0.938955	0.939057	0.9398370557575757	0.9399388280000001	0.9320297698951417	0.9321328200206349
0.005041	-0.002655	-0.014380	-87.51078385199705	0.938457	0.938567	0.9393392307686388	0.9394490029658731	0.9315319449062048	0.9316429949865079
0.005042	-0.002899	-0.014465	-95.58705685199705	0.937955	0.938076	0.9388374057797018	0.9389581779317461	0.9310301199172678	0.9311521699523809
0.005044	-0.003006	-0.014557	-99.12042585199706	0.937451	0.937576	0.9383337558018279	0.938458527863492	0.9305264699393939	0.9306525198841269
0.005045	-0.003113	-0.014569	-102.65379485199705	0.936946	0.937075	0.9378289308128908	0.9379577028293651	0.9300216449504568	0.9301516948499999
0.005046	-0.003250	-0.014618	-107.19669885199706	0.936439	0.936574	0.9373221058239538	0.9374568777952381	0.9295148199615199	0.929650869815873
0.005047	-0.003464	-0.014734	-114.26343785199705	0.935928	0.936072	0.9368112808350169	0.9369550527611111	0.9290039949725829	0.929149044781746
0.005049	-0.003540	-0.014825	-116.78727285199706	0.935415	0.935562	0.9362986308571428	0.9364454026928571	0.9284913449947089	0.928639394713492
0.005050	-0.003738	-0.014850	-123.34924485199706	0.934900	0.935055	0.9357838058682059	0.9359385776587301	0.9279765200057719	0.928132569679365
0.005051	-0.003952	-0.014941	-130.41598285199706	0.934382	0.934546	0.9352659808792689	0.9354297526246032	0.927458695016835	0.927623744645238
0.005052	-0.004074	-0.015051	-134.45411985199706	0.933860	0.934030	0.9347441558903319	0.9349139275904762	0.9269368700278979	0.927107919611111
0.005054	-0.004196	-0.015088	-138.49225585199704	0.933337	0.933512	0.9342215059124579	0.9343962775222222	0.9264142200500239	0.9265902695428571
0.005055	-0.004349	-0.015143	-143.53992685199705	0.932812	0.932993	0.9336966809235209	0.9338774524880952	0.9258893950610869	0.92607144450873
0.005056	-0.004578	-0.015259	-151.11143185199705	0.932283	0.932474	0.933167855934584	0.9333586274539682	0.92536057007215	0.9255526194746031
0.005057	-0.004639	-0.015350	-153.13050085199706	0.931752	0.931944	0.932637030945647	0.9328288024198412	0.924829745083213	0.9250227944404761
0.005059	-0.004898	-0.015405	-161.71154085199706	0.931218	0.931421	0.932103380967773	0.9323061523515873	0.924296095105339	0.9245001443722222
0.005060	-0.004944	-0.015472	-163.22584185199705	0.930681	0.930887	0.931566555978836	0.9317723273174603	0.923759270116402	0.9239663193380951
0.005061	-0.005112	-0.015576	-168.77827885199704	0.930141	0.930354	0.931026730989899	0.9312395022833333	0.923219445127465	0.9234334943039681
0.005062	-0.005219	-0.015662	-172.31164885199706	0.929599	0.929815	0.9304849060009619	0.9307006772492062	0.9226776201385279	0.9228946692698411
0.005064	-0.005447	-0.015735	-179.88315385199706	0.929053	0.929280	0.929939256023088	0.9301660271809524	0.9221319701606541	0.9223600192015873
0.005065	-0.005539	-0.015820	-182.91175685199704	0.928505	0.928735	0.929391431034151	0.9296212021468254	0.921584145171717	0.9218151941674603
0.005066	-0.005707	-0.015839	-188.46419385199707	0.927956	0.928193	0.9288426060452141	0.9290793771126985	0.9210353201827801	0.9212733691333334
0.005067	-0.005890	-0.015948	-194.52139885199705	0.927403	0.927648	0.928289781056277	0.9285345520785715	0.9204824951938431	0.9207285440992063
0.005069	-0.005997	-0.016028	-198.05476785199704	0.926848	0.927097	0.9277351310784031	0.9279839020103174	0.9199278452159692	0.9201778940309523
0.005070	-0.006149	-0.016083	-203.10243885199705	0.926290	0.926546	0.927177306089466	0.9274330769761905	0.9193700202270321	0.9196270689968253
0.005071	-0.006363	-0.016180	-210.16917685199707	0.925729	0.925994	0.9266164811005291	0.9268812519420635	0.9188091952380951	0.9190752439626984
0.005072	-0.006470	-0.016254	-213.70254685199706	0.925166	0.925435	0.9260536561115922	0.9263224269079365	0.9182463702491582	0.9185164189285714
0.005074	-0.006653	-0.016357	-219.75975085199704	0.924599	0.924875	0.925487006133718	0.9257627768396826	0.9176797202712841	0.9179567688603174
0.005075	-0.006775	-0.016449	-223.79788785199705	0.924029	0.924311	0.9249171811447812	0.9251989518055556	0.9171098952823472	0.9173929438261904
0.005076	-0.006973	-0.016479	-230.35985985199704	0.923457	0.923747	0.9243453561558441	0.9246351267714286	0.9165380702934102	0.9168291187920634
0.005077	-0.007111	-0.016638	-234.90276285199704	0.922881	0.923176	0.9237695311669071	0.9240643017373016	0.9159622453044731	0.9162582937579364
0.005079	-0.007217	-0.016730	-238.43613185199706	0.922301	0.922601	0.9231898811890332	0.9234896516690476	0.9153825953265993	0.9156836436896825
0.005080	-0.007385	-0.016785	-243.98856985199706	0.921719	0.922026	0.9226080562000961	0.9229148266349206	0.9148007703376622	0.9151088186555555
0.005081	-0.007523	-0.016907	-248.53147285199705	0.921133	0.921446	0.9220222312111592	0.9223350016007936	0.9142149453487253	0.9145289936214285
0.005082	-0.007660	-0.016956	-253.07437685199704	0.920545	0.920864	0.9214344062222222	0.9217531765666667	0.9136271203597882	0.9139471685873015
0.005084	-0.007858	-0.017059	-259.6363478519971	0.919954	0.920281	0.9208437562443483	0.9211705264984127	0.9130364703819144	0.9133645185190475
0.005085	-0.007996	-0.017212	-264.17925185199704	0.919358	0.919690	0.9202479312554113	0.9205797014642857	0.9124406453929773	0.9127736934849205
0.005086	-0.008148	-0.017322	-269.2269218519971	0.918758	0.919096	0.9196481062664742	0.9199858764301587	0.9118408204040402	0.9121798684507936
0.005087	-0.008316	-0.017352	-274.77935985199707	0.918156	0.918501	0.9190462812775373	0.9193910513960317	0.9112389954151033	0.9115850434166666
0.005089	-0.008438	-0.017456	-278.8174958519971	0.917550	0.917901	0.9184406312996632	0.9187914013277777	0.9106333454372293	0.9109853933484126
0.005090	-0.008636	-0.017615	-285.37946785199705	0.916940	0.917299	0.9178308063107263	0.9181895762936507	0.9100235204482924	0.9103835683142856
0.005091	-0.008774	-0.017694	-289.92237185199707	0.916327	0.916692	0.9172179813217893	0.9175827512595237	0.9094106954593554	0.9097767432801586
0.005092	-0.008942	-0.017786	-295.47480885199707	0.915710	0.916082	0.9166011563328523	0.9169729262253967	0.9087938704704184	0.9091669182460316
0.005094	-0.009048	-0.017908	-299.00817785199706	0.915090	0.915466	0.9159815063549783	0.9163572761571429	0.9081742204925444	0.9085512681777778
0.005095	-0.009155	-0.018018	-302.54154785199705	0.914465	0.914846	0.9153566813660413	0.915737451123016	0.9075493955036074	0.9079314431436508
0.005096	-0.009338	-0.018103	-308.59875185199706	0.913838	0.914226	0.9147298563771045	0.9151176260888889	0.9069225705146705	0.9073116181095238
0.005097	-0.009521	-0.018213	-314.6559568519971	0.913206	0.913602	0.9140980313881674	0.914493801054762	0.9062907455257334	0.9066877930753968
0.005099	-0.009659	-0.018353	-319.19886085199704	0.912571	0.912972	0.9134633814102935	0.913864150986508	0.9056560955478595	0.9060581430071428
0.005100	-0.009750	-0.018396	-322.2274628519971	0.911933	0.912338	0.9128255564213564	0.913230325952381	0.9050182705589225	0.9054243179730158
0.005101	-0.010040	-0.018542	-331.8180368519971	0.911290	0.911707	0.9121827314324195	0.912599500918254	0.9043754455699855	0.9047934929388889
0.005102	-0.010056	-0.018652	-332.32280385199704	0.910644	0.911062	0.9115369064434824	0.911954675884127	0.9037296205810484	0.9041486679047619
0.005104	-0.010239	-0.018738	-338.38000885199705	0.909994	0.910419	0.9108872564656084	0.911312025815873	0.9030799706031745	0.9035060178365079
0.005105	-0.010468	-0.018890	-345.95151385199705	0.909339	0.909774	0.9102324314766714	0.910667200781746	0.9024251456142375	0.9028611928023809
0.005106	-0.010544	-0.019006	-348.47534985199707	0.908681	0.909119	0.9095746064877345	0.9100123757476191	0.9017673206253005	0.9022063677682539
0.005107	-0.010727	-0.019092	-354.5325538519971	0.908019	0.908465	0.9089127814987975	0.909358550713492	0.9011054956363636	0.9015525427341269
0.005109	-0.010880	-0.019208	-359.58022485199706	0.907353	0.907805	0.9082471315209235	0.9086989006452381	0.9004398456584896	0.9008928926658729
0.005110	-0.011032	-0.019324	-364.62789485199704	0.906683	0.907142	0.9075773065319865	0.9080360756111111	0.8997700206695526	0.900230067631746
0.005111	-0.011154	-0.019470	-368.66603185199705	0.906008	0.906472	0.9069024815430495	0.9073662505769842	0.8990951956806156	0.899560242597619
0.005112	-0.011307	-0.019617	-373.71370185199703	0.905329	0.905799	0.9062236565541126	0.9066934255428571	0.8984163706916787	0.898887417563492
0.005114	-0.011459	-0.019727	-378.76137285199707	0.904645	0.905121	0.9055400065762386	0.9060157754746031	0.8977327207138046	0.898209767495238
0.005115	-0.011612	-0.019855	-383.80904285199705	0.903957	0.904439	0.9048521815873016	0.9053339504404762	0.8970448957248677	0.897527942461111
0.005116	-0.011795	-0.019958	-389.86624785199706	0.903265	0.903755	0.9041603565983646	0.9046501254063491	0.8963530707359306	0.896844117426984
0.005117	-0.011963	-0.020093	-395.41868485199706	0.902568	0.903065	0.9034635316094276	0.9039603003722222	0.8956562457469937	0.896154292392857
0.005119	-0.012070	-0.020251	-398.95205485199705	0.901867	0.902368	0.9027628816315536	0.9032636503039682	0.8949555957691196	0.895457642324603
0.005120	-0.012207	-0.020319	-403.49495785199707	0.901162	0.901670	0.9020580566426166	0.9025658252698412	0.8942507707801827	0.894759817290476
0.005121	-0.012421	-0.020441	-410.56169685199706	0.900453	0.900969	0.9013492316536796	0.9018650002357143	0.8935419457912457	0.8940589922563491
0.005122	-0.012543	-0.020654	-414.59983285199706	0.899738	0.900260	0.9006344066647427	0.9011561752015873	0.8928271208023087	0.8933501672222222
0.005124	-0.012650	-0.020715	-418.13320285199705	0.899020	0.899546	0.8999167566868688	0.9004425251333333	0.8921094708244348	0.8926365171539682
0.005125	-0.012817	-0.020831	-423.68563985199705	0.898297	0.898830	0.8991939316979317	0.8997267000992064	0.8913866458354978	0.8919206921198413
0.005126	-0.012985	-0.021045	-429.23807785199705	0.897568	0.898108	0.8984651067089947	0.8990048750650794	0.8906578208465608	0.8911988670857143
0.005127	-0.013153	-0.021198	-434.79051485199705	0.896834	0.897381	0.8977312817200578	0.8982780500309524	0.8899239958576238	0.8904720420515873
0.005129	-0.013214	-0.021252	-436.80958385199705	0.896097	0.896646	0.8969946317421837	0.8975433999626985	0.8891873458797498	0.8897373919833333
0.005130	-0.013489	-0.021429	-445.89538985199704	0.895354	0.895915	0.8962518067532468	0.8968125749285715	0.8884445208908128	0.8890065669492063
0.005131	-0.013565	-0.021588	-448.41922585199706	0.894606	0.895170	0.8955039817643098	0.8960677498944445	0.8876966959018758	0.8882617419150793
0.005132	-0.013733	-0.021710	-453.97166285199705	0.893853	0.894424	0.8947511567753728	0.8953219248603175	0.8869438709129388	0.8875159168809523
0.005134	-0.013885	-0.021869	-459.01933385199703	0.893095	0.893672	0.8939935067974988	0.8945702747920635	0.8861862209350648	0.8867642668126984
0.005135	-0.014099	-0.022058	-466.0860728519971	0.892331	0.892917	0.8932296818085618	0.8938154497579365	0.8854223959461278	0.8860094417785713
0.005136	-0.014191	-0.022174	-469.11467485199705	0.891562	0.892152	0.8924608568196248	0.8930506247238095	0.8846535709571909	0.8852446167444443
0.005137	-0.014359	-0.022314	-474.66711185199705	0.890789	0.891386	0.8916880318306879	0.8922847996896826	0.883880745968254	0.8844787917103174
0.005139	-0.014511	-0.022461	-479.71478285199703	0.890010	0.890613	0.8909093818528138	0.8915121496214286	0.8831020959903798	0.8837061416420634
0.005140	-0.014679	-0.022638	-485.267219851997	0.889226	0.889836	0.8901255568638768	0.8907353245873015	0.8823182710014429	0.8829293166079364
0.005141	-0.014816	-0.022760	-489.81012385199705	0.888437	0.889053	0.8893367318749399	0.8899524995531746	0.8815294460125059	0.8821464915738094
0.005142	-0.015015	-0.022925	-496.3720958519971	0.887642	0.888266	0.8885419068860029	0.8891656745190476	0.8807346210235689	0.8813596665396825
0.005144	-0.015106	-0.023090	-499.40069785199705	0.886842	0.887470	0.8877422569081289	0.8883700244507936	0.879934971045695	0.8805640164714285
0.005145	-0.015274	-0.023260	-504.95313485199705	0.886036	0.886671	0.8869364319191919	0.8875711994166666	0.879129146056758	0.8797651914373015
0.005146	-0.015396	-0.023419	-508.99127185199706	0.885224	0.885864	0.886124606930255	0.8867643743825396	0.878317321067821	0.8789583664031745
0.005147	-0.015549	-0.023615	-514.038941851997	0.884405	0.885052	0.8853057819413179	0.8859525493484126	0.877498496078884	0.8781465413690475
0.005149	-0.015747	-0.023755	-520.600913851997	0.883582	0.884237	0.884483131963444	0.8851378992801587	0.87667584610101	0.8773318913007936
0.005150	-0.015884	-0.023901	-525.143817851997	0.882754	0.883414	0.883655306974507	0.8843150742460317	0.875848021112073	0.8765090662666666
0.005151	-0.016022	-0.024048	-529.686720851997	0.881920	0.882586	0.88282148198557	0.8834872492119047	0.875014196123136	0.8756812412325395
0.005152	-0.016205	-0.024231	-535.743925851997	0.881080	0.881754	0.881981656996633	0.8826554241777779	0.874174371134199	0.8748494161984127
0.005154	-0.016327	-0.024390	-539.782061851997	0.880235	0.880913	0.881137007018759	0.8818147741095238	0.873329721156325	0.8740087661301587
0.005155	-0.016464	-0.024573	-544.324964851997	0.879383	0.880067	0.8802851820298221	0.8809689490753969	0.8724778961673881	0.8731629410960318
0.005156	-0.016663	-0.024762	-550.886936851997	0.878525	0.879218	0.879427357040885	0.8801201240412699	0.8716200711784511	0.8723141160619048
0.005157	-0.016754	-0.024884	-553.9155388519971	0.877662	0.878359	0.8785645320519481	0.8792612990071429	0.8707572461895141	0.8714552910277777
0.005159	-0.016891	-0.025061	-558.458442851997	0.876793	0.877496	0.8776958820740741	0.878398648938889	0.8698885962116402	0.8705926409595238
0.005160	-0.017105	-0.025275	-565.5251818519971	0.875918	0.876629	0.876821057085137	0.8775318239047619	0.8690137712227031	0.8697258159253968
0.005161	-0.017227	-0.025464	-569.563317851997	0.875035	0.875751	0.8759382320962001	0.8766539988706349	0.8681309462337662	0.8688479908912697
0.005162	-0.017395	-0.025592	-575.115755851997	0.874148	0.874871	0.8750514071072631	0.8757741738365079	0.8672441212448292	0.8679681658571428
0.005164	-0.017532	-0.025806	-579.6586588519971	0.873254	0.873983	0.8741577571293891	0.8748865237682539	0.8663504712669552	0.8670805157888888
0.005165	-0.017670	-0.025922	-584.2015628519971	0.872355	0.873090	0.8732589321404521	0.873993698734127	0.8654516462780182	0.8661876907547619
0.005166	-0.017807	-0.026080	-588.744465851997	0.871451	0.872191	0.8723551071515151	0.8730948737	0.8645478212890811	0.8652888657206349
0.005167	-0.017975	-0.026306	-594.2969038519971	0.870539	0.871287	0.8714432821625782	0.872191048665873	0.8636359963001442	0.8643850406865079
0.005169	-0.018127	-0.026465	-599.3445738519971	0.869622	0.870375	0.8705266321847042	0.871279398597619	0.8627193463222702	0.8634733906182539
0.005170	-0.018280	-0.026685	-604.392244851997	0.868697	0.869457	0.8696018071957673	0.8703615735634921	0.8617945213333333	0.8625555655841269
0.005171	-0.018478	-0.026880	-610.9542158519971	0.867766	0.868534	0.8686709822068303	0.8694387485293651	0.8608636963443963	0.8616327405499999
0.005172	-0.018570	-0.027045	-613.9828188519971	0.866828	0.867600	0.8677331572178932	0.8685049234952381	0.8599258713554593	0.860698915515873
0.005174	-0.018707	-0.027222	-618.5257218519971	0.865884	0.866662	0.8667895072400192	0.8675672734269841	0.8589822213775853	0.859761265447619
0.005175	-0.018875	-0.027441	-624.078159851997	0.864933	0.865718	0.8658386822510822	0.8666234483928571	0.8580313963886482	0.858817440413492
0.005176	-0.019058	-0.027643	-630.135363851997	0.863975	0.864768	0.8648808572621454	0.8656736233587301	0.8570735713997114	0.857867615379365
0.005177	-0.019165	-0.027826	-633.6687338519971	0.863011	0.863808	0.8639170322732083	0.8647137983246032	0.8561097464107743	0.856907790345238
0.005179	-0.019363	-0.027954	-640.2307048519971	0.862042	0.862847	0.8629483822953342	0.8637531482563492	0.8551410964329003	0.855947140276984
0.005180	-0.019516	-0.028174	-645.278375851997	0.861065	0.861876	0.8619715573063973	0.8627823232222221	0.8541642714439633	0.854976315242857
0.005181	-0.019684	-0.028412	-650.830812851997	0.860081	0.860899	0.8609877323174603	0.8618054981880952	0.8531804464550263	0.85399949020873
0.005182	-0.019806	-0.028546	-654.8689498519971	0.859091	0.859914	0.8599979073285233	0.8608206731539683	0.8521906214660894	0.8530146651746031
0.005184	-0.019974	-0.028754	-660.421386851997	0.858095	0.858925	0.8590022573506494	0.8598320230857144	0.8511949714882154	0.8520260151063492
0.005185	-0.020096	-0.028937	-664.459523851997	0.857092	0.857927	0.8579994323617123	0.8588341980515873	0.8501921464992783	0.8510281900722222
0.005186	-0.020218	-0.029095	-668.497659851997	0.856083	0.856924	0.8569906073727754	0.8578313730174604	0.8491833215103415	0.8500253650380952
0.005187	-0.020432	-0.029266	-675.564398851997	0.855068	0.855918	0.8559757823838384	0.8568255479833333	0.8481684965214045	0.8490195400039682
0.005189	-0.020554	-0.029541	-679.602534851997	0.854045	0.854899	0.8549531324059645	0.8558068979150794	0.8471458465435305	0.8480008899357142
0.005190	-0.020721	-0.029700	-685.1549728519971	0.853015	0.853877	0.8539233074170274	0.8547850728809524	0.8461160215545934	0.8469790649015873
0.005191	-0.020905	-0.029919	-691.212176851997	0.851979	0.852848	0.8528874824280904	0.8537562478468255	0.8450801965656565	0.8459502398674603
0.005192	-0.020996	-0.030035	-694.2407798519971	0.850937	0.851810	0.8518456574391535	0.8527184228126984	0.8440383715767196	0.8449124148333332
0.005194	-0.021179	-0.030322	-700.2979838519971	0.849887	0.850767	0.8507960074612794	0.8516757727444445	0.8429887215988454	0.8438697647650794
0.005195	-0.021347	-0.030463	-705.850421851997	0.848830	0.849718	0.8497391824723425	0.8506269477103174	0.8419318966099085	0.8428209397309523
0.005196	-0.021515	-0.030652	-711.402859851997	0.847768	0.848663	0.8486773574834054	0.8495721226761904	0.8408700716209715	0.8417661146968253
0.005197	-0.021622	-0.030829	-714.936228851997	0.846699	0.847598	0.8476085324944684	0.8485072976420635	0.8398012466320345	0.8407012896626983
0.005199	-0.021790	-0.031055	-720.4886658519971	0.845623	0.846529	0.8465328825165945	0.8474386475738095	0.8387255966541606	0.8396326395944443
0.005200	-0.021973	-0.031207	-726.545870851997	0.844541	0.845454	0.8454510575276575	0.8463638225396826	0.8376437716652235	0.8385578145603174
0.005201	-0.022110	-0.031482	-731.0887748519971	0.843450	0.844370	0.8443602325387206	0.8452799975055555	0.8365529466762867	0.8374739895261903
0.005202	-0.022232	-0.031653	-735.1269108519971	0.842353	0.843277	0.8432634075497836	0.8441871724714286	0.8354561216873496	0.8363811644920635
0.005204	-0.022415	-0.031848	-741.184115851997	0.841249	0.842181	0.8421597575719096	0.8430915224031745	0.8343524717094757	0.8352855144238094
0.005205	-0.022537	-0.032062	-745.222251851997	0.840138	0.841075	0.8410489325829726	0.8419856973690476	0.8332416467205387	0.8341796893896825
0.005206	-0.022629	-0.032227	-748.250853851997	0.839021	0.839962	0.8399321075940356	0.8408728723349206	0.8321248217316016	0.8330668643555554
0.005207	-0.022827	-0.032410	-754.8128258519971	0.837897	0.838846	0.8388082826050987	0.8397570473007936	0.8310009967426647	0.8319510393214284
0.005209	-0.023071	-0.032635	-762.889098851997	0.836766	0.837726	0.8376776326272246	0.8386373972325396	0.8298703467647907	0.8308313892531745
0.005210	-0.023148	-0.032837	-765.4129338519971	0.835629	0.836591	0.8365408076382876	0.8375025721984126	0.8287335217758537	0.8296965642190475
0.005211	-0.023315	-0.032990	-770.965371851997	0.834485	0.835454	0.8353969826493507	0.8363657471642858	0.8275896967869167	0.8285597391849207
0.005212	-0.023483	-0.033191	-776.5178088519971	0.833334	0.834311	0.8342461576604137	0.8352229221301588	0.8264388717979797	0.8274169141507937
0.005214	-0.023621	-0.033417	-781.0607128519971	0.832176	0.833158	0.8330885076825397	0.8340702720619048	0.8252812218201058	0.8262642640825396
0.005215	-0.023788	-0.033569	-786.613149851997	0.831013	0.832002	0.8319256826936027	0.8329144470277778	0.8241183968311687	0.8251084390484127
0.005216	-0.023926	-0.033752	-791.1560538519971	0.829843	0.830837	0.8307558577046656	0.8317496219936509	0.8229485718422317	0.8239436140142857
0.005217	-0.024078	-0.033942	-796.2037238519971	0.828666	0.829667	0.8295790327157287	0.8305797969595239	0.8217717468532948	0.8227737889801587
0.005219	-0.024216	-0.034161	-800.746627851997	0.827483	0.828490	0.8283963827378547	0.8294031468912698	0.8205890968754207	0.8215971389119047
0.005220	-0.024368	-0.034265	-805.794297851997	0.826295	0.827308	0.8272085577489178	0.8282213218571429	0.8194012718864838	0.8204153138777778
0.005221	-0.024536	-0.034473	-811.3467358519971	0.825100	0.826120	0.8260137327599807	0.8270334968230159	0.8182064468975467	0.8192274888436507
0.005222	-0.024658	-0.034656	-815.3848718519971	0.823899	0.824924	0.8248129077710438	0.8258376717888889	0.8170056219086098	0.8180316638095237
0.005224	-0.024796	-0.034845	-819.927775851997	0.822691	0.823722	0.8236052577931697	0.8246360217206349	0.8157979719307358	0.8168300137412697
0.005225	-0.024948	-0.035034	-824.975445851997	0.821477	0.822514	0.8223914328042328	0.8234281966865079	0.8145841469417988	0.8156221887071428
0.005226	-0.025101	-0.035187	-830.0231168519971	0.820257	0.821300	0.8211716078152959	0.822214371652381	0.8133643219528619	0.8144083636730158
0.005227	-0.025223	-0.035400	-834.0612528519971	0.819030	0.820079	0.8199447828263589	0.820993546618254	0.8121374969639249	0.8131875386388888
0.005229	-0.025406	-0.035577	-840.118457851997	0.817797	0.818853	0.8187121328484849	0.81976789655	0.8109048469860509	0.8119618885706349
0.005230	-0.025528	-0.035803	-844.1565938519971	0.816556	0.817617	0.8174713078595478	0.818532071515873	0.8096640219971138	0.8107260635365079
0.005231	-0.025726	-0.035974	-850.718565851997	0.815309	0.816378	0.8162244828706108	0.8172932464817461	0.8084171970081768	0.8094872385023809
0.005232	-0.025894	-0.036182	-856.2710028519971	0.814055	0.815131	0.8149706578816739	0.8160464214476191	0.8071633720192399	0.8082404134682539
0.005234	-0.026031	-0.036395	-860.8139068519971	0.812794	0.813876	0.8137100079037999	0.8147917713793651	0.8059027220413659	0.8069857634
0.005235	-0.026184	-0.036578	-865.861576851997	0.811526	0.812615	0.8124421829148629	0.813530946345238	0.804634897052429	0.8057249383658729
0.005236	-0.026337	-0.036694	-870.9092478519971	0.810253	0.811348	0.8111693579259259	0.812264121311111	0.803362072063492	0.8044581133317459
0.005237	-0.026520	-0.036951	-876.966451851997	0.808973	0.810075	0.809889532936989	0.8109912962769841	0.802082247074555	0.8031852882976189
0.005239	-0.026611	-0.037152	-879.995054851997	0.807685	0.808792	0.808601882959115	0.8097086462087301	0.800794597096681	0.8019026382293649
0.005240	-0.026779	-0.037329	-885.547491851997	0.806392	0.807505	0.8073090579701779	0.8084218211746032	0.799501772107744	0.800615813195238
0.005241	-0.026932	-0.037494	-890.5951628519971	0.805092	0.806212	0.806009232981241	0.8071289961404763	0.7982019471188071	0.7993229881611111
0.005242	-0.027130	-0.037677	-897.1571338519971	0.803786	0.804914	0.804703407992304	0.8058311711063493	0.79689612212987	0.7980251631269841
0.005244	-0.027206	-0.037915	-899.680969851997	0.802472	0.803603	0.80338975801443	0.8045205210380952	0.7955824721519961	0.7967145130587301
0.005245	-0.027451	-0.038098	-907.757242851997	0.801152	0.802293	0.802069933025493	0.8032106960039683	0.794262647163059	0.7954046880246032
0.005246	-0.027527	-0.038269	-910.281077851997	0.799825	0.800970	0.800743108036556	0.8018878709698413	0.7929358221741221	0.7940818629904761
0.005247	-0.027725	-0.038403	-916.8430488519971	0.798494	0.799646	0.7994122830476191	0.8005640459357143	0.7916049971851852	0.7927580379563491
0.005249	-0.027817	-0.038629	-919.8716518519971	0.797155	0.798311	0.798073633069745	0.7992293958674603	0.790266347207311	0.7914233878880952
0.005250	-0.028046	-0.038843	-927.4431578519971	0.795809	0.796975	0.7967278080808081	0.7978935708333333	0.7889205222183742	0.7900875628539682
0.005251	-0.028137	-0.039020	-930.471759851997	0.794456	0.795626	0.7953749830918712	0.7965447457992064	0.7875676972294372	0.7887387378198413
0.005252	-0.028320	-0.039227	-936.5289638519971	0.793097	0.794274	0.7940161581029341	0.7951929207650794	0.7862088722405002	0.7873869127857143
0.005254	-0.028488	-0.039423	-942.081401851997	0.791730	0.792914	0.7926495081250602	0.7938332706968254	0.7848422222626262	0.7860272627174603
0.005255	-0.028625	-0.039636	-946.6243048519971	0.790357	0.791546	0.7912766831361231	0.7924654456626984	0.7834693972736891	0.7846594376833332
0.005256	-0.028702	-0.039795	-949.148140851997	0.788977	0.790170	0.7898968581471861	0.7910896206285715	0.7820895722847522	0.7832836126492063
0.005257	-0.028961	-0.040015	-957.7291808519971	0.787590	0.788794	0.7885100331582492	0.7897137955944444	0.7807027472958152	0.7819077876150793
0.005259	-0.029037	-0.040198	-960.253015851997	0.786197	0.787404	0.7871173831803752	0.7883241455261905	0.7793100973179412	0.7805181375468253
0.005260	-0.029160	-0.040417	-964.291151851997	0.784796	0.786008	0.7857165581914383	0.7869283204920635	0.7779092723290043	0.7791223125126984
0.005261	-0.029343	-0.040540	-970.3483568519971	0.783391	0.784610	0.7843117332025011	0.7855304954579365	0.7765044473400672	0.7777244874785714
0.005262	-0.029556	-0.040765	-977.4150958519971	0.781978	0.783206	0.7828989082135641	0.7841266704238095	0.7750916223511302	0.7763206624444443
0.005264	-0.029663	-0.040961	-980.9484648519971	0.780558	0.781791	0.7814792582356902	0.7827120203555555	0.7736719723732562	0.7749060123761904
0.005265	-0.029846	-0.041144	-987.005669851997	0.779132	0.780373	0.7800534332467532	0.7812941953214285	0.7722461473843193	0.7734881873420634
0.005266	-0.029984	-0.041321	-991.548572851997	0.777700	0.778946	0.7786216082578162	0.7798673702873016	0.7708143223953823	0.7720613623079364
0.005267	-0.030167	-0.041541	-997.605777851997	0.776260	0.777514	0.7771817832688792	0.7784355452531746	0.7693744974064453	0.7706295372738095
0.005269	-0.030304	-0.041760	-1002.148680851997	0.774813	0.776073	0.7757351332910053	0.7769948951849206	0.7679278474285713	0.7691888872055554
0.005270	-0.030487	-0.041888	-1008.2058858519971	0.773360	0.774628	0.7742823083020683	0.7755500701507936	0.7664750224396344	0.7677440621714284
0.005271	-0.030594	-0.042151	-1011.7392548519971	0.771900	0.773172	0.7728224833131313	0.7740942451166667	0.7650151974506973	0.7662882371373015
0.005272	-0.030731	-0.042291	-1016.282158851997	0.770434	0.771711	0.7713566583241943	0.7726334200825398	0.7635493724617604	0.7648274121031746
0.005274	-0.030960	-0.042474	-1023.853663851997	0.768962	0.770249	0.7698850083463203	0.7711717700142857	0.7620777224838864	0.7633657620349206
0.005275	-0.031052	-0.042676	-1026.882266851997	0.767483	0.768773	0.7684061833573834	0.7696959449801588	0.7605988974949495	0.7618899370007937
0.005276	-0.031143	-0.042865	-1029.910868851997	0.765996	0.767291	0.7669193583684464	0.7682141199460317	0.7591120725060124	0.7604081119666666
0.005277	-0.031357	-0.043140	-1036.9776078519972	0.764502	0.765805	0.7654255333795094	0.7667282949119048	0.7576182475170754	0.7589222869325396
0.005279	-0.031464	-0.043323	-1040.5109768519972	0.763000	0.764308	0.7639238834016354	0.7652316448436508	0.7561165975392015	0.7574256368642857
0.005280	-0.031616	-0.043506	-1045.558647851997	0.761492	0.762806	0.7624160584126983	0.7637298198095238	0.7546087725502644	0.7559238118301587
0.005281	-0.031769	-0.043689	-1050.6063178519971	0.759978	0.761298	0.7609022334237615	0.7622219947753969	0.7530949475613276	0.7544159867960317
0.005282	-0.031967	-0.043896	-1057.168289851997	0.758456	0.759785	0.7593804084348245	0.7607091697412699	0.7515731225723905	0.7529031617619047
0.005284	-0.032104	-0.044122	-1061.711192851997	0.756927	0.758262	0.7578517584569505	0.7591865196730159	0.7500444725945166	0.7513805116936507
0.005285	-0.032211	-0.044299	-1065.244562851997	0.755392	0.756731	0.7563169334680134	0.7576556946388889	0.7485096476055795	0.7498496866595238
0.005286	-0.032425	-0.044434	-1072.311300851997	0.753851	0.755199	0.7547761084790765	0.7561238696047619	0.7469688226166425	0.7483178616253967
0.005287	-0.032623	-0.044720	-1078.873272851997	0.752302	0.753658	0.7532272834901396	0.754583044570635	0.7454199976277056	0.7467770365912698
0.005289	-0.032684	-0.044849	-1080.892340851997	0.750747	0.752106	0.7516726335122655	0.753031394502381	0.7438653476498316	0.7452253865230158
0.005290	-0.032837	-0.045026	-1085.940011851997	0.749186	0.750551	0.7501118085233286	0.7514765694682539	0.7423045226608946	0.7436705614888888
0.005291	-0.033051	-0.045264	-1093.006749851997	0.747617	0.748991	0.7485429835343915	0.7499167444341269	0.7407356976719576	0.7421107364547618
0.005292	-0.033142	-0.045447	-1096.035352851997	0.746042	0.747420	0.7469681585454545	0.7483459194	0.7391608726830206	0.7405399114206348
0.005294	-0.033279	-0.045667	-1100.578255851997	0.744459	0.745843	0.7453855085675806	0.746769269331746	0.7375782227051466	0.7389632613523809
0.005295	-0.033493	-0.045868	-1107.6449948519971	0.742870	0.744262	0.7437966835786436	0.745188444297619	0.7359893977162096	0.7373824363182538
0.005296	-0.033615	-0.046063	-1111.683130851997	0.741273	0.742670	0.7421998585897065	0.7435966192634921	0.7343925727272725	0.7357906112841269
0.005297	-0.033783	-0.046259	-1117.235568851997	0.739670	0.741074	0.7405970336007697	0.742000794229365	0.7327897477383357	0.7341947862499999
0.005299	-0.033981	-0.046460	-1123.7975408519972	0.738059	0.739472	0.7389863836228956	0.7403991441611111	0.7311790977604616	0.7325931361817459
0.005300	-0.034073	-0.046680	-1126.826142851997	0.736441	0.737858	0.7373685586339587	0.7387853191269841	0.7295612727715247	0.7309793111476189
0.005301	-0.034271	-0.046857	-1133.388114851997	0.734817	0.736242	0.7357447336450217	0.7371694940928571	0.7279374477825877	0.729363486113492
0.005302	-0.034409	-0.047058	-1137.931017851997	0.733186	0.734617	0.7341139086560846	0.7355446690587302	0.7263066227936507	0.727738661079365
0.005304	-0.034576	-0.047266	-1143.483455851997	0.731548	0.732985	0.7324762586782106	0.7339130189904762	0.7246689728157767	0.7261070110111111
0.005305	-0.034698	-0.047491	-1147.521591851997	0.729902	0.731344	0.7308304336892737	0.7322721939563492	0.7230231478268397	0.7244661859769841
0.005306	-0.034851	-0.047656	-1152.569261851997	0.728250	0.729699	0.7291786087003367	0.7306273689222222	0.7213713228379027	0.7228213609428571
0.005307	-0.034988	-0.047888	-1157.1121658519971	0.726590	0.728045	0.7275187837113997	0.7289735438880953	0.7197114978489657	0.7211675359087302
0.005309	-0.035172	-0.048077	-1163.169370851997	0.724924	0.726386	0.7258531337335258	0.7273148938198413	0.7180458478710918	0.7195088858404761
0.005310	-0.035278	-0.048285	-1166.702739851997	0.723250	0.724717	0.7241793087445887	0.7256460687857142	0.7163720228821547	0.7178400608063491
0.005311	-0.035492	-0.048474	-1173.769478851997	0.721570	0.723045	0.7224994837556518	0.7239742437515874	0.7146921978932178	0.7161682357722222
0.005312	-0.035614	-0.048700	-1177.807614851997	0.719882	0.721363	0.7208116587667148	0.7222924187174603	0.7130043729042809	0.7144864107380952
0.005314	-0.035751	-0.048914	-1182.350517851997	0.718187	0.719673	0.7191170087888408	0.7206027686492064	0.7113097229264068	0.7127967606698412
0.005315	-0.035965	-0.049084	-1189.417256851997	0.716486	0.717981	0.7174161837999038	0.7189109436150793	0.7096088979374698	0.7111049356357142
0.005316	-0.036102	-0.049261	-1193.960160851997	0.714778	0.716279	0.7157083588109668	0.7172091185809524	0.7079010729485329	0.7094031106015872
0.005317	-0.036209	-0.049487	-1197.493529851997	0.713063	0.714568	0.7139935338220298	0.7154982935468254	0.7061862479595958	0.7076922855674602
0.005319	-0.036362	-0.049664	-1202.541200851997	0.711341	0.712853	0.7122718838441559	0.7137836434785714	0.7044645979817219	0.7059776354992062
0.005320	-0.036530	-0.049847	-1208.093637851997	0.709613	0.711132	0.7105440588552189	0.7120628184444444	0.7027367729927849	0.7042568104650793
0.005321	-0.036728	-0.050116	-1214.655609851997	0.707877	0.709404	0.7088082338662819	0.7103349934103175	0.7010009480038479	0.7025289854309523
0.005322	-0.036789	-0.050281	-1216.674677851997	0.706133	0.707663	0.7070644088773449	0.7085941683761905	0.6992571230149109	0.7007881603968253
0.005324	-0.036972	-0.050549	-1222.731882851997	0.704382	0.705919	0.7053137588994709	0.7068505183079364	0.697506473037037	0.6990445103285713
0.005325	-0.037109	-0.050671	-1227.274785851997	0.702626	0.704168	0.7035579339105339	0.7050996932738095	0.6957506480480999	0.6972936852944444
0.005326	-0.037262	-0.050854	-1232.322456851997	0.700863	0.702412	0.7017951089215969	0.7033438682396825	0.693987823059163	0.6955378602603174
0.005327	-0.037415	-0.051001	-1237.3701268519972	0.699095	0.700650	0.70002728393266	0.7015820432055555	0.692219998070226	0.6937760352261904
0.005329	-0.037628	-0.051227	-1244.436865851997	0.697320	0.698884	0.698252633954786	0.6998163931373015	0.690445348092352	0.6920103851579363
0.005330	-0.037674	-0.051416	-1245.951166851997	0.695537	0.697104	0.696469808965849	0.6980365681031746	0.688662523103415	0.6902305601238095
0.005331	-0.037872	-0.051617	-1252.5131388519972	0.693748	0.695323	0.694680983976912	0.6962557430690477	0.6868736981144781	0.6884497350896825
0.005332	-0.038071	-0.051819	-1259.075109851997	0.691952	0.693535	0.692885158987975	0.6944679180349207	0.685077873125541	0.6866619100555555
0.005334	-0.038162	-0.052063	-1262.103712851997	0.690148	0.691735	0.691081509010101	0.6926682679666667	0.6832742231476671	0.6848622599873015
0.005335	-0.038345	-0.052197	-1268.160916851997	0.688338	0.689932	0.689271684021164	0.6908654429325397	0.6814643981587301	0.6830594349531746
0.005336	-0.038544	-0.052417	-1274.7228888519971	0.686522	0.688124	0.687455859032227	0.6890576178984127	0.679648573169793	0.6812516099190475
0.005337	-0.038666	-0.052600	-1278.761024851997	0.684699	0.686306	0.68563303404329	0.6872397928642857	0.6778257481808561	0.6794337848849206
0.005339	-0.038773	-0.052771	-1282.2943948519971	0.682870	0.684482	0.683804384065416	0.6854161427960318	0.675997098202982	0.6776101348166667
0.005340	-0.038940	-0.052930	-1287.846831851997	0.681034	0.682653	0.6819685590764791	0.6835873177619047	0.6741612732140452	0.6757813097825396
0.005341	-0.039124	-0.053204	-1293.904036851997	0.679191	0.680817	0.6801257340875421	0.6817514927277778	0.6723184482251081	0.6739454847484126
0.005342	-0.039230	-0.053418	-1297.437405851997	0.677340	0.678971	0.6782749090986051	0.6799056676936508	0.6704676232361712	0.6720996597142856
0.005344	-0.039368	-0.053540	-1301.9803098519972	0.675483	0.677120	0.6764182591207311	0.6780550176253969	0.6686109732582971	0.6702490096460317
0.005345	-0.039581	-0.053760	-1309.0470478519971	0.673620	0.675266	0.6745554341317941	0.6762011925912699	0.6667481482693601	0.6683951846119047
0.005346	-0.039734	-0.053986	-1314.094718851997	0.671749	0.673401	0.6726846091428572	0.6743363675571429	0.6648773232804233	0.6665303595777777
0.005347	-0.039841	-0.054163	-1317.628087851997	0.669872	0.671528	0.6708077841539202	0.6724635425230159	0.6630004982914862	0.6646575345436507
0.005349	-0.040039	-0.054370	-1324.1900598519971	0.667987	0.669652	0.6689231341760462	0.6705878924547619	0.6611158483136123	0.6627818844753968
0.005350	-0.040176	-0.054602	-1328.732962851997	0.666095	0.667765	0.6670313091871092	0.668701067420635	0.6592240233246752	0.6608950594412698
0.005351	-0.040253	-0.054779	-1331.256798851997	0.664196	0.665870	0.6651324841981722	0.6668062423865079	0.6573251983357382	0.6590002344071427
0.005352	-0.040451	-0.054944	-1337.818769851997	0.662292	0.663973	0.6632286592092352	0.664909417352381	0.6554213733468013	0.6571034093730158
0.005354	-0.040619	-0.055164	-1343.371207851997	0.660380	0.662068	0.6613170092313612	0.6630047672841269	0.6535097233689272	0.6551987593047618
0.005355	-0.040741	-0.055371	-1347.4093438519972	0.658460	0.660154	0.6593971842424243	0.66109094225	0.6515898983799904	0.6532849342706348
0.005356	-0.040924	-0.055566	-1353.466548851997	0.656535	0.658236	0.6574723592534872	0.659173117215873	0.6496650733910533	0.6513671092365079
0.005357	-0.041092	-0.055725	-1359.018985851997	0.654603	0.656311	0.6555405342645503	0.657248292181746	0.6477332484021163	0.6494422842023808
0.005359	-0.041199	-0.055994	-1362.5523558519972	0.652663	0.654375	0.6536008842866763	0.655312642113492	0.6457935984242423	0.6475066341341269
0.005360	-0.041351	-0.056104	-1367.600025851997	0.650718	0.652437	0.6516560592977393	0.6533748170793652	0.6438487734353053	0.6455688091
0.005361	-0.041550	-0.056329	-1374.161997851997	0.648765	0.650492	0.6497032343088024	0.6514299920452381	0.6418959484463684	0.643623984065873
0.005362	-0.041702	-0.056567	-1379.209668851997	0.646805	0.648538	0.6477434093198653	0.6494761670111111	0.6399361234574313	0.641670159031746
