Repository: pietracorvo/HystAPI

# Example data

The example data in this folder is from measurements performed during my physics bachelor.

The material is **FeSi3** (iron with 3% silicon), aka 'electrical steel', the standard material for ring cores in trafos. 

Four of the five samples where treated with high pressure torison (HPT, 20 rotations at 20GPa), to achieve nanocristallisation of the grains, which has a huge impact on the magnetic properties of the material. The HPT deformation was done at 77K (under liquid nitrogen) and at 293K (at room temperature). Afterwards some samples were heat treated at a temperature of 493K (for two hours) to anneal defects from the deformation process.

The five samples are:

File: testData/FeSi3_LN/G4_748V_151Hz_800000Fs0.txt (part 15 of 38)
--------------------------
t	U1	U2	H	Braw	Jraw	B_drift	 J_drift	B_corr	J_corr
0.004935	-0.293930	-0.001392	-9722.507800897482	-1.125670	-1.113451	-1.1259876917564506	-1.1137616237362535	-1.1323755471084056	-1.1201599304021768
0.004936	-0.294144	-0.001404	-9729.574538897481	-1.125719	-1.113491	-1.12603675613168	-1.11380168667926	-1.132424611483635	-1.1201999933451832
0.004937	-0.294357	-0.001410	-9736.64127789748	-1.125767	-1.113531	-1.1260848205069092	-1.1138417496222663	-1.1324726758588641	-1.1202400562881896
0.004939	-0.294601	-0.001379	-9744.717550897481	-1.125815	-1.113569	-1.1261329492573677	-1.113879875508279	-1.1325208046093227	-1.1202781821742023
0.004940	-0.294861	-0.001367	-9753.29859089748	-1.125863	-1.113606	-1.1261810136325971	-1.1139169384512853	-1.1325688689845521	-1.1203152451172085
0.004941	-0.295151	-0.001428	-9762.88916489748	-1.125912	-1.113642	-1.1262300780078263	-1.1139530013942915	-1.1326179333597812	-1.1203513080602148
0.004942	-0.295319	-0.001373	-9768.44160189748	-1.125960	-1.113683	-1.1262781423830557	-1.1139940643372979	-1.1326659977350106	-1.120392371003221
0.004944	-0.295593	-0.001385	-9777.527408897482	-1.126008	-1.113720	-1.126326271133514	-1.1140311902233107	-1.132714126485469	-1.1204294968892339
0.004945	-0.295776	-0.001392	-9783.584613897481	-1.126056	-1.113760	-1.1263743355087434	-1.114071253166317	-1.1327621908606984	-1.1204695598322403
0.004946	-0.295990	-0.001367	-9790.651352897481	-1.126103	-1.113799	-1.1264213998839727	-1.1141103161093233	-1.1328092552359277	-1.1205086227752465
0.004947	-0.296234	-0.001392	-9798.727624897481	-1.126152	-1.113837	-1.126470464259202	-1.1141483790523294	-1.132858319611157	-1.1205466857182527
0.004949	-0.296478	-0.001385	-9806.803897897482	-1.126199	-1.113875	-1.1265175930096605	-1.1141865049383421	-1.1329054483616154	-1.1205848116042654
0.004950	-0.296631	-0.001367	-9811.851568897482	-1.126247	-1.113916	-1.1265656573848897	-1.1142275678813485	-1.1329535127368446	-1.1206258745472717
0.004951	-0.296936	-0.001367	-9821.94690989748	-1.126294	-1.113951	-1.126612721760119	-1.1142626308243548	-1.133000577112074	-1.120660937490278
0.004952	-0.297150	-0.001349	-9829.013647897482	-1.126341	-1.113989	-1.1266597861353482	-1.1143006937673612	-1.1330476414873032	-1.1206990004332844
0.004954	-0.297394	-0.001416	-9837.08992089748	-1.126390	-1.114027	-1.1267089148858067	-1.1143388196533741	-1.1330967702377617	-1.1207371263192973
0.004955	-0.297546	-0.001367	-9842.13759189748	-1.126438	-1.114069	-1.1267569792610361	-1.1143808825963801	-1.133144834612991	-1.1207791892623034
0.004956	-0.297821	-0.001367	-9851.22339889748	-1.126485	-1.114105	-1.1268040436362654	-1.1144169455393864	-1.1331918989882204	-1.1208152522053096
0.004957	-0.298065	-0.001410	-9859.299671897481	-1.126534	-1.114143	-1.1268531080114945	-1.114455008482393	-1.1332409633634495	-1.1208533151483162
0.004959	-0.298264	-0.001373	-9865.861642897482	-1.126581	-1.114182	-1.1269002367619532	-1.1144941343684056	-1.1332880921139081	-1.1208924410343288
0.004960	-0.298553	-0.001355	-9875.452216897482	-1.126629	-1.114218	-1.1269483011371826	-1.114530197311412	-1.1333361564891375	-1.1209285039773351
0.004961	-0.298767	-0.001410	-9882.518955897482	-1.126677	-1.114257	-1.1269963655124116	-1.1145692602544184	-1.1333842208643665	-1.1209675669203416
0.004962	-0.298935	-0.001379	-9888.07139389748	-1.126725	-1.114298	-1.127044429887641	-1.1146103231974245	-1.133432285239596	-1.1210086298633477
0.004964	-0.299164	-0.001367	-9895.642898897482	-1.126772	-1.114336	-1.1270915586380996	-1.1146484490834372	-1.1334794139900546	-1.1210467557493604
0.004965	-0.299438	-0.001312	-9904.728705897482	-1.126818	-1.114371	-1.127137623013329	-1.1146835120264436	-1.133525478365284	-1.1210818186923668
0.004966	-0.299652	-0.001361	-9911.795444897482	-1.126865	-1.114409	-1.127184687388558	-1.11472157496945	-1.133572542740513	-1.1211198816353731
0.004967	-0.299866	-0.001373	-9918.862183897481	-1.126912	-1.114447	-1.1272317517637873	-1.1147596379124562	-1.1336196071157423	-1.1211579445783795
0.004969	-0.300079	-0.001318	-9925.92892189748	-1.126959	-1.114484	-1.127278880514246	-1.114796763798469	-1.133666735866201	-1.1211950704643923
0.004970	-0.300354	-0.001379	-9935.01472889748	-1.127006	-1.114520	-1.127325944889475	-1.114832826741475	-1.13371380024143	-1.1212311334073983
0.004971	-0.300568	-0.001349	-9942.081467897482	-1.127053	-1.114558	-1.1273730092647045	-1.1148708896844814	-1.1337608646166595	-1.1212691963504047
0.004972	-0.300827	-0.001318	-9950.662507897481	-1.127098	-1.114593	-1.1274180736399335	-1.1149059526274878	-1.1338059289918885	-1.121304259293411
0.004974	-0.300949	-0.001270	-9954.70064389748	-1.127142	-1.114632	-1.1274622023903924	-1.1149450785135007	-1.1338500577423474	-1.121343385179424
0.004975	-0.301132	-0.001221	-9960.757848897481	-1.127184	-1.114666	-1.1275042667656214	-1.114979141456507	-1.1338921221175764	-1.1213774481224301
0.004976	-0.301285	-0.001099	-9965.805518897481	-1.127222	-1.114698	-1.1275423311408508	-1.1150112043995133	-1.1339301864928057	-1.1214095110654365
0.004977	-0.301376	-0.001001	-9968.834121897482	-1.127257	-1.114729	-1.12757739551608	-1.1150422673425195	-1.133965250868035	-1.1214405740084428
0.004979	-0.301437	-0.000867	-9970.853189897482	-1.127287	-1.114756	-1.1276075242665384	-1.1150693932285323	-1.1339953796184934	-1.1214676998944555
0.004980	-0.301529	-0.000745	-9973.881791897482	-1.127313	-1.114778	-1.1276335886417679	-1.1150914561715386	-1.1340214439937228	-1.1214897628374618
0.004981	-0.301559	-0.000641	-9974.89132589748	-1.127335	-1.114799	-1.127655653016997	-1.115112519114545	-1.134043508368952	-1.1215108257804682
0.004982	-0.301514	-0.000543	-9973.377024897482	-1.127354	-1.114820	-1.1276747173922264	-1.1151335820575512	-1.1340625727441813	-1.1215318887234744
0.004984	-0.301514	-0.000378	-9973.377024897482	-1.127367	-1.114833	-1.127687846142685	-1.115146707943564	-1.1340757014946399	-1.1215450146094872
0.004985	-0.301483	-0.000250	-9972.36749089748	-1.127376	-1.114843	-1.1276969105179142	-1.1151567708865702	-1.1340847658698692	-1.1215550775524934
0.004986	-0.301437	-0.000183	-9970.853189897482	-1.127382	-1.114851	-1.1277029748931435	-1.1151648338295765	-1.1340908302450985	-1.1215631404954998
0.004987	-0.301331	-9.155273E-5	-9967.31982089748	-1.127385	-1.114859	-1.1277060392683729	-1.115172896772583	-1.1340938946203278	-1.1215712034385061
0.004989	-0.301270	7.934570E-5	-9965.300751897481	-1.127383	-1.114859	-1.1277041680188313	-1.1151730226585956	-1.1340920233707863	-1.1215713293245189
0.004990	-0.301193	0.000140	-9962.776916897481	-1.127378	-1.114857	-1.1276992323940604	-1.115171085601602	-1.1340870877460154	-1.1215693922675252
0.004991	-0.301041	0.000226	-9957.729246897481	-1.127370	-1.114856	-1.1276912967692898	-1.1151701485446084	-1.1340791521212448	-1.1215684552105316
0.004992	-0.300949	0.000323	-9954.70064389748	-1.127359	-1.114848	-1.1276803611445192	-1.1151622114876145	-1.1340682164964742	-1.1215605181535377
0.004994	-0.300797	0.000415	-9949.65297389748	-1.127345	-1.114841	-1.1276664898949778	-1.1151553373736272	-1.1340543452469327	-1.1215536440395504
0.004995	-0.300690	0.000452	-9946.119603897481	-1.127329	-1.114829	-1.1276505542702069	-1.1151434003166336	-1.1340384096221618	-1.1215417069825568
0.004996	-0.300507	0.000531	-9940.06239989748	-1.127311	-1.114818	-1.1276326186454362	-1.11513246325964	-1.1340204739973911	-1.1215307699255632
0.004997	-0.300385	0.000586	-9936.024262897481	-1.127290	-1.114803	-1.1276116830206653	-1.1151175262026463	-1.1339995383726202	-1.1215158328685695
0.004999	-0.300186	0.000665	-9929.462291897482	-1.127267	-1.114789	-1.127588811771124	-1.115103652088659	-1.1339766671230789	-1.1215019587545823
0.005000	-0.300034	0.000696	-9924.414620897482	-1.127243	-1.114771	-1.1275648761463533	-1.115085715031665	-1.1339527314983082	-1.1214840216975883
0.005001	-0.299866	0.000751	-9918.862183897481	-1.127217	-1.114752	-1.1275389405215825	-1.1150667779746715	-1.1339267958735375	-1.1214650846405947
0.005002	-0.299698	0.000806	-9913.30974589748	-1.127189	-1.114731	-1.1275110048968118	-1.1150458409176778	-1.1338988602487667	-1.121444147583601
0.005004	-0.299469	0.000800	-9905.73823989748	-1.127161	-1.114712	-1.1274831336472704	-1.1150269668036905	-1.1338709889992253	-1.1214252734696137
0.005005	-0.299332	0.000861	-9901.195336897481	-1.127132	-1.114688	-1.1274541980224997	-1.1150030297466968	-1.1338420533744547	-1.12140133641262
0.005006	-0.299133	0.000909	-9894.633364897481	-1.127100	-1.114665	-1.1274222623977288	-1.1149800926897033	-1.1338101177496838	-1.1213783993556266
0.005007	-0.298874	0.000928	-9886.05232489748	-1.127068	-1.114644	-1.1273903267729581	-1.1149591556327096	-1.133778182124913	-1.1213574622986329
0.005009	-0.298691	0.000958	-9879.995120897482	-1.127035	-1.114618	-1.1273574555234167	-1.1149332815187223	-1.1337453108753717	-1.1213315881846455
0.005010	-0.298584	0.000989	-9876.46175089748	-1.127001	-1.114589	-1.127323519898646	-1.1149043444617286	-1.133711375250601	-1.1213026511276518
0.005011	-0.298264	0.000964	-9865.861642897482	-1.126967	-1.114568	-1.1272895842738753	-1.114883407404735	-1.1336774396258302	-1.1212817140706581
0.005012	-0.298111	0.001007	-9860.813972897482	-1.126932	-1.114539	-1.1272546486491046	-1.1148544703477412	-1.1336425040010596	-1.1212527770136644
0.005014	-0.297867	0.001086	-9852.737699897481	-1.126895	-1.114512	-1.127217777399563	-1.114827596233754	-1.133605632751518	-1.1212259028996772
0.005015	-0.297699	0.001074	-9847.18526189748	-1.126857	-1.114482	-1.1271798417747922	-1.11479765917676	-1.1335676971267472	-1.1211959658426833
0.005016	-0.297409	0.001093	-9837.594687897481	-1.126819	-1.114456	-1.1271419061500216	-1.1147717221197664	-1.1335297615019766	-1.1211700287856896
0.005017	-0.297226	0.001117	-9831.537483897482	-1.126781	-1.114425	-1.1271039705252508	-1.1147407850627729	-1.1334918258772058	-1.121139091728696
0.005019	-0.297012	0.001080	-9824.47074489748	-1.126743	-1.114397	-1.1270660992757096	-1.1147129109487857	-1.1334539546276645	-1.1211112176147089
0.005020	-0.296844	0.001074	-9818.918306897482	-1.126706	-1.114366	-1.1270291636509386	-1.114681973891792	-1.1334170190028936	-1.1210802805577151
0.005021	-0.296600	0.001123	-9810.842034897481	-1.126667	-1.114338	-1.126990228026168	-1.1146540368347984	-1.133378083378123	-1.1210523435007216
0.005022	-0.296371	0.001141	-9803.270528897481	-1.126628	-1.114308	-1.1269512924013971	-1.1146240997778047	-1.133339147753352	-1.121022406443728
0.005024	-0.296158	0.001135	-9796.203789897481	-1.126588	-1.114277	-1.1269114211518556	-1.1145932256638171	-1.1332992765038106	-1.1209915323297404
0.005025	-0.295959	0.001172	-9789.641817897482	-1.126548	-1.114245	-1.1268714855270852	-1.1145612886068235	-1.1332593408790401	-1.1209595952727467
0.005026	-0.295700	0.001154	-9781.060778897481	-1.126508	-1.114215	-1.1268315499023143	-1.1145313515498299	-1.1332194052542692	-1.120929658215753
0.005027	-0.295486	0.001202	-9773.994039897481	-1.126466	-1.114183	-1.1267896142775435	-1.1144994144928362	-1.1331774696294985	-1.1208977211587594
0.005029	-0.295227	0.001184	-9765.41299989748	-1.126425	-1.114152	-1.126748743028002	-1.114468540378849	-1.133136598379957	-1.1208668470447722
0.005030	-0.295090	0.001196	-9760.87009689748	-1.126384	-1.114117	-1.1267078074032315	-1.1144336033218551	-1.1330956627551865	-1.1208319099877784
0.005031	-0.294785	0.001172	-9750.77475589748	-1.126343	-1.114089	-1.1266668717784607	-1.1144056662648616	-1.1330547271304157	-1.1208039729307848
0.005032	-0.294586	0.001202	-9744.212783897481	-1.126301	-1.114055	-1.12662493615369	-1.1143717292078679	-1.133012791505645	-1.120770035873791
0.005034	-0.294373	0.001227	-9737.146044897481	-1.126259	-1.114022	-1.1265830649041484	-1.1143388550938806	-1.1329709202561034	-1.1207371617598039
0.005035	-0.294189	0.001221	-9731.08884089748	-1.126217	-1.113987	-1.1265411292793777	-1.114303918036887	-1.1329289846313326	-1.1207022247028102
0.005036	-0.293854	0.001184	-9719.983964897481	-1.126175	-1.113960	-1.126499193654607	-1.1142769809798934	-1.132887049006562	-1.1206752876458166
0.005037	-0.293625	0.001251	-9712.412459897481	-1.126132	-1.113926	-1.1264562580298363	-1.1142430439228996	-1.1328441133817913	-1.1206413505888229
0.005039	-0.293518	0.001208	-9708.879089897482	-1.126090	-1.113889	-1.126414386780295	-1.114206169808912	-1.13280224213225	-1.1206044764748353
0.005040	-0.293228	0.001196	-9699.28851589748	-1.126049	-1.113859	-1.1263734511555241	-1.1141762327519185	-1.132761306507479	-1.1205745394178417
0.005041	-0.292969	0.001208	-9690.707475897481	-1.126007	-1.113828	-1.1263315155307534	-1.114145295694925	-1.1327193708827084	-1.1205436023608482
0.005042	-0.292786	0.001221	-9684.65027189748	-1.125965	-1.113793	-1.1262895799059827	-1.1141103586379313	-1.1326774352579376	-1.1205086653038545
0.005044	-0.292557	0.001208	-9677.07876589748	-1.125923	-1.113761	-1.126247708656441	-1.114078484523944	-1.132635564008396	-1.1204767911898672
0.005045	-0.292358	0.001227	-9670.516793897481	-1.125880	-1.113727	-1.1262047730316704	-1.11404454746695	-1.1325926283836254	-1.1204428541328733
0.005046	-0.292145	0.001263	-9663.450055897481	-1.125837	-1.113692	-1.1261618374068998	-1.1140096104099564	-1.1325496927588548	-1.1204079170758796
0.005047	-0.291916	0.001221	-9655.878549897481	-1.125794	-1.113659	-1.126118901782129	-1.1139766733529628	-1.1325067571340839	-1.120374980018886
0.005049	-0.291641	0.001257	-9646.792742897482	-1.125750	-1.113627	-1.1260750305325875	-1.1139447992389755	-1.1324628858845425	-1.1203431059048987
0.005050	-0.291428	0.001270	-9639.726003897482	-1.125707	-1.113592	-1.1260320949078169	-1.1139098621819818	-1.1324199502597718	-1.120308168847905
0.005051	-0.291229	0.001221	-9633.16403289748	-1.125664	-1.113558	-1.125989159283046	-1.1138759251249883	-1.132377014635001	-1.1202742317909116
0.005052	-0.290985	0.001251	-9625.087759897482	-1.125621	-1.113525	-1.1259462236582753	-1.1138429880679948	-1.1323340790102303	-1.120241294733918
0.005054	-0.290680	0.001245	-9614.992418897482	-1.125578	-1.113494	-1.1259033524087338	-1.1138121139540071	-1.1322912077606888	-1.1202104206199304
0.005055	-0.290512	0.001233	-9609.439980897481	-1.125535	-1.113458	-1.1258604167839632	-1.1137761768970136	-1.1322482721359182	-1.1201744835629368
0.005056	-0.290283	0.001221	-9601.868474897481	-1.125492	-1.113425	-1.1258174811591923	-1.11374323984002	-1.1322053365111473	-1.1201415465059432
0.005057	-0.289993	0.001288	-9592.277900897481	-1.125448	-1.113393	-1.1257735455344218	-1.1137113027830263	-1.1321614008863767	-1.1201096094489496
0.005059	-0.289871	0.001239	-9588.239764897482	-1.125405	-1.113355	-1.1257306742848803	-1.113673428669039	-1.1321185296368352	-1.1200717353349623
0.005060	-0.289627	0.001257	-9580.163491897481	-1.125362	-1.113322	-1.1256877386601094	-1.113640491612045	-1.1320755940120644	-1.1200387982779683
0.005061	-0.289337	0.001215	-9570.572917897482	-1.125319	-1.113291	-1.1256448030353388	-1.1136095545550515	-1.1320326583872937	-1.1200078612209747
0.005062	-0.289139	0.001288	-9564.010945897482	-1.125275	-1.113255	-1.125600867410568	-1.113573617498058	-1.131988722762523	-1.1199719241639812
0.005064	-0.288925	0.001251	-9556.94420789748	-1.125232	-1.113221	-1.1255579961610267	-1.1135397433840706	-1.1319458515129817	-1.1199380500499938
0.005065	-0.288681	0.001215	-9548.867934897482	-1.125189	-1.113189	-1.1255150605362558	-1.113507806327077	-1.1319029158882108	-1.1199061129930001
0.005066	-0.288483	0.001239	-9542.30596289748	-1.125146	-1.113154	-1.1254721249114852	-1.1134728692700833	-1.1318599802634401	-1.1198711759360065
0.005067	-0.288254	0.001251	-9534.73445789748	-1.125103	-1.113120	-1.1254291892867143	-1.1134389322130898	-1.1318170446386693	-1.119837238879013
0.005069	-0.288071	0.001270	-9528.677252897482	-1.125059	-1.113084	-1.125385318037173	-1.1134030580991021	-1.1317731733891279	-1.1198013647650253
0.005070	-0.287750	0.001270	-9518.077144897481	-1.125015	-1.113053	-1.1253413824124023	-1.1133721210421086	-1.1317292377643573	-1.1197704277080318
0.005071	-0.287598	0.001251	-9513.02947389748	-1.124971	-1.113016	-1.1252974467876313	-1.1133351839851149	-1.1316853021395863	-1.119733490651038
0.005072	-0.287354	0.001270	-9504.953200897482	-1.124928	-1.112982	-1.1252545111628607	-1.1133012469281212	-1.1316423665148156	-1.1196995535940444
0.005074	-0.287064	0.001251	-9495.36262689748	-1.124884	-1.112951	-1.1252106399133193	-1.113270372814134	-1.1315984952652742	-1.1196686794800572
0.005075	-0.286865	0.001239	-9488.800655897481	-1.124841	-1.112916	-1.1251677042885486	-1.1132354357571401	-1.1315555596405036	-1.1196337424230633
0.005076	-0.286667	0.001294	-9482.238683897482	-1.124796	-1.112880	-1.1251227686637777	-1.1131994987001466	-1.1315106240157327	-1.1195978053660698
0.005077	-0.286407	0.001282	-9473.65764389748	-1.124752	-1.112846	-1.1250788330390071	-1.1131655616431528	-1.131466688390962	-1.119563868309076
0.005079	-0.286209	0.001300	-9467.095672897482	-1.124707	-1.112809	-1.1250339617894656	-1.1131286875291655	-1.1314218171414205	-1.1195269941950887
0.005080	-0.285950	0.001300	-9458.51463289748	-1.124662	-1.112775	-1.1249890261646949	-1.113094750472172	-1.1313768815166498	-1.1194930571380952
0.005081	-0.285706	0.001263	-9450.438359897482	-1.124618	-1.112741	-1.124945090539924	-1.1130608134151783	-1.131332945891879	-1.1194591200811015
0.005082	-0.285446	0.001312	-9441.857319897481	-1.124573	-1.112707	-1.1249001549151536	-1.1130268763581845	-1.1312880102671086	-1.1194251830241078
0.005084	-0.285278	0.001306	-9436.304881897482	-1.124528	-1.112669	-1.124855283665612	-1.112989002244197	-1.131243139017567	-1.1193873089101203
0.005085	-0.285095	0.001251	-9430.247677897481	-1.124484	-1.112632	-1.1248113480408413	-1.1129520651872036	-1.1311992033927962	-1.1193503718531268
0.005086	-0.284821	0.001306	-9421.161870897482	-1.124439	-1.112599	-1.1247664124160706	-1.1129191281302098	-1.1311542677680255	-1.119317434796133
0.005087	-0.284561	0.001288	-9412.580830897481	-1.124394	-1.112565	-1.1247214767912996	-1.1128851910732163	-1.1311093321432546	-1.1192834977391395
0.005089	-0.284393	0.001294	-9407.02839289748	-1.124349	-1.112527	-1.1246766055417583	-1.112847316959229	-1.1310644608937133	-1.1192456236251522
0.005090	-0.284103	0.001257	-9397.437819897481	-1.124305	-1.112495	-1.1246326699169877	-1.1128153799022351	-1.1310205252689427	-1.1192136865681583
0.005091	-0.283920	0.001337	-9391.380614897482	-1.124260	-1.112457	-1.124587734292217	-1.1127774428452415	-1.130975589644172	-1.1191757495111647
0.005092	-0.283676	0.001276	-9383.304341897481	-1.124215	-1.112423	-1.124542798667446	-1.1127435057882478	-1.130930654019401	-1.119141812454171
0.005094	-0.283417	0.001270	-9374.723301897482	-1.124171	-1.112389	-1.1244989274179047	-1.1127096316742606	-1.1308867827698597	-1.1191079383401838
0.005095	-0.283188	0.001263	-9367.151795897482	-1.124127	-1.112355	-1.1244549917931341	-1.112675694617267	-1.130842847145089	-1.1190740012831901
0.005096	-0.282959	0.001331	-9359.580290897482	-1.124081	-1.112318	-1.1244090561683633	-1.1126387575602732	-1.1307969115203182	-1.1190370642261964
0.005097	-0.282730	0.001331	-9352.008784897482	-1.124035	-1.112282	-1.1243631205435924	-1.1126028205032796	-1.1307509758955474	-1.1190011271692029
0.005099	-0.282501	0.001306	-9344.437278897482	-1.123990	-1.112246	-1.124318249294051	-1.1125669463892922	-1.130706104646006	-1.1189652530552154
0.005100	-0.282303	0.001288	-9337.875306897482	-1.123945	-1.112210	-1.1242733136692804	-1.1125310093322984	-1.1306611690212354	-1.1189293159982217
0.005101	-0.282074	0.001282	-9330.303801897482	-1.123901	-1.112175	-1.1242293780445096	-1.1124960722753048	-1.1306172333964646	-1.118894378941228
0.005102	-0.281784	0.001288	-9320.71322789748	-1.123856	-1.112142	-1.124184442419739	-1.1124631352183112	-1.1305722977716939	-1.1188614418842344
0.005104	-0.281586	0.001361	-9314.151255897481	-1.123809	-1.112104	-1.1241375711701975	-1.112425261104324	-1.1305254265221525	-1.1188235677702472
0.005105	-0.281403	0.001300	-9308.094050897482	-1.123764	-1.112066	-1.1240926355454266	-1.11238732404733	-1.1304804908973816	-1.1187856307132533
0.005106	-0.281143	0.001276	-9299.513011897481	-1.123719	-1.112032	-1.124047699920656	-1.1123533869903364	-1.1304355552726109	-1.1187516936562596
0.005107	-0.280914	0.001337	-9291.941505897481	-1.123673	-1.111996	-1.124001764295885	-1.1123174499333428	-1.13038961964784	-1.118715756599266
0.005109	-0.280670	0.001312	-9283.86523289748	-1.123628	-1.111960	-1.123956893046344	-1.1122815758193556	-1.130344748398299	-1.1186798824852788
0.005110	-0.280426	0.001282	-9275.788959897482	-1.123583	-1.111926	-1.123911957421573	-1.1122476387623619	-1.130299812773528	-1.118645945428285
0.005111	-0.280197	0.001306	-9268.217453897481	-1.123538	-1.111890	-1.1238670217968023	-1.1122117017053683	-1.1302548771487573	-1.1186100083712915
0.005112	-0.279968	0.001324	-9260.645948897482	-1.123492	-1.111854	-1.1238210861720315	-1.1121757646483745	-1.1302089415239864	-1.1185740713142978
0.005114	-0.279755	0.001300	-9253.579209897482	-1.123447	-1.111818	-1.1237762149224901	-1.112139890534387	-1.130164070274445	-1.1185381972003103
0.005115	-0.279495	0.001300	-9244.99816989748	-1.123402	-1.111783	-1.1237312792977194	-1.1121049534773935	-1.1301191346496744	-1.1185032601433167
0.005116	-0.279205	0.001337	-9235.40759589748	-1.123356	-1.111749	-1.1236853436729486	-1.1120710164204	-1.1300731990249036	-1.1184693230863232
0.005117	-0.279144	0.001318	-9233.388527897481	-1.123310	-1.111706	-1.123639408048178	-1.1120280793634063	-1.130027263400133	-1.1184263860293295
0.005119	-0.278824	0.001300	-9222.78841989748	-1.123265	-1.111674	-1.1235945367986364	-1.111996205249419	-1.1299823921505914	-1.1183945119153422
0.005120	-0.278641	0.001300	-9216.731214897482	-1.123220	-1.111637	-1.123549601173866	-1.111959268192425	-1.129937456525821	-1.1183575748583483
0.005121	-0.278412	0.001324	-9209.159708897481	-1.123174	-1.111600	-1.1235036655490949	-1.1119223311354314	-1.1298915209010498	-1.1183206378013546
0.005122	-0.278183	0.001300	-9201.588203897481	-1.123129	-1.111565	-1.1234587299243244	-1.1118873940784377	-1.1298465852762793	-1.118285700744361
0.005124	-0.277939	0.001324	-9193.51193089748	-1.123083	-1.111529	-1.123412858674783	-1.1118515199644505	-1.1298007140267379	-1.1182498266303738
0.005125	-0.277710	0.001349	-9185.94042489748	-1.123036	-1.111492	-1.123365923050012	-1.1118145829074568	-1.129753778401967	-1.11821288957338
0.005126	-0.277466	0.001324	-9177.864151897482	-1.122990	-1.111456	-1.1233199874252413	-1.1117786458504633	-1.1297078427771963	-1.1181769525163865
0.005127	-0.277298	0.001337	-9172.311714897482	-1.122944	-1.111417	-1.1232740518004707	-1.1117397087934697	-1.1296619071524256	-1.118138015459393
0.005129	-0.276932	0.001331	-9160.197304897481	-1.122898	-1.111386	-1.1232281805509292	-1.1117088346794821	-1.1296160359028842	-1.1181071413454053
0.005130	-0.276840	0.001337	-9157.168702897481	-1.122852	-1.111344	-1.1231822449261584	-1.1116668976224886	-1.1295701002781133	-1.1180652042884118
0.005131	-0.276520	0.001282	-9146.56859489748	-1.122807	-1.111312	-1.1231373093013879	-1.111634960565495	-1.1295251646533429	-1.1180332672314182
0.005132	-0.276367	0.001306	-9141.520923897482	-1.122762	-1.111273	-1.123092373676617	-1.1115960235085012	-1.129480229028572	-1.1179943301744244
0.005134	-0.276108	0.001318	-9132.939884897482	-1.122716	-1.111238	-1.1230465024270755	-1.111561149394514	-1.1294343577790305	-1.1179594560604371
0.005135	-0.275879	0.001312	-9125.368378897481	-1.122670	-1.111202	-1.1230005668023049	-1.11152521233752	-1.1293884221542598	-1.1179235190034433
0.005136	-0.275543	0.001367	-9114.26350389748	-1.122623	-1.111169	-1.122953631177534	-1.1114922752805265	-1.129341486529489	-1.1178905819464497
0.005137	-0.275421	0.001392	-9110.22536689748	-1.122575	-1.111126	-1.1229056955527634	-1.1114493382235329	-1.1292935509047184	-1.117847644889456
0.005139	-0.275192	0.001324	-9102.65386089748	-1.122529	-1.111089	-1.122859824303222	-1.1114124641095455	-1.129247679655177	-1.1178107707754688
0.005140	-0.274994	0.001312	-9096.091889897481	-1.122483	-1.111052	-1.122813888678451	-1.1113755270525518	-1.129201744030406	-1.117773833718475
0.005141	-0.274673	0.001355	-9085.49178189748	-1.122437	-1.111019	-1.1227679530536803	-1.1113425899955582	-1.1291558084056352	-1.1177408966614815
0.005142	-0.274567	0.001349	-9081.958411897482	-1.122390	-1.110977	-1.1227210174289097	-1.1113006529385647	-1.1291088727808647	-1.117698959604488
0.005144	-0.274277	0.001288	-9072.367837897482	-1.122345	-1.110943	-1.1226761461793682	-1.1112667788245771	-1.1290640015313231	-1.1176650854905004
0.005145	-0.274017	0.001355	-9063.786798897481	-1.122298	-1.110907	-1.1226292105545976	-1.1112308417675836	-1.1290170659065526	-1.1176291484335068
0.005146	-0.273804	0.001361	-9056.720059897481	-1.122251	-1.110869	-1.1225822749298269	-1.11119290471059	-1.1289701302817818	-1.1175912113765132
0.005147	-0.273575	0.001306	-9049.148553897481	-1.122206	-1.110833	-1.1225373393050562	-1.1111569676535962	-1.1289251946570111	-1.1175552743195194
0.005149	-0.273346	0.001349	-9041.577047897481	-1.122159	-1.110796	-1.1224904680555146	-1.1111200935396088	-1.1288783234074695	-1.117518400205532
0.005150	-0.273132	0.001398	-9034.510309897481	-1.122111	-1.110757	-1.1224425324307439	-1.111081156482615	-1.1288303877826988	-1.1174794631485383
0.005151	-0.272919	0.001367	-9027.443570897482	-1.122063	-1.110718	-1.1223945968059732	-1.1110422194256215	-1.1287824521579282	-1.1174405260915448
0.005152	-0.272675	0.001385	-9019.367297897481	-1.122015	-1.110680	-1.1223466611812023	-1.1110042823686277	-1.1287345165331573	-1.117402589034551
0.005154	-0.272400	0.001361	-9010.281490897481	-1.121968	-1.110644	-1.1222997899316611	-1.1109684082546405	-1.128687645283616	-1.1173667149205637
0.005155	-0.272232	0.001361	-9004.729053897481	-1.121921	-1.110604	-1.1222528543068901	-1.1109284711976468	-1.128640709658845	-1.11732677786357
0.005156	-0.271973	0.001337	-8996.148013897482	-1.121874	-1.110568	-1.1222059186821196	-1.1108925341406533	-1.1285937740340746	-1.1172908408065765
0.005157	-0.271759	0.001385	-8989.08127489748	-1.121827	-1.110530	-1.1221589830573486	-1.1108545970836596	-1.1285468384093036	-1.1172529037495829
0.005159	-0.271515	0.001361	-8981.005001897482	-1.121779	-1.110493	-1.1221111118078073	-1.110817722969672	-1.1284989671597623	-1.1172160296355953
0.005160	-0.271301	0.001355	-8973.938262897482	-1.121732	-1.110454	-1.1220641761830366	-1.1107787859126785	-1.1284520315349915	-1.1171770925786018
0.005161	-0.271027	0.001355	-8964.85245589748	-1.121685	-1.110419	-1.1220172405582658	-1.110743848855685	-1.1284050959102208	-1.1171421555216081
0.005162	-0.270859	0.001404	-8959.300018897482	-1.121637	-1.110377	-1.1219693049334951	-1.1107019117986912	-1.12835716028545	-1.1171002184646144
0.005164	-0.270599	0.001361	-8950.718978897481	-1.121590	-1.110341	-1.1219224336839537	-1.110666037684704	-1.1283102890359087	-1.1170643443506272
0.005165	-0.270355	0.001385	-8942.64270589748	-1.121542	-1.110303	-1.121874498059183	-1.1106281006277103	-1.128262353411138	-1.1170264072936336
0.005166	-0.270157	0.001379	-8936.080734897481	-1.121494	-1.110263	-1.1218265624344121	-1.1105881635707164	-1.128214417786367	-1.1169864702366397
0.005167	-0.269958	0.001373	-8929.518762897482	-1.121447	-1.110224	-1.1217796268096416	-1.110549226513723	-1.1281674821615966	-1.1169475331796461
0.005169	-0.269653	0.001306	-8919.423421897482	-1.121400	-1.110191	-1.1217327555601	-1.1105163523997355	-1.128120610912055	-1.1169146590656587
0.005170	-0.269409	0.001398	-8911.347148897481	-1.121352	-1.110153	-1.121684819935329	-1.1104784153427418	-1.128072675287284	-1.116876722008665
0.005171	-0.269257	0.001410	-8906.29947789748	-1.121304	-1.110111	-1.1216368843105586	-1.1104364782857483	-1.1280247396625136	-1.1168347849516715
0.005172	-0.268967	0.001349	-8896.708904897481	-1.121257	-1.110076	-1.1215899486857879	-1.1104015412287547	-1.1279778040377428	-1.116799847894678
0.005174	-0.268753	0.001404	-8889.642165897481	-1.121208	-1.110036	-1.1215410774362464	-1.1103616671147671	-1.1279289327882014	-1.1167599737806904
0.005175	-0.268555	0.001422	-8883.080193897482	-1.121159	-1.109995	-1.1214921418114756	-1.1103207300577735	-1.1278799971634306	-1.1167190367236968
0.005176	-0.268356	0.001385	-8876.51822189748	-1.121111	-1.109955	-1.121444206186705	-1.1102807930007799	-1.12783206153866	-1.116679099666703
0.005177	-0.268066	0.001373	-8866.92764789748	-1.121063	-1.109920	-1.121396270561934	-1.1102458559437862	-1.127784125913889	-1.1166441626097094
0.005179	-0.267822	0.001404	-8858.85137589748	-1.121015	-1.109881	-1.1213483993123927	-1.1102069818297988	-1.1277362546643477	-1.116605288495722
0.005180	-0.267624	0.001379	-8852.289403897481	-1.120967	-1.109842	-1.121300463687622	-1.1101680447728053	-1.127688319039577	-1.1165663514387285
0.005181	-0.267441	0.001385	-8846.232198897482	-1.120919	-1.109801	-1.1212525280628514	-1.1101271077158115	-1.1276403834148063	-1.1165254143817347
0.005182	-0.267166	0.001367	-8837.14639189748	-1.120871	-1.109765	-1.1212045924380805	-1.1100911706588177	-1.1275924477900354	-1.116489477324741
0.005184	-0.266968	0.001373	-8830.584420897481	-1.120824	-1.109726	-1.121157721188539	-1.1100522965448305	-1.127545576540494	-1.1164506032107537
0.005185	-0.266678	0.001398	-8820.993846897481	-1.120775	-1.109690	-1.1211087855637685	-1.110016359487837	-1.1274966409157234	-1.1164146661537602
0.005186	-0.266479	0.001385	-8814.431874897482	-1.120727	-1.109650	-1.1210608499389976	-1.1099764224308433	-1.1274487052909525	-1.1163747290967665
0.005187	-0.266235	0.001428	-8806.355601897481	-1.120678	-1.109611	-1.121011914314227	-1.1099374853738495	-1.127399769666182	-1.1163357920397727
0.005189	-0.266052	0.001379	-8800.29839789748	-1.120630	-1.109570	-1.1209640430646854	-1.109896611259862	-1.1273518984166404	-1.1162949179257853
0.005190	-0.265778	0.001410	-8791.212590897481	-1.120581	-1.109533	-1.1209151074399148	-1.1098596742028686	-1.1273029627918698	-1.1162579808687918
0.005191	-0.265549	0.001398	-8783.641084897481	-1.120533	-1.109494	-1.120867171815144	-1.1098207371458748	-1.127255027167099	-1.116219043811798
0.005192	-0.265366	0.001404	-8777.583879897482	-1.120484	-1.109453	-1.1208182361903734	-1.1097798000888812	-1.1272060915423283	-1.1161781067548044
0.005194	-0.265106	0.001361	-8769.002839897481	-1.120437	-1.109416	-1.1207713649408317	-1.1097429259748939	-1.1271592202927867	-1.116141232640817
0.005195	-0.264877	0.001410	-8761.431334897481	-1.120388	-1.109377	-1.120722429316061	-1.1097039889179003	-1.1271102846680159	-1.1161022955838236
0.005196	-0.264725	0.001440	-8756.38366389748	-1.120338	-1.109334	-1.1206724936912904	-1.1096610518609065	-1.1270603490432454	-1.1160593585268297
0.005197	-0.264435	0.001404	-8746.793089897481	-1.120290	-1.109297	-1.1206245580665195	-1.1096241148039128	-1.1270124134184745	-1.116022421469836
0.005199	-0.264175	0.001385	-8738.212049897482	-1.120241	-1.109259	-1.1205756868169783	-1.1095862406899255	-1.1269635421689332	-1.1159845473558487
0.005200	-0.263931	0.001428	-8730.135777897482	-1.120192	-1.109220	-1.1205267511922075	-1.109547303632932	-1.1269146065441624	-1.1159456102988552
0.005201	-0.263779	0.001422	-8725.088106897481	-1.120143	-1.109178	-1.1204778155674369	-1.1095053665759382	-1.1268656709193918	-1.1159036732418615
0.005202	-0.263489	0.001392	-8715.497532897482	-1.120094	-1.109141	-1.1204288799426658	-1.1094684295189445	-1.1268167352946208	-1.1158667361848678
0.005204	-0.263260	0.001422	-8707.926026897481	-1.120045	-1.109101	-1.1203800086931244	-1.109428555404957	-1.1267678640450793	-1.1158268620708802
0.005205	-0.263046	0.001434	-8700.859288897482	-1.119996	-1.109061	-1.1203310730683538	-1.1093886183479635	-1.1267189284203087	-1.1157869250138868
0.005206	-0.262833	0.001392	-8693.792549897482	-1.119947	-1.109021	-1.120282137443583	-1.1093486812909699	-1.126669992795538	-1.115746987956893
0.005207	-0.262573	0.001428	-8685.211509897481	-1.119897	-1.108982	-1.1202322018188122	-1.109309744233976	-1.1266200571707672	-1.1157080508998993
0.005209	-0.262360	0.001477	-8678.144770897481	-1.119847	-1.108941	-1.1201823305692709	-1.1092688701199889	-1.1265701859212258	-1.115667176785912
0.005210	-0.262146	0.001398	-8671.078032897482	-1.119798	-1.108900	-1.1201333949445003	-1.1092279330629953	-1.1265212502964552	-1.1156262397289185
0.005211	-0.261871	0.001422	-8661.992225897482	-1.119749	-1.108863	-1.1200844593197294	-1.1091909960060014	-1.1264723146716844	-1.1155893026719246
0.005212	-0.261673	0.001440	-8655.43025389748	-1.119699	-1.108821	-1.1200345236949587	-1.1091490589490078	-1.1264223790469137	-1.115547365614931
0.005214	-0.261414	0.001410	-8646.849213897482	-1.119650	-1.108783	-1.1199856524454173	-1.1091111848350206	-1.1263735077973722	-1.1155094915009438
0.005215	-0.261169	0.001404	-8638.772940897481	-1.119601	-1.108744	-1.1199367168206464	-1.1090722477780268	-1.1263245721726014	-1.11547055444395
0.005216	-0.260971	0.001471	-8632.210969897482	-1.119551	-1.108702	-1.1198867811958757	-1.1090303107210333	-1.1262746365478307	-1.1154286173869565
0.005217	-0.260818	0.001416	-8627.163298897482	-1.119501	-1.108659	-1.1198368455711052	-1.1089873736640397	-1.1262247009230602	-1.1153856803299629
0.005219	-0.260529	0.001392	-8617.572724897482	-1.119453	-1.108622	-1.1197889743215637	-1.108950499550052	-1.1261768296735186	-1.1153488062159753
0.005220	-0.260254	0.001471	-8608.48691789748	-1.119402	-1.108583	-1.1197380386967928	-1.1089115624930586	-1.1261258940487477	-1.1153098691589818
0.005221	-0.260117	0.001453	-8603.94401489748	-1.119352	-1.108539	-1.119688103072022	-1.1088676254360648	-1.126075958423977	-1.115265932101988
0.005222	-0.259842	0.001404	-8594.858207897481	-1.119303	-1.108501	-1.1196391674472512	-1.1088296883790711	-1.1260270227992062	-1.1152279950449944
0.005224	-0.259598	0.001428	-8586.78193489748	-1.119253	-1.108462	-1.1195892961977099	-1.108790814265084	-1.1259771515496648	-1.1151891209310072
0.005225	-0.259369	0.001471	-8579.21042889748	-1.119203	-1.108421	-1.1195393605729391	-1.1087498772080904	-1.125927215924894	-1.1151481838740136
0.005226	-0.259201	0.001422	-8573.657991897482	-1.119153	-1.108378	-1.1194894249481686	-1.1087069401510965	-1.1258772803001236	-1.1151052468170197
0.005227	-0.258881	0.001410	-8563.057883897482	-1.119104	-1.108342	-1.1194404893233978	-1.1086710030941027	-1.1258283446753528	-1.115069309760026
0.005229	-0.258698	0.001471	-8557.00067889748	-1.119053	-1.108299	-1.1193896180738563	-1.1086281289801154	-1.1257774734258112	-1.1150264356460386
0.005230	-0.258499	0.001447	-8550.438706897481	-1.119003	-1.108257	-1.1193396824490855	-1.108586191923122	-1.1257275378010405	-1.1149844985890451
0.005231	-0.258286	0.001440	-8543.371968897482	-1.118953	-1.108216	-1.1192897468243148	-1.1085452548661283	-1.1256776021762698	-1.1149435615320515
0.005232	-0.258011	0.001434	-8534.286161897482	-1.118903	-1.108178	-1.119239811199544	-1.1085073178091347	-1.125627666551499	-1.114905624475058
0.005234	-0.257751	0.001483	-8525.705121897481	-1.118852	-1.108138	-1.1191889399500026	-1.1084674436951472	-1.1255767953019575	-1.1148657503610704
0.005235	-0.257538	0.001447	-8518.638382897481	-1.118802	-1.108096	-1.119139004325232	-1.1084255066381534	-1.125526859677187	-1.1148238133040766
0.005236	-0.257278	0.001465	-8510.057342897482	-1.118751	-1.108056	-1.1190880687004612	-1.1083855695811597	-1.1254759240524161	-1.114783876247083
0.005237	-0.257111	0.001471	-8504.504905897482	-1.118700	-1.108012	-1.1190371330756905	-1.1083416325241662	-1.1254249884276455	-1.1147399391900894
0.005239	-0.256851	0.001459	-8495.923865897481	-1.118650	-1.107972	-1.118987261826149	-1.1083017584101789	-1.125375117178104	-1.114700065076102
0.005240	-0.256607	0.001447	-8487.84759289748	-1.118600	-1.107932	-1.1189373262013782	-1.1082618213531852	-1.1253251815533332	-1.1146601280191084
0.005241	-0.256424	0.001447	-8481.790387897481	-1.118549	-1.107890	-1.1188863905766075	-1.1082198842961914	-1.1252742459285625	-1.1146181909621147
0.005242	-0.256226	0.001447	-8475.228416897482	-1.118499	-1.107848	-1.1188364549518366	-1.1081779472391977	-1.1252243103037916	-1.114576253905121
0.005244	-0.255890	0.001471	-8464.12354089748	-1.118448	-1.107811	-1.1187855837022955	-1.1081410731252106	-1.1251734390542505	-1.1145393797911338
0.005245	-0.255753	0.001477	-8459.580637897481	-1.118397	-1.107765	-1.1187346480775247	-1.108095136068217	-1.1251225034294796	-1.1144934427341402
0.005246	-0.255478	0.001489	-8450.494830897482	-1.118346	-1.107726	-1.118683712452754	-1.1080561990112232	-1.125071567804709	-1.1144545056771464
0.005247	-0.255295	0.001416	-8444.43762589748	-1.118296	-1.107683	-1.118633776827983	-1.1080132619542296	-1.125021632179938	-1.1144115686201528
0.005249	-0.255005	0.001483	-8434.847051897481	-1.118245	-1.107644	-1.1185829055784415	-1.1079743878402422	-1.1249707609303965	-1.1143726945061654
0.005250	-0.254852	0.001483	-8429.799381897481	-1.118194	-1.107600	-1.1185319699536709	-1.1079304507832484	-1.1249198253056258	-1.1143287574491716
0.005251	-0.254593	0.001440	-8421.218341897482	-1.118144	-1.107560	-1.1184820343289001	-1.107890513726255	-1.124869889680855	-1.1142888203921781
0.005252	-0.254364	0.001471	-8413.646835897482	-1.118093	-1.107519	-1.1184310987041295	-1.107849576669261	-1.1248189540560845	-1.1142478833351843
0.005254	-0.254120	0.001501	-8405.570562897481	-1.118041	-1.107477	-1.118379227454588	-1.107807702555274	-1.124767082806543	-1.1142060092211972
0.005255	-0.253937	0.001459	-8399.51335889748	-1.117990	-1.107434	-1.1183282918298174	-1.1077647654982803	-1.1247161471817724	-1.1141630721642035
0.005256	-0.253616	0.001465	-8388.913250897482	-1.117939	-1.107396	-1.1182773562050465	-1.1077268284412864	-1.1246652115570015	-1.1141251351072097
0.005257	-0.253448	0.001471	-8383.360812897481	-1.117888	-1.107352	-1.1182264205802759	-1.1076828913842927	-1.1246142759322308	-1.1140811980502159
0.005259	-0.253204	0.001508	-8375.28453989748	-1.117836	-1.107311	-1.1181745493307345	-1.1076420172703054	-1.1245624046826894	-1.1140403239362286
0.005260	-0.252960	0.001440	-8367.208267897482	-1.117786	-1.107271	-1.1181246137059635	-1.1076020802133117	-1.1245124690579185	-1.114000386879235
0.005261	-0.252792	0.001440	-8361.655829897481	-1.117736	-1.107227	-1.118074678081193	-1.1075581431563182	-1.124462533433148	-1.1139564498222414
0.005262	-0.252518	0.001508	-8352.570022897482	-1.117684	-1.107187	-1.1180227424564222	-1.1075182060993245	-1.1244105978083772	-1.1139165127652477
0.005264	-0.252304	0.001477	-8345.503283897482	-1.117633	-1.107144	-1.117971871206881	-1.107475331985337	-1.1243597265588359	-1.1138736386512602
0.005265	-0.252106	0.001489	-8338.941312897481	-1.117581	-1.107101	-1.11791993558211	-1.1074323949283433	-1.1243077909340649	-1.1138307015942666
0.005266	-0.251816	0.001508	-8329.350738897481	-1.117529	-1.107061	-1.1178679999573393	-1.1073924578713499	-1.1242558553092943	-1.113790764537273
0.005267	-0.251633	0.001483	-8323.293533897482	-1.117477	-1.107017	-1.1178160643325685	-1.107348520814356	-1.1242039196845235	-1.1137468274802793
0.005269	-0.251419	0.001520	-8316.22679489748	-1.117425	-1.106973	-1.1177641930830269	-1.1073046467003689	-1.1241520484349818	-1.113702953366292
0.005270	-0.251221	0.001501	-8309.664823897481	-1.117373	-1.106929	-1.1177122574582563	-1.1072607096433753	-1.1241001128102113	-1.1136590163092985
0.005271	-0.250977	0.001508	-8301.58855089748	-1.117321	-1.106888	-1.1176603218334855	-1.1072197725863815	-1.1240481771854405	-1.1136180792523047
0.005272	-0.250732	0.001477	-8293.512277897482	-1.117269	-1.106846	-1.117608386208715	-1.1071778355293878	-1.12399624156067	-1.113576142195311
0.005274	-0.250443	0.001544	-8283.921703897482	-1.117216	-1.106805	-1.1175555149591734	-1.1071369614154005	-1.1239433703111283	-1.1135352680813237
0.005275	-0.250275	0.001526	-8278.369266897482	-1.117163	-1.106759	-1.1175025793344027	-1.107091024358407	-1.1238904346863576	-1.1134893310243301
0.005276	-0.250000	0.001501	-8269.28345989748	-1.117111	-1.106718	-1.1174506437096319	-1.1070500873014133	-1.1238384990615868	-1.1134483939673365
