Repository: pietracorvo/HystAPI

# Example data

The example data in this folder is from measurements performed during my physics bachelor.

The material is **FeSi3** (iron with 3% silicon), aka 'electrical steel', the standard material for ring cores in trafos. 

Four of the five samples where treated with high pressure torison (HPT, 20 rotations at 20GPa), to achieve nanocristallisation of the grains, which has a huge impact on the magnetic properties of the material. The HPT deformation was done at 77K (under liquid nitrogen) and at 293K (at room temperature). Afterwards some samples were heat treated at a temperature of 493K (for two hours) to anneal defects from the deformation process.

The five samples are:

File: testData/FeSi3_LN/G4_748V_200Hz_800000Fs0.txt (part 15 of 29)
--------------------------
t	U1	U2	H	Braw	Jraw	B_drift	 J_drift	B_corr	J_corr
0.004895	-0.030106	0.011371	-993.9667244584908	-1.004944	-1.003692	-1.0045661498147258	-1.0033138572454283	-1.0116591488811357	-1.0104083108538982
0.004896	-0.029785	0.011469	-983.3666164584909	-1.004546	-1.003308	-1.0041680726236766	-1.0029297799946102	-1.0112610716900865	-1.01002423360308
0.004897	-0.029510	0.011548	-974.2808094584908	-1.004146	-1.002920	-1.0037679954326275	-1.0025417027437922	-1.0108609944990374	-1.009636156352262
0.004899	-0.029221	0.011566	-964.6902354584909	-1.003745	-1.002530	-1.0033668410505294	-1.002151548242156	-1.0104598401169396	-1.0092460018506257
0.004900	-0.028900	0.011658	-954.0901274584908	-1.003341	-1.002140	-1.0029627638594802	-1.0017614709913378	-1.0100557629258904	-1.0088559245998077
0.004901	-0.028641	0.011682	-945.5090884584909	-1.002936	-1.001746	-1.0025576866684311	-1.0013673937405199	-1.009650685734841	-1.0084618473489897
0.004902	-0.028336	0.011731	-935.4137474584908	-1.002530	-1.001352	-1.002151609477382	-1.0009733164897017	-1.009244608543792	-1.0080677700981715
0.004904	-0.027969	0.011774	-923.2993374584909	-1.002121	-1.000959	-1.001742455095284	-1.0005801619880654	-1.008835454161694	-1.0076746155965353
0.004905	-0.027695	0.011908	-914.2135304584908	-1.001709	-1.000558	-1.0013303779042348	-1.0001790847372474	-1.008423376970645	-1.0072735383457172
0.004906	-0.027420	0.011926	-905.1277234584908	-1.001296	-1.000156	-1.0009173007131857	-0.9997770074864293	-1.0080102997795959	-1.006871461094899
0.004907	-0.027100	0.011975	-894.5276154584908	-1.000880	-0.999754	-1.0005012235221367	-0.9993749302356112	-1.0075942225885468	-1.006469383844081
0.004909	-0.026779	0.012042	-883.9275074584908	-1.000463	-0.999350	-1.0000840691400386	-0.998970775733975	-1.0071770682064485	-1.0060652293424448
0.004910	-0.026489	0.012115	-874.3369334584909	-1.000043	-0.998942	-0.9996639919489895	-0.9985626984831569	-1.0067569910153995	-1.0056571520916266
0.004911	-0.026230	0.012152	-865.7558934584908	-0.999622	-0.998531	-0.9992429147579404	-0.9981516212323387	-1.0063359138243504	-1.0052460748408085
0.004912	-0.025848	0.012244	-853.1367174584908	-0.999198	-0.998123	-0.9988188375668913	-0.9977435439815207	-1.0059118366333013	-1.0048379975899904
0.004914	-0.025604	0.012286	-845.0604444584908	-0.998772	-0.997708	-0.998392683184793	-0.9973283894798846	-1.005485682251203	-1.0044228430883544
0.004915	-0.025391	0.012292	-837.9937064584908	-0.998345	-0.997290	-0.9979656059937441	-0.9969103122290665	-1.005058605060154	-1.0040047658375362
0.004916	-0.024979	0.012396	-824.3649954584909	-0.997916	-0.996877	-0.9975365288026949	-0.9964972349782484	-1.0046295278691049	-1.0035916885867182
0.004917	-0.024658	0.012537	-813.7648874584909	-0.997482	-0.996457	-0.9971024516116458	-0.9960771577274302	-1.004195450678056	-1.0031716113359002
0.004919	-0.024490	0.012573	-808.2124504584908	-0.997046	-0.996028	-0.9966662972295476	-0.995648003225794	-1.0037592962959576	-1.0027424568342638
0.004920	-0.024063	0.012592	-794.0789724584909	-0.996609	-0.995609	-0.9962292200384986	-0.9952289259749759	-1.0033222191049087	-1.0023233795834456
0.004921	-0.023819	0.012653	-786.0026994584908	-0.996170	-0.995180	-0.9957901428474495	-0.9947998487241578	-1.0028831419138595	-1.0018943023326277
0.004922	-0.023483	0.012762	-774.8978244584908	-0.995728	-0.994752	-0.9953480656564003	-0.9943717714733398	-1.0024410647228104	-1.0014662250818096
0.004924	-0.023163	0.012836	-764.2977164584909	-0.995283	-0.994320	-0.9949029112743022	-0.9939396169717035	-1.0019959103407121	-1.0010340705801735
0.004925	-0.022812	0.012915	-752.6880744584909	-0.994836	-0.993887	-0.9944558340832532	-0.9935065397208854	-1.0015488331496631	-1.0006009933293551
0.004926	-0.022583	0.013007	-745.1165684584909	-0.994385	-0.993447	-0.994004756892204	-0.9930664624700674	-1.001097755958614	-1.0001609160785372
0.004927	-0.022278	0.013019	-735.0212274584908	-0.993934	-0.993008	-0.9935536797011549	-0.9926273852192493	-1.000646678767565	-0.9997218388277191
0.004929	-0.021973	0.013086	-724.9258864584908	-0.993480	-0.992566	-0.9930995253190568	-0.992185230717613	-1.0001925243854668	-0.9992796843260828
0.004930	-0.021622	0.013208	-713.3162444584908	-0.993023	-0.992124	-0.9926424481280077	-0.991743153466795	-0.9997354471944178	-0.9988376070752648
0.004931	-0.021393	0.013239	-705.7447384584908	-0.992564	-0.991674	-0.9921833709369586	-0.991293076215977	-0.9992763700033687	-0.9983875298244468
0.004932	-0.021133	0.013281	-697.1636984584908	-0.992103	-0.991224	-0.9917222937459095	-0.9908429989651588	-0.9988152928123195	-0.9979374525736286
0.004934	-0.020706	0.013385	-683.0302214584908	-0.991639	-0.990778	-0.9912581393638114	-0.9903968444635227	-0.9983511384302214	-0.9974912980719925
0.004935	-0.020447	0.013483	-674.4491814584908	-0.991172	-0.990322	-0.9907910621727624	-0.9899407672127045	-0.9978840612391724	-0.9970352208211744
0.004936	-0.020126	0.013519	-663.8490734584908	-0.990703	-0.989867	-0.9903219849817132	-0.9894856899618865	-0.9974149840481232	-0.9965801435703563
0.004937	-0.019836	0.013599	-654.2584994584909	-0.990232	-0.989407	-0.9898509077906641	-0.9890256127110684	-0.9969439068570741	-0.9961200663195382
0.004939	-0.019547	0.013696	-644.6679254584908	-0.989757	-0.988945	-0.9893757534085659	-0.9885634582094321	-0.9964687524749759	-0.995657911817902
0.004940	-0.019226	0.013733	-634.0678174584908	-0.989281	-0.988482	-0.9888996762175168	-0.9881003809586141	-0.9959926752839269	-0.9951948345670839
0.004941	-0.018890	0.013837	-622.9629424584908	-0.988801	-0.988016	-0.9884195990264678	-0.9876343037077959	-0.9955125980928778	-0.9947287573162658
0.004942	-0.018570	0.013977	-612.3628344584909	-0.988318	-0.987546	-0.9879365218354187	-0.9871642264569779	-0.9950295209018287	-0.9942586800654477
0.004944	-0.018356	0.014001	-605.2960954584909	-0.987832	-0.987069	-0.9874503674533205	-0.9866870719553417	-0.9945433665197305	-0.9937815255638115
0.004945	-0.018036	0.014044	-594.6959874584908	-0.987345	-0.986595	-0.9869632902622715	-0.9862129947045236	-0.9940562893286815	-0.9933074483129934
0.004946	-0.017700	0.014191	-583.5911124584908	-0.986853	-0.986118	-0.9864712130712223	-0.9857359174537056	-0.9935642121376324	-0.9928303710621754
0.004947	-0.017426	0.014246	-574.5053054584909	-0.986359	-0.985635	-0.9859771358801732	-0.9852528402028874	-0.9930701349465832	-0.9923472938113572
0.004949	-0.017120	0.014325	-564.4099644584908	-0.985863	-0.985152	-0.9854809814980751	-0.9847696857012512	-0.9925739805644851	-0.9918641393097211
0.004950	-0.016769	0.014337	-552.8003224584908	-0.985366	-0.984669	-0.984983904307026	-0.9842866084504331	-0.992076903373436	-0.991381062058903
0.004951	-0.016510	0.014447	-544.2192824584909	-0.984865	-0.984179	-0.9844828271159769	-0.9837965311996151	-0.9915758261823869	-0.9908909848080849
0.004952	-0.016235	0.014532	-535.1334754584908	-0.984362	-0.983687	-0.9839797499249278	-0.983304453948797	-0.9910727489913378	-0.9903989075572668
0.004954	-0.015884	0.014606	-523.5238334584908	-0.983855	-0.983195	-0.9834725955428297	-0.9828122994471608	-0.9905655946092398	-0.9899067530556306
0.004955	-0.015594	0.014716	-513.9332594584909	-0.983345	-0.982697	-0.9829625183517806	-0.9823142221963427	-0.9900555174181906	-0.9894086758048125
0.004956	-0.015320	0.014789	-504.8474524584908	-0.982833	-0.982196	-0.9824504411607314	-0.9818131449455245	-0.9895434402271415	-0.9889075985539943
0.004957	-0.014999	0.014856	-494.24734445849083	-0.982318	-0.981694	-0.9819353639696824	-0.9813110676947064	-0.9890283630360924	-0.9884055213031763
0.004959	-0.014725	0.014978	-485.16153745849084	-0.981799	-0.981187	-0.9814162095875842	-0.9808039131930703	-0.9885092086539943	-0.9878983668015401
0.004960	-0.014389	0.015051	-474.05666145849085	-0.981277	-0.980679	-0.9808941323965351	-0.9802958359422521	-0.9879871314629451	-0.987390289550722
0.004961	-0.014084	0.015112	-463.96132045849083	-0.980753	-0.980168	-0.980370055205486	-0.9797847586914341	-0.9874630542718961	-0.9868792122999039
0.004962	-0.013718	0.015222	-451.8469114584908	-0.980225	-0.979655	-0.979841978014437	-0.979271681440616	-0.986934977080847	-0.9863661350490859
0.004964	-0.013428	0.015350	-442.2563374584908	-0.979694	-0.979136	-0.9793108236323388	-0.9787525269389798	-0.9864038226987488	-0.9858469805474497
0.004965	-0.013199	0.015369	-434.6848314584908	-0.979161	-0.978612	-0.9787777464412897	-0.9782284496881617	-0.9858707455076997	-0.9853229032966315
0.004966	-0.012802	0.015485	-421.5608884584908	-0.978624	-0.978092	-0.9782406692502407	-0.9777083724373435	-0.9853336683166507	-0.9848028260458134
0.004967	-0.012558	0.015564	-413.48461545849085	-0.978085	-0.977563	-0.9777015920591915	-0.9771792951865255	-0.9847945911256015	-0.9842737487949953
0.004969	-0.012253	0.015637	-403.38927445849083	-0.977543	-0.977033	-0.9771594376770935	-0.9766491406848894	-0.9842524367435035	-0.9837435942933592
0.004970	-0.011993	0.015710	-394.8082344584908	-0.976998	-0.976499	-0.9766143604860443	-0.9761150634340713	-0.9837073595524544	-0.9832095170425411
0.004971	-0.011688	0.015820	-384.71289345849084	-0.976450	-0.975964	-0.9760662832949952	-0.9755799861832531	-0.9831592823614053	-0.982674439791723
0.004972	-0.011383	0.015930	-374.6175524584908	-0.975898	-0.975424	-0.9755142061039461	-0.975039908932435	-0.9826072051703562	-0.9821343625409048
0.004974	-0.011032	0.016003	-363.0079104584908	-0.975343	-0.974884	-0.9749590517218479	-0.9744997544307988	-0.982052050788258	-0.9815942080392687
0.004975	-0.010727	0.016101	-352.91256945849085	-0.974785	-0.974339	-0.9744009745307989	-0.9739546771799807	-0.9814939735972089	-0.9810491307884506
0.004976	-0.010406	0.016217	-342.3124614584908	-0.974223	-0.973790	-0.9738388973397497	-0.9734055999291628	-0.9809318964061597	-0.9805000535376326
0.004977	-0.010193	0.016290	-335.24572245849083	-0.973658	-0.973234	-0.9732738201487007	-0.9728495226783446	-0.9803668192151107	-0.9799439762868144
0.004979	-0.009796	0.016400	-322.12177945849083	-0.973090	-0.972682	-0.9727056657666026	-0.9722973681767084	-0.9797986648330126	-0.9793918217851783
0.004980	-0.009506	0.016504	-312.53120545849083	-0.972518	-0.972123	-0.9721335885755534	-0.9717382909258903	-0.9792265876419635	-0.9788327445343601
0.004981	-0.009277	0.016565	-304.95969945849083	-0.971943	-0.971558	-0.9715585113845043	-0.9711732136750723	-0.9786515104509144	-0.9782676672835421
0.004982	-0.008987	0.016687	-295.3691254584908	-0.971365	-0.970991	-0.9709804341934553	-0.9706061364242542	-0.9780734332598653	-0.977700590032724
0.004984	-0.008621	0.016772	-283.2547164584908	-0.970784	-0.970425	-0.9703992798113571	-0.9700399819226179	-0.9774922788777671	-0.9771344355310877
0.004985	-0.008331	0.016888	-273.6641424584908	-0.970198	-0.969852	-0.969813202620308	-0.9694669046717999	-0.976906201686718	-0.9765613582802697
0.004986	-0.008026	0.017004	-263.56880145849084	-0.969609	-0.969275	-0.969224125429259	-0.9688898274209817	-0.976317124495669	-0.9759842810294516
0.004987	-0.007767	0.017078	-254.9877614584908	-0.969017	-0.968694	-0.9686320482382098	-0.9683087501701637	-0.9757250473046198	-0.9754032037786335
0.004989	-0.007401	0.017230	-242.8733524584908	-0.968420	-0.968112	-0.9680348938561116	-0.9677265956685274	-0.9751278929225217	-0.9748210492769972
0.004990	-0.007126	0.017303	-233.78754545849083	-0.967820	-0.967524	-0.9674348166650626	-0.9671385184177094	-0.9745278157314726	-0.9742329720261792
0.004991	-0.006760	0.017395	-221.67313645849083	-0.967217	-0.966936	-0.9668317394740135	-0.9665504411668913	-0.9739247385404235	-0.9736448947753611
0.004992	-0.006592	0.017511	-216.12069845849084	-0.966610	-0.966336	-0.9662246622829643	-0.9659503639160731	-0.9733176613493744	-0.973044817524543
0.004994	-0.006226	0.017603	-204.0062894584908	-0.966000	-0.965741	-0.9656145079008662	-0.965355209414437	-0.9727075069672763	-0.9724496630229068
0.004995	-0.005844	0.017712	-191.38711345849083	-0.965386	-0.965143	-0.9650004307098171	-0.9647571321636188	-0.9720934297762271	-0.9718515857720886
0.004996	-0.005600	0.017822	-183.31084045849082	-0.964768	-0.964536	-0.964382353518768	-0.9641500549128007	-0.971475352585178	-0.9712445085212705
0.004997	-0.005310	0.017914	-173.7202664584908	-0.964148	-0.963927	-0.9637622763277189	-0.9635409776619827	-0.970855275394129	-0.9706354312704525
0.004999	-0.005035	0.017981	-164.63445945849082	-0.963523	-0.963314	-0.9631371219456208	-0.9629278231603465	-0.9702301210120309	-0.9700222767688164
0.005000	-0.004715	0.018292	-154.03435145849082	-0.962891	-0.962695	-0.9625050447545718	-0.9623087459095284	-0.9695980438209818	-0.9694031995179982
0.005001	-0.004303	0.018335	-140.40564145849083	-0.962255	-0.962076	-0.9618689675635226	-0.9616896686587103	-0.9689619666299326	-0.9687841222671801
0.005002	-0.004135	0.018433	-134.8532034584908	-0.961616	-0.961444	-0.9612298903724735	-0.9610575914078922	-0.9683228894388836	-0.968152045016362
0.005004	-0.003769	0.018500	-122.73879445849083	-0.960974	-0.960818	-0.9605877359903754	-0.960431436906256	-0.9676807350567854	-0.9675258905147258
0.005005	-0.003403	0.018640	-110.62438445849082	-0.960329	-0.960187	-0.9599426587993263	-0.959800359655438	-0.9670356578657363	-0.9668948132639078
0.005006	-0.003174	0.018738	-103.05287945849082	-0.959679	-0.959547	-0.9592925816082771	-0.9591602824046199	-0.9663855806746872	-0.9662547360130898
0.005007	-0.002899	0.018854	-93.96707245849082	-0.959026	-0.958905	-0.9586395044172281	-0.9585182051538017	-0.9657325034836381	-0.9656126587622715
0.005009	-0.002548	0.018951	-82.35743045849082	-0.958368	-0.958262	-0.95798135003513	-0.9578750506521655	-0.96507434910154	-0.9649695042606353
0.005010	-0.002243	0.019128	-72.26208945849082	-0.957706	-0.957613	-0.9573192728440808	-0.9572259734013475	-0.9644122719104908	-0.9643204270098173
0.005011	-0.001953	0.019214	-62.67151545849083	-0.957039	-0.956958	-0.9566521956530317	-0.9565708961505294	-0.9637451947194418	-0.9636653497589992
0.005012	-0.001709	0.019379	-54.59524245849082	-0.956368	-0.956297	-0.9559811184619826	-0.9559098188997113	-0.9630741175283927	-0.9630042725081811
0.005014	-0.001419	0.019470	-45.004668458490826	-0.955693	-0.955634	-0.9553059640798846	-0.955246664398075	-0.9623989631462946	-0.9623411180065449
0.005015	-0.001053	0.019562	-32.890259458490824	-0.955015	-0.954971	-0.9546278868888354	-0.954583587147257	-0.9617208859552454	-0.9616780407557268
0.005016	-0.000748	0.019733	-22.794918458490823	-0.954331	-0.954300	-0.9539438096977864	-0.9539125098964389	-0.9610368087641964	-0.9610069635049088
0.005017	-0.000473	0.019855	-13.709111458490824	-0.953643	-0.953624	-0.9532557325067372	-0.9532364326456209	-0.9603487315731473	-0.9603308862540907
0.005019	-0.000183	0.019922	-4.118537458490824	-0.952952	-0.952945	-0.9525645781246391	-0.9525572781439846	-0.9596575771910492	-0.9596517317524544
0.005020	0.000305	0.020105	12.034008541509175	-0.952255	-0.952268	-0.95186750093359	-0.9518802008931665	-0.9589605	-0.9589746545016363
0.005021	0.000443	0.020258	16.576911541509176	-0.951554	-0.951572	-0.9511664237425409	-0.9511841236423484	-0.9582594228089509	-0.9582785772508182
0.005022	0.000763	0.020355	27.177020541509176	-0.950848	-0.950880	-0.9504603465514918	-0.9504920463915303	-0.9575533456179018	-0.9575865000000001
0.005024	0.001053	0.020496	36.767594541509176	-0.950137	-0.950181	-0.9497491921693937	-0.9497928918898941	-0.9568421912358037	-0.956887345498364
0.005025	0.001404	0.020673	48.37723654150918	-0.949421	-0.949479	-0.9490331149783445	-0.949090814639076	-0.9561261140447546	-0.9561852682475458
0.005026	0.001633	0.020795	55.948742541509176	-0.948700	-0.948768	-0.9483120377872954	-0.9483797373882579	-0.9554050368537055	-0.9554741909967277
0.005027	0.001938	0.020935	66.04408354150918	-0.947975	-0.948055	-0.9475869605962464	-0.9476666601374398	-0.9546799596626564	-0.9547611137459097
0.005029	0.002289	0.021069	77.65372554150917	-0.947244	-0.947339	-0.9468558062141482	-0.9469505056358037	-0.9539488052805583	-0.9540449592442736
0.005030	0.002594	0.021216	87.74906654150918	-0.946509	-0.946617	-0.9461207290230992	-0.9462284283849856	-0.9532137280895092	-0.9533228819934554
0.005031	0.002853	0.021350	96.33010654150918	-0.945769	-0.945888	-0.94538065183205	-0.9454993511341674	-0.95247365089846	-0.9525938047426372
0.005032	0.003189	0.021466	107.43498154150917	-0.945025	-0.945157	-0.9446365746410009	-0.9447682738833494	-0.951729573707411	-0.9518627274918192
0.005034	0.003479	0.021619	117.02555554150918	-0.944275	-0.944420	-0.9438864202589028	-0.9440311193817132	-0.9509794193253128	-0.9511255729901831
0.005035	0.003784	0.021790	127.12089654150918	-0.943520	-0.943678	-0.9431313430678537	-0.9432890421308952	-0.9502243421342638	-0.950383495739365
0.005036	0.004028	0.021918	135.19716954150917	-0.942760	-0.942928	-0.9423712658768046	-0.9425389648800769	-0.9494642649432147	-0.9496334184885468
0.005037	0.004349	0.022150	145.79727754150917	-0.941993	-0.942174	-0.9416041886857555	-0.9417848876292588	-0.9486971877521655	-0.9488793412377287
0.005039	0.004639	0.022247	155.38785154150918	-0.941222	-0.941415	-0.9408330343036574	-0.9410257331276227	-0.9479260333700674	-0.9481201867360926
0.005040	0.005051	0.022412	169.01656154150916	-0.940445	-0.940655	-0.9400559571126083	-0.9402656558768047	-0.9471489561790183	-0.9473601094852745
0.005041	0.005264	0.022534	176.08330054150917	-0.939664	-0.939883	-0.9392748799215592	-0.9394935786259866	-0.9463678789879693	-0.9465880322344564
0.005042	0.005585	0.022723	186.68340854150918	-0.938876	-0.939109	-0.9384868027305101	-0.9387195013751684	-0.9455798017969201	-0.9458139549836382
0.005044	0.005951	0.022870	198.79781754150918	-0.938083	-0.938331	-0.937693648348412	-0.9379413468735323	-0.944786647414822	-0.9450358004820021
0.005045	0.006226	0.023047	207.88362454150916	-0.937285	-0.937544	-0.9368955711573629	-0.9371542696227142	-0.9439885702237729	-0.944248723231184
0.005046	0.006516	0.023187	217.47419854150917	-0.936481	-0.936752	-0.9360914939663137	-0.9363621923718961	-0.9431844930327238	-0.9434566459803659
0.005047	0.006760	0.023358	225.55047154150918	-0.935672	-0.935953	-0.9352824167752646	-0.935563115121078	-0.9423754158416746	-0.9426575687295479
0.005049	0.007126	0.023511	237.66488054150918	-0.934856	-0.935153	-0.9344662623931665	-0.9347629606194418	-0.9415592614595766	-0.9418574142279116
0.005050	0.007462	0.023718	248.76975554150917	-0.934034	-0.934345	-0.9336441852021174	-0.9339548833686236	-0.9407371842685275	-0.9410493369770935
0.005051	0.007721	0.023901	257.35079554150917	-0.933206	-0.933527	-0.9328161080110683	-0.9331368061178056	-0.9399091070774783	-0.9402312597262754
0.005052	0.008011	0.024042	266.9413695415092	-0.932373	-0.932706	-0.9319830308200192	-0.9323157288669875	-0.9390760298864292	-0.9394101824754574
0.005054	0.008377	0.024219	279.0557785415092	-0.931533	-0.931881	-0.9311428764379212	-0.9314905743653512	-0.9382358755043312	-0.938585027973821
0.005055	0.008636	0.024408	287.6368185415092	-0.930687	-0.931046	-0.930296799246872	-0.9306554971145332	-0.9373897983132821	-0.937749950723003
0.005056	0.008926	0.024567	297.2273925415092	-0.929836	-0.930207	-0.9294457220558229	-0.9298164198637151	-0.9365387211222329	-0.9369108734721849
0.005057	0.009262	0.024725	308.33226754150917	-0.928978	-0.929364	-0.9285876448647737	-0.928973342612897	-0.9356806439311838	-0.9360677962213668
0.005059	0.009521	0.024945	316.9133075415092	-0.928114	-0.928510	-0.9277234904826757	-0.9281191881112608	-0.9348164895490857	-0.9352136417197306
0.005060	0.009857	0.025122	328.0181825415092	-0.927244	-0.927653	-0.9268534132916265	-0.9272621108604426	-0.9339464123580365	-0.9343565644689125
0.005061	0.010117	0.025269	336.59922254150916	-0.926367	-0.926788	-0.9259763361005775	-0.9263970336096246	-0.9330693351669875	-0.9334914872180944
0.005062	0.010422	0.025519	346.6945635415092	-0.925483	-0.925916	-0.9250922589095283	-0.9255249563588065	-0.9321852579759383	-0.9326194099672763
0.005064	0.010803	0.025720	359.31373954150916	-0.924592	-0.925041	-0.9242011045274302	-0.9246498018571704	-0.9312941035938402	-0.9317442554656402
0.005065	0.011078	0.025909	368.39954654150915	-0.923693	-0.924154	-0.9233020273363811	-0.9237627246063523	-0.9303950264027911	-0.9308571782148222
0.005066	0.011337	0.026123	376.9805865415092	-0.922788	-0.923259	-0.9223969501453321	-0.9228676473555342	-0.9294899492117421	-0.929962100964004
0.005067	0.011642	0.026318	387.0759275415092	-0.921876	-0.922360	-0.9214848729542829	-0.921968570104716	-0.928577872020693	-0.9290630237131858
0.005069	0.011993	0.026489	398.68556954150915	-0.920957	-0.921456	-0.9205657185721848	-0.92106441560308	-0.9276587176385949	-0.9281588692115498
0.005070	0.012329	0.026721	409.7904455415092	-0.920031	-0.920544	-0.9196396413811357	-0.9201523383522618	-0.9267326404475458	-0.9272467919607317
0.005071	0.012573	0.026935	417.86671754150916	-0.919098	-0.919621	-0.9187065641900866	-0.9192292611014438	-0.9257995632564966	-0.9263237147099136
0.005072	0.012894	0.027142	428.4668255415092	-0.918157	-0.918693	-0.9177654869990375	-0.9183011838506255	-0.9248584860654475	-0.9253956374590954
0.005074	0.013229	0.027356	439.5717015415092	-0.917209	-0.917759	-0.9168173326169394	-0.9173670293489894	-0.9239103316833495	-0.9244614829574592
0.005075	0.013489	0.027576	448.15274054150916	-0.916253	-0.916814	-0.9158612554258903	-0.9164219520981713	-0.9229542544923003	-0.9235164057066412
0.005076	0.013824	0.027820	459.25761654150915	-0.915289	-0.915864	-0.9148971782348412	-0.9154718748473533	-0.9219901773012512	-0.9225663284558231
0.005077	0.014114	0.027991	468.84819054150915	-0.914318	-0.914905	-0.913926101043792	-0.9145127975965351	-0.921019100110202	-0.921607251205005
0.005079	0.014374	0.028302	477.4292295415092	-0.913338	-0.913935	-0.9129459466616939	-0.913542643094899	-0.920038945728104	-0.9206370967033688
0.005080	0.014679	0.028522	487.52457054150915	-0.912349	-0.912959	-0.9119568694706448	-0.9125665658440808	-0.9190498685370548	-0.9196610194525506
0.005081	0.015015	0.028778	498.6294465415092	-0.911352	-0.911976	-0.9109597922795958	-0.9115834885932628	-0.9180527913460058	-0.9186779422017326
0.005082	0.015320	0.028973	508.72478754150916	-0.910347	-0.910984	-0.9099547150885466	-0.9105914113424447	-0.9170477141549567	-0.9176858649509145
0.005084	0.015594	0.029291	517.8105945415092	-0.909332	-0.909980	-0.9089395607064485	-0.9095872568408084	-0.9160325597728586	-0.9166817104492783
0.005085	0.015900	0.029535	527.9059355415092	-0.908308	-0.908969	-0.9079154835153994	-0.9085761795899904	-0.9150084825818094	-0.9156706331984602
0.005086	0.016205	0.029749	538.0012765415091	-0.907277	-0.907951	-0.9068844063243503	-0.9075581023391722	-0.9139774053907603	-0.914652555947642
0.005087	0.016571	0.030029	550.1156855415092	-0.906236	-0.906925	-0.9058433291333013	-0.9065320250883542	-0.9129363281997114	-0.913626478696824
0.005089	0.016846	0.030334	559.2014925415092	-0.905185	-0.905885	-0.9047921747512031	-0.9054918705867181	-0.9118851738176131	-0.9125863241951879
0.005090	0.017151	0.030579	569.2968335415092	-0.904125	-0.904838	-0.9037320975601539	-0.9044447933358999	-0.910825096626564	-0.9115392469443697
0.005091	0.017395	0.030817	577.3731065415092	-0.903057	-0.903780	-0.9026640203691049	-0.9033867160850818	-0.9097570194355149	-0.9104811696935516
0.005092	0.017670	0.031097	586.4589135415092	-0.901979	-0.902713	-0.9015859431780558	-0.9023196388342637	-0.9086789422444659	-0.9094140924427335
0.005094	0.018082	0.031421	600.0876235415092	-0.900890	-0.901641	-0.9004967887959576	-0.9012474843326276	-0.9075897878623677	-0.9083419379410974
0.005095	0.018311	0.031732	607.6591295415092	-0.899790	-0.900551	-0.8993967116049085	-0.9001574070818095	-0.9064897106713186	-0.9072518606902793
0.005096	0.018646	0.032025	618.7640045415092	-0.898680	-0.899455	-0.8982866344138595	-0.8990613298309913	-0.9053796334802695	-0.9061557834394611
0.005097	0.018997	0.032269	630.3736465415092	-0.897561	-0.898351	-0.8971675572228105	-0.8979572525801732	-0.9042605562892205	-0.9050517061886431
0.005099	0.019302	0.032629	640.4689875415091	-0.896430	-0.897233	-0.8960364028407122	-0.896839098078537	-0.9031294019071222	-0.9039335516870068
0.005100	0.019516	0.032941	647.5357265415091	-0.895289	-0.896100	-0.8948953256496631	-0.895706020827719	-0.9019883247160732	-0.9028004744361888
0.005101	0.019852	0.033215	658.6406015415092	-0.894137	-0.894962	-0.893743248458614	-0.894567943576901	-0.900836247525024	-0.9016623971853708
0.005102	0.020203	0.033545	670.2502435415091	-0.892974	-0.893814	-0.8925801712675651	-0.8934198663260827	-0.8996731703339751	-0.9005143199345526
0.005104	0.020493	0.033911	679.8408175415092	-0.891799	-0.892651	-0.8914050168854668	-0.8922567118244465	-0.8984980159518768	-0.8993511654329164
0.005105	0.020737	0.034192	687.9170905415092	-0.890614	-0.891476	-0.8902199396944177	-0.8910816345736285	-0.8973129387608277	-0.8981760881820984
0.005106	0.021072	0.034534	699.0219655415092	-0.889417	-0.890293	-0.8890228625033686	-0.8898985573228104	-0.8961158615697786	-0.8969930109312803
0.005107	0.021393	0.034845	709.6220735415092	-0.888209	-0.889098	-0.8878147853123196	-0.8887034800719924	-0.8949077843787296	-0.8957979336804622
0.005109	0.021683	0.035242	719.2126475415092	-0.886988	-0.887889	-0.8865936309302214	-0.8874943255703561	-0.8936866299966314	-0.894588779178826
0.005110	0.021973	0.035522	728.8032215415092	-0.885756	-0.886670	-0.8853615537391722	-0.886275248319538	-0.8924545528055823	-0.8933697019280078
0.005111	0.022278	0.035883	738.8985625415091	-0.884513	-0.885439	-0.8841184765481231	-0.8850441710687199	-0.8912114756145332	-0.8921386246771897
0.005112	0.022583	0.036249	748.9939035415092	-0.883256	-0.884195	-0.8828613993570742	-0.8838000938179018	-0.8899543984234842	-0.8908945474263716
0.005114	0.022888	0.036639	759.0892445415092	-0.881986	-0.882938	-0.881591244974976	-0.8825429393162656	-0.888684244041386	-0.8896373929247354
0.005115	0.023193	0.037018	769.1845855415091	-0.880703	-0.881667	-0.8803081677839268	-0.8812718620654475	-0.8874011668503369	-0.8883663156739173
0.005116	0.023422	0.037415	776.7560915415091	-0.879407	-0.880380	-0.8790120905928778	-0.8799847848146295	-0.8861050896592878	-0.8870792384230993
0.005117	0.023727	0.037720	786.8514325415092	-0.878098	-0.879085	-0.8777030134018288	-0.8786897075638114	-0.8847960124682388	-0.8857841611722812
0.005119	0.024170	0.038208	801.4896765415092	-0.876775	-0.877780	-0.8763798590197305	-0.8773845530621752	-0.8834728580861405	-0.884479006670645
0.005120	0.024429	0.038544	810.0707165415092	-0.875439	-0.876454	-0.8750437818286814	-0.876058475811357	-0.8821367808950914	-0.8831529294198268
0.005121	0.024719	0.038892	819.6612905415092	-0.874091	-0.875118	-0.8736957046376322	-0.8747223985605389	-0.8807887037040423	-0.8818168521690087
0.005122	0.025024	0.039288	829.7566315415091	-0.872729	-0.873769	-0.8723336274465833	-0.8733733213097209	-0.8794266265129933	-0.8804677749181907
0.005124	0.025391	0.039728	841.8710415415092	-0.871352	-0.872408	-0.8709564730644851	-0.8720121668080847	-0.8780494721308951	-0.8791066204165545
0.005125	0.025604	0.040100	848.9377795415091	-0.869962	-0.871026	-0.869566395873436	-0.8706300895572666	-0.876659394939846	-0.8777245431657364
0.005126	0.025925	0.040527	859.5378875415091	-0.868557	-0.869635	-0.8681613186823869	-0.8692390123064485	-0.8752543177487969	-0.8763334659149183
0.005127	0.026260	0.040936	870.6427635415092	-0.867138	-0.868230	-0.8667422414913378	-0.8678339350556303	-0.8738352405577479	-0.8749283886641002
0.005129	0.026550	0.041364	880.2333365415092	-0.865704	-0.866808	-0.8653080871092397	-0.8664117805539943	-0.8724010861756497	-0.8735062341624641
0.005130	0.026855	0.041803	890.3286785415091	-0.864256	-0.865372	-0.8638600099181906	-0.8649757033031762	-0.8709530089846006	-0.872070156911646
0.005131	0.027206	0.042188	901.9383205415091	-0.862793	-0.863924	-0.8623969327271415	-0.8635276260523581	-0.8694899317935515	-0.8706220796608279
0.005132	0.027451	0.042670	910.0145935415092	-0.861315	-0.862456	-0.8609188555360925	-0.8620595488015399	-0.8680118546025025	-0.8691540024100097
0.005134	0.027740	0.043079	919.6051665415092	-0.859822	-0.860975	-0.8594257011539942	-0.8605783942999038	-0.8665187002204042	-0.8676728479083736
0.005135	0.028046	0.043433	929.7005085415092	-0.858315	-0.859481	-0.8579186239629452	-0.8590843170490857	-0.8650116230293552	-0.8661787706575556
0.005136	0.028397	0.043945	941.3101505415092	-0.856793	-0.857973	-0.856396546771896	-0.8575762397982676	-0.8634895458383061	-0.8646706934067374
0.005137	0.028641	0.044354	949.3864235415092	-0.855255	-0.856446	-0.854858469580847	-0.8560491625474496	-0.861951468647257	-0.8631436161559194
0.005139	0.029007	0.044800	961.5008325415092	-0.853702	-0.854908	-0.8533053151987487	-0.8545110080458133	-0.8603983142651588	-0.8616054616542831
0.005140	0.029282	0.045251	970.5866395415092	-0.852134	-0.853351	-0.8517372380076996	-0.8529539307949952	-0.8588302370741097	-0.860048384403465
0.005141	0.029587	0.045715	980.6819805415091	-0.850550	-0.851780	-0.8501531608166506	-0.8513828535441771	-0.8572461598830606	-0.8584773071526469
0.005142	0.029892	0.046130	990.7773215415092	-0.848951	-0.850193	-0.8485540836256016	-0.849795776293359	-0.8556470826920116	-0.8568902299018288
0.005144	0.030243	0.046552	1002.3869635415092	-0.847337	-0.848594	-0.8469399292435034	-0.8481966217917227	-0.8540329283099134	-0.8552910754001926
0.005145	0.030533	0.047015	1011.9775375415092	-0.845708	-0.846977	-0.8453108520524543	-0.8465795445409047	-0.8524038511188643	-0.8536739981493745
0.005146	0.030807	0.047382	1021.0633445415092	-0.844065	-0.845346	-0.8436677748614051	-0.8449484672900867	-0.8507607739278151	-0.8520429208985565
0.005147	0.031143	0.047809	1032.1682195415092	-0.842408	-0.843703	-0.8420106976703562	-0.8433053900392685	-0.8491036967367662	-0.8503998436477384
0.005149	0.031403	0.048248	1040.7492595415092	-0.840736	-0.842042	-0.840338543288258	-0.8416442355376323	-0.847431542354668	-0.8487386891461022
0.005150	0.031693	0.048645	1050.3398335415093	-0.839050	-0.840368	-0.8386524660972088	-0.8399701582868142	-0.8457454651636188	-0.847064611895284
0.005151	0.032013	0.049023	1060.9399415415091	-0.837351	-0.838681	-0.8369533889061597	-0.8382830810359961	-0.8440463879725697	-0.845377534644466
0.005152	0.032364	0.049475	1072.5495835415093	-0.835636	-0.836981	-0.8352383117151108	-0.836583003785178	-0.8423313107815208	-0.8436774573936479
0.005154	0.032593	0.049921	1080.1210895415093	-0.833906	-0.835261	-0.8335081573330125	-0.8348628492835419	-0.8406011563994226	-0.8419573028920118
0.005155	0.032913	0.050238	1090.7211975415091	-0.832164	-0.833533	-0.8317660801419634	-0.8331347720327238	-0.8388590792083734	-0.8402292256411936
0.005156	0.033249	0.050665	1101.8260725415091	-0.830408	-0.831790	-0.8300100029509144	-0.8313916947819057	-0.8371030020173245	-0.8384861483903755
0.005157	0.033554	0.051117	1111.921413541509	-0.828637	-0.830032	-0.8282389257598652	-0.8296336175310876	-0.8353319248262753	-0.8367280711395574
0.005159	0.033859	0.051483	1122.0167545415093	-0.826852	-0.828260	-0.8264537713777671	-0.8278614630294514	-0.8335467704441771	-0.8349559166379212
0.005160	0.034225	0.051910	1134.131163541509	-0.825053	-0.826476	-0.824654694186718	-0.8260773857786333	-0.831747693253128	-0.8331718393871032
0.005161	0.034470	0.052338	1142.2074365415092	-0.823238	-0.824671	-0.822839616995669	-0.8242723085278153	-0.829932616062079	-0.8313667621362851
0.005162	0.034821	0.052820	1153.817078541509	-0.821408	-0.822856	-0.8210095398046199	-0.8224572312769971	-0.8281025388710299	-0.8295516848854669
0.005164	0.035065	0.053168	1161.8933515415092	-0.819565	-0.821023	-0.8191663854225216	-0.8206240767753609	-0.8262593844889317	-0.8277185303838307
0.005165	0.035431	0.053607	1174.0077605415092	-0.817707	-0.819180	-0.8173083082314725	-0.8187809995245429	-0.8244013072978825	-0.8258754531330127
0.005166	0.035599	0.053992	1179.5601985415092	-0.815836	-0.817316	-0.8154372310404235	-0.8169169222737248	-0.8225302301068336	-0.8240113758821946
0.005167	0.035980	0.054407	1192.179374541509	-0.813950	-0.815446	-0.8135511538493744	-0.8150468450229067	-0.8206441529157844	-0.8221412986313765
0.005169	0.036301	0.054803	1202.7794825415092	-0.812050	-0.813559	-0.8116509994672763	-0.8131596905212705	-0.8187439985336863	-0.8202541441297403
0.005170	0.036560	0.055280	1211.3605225415092	-0.810135	-0.811654	-0.8097359222762271	-0.8112546132704523	-0.8168289213426372	-0.8183490668789222
0.005171	0.036789	0.055676	1218.9320285415092	-0.808205	-0.809734	-0.807805845085178	-0.8093345360196342	-0.8148988441515881	-0.8164289896281041
0.005172	0.037216	0.056079	1233.065505541509	-0.806261	-0.807808	-0.805861767894129	-0.8074084587688162	-0.812954766960539	-0.814502912377286
0.005174	0.037506	0.056494	1242.6560795415091	-0.804303	-0.805862	-0.8039036135120308	-0.8054623042671799	-0.8109966125784408	-0.8125567578756497
0.005175	0.037750	0.056946	1250.7323525415093	-0.802329	-0.803899	-0.8019295363209816	-0.8034992270163619	-0.8090225353873917	-0.8105936806248317
0.005176	0.038071	0.057330	1261.3324605415091	-0.800342	-0.801924	-0.7999424591299327	-0.8015241497655438	-0.8070354581963427	-0.8086186033740136
0.005177	0.038467	0.057782	1274.456404541509	-0.798339	-0.799938	-0.7979393819388836	-0.7995380725147258	-0.8050323810052936	-0.8066325261231956
0.005179	0.038605	0.058228	1278.999307541509	-0.796321	-0.797926	-0.7959212275567853	-0.7975259180130896	-0.8030142266231953	-0.8046203716215594
0.005180	0.039001	0.058636	1292.1232505415092	-0.794289	-0.795910	-0.7938891503657363	-0.7955098407622714	-0.8009821494321463	-0.8026042943707412
0.005181	0.039291	0.059064	1301.7138245415092	-0.792241	-0.793874	-0.7918410731746872	-0.7934737635114533	-0.7989340722410972	-0.8005682171199231
0.005182	0.039612	0.059570	1312.3139335415092	-0.790177	-0.791824	-0.7897769959836382	-0.7914236862606352	-0.7968699950500482	-0.798518139869105
0.005184	0.039886	0.059937	1321.3997395415092	-0.788099	-0.789757	-0.7876988416015399	-0.7893565317589991	-0.79479184066795	-0.7964509853674689
0.005185	0.040222	0.060352	1332.504615541509	-0.786007	-0.787679	-0.7856067644104908	-0.787278454508181	-0.7926997634769009	-0.7943729081166508
0.005186	0.040497	0.060815	1341.5904215415092	-0.783900	-0.785583	-0.7834996872194419	-0.7851823772573628	-0.7905926862858519	-0.7922768308658327
0.005187	0.040848	0.061230	1353.2000645415092	-0.781778	-0.783476	-0.7813776100283927	-0.7830753000065447	-0.7884706090948027	-0.7901697536150145
0.005189	0.041107	0.061584	1361.7811045415092	-0.779642	-0.781351	-0.7792414556462944	-0.7809501455049086	-0.7863344547127045	-0.7880445991133784
0.005190	0.041489	0.062042	1374.4002805415091	-0.777492	-0.779217	-0.7770913784552453	-0.7788160682540906	-0.7841843775216554	-0.7859105218625604
0.005191	0.041672	0.062500	1380.457484541509	-0.775326	-0.777058	-0.7749253012641963	-0.7766569910032725	-0.7820183003306064	-0.7837514446117423
0.005192	0.042053	0.062903	1393.076661541509	-0.773146	-0.774894	-0.7727452240731473	-0.7744929137524542	-0.7798382231395573	-0.781587367360924
0.005194	0.042419	0.063342	1405.1910705415091	-0.770950	-0.772714	-0.7705490696910491	-0.7723127592508181	-0.7776420687574591	-0.7794072128592879
0.005195	0.042664	0.063782	1413.2673435415093	-0.768740	-0.770513	-0.7683389924999999	-0.770111682	-0.77543199156641	-0.7772061356084699
0.005196	0.042923	0.064178	1421.848383541509	-0.766515	-0.768299	-0.7661139153089509	-0.7678976047491819	-0.7732069143753609	-0.7749920583576517
0.005197	0.043320	0.064642	1434.9723265415091	-0.764275	-0.766075	-0.7638738381179019	-0.7656735274983638	-0.7709668371843119	-0.7727679811068336
0.005199	0.043594	0.065063	1444.0581335415093	-0.762020	-0.763832	-0.7616186837358037	-0.7634303729967276	-0.7687116828022137	-0.7705248266051974
0.005200	0.043839	0.065424	1452.1344065415092	-0.759752	-0.761574	-0.7593506065447545	-0.7611722957459095	-0.7664436056111645	-0.7682667493543793
0.005201	0.044205	0.065851	1464.2488155415092	-0.757469	-0.759307	-0.7570675293537055	-0.7589052184950914	-0.7641605284201155	-0.7659996721035612
0.005202	0.044495	0.066278	1473.8393895415093	-0.755172	-0.757021	-0.7547704521626564	-0.7566191412442734	-0.7618634512290664	-0.7637135948527433
0.005204	0.044724	0.066748	1481.4108955415093	-0.752859	-0.754718	-0.7524572977805581	-0.7543159867426371	-0.7595502968469682	-0.7614104403511069
0.005205	0.045044	0.067102	1492.0110035415091	-0.750532	-0.752405	-0.7501302205895091	-0.752002909491819	-0.7572232196559191	-0.7590973631002889
0.005206	0.045380	0.067590	1503.1158785415091	-0.748190	-0.750076	-0.7477881433984601	-0.7496738322410009	-0.7548811424648701	-0.7567682858494708
0.005207	0.045715	0.068054	1514.220753541509	-0.745831	-0.747732	-0.745429066207411	-0.7473297549901828	-0.752522065273821	-0.7544242085986527
0.005209	0.045990	0.068463	1523.3065605415093	-0.743458	-0.745370	-0.7430559118253127	-0.7449676004885467	-0.7501489108917228	-0.7520620540970165
0.005210	0.046341	0.068866	1534.9162025415092	-0.741071	-0.742998	-0.7406688346342637	-0.7425955232377286	-0.7477618337006737	-0.7496899768461984
0.005211	0.046661	0.069287	1545.5163105415093	-0.738670	-0.740609	-0.7382677574432147	-0.7402064459869104	-0.7453607565096247	-0.7473008995953803
0.005212	0.046844	0.069720	1551.573515541509	-0.736253	-0.738201	-0.7358506802521656	-0.7377983687360924	-0.7429436793185756	-0.7448928223445622
0.005214	0.047241	0.070105	1564.6974585415091	-0.733823	-0.735787	-0.7334205258700673	-0.7353842142344562	-0.7405135249364774	-0.742478667842926
0.005215	0.047546	0.070575	1574.792799541509	-0.731377	-0.733353	-0.7309744486790183	-0.7329501369836382	-0.7380674477454283	-0.740044590592108
0.005216	0.047791	0.071051	1582.8690725415092	-0.728915	-0.730901	-0.7285123714879692	-0.73049805973282	-0.7356053705543792	-0.7375925133412898
0.005217	0.048126	0.071460	1593.9739475415092	-0.726438	-0.728438	-0.7260352942969202	-0.7280349824820019	-0.7331282933633302	-0.7351294360904718
0.005219	0.048447	0.071869	1604.574055541509	-0.723947	-0.725961	-0.7235441399148219	-0.7255578279803657	-0.730637138981232	-0.7326522815888356
0.005220	0.048691	0.072266	1612.6503285415092	-0.721442	-0.723466	-0.7210390627237728	-0.7230627507295477	-0.7281320617901829	-0.7301572043380176
0.005221	0.049057	0.072693	1624.7647375415092	-0.718922	-0.720961	-0.7185189855327238	-0.7205576734787296	-0.7256119845991338	-0.7276521270871994
0.005222	0.049286	0.073199	1632.3362435415092	-0.716385	-0.718434	-0.7159819083416747	-0.7180305962279114	-0.7230749074080848	-0.7251250498363813
0.005224	0.049667	0.073596	1644.9554195415092	-0.713834	-0.715899	-0.7134307539595764	-0.7154954417262752	-0.7205237530259865	-0.722589895334745
0.005225	0.049835	0.074011	1650.507857541509	-0.711269	-0.713341	-0.7108656767685275	-0.7129373644754572	-0.7179586758349376	-0.720031818083927
0.005226	0.050262	0.074420	1664.6413345415092	-0.708689	-0.710779	-0.7082855995774784	-0.7103752872246392	-0.7153785986438884	-0.717469740833109
0.005227	0.050613	0.074908	1676.2509775415092	-0.706093	-0.708197	-0.7056895223864292	-0.707793209973821	-0.7127825214528393	-0.7148876635822908
0.005229	0.050842	0.075305	1683.822482541509	-0.703483	-0.705597	-0.703079368004331	-0.7051930554721848	-0.710172367070741	-0.7122875090806546
0.005230	0.051147	0.075684	1693.9178235415093	-0.700860	-0.702986	-0.7004562908132821	-0.7025819782213667	-0.7075492898796921	-0.7096764318298365
0.005231	0.051514	0.076141	1706.0322335415092	-0.698221	-0.700362	-0.6978172136222329	-0.6999579009705487	-0.704910212688643	-0.7070523545790185
0.005232	0.051758	0.076581	1714.1085055415092	-0.695567	-0.697718	-0.6951631364311839	-0.6973138237197305	-0.7022561354975939	-0.7044082773282003
0.005234	0.052063	0.076965	1724.2038465415092	-0.692899	-0.695063	-0.6924949820490857	-0.6946586692180943	-0.6995879811154957	-0.7017531228265641
0.005235	0.052414	0.077368	1735.8134895415092	-0.690217	-0.692396	-0.6898129048580366	-0.6919915919672762	-0.6969059039244466	-0.699086045575746
0.005236	0.052704	0.077832	1745.4040635415092	-0.687519	-0.689710	-0.6871148276669875	-0.6893055147164582	-0.6942078267333975	-0.696399968324928
