Repository: pietracorvo/HystAPI

# Example data

The example data in this folder is from measurements performed during my physics bachelor.

The material is **FeSi3** (iron with 3% silicon), aka 'electrical steel', the standard material for ring cores in trafos. 

Four of the five samples where treated with high pressure torison (HPT, 20 rotations at 20GPa), to achieve nanocristallisation of the grains, which has a huge impact on the magnetic properties of the material. The HPT deformation was done at 77K (under liquid nitrogen) and at 293K (at room temperature). Afterwards some samples were heat treated at a temperature of 493K (for two hours) to anneal defects from the deformation process.

The five samples are:

File: testData/FeSi3_LN/G4_748V_100Hz_800000Fs0.txt (part 16 of 57)
--------------------------
t	U1	U2	H	Braw	Jraw	B_drift	 J_drift	B_corr	J_corr
0.005364	-0.041809	-0.056726	-1382.743037851997	0.644838	0.646576	0.6457767593419914	0.6475145169428572	0.6379694734795575	0.6397085089634921
0.005365	-0.041962	-0.056921	-1387.790707851997	0.642865	0.644610	0.6438039343530544	0.6455486919087302	0.6359966484906204	0.6377426839293651
0.005366	-0.042145	-0.057129	-1393.847912851997	0.640885	0.642637	0.6418241093641174	0.6435758668746032	0.6340168235016834	0.6357698588952381
0.005367	-0.042282	-0.057367	-1398.390816851997	0.638897	0.640655	0.6398362843751805	0.6415940418404762	0.6320289985127465	0.633788033861111
0.005369	-0.042465	-0.057501	-1404.448020851997	0.636904	0.638669	0.6378436343973064	0.6396083917722223	0.6300363485348724	0.6318023837928571
0.005370	-0.042633	-0.057727	-1410.000458851997	0.634903	0.636675	0.6358428094083693	0.6376145667380952	0.6280355235459354	0.6298085587587301
0.005371	-0.042694	-0.058014	-1412.019526851997	0.632893	0.634668	0.6338329844194325	0.6356077417039683	0.6260256985569985	0.6278017337246031
0.005372	-0.042877	-0.058148	-1418.076731851997	0.630877	0.632659	0.6318171594304954	0.6335989166698413	0.6240098735680615	0.6257929086904761
0.005374	-0.043030	-0.058319	-1423.1244018519972	0.628855	0.630644	0.6297955094526215	0.6315842666015873	0.6219882235901876	0.6237782586222221
0.005375	-0.043182	-0.058539	-1428.172072851997	0.626827	0.628622	0.6277676844636845	0.6295624415674603	0.6199603986012505	0.6217564335880952
0.005376	-0.043350	-0.058728	-1433.724509851997	0.624791	0.626593	0.6257318594747474	0.6275336165333333	0.6179245736123135	0.6197276085539681
0.005377	-0.043518	-0.058917	-1439.276947851997	0.622749	0.624558	0.6236900344858105	0.6254987914992063	0.6158827486233766	0.6176927835198411
0.005379	-0.043640	-0.059106	-1443.315083851997	0.620700	0.622514	0.6216413845079365	0.6234551414309524	0.6138340986455025	0.6156491334515872
0.005380	-0.043777	-0.059344	-1447.857987851997	0.618643	0.620463	0.6195845595189996	0.6214043163968254	0.6117772736565656	0.6135983084174602
0.005381	-0.043930	-0.059521	-1452.9056578519971	0.616580	0.618406	0.6175217345300625	0.6193474913626984	0.6097144486676286	0.6115414833833333
0.005382	-0.044159	-0.059717	-1460.4771638519971	0.614511	0.616346	0.6154529095411255	0.6172876663285713	0.6076456236786916	0.6094816583492062
0.005384	-0.044235	-0.059888	-1463.000998851997	0.612434	0.614273	0.6133762595632516	0.6152150162603174	0.6055689737008176	0.6074090082809522
0.005385	-0.044418	-0.060120	-1469.058203851997	0.610351	0.612198	0.6112934345743145	0.6131401912261905	0.6034861487118806	0.6053341832468253
0.005386	-0.044540	-0.060297	-1473.096339851997	0.608261	0.610112	0.6092036095853777	0.6110543661920634	0.6013963237229437	0.6032483582126983
0.005387	-0.044754	-0.060559	-1480.163078851997	0.606162	0.608023	0.6071047845964406	0.6089655411579364	0.5992974987340066	0.6011595331785713
0.005389	-0.044830	-0.060681	-1482.6869138519971	0.604059	0.605922	0.6050021346185667	0.6068648910896824	0.5971948487561327	0.5990588831103173
0.005390	-0.045029	-0.060852	-1489.248885851997	0.601949	0.603821	0.6028923096296296	0.6047640660555557	0.5950850237671956	0.5969580580761905
0.005391	-0.045197	-0.061121	-1494.8013228519972	0.599831	0.601710	0.6007744846406926	0.6026532410214286	0.5929671987782587	0.5948472330420634
0.005392	-0.045319	-0.061304	-1498.8394598519972	0.597707	0.599591	0.5986506596517557	0.6005344159873016	0.5908433737893217	0.5927284080079365
0.005394	-0.045456	-0.061420	-1503.382362851997	0.595577	0.597467	0.5965210096738817	0.5984107659190476	0.5887137238114477	0.5906047579396825
0.005395	-0.045670	-0.061676	-1510.449101851997	0.593440	0.595338	0.5943841846849447	0.5962819408849207	0.5865768988225107	0.5884759329055556
0.005396	-0.045776	-0.061890	-1513.982470851997	0.591295	0.593198	0.5922393596960077	0.5941421158507937	0.5844320738335738	0.5863361078714285
0.005397	-0.045959	-0.062036	-1520.0396758519971	0.589144	0.591055	0.5900885347070707	0.5919992908166667	0.5822812488446367	0.5841932828373015
0.005399	-0.046066	-0.062244	-1523.573044851997	0.586987	0.588902	0.5879318847291968	0.5898466407484128	0.5801245988667628	0.5820406327690476
0.005400	-0.046219	-0.062451	-1528.6207158519971	0.584822	0.586744	0.5857670597402597	0.5876888157142858	0.5779597738778257	0.5798828077349206
0.005401	-0.046387	-0.062665	-1534.173152851997	0.582651	0.584579	0.5835962347513228	0.5855239906801587	0.5757889488888889	0.5777179827007936
0.005402	-0.046539	-0.062793	-1539.220823851997	0.580474	0.582408	0.5814194097623858	0.5833531656460318	0.5736121238999519	0.5755471576666666
0.005404	-0.046692	-0.063025	-1544.2684938519972	0.578290	0.580231	0.5792357597845118	0.5811765155777778	0.5714284739220779	0.5733705075984127
0.005405	-0.046844	-0.063208	-1549.316164851997	0.576099	0.578046	0.5770449347955748	0.5789916905436507	0.5692376489331409	0.5711856825642856
0.005406	-0.046906	-0.063391	-1551.335232851997	0.573901	0.575851	0.5748471098066378	0.5767968655095238	0.5670398239442038	0.5689908575301587
0.005407	-0.047180	-0.063586	-1560.421039851997	0.571698	0.573659	0.5726442848177009	0.5746050404753968	0.564836998955267	0.5667990324960317
0.005409	-0.047302	-0.063782	-1564.459175851997	0.569486	0.571453	0.5704326348398269	0.5723993904071428	0.5626253489773929	0.5645933824277777
0.005410	-0.047440	-0.064044	-1569.002079851997	0.567267	0.569239	0.5682138098508898	0.5701855653730159	0.5604065239884558	0.5623795573936508
0.005411	-0.047638	-0.064172	-1575.564051851997	0.565043	0.567023	0.5659899848619528	0.5679697403388889	0.5581826989995189	0.5601637323595238
0.005412	-0.047729	-0.064404	-1578.592653851997	0.562811	0.564795	0.5637581598730158	0.5657419153047619	0.5559508740105819	0.5579359073253968
0.005414	-0.047882	-0.064557	-1583.640323851997	0.560573	0.562563	0.5615205098951419	0.5635102652365079	0.553713224032708	0.5557042572571428
0.005415	-0.048126	-0.064764	-1591.716596851997	0.558328	0.560329	0.5592756849062049	0.5612764402023809	0.551468399043771	0.5534704322230157
0.005416	-0.048233	-0.064972	-1595.249966851997	0.556076	0.558081	0.5570238599172679	0.559028615168254	0.5492165740548339	0.5512226071888888
0.005417	-0.048325	-0.065161	-1598.278568851997	0.553818	0.555827	0.554766034928331	0.5567747901341269	0.546958749065897	0.5489687821547617
0.005419	-0.048523	-0.065326	-1604.840540851997	0.551553	0.553571	0.5525013849504569	0.5545191400658731	0.5446940990880229	0.546713132086508
0.005420	-0.048660	-0.065509	-1609.383443851997	0.549282	0.551305	0.55023055996152	0.5522533150317461	0.5424232740990861	0.544447307052381
0.005421	-0.048767	-0.065771	-1612.916812851997	0.547003	0.549031	0.547951734972583	0.5499794899976191	0.540144449110149	0.542173482018254
0.005422	-0.048904	-0.065936	-1617.459716851997	0.544718	0.546751	0.545666909983646	0.5476996649634921	0.537859624121212	0.539893656984127
0.005424	-0.049103	-0.066077	-1624.021687851997	0.542427	0.544468	0.543376260005772	0.5454170148952381	0.535568974143338	0.5376110069158729
0.005425	-0.049255	-0.066321	-1629.069358851997	0.540129	0.542177	0.541078435016835	0.5431261898611112	0.533271149154401	0.535320181881746
0.005426	-0.049362	-0.066473	-1632.602727851997	0.537825	0.539877	0.5387746100278981	0.5408263648269842	0.5309673241654641	0.5330203568476191
0.005427	-0.049561	-0.066620	-1639.164699851997	0.535515	0.537576	0.536464785038961	0.5385255397928572	0.528657499176527	0.5307195318134921
0.005429	-0.049759	-0.066876	-1645.726671851997	0.533198	0.535266	0.534148135061087	0.5362158897246032	0.5263408491986531	0.5284098817452381
0.005430	-0.049911	-0.067090	-1650.774341851997	0.530873	0.532947	0.5318233100721501	0.5338970646904762	0.5240160242097162	0.526091056711111
0.005431	-0.050049	-0.067236	-1655.317245851997	0.528542	0.530622	0.529492485083213	0.5315722396563493	0.521685199220779	0.5237662316769841
0.005432	-0.050171	-0.067419	-1659.355381851997	0.526205	0.528290	0.5271556600942762	0.5292404146222223	0.5193483742318422	0.5214344066428571
0.005434	-0.050339	-0.067651	-1664.9078198519971	0.523860	0.525953	0.5248110101164021	0.5269037645539683	0.5170037242539681	0.5190977565746031
0.005435	-0.050507	-0.067877	-1670.460256851997	0.521508	0.523607	0.5224591851274651	0.5245579395198413	0.5146518992650312	0.5167519315404762
0.005436	-0.050705	-0.068030	-1677.022228851997	0.519150	0.521258	0.5201013601385281	0.5222091144857143	0.5122940742760942	0.5144031065063491
0.005437	-0.050751	-0.068201	-1678.536529851997	0.516786	0.518895	0.5177375351495911	0.5198462894515873	0.5099302492871571	0.5120402814722221
0.005439	-0.050888	-0.068390	-1683.079433851997	0.514415	0.516531	0.5153668851717171	0.5174826393833333	0.5075595993092832	0.5096766314039681
0.005440	-0.051102	-0.068585	-1690.146171851997	0.512038	0.514162	0.5129900601827801	0.5151138143492063	0.5051827743203462	0.5073078063698412
0.005441	-0.051270	-0.068848	-1695.6986098519972	0.509652	0.511783	0.5106042351938432	0.5127349893150793	0.5027969493314093	0.5049289813357142
0.005442	-0.051346	-0.069000	-1698.2224448519971	0.507260	0.509395	0.5082124102049063	0.5103471642809524	0.5004051243424723	0.5025411563015872
0.005444	-0.051529	-0.069177	-1704.279649851997	0.504862	0.507005	0.5058147602270323	0.5079575142126984	0.49800747436459836	0.5001515062333333
0.005445	-0.051666	-0.069373	-1708.822552851997	0.502458	0.504606	0.5034109352380952	0.5055586891785714	0.49560364937566126	0.49775268119920624
0.005446	-0.051849	-0.069592	-1714.879757851997	0.500046	0.502202	0.5009991102491582	0.5031548641444444	0.49319182438672426	0.4953488561650793
0.005447	-0.051971	-0.069733	-1718.917893851997	0.497629	0.499789	0.49858228526022125	0.5007420391103174	0.4907749993977873	0.4929360311309523
0.005449	-0.052200	-0.069922	-1726.489399851997	0.495205	0.497375	0.49615863528234727	0.4983283890420635	0.4883513494199133	0.49052238106269835
0.005450	-0.052338	-0.070142	-1731.032302851997	0.492774	0.494950	0.4937278102934103	0.4959035640079365	0.48592052443097633	0.48809755602857136
0.005451	-0.052475	-0.070343	-1735.575206851997	0.490337	0.492518	0.49129098530447335	0.4934717389738095	0.4834836994420394	0.4856657309944444
0.005452	-0.052582	-0.070441	-1739.108575851997	0.487894	0.490080	0.4888481603155363	0.49103391393968254	0.48104087445310234	0.4832279059603174
0.005454	-0.052795	-0.070715	-1746.175314851997	0.485443	0.487638	0.4863975103376624	0.48859226387142857	0.4785902244752284	0.4807862558920634
0.005455	-0.052887	-0.070923	-1749.203916851997	0.482985	0.485184	0.48393968534872533	0.48613843883730157	0.4761323994862914	0.4783324308579364
0.005456	-0.053040	-0.071082	-1754.251587851997	0.480522	0.482726	0.4814768603597884	0.4836806138031746	0.4736695744973544	0.47587460582380947
0.005457	-0.053223	-0.071277	-1760.308791851997	0.478051	0.480264	0.47900603537085135	0.48121878876904767	0.4711987495084174	0.4734127807896825
0.005459	-0.053360	-0.071466	-1764.851695851997	0.475574	0.477792	0.4765293853929774	0.47874713870079366	0.46872209953054345	0.4709411307214285
0.005460	-0.053482	-0.071649	-1768.889831851997	0.473091	0.475314	0.47404656040404036	0.4762693136666667	0.4662392745416064	0.46846330568730155
0.005461	-0.053680	-0.071838	-1775.451803851997	0.470601	0.472832	0.4715567354151034	0.47378748863253967	0.46374944955266945	0.4659814806531745
0.005462	-0.053818	-0.072034	-1779.994706851997	0.468104	0.470341	0.46905991042616646	0.4712966635984127	0.4612526245637325	0.46349065561904756
0.005464	-0.053986	-0.072217	-1785.547144851997	0.465601	0.467845	0.46655726044829243	0.46880101353015874	0.4587499745858585	0.4609950055507936
0.005465	-0.054077	-0.072400	-1788.575746851997	0.463091	0.465339	0.46404743545935545	0.46629518849603174	0.4562401495969215	0.4584891805166666
0.005466	-0.054306	-0.072632	-1796.147252851997	0.460574	0.462831	0.46153061047041843	0.46378736346190474	0.4537233246079845	0.4559813554825396
0.005467	-0.054382	-0.072827	-1798.671087851997	0.458050	0.460311	0.4590067854814815	0.4612675384277778	0.45119949961904754	0.45346153044841264
0.005469	-0.054642	-0.072986	-1807.252127851997	0.455520	0.457791	0.45647713550360747	0.4587478883595238	0.4486698496411735	0.45094188038015864
0.005470	-0.054733	-0.073187	-1810.280729851997	0.452983	0.455258	0.45394031051467054	0.4562150633253968	0.4461330246522366	0.44840905534603165
0.005471	-0.054871	-0.073401	-1814.823633851997	0.450439	0.452720	0.4513964855257335	0.4536772382912699	0.44358919966329957	0.44587123031190473
0.005472	-0.055008	-0.073547	-1819.3665368519971	0.447890	0.450176	0.44884766053679653	0.4511334132571429	0.4410403746743626	0.44332740527777775
0.005474	-0.055237	-0.073767	-1826.9380428519971	0.445333	0.447629	0.44629101055892256	0.4485867631888889	0.4384837246964886	0.44078075520952376
0.005475	-0.055328	-0.073962	-1829.966644851997	0.442770	0.445070	0.44372818556998556	0.44602793815476194	0.4359208997075516	0.4382219301753968
0.005476	-0.055481	-0.074121	-1835.014315851997	0.440201	0.442507	0.4411593605810486	0.4434651131206349	0.43335207471861464	0.43565910514126976
0.005477	-0.055618	-0.074304	-1839.557218851997	0.437625	0.439937	0.43858353559211155	0.44089528808650796	0.4307762497296776	0.4330892801071428
0.005479	-0.055786	-0.074524	-1845.109656851997	0.435042	0.437361	0.4360008856142376	0.43831963801825397	0.42819359975180366	0.4305136300388888
0.005480	-0.055939	-0.074738	-1850.157327851997	0.432452	0.434778	0.4334110606253006	0.435736812984127	0.42560377476286665	0.4279308050047618
0.005481	-0.056030	-0.074817	-1853.1859298519971	0.429858	0.432187	0.43081723563636365	0.43314598795	0.4230099497739297	0.42533997997063483
0.005482	-0.056259	-0.075110	-1860.7574358519971	0.427255	0.429594	0.42821441064742666	0.430553162915873	0.4204071247849927	0.42274715493650783
0.005484	-0.056381	-0.075299	-1864.795571851997	0.424645	0.426989	0.42560476066955266	0.42794851284761903	0.4177974748071187	0.4201425048682539
0.005485	-0.056549	-0.075507	-1870.348009851997	0.422028	0.424379	0.4229879356806157	0.42533868781349204	0.41518064981818176	0.4175326798341269
0.005486	-0.056686	-0.075641	-1874.890912851997	0.419406	0.421762	0.4203661106916787	0.42272186277936513	0.4125588248292447	0.4149158548
0.005487	-0.056854	-0.075867	-1880.4433508519971	0.416777	0.419140	0.4177372857027417	0.42010003774523813	0.40992999984030776	0.412294029765873
0.005489	-0.057007	-0.076050	-1885.491020851997	0.414141	0.416511	0.4151016357248677	0.41747138767698416	0.40729434986243374	0.409665379697619
0.005490	-0.057144	-0.076227	-1890.033924851997	0.411499	0.413874	0.41245981073593074	0.4148345626428572	0.4046525248734968	0.407028554663492
0.005491	-0.057297	-0.076404	-1895.0815948519971	0.408850	0.411232	0.40981098574699376	0.41219273760873015	0.4020036998845598	0.404386729629365
0.005492	-0.057465	-0.076611	-1900.634032851997	0.406195	0.408584	0.4071561607580567	0.4095449125746032	0.39934887489562276	0.40173890459523803
0.005494	-0.057602	-0.076770	-1905.176935851997	0.403534	0.405929	0.4044955107801828	0.4068902625063492	0.39668822491774886	0.39908425452698404
0.005495	-0.057755	-0.076947	-1910.2246068519971	0.400867	0.403268	0.40182868579124575	0.40422943747222223	0.3940213999288118	0.3964234294928571
0.005496	-0.057831	-0.077167	-1912.748441851997	0.398193	0.400597	0.39915486080230883	0.4015586124380952	0.3913475749398749	0.39375260445873006
0.005497	-0.058105	-0.077350	-1921.834248851997	0.395511	0.397927	0.3964730358133718	0.3988887874039682	0.38866574995093783	0.39108277942460307
0.005499	-0.058182	-0.077563	-1924.358083851997	0.392823	0.395242	0.3937853858354978	0.39620413733571425	0.38597809997306387	0.3883981293563491
0.005500	-0.058395	-0.077722	-1931.424822851997	0.390129	0.392557	0.3910915608465608	0.39351931230158727	0.38328427498412687	0.3857133043222221
0.005501	-0.058472	-0.077911	-1933.948657851997	0.387429	0.389859	0.3883917358576239	0.39082148726746035	0.3805844499951899	0.3830154792880952
0.005502	-0.058640	-0.078125	-1939.501095851997	0.384721	0.387159	0.38568391086868686	0.38812166223333333	0.3778766250062529	0.3803156542539682
0.005504	-0.058777	-0.078308	-1944.043998851997	0.382007	0.384450	0.3829702608908129	0.3854130121650794	0.3751629750283789	0.37760700418571425
0.005505	-0.059036	-0.078479	-1952.625038851997	0.379287	0.381741	0.3802504359018759	0.3827041871309524	0.37244315003944195	0.37489817915158724
0.005506	-0.059113	-0.078656	-1955.148873851997	0.376560	0.379017	0.3775236109129389	0.3799803620968254	0.36971632505050495	0.37217435411746025
0.005507	-0.059235	-0.078882	-1959.187010851997	0.373826	0.376288	0.3747897859240019	0.3772515370626984	0.36698250006156796	0.3694455290833333
0.005509	-0.059433	-0.079108	-1965.748981851997	0.371085	0.373555	0.37204913594612793	0.37451888699444447	0.364241850083694	0.3667128790150793
0.005510	-0.059540	-0.079211	-1969.282351851997	0.368339	0.370814	0.369303310957191	0.37177806196031743	0.36149602509475703	0.3639720539809523
0.005511	-0.059708	-0.079407	-1974.834788851997	0.365586	0.368068	0.366550485968254	0.36903223692619047	0.35874320010582006	0.3612262289468253
0.005512	-0.059937	-0.079633	-1982.406294851997	0.362826	0.365318	0.36379066097931695	0.36628241189206345	0.355983375116883	0.3584764039126983
0.005514	-0.059982	-0.079822	-1983.920595851997	0.360060	0.362553	0.36102501100144296	0.3635177618238095	0.353217725139009	0.35571175384444437
0.005515	-0.060226	-0.079974	-1991.996868851997	0.357288	0.359791	0.358253186012506	0.36075593678968254	0.35044590015007204	0.3529499288103174
0.005516	-0.060333	-0.080145	-1995.530237851997	0.354510	0.357018	0.355475361023569	0.3579831117555556	0.34766807516113507	0.35017710377619043
0.005517	-0.060516	-0.080316	-2001.5874428519971	0.351726	0.354242	0.352691536034632	0.3552072867214286	0.34488425017219804	0.34740127874206345
0.005519	-0.060654	-0.080493	-2006.1303458519972	0.348936	0.351457	0.3499018860567581	0.35242263665317464	0.34209460019432414	0.3446166286738095
0.005520	-0.060760	-0.080731	-2009.663715851997	0.346138	0.348664	0.34710406106782105	0.3496298116190476	0.3392967752053871	0.34182380363968246
0.005521	-0.060944	-0.080865	-2015.720919851997	0.343335	0.345868	0.3443012360788841	0.34683398658492065	0.3364939502164501	0.3390279786055555
0.005522	-0.061096	-0.081097	-2020.768590851997	0.340524	0.343064	0.3414904110899471	0.34403016155079363	0.33368312522751314	0.3362241535714285
0.005524	-0.061249	-0.081244	-2025.816260851997	0.337708	0.340254	0.3386747611120731	0.3412205114825397	0.33086747524963916	0.33341450350317453
0.005525	-0.061386	-0.081458	-2030.359164851997	0.334885	0.337437	0.33585193612313613	0.3384036864484127	0.3280446502607022	0.33059767846904753
0.005526	-0.061523	-0.081622	-2034.9020678519971	0.332056	0.334613	0.33302311113419913	0.3355798614142857	0.3252158252717652	0.32777385343492055
0.005527	-0.061722	-0.081805	-2041.464039851997	0.329220	0.331786	0.33018728614526216	0.33275303638015874	0.3223800002828282	0.3249470284007936
0.005529	-0.061813	-0.082037	-2044.492641851997	0.326377	0.328946	0.3273446361673881	0.32991338631190475	0.31953735030495417	0.3221073783325396
0.005530	-0.061935	-0.082233	-2048.530778851997	0.323527	0.326102	0.3244948111784512	0.32706956127777775	0.31668752531601724	0.3192635532984126
0.005531	-0.062134	-0.082343	-2055.0927498519973	0.320673	0.323255	0.3216409861895142	0.32422273624365083	0.31383370032708024	0.3164167282642857
0.005532	-0.062302	-0.082544	-2060.645187851997	0.317812	0.320402	0.3187801612005772	0.32136991120952385	0.3109728753381432	0.3135639032301587
0.005534	-0.062378	-0.082697	-2063.169022851997	0.314945	0.317538	0.31591351122270317	0.31850626114126984	0.3081062253602692	0.3107002531619047
0.005535	-0.062607	-0.082928	-2070.740528851997	0.312071	0.314674	0.3130396862337662	0.3156424361071429	0.30523240037133226	0.30783642812777773
0.005536	-0.062729	-0.083112	-2074.778664851997	0.309190	0.311798	0.3101588612448293	0.3127666110730159	0.3023515753823953	0.30496060309365075
0.005537	-0.062866	-0.083289	-2079.321568851997	0.306303	0.308917	0.3072720362558922	0.3098857860388889	0.29946475039345827	0.30207977805952374
0.005539	-0.063065	-0.083502	-2085.883540851997	0.303410	0.306031	0.3043793862780183	0.3070001359706349	0.29657210041558435	0.29919412799126976
0.005540	-0.063187	-0.083618	-2089.921676851997	0.300511	0.303138	0.30148056128908124	0.30410731093650795	0.2936732754266473	0.2963013029571428
0.005541	-0.063354	-0.083789	-2095.474114851997	0.297606	0.300240	0.2985757363001443	0.30120948590238095	0.2907684504377103	0.2934034779230158
0.005542	-0.063522	-0.084045	-2101.026551851997	0.294694	0.297335	0.29566391131120734	0.29830466086825397	0.2878566254487734	0.2904986528888888
0.005544	-0.063599	-0.084192	-2103.5503868519972	0.291776	0.294419	0.2927462613333333	0.29538901079999996	0.28493897547089936	0.2875830028206348
0.005545	-0.063736	-0.084351	-2108.093290851997	0.288852	0.291501	0.28982243634439636	0.292471185765873	0.2820151504819624	0.28466517778650785
0.005546	-0.063980	-0.084558	-2116.169563851997	0.285921	0.288581	0.2868916113554593	0.28955136073174603	0.27908432549302536	0.2817453527523809
0.005547	-0.064102	-0.084735	-2120.207699851997	0.282984	0.285649	0.2839547863665224	0.28661953569761905	0.27614750050408843	0.2788135277182539
0.005549	-0.064301	-0.084924	-2126.769671851997	0.280040	0.282713	0.2810111363886484	0.2836838856293651	0.27320385052621443	0.27587787764999994
0.005550	-0.064392	-0.085126	-2129.7982738519972	0.277090	0.279767	0.2780613113997114	0.2807380605952381	0.27025402553727745	0.27293205261587294
0.005551	-0.064575	-0.085278	-2135.855478851997	0.274134	0.276819	0.2751054864107744	0.2777902355611111	0.26729820054834047	0.26998422758174595
0.005552	-0.064697	-0.085461	-2139.893614851997	0.271172	0.273861	0.27214366142183744	0.27483241052698415	0.2643363755594035	0.267026402547619
0.005554	-0.064835	-0.085675	-2144.436518851997	0.268203	0.270898	0.26917501144396344	0.2718697604587302	0.2613677255815295	0.26406375247936503
0.005555	-0.064987	-0.085846	-2149.4841888519973	0.265227	0.267929	0.26619918645502644	0.26890093542460314	0.2583919005925925	0.261094927445238
0.005556	-0.065140	-0.085986	-2154.531859851997	0.262247	0.264954	0.2632193614660895	0.2659261103904762	0.25541207560365553	0.25812010241111105
0.005557	-0.065292	-0.086194	-2159.579529851997	0.259259	0.261973	0.26023153647715247	0.2629452853563492	0.2524242506147185	0.25513927737698405
0.005559	-0.065460	-0.086414	-2165.131967851997	0.256264	0.258986	0.2572368864992785	0.2599586352880952	0.24942960063684455	0.25215262730873006
0.005560	-0.065567	-0.086548	-2168.665336851997	0.253264	0.255990	0.2542370615103415	0.2569628102539683	0.24642977564790752	0.24915680227460313
0.005561	-0.065781	-0.086761	-2175.7320758519973	0.250257	0.252991	0.2512302365214045	0.2539639852198413	0.24342295065897057	0.24615797724047617
0.005562	-0.065903	-0.086981	-2179.770211851997	0.247242	0.249982	0.2482154115324675	0.2509551601857143	0.24040812567003356	0.24314915220634914
0.005564	-0.065979	-0.087158	-2182.294046851997	0.244222	0.246964	0.24519576155459355	0.24793751011746032	0.2373884756921596	0.24013150213809517
0.005565	-0.066193	-0.087268	-2189.360785851997	0.241197	0.243948	0.24217093656565655	0.24492168508333334	0.2343636507032226	0.2371156771039682
0.005566	-0.066345	-0.087439	-2194.408456851997	0.238166	0.240924	0.23914011157671958	0.24189786004920635	0.23133282571428562	0.2340918520698412
0.005567	-0.066513	-0.087671	-2199.960893851997	0.235127	0.237892	0.2361012865877826	0.23886603501507936	0.22829400072534864	0.2310600270357142
0.005569	-0.066650	-0.087854	-2204.503797851997	0.232082	0.234853	0.2330566366099086	0.2358273849468254	0.22524935074747465	0.22802137696746025
0.005570	-0.066772	-0.088049	-2208.541933851997	0.229031	0.231806	0.23000581162097164	0.23278055991269841	0.22219852575853768	0.22497455193333327
0.005571	-0.066956	-0.088171	-2214.599138851997	0.225974	0.228757	0.22694898663203464	0.22973173487857143	0.21914170076960068	0.22192572689920628
0.005572	-0.067139	-0.088385	-2220.656342851997	0.222911	0.225702	0.22388616164309763	0.22667690984444447	0.21607887578066368	0.21887090186507932
0.005574	-0.067291	-0.088580	-2225.704013851997	0.219840	0.222638	0.22081551166522367	0.22361325977619048	0.21300822580278972	0.21580725179682533
0.005575	-0.067368	-0.088751	-2228.227848851997	0.216764	0.219565	0.21773968667628668	0.2205404347420635	0.20993240081385273	0.21273442676269835
0.005576	-0.067581	-0.088916	-2235.294587851997	0.213682	0.216492	0.2146578616873497	0.2174676097079365	0.20685057582491576	0.20966160172857135
0.005577	-0.067749	-0.089075	-2240.847024851997	0.210595	0.213411	0.2115710366984127	0.2143867846738095	0.20376375083597875	0.20658077669444436
0.005579	-0.067871	-0.089301	-2244.885161851997	0.207500	0.210321	0.2084763867205387	0.21129713460555558	0.20066910085810474	0.20349112662619043
0.005580	-0.067993	-0.089435	-2248.923297851997	0.204400	0.207226	0.20537656173160174	0.20820230957142857	0.19756927586916778	0.20039630159206342
0.005581	-0.068192	-0.089673	-2255.485269851997	0.201292	0.204127	0.20226873674266474	0.2051034845373016	0.19446145088023079	0.19729747655793645
0.005582	-0.068283	-0.089825	-2258.513871851997	0.198178	0.201017	0.19915491175372774	0.2019936595031746	0.19134762589129378	0.19418765152380946
0.005584	-0.068527	-0.090015	-2266.590144851997	0.195058	0.197907	0.1960352617758538	0.19888400943492063	0.18822797591341983	0.19107800145555548
0.005585	-0.068573	-0.090192	-2268.104445851997	0.191932	0.194783	0.19290943678691677	0.19576018440079365	0.18510215092448282	0.1879541764214285
0.005586	-0.068771	-0.090369	-2274.6664178519973	0.188800	0.191659	0.1897776117979798	0.19263635936666668	0.18197032593554585	0.18483035138730153
0.005587	-0.068893	-0.090588	-2278.704553851997	0.185660	0.188524	0.1866377868090428	0.1895015343325397	0.17883050094660885	0.18169552635317454
0.005589	-0.069229	-0.090771	-2289.809428851997	0.182514	0.185392	0.18349213683116883	0.18636988426428572	0.17568485096873487	0.17856387628492057
0.005590	-0.069244	-0.090912	-2290.314195851997	0.179363	0.182242	0.18034131184223184	0.18322005923015872	0.1725340259797979	0.17541405125079357
0.005591	-0.069397	-0.091077	-2295.361866851997	0.176206	0.179091	0.17718448685329485	0.18006923419603174	0.1693772009908609	0.1722632262166666
0.005592	-0.069580	-0.091223	-2301.419071851997	0.173044	0.175937	0.17402266186435786	0.17691540916190476	0.1662153760019239	0.16910940118253961
0.005594	-0.069748	-0.091455	-2306.971508851997	0.169875	0.172774	0.1708540118864839	0.17375275909365082	0.16304672602404993	0.16594675111428567
0.005595	-0.069809	-0.091626	-2308.990576851997	0.166699	0.169601	0.1676781868975469	0.17057993405952382	0.15987090103511295	0.16277392608015867
0.005596	-0.070007	-0.091711	-2315.552548851997	0.163519	0.166430	0.1644983619086099	0.16740910902539682	0.15669107604617594	0.15960310104603168
0.005597	-0.070160	-0.091980	-2320.600218851997	0.160332	0.163248	0.16131153691967293	0.16422728399126985	0.15350425105723897	0.1564212760119047
0.005599	-0.070312	-0.092157	-2325.647889851997	0.157138	0.160061	0.15811788694179893	0.16104063392301587	0.15031060107936497	0.15323462594365073
0.005600	-0.070419	-0.092322	-2329.181258851997	0.153937	0.156865	0.15491706195286195	0.15784480888888888	0.147109776090428	0.15003880090952373
0.005601	-0.070648	-0.092542	-2336.752764851997	0.150730	0.153667	0.15171023696392497	0.15464698385476192	0.143902951101491	0.14684097587539677
0.005602	-0.070740	-0.092743	-2339.781366851997	0.147516	0.150456	0.14849641197498797	0.15143615882063494	0.14068912611255402	0.1436301508412698
0.005604	-0.070892	-0.092908	-2344.829037851997	0.144296	0.147243	0.145276761997114	0.14822350875238097	0.13746947613468005	0.14041750077301582
0.005605	-0.071030	-0.093011	-2349.371940851997	0.141071	0.144024	0.142051937008177	0.14500468371825398	0.13424465114574305	0.13719867573888883
0.005606	-0.071228	-0.093207	-2355.933912851997	0.137841	0.140802	0.13882211201924	0.141782858684127	0.13101482615680604	0.13397685070476184
0.005607	-0.071350	-0.093408	-2359.972048851997	0.134604	0.137570	0.13558528703030304	0.13855103365	0.12777800116786908	0.13074502567063484
0.005609	-0.071503	-0.093549	-2365.0197198519973	0.131361	0.134333	0.13234263705242905	0.13531438358174605	0.12453535118999509	0.1275083756023809
0.005610	-0.071671	-0.093762	-2370.572157851997	0.128111	0.131090	0.12909281206349207	0.13207155854761907	0.12128552620105812	0.12426555056825392
0.005611	-0.071793	-0.093951	-2374.610293851997	0.124854	0.127839	0.12583598707455507	0.12882073351349208	0.11802870121212111	0.12101472553412693
0.005612	-0.071991	-0.094159	-2381.172265851997	0.121591	0.124584	0.1225731620856181	0.12556590847936508	0.11476587622318414	0.11775990049999993
0.005614	-0.072113	-0.094324	-2385.210401851997	0.118322	0.121319	0.1193045121077441	0.12230125841111111	0.11149722624531015	0.11449525043174597
0.005615	-0.072281	-0.094525	-2390.762839851997	0.115046	0.118050	0.11602868711880711	0.11903243337698413	0.10822140125637315	0.11122642539761898
0.005616	-0.072388	-0.094653	-2394.296208851997	0.111765	0.114774	0.11274786212987013	0.11575660834285714	0.10494057626743618	0.107950600363492
0.005617	-0.072601	-0.094830	-2401.362947851997	0.108477	0.111495	0.10946003714093315	0.11247778330873015	0.1016527512784992	0.104671775329365
0.005619	-0.072708	-0.095074	-2404.896316851997	0.105183	0.108205	0.10616638716305916	0.10918813324047619	0.09835910130062521	0.10138212526111104
0.005620	-0.072922	-0.095184	-2411.963055851997	0.101883	0.104915	0.10286656217412217	0.1058983082063492	0.09505927631168822	0.09809230022698405
0.005621	-0.073013	-0.095380	-2414.991657851997	0.098578	0.101613	0.09956173718518518	0.10259648317222221	0.09175445132275123	0.09479047519285706
0.005622	-0.073212	-0.095532	-2421.553629851997	0.095266	0.098310	0.0962499121962482	0.09929365813809524	0.08844262633381425	0.09148765015873009
0.005624	-0.073303	-0.095709	-2424.582231851997	0.091949	0.094996	0.09293326221837422	0.09598000806984126	0.08512597635594027	0.08817400009047612
0.005625	-0.073456	-0.095874	-2429.629902851997	0.088625	0.091679	0.08960943722943722	0.09266318303571429	0.08180215136700326	0.08485717505634914
0.005626	-0.073639	-0.096106	-2435.687106851997	0.085295	0.088356	0.08627961224050024	0.08934035800158731	0.07847232637806628	0.08153435002222216
0.005627	-0.073792	-0.096301	-2440.734777851997	0.081957	0.085025	0.08294178725156325	0.08600953296746032	0.07513450138912929	0.07820352498809517
0.005629	-0.073959	-0.096417	-2446.287214851997	0.078615	0.081689	0.07960013727368928	0.08267388289920635	0.07179285141125533	0.0748678749198412
0.005630	-0.074097	-0.096594	-2450.830118851997	0.075267	0.078347	0.07625231228475228	0.07933205786507937	0.06844502642231833	0.07152604988571422
0.005631	-0.074310	-0.096783	-2457.896856851997	0.071912	0.075002	0.0728974872958153	0.07598723283095238	0.06509020143338135	0.06818122485158723
0.005632	-0.074356	-0.096954	-2459.4111588519972	0.068552	0.071643	0.0695376623068783	0.07262840779682539	0.061730376444444346	0.06482239981746024
0.005634	-0.074509	-0.097107	-2464.458828851997	0.065186	0.068283	0.06617201232900433	0.06926875772857143	0.05836472646657037	0.06146274974920628
0.005635	-0.074753	-0.097290	-2472.535101851997	0.061814	0.064922	0.06280018734006734	0.06590793269444443	0.05499290147763339	0.05810192471507929
0.005636	-0.074799	-0.097455	-2474.049402851997	0.058436	0.061546	0.05942236235113035	0.06253210766031746	0.0516150764886964	0.05472609968095231
0.005637	-0.074951	-0.097614	-2479.0970738519973	0.055053	0.058169	0.05603953736219336	0.05915528262619048	0.048232251499759404	0.05134927464682533
0.005639	-0.075180	-0.097736	-2486.668578851997	0.051665	0.054790	0.05265188738431938	0.05577663255793651	0.04484460152188543	0.04797062457857136
0.005640	-0.075317	-0.097961	-2491.211482851997	0.048270	0.051401	0.0492570623953824	0.052387807523809525	0.04144977653294844	0.04458179954444438
0.005641	-0.075424	-0.098126	-2494.744851851997	0.044869	0.048004	0.045856237406445406	0.04899098248968254	0.03804895154401145	0.04118497451031739
0.005642	-0.075653	-0.098297	-2502.316357851997	0.041462	0.044607	0.042449412417508416	0.045594157455555555	0.03464212655507446	0.03778814947619041
0.005644	-0.075745	-0.098444	-2505.344959851997	0.038050	0.041198	0.03903776243963444	0.042185507387301584	0.031230476577200482	0.034379499407936435
0.005645	-0.075928	-0.098621	-2511.402164851997	0.034631	0.037788	0.03561893745069745	0.038775682353174606	0.027811651588263493	0.030969674373809458
0.005646	-0.076065	-0.098773	-2515.945067851997	0.031207	0.034369	0.03219511246176046	0.03535685731904761	0.024387826599326506	0.027550849339682465
0.005647	-0.076248	-0.099017	-2522.002272851997	0.027776	0.030946	0.02876428747282347	0.03193403228492064	0.020957001610389516	0.02412802430555549
0.005649	-0.076340	-0.099121	-2525.030874851997	0.024340	0.027514	0.025328637494949496	0.028502382216666667	0.01752135163251554	0.02069637423730152
0.005650	-0.076538	-0.099292	-2531.592846851997	0.020899	0.024080	0.021887812506012506	0.025068557182539683	0.014080526643578551	0.017262549203174535
0.005651	-0.076691	-0.099469	-2536.640516851997	0.017451	0.020639	0.018439987517075516	0.0216277321484127	0.010632701654641561	0.01382172416904755
0.005652	-0.076859	-0.099670	-2542.192954851997	0.013997	0.017192	0.014986162528138527	0.018180907114285712	0.007178876665704572	0.010374899134920564
0.005654	-0.076935	-0.099799	-2544.716789851997	0.010537	0.013736	0.011526512550264548	0.014725257046031746	0.0037192266878305937	0.006919249066666598
0.005655	-0.077164	-0.099939	-2552.288295851997	0.007073	0.010281	0.00806268756132756	0.011270432011904762	2.5540169889360503E-4	0.003464424032539614
0.005656	-0.077255	-0.100122	-2555.316897851997	0.003603	0.006815	0.00459286257239057	0.0078046069777777775	-0.0032144232900433844	-1.4010015873706927E-6
0.005657	-0.077454	-0.100287	-2561.878869851997	0.000127	0.003347	0.0011170375834535819	0.004336781943650794	-0.006690248278980373	-0.003469226035714354
0.005659	-0.077591	-0.100415	-2566.421773851997	-0.003353	-0.000128	-0.0023626123944203957	8.621318753968258E-4	-0.01016989825685435	-0.0069438761039683225
0.005660	-0.077789	-0.100592	-2572.983744851997	-0.006840	-0.003606	-0.005849437383357385	-0.002615693158730158	-0.01365672324579134	-0.010421701138095306
0.005661	-0.077850	-0.100787	-2575.002812851997	-0.010333	-0.007097	-0.009342262372294373	-0.006106518192857143	-0.017149548234728328	-0.01391252617222229
0.005662	-0.078033	-0.100873	-2581.060017851997	-0.013830	-0.010586	-0.012839087361231363	-0.009595343226984127	-0.020646373223665318	-0.017401351206349273
0.005664	-0.078201	-0.101050	-2586.612455851997	-0.017332	-0.014081	-0.016340737339105342	-0.013089993295238096	-0.024148023201539297	-0.020896001274603244
0.005665	-0.078369	-0.101239	-2592.164892851997	-0.020841	-0.017583	-0.019849562328042327	-0.01659181832936508	-0.027656848190476282	-0.02439782630873023
0.005666	-0.078476	-0.101416	-2595.698261851997	-0.024356	-0.021094	-0.023364387316979318	-0.020102643363492066	-0.031171673179413273	-0.027908651342857214
0.005667	-0.078674	-0.101520	-2602.260233851997	-0.027874	-0.024604	-0.026882212305916305	-0.023612468397619046	-0.03468949816835026	-0.031418476376984195
0.005669	-0.078751	-0.101593	-2604.784068851997	-0.031396	-0.028123	-0.030403862283790287	-0.027131118465873013	-0.03821114814622424	-0.034937126445238165
0.005670	-0.078949	-0.101782	-2611.3460408519973	-0.034924	-0.031642	-0.03393168727272727	-0.030649943500000002	-0.04173897313516123	-0.03845595147936515
0.005671	-0.079102	-0.101965	-2616.393711851997	-0.038458	-0.035170	-0.03746551226166426	-0.03417776853412698	-0.045272798124098214	-0.04198377651349213
0.005672	-0.079285	-0.102081	-2622.4509158519973	-0.041997	-0.038701	-0.04100433725060125	-0.03770859356825397	-0.048811623113035205	-0.04551460154761912
0.005674	-0.079346	-0.102283	-2624.469983851997	-0.045541	-0.042243	-0.04454798722847523	-0.041250243636507936	-0.052355273090909184	-0.049056251615873084
0.005675	-0.079514	-0.102374	-2630.022421851997	-0.049090	-0.045785	-0.04809681221741222	-0.04479206867063492	-0.05590409807984618	-0.05259807665000007
0.005676	-0.079773	-0.102533	-2638.603461851997	-0.052644	-0.049328	-0.05165063720634921	-0.0483348937047619	-0.05945792306878316	-0.05614090168412705
0.005677	-0.079819	-0.102679	-2640.117762851997	-0.056202	-0.052884	-0.0552084621952862	-0.05189071873888889	-0.06301574805772014	-0.05969672671825404
0.005679	-0.079941	-0.102802	-2644.155898851997	-0.059766	-0.056443	-0.058772112173160175	-0.05544936880714286	-0.06657939803559412	-0.063255376786508
0.005680	-0.080170	-0.102979	-2651.727404851997	-0.063335	-0.060002	-0.06234093716209717	-0.05900819384126984	-0.07014822302453112	-0.066814201820635
0.005681	-0.080261	-0.103131	-2654.756007851997	-0.066909	-0.063573	-0.06591476215103415	-0.06257901887539682	-0.0737220480134681	-0.07038502685476197
0.005682	-0.080460	-0.103229	-2661.317978851997	-0.070487	-0.067142	-0.06949258713997114	-0.0661478439095238	-0.0772998730024051	-0.07395385188888895
0.005684	-0.080627	-0.103296	-2666.870416851997	-0.074069	-0.070717	-0.07307423711784511	-0.06972249397777779	-0.08088152298027906	-0.07752850195714293
0.005685	-0.080795	-0.103552	-2672.422853851997	-0.077657	-0.074298	-0.07666206210678211	-0.07330331901190476	-0.08446934796921607	-0.08110932699126991
0.005686	-0.080902	-0.103699	-2675.956223851997	-0.081251	-0.077888	-0.0802558870957191	-0.07689314404603174	-0.08806317295815305	-0.08469915202539689
0.005687	-0.081055	-0.103778	-2681.003893851997	-0.084848	-0.081479	-0.0838527120846561	-0.08048396908015873	-0.09165999794709005	-0.08828997705952388
0.005689	-0.081238	-0.103912	-2687.061098851997	-0.088450	-0.085073	-0.08745436206253006	-0.08407761914841269	-0.09526164792496401	-0.09188362712777784
0.005690	-0.081390	-0.104120	-2692.108768851997	-0.092059	-0.088676	-0.09106318705146706	-0.08768044418253969	-0.09887047291390101	-0.09548645216190484
0.005691	-0.081482	-0.104272	-2695.137371851997	-0.095673	-0.092286	-0.09467701204040403	-0.09129026921666668	-0.10248429790283799	-0.09909627719603183
0.005692	-0.081696	-0.104364	-2702.204109851997	-0.099290	-0.095894	-0.09829383702934104	-0.09489809425079364	-0.106101122891775	-0.10270410223015879
0.005694	-0.081818	-0.104510	-2706.242246851997	-0.102913	-0.099511	-0.101916487007215	-0.09851474431904762	-0.10972377286964896	-0.10632075229841277
0.005695	-0.081940	-0.104639	-2710.2803828519973	-0.106539	-0.103133	-0.105542311996152	-0.10213656935317461	-0.11334959785858595	-0.10994257733253976
0.005696	-0.082123	-0.104749	-2716.337587851997	-0.110170	-0.106757	-0.10917313698508899	-0.10576039438730159	-0.11698042284752294	-0.11356640236666674
0.005697	-0.082321	-0.104932	-2722.899558851997	-0.113807	-0.110385	-0.11280996197402599	-0.10938821942142857	-0.12061724783645994	-0.11719422740079372
0.005699	-0.082443	-0.105048	-2726.937695851997	-0.117448	-0.114021	-0.11645061195189996	-0.11302386948968254	-0.12425789781433391	-0.12082987746904769
0.005700	-0.082535	-0.105109	-2729.966297851997	-0.121092	-0.117661	-0.12009443694083695	-0.11666369452380952	-0.1279017228032709	-0.12446970250317467
0.005701	-0.082840	-0.105334	-2740.061638851997	-0.124742	-0.121299	-0.12374426192977393	-0.12030151955793651	-0.1315515477922079	-0.12810752753730165
0.005702	-0.082901	-0.105457	-2742.080706851997	-0.128397	-0.124951	-0.12739908691871094	-0.1239533445920635	-0.1352063727811449	-0.13175935257142865
0.005704	-0.083023	-0.105499	-2746.118843851997	-0.132054	-0.128603	-0.1310557368965849	-0.12760499466031747	-0.13886302275901885	-0.13541100263968261
0.005705	-0.083252	-0.105646	-2753.690349851997	-0.135717	-0.132256	-0.1347185618855219	-0.13125781969444444	-0.14252584774795585	-0.1390638276738096
0.005706	-0.083344	-0.105908	-2756.718951851997	-0.139386	-0.135922	-0.1383873868744589	-0.1349236447285714	-0.14619467273689285	-0.14272965270793656
