Repository: pietracorvo/HystAPI

# Example data

The example data in this folder is from measurements performed during my physics bachelor.

The material is **FeSi3** (iron with 3% silicon), aka 'electrical steel', the standard material for ring cores in trafos. 

Four of the five samples where treated with high pressure torison (HPT, 20 rotations at 20GPa), to achieve nanocristallisation of the grains, which has a huge impact on the magnetic properties of the material. The HPT deformation was done at 77K (under liquid nitrogen) and at 293K (at room temperature). Afterwards some samples were heat treated at a temperature of 493K (for two hours) to anneal defects from the deformation process.

The five samples are:

File: testData/FeSi3_LN/G4_748V_151Hz_800000Fs0.txt (part 16 of 38)
--------------------------
t	U1	U2	H	Braw	Jraw	B_drift	 J_drift	B_corr	J_corr
0.005277	-0.249771	0.001489	-8261.711953897482	-1.117059	-1.106676	-1.1173987080848613	-1.1070081502444196	-1.1237865634368163	-1.1134064569103428
0.005279	-0.249557	0.001532	-8254.64521489748	-1.117006	-1.106632	-1.1173458368353197	-1.1069642761304321	-1.1237336921872747	-1.1133625827963554
0.005280	-0.249298	0.001532	-8246.064174897481	-1.116953	-1.106590	-1.117292901210549	-1.1069223390734384	-1.123680756562504	-1.1133206457393616
0.005281	-0.249130	0.001489	-8240.511737897481	-1.116901	-1.106545	-1.1172409655857782	-1.1068774020164447	-1.1236288209377332	-1.113275708682368
0.005282	-0.248856	0.001544	-8231.425930897482	-1.116848	-1.106503	-1.1171880299610077	-1.1068354649594512	-1.1235758853129627	-1.1132337716253744
0.005284	-0.248672	0.001544	-8225.36872589748	-1.116795	-1.106457	-1.1171351587114662	-1.106789590845464	-1.1235230140634211	-1.1131878975113871
0.005285	-0.248459	0.001501	-8218.30198689748	-1.116742	-1.106414	-1.1170822230866952	-1.1067466537884703	-1.1234700784386502	-1.1131449604543935
0.005286	-0.248199	0.001550	-8209.720947897482	-1.116689	-1.106371	-1.1170292874619248	-1.1067037167314764	-1.1234171428138797	-1.1131020233973996
0.005287	-0.247971	0.001556	-8202.149441897482	-1.116635	-1.106327	-1.116975351837154	-1.1066597796744828	-1.1233632071891089	-1.113058086340406
0.005289	-0.247696	0.001508	-8193.06363489748	-1.116582	-1.106285	-1.1169224805876123	-1.1066179055604954	-1.1233103359395673	-1.1130162122264187
0.005290	-0.247528	0.001569	-8187.511196897481	-1.116528	-1.106239	-1.1168685449628417	-1.1065719685035018	-1.1232564003147967	-1.112970275169425
0.005291	-0.247299	0.001501	-8179.93969089748	-1.116476	-1.106195	-1.1168166093380711	-1.1065280314465082	-1.123204464690026	-1.1129263381124315
0.005292	-0.247086	0.001550	-8172.87295289748	-1.116423	-1.106151	-1.1167636737133002	-1.1064840943895147	-1.1231515290652552	-1.112882401055438
0.005294	-0.246826	0.001495	-8164.29191289748	-1.116370	-1.106110	-1.1167108024637589	-1.106443220275527	-1.1230986578157138	-1.1128415269414502
0.005295	-0.246597	0.001544	-8156.720406897481	-1.116317	-1.106066	-1.1166578668389882	-1.1063992832185334	-1.1230457221909431	-1.1127975898844567
0.005296	-0.246384	0.001544	-8149.653667897481	-1.116264	-1.106021	-1.1166049312142172	-1.1063543461615397	-1.1229927865661722	-1.112752652827463
0.005297	-0.246155	0.001514	-8142.08216289748	-1.116211	-1.105978	-1.1165519955894467	-1.106311409104546	-1.1229398509414017	-1.1127097157704693
0.005299	-0.245911	0.001563	-8134.00588989748	-1.116157	-1.105934	-1.1164981243399053	-1.1062675349905589	-1.1228859796918602	-1.112665841656482
0.005300	-0.245712	0.001569	-8127.443917897481	-1.116103	-1.105888	-1.1164441887151346	-1.1062215979335652	-1.1228320440670896	-1.1126199045994885
0.005301	-0.245422	0.001520	-8117.85334389748	-1.116049	-1.105847	-1.1163902530903638	-1.1061806608765714	-1.1227781084423187	-1.1125789675424946
0.005302	-0.245193	0.001563	-8110.281837897481	-1.115996	-1.105803	-1.116337317465593	-1.1061367238195778	-1.122725172817548	-1.112535030485501
0.005304	-0.245087	0.001556	-8106.74846889748	-1.115942	-1.105753	-1.1162834462160516	-1.1060868497055905	-1.1226713015680065	-1.1124851563715137
0.005305	-0.244751	0.001538	-8095.64359389748	-1.115888	-1.105714	-1.1162295105912807	-1.106047912648597	-1.1226173659432357	-1.1124462193145201
0.005306	-0.244583	0.001556	-8090.09115589748	-1.115834	-1.105667	-1.11617557496651	-1.1060009755916032	-1.122563430318465	-1.1123992822575264
0.005307	-0.244324	0.001556	-8081.51011589748	-1.115780	-1.105624	-1.1161216393417392	-1.1059580385346095	-1.1225094946936942	-1.1123563452005327
0.005309	-0.244095	0.001575	-8073.93861089748	-1.115726	-1.105579	-1.116067768092198	-1.1059131644206222	-1.122455623444153	-1.1123114710865454
0.005310	-0.243835	0.001520	-8065.35757089748	-1.115673	-1.105537	-1.116014832467427	-1.1058712273636284	-1.122402687819382	-1.1122695340295516
0.005311	-0.243591	0.001556	-8057.281297897481	-1.115619	-1.105493	-1.1159608968426564	-1.1058272903066348	-1.1223487521946114	-1.112225596972558
0.005312	-0.243378	0.001593	-8050.21455889748	-1.115564	-1.105447	-1.1159059612178857	-1.1057813532496412	-1.1222938165698406	-1.1121796599155644
0.005314	-0.243164	0.001526	-8043.14782089748	-1.115511	-1.105402	-1.115853089968344	-1.1057364791356539	-1.122240945320299	-1.112134785801577
0.005315	-0.242950	0.001581	-8036.0810818974805	-1.115457	-1.105357	-1.1157991543435735	-1.1056915420786602	-1.1221870096955284	-1.1120898487445834
0.005316	-0.242752	0.001538	-8029.51910989748	-1.115403	-1.105312	-1.1157452187188026	-1.1056466050216665	-1.1221330740707576	-1.1120449116875897
0.005317	-0.242493	0.001575	-8020.93806989748	-1.115348	-1.105268	-1.115690283094032	-1.1056026679646727	-1.122078138445987	-1.1120009746305959
0.005319	-0.242233	0.001569	-8012.35702989748	-1.115294	-1.105225	-1.1156364118444906	-1.1055597938506854	-1.1220242671964455	-1.1119581005166086
0.005320	-0.242035	0.001538	-8005.79505889748	-1.115241	-1.105180	-1.1155834762197199	-1.1055148567936919	-1.1219713315716748	-1.111913163459615
0.005321	-0.241745	0.001514	-7996.20448489748	-1.115188	-1.105139	-1.1155305405949492	-1.1054739197366983	-1.1219183959469041	-1.1118722264026215
0.005322	-0.241531	0.001569	-7989.13774589748	-1.115134	-1.105093	-1.1154766049701785	-1.1054279826797047	-1.1218644603221335	-1.1118262893456279
0.005324	-0.241394	0.001587	-7984.594842897481	-1.115079	-1.105044	-1.115421733720637	-1.105379108565717	-1.1218095890725919	-1.1117774152316402
0.005325	-0.241180	0.001563	-7977.52810389748	-1.115025	-1.104999	-1.115367798095866	-1.1053341715087235	-1.121755653447821	-1.1117324781746467
0.005326	-0.240875	0.001538	-7967.432762897481	-1.114971	-1.104958	-1.1153138624710954	-1.10529323445173	-1.1217017178230504	-1.1116915411176531
0.005327	-0.240631	0.001624	-7959.35648989748	-1.114915	-1.104912	-1.115257926846325	-1.105247297394736	-1.12164578219828	-1.1116456040606593
0.005329	-0.240417	0.001593	-7952.28975089748	-1.114860	-1.104866	-1.1152030555967833	-1.1052014232807488	-1.1215909109487383	-1.111599729946672
0.005330	-0.240173	0.001556	-7944.2134778974805	-1.114806	-1.104822	-1.1151491199720125	-1.1051574862237552	-1.1215369753239675	-1.1115557928896784
0.005331	-0.239929	0.001563	-7936.13720589748	-1.114752	-1.104778	-1.1150951843472419	-1.1051135491667614	-1.1214830396991968	-1.1115118558326846
0.005332	-0.239716	0.001599	-7929.07046689748	-1.114697	-1.104732	-1.115040248722471	-1.1050676121097678	-1.121428104074426	-1.111465918775691
0.005334	-0.239517	0.001556	-7922.50849489748	-1.114642	-1.104686	-1.1149853774729295	-1.1050217379957805	-1.1213732328248844	-1.1114200446617037
0.005335	-0.239288	0.001563	-7914.936988897481	-1.114588	-1.104641	-1.1149314418481588	-1.1049768009387868	-1.1213192972001138	-1.11137510760471
0.005336	-0.239044	0.001624	-7906.86071689748	-1.114532	-1.104595	-1.1148755062233884	-1.1049308638817932	-1.1212633615753433	-1.1113291705477164
0.005337	-0.238831	0.001611	-7899.7939778974805	-1.114476	-1.104548	-1.1148195705986175	-1.1048839268247996	-1.1212074259505724	-1.1112822334907229
0.005339	-0.238602	0.001599	-7892.22247189748	-1.114421	-1.104502	-1.114764699349076	-1.1048380527108121	-1.121152554701031	-1.1112363593767354
0.005340	-0.238327	0.001605	-7883.13666489748	-1.114365	-1.104458	-1.1147087637243054	-1.1047941156538184	-1.1210966190762603	-1.1111924223197416
0.005341	-0.238159	0.001587	-7877.584227897481	-1.114310	-1.104410	-1.1146538280995344	-1.1047461785968247	-1.1210416834514894	-1.111144485262748
0.005342	-0.237839	0.001587	-7866.98411989748	-1.114255	-1.104368	-1.1145988924747638	-1.1047042415398312	-1.1209867478267188	-1.1111025482057544
0.005344	-0.237671	0.001605	-7861.43168189748	-1.114200	-1.104320	-1.1145440212252224	-1.1046563674258438	-1.1209318765771774	-1.111054674091767
0.005345	-0.237473	0.001581	-7854.869709897481	-1.114145	-1.104273	-1.1144890856004517	-1.1046094303688503	-1.1208769409524066	-1.1110077370347735
0.005346	-0.237213	0.001605	-7846.288669897481	-1.114089	-1.104228	-1.114433149975681	-1.1045644933118564	-1.120821005327636	-1.1109627999777796
0.005347	-0.236969	0.001605	-7838.2123978974805	-1.114033	-1.104183	-1.1143772143509103	-1.1045195562548626	-1.1207650697028653	-1.1109178629207859
0.005349	-0.236755	0.001611	-7831.145658897481	-1.113978	-1.104136	-1.1143223431013687	-1.1044726821408755	-1.1207101984533236	-1.1108709888067987
0.005350	-0.236542	0.001581	-7824.078919897481	-1.113922	-1.104089	-1.114266407476598	-1.104425745083882	-1.120654262828553	-1.1108240517498051
0.005351	-0.236237	0.001642	-7813.983578897481	-1.113866	-1.104046	-1.1142104718518273	-1.1043828080268883	-1.1205983272037823	-1.1107811146928115
0.005352	-0.236023	0.001636	-7806.916839897481	-1.113809	-1.103998	-1.1141535362270565	-1.1043348709698946	-1.1205413915790114	-1.1107331776358178
0.005354	-0.235855	0.001648	-7801.36440289748	-1.113752	-1.103948	-1.1140966649775152	-1.104284996855907	-1.1204845203294702	-1.1106833035218302
0.005355	-0.235626	0.001599	-7793.79289689748	-1.113696	-1.103901	-1.1140407293527443	-1.1042380597989134	-1.1204285847046993	-1.1106363664648367
0.005356	-0.235352	0.001642	-7784.707089897481	-1.113640	-1.103856	-1.1139847937279737	-1.1041931227419197	-1.1203726490799286	-1.110591429407843
0.005357	-0.235153	0.001630	-7778.145118897481	-1.113583	-1.103808	-1.1139278581032028	-1.104145185684926	-1.1203157134551578	-1.1105434923508493
0.005359	-0.234955	0.001605	-7771.58314689748	-1.113528	-1.103760	-1.1138729868536614	-1.104097311570939	-1.1202608422056164	-1.1104956182368622
0.005360	-0.234695	0.001617	-7763.00210689748	-1.113471	-1.103715	-1.1138160512288908	-1.1040523745139452	-1.1202039065808458	-1.1104506811798684
0.005361	-0.234467	0.001642	-7755.43060089748	-1.113415	-1.103668	-1.11376011560412	-1.1040054374569515	-1.1201479709560749	-1.1104037441228747
0.005362	-0.234253	0.001624	-7748.36386289748	-1.113358	-1.103620	-1.1137031799793493	-1.1039575003999578	-1.1200910353313043	-1.110355807065881
0.005364	-0.234039	0.001648	-7741.297123897481	-1.113301	-1.103572	-1.1136463087298079	-1.1039096262859704	-1.1200341640817628	-1.1103079329518937
0.005365	-0.233810	0.001630	-7733.72561789748	-1.113245	-1.103525	-1.1135903731050372	-1.103862689228977	-1.1199782284569921	-1.1102609958949001
0.005366	-0.233566	0.001648	-7725.649344897481	-1.113188	-1.103479	-1.1135334374802663	-1.1038167521719833	-1.1199212928322213	-1.1102150588379065
0.005367	-0.233353	0.001611	-7718.582605897481	-1.113132	-1.103431	-1.1134775018554957	-1.1037688151149896	-1.1198653572074506	-1.1101671217809128
0.005369	-0.233078	0.001636	-7709.496799897481	-1.113075	-1.103386	-1.1134206306059542	-1.103723941001002	-1.1198084859579092	-1.1101222476669252
0.005370	-0.232880	0.001630	-7702.93482789748	-1.113019	-1.103338	-1.1133646949811833	-1.1036760039440083	-1.1197525503331383	-1.1100743106099316
0.005371	-0.232620	0.001642	-7694.35378789748	-1.112962	-1.103292	-1.1133077593564127	-1.1036300668870147	-1.1196956147083676	-1.110028373552938
0.005372	-0.232437	0.001642	-7688.29658289748	-1.112905	-1.103242	-1.113250823731642	-1.1035801298300212	-1.119638679083597	-1.1099784364959444
0.005374	-0.232178	0.001636	-7679.7155438974805	-1.112848	-1.103197	-1.1131939524821006	-1.1035352557160338	-1.1195818078340556	-1.109933562381957
0.005375	-0.231995	0.001624	-7673.6583388974805	-1.112792	-1.103148	-1.1131380168573297	-1.1034863186590402	-1.1195258722092847	-1.1098846253249635
0.005376	-0.231659	0.001642	-7662.5534638974805	-1.112735	-1.103105	-1.113081081232559	-1.1034433816020464	-1.119468936584514	-1.1098416882679696
0.005377	-0.231506	0.001685	-7657.50579289748	-1.112677	-1.103053	-1.1130231456077881	-1.1033914445450528	-1.119411000959743	-1.109789751210976
0.005379	-0.231293	0.001642	-7650.439054897481	-1.112620	-1.103005	-1.1129662743582467	-1.1033435704310655	-1.1193541297102017	-1.1097418770969887
0.005380	-0.231003	0.001660	-7640.84848089748	-1.112562	-1.102959	-1.1129083387334762	-1.1032976333740718	-1.1192961940854311	-1.109695940039995
0.005381	-0.230789	0.001691	-7633.78174189748	-1.112504	-1.102910	-1.1128504031087054	-1.1032486963170782	-1.1192382584606604	-1.1096470029830015
0.005382	-0.230637	0.001654	-7628.734070897481	-1.112446	-1.102859	-1.1127924674839347	-1.1031977592600846	-1.1191803228358896	-1.1095960659260078
0.005384	-0.230301	0.001617	-7617.629195897481	-1.112390	-1.102816	-1.1127365962343931	-1.103154885146097	-1.119124451586348	-1.1095531918120203
0.005385	-0.230103	0.001691	-7611.067224897481	-1.112332	-1.102766	-1.1126786606096226	-1.1031049480891033	-1.1190665159615776	-1.1095032547550265
0.005386	-0.229904	0.001648	-7604.50525289748	-1.112274	-1.102717	-1.1126207249848517	-1.1030560110321097	-1.1190085803368066	-1.109454317698033
0.005387	-0.229691	0.001636	-7597.43851389748	-1.112217	-1.102669	-1.112563789360081	-1.103008073975116	-1.118951644712036	-1.1094063806410392
0.005389	-0.229477	0.001672	-7590.3717748974805	-1.112160	-1.102620	-1.1125069181105396	-1.1029591998611288	-1.1188947734624946	-1.109357506527052
0.005390	-0.229202	0.001666	-7581.28596789748	-1.112102	-1.102574	-1.1124489824857688	-1.1029132628041352	-1.1188368378377238	-1.1093115694700584
0.005391	-0.228989	0.001691	-7574.219229897481	-1.112043	-1.102524	-1.112390046860998	-1.1028633257471414	-1.118777902212953	-1.1092616324130646
0.005392	-0.228745	0.001691	-7566.14295689748	-1.111985	-1.102476	-1.1123321112362274	-1.1028153886901477	-1.1187199665881824	-1.109213695356071
0.005394	-0.228546	0.001666	-7559.58098489748	-1.111927	-1.102426	-1.112274239986686	-1.1027655145761603	-1.118662095338641	-1.1091638212420836
0.005395	-0.228348	0.001691	-7553.01901389748	-1.111868	-1.102376	-1.1122153043619152	-1.1027155775191668	-1.1186031597138701	-1.10911388418509
0.005396	-0.228027	0.001685	-7542.418905897481	-1.111810	-1.102331	-1.1121573687371444	-1.1026706404621731	-1.1185452240890994	-1.1090689471280963
0.005397	-0.227798	0.001697	-7534.8473998974805	-1.111751	-1.102282	-1.1120984331123736	-1.1026217034051795	-1.1184862884643285	-1.1090200100711027
0.005399	-0.227615	0.001697	-7528.79019489748	-1.111692	-1.102231	-1.1120395618628323	-1.102570829291192	-1.1184274172147872	-1.1089691359571152
0.005400	-0.227356	0.001685	-7520.20915489748	-1.111634	-1.102183	-1.1119816262380615	-1.1025228922341983	-1.1183694815900165	-1.1089211989001215
0.005401	-0.227066	0.001709	-7510.618580897481	-1.111575	-1.102136	-1.1119226906132909	-1.1024759551772048	-1.1183105459652458	-1.108874261843128
0.005402	-0.226959	0.001703	-7507.08521189748	-1.111516	-1.102081	-1.11186375498852	-1.1024210181202112	-1.118251610340475	-1.1088193247861344
0.005404	-0.226700	0.001703	-7498.504171897481	-1.111457	-1.102033	-1.1118048837389785	-1.1023731440062239	-1.1181927390909334	-1.108771450672147
0.005405	-0.226425	0.001709	-7489.41836489748	-1.111397	-1.101985	-1.1117449481142079	-1.1023252069492302	-1.1181328034661628	-1.1087235136151534
0.005406	-0.226181	0.001715	-7481.342091897481	-1.111338	-1.101936	-1.111686012489437	-1.1022762698922364	-1.118073867841392	-1.1086745765581596
0.005407	-0.226028	0.001709	-7476.294421897481	-1.111279	-1.101883	-1.1116270768646663	-1.1022233328352427	-1.1180149322166213	-1.1086216395011659
0.005409	-0.225769	0.001672	-7467.713381897481	-1.111221	-1.101835	-1.111569205615125	-1.1021754587212553	-1.11795706096708	-1.1085737653871786
0.005410	-0.225525	0.001703	-7459.63710889748	-1.111162	-1.101787	-1.1115102699903543	-1.1021275216642619	-1.1178981253423093	-1.108525828330185
0.005411	-0.225311	0.001709	-7452.57036989748	-1.111103	-1.101736	-1.1114513343655834	-1.1020765846072682	-1.1178391897175384	-1.1084748912731914
0.005412	-0.225052	0.001697	-7443.98932989748	-1.111044	-1.101688	-1.1113923987408127	-1.1020286475502745	-1.1177802540927677	-1.1084269542161977
0.005414	-0.224792	0.001709	-7435.408290897481	-1.110984	-1.101640	-1.1113325274912713	-1.101980773436287	-1.1177203828432263	-1.1083790801022102
0.005415	-0.224625	0.001727	-7429.85585289748	-1.110925	-1.101587	-1.1112735918665004	-1.1019278363792935	-1.1176614472184554	-1.1083261430452167
0.005416	-0.224380	0.001697	-7421.77957989748	-1.110866	-1.101538	-1.1112146562417298	-1.1018788993222997	-1.1176025115936847	-1.1082772059882229
0.005417	-0.224152	0.001691	-7414.20807389748	-1.110807	-1.101489	-1.1111557206169593	-1.101829962265306	-1.1175435759689143	-1.1082282689312293
0.005419	-0.223907	0.001733	-7406.131801897481	-1.110747	-1.101439	-1.1110958493674177	-1.101780088151319	-1.1174837047193726	-1.1081783948172421
0.005420	-0.223709	0.001727	-7399.56982989748	-1.110687	-1.101388	-1.1110359137426469	-1.1017291510943252	-1.1174237690946018	-1.1081274577602485
0.005421	-0.223480	0.001715	-7391.99832389748	-1.110628	-1.101338	-1.1109769781178762	-1.1016792140373313	-1.1173648334698312	-1.1080775207032545
0.005422	-0.223236	0.001721	-7383.92205089748	-1.110568	-1.101288	-1.1109170424931054	-1.1016292769803377	-1.1173048978450604	-1.108027583646261
0.005424	-0.223053	0.001746	-7377.864846897481	-1.110508	-1.101236	-1.110857171243564	-1.1015774028663505	-1.117245026595519	-1.1079757095322738
0.005425	-0.222778	0.001721	-7368.77903989748	-1.110448	-1.101187	-1.1107972356187934	-1.1015284658093567	-1.1171850909707484	-1.10792677247528
0.005426	-0.222488	0.001764	-7359.1884658974805	-1.110387	-1.101138	-1.1107362999940227	-1.101479528752363	-1.1171241553459776	-1.1078778354182863
0.005427	-0.222366	0.001752	-7355.15032889748	-1.110326	-1.101083	-1.1106753643692517	-1.1014245916953695	-1.1170632197212067	-1.1078228983612928
0.005429	-0.222107	0.001733	-7346.56928989748	-1.110266	-1.101033	-1.1106154931197103	-1.101374717581382	-1.1170033484716653	-1.1077730242473052
0.005430	-0.221848	0.001709	-7337.98824989748	-1.110207	-1.100985	-1.1105565574949396	-1.1013267805243885	-1.1169444128468946	-1.1077250871903117
0.005431	-0.221664	0.001727	-7331.93104489748	-1.110147	-1.100932	-1.1104966218701688	-1.1012738434673948	-1.1168844772221238	-1.107672150133318
0.005432	-0.221481	0.001776	-7325.87383989748	-1.110086	-1.100879	-1.1104356862453981	-1.101220906410401	-1.116823541597353	-1.1076192130763243
0.005434	-0.221207	0.001685	-7316.78803389748	-1.110027	-1.100831	-1.1103768149958568	-1.1011730322964137	-1.1167646703478118	-1.107571338962337
0.005435	-0.220901	0.001770	-7306.69269289748	-1.109966	-1.100783	-1.1103158793710861	-1.1011250952394203	-1.116703734723041	-1.1075234019053435
0.005436	-0.220810	0.001770	-7303.66408989748	-1.109905	-1.100726	-1.1102549437463152	-1.1010681581824264	-1.1166427990982701	-1.1074664648483497
0.005437	-0.220490	0.001685	-7293.0639818974805	-1.109846	-1.100680	-1.1101960081215447	-1.1010222211254328	-1.1165838634734997	-1.107420527791356
0.005439	-0.220184	0.001721	-7282.96864089748	-1.109786	-1.100633	-1.110136136872003	-1.1009753470114454	-1.116523992223958	-1.1073736536773686
0.005440	-0.219971	0.001801	-7275.9019018974805	-1.109724	-1.100580	-1.1100742012472322	-1.1009224099544517	-1.1164620565991872	-1.107320716620375
0.005441	-0.219864	0.001727	-7272.368532897481	-1.109664	-1.100524	-1.1100142656224616	-1.1008664728974582	-1.1164021209744166	-1.1072647795633814
0.005442	-0.219543	0.001733	-7261.76842489748	-1.109604	-1.100477	-1.1099543299976908	-1.1008195358404644	-1.1163421853496458	-1.1072178425063877
0.005444	-0.219330	0.001788	-7254.70168589748	-1.109542	-1.100425	-1.1098924587481496	-1.100767661726477	-1.1162803141001045	-1.1071659683924002
0.005445	-0.219101	0.001746	-7247.13017989748	-1.109481	-1.100373	-1.1098315231233786	-1.1007157246694834	-1.1162193784753336	-1.1071140313354066
0.005446	-0.218872	0.001746	-7239.55867489748	-1.109421	-1.100322	-1.109771587498608	-1.1006647876124898	-1.116159442850563	-1.107063094278413
0.005447	-0.218613	0.001794	-7230.97763489748	-1.109359	-1.100271	-1.1097096518738372	-1.100613850555496	-1.1160975072257922	-1.1070121572214193
0.005449	-0.218445	0.001801	-7225.42519689748	-1.109297	-1.100216	-1.1096477806242957	-1.100558976441509	-1.1160356359762507	-1.1069572831074321
0.005450	-0.218185	0.001758	-7216.84415689748	-1.109235	-1.100166	-1.109585844999525	-1.1005090393845152	-1.11597370035148	-1.1069073460504384
0.005451	-0.217957	0.001752	-7209.2726518974805	-1.109175	-1.100114	-1.1095259093747543	-1.1004571023275214	-1.1159137647267092	-1.1068554089934446
0.005452	-0.217728	0.001782	-7201.70114589748	-1.109113	-1.100062	-1.1094639737499836	-1.1004051652705278	-1.1158518291019386	-1.106803471936451
0.005454	-0.217499	0.001758	-7194.12963989748	-1.109052	-1.100010	-1.109403102500442	-1.1003532911565403	-1.115790957852397	-1.1067515978224636
0.005455	-0.217239	0.001788	-7185.54859989748	-1.108990	-1.099959	-1.1093411668756714	-1.1003023540995467	-1.1157290222276264	-1.10670066076547
0.005456	-0.217056	0.001801	-7179.49139589748	-1.108928	-1.099905	-1.1092792312509006	-1.100248417042553	-1.1156670866028555	-1.1066467237084763
0.005457	-0.216858	0.001794	-7172.929423897481	-1.108866	-1.099851	-1.10921729562613	-1.1001944799855594	-1.1156051509780849	-1.1065927866514826
0.005459	-0.216568	0.001752	-7163.33884989748	-1.108804	-1.099802	-1.1091554243765884	-1.100145605871572	-1.1155432797285434	-1.1065439125374952
0.005460	-0.216309	0.001819	-7154.75780989748	-1.108742	-1.099750	-1.1090934887518176	-1.1000936688145784	-1.1154813441037725	-1.1064919754805016
0.005461	-0.216141	0.001825	-7149.20537189748	-1.108679	-1.099694	-1.109030553127047	-1.1000377317575847	-1.115418408479002	-1.106436038423508
0.005462	-0.215927	0.001801	-7142.138633897481	-1.108616	-1.099640	-1.1089676175022765	-1.099983794700591	-1.1153554728542314	-1.1063821013665143
0.005464	-0.215637	0.001825	-7132.54805989748	-1.108553	-1.099589	-1.1089047462527348	-1.0999329205866037	-1.1152926016046898	-1.106331227252527
0.005465	-0.215485	0.001825	-7127.500388897481	-1.108490	-1.099532	-1.108841810627964	-1.0998759835296101	-1.115229665979919	-1.1062742901955334
0.005466	-0.215195	0.001801	-7117.90981489748	-1.108427	-1.099482	-1.1087788750031935	-1.0998260464726164	-1.1151667303551485	-1.1062243531385396
0.005467	-0.214951	0.001776	-7109.83354189748	-1.108365	-1.099430	-1.1087169393784226	-1.0997741094156226	-1.1151047947303776	-1.1061724160815458
0.005469	-0.214722	0.001831	-7102.26203689748	-1.108302	-1.099376	-1.108654068128881	-1.0997202353016353	-1.115041923480836	-1.1061185419675585
0.005470	-0.214554	0.001813	-7096.709598897481	-1.108239	-1.099320	-1.1085911325041105	-1.0996642982446418	-1.1149789878560654	-1.106062604910565
0.005471	-0.214294	0.001807	-7088.128558897481	-1.108177	-1.099268	-1.1085291968793398	-1.099612361187648	-1.1149170522312948	-1.1060106678535713
0.005472	-0.214066	0.001825	-7080.55705289748	-1.108113	-1.099215	-1.108465261254569	-1.0995594241306546	-1.1148531166065239	-1.1059577307965778
0.005474	-0.213806	0.001843	-7071.976013897481	-1.108049	-1.099162	-1.1084013900050276	-1.099506550016667	-1.1147892453569825	-1.1059048566825902
0.005475	-0.213608	0.001849	-7065.41404189748	-1.107986	-1.099106	-1.1083384543802568	-1.0994506129596733	-1.1147263097322118	-1.1058489196255965
0.005476	-0.213303	0.001831	-7055.31870089748	-1.107922	-1.099055	-1.108274518755486	-1.0993996759026796	-1.114662374107441	-1.1057979825686028
0.005477	-0.213196	0.001837	-7051.78533189748	-1.107859	-1.098996	-1.1082115831307153	-1.0993407388456862	-1.1145994384826703	-1.1057390455116094
0.005479	-0.212967	0.001794	-7044.21382589748	-1.107796	-1.098943	-1.108148711881174	-1.0992878647316988	-1.1145365672331289	-1.105686171397622
0.005480	-0.212662	0.001801	-7034.11848489748	-1.107733	-1.098893	-1.1080857762564034	-1.099237927674705	-1.1144736316083583	-1.1056362343406283
0.005481	-0.212479	0.001868	-7028.061279897481	-1.107669	-1.098836	-1.1080218406316324	-1.0991809906177115	-1.1144096959835874	-1.1055792972836347
0.005482	-0.212280	0.001843	-7021.49930789748	-1.107605	-1.098781	-1.1079579050068618	-1.0991260535607177	-1.1143457603588167	-1.105524360226641
0.005484	-0.211990	0.001794	-7011.9087338974805	-1.107543	-1.098730	-1.1078960337573203	-1.0990751794467304	-1.1142838891092752	-1.1054734861126536
0.005485	-0.211792	0.001825	-7005.34676289748	-1.107479	-1.098675	-1.1078320981325496	-1.0990202423897368	-1.1142199534845045	-1.10541854905566
0.005486	-0.211548	0.001868	-6997.270489897481	-1.107415	-1.098621	-1.1077681625077789	-1.0989663053327432	-1.1141560178597338	-1.1053646119986664
0.005487	-0.211319	0.001849	-6989.6989838974805	-1.107351	-1.098566	-1.107704226883008	-1.0989113682757494	-1.114092082234963	-1.1053096749416726
0.005489	-0.211029	0.001862	-6980.108409897481	-1.107286	-1.098514	-1.1076393556334667	-1.098859494161762	-1.1140272109854217	-1.1052578008276852
0.005490	-0.210892	0.001862	-6975.56550689748	-1.107222	-1.098455	-1.1075754200086958	-1.0988005571047683	-1.1139632753606508	-1.1051988637706915
0.005491	-0.210632	0.001801	-6966.98446689748	-1.107159	-1.098403	-1.1075124843839252	-1.0987486200477747	-1.1139003397358802	-1.105146926713698
0.005492	-0.210388	0.001825	-6958.9081938974805	-1.107096	-1.098350	-1.1074495487591545	-1.098695682990781	-1.1138374041111094	-1.1050939896567042
0.005494	-0.210114	0.001880	-6949.82238689748	-1.107031	-1.098297	-1.107384677509613	-1.0986428088767939	-1.113772532861568	-1.1050411155427171
0.005495	-0.209946	0.001843	-6944.269949897481	-1.106967	-1.098240	-1.1073207418848423	-1.0985858718198003	-1.1137085972367973	-1.1049841784857235
0.005496	-0.209732	0.001825	-6937.20321089748	-1.106904	-1.098185	-1.1072578062600715	-1.0985309347628065	-1.1136456616120265	-1.1049292414287297
0.005497	-0.209503	0.001855	-6929.631704897481	-1.106839	-1.098130	-1.1071928706353007	-1.0984759977058127	-1.1135807259872557	-1.104874304371736
0.005499	-0.209320	0.001886	-6923.574499897481	-1.106774	-1.098073	-1.1071279993857592	-1.0984191235918255	-1.1135158547377142	-1.1048174302577487
0.005500	-0.209076	0.001831	-6915.49822789748	-1.106710	-1.098019	-1.1070640637609888	-1.0983651865348318	-1.1134519191129437	-1.104763493200755
0.005501	-0.208801	0.001862	-6906.41242089748	-1.106646	-1.097966	-1.1070001281362178	-1.0983122494778381	-1.1133879834881728	-1.1047105561437613
0.005502	-0.208588	0.001880	-6899.34568189748	-1.106581	-1.097910	-1.1069351925114472	-1.0982563124208444	-1.1133230478634022	-1.1046546190867677
0.005504	-0.208359	0.001868	-6891.774175897481	-1.106516	-1.097855	-1.1068703212619058	-1.098201438306857	-1.1132581766138607	-1.1045997449727802
0.005505	-0.208145	0.001849	-6884.70743789748	-1.106452	-1.097799	-1.1068063856371348	-1.0981455012498633	-1.1131942409890898	-1.1045438079157865
0.005506	-0.207901	0.001868	-6876.631164897481	-1.106387	-1.097745	-1.1067414500123642	-1.0980915641928697	-1.1131293053643192	-1.104489870858793
0.005507	-0.207657	0.001862	-6868.55489189748	-1.106323	-1.097690	-1.1066775143875935	-1.0980366271358761	-1.1130653697395485	-1.1044349338017994
0.005509	-0.207382	0.001868	-6859.469084897481	-1.106258	-1.097637	-1.106612643138052	-1.0979837530218888	-1.113000498490007	-1.104382059687812
0.005510	-0.207199	0.001910	-6853.4118798974805	-1.106192	-1.097579	-1.1065467075132813	-1.0979258159648952	-1.1129345628652363	-1.1043241226308185
0.005511	-0.207001	0.001868	-6846.84990889748	-1.106127	-1.097522	-1.1064817718885107	-1.0978688789079016	-1.1128696272404657	-1.1042671855738249
0.005512	-0.206741	0.001843	-6838.26886889748	-1.106063	-1.097469	-1.1064178362637398	-1.0978159418509077	-1.1128056916156948	-1.104214248516831
0.005514	-0.206497	0.001904	-6830.192595897481	-1.105997	-1.097413	-1.1063519650141982	-1.0977600677369204	-1.1127398203661532	-1.1041583744028436
0.005515	-0.206314	0.001904	-6824.135390897481	-1.105931	-1.097355	-1.1062860293894277	-1.0977021306799268	-1.1126738847413826	-1.10410043734585
0.005516	-0.206085	0.001880	-6816.563885897481	-1.105866	-1.097299	-1.106221093764657	-1.0976461936229331	-1.112608949116612	-1.1040445002888564
0.005517	-0.205826	0.001874	-6807.982845897481	-1.105801	-1.097245	-1.1061561581398862	-1.0975922565659395	-1.1125440134918412	-1.1039905632318627
0.005519	-0.205597	0.001935	-6800.4113398974805	-1.105734	-1.097188	-1.1060892868903447	-1.097535382451952	-1.1124771422422997	-1.1039336891178753
0.005520	-0.205429	0.001886	-6794.858901897481	-1.105669	-1.097129	-1.106024351265574	-1.0974764453949584	-1.112412206617529	-1.1038747520608816
0.005521	-0.205124	0.001898	-6784.763560897481	-1.105603	-1.097076	-1.105958415640803	-1.0974235083379646	-1.112346270992758	-1.1038218150038879
0.005522	-0.204865	0.001923	-6776.182520897481	-1.105536	-1.097020	-1.1058914800160327	-1.0973675712809712	-1.1122793353679876	-1.1037658779468944
0.005524	-0.204681	0.001910	-6770.12531689748	-1.105470	-1.096962	-1.105825608766491	-1.0973096971669838	-1.112213464118446	-1.103708003832907
0.005525	-0.204483	0.001892	-6763.56334489748	-1.105404	-1.096904	-1.1057596731417205	-1.0972517601099903	-1.1121475284936755	-1.1036500667759135
0.005526	-0.204208	0.001898	-6754.47753789748	-1.105338	-1.096849	-1.1056937375169495	-1.0971968230529965	-1.1120815928689045	-1.1035951297189197
0.005527	-0.203995	0.001947	-6747.4107998974805	-1.105271	-1.096791	-1.1056268018921789	-1.0971388859960027	-1.1120146572441338	-1.103537192661926
0.005529	-0.203720	0.001941	-6738.32499289748	-1.105204	-1.096735	-1.1055599306426376	-1.0970830118820154	-1.1119477859945925	-1.1034813185479386
0.005530	-0.203552	0.001923	-6732.77255489748	-1.105137	-1.096675	-1.1054929950178667	-1.0970230748250218	-1.1118808503698216	-1.103421381490945
0.005531	-0.203293	0.001953	-6724.19151489748	-1.105070	-1.096619	-1.105426059393096	-1.0969671377680281	-1.111813914745051	-1.1033654444339513
0.005532	-0.203110	0.001929	-6718.134310897481	-1.105003	-1.096559	-1.1053591237683251	-1.0969072007110345	-1.11174697912028	-1.1033055073769578
0.005534	-0.202805	0.001923	-6708.0389698974805	-1.104936	-1.096505	-1.1052922525187838	-1.096853326597047	-1.1116801078707388	-1.1032516332629703
0.005535	-0.202591	0.001953	-6700.972230897481	-1.104868	-1.096447	-1.105224316894013	-1.0967953895400533	-1.111612172245968	-1.1031936962059765
0.005536	-0.202377	0.001947	-6693.905491897481	-1.104801	-1.096388	-1.1051573812692423	-1.0967364524830596	-1.1115452366211973	-1.1031347591489828
0.005537	-0.202164	0.001898	-6686.83875289748	-1.104735	-1.096331	-1.1050914456444716	-1.096679515426066	-1.1114793009964266	-1.1030778220919892
0.005539	-0.201935	0.001935	-6679.26724789748	-1.104668	-1.096274	-1.10502457439493	-1.0966226413120788	-1.111412429746885	-1.103020947978002
0.005540	-0.201782	0.001947	-6674.219576897481	-1.104601	-1.096213	-1.1049576387701594	-1.0965617042550853	-1.1113454941221144	-1.1029600109210085
0.005541	-0.201492	0.001904	-6664.62900289748	-1.104534	-1.096158	-1.1048907031453885	-1.0965067671980915	-1.1112785584973435	-1.1029050738640147
0.005542	-0.201218	0.001959	-6655.5431958974805	-1.104467	-1.096102	-1.104823767520618	-1.0964508301410976	-1.111211622872573	-1.1028491368070208
0.005544	-0.201019	0.001984	-6648.98122489748	-1.104398	-1.096042	-1.1047548962710765	-1.0963909560271103	-1.1111427516230314	-1.1027892626930336
0.005545	-0.200821	0.001941	-6642.41925289748	-1.104331	-1.095983	-1.1046879606463058	-1.0963320189701167	-1.1110758159982608	-1.10273032563604
0.005546	-0.200562	0.001923	-6633.83821289748	-1.104264	-1.095927	-1.104621025021535	-1.0962760819131232	-1.1110088803734899	-1.1026743885790464
0.005547	-0.200333	0.001941	-6626.266706897481	-1.104197	-1.095869	-1.1045540893967645	-1.0962181448561295	-1.1109419447487194	-1.1026164515220527
0.005549	-0.200134	0.001959	-6619.7047358974805	-1.104129	-1.095809	-1.1044862181472228	-1.096158270742142	-1.1108740734991778	-1.1025565774080652
0.005550	-0.199860	0.001947	-6610.61892889748	-1.104061	-1.095753	-1.104418282522452	-1.0961023336851483	-1.110806137874407	-1.1025006403510715
0.005551	-0.199646	0.001959	-6603.55218989748	-1.103993	-1.095694	-1.1043503468976814	-1.0960433966281546	-1.1107382022496364	-1.1024417032940779
0.005552	-0.199448	0.001978	-6596.990217897481	-1.103925	-1.095634	-1.1042824112729108	-1.095983459571161	-1.1106702666248658	-1.1023817662370843
0.005554	-0.199234	0.001965	-6589.92347889748	-1.103857	-1.095575	-1.1042145400233694	-1.0959245854571737	-1.1106023953753243	-1.102322892123097
0.005555	-0.198944	0.001959	-6580.3329058974805	-1.103789	-1.095519	-1.1041466043985984	-1.09586864840018	-1.1105344597505533	-1.1022669550661033
0.005556	-0.198685	0.001984	-6571.7518658974805	-1.103720	-1.095461	-1.1040776687738278	-1.0958107113431865	-1.1104655241257828	-1.1022090180091098
0.005557	-0.198532	0.002014	-6566.70419489748	-1.103651	-1.095398	-1.104008733149057	-1.0957477742861927	-1.1103965885010119	-1.102146080952116
0.005559	-0.198303	0.001941	-6559.13268889748	-1.103583	-1.095339	-1.1039408618995155	-1.0956889001722054	-1.1103287172514704	-1.1020872068381287
0.005560	-0.198013	0.002026	-6549.54211489748	-1.103513	-1.095282	-1.1038709262747448	-1.0956319631152118	-1.1102587816266998	-1.102030269781135
0.005561	-0.197845	0.001953	-6543.989677897481	-1.103445	-1.095220	-1.1038029906499742	-1.0955700260582182	-1.1101908460019292	-1.1019683327241414
0.005562	-0.197617	0.002008	-6536.4181718974805	-1.103376	-1.095161	-1.1037340550252033	-1.0955110890012245	-1.1101219103771582	-1.1019093956671477
0.005564	-0.197327	0.001996	-6526.827597897481	-1.103306	-1.095103	-1.1036641837756618	-1.095453214887237	-1.1100520391276167	-1.1018515215531601
0.005565	-0.197128	0.002008	-6520.26562589748	-1.103237	-1.095042	-1.1035952481508913	-1.0953922778302434	-1.1099831035028462	-1.1017905844961666
0.005566	-0.196945	0.001953	-6514.208421897481	-1.103169	-1.094982	-1.1035273125261205	-1.0953323407732496	-1.1099151678780754	-1.1017306474391728
0.005567	-0.196655	0.002032	-6504.617847897481	-1.103099	-1.094924	-1.1034573769013498	-1.095274403716256	-1.1098452322533048	-1.1016727103821793
0.005569	-0.196472	0.002014	-6498.560642897481	-1.103029	-1.094861	-1.1033875056518083	-1.0952115296022689	-1.1097753610037633	-1.101609836268192
0.005570	-0.196167	0.001996	-6488.4653018974805	-1.102959	-1.094805	-1.1033175700270377	-1.0951555925452752	-1.1097054253789926	-1.1015538992111984
0.005571	-0.196060	0.002014	-6484.931932897481	-1.102890	-1.094740	-1.1032486344022667	-1.0950906554882816	-1.1096364897542217	-1.1014889621542048
0.005572	-0.195755	0.002002	-6474.8365918974805	-1.102820	-1.094683	-1.103178698777496	-1.0950337184312877	-1.109566554129451	-1.101432025097211
0.005574	-0.195557	0.002026	-6468.27461989748	-1.102750	-1.094621	-1.1031088275279546	-1.0949718443173004	-1.1094966828799095	-1.1013701509832237
0.005575	-0.195312	0.001978	-6460.19834689748	-1.102681	-1.094562	-1.1030398919031839	-1.0949129072603068	-1.1094277472551388	-1.10131121392623
0.005576	-0.195007	0.002002	-6450.10300589748	-1.102612	-1.094506	-1.1029709562784131	-1.094856970203313	-1.109358811630368	-1.1012552768692363
0.005577	-0.194839	0.002020	-6444.55056889748	-1.102542	-1.094443	-1.1029010206536423	-1.0947940331463195	-1.1092888760055972	-1.1011923398122427
0.005579	-0.194641	0.001984	-6437.98859689748	-1.102473	-1.094382	-1.1028321494041011	-1.094733159032332	-1.109220004756056	-1.1011314656982552
0.005580	-0.194412	0.002026	-6430.41709089748	-1.102403	-1.094321	-1.1027622137793303	-1.0946722219753384	-1.1091500691312852	-1.1010705286412616
0.005581	-0.194153	0.002020	-6421.83605089748	-1.102333	-1.094262	-1.1026922781545596	-1.0946132849183448	-1.1090801335065146	-1.101011591584268
0.005582	-0.193909	0.002002	-6413.75977889748	-1.102264	-1.094203	-1.1026233425297887	-1.094554347861351	-1.1090111978817436	-1.1009526545272743
0.005584	-0.193726	0.002045	-6407.702573897481	-1.102193	-1.094140	-1.1025524712802472	-1.0944914737473637	-1.1089403266322022	-1.100889780413287
0.005585	-0.193466	0.002014	-6399.121533897481	-1.102123	-1.094081	-1.1024825356554766	-1.0944325366903702	-1.1088703910074316	-1.1008308433562934
0.005586	-0.193253	0.002045	-6392.05479489748	-1.102052	-1.094019	-1.1024116000307058	-1.0943705996333766	-1.1087994553826608	-1.1007689062992998
0.005587	-0.193024	0.002032	-6384.48328989748	-1.101982	-1.093958	-1.1023416644059352	-1.0943096625763826	-1.1087295197578901	-1.1007079692423059
0.005589	-0.192780	0.002051	-6376.40701689748	-1.101911	-1.093897	-1.1022707931563938	-1.0942487884623953	-1.1086586485083487	-1.1006470951283185
0.005590	-0.192535	0.002045	-6368.330743897481	-1.101840	-1.093836	-1.102199857531623	-1.0941878514054018	-1.108587712883578	-1.100586158071325
0.005591	-0.192291	0.002075	-6360.25447089748	-1.101768	-1.093775	-1.1021279219068523	-1.094126914348408	-1.1085157772588072	-1.1005252210143313
0.005592	-0.192032	0.002045	-6351.67343089748	-1.101697	-1.093714	-1.1020569862820815	-1.0940659772914145	-1.1084448416340364	-1.1004642839573378
0.005594	-0.191925	0.002069	-6348.14006189748	-1.101625	-1.093647	-1.1019851150325402	-1.093999103177427	-1.1083729703844951	-1.1003974098433502
0.005595	-0.191635	0.002039	-6338.5494878974805	-1.101554	-1.093588	-1.1019141794077691	-1.0939401661204333	-1.108302034759724	-1.1003384727863565
0.005596	-0.191406	0.002075	-6330.97798189748	-1.101483	-1.093526	-1.1018432437829986	-1.0938782290634397	-1.1082310991349535	-1.100276535729363
0.005597	-0.191177	0.002051	-6323.40647589748	-1.101411	-1.093464	-1.1017713081582277	-1.093816292006446	-1.1081591635101826	-1.1002145986723693
0.005599	-0.190948	0.002087	-6315.83497089748	-1.101339	-1.093402	-1.1016994369086865	-1.0937544178924588	-1.1080872922606415	-1.100152724558382
0.005600	-0.190735	0.002087	-6308.76823189748	-1.101267	-1.093338	-1.1016275012839156	-1.093690480835465	-1.1080153566358706	-1.1000887875013883
0.005601	-0.190445	0.002063	-6299.1776578974805	-1.101195	-1.093279	-1.101555565659145	-1.0936315437784714	-1.1079434210110999	-1.1000298504443946
0.005602	-0.190308	0.002069	-6294.634753897481	-1.101124	-1.093213	-1.1014846300343741	-1.0935656067214776	-1.107872485386329	-1.0999639133874008
0.005604	-0.190048	0.002057	-6286.05371489748	-1.101052	-1.093152	-1.1014127587848326	-1.0935047326074903	-1.1078006141367875	-1.0999030392734135
0.005605	-0.189789	0.002069	-6277.47267489748	-1.100980	-1.093091	-1.101340823160062	-1.0934437955504968	-1.107728678512017	-1.09984210221642
0.005606	-0.189590	0.002142	-6270.91070289748	-1.100907	-1.093025	-1.1012678875352913	-1.093377858493503	-1.1076557428872462	-1.0997761651594262
0.005607	-0.189316	0.002087	-6261.82489589748	-1.100834	-1.092964	-1.1011949519105206	-1.0933169214365095	-1.1075828072624756	-1.0997152281024327
0.005609	-0.189117	0.002081	-6255.2629238974805	-1.100762	-1.092900	-1.101123080660979	-1.093253047322522	-1.107510936012934	-1.0996513539884452
0.005610	-0.188934	0.002094	-6249.205719897481	-1.100689	-1.092835	-1.1010501450362085	-1.0931881102655283	-1.1074380003881634	-1.0995864169314515
0.005611	-0.188690	0.002087	-6241.12944689748	-1.100617	-1.092773	-1.1009782094114375	-1.0931261732085347	-1.1073660647633925	-1.099524479874458
0.005612	-0.188416	0.002087	-6232.043639897481	-1.100545	-1.092712	-1.100906273786667	-1.093065236151541	-1.107294129138622	-1.0994635428174642
0.005614	-0.188232	0.002094	-6225.986434897481	-1.100472	-1.092647	-1.1008334025371254	-1.0930003620375537	-1.1072212578890803	-1.099398668703477
0.005615	-0.188004	0.002124	-6218.414929897481	-1.100399	-1.092583	-1.1007604669123545	-1.0929364249805602	-1.1071483222643095	-1.0993347316464834
0.005616	-0.187759	0.002112	-6210.33865689748	-1.100325	-1.092520	-1.100686531287584	-1.0928734879235664	-1.107074386639539	-1.0992717945894896
0.005617	-0.187515	0.002106	-6202.2623838974805	-1.100252	-1.092457	-1.1006135956628134	-1.0928105508665726	-1.1070014510147683	-1.0992088575324959
0.005619	-0.187302	0.002112	-6195.195644897481	-1.100179	-1.092393	-1.1005407244132719	-1.0927466767525853	-1.1069285797652268	-1.0991449834185085
