Repository: pietracorvo/HystAPI

# Example data

The example data in this folder is from measurements performed during my physics bachelor.

The material is **FeSi3** (iron with 3% silicon), aka 'electrical steel', the standard material for ring cores in trafos. 

Four of the five samples where treated with high pressure torison (HPT, 20 rotations at 20GPa), to achieve nanocristallisation of the grains, which has a huge impact on the magnetic properties of the material. The HPT deformation was done at 77K (under liquid nitrogen) and at 293K (at room temperature). Afterwards some samples were heat treated at a temperature of 493K (for two hours) to anneal defects from the deformation process.

The five samples are:

File: testData/FeSi3_LN/G4_748V_200Hz_800000Fs0.txt (part 16 of 29)
--------------------------
t	U1	U2	H	Braw	Jraw	B_drift	 J_drift	B_corr	J_corr
0.005237	0.052902	0.078253	1751.966034541509	-0.684807	-0.687006	-0.6844027504759385	-0.6866014374656401	-0.6914957495423485	-0.6936958910741099
0.005239	0.053268	0.078717	1764.0804445415092	-0.682079	-0.684293	-0.6816745960938402	-0.683888282964004	-0.6887675951602502	-0.6909827365724738
0.005240	0.053589	0.079077	1774.680552541509	-0.679337	-0.681565	-0.6789325189027912	-0.6811602057131857	-0.6860255179692012	-0.6882546593216555
0.005241	0.053894	0.079559	1784.7758935415093	-0.676580	-0.678821	-0.676175441711742	-0.6784161284623677	-0.6832684407781521	-0.6855105820708375
0.005242	0.054184	0.079962	1794.366467541509	-0.673809	-0.676061	-0.673404364520693	-0.6756560512115496	-0.680497363587103	-0.6827505048200194
0.005244	0.054489	0.080371	1804.461808541509	-0.671023	-0.673288	-0.6706182101385948	-0.6728828967099134	-0.6777112092050048	-0.6799773503183832
0.005245	0.054718	0.080780	1812.0333135415092	-0.668223	-0.670498	-0.6678181329475458	-0.6700928194590954	-0.6749111320139558	-0.6771872730675652
0.005246	0.055069	0.081183	1823.6429565415092	-0.665409	-0.667698	-0.6650040557564967	-0.6672927422082772	-0.6720970548229067	-0.674387195816747
0.005247	0.055405	0.081647	1834.7478315415092	-0.662579	-0.664882	-0.6621739785654476	-0.664476664957459	-0.6692669776318576	-0.6715711185659289
0.005249	0.055710	0.082129	1844.8431725415091	-0.659733	-0.662049	-0.6593278241833493	-0.6616435104558229	-0.6664208232497594	-0.6687379640642928
0.005250	0.055893	0.082471	1850.900376541509	-0.656874	-0.659198	-0.6564687469923003	-0.6587924332050048	-0.6635617460587103	-0.6658868868134746
0.005251	0.056305	0.082916	1864.5290875415092	-0.654000	-0.656341	-0.6535946698012512	-0.6559353559541867	-0.6606876688676613	-0.6630298095626566
0.005252	0.056656	0.083356	1876.138729541509	-0.651111	-0.653467	-0.6507055926102021	-0.6530612787033686	-0.6577985916766121	-0.6601557323118384
0.005254	0.056946	0.083746	1885.7293035415091	-0.648208	-0.650576	-0.6478024382281039	-0.6501701242017325	-0.6548954372945139	-0.6572645778102023
0.005255	0.057220	0.084174	1894.8151105415093	-0.645291	-0.647669	-0.6448853610370548	-0.6472630469509144	-0.6519783601034649	-0.6543575005593842
0.005256	0.057587	0.084625	1906.929519541509	-0.642358	-0.644751	-0.6419522838460058	-0.6443449697000962	-0.6490452829124158	-0.6514394233085661
0.005257	0.057831	0.085089	1915.0057925415092	-0.639409	-0.641813	-0.6390032066549567	-0.6414068924492782	-0.6460962057213667	-0.648501346057748
0.005259	0.058105	0.085425	1924.0915995415091	-0.636447	-0.638863	-0.6360410522728585	-0.6384567379476419	-0.6431340513392685	-0.6455511915561117
0.005260	0.058456	0.085889	1935.7012415415093	-0.633471	-0.635901	-0.6330649750818095	-0.6354946606968239	-0.6401579741482195	-0.6425891143052938
0.005261	0.058731	0.086340	1944.7870485415092	-0.630478	-0.632920	-0.6300718978907603	-0.6325135834460058	-0.6371648969571704	-0.6396080370544757
0.005262	0.059006	0.086731	1953.8728555415091	-0.627472	-0.629925	-0.6270658206997113	-0.6295185061951877	-0.6341588197661213	-0.6366129598036575
0.005264	0.059341	0.087103	1964.9777305415091	-0.624453	-0.626919	-0.6240466663176131	-0.6265123516935515	-0.6311396653840231	-0.6336068053020213
0.005265	0.059692	0.087573	1976.5873725415092	-0.621418	-0.623899	-0.6210115891265641	-0.6234922744427334	-0.6281045881929741	-0.6305867280512032
0.005266	0.059921	0.088007	1984.1588785415092	-0.618367	-0.620858	-0.6179605119355149	-0.6204511971919153	-0.625053511001925	-0.6275456508003852
0.005267	0.060226	0.088397	1994.2542195415092	-0.615303	-0.617807	-0.6148964347444659	-0.6174001199410972	-0.6219894338108759	-0.6244945735495671
0.005269	0.060593	0.088806	2006.3686285415092	-0.612225	-0.614744	-0.6118182803623676	-0.614336965439461	-0.6189112794287777	-0.6214314190479309
0.005270	0.060867	0.089313	2015.4544355415092	-0.609130	-0.611661	-0.6087232031713186	-0.6112538881886429	-0.6158162022377286	-0.6183483417971127
0.005271	0.061096	0.089600	2023.0259415415092	-0.606024	-0.608564	-0.6056171259802695	-0.6081568109378248	-0.6127101250466795	-0.6152512645462946
0.005272	0.061432	0.090051	2034.1308165415091	-0.602902	-0.605456	-0.6024950487892204	-0.6050487336870067	-0.6095880478556305	-0.6121431872954766
0.005274	0.061768	0.090546	2045.2356915415091	-0.599764	-0.602332	-0.5993568944071221	-0.6019245791853706	-0.6064498934735322	-0.6090190327938404
0.005275	0.062012	0.090997	2053.311964541509	-0.596611	-0.599188	-0.5962038172160732	-0.5987805019345526	-0.6032968162824832	-0.6058749555430224
0.005276	0.062408	0.091382	2066.4359075415096	-0.593443	-0.596037	-0.5930357400250241	-0.5956294246837344	-0.6001287390914342	-0.6027238782922042
0.005277	0.062653	0.091809	2074.512180541509	-0.590261	-0.592865	-0.589853662833975	-0.5924573474329162	-0.596946661900385	-0.5995518010413861
0.005279	0.062897	0.092230	2082.588453541509	-0.587064	-0.589679	-0.5866565084518768	-0.58927119293128	-0.5937495075182868	-0.5963656465397499
0.005280	0.063263	0.092615	2094.7028625415096	-0.583854	-0.586484	-0.5834464312608277	-0.586076115680462	-0.5905394303272378	-0.5931705692889319
0.005281	0.063538	0.093073	2103.788669541509	-0.580628	-0.583269	-0.5802203540697787	-0.5828610384296439	-0.5873133531361887	-0.5899554920381137
0.005282	0.063873	0.093524	2114.893544541509	-0.577387	-0.580042	-0.5769792768787295	-0.5796339611788257	-0.5840722759451396	-0.5867284147872955
0.005284	0.064163	0.093903	2124.484118541509	-0.574132	-0.576799	-0.5737241224966313	-0.5763908066771896	-0.5808171215630413	-0.5834852602856594
0.005285	0.064468	0.094348	2134.579459541509	-0.570862	-0.573541	-0.5704540453055823	-0.5731327294263715	-0.5775470443719923	-0.5802271830348413
0.005286	0.064743	0.094788	2143.6652665415095	-0.567576	-0.570268	-0.5671679681145332	-0.5698596521755535	-0.5742609671809432	-0.5769541057840233
0.005287	0.065079	0.095209	2154.7701415415095	-0.564277	-0.566982	-0.5638688909234841	-0.5665735749247353	-0.5709618899898942	-0.5736680285332051
0.005289	0.065414	0.095575	2165.8750165415095	-0.560963	-0.563682	-0.560554736541386	-0.5632734204230991	-0.567647735607796	-0.570367874031569
0.005290	0.065750	0.096057	2176.979892541509	-0.557635	-0.560368	-0.5572266593503369	-0.559959343172281	-0.5643196584167469	-0.5670537967807509
0.005291	0.065964	0.096399	2184.0466305415093	-0.554293	-0.557035	-0.5538845821592878	-0.5566262659214629	-0.5609775812256979	-0.5637207195299327
0.005292	0.066284	0.096802	2194.646738541509	-0.550938	-0.553693	-0.5505295049682387	-0.5532841886706449	-0.5576225040346487	-0.5603786422791147
0.005294	0.066635	0.097235	2206.2563815415087	-0.547567	-0.550337	-0.5471583505861406	-0.5499280341690086	-0.5542513496525506	-0.5570224877774784
0.005295	0.066864	0.097705	2213.8278865415095	-0.544181	-0.546961	-0.5437722733950915	-0.5465519569181906	-0.5508652724615015	-0.5536464105266604
0.005296	0.067169	0.098065	2223.923227541509	-0.540782	-0.543574	-0.5403731962040423	-0.5431648796673725	-0.5474661952704524	-0.5502593332758423
0.005297	0.067520	0.098511	2235.5328705415095	-0.537367	-0.540174	-0.5369581190129933	-0.5397648024165544	-0.5440511180794033	-0.5468592560250243
0.005299	0.067795	0.098938	2244.6186765415096	-0.533938	-0.536757	-0.5335289646308952	-0.5363476479149182	-0.5406219636973052	-0.543442101523388
0.005300	0.068069	0.099353	2253.704483541509	-0.530495	-0.533324	-0.5300858874398461	-0.5329145706641001	-0.5371788865062561	-0.5400090242725699
0.005301	0.068390	0.099738	2264.3045915415096	-0.527038	-0.529881	-0.5266288102487969	-0.529471493413282	-0.533721809315207	-0.5365659470217519
0.005302	0.068726	0.100171	2275.409467541509	-0.523565	-0.526422	-0.5231557330577478	-0.5260124161624639	-0.5302487321241578	-0.5331068697709337
0.005304	0.068985	0.100635	2283.990507541509	-0.520078	-0.522946	-0.5196685786756498	-0.5225362616608278	-0.5267615777420598	-0.5296307152692976
0.005305	0.069305	0.101013	2294.5906155415096	-0.516577	-0.519458	-0.5161675014846006	-0.5190481844100095	-0.5232605005510106	-0.5261426380184794
0.005306	0.069595	0.101416	2304.1811895415094	-0.513061	-0.515954	-0.5126514242935515	-0.5155441071591915	-0.5197444233599615	-0.5226385607676614
0.005307	0.069916	0.101904	2314.781297541509	-0.509529	-0.512436	-0.5091193471025024	-0.5120260299083734	-0.5162123461689124	-0.5191204835168433
0.005309	0.070221	0.102283	2324.8766385415092	-0.505984	-0.508903	-0.5055741927204043	-0.5084928754067373	-0.5126671917868143	-0.5155873290152071
0.005310	0.070557	0.102704	2335.9815135415092	-0.502424	-0.505357	-0.5020141155293552	-0.5049467981559191	-0.5091071145957652	-0.512041251764389
0.005311	0.070831	0.103125	2345.0673205415096	-0.498850	-0.501794	-0.4984400383383061	-0.501383720905101	-0.5055330374047161	-0.5084781745135708
0.005312	0.071121	0.103534	2354.6578945415094	-0.495261	-0.498218	-0.49485096114725696	-0.497807643654283	-0.501943960213667	-0.5049020972627528
0.005314	0.071426	0.103961	2364.7532355415087	-0.491658	-0.494627	-0.4912478067651588	-0.49421648915264677	-0.4983408058315688	-0.5013109427611167
0.005315	0.071747	0.104443	2375.3533435415093	-0.488038	-0.491021	-0.48762772957410977	-0.4906104119018287	-0.4947207286405198	-0.4977048655102985
0.005316	0.072006	0.104846	2383.9343835415093	-0.484404	-0.487398	-0.48399365238306064	-0.4869873346510106	-0.49108665144947067	-0.4940817882594804
0.005317	0.072357	0.105206	2395.5440255415087	-0.480757	-0.483765	-0.4803465751920115	-0.4833542574001925	-0.48743957425842155	-0.49044871100866233
0.005319	0.072662	0.105707	2405.639366541509	-0.477094	-0.480114	-0.4766834208099134	-0.4797031028985563	-0.4837764198763234	-0.4867975565070261
0.005320	0.072968	0.106104	2415.734707541509	-0.473416	-0.476449	-0.4730053436188643	-0.4760380256477382	-0.48009834268527435	-0.48313247925620806
0.005321	0.073212	0.106500	2423.810980541509	-0.469725	-0.472768	-0.4693142664278152	-0.47235694839692016	-0.47640726549422524	-0.47945140200539
0.005322	0.073563	0.106927	2435.420622541509	-0.466018	-0.469076	-0.4656071892367661	-0.468664871146102	-0.4727001883031761	-0.47575932475457183
0.005324	0.073929	0.107336	2447.535031541509	-0.462298	-0.465371	-0.4618870348546679	-0.46495971664446584	-0.46898003392107795	-0.47205417025293567
0.005325	0.074173	0.107739	2455.6113045415095	-0.458564	-0.461647	-0.4581529576636189	-0.4612356393936477	-0.46524595673002894	-0.46833009300211753
0.005326	0.074478	0.108154	2465.706645541509	-0.454815	-0.457911	-0.4544038804725698	-0.45749956214282966	-0.46149687953897983	-0.4645940157512995
0.005327	0.074814	0.108533	2476.811520541509	-0.451053	-0.454163	-0.45064180328152065	-0.45375148489201156	-0.4577348023479307	-0.4608459385004814
0.005329	0.075043	0.108997	2484.383026541509	-0.447276	-0.450395	-0.4468646488994225	-0.44998333039037536	-0.45395764796583254	-0.4570777839988452
0.005330	0.075363	0.109381	2494.9831345415096	-0.443484	-0.446617	-0.44307257170837344	-0.4462052531395573	-0.4501655707747835	-0.4532997067480271
0.005331	0.075699	0.109802	2506.0880095415096	-0.439678	-0.442825	-0.43926649451732436	-0.4424131758887392	-0.4463594935837344	-0.449507629497209
0.005332	0.076019	0.110217	2516.688117541509	-0.435858	-0.439018	-0.43544641732627526	-0.4386060986379211	-0.4425394163926853	-0.44570055224639094
0.005334	0.076324	0.110620	2526.7834585415094	-0.432024	-0.435197	-0.4316122629441771	-0.4347849441362849	-0.4387052620105871	-0.4418793977447547
0.005335	0.076660	0.111029	2537.8883335415094	-0.428175	-0.431362	-0.427763185753128	-0.4309498668854668	-0.434856184819538	-0.43804432049393666
0.005336	0.076935	0.111517	2546.974140541509	-0.424311	-0.427509	-0.4238991085620789	-0.4270967896346487	-0.43099210762848894	-0.43419124324311853
0.005337	0.077240	0.111908	2557.069481541509	-0.420431	-0.423642	-0.4200190313710298	-0.4232297123838306	-0.42711203043743984	-0.43032416599230044
0.005339	0.077545	0.112347	2567.1648225415092	-0.416538	-0.419761	-0.41612587698893166	-0.41934855788219444	-0.4232188760553417	-0.42644301149066427
0.005340	0.077805	0.112720	2575.7458625415093	-0.412631	-0.415865	-0.4122187997978826	-0.4154524806313763	-0.41931179886429265	-0.42254693423984613
0.005341	0.078110	0.113147	2585.8412035415095	-0.408709	-0.411956	-0.4082967226068335	-0.4115434033805582	-0.4153897216732435	-0.41863785698902806
0.005342	0.078415	0.113525	2595.9365445415087	-0.404774	-0.408034	-0.40436164541578445	-0.40762132612974017	-0.4114546444821945	-0.41471577973821
0.005344	0.078705	0.113885	2605.5271185415095	-0.400826	-0.404098	-0.40041349103368623	-0.40368517162810397	-0.40750649010009626	-0.4107796252365738
0.005345	0.079025	0.114386	2616.127226541509	-0.396862	-0.400147	-0.39644941384263716	-0.39973409437728585	-0.4035424129090472	-0.4068285479857557
0.005346	0.079361	0.114752	2627.232101541509	-0.392884	-0.396183	-0.39247133665158807	-0.39577001712646775	-0.3995643357179981	-0.4028644707349376
0.005347	0.079651	0.115222	2636.822675541509	-0.388891	-0.392202	-0.388478259460539	-0.39178893987564967	-0.395571258526949	-0.3988833934841195
0.005349	0.079941	0.115643	2646.413249541509	-0.384883	-0.388206	-0.38447010507844076	-0.38779278537401346	-0.3915631041448508	-0.3948872389824833
0.005350	0.080215	0.116028	2655.499056541509	-0.380861	-0.384196	-0.38044802788739174	-0.38378270812319537	-0.38754102695380177	-0.3908771617316652
0.005351	0.080566	0.116412	2667.108699541509	-0.376826	-0.380175	-0.3764129506963426	-0.3797616308723773	-0.38350594976275265	-0.38685608448084713
0.005352	0.080841	0.116846	2676.194505541509	-0.372776	-0.376137	-0.37236287350529357	-0.3757235536215592	-0.3794558725717036	-0.382818007230029
0.005354	0.081161	0.117279	2686.794614541509	-0.368712	-0.372085	-0.36829871912319534	-0.37167139911992303	-0.3753917181896054	-0.37876585272839286
0.005355	0.081451	0.117639	2696.385188541509	-0.364634	-0.368020	-0.3642206419321463	-0.3676063218691049	-0.37131364099855635	-0.37470077547757474
0.005356	0.081802	0.118073	2707.994830541509	-0.360542	-0.363942	-0.36012856474109717	-0.3635282446182868	-0.3672215638075072	-0.37062269822675664
0.005357	0.082016	0.118445	2715.0615685415096	-0.356436	-0.359845	-0.3560224875500481	-0.3594311673674688	-0.36311548661645815	-0.3665256209759386
0.005359	0.082413	0.118909	2728.1855125415095	-0.352314	-0.355740	-0.35190033316794994	-0.35532601286583254	-0.35899333223436	-0.36242046647430237
0.005360	0.082657	0.119336	2736.261785541509	-0.348179	-0.351615	-0.3477652559769009	-0.3512009356150145	-0.3548582550433109	-0.3582953892234843
0.005361	0.082947	0.119672	2745.852359541509	-0.344030	-0.347478	-0.34361617878585177	-0.34706385836419634	-0.3507091778522618	-0.3541583119726662
0.005362	0.083313	0.120087	2757.966768541509	-0.339868	-0.343331	-0.3394541015948027	-0.34291678111337826	-0.34654710066121275	-0.3500112347218481
0.005364	0.083557	0.120514	2766.0430415415094	-0.335691	-0.339165	-0.3352769472127045	-0.33875062661174205	-0.34236994627911455	-0.3458450802202119
0.005365	0.083847	0.120911	2775.6336155415092	-0.331500	-0.334986	-0.33108587002165546	-0.334571549360924	-0.3381788690880655	-0.3416660029693938
0.005366	0.084122	0.121295	2784.7194225415096	-0.327296	-0.330793	-0.3268817928306063	-0.3303784721101059	-0.33397479189701634	-0.33747292571857573
0.005367	0.084488	0.121692	2796.8338315415094	-0.323078	-0.326590	-0.32266371563955726	-0.32617539485928776	-0.3297567147059673	-0.3332698484677576
0.005369	0.084839	0.122180	2808.443473541509	-0.318844	-0.322370	-0.3184295612574591	-0.3219552403576516	-0.3255225603238691	-0.32904969396612144
0.005370	0.085022	0.122540	2814.500678541509	-0.314596	-0.318130	-0.31418148406641	-0.3177151631068335	-0.32127448313282003	-0.32480961671530334
0.005371	0.085419	0.122955	2827.6246215415094	-0.310334	-0.313885	-0.3099194068753609	-0.31347008585601543	-0.31701240594177094	-0.32056453946448527
0.005372	0.085724	0.123364	2837.7199625415087	-0.306058	-0.309622	-0.30564332968431185	-0.30920700860519734	-0.3127363287507219	-0.3163014622136672
0.005374	0.086029	0.123810	2847.815303541509	-0.301767	-0.305344	-0.3013521753022137	-0.30492885410356113	-0.30844517436862373	-0.31202330771203096
0.005375	0.086304	0.124176	2856.9011105415093	-0.297463	-0.301051	-0.29704809811116456	-0.30063577685274306	-0.3041410971775746	-0.3077302304612129
0.005376	0.086639	0.124561	2868.0059855415093	-0.293146	-0.296747	-0.2927310209201155	-0.2963316996019249	-0.2998240199865255	-0.30342615321039473
0.005377	0.086929	0.124994	2877.596559541509	-0.288814	-0.292427	-0.28839894372906644	-0.29201162235110684	-0.29549194279547647	-0.29910607595957667
0.005379	0.087219	0.125323	2887.187133541509	-0.284469	-0.288095	-0.2840537893469683	-0.2876794678494706	-0.2911467884133783	-0.29477392145794046
0.005380	0.087463	0.125769	2895.2634065415095	-0.280111	-0.283746	-0.27969571215591915	-0.28333039059865256	-0.2867887112223292	-0.2904248442071224
0.005381	0.087814	0.126141	2906.873048541509	-0.275738	-0.279388	-0.27532263496487	-0.2789723133478345	-0.28241563403128006	-0.28606676695630434
0.005382	0.088074	0.126636	2915.454088541509	-0.271349	-0.275010	-0.270933557773821	-0.27459423609701633	-0.27802655684023103	-0.28168868970548616
0.005384	0.088440	0.126990	2927.568497541509	-0.266947	-0.270624	-0.2665314033917228	-0.2702080815953802	-0.27362440245813285	-0.27730253520385
0.005385	0.088684	0.127393	2935.6447705415094	-0.262532	-0.266219	-0.2621163262006737	-0.26580300434456205	-0.26920932526708374	-0.2728974579530319
0.005386	0.089005	0.127783	2946.244878541509	-0.258103	-0.261803	-0.25768724900962464	-0.261386927093744	-0.2647802480760347	-0.26848138070221383
0.005387	0.089310	0.128168	2956.340219541509	-0.253661	-0.257373	-0.2532451718185756	-0.25695684984292594	-0.2603381708849856	-0.26405130345139577
0.005389	0.089645	0.128564	2967.445094541509	-0.249204	-0.252931	-0.24878801743647738	-0.25251469534128973	-0.2558810165028874	-0.25960914894975956
0.005390	0.089935	0.129004	2977.035668541509	-0.244733	-0.248472	-0.2443169402454283	-0.2480556180904716	-0.2514099393118383	-0.25515007169894144
0.005391	0.090210	0.129382	2986.1214755415094	-0.240249	-0.243999	-0.2398328630543792	-0.2435825408396535	-0.24692586212078924	-0.2506769944481233
0.005392	0.090530	0.129730	2996.721583541509	-0.235752	-0.239515	-0.23533578586333012	-0.23909846358883544	-0.24242878492974015	-0.24619291719730527
0.005394	0.090866	0.130200	3007.826458541509	-0.231240	-0.235017	-0.23082363148123194	-0.23460030908719923	-0.23791663054764198	-0.24169476269566906
0.005395	0.091095	0.130548	3015.3979645415093	-0.226714	-0.230501	-0.22629755429018286	-0.23008423183638116	-0.2333905533565929	-0.237178685444851
0.005396	0.091461	0.130957	3027.512373541509	-0.222175	-0.225977	-0.2217584770991338	-0.22556015458556306	-0.22885147616554383	-0.23265460819403289
0.005397	0.091766	0.131390	3037.6077145415093	-0.217621	-0.221436	-0.2172043999080847	-0.22101907733474493	-0.22429739897449474	-0.22811353094321477
0.005399	0.092102	0.131812	3048.7125895415093	-0.213053	-0.216881	-0.2126362455259865	-0.21646392283310875	-0.21972924459239654	-0.22355837644157858
0.005400	0.092422	0.132190	3059.312697541509	-0.208471	-0.212313	-0.20805416833493742	-0.21189584558229066	-0.21514716740134746	-0.2189902991907605
0.005401	0.092682	0.132593	3067.893737541509	-0.203875	-0.207728	-0.20345809114388835	-0.20731076833147258	-0.21055109021029839	-0.2144052219399424
0.005402	0.093002	0.133032	3078.4938455415095	-0.199264	-0.203130	-0.19884701395283927	-0.20271269108065448	-0.2059400130192493	-0.20980714468912431
0.005404	0.093262	0.133398	3087.0748855415095	-0.194641	-0.198517	-0.1942238595707411	-0.1980995365790183	-0.20131685863715112	-0.20519399018748813
0.005405	0.093613	0.133771	3098.6845285415093	-0.190004	-0.193895	-0.189586782379692	-0.1934774593282002	-0.19667978144610204	-0.20057191293667004
0.005406	0.093887	0.134174	3107.7703345415093	-0.185353	-0.189256	-0.1849357051886429	-0.1888383820773821	-0.19202870425505295	-0.19593283568585193
0.005407	0.094238	0.134613	3119.379977541509	-0.180688	-0.184605	-0.18027062799759383	-0.184187304826564	-0.18736362706400386	-0.19128175843503384
0.005409	0.094513	0.134979	3128.4657845415095	-0.176009	-0.179938	-0.17559147361549565	-0.1795201503249278	-0.18268447268190569	-0.18661460393339763
0.005410	0.094803	0.135345	3138.0563585415093	-0.171318	-0.175259	-0.17090039642444657	-0.17484107307410973	-0.1779933954908566	-0.18193552668257956
0.005411	0.095108	0.135736	3148.1516995415095	-0.166613	-0.170567	-0.1661953192333975	-0.17014899582329163	-0.17328831829980754	-0.17724344943176146
0.005412	0.095444	0.136145	3159.2565745415095	-0.161894	-0.165862	-0.16147624204234842	-0.16544391857247354	-0.16856924110875846	-0.17253837218094337
0.005414	0.095779	0.136530	3170.3614495415095	-0.157162	-0.161143	-0.15674408766025022	-0.16072476407083736	-0.16383708672666025	-0.1678192176793072
0.005415	0.096024	0.136993	3178.437722541509	-0.152414	-0.156406	-0.15199601046920114	-0.15598768682001923	-0.15908900953561117	-0.16308214042848906
0.005416	0.096344	0.137299	3189.037830541509	-0.147655	-0.151660	-0.14723693327815207	-0.15124160956920116	-0.1543299323445621	-0.158336063177671
0.005417	0.096649	0.137732	3199.133171541509	-0.142881	-0.146899	-0.142462856087103	-0.14648053231838307	-0.14955585515351302	-0.1535749859268529
0.005419	0.096924	0.138098	3208.2189785415094	-0.138095	-0.142124	-0.13767670170500482	-0.14170537781674689	-0.14476970077141485	-0.14879983142521672
0.005420	0.097260	0.138452	3219.3238535415094	-0.133296	-0.137339	-0.1328776245139557	-0.13692030056592877	-0.13997062358036574	-0.1440147541743986
0.005421	0.097534	0.138800	3228.409660541509	-0.128485	-0.132539	-0.12806654732290662	-0.13212022331511067	-0.13515954638931665	-0.1392146769235805
0.005422	0.097824	0.139233	3238.0002345415096	-0.123659	-0.127726	-0.12324047013185756	-0.1273071460642926	-0.1303334691982676	-0.13440159967276244
0.005424	0.098129	0.139606	3248.095575541509	-0.118821	-0.122900	-0.11840231574975937	-0.1224809915626564	-0.1254953148161694	-0.12957544517112624
0.005425	0.098389	0.139923	3256.676615541509	-0.113970	-0.118060	-0.1135512385587103	-0.1176409143118383	-0.12064423762512033	-0.12473536792030814
0.005426	0.098770	0.140314	3269.295791541509	-0.109107	-0.113212	-0.1086881613676612	-0.11279283706102021	-0.11578116043407123	-0.11988729066949004
0.005427	0.099030	0.140784	3277.876831541509	-0.104228	-0.108345	-0.10380908417661212	-0.10792575981020212	-0.11090208324302216	-0.11502021341867195
0.005429	0.099350	0.141077	3288.4769395415087	-0.099338	-0.103468	-0.09891892979451394	-0.10304860530856594	-0.10601192886092398	-0.11014305891703577
0.005430	0.099686	0.141431	3299.5818145415096	-0.094436	-0.098580	-0.09401685260346487	-0.09816052805774785	-0.1011098516698749	-0.10525498166621768
0.005431	0.099960	0.141779	3308.667621541509	-0.089521	-0.093677	-0.08910177541241579	-0.09325745080692974	-0.09619477447882582	-0.10035190441539957
0.005432	0.100311	0.142175	3320.2772635415095	-0.084594	-0.088764	-0.0841746982213667	-0.08834437355611165	-0.09126769728777673	-0.09543882716458148
0.005434	0.100555	0.142535	3328.353536541509	-0.079653	-0.083833	-0.07923354383926852	-0.08341321905447546	-0.08632654290567855	-0.0905076726629453
0.005435	0.100861	0.142877	3338.4488775415093	-0.074701	-0.078894	-0.07428146664821944	-0.07847414180365737	-0.08137446571462947	-0.0855685954121272
0.005436	0.101151	0.143262	3348.039451541509	-0.069735	-0.073940	-0.06931538945717036	-0.07352006455283928	-0.0764083885235804	-0.08061451816130911
0.005437	0.101532	0.143652	3360.6586275415093	-0.064757	-0.068977	-0.06433731226612126	-0.06855698730202117	-0.07143031133253129	-0.075651440910491
0.005439	0.101776	0.144000	3368.734900541509	-0.059765	-0.063996	-0.05934515788402309	-0.063575832800385	-0.06643815695043312	-0.07067028640885482
0.005440	0.102112	0.144336	3379.839775541509	-0.054763	-0.059007	-0.054343080692974007	-0.05858675554956689	-0.06143607975938404	-0.06568120915803671
0.005441	0.102371	0.144696	3388.420815541509	-0.049748	-0.054003	-0.04932800350192493	-0.053582678298748805	-0.05642100256833496	-0.060677131907218636
0.005442	0.102692	0.144983	3399.0209235415095	-0.044722	-0.048991	-0.04430192631087584	-0.048570601047930706	-0.05139492537728587	-0.05566505465640054
0.005444	0.102936	0.145331	3407.097196541509	-0.039685	-0.043964	-0.03926477192877766	-0.04354344654629452	-0.046357770995187696	-0.050637900154764354
0.005445	0.103287	0.145667	3418.7068385415096	-0.034636	-0.038929	-0.034215694737728584	-0.03850836929547642	-0.04130869380413862	-0.04560282290394625
0.005446	0.103638	0.146045	3430.316480541509	-0.029574	-0.033882	-0.029153617546679497	-0.03346129204465833	-0.03624661661308953	-0.04055574565312816
0.005447	0.103943	0.146381	3440.411821541509	-0.024501	-0.028821	-0.024080540355630408	-0.028400214793840233	-0.03117353942204044	-0.03549466840231007
0.005449	0.104202	0.146698	3448.9928615415092	-0.019416	-0.023747	-0.018995385973532238	-0.02332606029220405	-0.02608838503994227	-0.03042051390067388
0.005450	0.104584	0.147040	3461.6120375415094	-0.014320	-0.018667	-0.013899308782483154	-0.01824598304138595	-0.020992307848893187	-0.02534043664985578
0.005451	0.104813	0.147327	3469.1835435415096	-0.009213	-0.013570	-0.00879223159143407	-0.013148905790567858	-0.015885230657844102	-0.020243359399037687
0.005452	0.105118	0.147644	3479.278884541509	-0.004095	-0.008465	-0.003674154400384982	-0.008043828539749763	-0.010767153466795014	-0.015138282148219594
0.005454	0.105438	0.147998	3489.8789925415094	0.001034	-0.003349	0.0014549999817131888	-0.0029276740381135747	-0.0056379990846968445	-0.010022127646583405
0.005455	0.105743	0.148328	3499.9743335415096	0.006175	0.001779	0.006596077172762275	0.00220040321270452	-4.969218936477582E-4	-0.004894050395765311
0.005456	0.106003	0.148627	3508.5553735415087	0.011327	0.006920	0.01174815436381136	0.0073414804635226144	0.004655155297401327	2.470268550527838E-4
0.005457	0.106308	0.148932	3518.650714541509	0.016489	0.012070	0.016910231554860447	0.012491557714340708	0.009817232488450414	0.005397104105870878
0.005459	0.106659	0.149310	3530.2603565415093	0.021664	0.017230	0.022085385936958617	0.017651712215976896	0.014992386870548585	0.010557258607507065
0.005460	0.106934	0.149579	3539.3461635415088	0.026849	0.022403	0.027270463128007703	0.02282478946679499	0.02017746406159767	0.01573033585832516
0.005461	0.107254	0.149902	3549.9462715415093	0.032044	0.027586	0.03246554031905679	0.028007866717613086	0.025372541252646756	0.020913413109143256
0.005462	0.107605	0.150244	3561.555914541509	0.037252	0.032778	0.037673617510105874	0.033199943968431185	0.03058061844369584	0.026105490359961354
0.005464	0.107864	0.150525	3570.136954541509	0.042469	0.037985	0.04289077189220405	0.03840709847006737	0.035797772825794015	0.03131264486159754
0.005465	0.108154	0.150854	3579.727528541509	0.047698	0.043202	0.048119849083253126	0.043624175720885464	0.04102685001684309	0.03652972211241563
0.005466	0.108475	0.151190	3590.3276365415095	0.052938	0.048429	0.053359926274302215	0.048851252971703556	0.04626692720789218	0.041756799363233725
0.005467	0.108765	0.151514	3599.9182105415093	0.058189	0.053668	0.0586110034653513	0.05409033022252165	0.05151800439894127	0.04699587661405182
0.005469	0.109085	0.151770	3610.518318541509	0.063450	0.058915	0.06387215784744948	0.05933748472415784	0.05677915878103945	0.05224303111568801
0.005470	0.109375	0.152032	3620.108892541509	0.068720	0.064173	0.06914223503849856	0.06459556197497593	0.06204923597208853	0.0575011083665061
0.005471	0.109711	0.152362	3631.213767541509	0.074001	0.069440	0.07442331222954764	0.06986263922579403	0.0673303131631376	0.0627681856173242
0.005472	0.109985	0.152686	3640.299574541509	0.079292	0.074720	0.07971438942059673	0.07514271647661212	0.0726213903541867	0.06804826286814229
0.005474	0.110291	0.152954	3650.3949155415094	0.084594	0.080009	0.08501654380269491	0.0804318709782483	0.07792354473628488	0.07333741736977847
0.005475	0.110611	0.153265	3660.995023541509	0.089906	0.085308	0.09032862099374399	0.0857309482290664	0.08323562192733396	0.07863649462059658
0.005476	0.110886	0.153558	3670.0808305415094	0.095229	0.090619	0.09565169818479306	0.0910420254798845	0.08855869911838303	0.08394757187141468
0.005477	0.111191	0.153833	3680.1761715415096	0.100561	0.095939	0.10098377537584216	0.09636210273070259	0.09389077630943213	0.08926764912223276
0.005479	0.111496	0.154138	3690.271512541509	0.105903	0.101268	0.10632592975794032	0.10169125723233878	0.09923293069153029	0.09459680362386895
0.005480	0.111786	0.154401	3699.8620865415096	0.111255	0.106608	0.11167800694898943	0.10703133448315687	0.10458500788257939	0.09993688087468704
0.005481	0.112091	0.154718	3709.957427541509	0.116618	0.111958	0.1170410841400385	0.11238141173397498	0.10994808507362847	0.10528695812550515
0.005482	0.112411	0.155029	3720.5575355415094	0.121991	0.117318	0.1224141613310876	0.11774148898479307	0.11532116226467756	0.11064703537632324
0.005484	0.112732	0.155298	3731.157643541509	0.127373	0.122687	0.12779631571318575	0.12311064348642926	0.12070331664677572	0.11601618987795943
0.005485	0.113022	0.155548	3740.748217541509	0.132765	0.128067	0.13318839290423484	0.12849072073724735	0.1260953938378248	0.12139626712877752
0.005486	0.113297	0.155865	3749.8340245415093	0.138167	0.133457	0.13859047009528394	0.13388079798806543	0.1314974710288739	0.1267863443795956
0.005487	0.113602	0.156079	3759.9293655415095	0.143577	0.138855	0.14400054728633302	0.13927887523888355	0.136907548219923	0.13218442163041372
0.005489	0.113922	0.156396	3770.529473541509	0.148998	0.144262	0.1494217016684312	0.14468602974051972	0.14232870260202116	0.1375915761320499
0.005490	0.114212	0.156671	3780.120047541509	0.154428	0.149681	0.1548517788594803	0.15010510699133783	0.14775877979307026	0.143010653382868
0.005491	0.114532	0.156964	3790.7201555415095	0.159869	0.155107	0.16029285605052937	0.15553118424215592	0.15319985698411934	0.1484367306336861
0.005492	0.114838	0.157227	3800.8154965415088	0.165318	0.160544	0.16574193324157843	0.160968261492974	0.1586489341751684	0.15387380788450417
0.005494	0.115158	0.157483	3811.4156045415093	0.170777	0.165989	0.17120108762367664	0.1664134159946102	0.1641080885572666	0.15931896238614038
0.005495	0.115433	0.157727	3820.501411541509	0.176244	0.171446	0.17666816481472572	0.17187049324542827	0.1695751657483157	0.16477603963695844
0.005496	0.115982	0.158105	3838.6730255415096	0.181724	0.176902	0.18214824200577479	0.1773265704962464	0.17505524293936475	0.17023211688777656
0.005497	0.115982	0.158356	3838.6730255415096	0.187212	0.182390	0.18763631919682386	0.1828146477470645	0.18054332013041383	0.17572019413859466
0.005499	0.116318	0.158533	3849.7779005415096	0.192707	0.187872	0.19313147357892202	0.18829680224870068	0.186038474512512	0.18120234864023085
0.005500	0.116653	0.158789	3860.8827755415095	0.198211	0.193362	0.19863555076997114	0.19378687949951878	0.1915425517035611	0.18669242589104895
0.005501	0.116989	0.159143	3871.9876505415095	0.203726	0.198863	0.2041506279610202	0.19928795675033686	0.19705762889461018	0.19219350314186703
0.005502	0.117264	0.159332	3881.073457541509	0.209249	0.204375	0.2096737051520693	0.20480003400115496	0.20258070608565926	0.19770558039268513
0.005504	0.117599	0.159564	3892.178332541509	0.214780	0.209892	0.21520485953416746	0.21031718850279113	0.20811186046775743	0.2032227348943213
0.005505	0.117859	0.159851	3900.759372541509	0.220321	0.215421	0.22074593672521656	0.21584626575360924	0.21365293765880652	0.2087518121451394
0.005506	0.118164	0.160126	3910.854713541509	0.225870	0.220958	0.22629501391626564	0.22138334300442733	0.2192020148498556	0.2142888893959575
0.005507	0.118408	0.160315	3918.930986541509	0.231427	0.226505	0.23185209110731472	0.22693042025524543	0.2247590920409047	0.2198359666467756
0.005509	0.118805	0.160620	3932.0549295415094	0.236994	0.232056	0.2374192454894129	0.23248157475688164	0.23032624642300287	0.2253871211484118
0.005510	0.119049	0.160858	3940.131202541509	0.242570	0.237621	0.242995322680462	0.2380466520076997	0.23590232361405197	0.23095219839922987
0.005511	0.119370	0.161133	3950.7313105415096	0.248154	0.243192	0.2485793998715111	0.2436177292585178	0.24148640080510106	0.23652327565004796
0.005512	0.119690	0.161322	3961.3314185415093	0.253746	0.248771	0.25417147706256016	0.2491968065093359	0.24707847799615013	0.24210235290086607
0.005514	0.119995	0.161603	3971.4267595415095	0.259347	0.254359	0.25977263144465834	0.2547849610109721	0.2526796323782483	0.24769050740250226
0.005515	0.120255	0.161804	3980.0077995415095	0.264956	0.259957	0.2653817086357074	0.26038303826179016	0.2582887095692974	0.2532885846533203
0.005516	0.120621	0.162030	3992.1222095415096	0.270572	0.265558	0.2709977858267565	0.2659841155126083	0.26390478676034645	0.2588896619041385
0.005517	0.120911	0.162317	4001.7127835415095	0.276198	0.271171	0.27662386301780556	0.27159719276342636	0.2695308639513955	0.26450273915495653
0.005519	0.121185	0.162543	4010.7985895415095	0.281831	0.276794	0.2822570173999038	0.27722034726506256	0.27516401833349374	0.27012589365659273
0.005520	0.121506	0.162726	4021.3986985415095	0.287472	0.282421	0.28789809459095284	0.28284742451588063	0.2808050955245428	0.2757529709074108
0.005521	0.121841	0.163007	4032.5035735415095	0.293122	0.288057	0.29354817178200193	0.28848350176669874	0.2864551727155919	0.2813890481582289
0.005522	0.122070	0.163251	4040.0750785415094	0.298780	0.293705	0.299206248973051	0.29413157901751685	0.29211324990664095	0.287037125409047
0.005524	0.122391	0.163428	4050.675186541509	0.304445	0.299357	0.30487140335514923	0.299783733519153	0.2977784042887392	0.29268927991068316
0.005525	0.122742	0.163678	4062.2848295415088	0.310117	0.305015	0.31054348054619824	0.3054418107699711	0.3034504814797882	0.2983473571615013
0.005526	0.123001	0.163879	4070.865869541509	0.315798	0.310684	0.3162245577372474	0.31111088802078923	0.30913155867083736	0.3040164344123194
0.005527	0.123260	0.164075	4079.4469085415094	0.321484	0.316360	0.3219106349282964	0.31678696527160727	0.3148176358618864	0.30969251166313744
0.005529	0.123581	0.164246	4090.0470175415094	0.327178	0.322041	0.32760478931039466	0.3224681197732435	0.32051179024398463	0.3153736661647737
0.005530	0.123962	0.164545	4102.666193541509	0.332880	0.327727	0.3333068665014437	0.32815419702406157	0.32621386743503367	0.32105974341559174
0.005531	0.124161	0.164691	4109.228164541509	0.338589	0.333427	0.33901594369249277	0.3338542742748797	0.33192294462608274	0.32675982066640985
0.005532	0.124496	0.164862	4120.333040541509	0.344303	0.339128	0.3447300208835419	0.33955535152569777	0.33763702181713184	0.33246089791722794
0.005534	0.124863	0.165100	4132.447449541509	0.350025	0.344835	0.35045217526564004	0.345262506027334	0.34335917619923	0.33816805241886416
0.005535	0.125107	0.165283	4140.5237225415085	0.355755	0.350554	0.3561822524566891	0.35098158327815204	0.3490892533902791	0.3438871296696822
0.005536	0.125397	0.165515	4150.114296541509	0.361491	0.356278	0.36191832964773823	0.3567056605289701	0.3548253305813282	0.3496112069205003
0.005537	0.125732	0.165680	4161.219171541509	0.367234	0.362007	0.3676614068387873	0.3624347377797883	0.36056840777237725	0.35534028417131847
0.005539	0.126007	0.165875	4170.304978541509	0.372983	0.367745	0.3734105612208855	0.3681728922814244	0.3663175621544755	0.3610784386729546
0.005540	0.126312	0.166028	4180.400319541509	0.378738	0.373487	0.37916563841193457	0.37391496953224257	0.37207263934552454	0.36682051592377274
0.005541	0.126617	0.166187	4190.495660541509	0.384498	0.379234	0.38492571560298366	0.37966204678306065	0.37783271653657363	0.3725675931745908
0.005542	0.126923	0.166394	4200.591001541509	0.390265	0.384989	0.3906927927940327	0.38541712403387873	0.38359979372762265	0.3783226704254089
0.005544	0.127243	0.166559	4211.191109541509	0.396038	0.390749	0.3964659471761309	0.3911772785355149	0.38937294810972084	0.3840828249270451
0.005545	0.127579	0.166748	4222.295984541509	0.401818	0.396514	0.40224602436718	0.39694235578633297	0.39515302530076996	0.38984790217786314
0.005546	0.127838	0.166925	4230.877024541509	0.407603	0.402289	0.4080311015582291	0.40271743303715113	0.40093810249181905	0.3956229794286813
0.005547	0.128113	0.167065	4239.962831541509	0.413394	0.408068	0.4138221787492781	0.4084965102879692	0.4067291796828681	0.40140205667949935
0.005549	0.128403	0.167169	4249.553405541509	0.419188	0.413851	0.4196163331313763	0.41427966478960543	0.4125233340649663	0.4071852111811356
0.005550	0.128830	0.167352	4263.686882541509	0.424988	0.419633	0.4254164103224254	0.42006174204042346	0.41832341125601535	0.4129672884319536
0.005551	0.129074	0.167480	4271.763155541509	0.430794	0.425428	0.43122248751347453	0.42585681929124153	0.4241294884470645	0.4187623656827717
0.005552	0.129303	0.167651	4279.334661541509	0.436604	0.431229	0.43703256470452356	0.43165789654205966	0.42993956563811353	0.42456344293358983
0.005554	0.129654	0.167755	4290.944303541509	0.442419	0.437029	0.44284771908662174	0.43745805104369584	0.4357547200202117	0.430363597435226
0.005555	0.130005	0.167944	4302.553945541509	0.448240	0.442836	0.44866879627767087	0.443265128294514	0.44157579721126083	0.43617067468604415
0.005556	0.130234	0.168073	4310.125451541509	0.454065	0.448651	0.45449387346871994	0.44908020554533207	0.4474008744023099	0.44198575193686224
0.005557	0.130585	0.168158	4321.735093541509	0.459894	0.454466	0.460322950659769	0.4548952827961501	0.453229951593359	0.44780082918768027
0.005559	0.130859	0.168359	4330.820900541509	0.465729	0.460289	0.46615810504186717	0.46071843729778633	0.45906510597545713	0.4536239836893165
0.005560	0.131180	0.168494	4341.421008541509	0.471569	0.466116	0.4719981822329163	0.4665455145486044	0.46490518316650625	0.45945106094013455
0.005561	0.131500	0.168567	4352.021116541509	0.477412	0.471945	0.4778412594239654	0.47237459179942254	0.47074826035755535	0.4652801381909527
0.005562	0.131760	0.168689	4360.6021565415085	0.483259	0.477782	0.4836883366150144	0.4782116690502406	0.4765953375486044	0.47111721544177076
0.005564	0.132080	0.168829	4371.202264541509	0.489110	0.483620	0.4895394909971126	0.4840498235518768	0.48244649193070255	0.476955369943407
0.005565	0.132385	0.168939	4381.297605541509	0.494966	0.489462	0.4953955681881617	0.4898919008026949	0.4883025691217517	0.48279744719422507
0.005566	0.132690	0.168988	4391.3929465415085	0.500824	0.495308	0.5012536453792108	0.495737978053513	0.49416064631280077	0.48864352444504316
0.005567	0.133011	0.169147	4401.993054541509	0.506686	0.501156	0.5071157225702598	0.5015860553043311	0.5000227235038498	0.49449160169586126
0.005569	0.133209	0.169220	4408.555026541509	0.512551	0.507013	0.5129808769523581	0.5074432098059674	0.505887877885948	0.5003487561974975
0.005570	0.133606	0.169275	4421.678969541509	0.518418	0.512864	0.5188479541434071	0.5132942870567854	0.5117549550769971	0.5061998334483155
0.005571	0.133957	0.169385	4433.2886115415085	0.524290	0.518721	0.5247200313344562	0.5191513643076034	0.5176270322680462	0.5120569106991336
0.005572	0.134140	0.169525	4439.345816541509	0.530164	0.524588	0.5305941085255053	0.5250184415584216	0.5235011094590952	0.5179239879499518
0.005574	0.134521	0.169507	4451.964992541509	0.536040	0.530448	0.5364702629076035	0.5308785960600578	0.5293772638411934	0.523784142451588
0.005575	0.134827	0.169617	4462.060333541509	0.541919	0.536314	0.5423493400986525	0.5367446733108758	0.5352563410322425	0.529650219702406
0.005576	0.135132	0.169678	4472.155674541509	0.547800	0.542183	0.5482304172897016	0.5426137505616939	0.5411374182232915	0.5355192969532241
0.005577	0.135422	0.169739	4481.746248541509	0.553684	0.548054	0.5541144944807507	0.5484848278125121	0.5470214954143406	0.5413903742040422
0.005579	0.135742	0.169843	4492.346356541509	0.559570	0.553927	0.560000648862849	0.5543579823141481	0.5529076497964389	0.5472635287056783
0.005580	0.136047	0.169873	4502.441698541509	0.565458	0.559803	0.565888726053898	0.5602340595649664	0.5587957269874879	0.5531396059564966
