Repository: pietracorvo/HystAPI

# Example data

The example data in this folder is from measurements performed during my physics bachelor.

The material is **FeSi3** (iron with 3% silicon), aka 'electrical steel', the standard material for ring cores in trafos. 

Four of the five samples where treated with high pressure torison (HPT, 20 rotations at 20GPa), to achieve nanocristallisation of the grains, which has a huge impact on the magnetic properties of the material. The HPT deformation was done at 77K (under liquid nitrogen) and at 293K (at room temperature). Afterwards some samples were heat treated at a temperature of 493K (for two hours) to anneal defects from the deformation process.

The five samples are:

File: testData/FeSi3_LN/G4_748V_100Hz_800000Fs0.txt (part 17 of 57)
--------------------------
t	U1	U2	H	Braw	Jraw	B_drift	 J_drift	B_corr	J_corr
0.005707	-0.083481	-0.105939	-2761.261854851997	-0.143058	-0.139588	-0.14205921186339585	-0.1385894697626984	-0.1498664977258298	-0.14639547774206355
0.005709	-0.083649	-0.106042	-2766.814292851997	-0.146734	-0.143257	-0.14573486184126985	-0.14225811983095238	-0.1535421477037038	-0.15006412781031753
0.005710	-0.083847	-0.106207	-2773.376264851997	-0.150415	-0.146930	-0.1494156868302068	-0.14593094486507938	-0.15722297269264077	-0.15373695284444452
0.005711	-0.083969	-0.106360	-2777.414400851997	-0.154101	-0.150611	-0.1531015118191438	-0.14961176989920635	-0.16090879768157776	-0.1574177778785715
0.005712	-0.084061	-0.106396	-2780.443002851997	-0.157790	-0.154295	-0.15679033680808083	-0.15329559493333333	-0.16459762267051478	-0.16110160291269848
0.005714	-0.084305	-0.106567	-2788.519275851997	-0.161483	-0.157979	-0.16048298678595477	-0.1569792450015873	-0.16829027264838872	-0.16478525298095245
0.005715	-0.084457	-0.106708	-2793.5669468519973	-0.165182	-0.161671	-0.16418181177489177	-0.1606710700357143	-0.17198909763732573	-0.16847707801507944
0.005716	-0.084503	-0.106818	-2795.081247851997	-0.168884	-0.165371	-0.16788363676382878	-0.16437089506984126	-0.17569092262626274	-0.1721769030492064
0.005717	-0.084702	-0.106915	-2801.643218851997	-0.172590	-0.169069	-0.17158946175276574	-0.16806872010396826	-0.1793967476151997	-0.1758747280833334
0.005719	-0.084930	-0.107080	-2809.214724851997	-0.176301	-0.172771	-0.17530011173063975	-0.17177037017222224	-0.1831073975930737	-0.1795763781515874
0.005720	-0.084961	-0.107166	-2810.224258851997	-0.180016	-0.176484	-0.17901493671957672	-0.1754831952063492	-0.18682222258201067	-0.18328920318571434
0.005721	-0.085159	-0.107281	-2816.786230851997	-0.183734	-0.180194	-0.1827327617085137	-0.17919302024047618	-0.19054004757094767	-0.18699902821984132
0.005722	-0.085327	-0.107410	-2822.338668851997	-0.187457	-0.183910	-0.18645558669745071	-0.18290884527460316	-0.19426287255988467	-0.1907148532539683
0.005724	-0.085449	-0.107507	-2826.376804851997	-0.191183	-0.187631	-0.19018123667532466	-0.18662949534285714	-0.19798852253775862	-0.1944355033222223
0.005725	-0.085632	-0.107642	-2832.434009851997	-0.194914	-0.191354	-0.19391206166426167	-0.19035232037698413	-0.20171934752669562	-0.19815832835634928
0.005726	-0.085815	-0.107745	-2838.491213851997	-0.198649	-0.195082	-0.19764688665319866	-0.19408014541111113	-0.2054541725156326	-0.20188615339047628
0.005727	-0.085937	-0.107892	-2842.529350851997	-0.202388	-0.198816	-0.20138571164213565	-0.19781397044523807	-0.2091929975045696	-0.20561997842460322
0.005729	-0.086060	-0.107977	-2846.5674868519973	-0.206131	-0.202553	-0.20512836162000964	-0.20155062051349207	-0.2129356474824436	-0.20935662849285722
0.005730	-0.086227	-0.108093	-2852.119924851997	-0.209877	-0.206293	-0.2088741866089466	-0.20529044554761905	-0.21668147247138056	-0.2130964535269842
0.005731	-0.086411	-0.108203	-2858.177128851997	-0.213628	-0.210036	-0.2126250115978836	-0.20903327058174603	-0.22043229746031756	-0.21683927856111118
0.005732	-0.086502	-0.108356	-2861.205731851997	-0.217383	-0.213788	-0.21637983658682058	-0.21278509561587303	-0.22418712244925454	-0.22059110359523817
0.005734	-0.086746	-0.108447	-2869.282003851997	-0.221142	-0.217536	-0.22013848656469456	-0.216532745684127	-0.22794577242712852	-0.22433875366349215
0.005735	-0.086868	-0.108563	-2873.320140851997	-0.224905	-0.221294	-0.22390131155363155	-0.22029057071825395	-0.2317085974160655	-0.2280965786976191
0.005736	-0.086914	-0.108698	-2874.834441851997	-0.228672	-0.225059	-0.22766813654256854	-0.22405539575238095	-0.2354754224050025	-0.2318614037317461
0.005737	-0.087082	-0.108752	-2880.386878851997	-0.232442	-0.228822	-0.23143796153150553	-0.22781822078650793	-0.2392452473939395	-0.23562422876587308
0.005739	-0.087280	-0.108862	-2886.948850851997	-0.236216	-0.232587	-0.23521161150937953	-0.2315828708547619	-0.24301889737181348	-0.23938887883412704
0.005740	-0.087463	-0.108997	-2893.006055851997	-0.239993	-0.236357	-0.23898843649831653	-0.2353526958888889	-0.24679572236075048	-0.24315870386825406
0.005741	-0.087540	-0.109064	-2895.529890851997	-0.243773	-0.240134	-0.24276826148725347	-0.23912952092301587	-0.25057554734968746	-0.24693552890238102
0.005742	-0.087738	-0.109161	-2902.091862851997	-0.247558	-0.243910	-0.24655308647619048	-0.24290534595714283	-0.2543603723386244	-0.250711353936508
0.005744	-0.087860	-0.109363	-2906.1299988519972	-0.251348	-0.247695	-0.25034273645406446	-0.24668999602539682	-0.2581500223164984	-0.25449600400476197
0.005745	-0.088028	-0.109473	-2911.682436851997	-0.255142	-0.251482	-0.25413656144300145	-0.2504768210595238	-0.2619438473054354	-0.25828282903888894
0.005746	-0.088211	-0.109491	-2917.739640851997	-0.258937	-0.255270	-0.2579313864319384	-0.2542646460936508	-0.26573867229437237	-0.26207065407301594
0.005747	-0.088287	-0.109625	-2920.263476851997	-0.262737	-0.259067	-0.2617312114208754	-0.2580614711277778	-0.26953849728330936	-0.2658674791071429
0.005749	-0.088501	-0.109827	-2927.330214851997	-0.266543	-0.262864	-0.2655368613987494	-0.26185812119603175	-0.27334414726118333	-0.2696641291753969
0.005750	-0.088593	-0.109833	-2930.358817851997	-0.270350	-0.266668	-0.26934368638768635	-0.26566194623015876	-0.2771509722501203	-0.2734679542095239
0.005751	-0.088821	-0.109961	-2937.930322851997	-0.274162	-0.270469	-0.2731555113766234	-0.26946277126428575	-0.28096279723905737	-0.2772687792436509
0.005752	-0.088974	-0.110095	-2942.977993851997	-0.277977	-0.274279	-0.27697033636556034	-0.2732725962984127	-0.2847776222279943	-0.28107860427777787
0.005754	-0.089066	-0.110175	-2946.006595851997	-0.281796	-0.278094	-0.28078898634343435	-0.27708724636666665	-0.2885962722058683	-0.2848932543460318
0.005755	-0.089279	-0.110248	-2953.073334851997	-0.285618	-0.281906	-0.2846108113323713	-0.2808990714007936	-0.29241809719480527	-0.28870507938015877
0.005756	-0.089386	-0.110370	-2956.606703851997	-0.289443	-0.285727	-0.2884356363213083	-0.2847198964349206	-0.29624292218374226	-0.2925259044142858
0.005757	-0.089508	-0.110443	-2960.644840851997	-0.293271	-0.289550	-0.29226346131024533	-0.2885427214690476	-0.3000707471726793	-0.29634872944841273
0.005759	-0.089676	-0.110529	-2966.197277851997	-0.297102	-0.293374	-0.29609411128811924	-0.2923663715373016	-0.3039013971505532	-0.30017237951666675
0.005760	-0.089874	-0.110657	-2972.759249851997	-0.300937	-0.297201	-0.2999289362770563	-0.29619319657142856	-0.30773622213949026	-0.3039992045507937
0.005761	-0.089920	-0.110712	-2974.2735508519972	-0.304775	-0.301037	-0.3037667612659933	-0.30002902160555556	-0.31157404712842723	-0.3078350295849207
0.005762	-0.090118	-0.110809	-2980.835522851997	-0.308616	-0.304869	-0.30760758625493023	-0.30386084663968255	-0.3154148721173642	-0.3116668546190477
0.005764	-0.090317	-0.110950	-2987.397493851997	-0.312461	-0.308707	-0.3114522362328042	-0.30769849670793653	-0.31925952209523817	-0.3155045046873017
0.005765	-0.090485	-0.111035	-2992.949931851997	-0.316309	-0.312548	-0.31530006122174126	-0.3115393217420635	-0.3231073470841752	-0.31934532972142865
0.005766	-0.090561	-0.111108	-2995.473766851997	-0.320160	-0.316396	-0.3191508862106782	-0.3153871467761905	-0.3269581720731122	-0.32319315475555566
0.005767	-0.090820	-0.111169	-3004.054806851997	-0.324014	-0.320239	-0.3230047111996152	-0.3192299718103175	-0.33081199706204917	-0.32703597978968263
0.005769	-0.090912	-0.111273	-3007.083408851997	-0.327871	-0.324092	-0.3268613611774892	-0.3230826218785714	-0.33466864703992316	-0.33088862985793654
0.005770	-0.091034	-0.111420	-3011.121545851997	-0.331732	-0.327948	-0.3307221861664262	-0.3269384469126984	-0.33852947202886013	-0.33474445489206356
0.005771	-0.091187	-0.111481	-3016.1692158519973	-0.335597	-0.331806	-0.33458701115536316	-0.33079627194682537	-0.3423942970177971	-0.3386022799261905
0.005772	-0.091400	-0.111615	-3023.235954851997	-0.339465	-0.335666	-0.33845483614430016	-0.3346560969809524	-0.3462621220067341	-0.34246210496031754
0.005774	-0.091507	-0.111731	-3026.769323851997	-0.343337	-0.339534	-0.34232648612217415	-0.33852374704920635	-0.3501337719846081	-0.3463297550285715
0.005775	-0.091660	-0.111761	-3031.816994851997	-0.347211	-0.343401	-0.3462003111111111	-0.34239057208333334	-0.35400759697354506	-0.3501965800626985
0.005776	-0.091843	-0.111841	-3037.874199851997	-0.351088	-0.347270	-0.3500771361000481	-0.34625939711746034	-0.35788442196248205	-0.3540654050968255
0.005777	-0.091980	-0.112000	-3042.4171028519972	-0.354969	-0.351146	-0.3539579610889851	-0.3501352221515873	-0.36176524695141904	-0.35794123013095247
0.005779	-0.092072	-0.111987	-3045.445704851997	-0.358852	-0.355025	-0.35784061106685905	-0.35401387221984126	-0.365647896929293	-0.3618198801992064
0.005780	-0.092316	-0.112152	-3053.5219778519972	-0.362739	-0.358901	-0.36172743605579605	-0.3578896972539683	-0.36953472191823	-0.36569570523333345
0.005781	-0.092422	-0.112219	-3057.055346851997	-0.366628	-0.362786	-0.36561626104473305	-0.36177452228809526	-0.373423546907167	-0.3695805302674604
0.005782	-0.092560	-0.112323	-3061.598250851997	-0.370521	-0.366673	-0.36950908603367	-0.3656613473222223	-0.37731637189610395	-0.3734673553015874
0.005784	-0.092728	-0.112323	-3067.150688851997	-0.374415	-0.370560	-0.373402736011544	-0.36954799739047617	-0.38121002187397796	-0.3773540053698413
0.005785	-0.092896	-0.112494	-3072.703125851997	-0.378314	-0.374452	-0.377301561000481	-0.37343982242460316	-0.38510884686291497	-0.3812458304039683
0.005786	-0.092972	-0.112531	-3075.226960851997	-0.382214	-0.378349	-0.381201385989418	-0.37733664745873013	-0.38900867185185195	-0.3851426554380953
0.005787	-0.093201	-0.112567	-3082.798466851997	-0.386116	-0.382242	-0.385103210978355	-0.38122947249285716	-0.39291049684078894	-0.3890354804722223
0.005789	-0.093369	-0.112683	-3088.3509048519973	-0.390022	-0.386140	-0.38900886095622894	-0.3851271225611111	-0.3968161468186629	-0.39293313054047624
0.005790	-0.093567	-0.112793	-3094.912875851997	-0.393931	-0.390041	-0.3929176859451659	-0.3890279475952381	-0.40072497180759986	-0.39683395557460327
0.005791	-0.093643	-0.112872	-3097.436711851997	-0.397843	-0.393950	-0.39682951093410296	-0.3929367726293651	-0.4046367967965369	-0.40074278060873025
0.005792	-0.093857	-0.112927	-3104.503449851997	-0.401757	-0.397856	-0.4007433359230399	-0.39684259766349206	-0.40855062178547386	-0.4046486056428572
0.005794	-0.093948	-0.113013	-3107.532052851997	-0.405674	-0.401769	-0.4046599859009139	-0.40075524773174603	-0.41246727176334785	-0.4085612557111112
0.005795	-0.094055	-0.113098	-3111.065421851997	-0.409594	-0.405684	-0.4085798108898509	-0.404670072765873	-0.41638709675228486	-0.41247608074523817
0.005796	-0.094254	-0.113116	-3117.627393851997	-0.413516	-0.409598	-0.41250163587878785	-0.40858389780000004	-0.4203089217412218	-0.4163899057793652
0.005797	-0.094482	-0.113312	-3125.198898851997	-0.417442	-0.413514	-0.41642746086772486	-0.412499722834127	-0.4242347467301588	-0.42030573081349215
0.005799	-0.094528	-0.113312	-3126.713200851997	-0.421370	-0.417440	-0.42035511084559884	-0.4164253729023809	-0.4281623967080328	-0.42423138088174606
0.005800	-0.094727	-0.113318	-3133.275171851997	-0.425298	-0.421360	-0.42428293583453586	-0.42034519793650793	-0.4320902216969698	-0.4281512059158731
0.005801	-0.094925	-0.113434	-3139.837143851997	-0.429229	-0.425283	-0.42821376082347284	-0.42426802297063493	-0.4360210466859068	-0.4320740309500001
0.005802	-0.095001	-0.113513	-3142.360978851997	-0.433164	-0.429215	-0.4321485858124098	-0.4281998480047619	-0.43995587167484373	-0.43600585598412706
0.005804	-0.095154	-0.113599	-3147.408649851997	-0.437101	-0.433145	-0.4360852357902838	-0.43212949807301587	-0.44389252165271775	-0.439935506052381
0.005805	-0.095337	-0.113611	-3153.465853851997	-0.441039	-0.437076	-0.4400230607792208	-0.4360603231071429	-0.4478303466416548	-0.443866331086508
0.005806	-0.095428	-0.113702	-3156.4944568519973	-0.444980	-0.441013	-0.44396388576815776	-0.43999714814126983	-0.4517711716305917	-0.447803156120635
0.005807	-0.095612	-0.113776	-3162.551660851997	-0.448923	-0.444949	-0.44790671075709476	-0.4439329731753968	-0.4557139966195287	-0.45173898115476196
0.005809	-0.095749	-0.113818	-3167.094564851997	-0.452869	-0.448888	-0.45185236073496876	-0.4478716232436508	-0.4596596465974027	-0.45567763122301597
0.005810	-0.095917	-0.113892	-3172.647001851997	-0.456816	-0.452829	-0.4557991857239057	-0.4518124482777778	-0.46360647158633966	-0.4596184562571429
0.005811	-0.096115	-0.113940	-3179.208973851997	-0.460765	-0.456770	-0.4597480107128427	-0.4557532733119048	-0.46755529657527667	-0.46355928129126994
0.005812	-0.096283	-0.114026	-3184.761411851997	-0.464717	-0.460715	-0.4636998357017797	-0.45969809834603176	-0.47150712156421365	-0.4675041063253969
0.005814	-0.096390	-0.114050	-3188.294780851997	-0.468670	-0.464664	-0.4676524856796537	-0.4636467484142857	-0.47545977154208763	-0.47145275639365086
0.005815	-0.096512	-0.114111	-3192.332916851997	-0.472625	-0.468613	-0.4716073106685907	-0.4675955734484127	-0.47941459653102464	-0.47540158142777783
0.005816	-0.096680	-0.114136	-3197.885354851997	-0.476582	-0.472563	-0.47556413565752764	-0.4715453984825397	-0.4833714215199616	-0.4793514064619048
0.005817	-0.096878	-0.114191	-3204.447326851997	-0.480540	-0.476513	-0.4795219606464647	-0.4754952235166667	-0.48732924650889864	-0.4833012314960318
0.005819	-0.097046	-0.114313	-3209.999763851997	-0.484501	-0.480467	-0.4834826106243386	-0.4794488735849206	-0.49128989648677257	-0.48725488156428576
0.005820	-0.097137	-0.114270	-3213.028365851997	-0.488463	-0.484425	-0.4874444356132756	-0.4834066986190476	-0.49525172147570956	-0.49121270659841276
0.005821	-0.097305	-0.114374	-3218.580803851997	-0.492427	-0.488382	-0.4914082606022126	-0.4873635236531746	-0.49921554646464655	-0.49516953163253974
0.005822	-0.097504	-0.114459	-3225.142775851997	-0.496394	-0.492340	-0.4953750855911496	-0.4913213486873016	-0.5031823714535836	-0.49912735666666674
0.005824	-0.097580	-0.114484	-3227.666610851997	-0.500362	-0.496305	-0.49934273556902353	-0.49528599875555557	-0.5071500214314575	-0.5030920067349207
0.005825	-0.097748	-0.114478	-3233.219047851997	-0.504330	-0.500267	-0.5033105605579605	-0.4992478237896826	-0.5111178464203945	-0.5070538317690477
0.005826	-0.097900	-0.114551	-3238.266718851997	-0.508300	-0.504231	-0.5072803855468975	-0.5032116488238095	-0.5150876714093314	-0.5110176568031747
0.005827	-0.098053	-0.114624	-3243.314388851997	-0.512273	-0.508197	-0.5112532105358345	-0.5071774738579365	-0.5190604963982685	-0.5149834818373017
0.005829	-0.098221	-0.114606	-3248.866826851997	-0.516245	-0.512162	-0.5152248605137084	-0.5111421239261905	-0.5230321463761424	-0.5189481319055557
0.005830	-0.098389	-0.114667	-3254.419264851997	-0.520220	-0.516130	-0.5191996855026455	-0.5151099489603175	-0.5270069713650795	-0.5229159569396826
0.005831	-0.098541	-0.114709	-3259.466934851997	-0.524196	-0.520099	-0.5231755104915825	-0.5190787739944445	-0.5309827963540165	-0.5268847819738096
0.005832	-0.098663	-0.114734	-3263.505071851997	-0.528173	-0.524071	-0.5271523354805195	-0.5230505990285714	-0.5349596213429535	-0.5308566070079366
0.005834	-0.098831	-0.114789	-3269.057508851997	-0.532151	-0.528042	-0.5311299854583935	-0.5270212490968255	-0.5389372713208275	-0.5348272570761906
0.005835	-0.099014	-0.114752	-3275.114713851997	-0.536129	-0.532013	-0.5351078104473305	-0.5309920741309523	-0.5429150963097644	-0.5387980821103174
0.005836	-0.099106	-0.114825	-3278.143315851997	-0.540108	-0.535988	-0.5390866354362674	-0.5349668991650793	-0.5468939212987014	-0.5427729071444445
0.005837	-0.099258	-0.114795	-3283.190986851997	-0.544088	-0.539961	-0.5430664604252045	-0.5389397241992063	-0.5508737462876384	-0.5467457321785715
0.005839	-0.099442	-0.114911	-3289.248190851997	-0.548070	-0.543936	-0.5470481104030783	-0.5429143742674603	-0.5548553962655123	-0.5507203822468254
0.005840	-0.099564	-0.114886	-3293.286327851997	-0.552052	-0.547913	-0.5510299353920154	-0.5468911993015872	-0.5588372212544493	-0.5546972072809524
0.005841	-0.099792	-0.114893	-3300.857832851997	-0.556034	-0.551886	-0.5550117603809525	-0.5508640243357142	-0.5628190462433864	-0.5586700323150794
0.005842	-0.099915	-0.114911	-3304.895969851997	-0.560017	-0.555864	-0.5589945853698893	-0.5548418493698413	-0.5668018712323233	-0.5626478573492064
0.005844	-0.100021	-0.114990	-3308.4293388519973	-0.564003	-0.559845	-0.5629802353477634	-0.5588224994380953	-0.5707875212101974	-0.5666285074174604
0.005845	-0.100143	-0.114966	-3312.4674758519973	-0.567988	-0.563825	-0.5669650603367004	-0.5628023244722222	-0.5747723461991343	-0.5706083324515874
0.005846	-0.100388	-0.115009	-3320.543747851997	-0.571974	-0.567801	-0.5709508853256373	-0.5667781495063492	-0.5787581711880713	-0.5745841574857143
0.005847	-0.100494	-0.115039	-3324.077117851997	-0.575961	-0.571783	-0.5749377103145743	-0.5707599745404762	-0.5827449961770083	-0.5785659825198414
0.005849	-0.100647	-0.115039	-3329.124787851997	-0.579948	-0.575764	-0.5789243602924483	-0.5747406246087302	-0.5867316461548823	-0.5825466325880954
0.005850	-0.100784	-0.115039	-3333.667691851997	-0.583936	-0.579746	-0.5829121852813853	-0.5787224496428571	-0.5907194711438193	-0.5865284576222223
0.005851	-0.100937	-0.115088	-3338.715361851997	-0.587925	-0.583729	-0.5869010102703223	-0.5827052746769842	-0.5947082961327562	-0.5905112826563493
0.005852	-0.101135	-0.115112	-3345.277333851997	-0.591914	-0.587710	-0.5908898352592593	-0.5866860997111111	-0.5986971211216933	-0.5944921076904762
0.005854	-0.101257	-0.115045	-3349.315469851997	-0.595902	-0.591693	-0.5948774852371332	-0.5906687497793651	-0.6026847710995672	-0.5984747577587303
0.005855	-0.101440	-0.115021	-3355.372674851997	-0.599889	-0.595672	-0.5988643102260702	-0.5946475748134921	-0.6066715960885042	-0.6024535827928572
0.005856	-0.101578	-0.115057	-3359.915577851997	-0.603877	-0.599654	-0.6028521352150072	-0.5986293998476191	-0.6106594210774412	-0.6064354078269842
0.005857	-0.101669	-0.115051	-3362.944180851997	-0.607864	-0.603638	-0.6068389602039441	-0.6026132248817461	-0.6146462460663781	-0.6104192328611112
0.005859	-0.101944	-0.115045	-3372.0299878519972	-0.611852	-0.607614	-0.6108266101818182	-0.60658887495	-0.6186338960442521	-0.6143948829293652
0.005860	-0.102020	-0.115057	-3374.553822851997	-0.615840	-0.611599	-0.6148144351707552	-0.610573699984127	-0.6226217210331891	-0.6183797079634922
0.005861	-0.102173	-0.115039	-3379.601492851997	-0.619827	-0.615580	-0.6188012601596922	-0.614554525018254	-0.6266085460221261	-0.6223605329976192
0.005862	-0.102295	-0.115063	-3383.639629851997	-0.623815	-0.619563	-0.6227890851486292	-0.618537350052381	-0.6305963710110631	-0.6263433580317461
0.005864	-0.102463	-0.115021	-3389.192066851997	-0.627802	-0.623543	-0.6267757351265031	-0.6225170001206349	-0.634583020988937	-0.6303230081000001
0.005865	-0.102570	-0.115009	-3392.725436851997	-0.631788	-0.627525	-0.6307615601154402	-0.6264988251547619	-0.6385688459778741	-0.634304833134127
0.005866	-0.102753	-0.114990	-3398.7826408519973	-0.635774	-0.631503	-0.634747385104377	-0.6304766501888889	-0.642554670966811	-0.638282658168254
0.005867	-0.102921	-0.114984	-3404.335078851997	-0.639759	-0.635481	-0.638732210093314	-0.6344544752230158	-0.646539495955748	-0.6422604832023809
0.005869	-0.103073	-0.114972	-3409.382748851997	-0.643744	-0.639460	-0.642716860071188	-0.6384331252912698	-0.650524145933622	-0.646239133270635
0.005870	-0.103195	-0.114935	-3413.420885851997	-0.647728	-0.643438	-0.646700685060125	-0.6424109503253967	-0.654507970922559	-0.6502169583047619
0.005871	-0.103424	-0.114917	-3420.992391851997	-0.651711	-0.647412	-0.6506835100490621	-0.6463847753595238	-0.6584907959114961	-0.6541907833388889
0.005872	-0.103546	-0.114923	-3425.0305278519972	-0.655694	-0.651390	-0.6546663350379991	-0.6503626003936508	-0.662473620900433	-0.6581686083730159
0.005874	-0.103638	-0.114880	-3428.059129851997	-0.659676	-0.655368	-0.6586479850158731	-0.6543402504619047	-0.666455270878307	-0.6621462584412698
0.005875	-0.103851	-0.114789	-3435.125868851997	-0.663655	-0.659338	-0.66262681000481	-0.6583100754960317	-0.670434095867244	-0.6661160834753969
0.005876	-0.104004	-0.114752	-3440.1735398519972	-0.667632	-0.663309	-0.666603634993747	-0.6622809005301588	-0.6744109208561809	-0.6700869085095239
0.005877	-0.104141	-0.114740	-3444.7164428519973	-0.671609	-0.667280	-0.670580459982684	-0.6662517255642857	-0.678387745845118	-0.6740577335436508
0.005879	-0.104294	-0.114673	-3449.764113851997	-0.675584	-0.671248	-0.6745551099605579	-0.6702193756325396	-0.6823623958229919	-0.6780253836119048
0.005880	-0.104446	-0.114606	-3454.811783851997	-0.679556	-0.675214	-0.678526934949495	-0.6741852006666667	-0.686334220811929	-0.6819912086460318
0.005881	-0.104599	-0.114581	-3459.8594548519973	-0.683527	-0.679179	-0.682497759938432	-0.6781500257007936	-0.6903050458008659	-0.6859560336801588
0.005882	-0.104706	-0.114514	-3463.392823851997	-0.687497	-0.683144	-0.6864675849273689	-0.6821148507349206	-0.6942748707898029	-0.6899208587142858
0.005884	-0.104935	-0.114453	-3470.9643298519973	-0.691464	-0.687102	-0.6904342349052429	-0.6860725008031746	-0.6982415207676769	-0.6938785087825398
0.005885	-0.105057	-0.114441	-3475.002465851997	-0.695430	-0.691063	-0.6944000598941799	-0.6900333258373016	-0.7022073457566138	-0.6978393338166667
0.005886	-0.105209	-0.114362	-3480.050136851997	-0.699394	-0.695020	-0.6983638848831168	-0.6939901508714286	-0.7061711707455508	-0.7017961588507937
0.005887	-0.105377	-0.114276	-3485.602573851997	-0.703355	-0.698974	-0.7023247098720539	-0.6979439759055556	-0.7101319957344878	-0.7057499838849207
0.005889	-0.105453	-0.114221	-3488.126408851997	-0.707314	-0.702930	-0.7062833598499278	-0.7018996259738096	-0.7140906457123618	-0.7097056339531748
0.005890	-0.105652	-0.114154	-3494.688380851997	-0.711271	-0.706879	-0.7102401848388649	-0.7058484510079366	-0.7180474707012988	-0.7136544589873017
0.005891	-0.105820	-0.114099	-3500.240818851997	-0.715225	-0.710826	-0.7141940098278018	-0.7097952760420635	-0.7220012956902357	-0.7176012840214286
0.005892	-0.105957	-0.114014	-3504.783721851997	-0.719177	-0.714772	-0.7181458348167388	-0.7137411010761905	-0.7259531206791727	-0.7215471090555556
0.005894	-0.106110	-0.113928	-3509.831392851997	-0.723126	-0.718715	-0.7220944847946128	-0.7176837511444444	-0.7299017706570468	-0.7254897591238095
0.005895	-0.106262	-0.113831	-3514.879062851997	-0.727071	-0.722654	-0.7260393097835498	-0.7216225761785714	-0.7338465956459838	-0.7294285841579365
0.005896	-0.106400	-0.113770	-3519.4219668519972	-0.731014	-0.726591	-0.7299821347724869	-0.7255594012126984	-0.7377894206349208	-0.7333654091920635
0.005897	-0.106552	-0.113678	-3524.469636851997	-0.734955	-0.730526	-0.7339229597614237	-0.7294942262468254	-0.7417302456238577	-0.7373002342261905
0.005899	-0.106720	-0.113660	-3530.022074851997	-0.738894	-0.734457	-0.7378616097392978	-0.7334248763150794	-0.7456688956017318	-0.7412308842944445
0.005900	-0.106873	-0.113495	-3535.0697448519973	-0.742828	-0.738385	-0.7417954347282347	-0.7373527013492063	-0.7496027205906687	-0.7451587093285714
0.005901	-0.107010	-0.113428	-3539.612648851997	-0.746759	-0.742311	-0.7457262597171717	-0.7412785263833334	-0.7535335455796056	-0.7490845343626985
0.005902	-0.107147	-0.113342	-3544.155551851997	-0.750687	-0.746233	-0.7496540847061087	-0.7452003514174603	-0.7574613705685427	-0.7530063593968255
0.005904	-0.107330	-0.113177	-3550.2127568519973	-0.754611	-0.750149	-0.7535777346839827	-0.7491160014857142	-0.7613850205464167	-0.7569220094650794
0.005905	-0.107498	-0.113086	-3555.765193851997	-0.758530	-0.754062	-0.7574965596729197	-0.7530288265198413	-0.7653038455353537	-0.7608348344992064
0.005906	-0.107681	-0.113007	-3561.822398851997	-0.762447	-0.757971	-0.7614133846618566	-0.7569376515539682	-0.7692206705242906	-0.7647436595333333
0.005907	-0.107834	-0.112897	-3566.870068851997	-0.766360	-0.761877	-0.7653262096507937	-0.7608434765880953	-0.7731334955132276	-0.7686494845674604
0.005909	-0.107941	-0.112689	-3570.403438851997	-0.770266	-0.765779	-0.7692318596286677	-0.7647451266563492	-0.7770391454911016	-0.7725511346357143
0.005910	-0.108093	-0.112592	-3575.451108851997	-0.774168	-0.769675	-0.7731336846176046	-0.7686409516904762	-0.7809409704800385	-0.7764469596698413
0.005911	-0.108261	-0.112469	-3581.0035468519973	-0.778067	-0.773566	-0.7770325096065416	-0.7725317767246032	-0.7848397954689755	-0.7803377847039683
0.005912	-0.108383	-0.112354	-3585.041682851997	-0.781961	-0.777455	-0.7809263345954787	-0.7764206017587302	-0.7887336204579126	-0.7842266097380953
0.005914	-0.108566	-0.112177	-3591.098887851997	-0.785849	-0.781336	-0.7848139845733526	-0.7803012518269842	-0.7926212704357866	-0.7881072598063493
0.005915	-0.108734	-0.112067	-3596.651324851997	-0.789733	-0.785213	-0.7886978095622896	-0.7841780768611112	-0.7965050954247236	-0.7919840848404763
0.005916	-0.108841	-0.111884	-3600.184694851997	-0.793611	-0.789087	-0.7925756345512265	-0.7880519018952381	-0.8003829204136604	-0.7958579098746033
0.005917	-0.108994	-0.111713	-3605.232364851997	-0.797483	-0.792952	-0.7964474595401636	-0.7919167269293651	-0.8042547454025976	-0.7997227349087302
0.005919	-0.109131	-0.111530	-3609.775268851997	-0.801349	-0.796812	-0.8003131095180375	-0.795776376997619	-0.8081203953804714	-0.8035823849769842
0.005920	-0.109314	-0.111359	-3615.832472851997	-0.805209	-0.800664	-0.8041729345069745	-0.7996282020317461	-0.8119802203694084	-0.8074342100111113
0.005921	-0.109512	-0.111194	-3622.394444851997	-0.809062	-0.804510	-0.8080257594959115	-0.803474027065873	-0.8158330453583454	-0.8112800350452382
0.005922	-0.109558	-0.110974	-3623.908745851997	-0.812909	-0.808354	-0.8118725844848484	-0.8073178521000001	-0.8196798703472824	-0.8151238600793652
0.005924	-0.109772	-0.110748	-3630.975484851997	-0.816748	-0.812185	-0.8157112344627225	-0.811148502168254	-0.8235185203251565	-0.8189545101476191
0.005925	-0.109955	-0.110608	-3637.032689851997	-0.820581	-0.816010	-0.8195440594516594	-0.8149733272023809	-0.8273513453140934	-0.8227793351817461
0.005926	-0.110031	-0.110388	-3639.556524851997	-0.824407	-0.819833	-0.8233698844405964	-0.8187961522365079	-0.8311771703030304	-0.8266021602158731
0.005927	-0.110214	-0.110150	-3645.613728851997	-0.828225	-0.823643	-0.8271877094295335	-0.8226059772706349	-0.8349949952919674	-0.83041198525
0.005929	-0.110336	-0.109882	-3649.651865851997	-0.832034	-0.827447	-0.8309963594074075	-0.8264096273388889	-0.8388036452698414	-0.834215635318254
0.005930	-0.110519	-0.109656	-3655.709069851997	-0.835834	-0.831240	-0.8347961843963444	-0.8302024523730158	-0.8426034702587784	-0.838008460352381
0.005931	-0.110641	-0.109430	-3659.747206851997	-0.839627	-0.835027	-0.8385890093852814	-0.8339892774071428	-0.8463962952477153	-0.8417952853865079
0.005932	-0.110809	-0.109125	-3665.299643851997	-0.843409	-0.838803	-0.8423708343742183	-0.8377651024412698	-0.8501781202366523	-0.8455711104206349
0.005934	-0.110962	-0.108795	-3670.347314851997	-0.847180	-0.842568	-0.8461414843520924	-0.8415297525095238	-0.8539487702145263	-0.8493357604888889
0.005935	-0.111084	-0.108563	-3674.385450851997	-0.850943	-0.846325	-0.8499043093410293	-0.8452865775436508	-0.8577115952034633	-0.8530925855230159
0.005936	-0.111237	-0.108234	-3679.433121851997	-0.854694	-0.850070	-0.8536551343299663	-0.8490314025777778	-0.8614624201924003	-0.8568374105571429
0.005937	-0.111389	-0.107880	-3684.480791851997	-0.858433	-0.853803	-0.8573939593189033	-0.8527642276119047	-0.8652012451813372	-0.8605702355912699
0.005939	-0.111557	-0.107581	-3690.033229851997	-0.862162	-0.857525	-0.8611226092967773	-0.8564858776801587	-0.8689298951592113	-0.8642918856595239
0.005940	-0.111694	-0.107227	-3694.576132851997	-0.865879	-0.861235	-0.8648394342857142	-0.8601957027142857	-0.8726467201481481	-0.8680017106936508
0.005941	-0.111923	-0.106885	-3702.1476388519973	-0.869583	-0.864930	-0.8685432592746513	-0.8638905277484127	-0.8763505451370852	-0.8716965357277778
0.005942	-0.112015	-0.106470	-3705.176241851997	-0.873273	-0.868616	-0.8722330842635883	-0.8675763527825398	-0.8800403701260222	-0.8753823607619049
0.005944	-0.112183	-0.106018	-3710.728678851997	-0.876948	-0.872284	-0.8759077342414622	-0.8712440028507936	-0.8837150201038961	-0.8790500108301588
0.005945	-0.112381	-0.105597	-3717.2906508519973	-0.880608	-0.875936	-0.8795675592303992	-0.8748958278849207	-0.8873748450928332	-0.8827018358642859
0.005946	-0.112518	-0.105194	-3721.833553851997	-0.884254	-0.879576	-0.8832133842193362	-0.8785356529190477	-0.8910206700817701	-0.8863416608984128
0.005947	-0.112610	-0.104724	-3724.862156851997	-0.887883	-0.883202	-0.8868422092082732	-0.8821614779531747	-0.8946494950707071	-0.8899674859325398
0.005949	-0.112793	-0.104248	-3730.919360851997	-0.891497	-0.886808	-0.8904558591861472	-0.8857671280214287	-0.8982631450485812	-0.8935731360007938
0.005950	-0.112930	-0.103766	-3735.462264851997	-0.895093	-0.890398	-0.8940516841750842	-0.8893569530555556	-0.9018589700375181	-0.8971629610349208
0.005951	-0.113098	-0.103235	-3741.014701851997	-0.898671	-0.893969	-0.8976295091640212	-0.8929277780896826	-0.9054367950264551	-0.9007337860690477
0.005952	-0.113190	-0.102661	-3744.0433038519973	-0.902229	-0.897524	-0.9011873341529582	-0.8964826031238096	-0.9089946200153921	-0.9042886111031747
0.005954	-0.113449	-0.102045	-3752.624343851997	-0.905766	-0.901050	-0.9047239841308321	-0.9000082531920635	-0.9125312699932661	-0.9078142611714286
0.005955	-0.113541	-0.101385	-3755.652946851997	-0.909279	-0.904559	-0.9082368091197691	-0.9035170782261904	-0.9160440949822031	-0.9113230862055556
0.005956	-0.113678	-0.100653	-3760.195849851997	-0.912768	-0.908042	-0.9117256341087061	-0.9069999032603174	-0.9195329199711401	-0.9148059112396826
0.005957	-0.113846	-0.099841	-3765.7482878519972	-0.916227	-0.911494	-0.9151844590976431	-0.9104517282944444	-0.9229917449600771	-0.9182577362738096
0.005959	-0.114014	-0.098846	-3771.300724851997	-0.919652	-0.914913	-0.9186091090755171	-0.9138703783626984	-0.926416394937951	-0.9216763863420635
0.005960	-0.114151	-0.097723	-3775.843628851997	-0.923039	-0.918294	-0.9219959340644541	-0.9172512033968254	-0.9298032199268881	-0.9250572113761906
0.005961	-0.114288	-0.096515	-3780.386531851997	-0.926385	-0.921634	-0.9253417590533911	-0.9205910284309523	-0.9331490449158251	-0.9283970364103175
0.005962	-0.114487	-0.095367	-3786.948503851997	-0.929689	-0.924930	-0.928645584042328	-0.9238868534650794	-0.936452869904762	-0.9316928614444445
0.005964	-0.114624	-0.094080	-3791.491406851997	-0.932950	-0.928185	-0.931906234020202	-0.9271415035333334	-0.939713519882636	-0.9349475115126985
0.005965	-0.114731	-0.092719	-3795.024776851997	-0.936164	-0.931395	-0.935120059009139	-0.9303513285674603	-0.9429273448715729	-0.9381573365468254
0.005966	-0.114990	-0.091492	-3803.605816851997	-0.939335	-0.934555	-0.938290883998076	-0.9335111536015873	-0.94609816986051	-0.9413171615809525
0.005967	-0.115128	-0.090198	-3808.148719851997	-0.942461	-0.937675	-0.941416708987013	-0.9366309786357143	-0.949223994849447	-0.9444369866150795
0.005969	-0.115189	-0.088898	-3810.167787851997	-0.945543	-0.940754	-0.944498358964887	-0.9397096287039682	-0.9523056448273209	-0.9475156366833334
0.005970	-0.115402	-0.087616	-3817.234526851997	-0.948580	-0.943782	-0.947535183953824	-0.9427374537380953	-0.9553424698162579	-0.9505434617174604
0.005971	-0.115494	-0.086371	-3820.263128851997	-0.951572	-0.946771	-0.9505270089427609	-0.9457262787722223	-0.9583342948051948	-0.9535322867515874
0.005972	-0.115616	-0.084955	-3824.301265851997	-0.954518	-0.949712	-0.9534728339316979	-0.9486671038063492	-0.9612801197941319	-0.9564731117857144
0.005974	-0.115891	-0.083679	-3833.387072851997	-0.957418	-0.952600	-0.9563724839095719	-0.9515547538746032	-0.9641797697720058	-0.9593607618539683
0.005975	-0.115997	-0.082373	-3836.920441851997	-0.960273	-0.955451	-0.9592273088985089	-0.9544055789087302	-0.9670345947609429	-0.9622115868880954
0.005976	-0.116135	-0.081110	-3841.463344851997	-0.963084	-0.958257	-0.962038133887446	-0.9572114039428572	-0.9698454197498799	-0.9650174119222223
0.005977	-0.116241	-0.079797	-3844.9967148519972	-0.965851	-0.961018	-0.9648049588763828	-0.9599722289769842	-0.9726122447388168	-0.9677782369563493
0.005979	-0.116470	-0.078571	-3852.568220851997	-0.968574	-0.963732	-0.9675276088542569	-0.9626858790452382	-0.9753348947166909	-0.9704918870246033
0.005980	-0.116623	-0.077332	-3857.615890851997	-0.971254	-0.966406	-0.9702074338431937	-0.9653597040793651	-0.9780147197056277	-0.9731657120587303
0.005981	-0.116760	-0.076105	-3862.158794851997	-0.973892	-0.969038	-0.9728452588321308	-0.9679915291134921	-0.9806525446945648	-0.9757975370928572
0.005982	-0.116913	-0.074799	-3867.206464851997	-0.976485	-0.971625	-0.9754380838210679	-0.9705783541476191	-0.9832453696835018	-0.9783843621269842
0.005984	-0.117081	-0.073578	-3872.758902851997	-0.979034	-0.974167	-0.9779867337989417	-0.973120004215873	-0.9857940196613757	-0.9809260121952381
0.005985	-0.117157	-0.072229	-3875.282737851997	-0.981538	-0.976667	-0.9804905587878788	-0.9756198292499999	-0.9882978446503128	-0.983425837229365
0.005986	-0.117371	-0.070874	-3882.349476851997	-0.983995	-0.979116	-0.9829473837768158	-0.9780686542841269	-0.9907546696392497	-0.9858746622634921
0.005987	-0.117493	-0.069659	-3886.387612851997	-0.986409	-0.981525	-0.9853612087657527	-0.9804774793182539	-0.9931684946281867	-0.9882834872976191
0.005989	-0.117630	-0.068378	-3890.930515851997	-0.988779	-0.983889	-0.9877308587436268	-0.9828411293865079	-0.9955381446060607	-0.9906471373658731
0.005990	-0.117783	-0.067078	-3895.978186851997	-0.991104	-0.986208	-0.9900556837325637	-0.9851599544206349	-0.9978629695949977	-0.9929659624
0.005991	-0.117966	-0.065753	-3902.0353918519972	-0.993384	-0.988480	-0.9923355087215008	-0.9874317794547619	-1.0001427945839347	-0.995237787434127
0.005992	-0.118073	-0.064557	-3905.568760851997	-0.995621	-0.990713	-0.9945723337104377	-0.9896646044888888	-1.0023796195728716	-0.997470612468254
0.005994	-0.118256	-0.063312	-3911.625965851997	-0.997815	-0.992899	-0.9967659836883117	-0.9918502545571428	-1.0045732695507457	-0.999656262536508
0.005995	-0.118423	-0.062054	-3917.178402851997	-0.999966	-0.995044	-0.9989168086772487	-0.9939950795912699	-1.0067240945396827	-1.0018010875706351
0.005996	-0.118561	-0.060858	-3921.7213068519973	-1.002076	-0.997147	-1.0010266336661857	-0.9960979046253968	-1.0088339195286196	-1.003903912604762
0.005997	-0.118637	-0.059637	-3924.2451418519972	-1.004143	-0.999211	-1.0030934586551226	-0.9981617296595238	-1.0109007445175564	-1.005967737638889
0.005999	-0.118866	-0.058435	-3931.816647851997	-1.006168	-1.001227	-1.0051181086329966	-1.0001773797277778	-1.0129253944954306	-1.007983387707143
0.006000	-0.119019	-0.057251	-3936.864317851997	-1.008153	-1.003205	-1.0071029336219337	-1.0021552047619047	-1.0149102194843675	-1.0099612127412698
0.006001	-0.119110	-0.056097	-3939.8929198519972	-1.010097	-1.005145	-1.0090467586108707	-1.0040950297960316	-1.0168540444733045	-1.0119010377753968
0.006002	-0.119324	-0.054883	-3946.959658851997	-1.012000	-1.007039	-1.0109495835998077	-1.0059888548301588	-1.0187568694622415	-1.013794862809524
0.006004	-0.119492	-0.053754	-3952.512096851997	-1.013863	-1.008896	-1.0128122335776815	-1.0078455048984127	-1.0206195194401153	-1.0156515128777779
0.006005	-0.119583	-0.052643	-3955.540698851997	-1.015687	-1.010716	-1.0146360585666185	-1.0096653299325395	-1.0224433444290524	-1.0174713379119047
0.006006	-0.119751	-0.051434	-3961.093136851997	-1.017470	-1.012492	-1.0164188835555557	-1.0114411549666666	-1.0242261694179895	-1.0192471629460318
0.006007	-0.119919	-0.050275	-3966.645573851997	-1.019213	-1.014228	-1.0181617085444925	-1.0131769800007935	-1.0259689944069263	-1.0209829879801586
0.006009	-0.120056	-0.049194	-3971.188477851997	-1.020918	-1.015927	-1.0198663585223666	-1.0148756300690476	-1.0276736443848007	-1.0226816380484127
0.006010	-0.120209	-0.048096	-3976.236147851997	-1.022585	-1.017588	-1.0215331835113035	-1.0165364551031746	-1.0293404693737376	-1.0243424630825397
0.006011	-0.120361	-0.046973	-3981.2838188519972	-1.024213	-1.019210	-1.0231610085002405	-1.0181582801373015	-1.0309682943626743	-1.0259642881166666
0.006012	-0.120590	-0.045856	-3988.855323851997	-1.025803	-1.020790	-1.0247508334891775	-1.0197381051714287	-1.0325581193516116	-1.0275441131507939
0.006014	-0.120667	-0.044763	-3991.379159851997	-1.027354	-1.022338	-1.0263014834670516	-1.0212857552396826	-1.0341087693294857	-1.0290917632190477
0.006015	-0.120880	-0.043677	-3998.445897851997	-1.028868	-1.023843	-1.0278153084559885	-1.0227905802738095	-1.0356225943184225	-1.0305965882531747
0.006016	-0.121017	-0.042578	-4002.988801851997	-1.030344	-1.025313	-1.0292911334449253	-1.0242604053079365	-1.0370984193073594	-1.0320664132873016
0.006017	-0.121094	-0.041534	-4005.512636851997	-1.031783	-1.026749	-1.0307299584338623	-1.0256962303420634	-1.0385372442962963	-1.0335022383214285
0.006019	-0.121277	-0.040430	-4011.569841851997	-1.033185	-1.028143	-1.0321316084117365	-1.0270898804103175	-1.0399388942741705	-1.0348958883896826
0.006020	-0.121460	-0.039355	-4017.627045851997	-1.034549	-1.029500	-1.0334954334006734	-1.0284467054444446	-1.0413027192631072	-1.0362527134238098
0.006021	-0.121582	-0.038306	-4021.665182851997	-1.035876	-1.030822	-1.0348222583896105	-1.0297685304785713	-1.0426295442520446	-1.0375745384579365
0.006022	-0.121765	-0.037207	-4027.7223868519973	-1.037166	-1.032104	-1.0361120833785473	-1.0310503555126984	-1.0439193692409812	-1.0388563634920636
0.006024	-0.121872	-0.036102	-4031.255756851997	-1.038418	-1.033352	-1.0373637333564214	-1.0322980055809525	-1.0451710192188552	-1.0401040135603177
0.006025	-0.122040	-0.035120	-4036.808193851997	-1.039635	-1.034562	-1.0385805583453585	-1.0335078306150793	-1.0463878442077923	-1.0413138385944445
0.006026	-0.122177	-0.034039	-4041.351097851997	-1.040815	-1.035736	-1.0397603833342954	-1.0346816556492064	-1.0475676691967295	-1.0424876636285716
0.006027	-0.122330	-0.033014	-4046.398767851997	-1.041959	-1.036874	-1.0409042083232325	-1.0358194806833334	-1.0487114941856666	-1.0436254886626986
0.006029	-0.122482	-0.032013	-4051.446438851997	-1.043069	-1.037978	-1.0420138583011063	-1.0369231307515874	-1.0498211441635403	-1.0447291387309525
0.006030	-0.122604	-0.031104	-4055.484574851997	-1.044147	-1.039050	-1.0430916832900432	-1.0379949557857142	-1.050898969152477	-1.0458009637650794
0.006031	-0.122772	-0.030084	-4061.037012851997	-1.045190	-1.040087	-1.0441345082789804	-1.0390317808198413	-1.0519417941414142	-1.0468377887992064
0.006032	-0.122986	-0.029187	-4068.103751851997	-1.046201	-1.041089	-1.0451453332679173	-1.040033605853968	-1.0529526191303513	-1.0478396138333332
0.006034	-0.123108	-0.028210	-4072.141887851997	-1.047180	-1.042063	-1.0461239832457911	-1.041007255922222	-1.053931269108225	-1.0488132639015872
0.006035	-0.123276	-0.027393	-4077.694324851997	-1.048129	-1.043004	-1.0470728082347283	-1.0419480809563493	-1.0548800940971623	-1.0497540889357144
0.006036	-0.123413	-0.026465	-4082.237228851997	-1.049047	-1.043917	-1.0479906332236653	-1.042860905990476	-1.0557979190860993	-1.0506669139698412
0.006037	-0.123596	-0.025659	-4088.294433851997	-1.049936	-1.044798	-1.0488794582126022	-1.043741731024603	-1.0566867440750363	-1.0515477390039683
0.006039	-0.123734	-0.024799	-4092.837336851997	-1.050796	-1.045652	-1.0497391081904763	-1.0445953810928572	-1.0575463940529102	-1.0524013890722224
0.006040	-0.123825	-0.024023	-4095.865938851997	-1.051628	-1.046481	-1.050570933179413	-1.045424206126984	-1.0583782190418471	-1.0532302141063492
0.006041	-0.124008	-0.023187	-4101.923143851996	-1.052433	-1.047278	-1.05137575816835	-1.046221031161111	-1.059183044030784	-1.0540270391404762
0.006042	-0.124176	-0.022491	-4107.475581851997	-1.053212	-1.048050	-1.0521545831572872	-1.046992856195238	-1.059961869019721	-1.0547988641746031
