Repository: pietracorvo/HystAPI

# Example data

The example data in this folder is from measurements performed during my physics bachelor.

The material is **FeSi3** (iron with 3% silicon), aka 'electrical steel', the standard material for ring cores in trafos. 

Four of the five samples where treated with high pressure torison (HPT, 20 rotations at 20GPa), to achieve nanocristallisation of the grains, which has a huge impact on the magnetic properties of the material. The HPT deformation was done at 77K (under liquid nitrogen) and at 293K (at room temperature). Afterwards some samples were heat treated at a temperature of 493K (for two hours) to anneal defects from the deformation process.

The five samples are:

File: testData/FeSi3_LN/G4_748V_151Hz_800000Fs0.txt (part 17 of 38)
--------------------------
t	U1	U2	H	Braw	Jraw	B_drift	 J_drift	B_corr	J_corr
0.005620	-0.187103	0.002100	-6188.633673897481	-1.100106	-1.092328	-1.100467788788501	-1.0926817396955917	-1.106855644140456	-1.099080046361515
0.005621	-0.186829	0.002106	-6179.54786689748	-1.100033	-1.092267	-1.1003948531637304	-1.0926208026385982	-1.1067827085156854	-1.0990191093045214
0.005622	-0.186646	0.002106	-6173.49066189748	-1.099960	-1.092202	-1.1003219175389596	-1.0925558655816043	-1.1067097728909145	-1.0989541722475276
0.005624	-0.186432	0.002112	-6166.42392289748	-1.099887	-1.092137	-1.100249046289418	-1.0924909914676169	-1.106636901641373	-1.09888929813354
0.005625	-0.186142	0.002100	-6156.83334889748	-1.099814	-1.092076	-1.1001761106646475	-1.0924300544106234	-1.1065639660166025	-1.0988283610765466
0.005626	-0.185974	0.002173	-6151.28091189748	-1.099740	-1.092009	-1.1001021750398767	-1.0923631173536297	-1.1064900303918317	-1.098761424019553
0.005627	-0.185760	0.002094	-6144.21417289748	-1.099666	-1.091944	-1.100028239415106	-1.092298180296636	-1.106416094767061	-1.0986964869625593
0.005629	-0.185471	0.002118	-6134.62359889748	-1.099593	-1.091883	-1.0999553681655645	-1.0922373061826487	-1.1063432235175195	-1.098635612848572
0.005630	-0.185242	0.002191	-6127.05209289748	-1.099517	-1.091817	-1.099879432540794	-1.0921713691256552	-1.1062672878927489	-1.0985696757915784
0.005631	-0.185043	0.002142	-6120.49012189748	-1.099443	-1.091751	-1.099805496916023	-1.0921054320686614	-1.1061933522679779	-1.0985037387345846
0.005632	-0.184784	0.002142	-6111.90908189748	-1.099369	-1.091687	-1.0997315612912524	-1.0920414950116677	-1.1061194166432073	-1.098439801677591
0.005634	-0.184509	0.002130	-6102.823274897481	-1.099295	-1.091625	-1.0996576900417108	-1.0919796208976804	-1.1060455453936657	-1.0983779275636036
0.005635	-0.184372	0.002130	-6098.280370897481	-1.099221	-1.091556	-1.0995837544169402	-1.0919106838406867	-1.1059716097688952	-1.09830899050661
0.005636	-0.184113	0.002173	-6089.69933189748	-1.099146	-1.091492	-1.0995088187921693	-1.091846746783693	-1.1058966741441243	-1.0982450534496162
0.005637	-0.183853	0.002124	-6081.11829189748	-1.099072	-1.091429	-1.0994348831673988	-1.0917838097266994	-1.1058227385193538	-1.0981821163926226
0.005639	-0.183655	0.002148	-6074.5563198974805	-1.098998	-1.091363	-1.0993610119178572	-1.0917179356127122	-1.1057488672698121	-1.0981162422786355
0.005640	-0.183441	0.002161	-6067.489580897481	-1.098923	-1.091297	-1.0992860762930865	-1.0916519985557183	-1.1056739316450415	-1.0980503052216415
0.005641	-0.183167	0.002142	-6058.40377389748	-1.098848	-1.091234	-1.0992111406683158	-1.0915890614987247	-1.1055989960202708	-1.097987368164648
0.005642	-0.183014	0.002203	-6053.35610389748	-1.098772	-1.091164	-1.099135205043545	-1.091519124441731	-1.1055230603955	-1.0979174311076543
0.005644	-0.182739	0.002197	-6044.27029689748	-1.098696	-1.091100	-1.0990593337940036	-1.0914552503277437	-1.1054471891459585	-1.097853556993667
0.005645	-0.182510	0.002161	-6036.698790897481	-1.098621	-1.091034	-1.0989843981692329	-1.0913893132707502	-1.1053722535211878	-1.0977876199366734
0.005646	-0.182251	0.002216	-6028.117750897481	-1.098544	-1.090968	-1.0989074625444621	-1.0913233762137564	-1.105295317896417	-1.0977216828796796
0.005647	-0.182037	0.002185	-6021.05101289748	-1.098469	-1.090901	-1.0988325269196912	-1.0912564391567625	-1.1052203822716462	-1.0976547458226857
0.005649	-0.181793	0.002155	-6012.9747398974805	-1.098393	-1.090836	-1.0987566556701498	-1.0911915650427753	-1.1051445110221048	-1.0975898717086985
0.005650	-0.181564	0.002234	-6005.40323389748	-1.098317	-1.090769	-1.0986807200453792	-1.0911246279857818	-1.1050685753973342	-1.097522934651705
0.005651	-0.181381	0.002203	-5999.34602889748	-1.098240	-1.090700	-1.0986037844206085	-1.091055690928788	-1.1049916397725634	-1.0974539975947113
0.005652	-0.181122	0.002191	-5990.76498889748	-1.098164	-1.090635	-1.0985278487958376	-1.0909907538717944	-1.1049157041477926	-1.0973890605377177
0.005654	-0.180893	0.002197	-5983.19348389748	-1.098088	-1.090568	-1.0984519775462962	-1.0909238797578071	-1.1048398328982512	-1.0973221864237304
0.005655	-0.180634	0.002222	-5974.61244389748	-1.098011	-1.090502	-1.0983750419215257	-1.0908579427008134	-1.1047628972734806	-1.0972562493667366
0.005656	-0.180405	0.002246	-5967.04093789748	-1.097933	-1.090434	-1.0982971062967548	-1.0907900056438196	-1.1046849616487098	-1.0971883123097428
0.005657	-0.180206	0.002191	-5960.4789658974805	-1.097857	-1.090366	-1.0982211706719842	-1.090722068586826	-1.1046090260239392	-1.0971203752527492
0.005659	-0.179947	0.002216	-5951.8979258974805	-1.097780	-1.090300	-1.0981442994224426	-1.0906561944728388	-1.1045321547743976	-1.097054501138762
0.005660	-0.179779	0.002234	-5946.34548889748	-1.097703	-1.090230	-1.098067363797672	-1.0905862574158451	-1.1044552191496269	-1.0969845640817684
0.005661	-0.179550	0.002197	-5938.77398289748	-1.097627	-1.090163	-1.097991428172901	-1.0905193203588515	-1.104379283524856	-1.0969176270247747
0.005662	-0.179276	0.002240	-5929.6881758974805	-1.097549	-1.090097	-1.0979134925481306	-1.0904533833018577	-1.1043013479000856	-1.096851689967781
0.005664	-0.179077	0.002209	-5923.12620489748	-1.097473	-1.090028	-1.097837621298589	-1.0903845091878703	-1.104225476650544	-1.0967828158537936
0.005665	-0.178848	0.002179	-5915.55469889748	-1.097397	-1.089962	-1.0977616856738182	-1.0903185721308768	-1.1041495410257731	-1.0967168787968
0.005666	-0.178589	0.002228	-5906.97365889748	-1.097320	-1.089896	-1.0976847500490476	-1.090252635073883	-1.1040726054010026	-1.0966509417398063
0.005667	-0.178406	0.002228	-5900.91645389748	-1.097243	-1.089826	-1.0976078144242767	-1.0901826980168894	-1.1039956697762316	-1.0965810046828126
0.005669	-0.178207	0.002234	-5894.35448289748	-1.097165	-1.089757	-1.0975299431747352	-1.0901138239029022	-1.1039177985266901	-1.0965121305688255
0.005670	-0.177872	0.002246	-5883.249606897481	-1.097087	-1.089693	-1.0974520075499645	-1.0900498868459083	-1.1038398629019195	-1.0964481935118315
0.005671	-0.177704	0.002258	-5877.69716989748	-1.097009	-1.089622	-1.0973740719251939	-1.0899789497889147	-1.1037619272771488	-1.096377256454838
0.005672	-0.177460	0.002240	-5869.620896897481	-1.096932	-1.089555	-1.0972971363004231	-1.089912012731921	-1.103684991652378	-1.0963103193978443
0.005674	-0.177231	0.002222	-5862.04939089748	-1.096854	-1.089487	-1.0972192650508816	-1.0898441386179338	-1.1036071204028366	-1.096242445283857
0.005675	-0.177002	0.002246	-5854.4778858974805	-1.096777	-1.089419	-1.097142329426111	-1.08977620156094	-1.1035301847780659	-1.0961745082268632
0.005676	-0.176819	0.002252	-5848.42068089748	-1.096699	-1.089348	-1.0970643938013402	-1.0897052645039464	-1.1034522491532952	-1.0961035711698697
0.005677	-0.176590	0.002216	-5840.84917489748	-1.096622	-1.089281	-1.0969874581765695	-1.0896383274469525	-1.1033753135285245	-1.0960366341128758
0.005679	-0.176285	0.002240	-5830.75383389748	-1.096544	-1.089216	-1.096909586927028	-1.0895734533329653	-1.103297442278983	-1.0959717599988885
0.005680	-0.176086	0.002271	-5824.1918618974805	-1.096465	-1.089146	-1.0968306513022574	-1.0895035162759716	-1.1032185066542124	-1.0959018229418949
0.005681	-0.175873	0.002252	-5817.12512389748	-1.096387	-1.089076	-1.0967527156774866	-1.089433579218978	-1.1031405710294415	-1.0958318858849012
0.005682	-0.175629	0.002277	-5809.04885089748	-1.096308	-1.089007	-1.096673780052716	-1.0893646421619845	-1.103061635404671	-1.0957629488279077
0.005684	-0.175446	0.002283	-5802.99164589748	-1.096229	-1.088936	-1.0965949088031743	-1.089293768047997	-1.1029827641551293	-1.0956920747139203
0.005685	-0.175186	0.002283	-5794.41060589748	-1.096151	-1.088868	-1.0965169731784037	-1.0892258309910032	-1.1029048285303586	-1.0956241376569265
0.005686	-0.174942	0.002222	-5786.33433389748	-1.096073	-1.088800	-1.096439037553633	-1.0891578939340096	-1.102826892905588	-1.0955562005999329
0.005687	-0.174713	0.002283	-5778.762827897481	-1.095994	-1.088731	-1.096360101928862	-1.089088956877016	-1.102747957280817	-1.0954872635429391
0.005689	-0.174500	0.002271	-5771.69608889748	-1.095915	-1.088661	-1.0962812306793208	-1.0890190827630288	-1.1026690860312758	-1.095417389428952
0.005690	-0.174225	0.002258	-5762.6102818974805	-1.095837	-1.088594	-1.09620329505455	-1.0889521457060352	-1.102591150406505	-1.0953504523719584
0.005691	-0.174042	0.002277	-5756.553077897481	-1.095758	-1.088523	-1.0961243594297794	-1.0888812086490414	-1.1025122147817343	-1.0952795153149646
0.005692	-0.173859	0.002313	-5750.495872897481	-1.095678	-1.088451	-1.0960444238050084	-1.0888092715920477	-1.1024322791569634	-1.0952075782579709
0.005694	-0.173584	0.002319	-5741.41006589748	-1.095598	-1.088382	-1.095964552555467	-1.0887403974780603	-1.102352407907422	-1.0951387041439835
0.005695	-0.173325	0.002307	-5732.82902589748	-1.095518	-1.088313	-1.0958846169306964	-1.0886714604210668	-1.1022724722826513	-1.09506976708699
0.005696	-0.173126	0.002301	-5726.267053897481	-1.095438	-1.088241	-1.0958046813059255	-1.088599523364073	-1.1021925366578804	-1.0949978300299963
0.005697	-0.172943	0.002295	-5720.20984989748	-1.095358	-1.088169	-1.095724745681155	-1.0885275863070794	-1.10211260103311	-1.0949258929730026
0.005699	-0.172653	0.002271	-5710.61927589748	-1.095280	-1.088102	-1.0956468744316135	-1.088460712193092	-1.1020347297835684	-1.0948590188590153
0.005700	-0.172394	0.002283	-5702.03823589748	-1.095200	-1.088034	-1.0955669388068427	-1.0883927751360982	-1.1019547941587977	-1.0947910818020214
0.005701	-0.172241	0.002319	-5696.99056589748	-1.095120	-1.087960	-1.095487003182072	-1.0883188380791047	-1.101874858534027	-1.094717144745028
0.005702	-0.172012	0.002258	-5689.41905989748	-1.095041	-1.087891	-1.0954080675573012	-1.088249901022111	-1.1017959229092562	-1.0946482076880342
0.005704	-0.171753	0.002319	-5680.83801989748	-1.094961	-1.087822	-1.09532819630776	-1.0881810269081238	-1.1017160516597149	-1.094579333574047
0.005705	-0.171539	0.002325	-5673.77128089748	-1.094881	-1.087750	-1.095248260682989	-1.08810908985113	-1.101636116034944	-1.0945073965170533
0.005706	-0.171310	0.002338	-5666.19977489748	-1.094800	-1.087678	-1.0951673250582183	-1.0880371527941364	-1.1015551804101733	-1.0944354594600596
0.005707	-0.171021	0.002338	-5656.60920089748	-1.094719	-1.087609	-1.0950863894334477	-1.0879682157371426	-1.1014742447854027	-1.0943665224030659
0.005709	-0.170837	0.002380	-5650.55199689748	-1.094637	-1.087535	-1.0950045181839063	-1.0878943416231552	-1.1013923735358613	-1.0942926482890785
0.005710	-0.170624	0.002338	-5643.485257897481	-1.094555	-1.087462	-1.0949225825591353	-1.0878214045661616	-1.1013104379110903	-1.0942197112320848
0.005711	-0.170410	0.002356	-5636.418518897481	-1.094474	-1.087390	-1.0948416469343647	-1.0877494675091681	-1.1012295022863197	-1.0941477741750913
0.005712	-0.170105	0.002356	-5626.3231778974805	-1.094392	-1.087321	-1.094759711309594	-1.0876805304521744	-1.101147566661549	-1.0940788371180976
0.005714	-0.169876	0.002368	-5618.751672897481	-1.094310	-1.087248	-1.0946778400600523	-1.0876076563381871	-1.1010656954120073	-1.0940059630041103
0.005715	-0.169724	0.002350	-5613.70400189748	-1.094228	-1.087173	-1.0945959044352818	-1.0875327192811932	-1.1009837597872367	-1.0939310259471164
0.005716	-0.169418	0.002374	-5603.60866089748	-1.094146	-1.087103	-1.0945139688105112	-1.0874627822241996	-1.1009018241624662	-1.0938610888901228
0.005717	-0.169266	0.002374	-5598.560989897481	-1.094064	-1.087028	-1.0944320331857402	-1.087387845167206	-1.1008198885376952	-1.0937861518331293
0.005719	-0.169037	0.002356	-5590.98948489748	-1.093982	-1.086955	-1.0943501619361988	-1.0873149710532186	-1.1007380172881538	-1.0937132777191418
0.005720	-0.168716	0.002350	-5580.38937689748	-1.093901	-1.086887	-1.0942692263114282	-1.087247033996225	-1.1006570816633832	-1.0936453406621482
0.005721	-0.168579	0.002356	-5575.84647289748	-1.093819	-1.086811	-1.0941872906866574	-1.0871710969392314	-1.1005751460386124	-1.0935694036051546
0.005722	-0.168365	0.002374	-5568.779733897481	-1.093737	-1.086738	-1.0941053550618867	-1.0870981598822376	-1.1004932104138416	-1.0934964665481608
0.005724	-0.168060	0.002368	-5558.68439289748	-1.093655	-1.086668	-1.0940234838123453	-1.0870282857682503	-1.1004113391643002	-1.0934265924341735
0.005725	-0.167801	0.002399	-5550.103353897481	-1.093572	-1.086596	-1.0939405481875746	-1.0869563487112566	-1.1003284035395295	-1.0933546553771798
0.005726	-0.167648	0.002393	-5545.05568289748	-1.093489	-1.086520	-1.0938576125628037	-1.086880411654263	-1.1002454679147586	-1.0932787183201862
0.005727	-0.167389	0.002386	-5536.47464289748	-1.093406	-1.086447	-1.0937746769380332	-1.0868074745972693	-1.1001625322899882	-1.0932057812631926
0.005729	-0.167114	0.002405	-5527.38883589748	-1.093322	-1.086375	-1.0936908056884915	-1.0867356004832822	-1.1000786610404465	-1.0931339071492054
0.005730	-0.166992	0.002429	-5523.35069989748	-1.093239	-1.086297	-1.0936078700637208	-1.0866576634262883	-1.0999957254156758	-1.0930559700922116
0.005731	-0.166748	0.002374	-5515.27442689748	-1.093156	-1.086224	-1.0935249344389502	-1.0865847263692947	-1.0999127897909051	-1.092983033035218
0.005732	-0.166504	0.002399	-5507.198153897481	-1.093073	-1.086151	-1.0934419988141793	-1.086511789312301	-1.0998298541661342	-1.0929100959782243
0.005734	-0.166245	0.002448	-5498.6171138974805	-1.092988	-1.086077	-1.093357127564638	-1.0864379151983137	-1.099744982916593	-1.092836221864237
0.005735	-0.166046	0.002423	-5492.05514289748	-1.092904	-1.086002	-1.0932731919398673	-1.08636297814132	-1.0996610472918222	-1.0927612848072432
0.005736	-0.165771	0.002380	-5482.96933589748	-1.092821	-1.085930	-1.0931902563150966	-1.0862910410843265	-1.0995781116670515	-1.0926893477502497
0.005737	-0.165558	0.002423	-5475.90259689748	-1.092738	-1.085855	-1.0931073206903257	-1.0862161040273326	-1.0994951760422806	-1.0926144106932558
0.005739	-0.165375	0.002429	-5469.84539189748	-1.092654	-1.085779	-1.0930234494407842	-1.0861402299133454	-1.0994113047927392	-1.0925385365792686
0.005740	-0.165146	0.002399	-5462.27388689748	-1.092570	-1.085705	-1.0929395138160136	-1.0860662928563516	-1.0993273691679686	-1.0924645995222748
0.005741	-0.164825	0.002441	-5451.673778897481	-1.092486	-1.085634	-1.0928555781912428	-1.085995355799358	-1.0992434335431978	-1.0923936624652812
0.005742	-0.164612	0.002435	-5444.607039897481	-1.092401	-1.085558	-1.092770642566472	-1.0859194187423644	-1.099158497918427	-1.0923177254082876
0.005744	-0.164413	0.002448	-5438.04506789748	-1.092317	-1.085482	-1.0926867713169306	-1.0858435446283772	-1.0990746266688856	-1.0922418512943004
0.005745	-0.164215	0.002411	-5431.483095897481	-1.092232	-1.085406	-1.09260183569216	-1.0857676075713834	-1.098989691044115	-1.0921659142373066
0.005746	-0.163971	0.002478	-5423.4068238974805	-1.092147	-1.085331	-1.092516900067389	-1.0856926705143897	-1.098904755419344	-1.092090977180313
0.005747	-0.163757	0.002460	-5416.340084897481	-1.092062	-1.085254	-1.0924319644426186	-1.085615733457396	-1.0988198197945735	-1.0920140401233192
0.005749	-0.163498	0.002472	-5407.759044897481	-1.091976	-1.085179	-1.092346093193077	-1.0855408593434086	-1.098733948545032	-1.0919391660093318
0.005750	-0.163254	0.002490	-5399.68277189748	-1.091890	-1.085103	-1.0922601575683062	-1.085464922286415	-1.0986480129202612	-1.0918632289523382
0.005751	-0.163116	0.002460	-5395.1398688974805	-1.091805	-1.085024	-1.0921752219435354	-1.0853859852294214	-1.0985630772954904	-1.0917842918953446
0.005752	-0.162811	0.002441	-5385.04452789748	-1.091720	-1.084952	-1.092090286318765	-1.0853140481724275	-1.0984781416707199	-1.0917123548383507
0.005754	-0.162567	0.002472	-5376.968254897481	-1.091634	-1.084876	-1.0920044150692234	-1.0852381740584403	-1.0983922704211784	-1.0916364807243635
0.005755	-0.162384	0.002478	-5370.911049897481	-1.091548	-1.084798	-1.0919184794444525	-1.0851602370014466	-1.0983063347964075	-1.0915585436673698
0.005756	-0.162140	0.002478	-5362.83477689748	-1.091463	-1.084722	-1.091833543819682	-1.085084299944453	-1.098221399171637	-1.0914826066103762
0.005757	-0.161865	0.002441	-5353.74897089748	-1.091377	-1.084649	-1.0917476081949111	-1.0850113628874594	-1.098135463546866	-1.0914096695533826
0.005759	-0.161636	0.002509	-5346.177464897481	-1.091291	-1.084572	-1.0916617369453696	-1.0849344887734722	-1.0980495922973246	-1.0913327954393954
0.005760	-0.161484	0.002484	-5341.12979389748	-1.091205	-1.084492	-1.091575801320599	-1.0848545517164783	-1.097963656672554	-1.0912528583824015
0.005761	-0.161209	0.002435	-5332.04398689748	-1.091120	-1.084418	-1.0914908656958284	-1.0847806146594847	-1.0978787210477834	-1.091178921325408
0.005762	-0.160950	0.002515	-5323.46294689748	-1.091033	-1.084343	-1.0914039300710574	-1.084705677602491	-1.0977917854230124	-1.0911039842684143
0.005764	-0.160751	0.002496	-5316.900975897481	-1.090947	-1.084264	-1.091318058821516	-1.0846268034885036	-1.0977059141734709	-1.0910251101544268
0.005765	-0.160583	0.002472	-5311.34853789748	-1.090861	-1.084185	-1.0912321231967455	-1.08454786643151	-1.0976199785487004	-1.0909461730974332
0.005766	-0.160233	0.002490	-5299.738895897481	-1.090775	-1.084114	-1.0911461875719746	-1.0844769293745165	-1.0975340429239295	-1.0908752360404397
0.005767	-0.160110	0.002490	-5295.700759897481	-1.090688	-1.084032	-1.091059251947204	-1.0843949923175227	-1.097447107299159	-1.090793298983446
0.005769	-0.159866	0.002496	-5287.62448689748	-1.090602	-1.083956	-1.0909733806976625	-1.0843191182035352	-1.0973612360496174	-1.0907174248694584
0.005770	-0.159637	0.002533	-5280.052980897481	-1.090514	-1.083878	-1.0908854450728918	-1.0842411811465416	-1.0972733004248467	-1.0906394878124648
0.005771	-0.159363	0.002496	-5270.96717389748	-1.090427	-1.083803	-1.090798509448121	-1.084166244089548	-1.097186364800076	-1.0905645507554713
0.005772	-0.159225	0.002521	-5266.424270897481	-1.090340	-1.083721	-1.0907115738233504	-1.0840843070325543	-1.0970994291753053	-1.0904826136984775
0.005774	-0.158936	0.002533	-5256.83369689748	-1.090252	-1.083645	-1.0906237025738088	-1.084008432918567	-1.0970115579257638	-1.0904067395844903
0.005775	-0.158707	0.002539	-5249.262190897481	-1.090164	-1.083567	-1.0905357669490379	-1.0839304958615732	-1.0969236223009928	-1.0903288025274964
0.005776	-0.158447	0.002557	-5240.681150897481	-1.090076	-1.083489	-1.0904478313242674	-1.0838525588045795	-1.0968356866762223	-1.0902508654705028
0.005777	-0.158203	0.002563	-5232.60487789748	-1.089987	-1.083410	-1.0903588956994965	-1.083773621747586	-1.0967467510514515	-1.0901719284135092
0.005779	-0.157959	0.002563	-5224.52860489748	-1.089898	-1.083332	-1.0902700244499552	-1.0836957476335987	-1.0966578798019102	-1.0900940542995219
0.005780	-0.157761	0.002563	-5217.96663389748	-1.089809	-1.083251	-1.0901810888251844	-1.083614810576605	-1.0965689441771393	-1.0900131172425283
0.005781	-0.157532	0.002521	-5210.39512789748	-1.089722	-1.083173	-1.0900941532004138	-1.0835368735196114	-1.0964820085523688	-1.0899351801855346
0.005782	-0.157257	0.002551	-5201.309320897481	-1.089633	-1.083096	-1.090005217575643	-1.0834599364626176	-1.096393072927598	-1.0898582431285408
0.005784	-0.157059	0.002570	-5194.74734889748	-1.089544	-1.083015	-1.0899163463261015	-1.0833790623486304	-1.0963042016780564	-1.0897773690145536
0.005785	-0.156845	0.002551	-5187.680610897481	-1.089456	-1.082936	-1.0898284107013307	-1.0833001252916366	-1.0962162660532857	-1.0896984319575598
0.005786	-0.156570	0.002539	-5178.59480389748	-1.089367	-1.082859	-1.0897394750765599	-1.083223188234643	-1.0961273304285148	-1.0896214949005663
0.005787	-0.156342	0.002594	-5171.02329789748	-1.089278	-1.082779	-1.0896505394517892	-1.0831432511776493	-1.0960383948037442	-1.0895415578435725
0.005789	-0.156158	0.002594	-5164.96609289748	-1.089188	-1.082697	-1.0895606682022478	-1.0830613770636621	-1.0959485235542028	-1.0894596837295853
0.005790	-0.155914	0.002557	-5156.88981989748	-1.089099	-1.082618	-1.0894717325774772	-1.0829824400066683	-1.0958595879294322	-1.0893807466725915
0.005791	-0.155685	0.002557	-5149.31831489748	-1.089010	-1.082539	-1.0893827969527063	-1.0829035029496745	-1.0957706523046613	-1.0893018096155977
0.005792	-0.155487	0.002612	-5142.75634289748	-1.088920	-1.082457	-1.0892928613279358	-1.082821565892681	-1.0956807166798908	-1.0892198725586042
0.005794	-0.155258	0.002570	-5135.184836897481	-1.088831	-1.082377	-1.0892039900783943	-1.0827416917786936	-1.0955918454303493	-1.0891399984446168
0.005795	-0.154999	0.002612	-5126.603796897481	-1.088741	-1.082297	-1.0891140544536233	-1.0826617547217001	-1.0955019098055783	-1.0890600613876233
0.005796	-0.154755	0.002612	-5118.52752489748	-1.088650	-1.082217	-1.0890231188288526	-1.0825818176647064	-1.0954109741808076	-1.0889801243306296
0.005797	-0.154572	0.002612	-5112.47031989748	-1.088560	-1.082134	-1.088933183204082	-1.0824988806077127	-1.095321038556037	-1.088897187273636
0.005799	-0.154297	0.002594	-5103.38451289748	-1.088470	-1.082055	-1.0888433119545406	-1.0824200064937253	-1.0952311673064956	-1.0888183131596485
0.005800	-0.154083	0.002600	-5096.31777389748	-1.088380	-1.081974	-1.0887533763297697	-1.0823390694367316	-1.0951412316817246	-1.0887373761026549
0.005801	-0.153900	0.002570	-5090.26056989748	-1.088290	-1.081892	-1.088663440704999	-1.082257132379738	-1.095051296056954	-1.0886554390456613
0.005802	-0.153625	0.002618	-5081.17476289748	-1.088199	-1.081813	-1.0885725050802282	-1.0821781953227443	-1.0949603604321831	-1.0885765019886675
0.005804	-0.153412	0.002673	-5074.10802389748	-1.088107	-1.081730	-1.0884806338306867	-1.0820953212087572	-1.0948684891826417	-1.0884936278746804
0.005805	-0.153183	0.002643	-5066.536517897481	-1.088016	-1.081648	-1.0883896982059162	-1.0820133841517632	-1.0947775535578712	-1.0884116908176864
0.005806	-0.152954	0.002570	-5058.96501289748	-1.087926	-1.081568	-1.0882997625811455	-1.0819334470947697	-1.0946876179331004	-1.088331753760693
0.005807	-0.152664	0.002643	-5049.37443889748	-1.087835	-1.081488	-1.0882088269563748	-1.081853510037776	-1.0945966823083297	-1.0882518167036992
0.005809	-0.152496	0.002655	-5043.82200089748	-1.087743	-1.081403	-1.088116955706833	-1.0817686359237886	-1.094504811058788	-1.0881669425897118
0.005810	-0.152267	0.002655	-5036.25049489748	-1.087651	-1.081321	-1.0880250200820625	-1.081686698866795	-1.0944128754340174	-1.0880850055327183
0.005811	-0.152039	0.002606	-5028.67898889748	-1.087560	-1.081240	-1.0879340844572918	-1.0816057618098014	-1.0943219398092467	-1.0880040684757246
0.005812	-0.151733	0.002679	-5018.583647897481	-1.087468	-1.081160	-1.0878421488325212	-1.0815258247528077	-1.0942300041844761	-1.087924131418731
0.005814	-0.151657	0.002643	-5016.059812897481	-1.087376	-1.081072	-1.0877502775829795	-1.0814379506388203	-1.0941381329349344	-1.0878362573047435
0.005815	-0.151337	0.002625	-5005.45970489748	-1.087285	-1.080994	-1.087659341958209	-1.0813600135818267	-1.094047197310164	-1.0877583202477499
0.005816	-0.151138	0.002643	-4998.897732897481	-1.087193	-1.080910	-1.0875674063334382	-1.081276076524833	-1.0939552616853931	-1.0876743831907563
0.005817	-0.150894	0.002698	-4990.82146089748	-1.087100	-1.080827	-1.0874744707086674	-1.0811931394678393	-1.0938623260606224	-1.0875914461337626
0.005819	-0.150665	0.002655	-4983.24995489748	-1.087008	-1.080744	-1.087382599459126	-1.081110265353852	-1.093770454811081	-1.0875085720197752
0.005820	-0.150452	0.002673	-4976.18321589748	-1.086915	-1.080661	-1.0872896638343552	-1.0810273282968583	-1.0936775191863102	-1.0874256349627816
0.005821	-0.150177	0.002661	-4967.09740889748	-1.086823	-1.080580	-1.0871977282095846	-1.0809463912398647	-1.0935855835615396	-1.087344697905788
0.005822	-0.150009	0.002698	-4961.5449718974805	-1.086729	-1.080494	-1.0871037925848137	-1.080860454182871	-1.0934916479367687	-1.0872587608487942
0.005824	-0.149780	0.002673	-4953.97346589748	-1.086637	-1.080410	-1.0870119213352725	-1.0807765800688838	-1.0933997766872274	-1.087174886734807
0.005825	-0.149536	0.002704	-4945.897192897481	-1.086543	-1.080327	-1.0869179857105016	-1.08069364301189	-1.0933058410624565	-1.0870919496778133
0.005826	-0.149307	0.002673	-4938.32568689748	-1.086450	-1.080243	-1.0868250500857308	-1.0806097059548965	-1.0932129054376858	-1.0870080126208197
0.005827	-0.149048	0.002692	-4929.74464689748	-1.086357	-1.080161	-1.08673211446096	-1.0805277688979027	-1.093119969812915	-1.086926075563826
0.005829	-0.148834	0.002679	-4922.67790889748	-1.086264	-1.080077	-1.0866392432114185	-1.0804438947839152	-1.0930270985633734	-1.0868422014498385
0.005830	-0.148605	0.002710	-4915.106402897481	-1.086170	-1.079993	-1.086545307586648	-1.0803599577269216	-1.092933162938603	-1.0867582643928448
0.005831	-0.148392	0.002686	-4908.039663897481	-1.086077	-1.079908	-1.086452371961877	-1.080275020669928	-1.092840227313832	-1.0866733273358513
0.005832	-0.148117	0.002698	-4898.95385689748	-1.085984	-1.079826	-1.0863594363371065	-1.0801930836129343	-1.0927472916890615	-1.0865913902788575
0.005834	-0.147934	0.002710	-4892.896652897481	-1.085890	-1.079740	-1.086265565087565	-1.080107209498947	-1.09265342043952	-1.0865055161648702
0.005835	-0.147675	0.002686	-4884.315612897481	-1.085796	-1.079658	-1.0861716294627943	-1.0800252724419532	-1.0925594848147493	-1.0864235791078765
0.005836	-0.147461	0.002728	-4877.248873897481	-1.085702	-1.079572	-1.0860776938380234	-1.0799393353849596	-1.0924655491899784	-1.0863376420508828
0.005837	-0.147217	0.002740	-4869.17260089748	-1.085607	-1.079487	-1.0859827582132529	-1.079854398327966	-1.0923706135652078	-1.0862527049938893
0.005839	-0.147018	0.002728	-4862.61062989748	-1.085513	-1.079401	-1.0858888869637113	-1.0797685242139787	-1.0922767423156663	-1.086166830879902
0.005840	-0.146759	0.002716	-4854.02958989748	-1.085418	-1.079317	-1.0857939513389405	-1.0796845871569851	-1.0921818066908955	-1.0860828938229083
0.005841	-0.146530	0.002747	-4846.458083897481	-1.085323	-1.079232	-1.08569901571417	-1.0795996500999914	-1.092086871066125	-1.0859979567659146
0.005842	-0.146332	0.002747	-4839.89611189748	-1.085228	-1.079145	-1.0856040800893993	-1.0795127130429978	-1.0919919354413543	-1.085911019708921
0.005844	-0.146118	0.002722	-4832.82937289748	-1.085134	-1.079059	-1.0855102088398578	-1.0794268389290103	-1.0918980641918128	-1.0858251455949335
0.005845	-0.145798	0.002728	-4822.229264897481	-1.085039	-1.078978	-1.085415273215087	-1.0793459018720166	-1.091803128567042	-1.0857442085379398
0.005846	-0.145615	0.002795	-4816.17206089748	-1.084942	-1.078889	-1.0853183375903164	-1.079256964815023	-1.0917061929422713	-1.0856552714809462
0.005847	-0.145386	0.002771	-4808.60055489748	-1.084846	-1.078802	-1.0852224019655454	-1.0791700277580294	-1.0916102573175004	-1.0855683344239526
0.005849	-0.145126	0.002789	-4800.01951489748	-1.084750	-1.078717	-1.085126530716004	-1.079085153644042	-1.091514386067959	-1.0854834603099652
0.005850	-0.144943	0.002771	-4793.96231089748	-1.084654	-1.078628	-1.0850305950912333	-1.0789962165870481	-1.0914184504431883	-1.0853945232529714
0.005851	-0.144684	0.002747	-4785.38127089748	-1.084558	-1.078543	-1.0849346594664626	-1.0789112795300546	-1.0913225148184176	-1.0853095861959778
0.005852	-0.144470	0.002802	-4778.31453189748	-1.084461	-1.078456	-1.0848377238416917	-1.078824342473061	-1.0912255791936467	-1.0852226491389843
0.005854	-0.144257	0.002777	-4771.24779289748	-1.084365	-1.078368	-1.0847418525921504	-1.0787364683590737	-1.0911297079441054	-1.085134775024997
0.005855	-0.144073	0.002789	-4765.190588897481	-1.084268	-1.078279	-1.0846449169673797	-1.07864753130208	-1.0910327723193347	-1.0850458379680032
0.005856	-0.143799	0.002783	-4756.10478189748	-1.084172	-1.078194	-1.0845489813426088	-1.0785625942450865	-1.0909368366945638	-1.0849609009110097
0.005857	-0.143570	0.002808	-4748.53327589748	-1.084074	-1.078106	-1.0844510457178382	-1.0784746571880928	-1.0908389010697932	-1.084872963854016
0.005859	-0.143326	0.002820	-4740.45700289748	-1.083977	-1.078019	-1.0843541744682967	-1.0783877830741053	-1.0907420298202517	-1.0847860897400285
0.005860	-0.143143	0.002789	-4734.39979789748	-1.083880	-1.077929	-1.084257238843526	-1.0782978460171115	-1.090645094195481	-1.0846961526830348
0.005861	-0.142914	0.002802	-4726.82829289748	-1.083783	-1.077842	-1.0841603032187552	-1.078210908960118	-1.0905481585707102	-1.0846092156260412
0.005862	-0.142654	0.002838	-4718.24725289748	-1.083684	-1.077754	-1.0840613675939847	-1.0781229719031244	-1.0904492229459397	-1.0845212785690477
0.005864	-0.142441	0.002850	-4711.1805138974805	-1.083586	-1.077665	-1.0839634963444431	-1.0780340977891372	-1.090351351696398	-1.0844324044550604
0.005865	-0.142212	0.002795	-4703.60900789748	-1.083488	-1.077577	-1.0838655607196723	-1.0779461607321432	-1.0902534160716273	-1.0843444673980664
0.005866	-0.141937	0.002869	-4694.52320089748	-1.083389	-1.077489	-1.0837666250949016	-1.0778582236751495	-1.0901544804468566	-1.0842565303410727
0.005867	-0.141693	0.002887	-4686.446928897481	-1.083290	-1.077399	-1.083667689470131	-1.077768286618156	-1.0900555448220859	-1.0841665932840792
0.005869	-0.141525	0.002844	-4680.89449089748	-1.083191	-1.077308	-1.0835688182205896	-1.0776774125041686	-1.0899566735725446	-1.0840757191700918
0.005870	-0.141235	0.002826	-4671.30391689748	-1.083092	-1.077221	-1.0834698825958187	-1.077590475447175	-1.0898577379477736	-1.0839887821130982
0.005871	-0.141052	0.002893	-4665.24671189748	-1.082993	-1.077129	-1.0833709469710482	-1.0774985383901814	-1.0897588023230032	-1.0838968450561046
0.005872	-0.140839	0.002826	-4658.1799738974805	-1.082894	-1.077040	-1.0832720113462773	-1.0774096013331877	-1.0896598666982322	-1.083807907999111
0.005874	-0.140564	0.002850	-4649.09416689748	-1.082796	-1.076952	-1.0831741400967358	-1.0773217272192002	-1.0895619954486908	-1.0837200338851234
0.005875	-0.140411	0.002856	-4644.046495897481	-1.082696	-1.076860	-1.0830742044719652	-1.0772297901622065	-1.0894620598239202	-1.0836280968281298
0.005876	-0.140137	0.002911	-4634.96068889748	-1.082596	-1.076771	-1.0829742688471942	-1.077140853105213	-1.0893621241991491	-1.0835391597711361
0.005877	-0.139969	0.002850	-4629.40825189748	-1.082497	-1.076678	-1.0828753332224237	-1.0770479160482194	-1.0892631885743786	-1.0834462227141426
0.005879	-0.139694	0.002863	-4620.322444897481	-1.082398	-1.076590	-1.0827764619728821	-1.076960041934232	-1.089164317324837	-1.0833583486001552
0.005880	-0.139450	0.002917	-4612.24617189748	-1.082297	-1.076500	-1.0826755263481116	-1.0768701048772382	-1.0890633817000666	-1.0832684115431614
0.005881	-0.139221	0.002893	-4604.674665897481	-1.082196	-1.076409	-1.0825745907233406	-1.0767791678202445	-1.0889624460752956	-1.0831774744861677
0.005882	-0.139008	0.002893	-4597.60792789748	-1.082096	-1.076318	-1.08247465509857	-1.076688230763251	-1.088862510450525	-1.0830865374291743
0.005884	-0.138748	0.002863	-4589.02688789748	-1.081997	-1.076229	-1.0823757838490287	-1.0765993566492638	-1.0887636392009836	-1.082997663315187
0.005885	-0.138550	0.002893	-4582.464915897481	-1.081896	-1.076137	-1.0822748482242577	-1.07650741959227	-1.0886627035762126	-1.0829057262581931
0.005886	-0.138229	0.002942	-4571.86480789748	-1.081795	-1.076049	-1.0821739125994871	-1.0764194825352764	-1.088561767951442	-1.0828177892011996
0.005887	-0.138092	0.002930	-4567.32190389748	-1.081693	-1.075953	-1.0820719769747165	-1.0763235454782827	-1.0884598323266714	-1.082721852144206
0.005889	-0.137863	0.002924	-4559.75039889748	-1.081592	-1.075861	-1.081971105725175	-1.0762316713642952	-1.08835896107713	-1.0826299780302184
0.005890	-0.137634	0.002911	-4552.17889289748	-1.081491	-1.075769	-1.081870170100404	-1.0761397343073016	-1.088258025452359	-1.0825380409732248
0.005891	-0.137436	0.002948	-4545.616920897481	-1.081389	-1.075675	-1.0817682344756334	-1.076045797250308	-1.0881560898275884	-1.0824441039162311
0.005892	-0.137146	0.002948	-4536.02634689748	-1.081287	-1.075586	-1.0816662988508627	-1.0759568601933143	-1.0880541542028177	-1.0823551668592375
0.005894	-0.136932	0.002924	-4528.95960889748	-1.081185	-1.075493	-1.0815644276013212	-1.075863986079327	-1.0879522829532762	-1.0822622927452503
0.005895	-0.136703	0.002948	-4521.38810289748	-1.081083	-1.075400	-1.0814624919765505	-1.0757710490223331	-1.0878503473285055	-1.0821693556882563
0.005896	-0.136490	0.002948	-4514.32136389748	-1.080981	-1.075307	-1.0813605563517799	-1.0756781119653396	-1.0877484117037348	-1.0820764186312628
0.005897	-0.136261	0.002936	-4506.74985789748	-1.080879	-1.075215	-1.081258620727009	-1.075586174908346	-1.087646476078964	-1.0819844815742692
0.005899	-0.136017	0.002942	-4498.67358489748	-1.080777	-1.075123	-1.0811567494774676	-1.0754943007943587	-1.0875446048294226	-1.081892607460282
0.005900	-0.135864	0.002997	-4493.6259148974805	-1.080673	-1.075026	-1.081052813852697	-1.075397363737365	-1.0874406692046519	-1.0817956704032883
0.005901	-0.135559	0.002972	-4483.53057389748	-1.080570	-1.074935	-1.080949878227926	-1.0753064266803714	-1.087337733579881	-1.0817047333462946
0.005902	-0.135330	0.002979	-4475.95906789748	-1.080467	-1.074841	-1.0808469426031555	-1.0752124896233777	-1.0872347979551105	-1.081610796289301
0.005904	-0.135056	0.002985	-4466.873260897481	-1.080363	-1.074749	-1.080743071353614	-1.0751206155093902	-1.0871309267055689	-1.0815189221753134
0.005905	-0.134903	0.003003	-4461.825590897481	-1.080260	-1.074652	-1.0806401357288433	-1.0750236784523965	-1.0870279910807983	-1.0814219851183198
0.005906	-0.134628	0.002991	-4452.73978389748	-1.080156	-1.074559	-1.0805362001040724	-1.074930741395403	-1.0869240554560273	-1.0813290480613262
0.005907	-0.134415	0.002979	-4445.67304489748	-1.080052	-1.074465	-1.0804322644793019	-1.0748368043384093	-1.0868201198312568	-1.0812351110043326
0.005909	-0.134186	0.002991	-4438.10153889748	-1.079949	-1.074371	-1.0803293932297604	-1.074742930224422	-1.0867172485817154	-1.0811412368903452
0.005910	-0.133942	0.002991	-4430.0252658974805	-1.079845	-1.074277	-1.0802254576049894	-1.0746489931674281	-1.0866133129569444	-1.0810472998333513
0.005911	-0.133728	0.003009	-4422.95852789748	-1.079741	-1.074182	-1.080121521980219	-1.0745540561104345	-1.086509377332174	-1.0809523627763578
0.005912	-0.133514	0.003021	-4415.89178889748	-1.079636	-1.074086	-1.080016586355448	-1.074458119053441	-1.086404441707403	-1.0808564257193642
0.005914	-0.133255	0.002985	-4407.31074889748	-1.079533	-1.073993	-1.0799137151059066	-1.0743652449394536	-1.0863015704578616	-1.0807635516053768
0.005915	-0.133057	0.003021	-4400.748776897481	-1.079428	-1.073897	-1.079808779481136	-1.0742693078824601	-1.086196634833091	-1.0806676145483833
0.005916	-0.132828	0.003021	-4393.177271897481	-1.079323	-1.073802	-1.0797038438563653	-1.0741743708254663	-1.0860916992083203	-1.0805726774913895
0.005917	-0.132584	0.003015	-4385.10099889748	-1.079219	-1.073707	-1.0795999082315944	-1.0740794337684727	-1.0859877635835493	-1.080477740434396
0.005919	-0.132385	0.003009	-4378.539026897481	-1.079114	-1.073611	-1.0794950369820528	-1.0739835596544853	-1.0858828923340078	-1.0803818663204086
0.005920	-0.132111	0.003058	-4369.45321989748	-1.079009	-1.073517	-1.0793901013572824	-1.0738896225974917	-1.0857779567092374	-1.0802879292634149
0.005921	-0.131927	0.003064	-4363.3960158974805	-1.078902	-1.073418	-1.0792831657325115	-1.073790685540498	-1.0856710210844664	-1.0801889922064212
0.005922	-0.131653	0.003040	-4354.31020889748	-1.078797	-1.073324	-1.0791782301077408	-1.0736967484835043	-1.0855660854596958	-1.0800950551494275
0.005924	-0.131424	0.003064	-4346.73870289748	-1.078691	-1.073227	-1.0790723588581994	-1.073599874369517	-1.0854602142101544	-1.0799981810354402
0.005925	-0.131226	0.003094	-4340.17673089748	-1.078584	-1.073129	-1.0789654232334287	-1.0735019373125232	-1.0853532785853837	-1.0799002439784464
0.005926	-0.130951	0.003064	-4331.09092389748	-1.078477	-1.073034	-1.0788584876086578	-1.0734070002555296	-1.0852463429606127	-1.0798053069214528
0.005927	-0.130722	0.003052	-4323.51941889748	-1.078371	-1.072937	-1.0787525519838872	-1.073310063198536	-1.0851404073358422	-1.0797083698644592
0.005929	-0.130539	0.003070	-4317.46221389748	-1.078265	-1.072838	-1.0786466807343458	-1.0732111890845486	-1.0850345360863007	-1.0796094957504718
0.005930	-0.130280	0.003101	-4308.88117389748	-1.078158	-1.072742	-1.0785397451095748	-1.073115252027555	-1.0849276004615298	-1.0795135586934783
0.005931	-0.130096	0.003101	-4302.82396889748	-1.078050	-1.072642	-1.0784318094848042	-1.0730153149705615	-1.0848196648367592	-1.0794136216364847
0.005932	-0.129868	0.003113	-4295.25246389748	-1.077943	-1.072544	-1.0783248738600335	-1.0729173779135677	-1.0847127292119885	-1.079315684579491
0.005934	-0.129623	0.003040	-4287.17619089748	-1.077837	-1.072448	-1.078219002610492	-1.0728215037995803	-1.084606857962447	-1.0792198104655035
0.005935	-0.129364	0.003107	-4278.59515089748	-1.077729	-1.072352	-1.0781110669857212	-1.0727255667425866	-1.0844989223376762	-1.0791238734085098
0.005936	-0.129135	0.003107	-4271.02364489748	-1.077622	-1.072253	-1.0780041313609507	-1.0726266296855929	-1.0843919867129057	-1.079024936351516
0.005937	-0.128937	0.003125	-4264.46167389748	-1.077514	-1.072154	-1.07789619573618	-1.0725276926285994	-1.0842840510881349	-1.0789259992945226
0.005939	-0.128677	0.003088	-4255.88063389748	-1.077406	-1.072057	-1.0777883244866384	-1.072430818514612	-1.0841761798385934	-1.0788291251805353
0.005940	-0.128448	0.003113	-4248.309127897481	-1.077298	-1.071959	-1.0776803888618678	-1.0723328814576183	-1.0840682442138228	-1.0787311881235415
0.005941	-0.128250	0.003119	-4241.74715589748	-1.077190	-1.071859	-1.077572453237097	-1.0722329444006244	-1.083960308589052	-1.0786312510665477
0.005942	-0.127991	0.003131	-4233.16611589748	-1.077082	-1.071761	-1.0774645176123263	-1.0721350073436309	-1.0838523729642813	-1.078533314009554
0.005944	-0.127838	0.003101	-4228.11844589748	-1.076974	-1.071660	-1.0773566463627848	-1.0720341332296437	-1.0837445017147398	-1.078432439895567
0.005945	-0.127533	0.003162	-4218.02310489748	-1.076865	-1.071563	-1.077247710738014	-1.07193719617265	-1.083635566089969	-1.0783355028385733
0.005946	-0.127289	0.003156	-4209.9468318974805	-1.076755	-1.071464	-1.0771377751132432	-1.0718382591156563	-1.0835256304651981	-1.0782365657815796
0.005947	-0.127075	0.003174	-4202.880092897481	-1.076645	-1.071363	-1.0770278394884727	-1.0717373220586628	-1.0834156948404277	-1.078135628724586
0.005949	-0.126831	0.003174	-4194.80381989748	-1.076535	-1.071263	-1.0769179682389312	-1.0716374479446753	-1.0833058235908861	-1.0780357546105985
0.005950	-0.126678	0.003168	-4189.75614989748	-1.076426	-1.071160	-1.0768090326141604	-1.0715345108876815	-1.0831968879661154	-1.0779328175536047
0.005951	-0.126450	0.003149	-4182.184643897481	-1.076316	-1.071060	-1.0766990969893897	-1.0714345738306879	-1.0830869523413447	-1.077832880496611
0.005952	-0.126205	0.003204	-4174.10837089748	-1.076205	-1.070959	-1.076588161364619	-1.0713336367736943	-1.082976016716574	-1.0777319434396175
0.005954	-0.125992	0.003192	-4167.041632897481	-1.076094	-1.070857	-1.0764772901150776	-1.071231762659707	-1.0828651454670326	-1.0776300693256302
0.005955	-0.125732	0.003217	-4158.460592897481	-1.075983	-1.070757	-1.0763663544903066	-1.0711318256027134	-1.0827542098422616	-1.0775301322686366
0.005956	-0.125534	0.003204	-4151.89862089748	-1.075872	-1.070654	-1.076255418865536	-1.0710288885457195	-1.082643274217491	-1.0774271952116428
0.005957	-0.125336	0.003204	-4145.336648897481	-1.075761	-1.070551	-1.0761444832407652	-1.070925951488726	-1.0825323385927201	-1.0773242581546492
0.005959	-0.125061	0.003198	-4136.25084189748	-1.075650	-1.070451	-1.0760336119912237	-1.0708260773747387	-1.0824214673431787	-1.077224384040662
0.005960	-0.124817	0.003229	-4128.17456989748	-1.075538	-1.070350	-1.0759216763664532	-1.070725140317745	-1.0823095317184082	-1.0771234469836681
0.005961	-0.124603	0.003241	-4121.10783089748	-1.075426	-1.070246	-1.0758097407416825	-1.0706212032607514	-1.0821975960936374	-1.0770195099266746
0.005962	-0.124344	0.003223	-4112.52679089748	-1.075314	-1.070145	-1.0756978051169117	-1.0705202662037576	-1.0820856604688667	-1.0769185728696808
