Repository: pietracorvo/HystAPI

# Example data

The example data in this folder is from measurements performed during my physics bachelor.

The material is **FeSi3** (iron with 3% silicon), aka 'electrical steel', the standard material for ring cores in trafos. 

Four of the five samples where treated with high pressure torison (HPT, 20 rotations at 20GPa), to achieve nanocristallisation of the grains, which has a huge impact on the magnetic properties of the material. The HPT deformation was done at 77K (under liquid nitrogen) and at 293K (at room temperature). Afterwards some samples were heat treated at a temperature of 493K (for two hours) to anneal defects from the deformation process.

The five samples are:

File: testData/FeSi3_LN/G4_748V_200Hz_800000Fs0.txt (part 17 of 29)
--------------------------
t	U1	U2	H	Braw	Jraw	B_drift	 J_drift	B_corr	J_corr
0.005581	0.136276	0.169897	4510.013203541509	0.571347	0.565682	0.5717778032449471	0.5661131368157845	0.5646848041785371	0.5590186832073146
0.005582	0.136658	0.169910	4522.632380541509	0.577236	0.571556	0.5776668804359961	0.5719872140666025	0.5705738813695861	0.5648927604581326
0.005584	0.136993	0.170007	4533.737255541509	0.583128	0.577434	0.5835590348180943	0.5778653685682387	0.5764660357516843	0.5707709149597688
0.005585	0.137238	0.170013	4541.813528541509	0.589021	0.583316	0.5894521120091434	0.5837474458190567	0.5823591129427333	0.5766529922105869
0.005586	0.137512	0.170013	4550.899334541509	0.594914	0.589198	0.5953451892001925	0.5896295230698749	0.5882521901337825	0.5825350694614051
0.005587	0.137863	0.170038	4562.508977541509	0.600808	0.595077	0.6012392663912416	0.595508600320693	0.5941462673248316	0.5884141467122231
0.005589	0.138153	0.170081	4572.099551541509	0.606703	0.600960	0.6071344207733398	0.6013917548223292	0.6000414217069298	0.5942973012138594
0.005590	0.138397	0.170111	4580.175823541509	0.612598	0.606845	0.6130294979643888	0.6072768320731472	0.6059364988979787	0.6001823784646774
0.005591	0.138702	0.170044	4590.271164541509	0.618493	0.612727	0.6189245751554379	0.6131589093239653	0.6118315760890278	0.6060644557154955
0.005592	0.139099	0.170105	4603.395108541509	0.624389	0.618606	0.624820652346487	0.6190379865747835	0.617727653280077	0.6119435329663137
0.005594	0.139359	0.170117	4611.976148541509	0.630284	0.624491	0.6307158067285852	0.6249231410764197	0.6236228076621751	0.6178286874679498
0.005595	0.139664	0.170007	4622.0714895415085	0.636178	0.630372	0.6366098839196342	0.6308042183272378	0.6295168848532242	0.6237097647187679
0.005596	0.139969	0.170044	4632.166830541509	0.642071	0.636253	0.6425029611106833	0.6366852955780558	0.6354099620442732	0.6295908419695859
0.005597	0.140289	0.170038	4642.766938541509	0.647965	0.642133	0.6483970383017325	0.6425653728288738	0.6413040392353224	0.635470919220404
0.005599	0.140625	0.169971	4653.871813541509	0.653856	0.648010	0.6542881926838306	0.6484425273305101	0.6471951936174206	0.6413480737220403
0.005600	0.140915	0.169977	4663.462387541509	0.659747	0.653890	0.6601792698748796	0.6543226045813282	0.6530862708084696	0.6472281509728584
0.005601	0.141174	0.169928	4672.043427541509	0.665637	0.659768	0.6660693470659288	0.6602006818321463	0.6589763479995188	0.6531062282236765
0.005602	0.141479	0.169806	4682.138768541509	0.671523	0.665642	0.6719554242569779	0.6660747590829643	0.6648624251905678	0.6589803054744945
0.005604	0.141815	0.169769	4693.243643541509	0.677407	0.671512	0.6778395786390761	0.6719449135846006	0.670746579572666	0.6648504599761308
0.005605	0.142181	0.169708	4705.358052541509	0.683289	0.677379	0.6837216558301251	0.6778119908354187	0.6766286567637151	0.6707175372269488
0.005606	0.142365	0.169629	4711.415257541509	0.689168	0.683250	0.6896007330211742	0.6836830680862368	0.6825077339547642	0.676588614477767
0.005607	0.142670	0.169501	4721.510598541509	0.695044	0.689113	0.6954768102122233	0.6895461453370548	0.6883838111458133	0.682451691728585
0.005609	0.143066	0.169427	4734.634541541509	0.700916	0.694969	0.7013489645943215	0.695402299838691	0.6942559655279115	0.6883078462302211
0.005610	0.143311	0.169360	4742.710814541509	0.706786	0.700828	0.7072190417853705	0.7012613770895092	0.7001260427189605	0.6941669234810394
0.005611	0.143616	0.169189	4752.806155541509	0.712650	0.706680	0.7130831189764196	0.7071134543403272	0.7059901199100096	0.7000190007318574
0.005612	0.143951	0.169055	4763.911030541509	0.718510	0.712526	0.7189431961674687	0.7129595315911453	0.7118501971010587	0.7058650779826755
0.005614	0.144211	0.168951	4772.492070541509	0.724365	0.718370	0.724798350549567	0.7188036860927814	0.717705351483157	0.7117092324843116
0.005615	0.144485	0.168756	4781.577877541509	0.730215	0.724209	0.7306484277406159	0.7246427633435996	0.7235554286742059	0.7175483097351297
0.005616	0.144836	0.168628	4793.187519541509	0.736059	0.730038	0.7364925049316651	0.7304718405944177	0.729399505865255	0.7233773869859479
0.005617	0.145111	0.168463	4802.273326541509	0.741898	0.735866	0.7423315821227141	0.7362999178452359	0.7352385830563041	0.729205464236766
0.005619	0.145432	0.168286	4812.873434541509	0.747731	0.741685	0.7481647365048124	0.742119072346872	0.7410717374384024	0.7350246187384022
0.005620	0.145767	0.168073	4823.978309541509	0.753557	0.747497	0.7539908136958614	0.74793114959769	0.7468978146294514	0.7408366959892202
0.005621	0.146027	0.167908	4832.559349541509	0.759376	0.753306	0.7598098908869105	0.7537402268485082	0.7527168918205005	0.7466457732400383
0.005622	0.146332	0.167688	4842.654690541509	0.765188	0.759105	0.7656219680779596	0.7595393040993264	0.7585289690115495	0.7524448504908565
0.005624	0.146683	0.167401	4854.264332541509	0.770991	0.764893	0.7714251224600578	0.7653274586009625	0.7643321233936478	0.7582330049924927
0.005625	0.147003	0.167194	4864.864440541509	0.776786	0.770675	0.7772201996511068	0.7711095358517805	0.7701272005846967	0.7640150822433107
0.005626	0.147308	0.166949	4874.959781541509	0.782572	0.776448	0.783006276842156	0.7768826131025987	0.7759132777757459	0.7697881594941288
0.005627	0.147552	0.166632	4883.036054541509	0.788347	0.782214	0.788781354033205	0.7826486903534167	0.781688354966795	0.7755542367449468
0.005629	0.147919	0.166339	4895.150464541509	0.794113	0.787964	0.7945475084153031	0.788398844855053	0.787454509348893	0.7813043912465831
0.005630	0.148193	0.166083	4904.236270541509	0.799869	0.793709	0.8003035856063523	0.794143922105871	0.7932105865399423	0.7870494684974012
0.005631	0.148407	0.165741	4911.303009541509	0.805614	0.799444	0.8060486627974014	0.7998789993566892	0.7989556637309914	0.7927845457482193
0.005632	0.148819	0.165405	4924.931720541509	0.811347	0.805160	0.8117817399884505	0.8055950766075072	0.8046887409220405	0.7985006229990373
0.005634	0.149170	0.165088	4936.5413625415085	0.817068	0.810867	0.8175028943705486	0.8113022311091435	0.8104098953041385	0.8042077775006736
0.005635	0.149323	0.164655	4941.589032541509	0.822775	0.816568	0.8232099715615977	0.8170033083599615	0.8161169724951877	0.8099088547514917
0.005636	0.149658	0.164197	4952.693907541509	0.828466	0.822245	0.8289010487526468	0.8226803856107796	0.8218080496862368	0.8155859320023098
0.005637	0.150009	0.163745	4964.303550541509	0.834142	0.827906	0.8345771259436959	0.8283414628615977	0.8274841268772859	0.8212470092531279
0.005639	0.150314	0.163385	4974.398891541509	0.839804	0.833556	0.840239280325794	0.8339916173632338	0.833146281259384	0.826897163754764
0.005640	0.150589	0.162842	4983.484698541509	0.845449	0.839189	0.8458843575168431	0.839624694614052	0.8387913584504331	0.8325302410055822
0.005641	0.150879	0.162354	4993.075272541509	0.851076	0.844804	0.8515114347078923	0.8452397718648701	0.8444184356414822	0.8381453182564003
0.005642	0.151184	0.161865	5003.170613541509	0.856686	0.850402	0.8571215118989413	0.8508378491156882	0.8500285128325312	0.8437433955072183
0.005644	0.151520	0.161365	5014.275488541509	0.862279	0.855980	0.8627146662810394	0.8564160036173243	0.8556216672146294	0.8493215500088545
0.005645	0.151794	0.160742	5023.361295541509	0.867851	0.861540	0.8682867434720886	0.8619760808681424	0.8611937444056785	0.8548816272596725
0.005646	0.152176	0.160193	5035.980471541509	0.873403	0.867077	0.8738388206631377	0.8675131581189606	0.8667458215967276	0.8604187045104907
0.005647	0.152390	0.159613	5043.047210541509	0.878935	0.872600	0.8793708978541868	0.8730362353697787	0.8722778987877767	0.8659417817613089
0.005649	0.152695	0.158948	5053.1425515415085	0.884444	0.878096	0.8848800522362849	0.8785323898714148	0.8777870531698748	0.871437936262945
0.005650	0.153030	0.158264	5064.2474265415085	0.889929	0.883568	0.8903651294273339	0.8840044671222329	0.8832721303609239	0.8769100135137631
0.005651	0.153290	0.157550	5072.8284665415085	0.895390	0.889017	0.8958262066183831	0.8894535443730509	0.888733207551973	0.8823590907645811
0.005652	0.153625	0.156830	5083.9333415415085	0.900825	0.894439	0.9012612838094322	0.8948756216238691	0.8941682847430221	0.8877811680153993
0.005654	0.153992	0.156036	5096.047750541509	0.906233	0.899832	0.9066694381915302	0.9002687761255053	0.8995764391251202	0.8931743225170354
0.005655	0.154297	0.155212	5106.1430915415085	0.911612	0.905198	0.9120485153825794	0.9056348533763233	0.9049555163161693	0.8985403997678535
0.005656	0.154572	0.154163	5115.228898541509	0.916955	0.910530	0.9173915925736285	0.9109669306271414	0.9102985935072184	0.9038724770186716
0.005657	0.154892	0.153119	5125.8290065415085	0.922261	0.915822	0.9226976697646776	0.9162590078779596	0.9156046706982676	0.9091645542694897
0.005659	0.155197	0.151874	5135.924347541509	0.927523	0.921072	0.9279598241467757	0.9215091623795958	0.9208668250803657	0.914414708771126
0.005660	0.155518	0.150262	5146.524455541509	0.932728	0.926263	0.9331649013378248	0.9267002396304138	0.9260719022714148	0.919605786021944
0.005661	0.155792	0.148114	5155.610262541509	0.937862	0.931386	0.9382989785288739	0.931823316881232	0.9312059794624639	0.9247288632727622
0.005662	0.156082	0.146057	5165.200836541509	0.942924	0.936435	0.943361055719923	0.93687239413205	0.936268056653513	0.9297779405235802
0.005664	0.156357	0.143805	5174.286643541509	0.947908	0.941409	0.9483452101020211	0.9418465486336863	0.9412522110356111	0.9347520950252165
0.005665	0.156693	0.141614	5185.391518541509	0.952817	0.946303	0.9532542872930703	0.9467406258845044	0.9461612882266602	0.9396461722760345
0.005666	0.157028	0.139410	5196.496393541509	0.957649	0.951121	0.9580863644841193	0.9515587031353224	0.9509933654177093	0.9444642495268526
0.005667	0.157349	0.137177	5207.096501541509	0.962402	0.955861	0.9628394416751684	0.9562987803861405	0.9557464426087584	0.9492043267776706
0.005669	0.157562	0.134802	5214.163240541509	0.967074	0.960524	0.9675115960572666	0.9609619348877767	0.9604185969908565	0.9538674812793069
0.005670	0.157883	0.132306	5224.763348541509	0.971660	0.965096	0.9720976732483156	0.9655340121385948	0.9650046741819056	0.958439558530125
0.005671	0.158279	0.129767	5237.887291541509	0.976158	0.969578	0.9765957504393648	0.970016089389413	0.9695027513729547	0.9629216357809431
0.005672	0.158539	0.127350	5246.468331541509	0.980571	0.973981	0.9810088276304139	0.974419166640231	0.9739158285640038	0.9673247130317612
0.005674	0.158859	0.124811	5257.068439541509	0.984898	0.978294	0.985335982012512	0.9787323211418671	0.978242982946102	0.9716378675333973
0.005675	0.159164	0.122351	5267.163780541509	0.989139	0.982522	0.9895770592035611	0.9829603983926852	0.9824840601371511	0.9758659447842154
0.005676	0.159424	0.119879	5275.744820541509	0.993294	0.986667	0.9937321363946102	0.9871054756435034	0.9866391373282002	0.9800110220350335
0.005677	0.159729	0.117462	5285.840161541509	0.997365	0.990725	0.9978032135856593	0.9911635528943215	0.9907102145192492	0.9840690992858516
0.005679	0.160080	0.114978	5297.449804541509	1.001351	0.994696	1.0017893679677576	0.9951347073959577	0.9946963689013476	0.9880402537874878
0.005680	0.160385	0.112579	5307.545145541509	1.005252	0.998585	1.0056904451588067	0.9990237846467757	0.9985974460923966	0.9919293310383058
0.005681	0.160660	0.110065	5316.630951541509	1.009068	1.002389	1.0095065223498556	1.0028278618975939	1.0024135232834457	0.995733408289124
0.005682	0.161026	0.107660	5328.745361541509	1.012799	1.006105	1.0132375995409046	1.006543939148412	1.0061446004744945	0.9994494855399421
0.005684	0.161224	0.105206	5335.307332541509	1.016445	1.009743	1.016883753923003	1.010182093650048	1.009790754856593	1.0030876400415782
0.005685	0.161530	0.102765	5345.402673541509	1.020007	1.013292	1.020445831114052	1.0137311709008663	1.0133528320476421	1.0066367172923965
0.005686	0.161835	0.100238	5355.498014541509	1.023482	1.016754	1.023920908305101	1.0171932481516843	1.0168279092386912	1.0100987945432145
0.005687	0.162140	0.097815	5365.593355541509	1.026872	1.020132	1.0273109854961502	1.0205713254025024	1.0202179864297403	1.0134768717940326
0.005689	0.162476	0.095422	5376.698231541509	1.030179	1.023425	1.0306181398782484	1.0238644799041385	1.0235251408118384	1.0167700262956687
0.005690	0.162720	0.092999	5384.774503541509	1.033403	1.026639	1.0338422170692976	1.0270785571549568	1.0267492180028874	1.019984103546487
0.005691	0.163101	0.090625	5397.393680541509	1.036545	1.029765	1.0369842942603464	1.030204634405775	1.0298912951939365	1.023110180797305
0.005692	0.163452	0.088397	5409.003322541509	1.039608	1.032814	1.0400473714513956	1.0332537116565927	1.0329543723849857	1.026159258048123
0.005694	0.163651	0.086053	5415.565294541509	1.042591	1.035788	1.0430305258334938	1.036227866158229	1.0359375267670838	1.029133412549759
0.005695	0.164047	0.083771	5428.689237541509	1.045495	1.038676	1.0459346030245429	1.0391159434090471	1.038841603958133	1.0320214898005773
0.005696	0.164322	0.081531	5437.775044541509	1.048321	1.041490	1.048760680215592	1.0419300206598652	1.0416676811491818	1.0348355670513953
0.005697	0.164551	0.079285	5445.346550541509	1.051069	1.044229	1.051508757406641	1.0446690979106834	1.044415758340231	1.0375746443022136
0.005699	0.164948	0.077081	5458.470493541509	1.053741	1.046884	1.0541809117887393	1.0473242524123194	1.0470879127223292	1.0402297988038496
0.005700	0.165222	0.074854	5467.556300541509	1.056336	1.049467	1.0567759889797883	1.0499073296631376	1.0496829899133782	1.0428128760546678
0.005701	0.165482	0.072656	5476.137340541509	1.058854	1.051975	1.0592940661708372	1.0524154069139557	1.052201067104427	1.045320953305486
0.005702	0.165817	0.070490	5487.242215541509	1.061297	1.054404	1.0617371433618863	1.0548444841647737	1.0546441442954761	1.047750030556304
0.005704	0.166138	0.068280	5497.842323541509	1.063664	1.056758	1.0641042977439845	1.05719863866641	1.0570112986775744	1.0501041850579402
0.005705	0.166443	0.066144	5507.937664541509	1.065956	1.059037	1.0663963749350336	1.0594777159172282	1.0593033758686237	1.0523832623087583
0.005706	0.166718	0.063922	5517.023471541509	1.068172	1.061241	1.0686124521260827	1.0616817931680462	1.0615194530596725	1.0545873395595764
0.005707	0.167007	0.061725	5526.614045541509	1.070311	1.063369	1.070751529317132	1.0638098704188643	1.0636585302507218	1.0567154168103945
0.005709	0.167328	0.059540	5537.2141535415085	1.072375	1.065419	1.0728156836992302	1.0658600249205004	1.0657226846328203	1.0587655713120305
0.005710	0.167603	0.057318	5546.299960541509	1.074362	1.067395	1.0748027608902793	1.0678361021713187	1.0677097618238691	1.060741648562849
0.005711	0.167938	0.055145	5557.404835541509	1.076274	1.069292	1.076714838081328	1.0697331794221365	1.0696218390149181	1.0626387258136667
0.005712	0.168274	0.053052	5568.509710541509	1.078112	1.071117	1.0785529152723772	1.071558256672955	1.071459916205967	1.064463803064485
0.005714	0.168533	0.050958	5577.090750541509	1.079879	1.072873	1.0803200696544755	1.073314411174591	1.0732270705880653	1.066219957566121
0.005715	0.168854	0.048865	5587.6908585415085	1.081573	1.074553	1.0820141468455244	1.0749944884254092	1.0749211477791145	1.0679000348169394
0.005716	0.169174	0.046838	5598.290966541509	1.083196	1.076164	1.0836372240365737	1.076605565676227	1.0765442249701636	1.0695111120677572
0.005717	0.169464	0.044867	5607.881540541509	1.084752	1.077707	1.0851933012276227	1.0781486429270453	1.0781003021612126	1.0710541893185754
0.005719	0.169739	0.042889	5616.967347541509	1.086238	1.079182	1.086679455609721	1.0796237974286815	1.079586456543311	1.0725293438202117
0.005720	0.170059	0.040936	5627.567455541509	1.087658	1.080588	1.08809953280077	1.0810298746794995	1.0810065337343602	1.0739354210710297
0.005721	0.170334	0.039093	5636.653262541509	1.089013	1.081932	1.089454609991819	1.0823739519303175	1.082361610925409	1.0752794983218477
0.005722	0.170654	0.037256	5647.253370541509	1.090304	1.083210	1.090745687182868	1.0836520291811358	1.0836526881164579	1.076557575572666
0.005724	0.170914	0.035388	5655.834410541509	1.091531	1.084426	1.0919728415649663	1.0848681836827718	1.0848798424985562	1.077773730074302
0.005725	0.171295	0.033618	5668.453586541509	1.092697	1.085576	1.0931389187560154	1.08601826093359	1.0860459196896053	1.0789238073251202
0.005726	0.171555	0.031940	5677.034626541509	1.093804	1.086672	1.0942459959470645	1.0871143381844082	1.0871529968806546	1.0800198845759383
0.005727	0.171890	0.030231	5688.139501541509	1.094852	1.087707	1.0952940731381136	1.0881494154352263	1.0882010740717036	1.0810549618267564
0.005729	0.172195	0.028650	5698.234842541509	1.095845	1.088687	1.0962872275202118	1.0891295699368624	1.0891942284538016	1.0820351163283926
0.005730	0.172485	0.027051	5707.825416541509	1.096783	1.089613	1.0972253047112608	1.0900556471876803	1.0901323056448509	1.0829611935792105
0.005731	0.172806	0.025537	5718.425524541509	1.097669	1.090485	1.0981113819023098	1.0909277244384985	1.0910183828359	1.0838332708300287
0.005732	0.173065	0.024084	5727.006564541509	1.098504	1.091309	1.0989464590933589	1.0917518016893166	1.091853460026949	1.0846573480808468
0.005734	0.173370	0.022668	5737.101905541509	1.099290	1.092082	1.0997326134754573	1.092524956190953	1.0926396144090473	1.085430502582483
0.005735	0.173721	0.021259	5748.711547541509	1.100027	1.092805	1.1004696906665064	1.093248033441771	1.0933766916000964	1.086153579833301
0.005736	0.174088	0.019885	5760.825957541509	1.100716	1.093479	1.1011587678575554	1.0939221106925892	1.0940657687911455	1.0868276570841193
0.005737	0.174286	0.018591	5767.387928541509	1.101361	1.094116	1.1018038450486045	1.0945591879434071	1.0947108459821946	1.0874647343349373
0.005739	0.174545	0.017297	5775.968968541509	1.101961	1.094705	1.1024039994307027	1.0951483424450434	1.0953110003642927	1.0880538888365736
0.005740	0.174911	0.016119	5788.083378541509	1.102520	1.095249	1.1029630766217515	1.0956924196958613	1.0958700775553414	1.0885979660873915
0.005741	0.175186	0.014996	5797.169184541509	1.103040	1.095757	1.1034831538128007	1.0962004969466796	1.0963901547463908	1.0891060433382098
0.005742	0.175461	0.013928	5806.254991541509	1.103523	1.096229	1.1039662310038498	1.0966725741974974	1.09687323193744	1.0895781205890276
0.005744	0.175797	0.012946	5817.359866541509	1.103972	1.096664	1.104415385385948	1.0971077286991338	1.0973223863195378	1.090013275090664
0.005745	0.176117	0.012018	5827.959975541509	1.104390	1.097068	1.104833462576997	1.0975118059499518	1.0977404635105872	1.090417352341482
0.005746	0.176422	0.011243	5838.055316541509	1.104779	1.097445	1.1052225397680462	1.09788888320077	1.098129540701636	1.0907944295923002
0.005747	0.176666	0.010455	5846.131588541509	1.105142	1.097798	1.1055856169590954	1.098241960451588	1.0984926178926853	1.0911475068431182
0.005749	0.177017	0.009760	5857.741231541509	1.105481	1.098122	1.1059247713411935	1.0985661149532242	1.0988317722747833	1.0914716613447544
0.005750	0.177353	0.009143	5868.846106541509	1.105798	1.098425	1.1062418485322425	1.0988691922040423	1.0991488494658324	1.0917747385955725
0.005751	0.177628	0.008569	5877.931913541509	1.106095	1.098711	1.1065389257232916	1.0991552694548605	1.0994459266568817	1.0920608158463907
0.005752	0.177902	0.008044	5887.017720541509	1.106374	1.098979	1.1068180029143406	1.0994233467056784	1.0997250038479307	1.0923288930972086
0.005754	0.178268	0.007562	5899.132129541509	1.106637	1.099226	1.107081157296439	1.0996705012073147	1.0999881582300288	1.0925760475988449
0.005755	0.178543	0.007172	5908.217936541509	1.106886	1.099464	1.107330234487488	1.0999085784581328	1.100237235421078	1.092814124849663
0.005756	0.178894	0.006805	5919.827578541509	1.107122	1.099685	1.107566311678537	1.1001296557089508	1.1004733126121269	1.093035202100481
0.005757	0.179123	0.006470	5927.399084541509	1.107346	1.099900	1.1077903888695861	1.100344732959769	1.1006973898031762	1.0932502793512993
0.005759	0.179413	0.006177	5936.989658541509	1.107560	1.100102	1.1080045432516845	1.100546887461405	1.1009115441852746	1.0934524338529352
0.005760	0.179733	0.005878	5947.589766541509	1.107764	1.100293	1.1082086204427333	1.1007379647122233	1.1011156213763234	1.0936435111037535
0.005761	0.180054	0.005615	5958.189874541509	1.107959	1.100475	1.1084036976337823	1.1009200419630414	1.1013106985673722	1.0938255883545716
0.005762	0.180344	0.005438	5967.780448541509	1.108148	1.100651	1.1085927748248314	1.1010961192138595	1.1014997757584215	1.0940016656053897
0.005764	0.180649	0.005249	5977.875789541509	1.108329	1.100820	1.1087739292069296	1.1012652737154955	1.1016809301405197	1.0941708201070257
0.005765	0.180908	0.004999	5986.456829541509	1.108503	1.100983	1.1089480063979789	1.1014283509663139	1.1018550073315687	1.094333897357844
0.005766	0.181274	0.004877	5998.571238541509	1.108672	1.101137	1.109117083589028	1.1015824282171318	1.102024084522618	1.094487974608662
0.005767	0.181534	0.004730	6007.152278541509	1.108836	1.101290	1.109281160780077	1.10173550546795	1.1021881617136668	1.0946410518594802
0.005769	0.181870	0.004565	6018.257153541509	1.108995	1.101434	1.1094403151621752	1.1018796599695861	1.102347316095765	1.0947852063611163
0.005770	0.182205	0.004462	6029.362028541509	1.109150	1.101575	1.1095953923532242	1.1020207372204043	1.102502393286814	1.0949262836119344
0.005771	0.182449	0.004376	6037.438301541509	1.109301	1.101716	1.1097464695442734	1.1021618144712222	1.1026534704778634	1.0950673608627524
0.005772	0.182770	0.004236	6048.038409541509	1.109448	1.101850	1.1098935467353224	1.1022958917220405	1.1028005476689122	1.0952014381135706
0.005774	0.183090	0.004150	6058.638517541509	1.109592	1.101981	1.1100377011174205	1.1024270462236767	1.1029447020510106	1.0953325926152069
0.005775	0.183350	0.004065	6067.219557541509	1.109733	1.102111	1.1101787783084698	1.1025571234744949	1.1030857792420599	1.095462669866025
0.005776	0.183685	0.004016	6078.324432541509	1.109872	1.102236	1.1103178554995188	1.1026822007253128	1.1032248564331089	1.095587747116843
0.005777	0.183990	0.003943	6088.419773541509	1.110009	1.102360	1.110454932690568	1.102806277976131	1.103361933624158	1.0957118243676611
0.005779	0.184235	0.003882	6096.496046541509	1.110143	1.102485	1.1105890870726662	1.102931432477767	1.1034960880062563	1.0958369788692972
0.005780	0.184570	0.003833	6107.600921541509	1.110276	1.102604	1.110722164263715	1.103050509728585	1.103629165197305	1.0959560561201152
0.005781	0.184921	0.003784	6119.210563541509	1.110407	1.102720	1.110853241454764	1.1031665869794032	1.1037602423883541	1.0960721333709333
0.005782	0.185181	0.003741	6127.791603541509	1.110537	1.102839	1.1109833186458133	1.1032856642302213	1.1038903195794032	1.0961912106217515
0.005784	0.185516	0.003699	6138.896478541509	1.110666	1.102954	1.1111124730279114	1.1034008187318576	1.1040194739615012	1.0963063651233877
0.005785	0.185806	0.003693	6148.487052541509	1.110793	1.103069	1.1112395502189605	1.1035158959826756	1.1041465511525503	1.0964214423742058
0.005786	0.186081	0.003619	6157.572859541509	1.110919	1.103183	1.1113656274100097	1.1036299732334938	1.1042726283435997	1.096535519625024
0.005787	0.186356	0.003583	6166.658666541509	1.111043	1.103296	1.1114897046010588	1.103743050484312	1.1043967055346489	1.0966485968758422
0.005789	0.186646	0.003564	6176.249240541509	1.111166	1.103407	1.111612858983157	1.103854204985948	1.104519859916747	1.0967597513774783
0.005790	0.187012	0.003485	6188.363649541509	1.111288	1.103514	1.111734936174206	1.1039612822367662	1.1046419371077958	1.0968668286282963
0.005791	0.187271	0.003516	6196.9446895415085	1.111409	1.103624	1.111856013365255	1.1040713594875842	1.104763014298845	1.0969769058791143
0.005792	0.187546	0.003485	6206.030496541509	1.111530	1.103734	1.111977090556304	1.1041814367384022	1.104884091489894	1.0970869831299324
0.005794	0.187927	0.003461	6218.649672541509	1.111650	1.103838	1.1120972449384023	1.1042855912400387	1.1050042458719922	1.0971911376315688
0.005795	0.188263	0.003448	6229.754548541509	1.111769	1.103943	1.1122163221294514	1.1043906684908564	1.1051233230630415	1.0972962148823866
0.005796	0.188522	0.003412	6238.335587541509	1.111888	1.104051	1.1123353993205005	1.1044987457416746	1.1052424002540904	1.0974042921332048
0.005797	0.188843	0.003400	6248.935695541509	1.112006	1.104156	1.1124534765115497	1.1046038229924926	1.1053604774451395	1.0975093693840228
0.005799	0.189117	0.003412	6258.021502541509	1.112124	1.104262	1.1125716308936475	1.1047099774941291	1.1054786318272374	1.0976155238856593
0.005800	0.189438	0.003400	6268.621610541509	1.112241	1.104367	1.1126887080846968	1.1048150547449471	1.1055957090182869	1.0977206011364773
0.005801	0.189667	0.003339	6276.193116541509	1.112358	1.104473	1.1128057852757458	1.1049211319957652	1.1057127862093359	1.0978266783872954
0.005802	0.190018	0.003326	6287.802758541509	1.112473	1.104574	1.112920862466795	1.1050222092465831	1.105827863400385	1.0979277556381133
0.005804	0.190308	0.003326	6297.393332541509	1.112588	1.104677	1.113036016848893	1.1051253637482192	1.105943017782483	1.0980309101397494
0.005805	0.190643	0.003302	6308.498208541509	1.112703	1.104778	1.1131510940399423	1.1052264409990376	1.1060580949735321	1.0981319873905677
0.005806	0.190964	0.003302	6319.098316541509	1.112817	1.104879	1.1132651712309913	1.1053275182498556	1.1061721721645812	1.0982330646413858
0.005807	0.191238	0.003302	6328.184123541509	1.112931	1.104981	1.1133792484220404	1.1054295955006737	1.1062862493556302	1.0983351418922038
0.005809	0.191498	0.003259	6336.765162541509	1.113045	1.105084	1.1134934028041386	1.1055327500023098	1.1064004037377284	1.09843829639384
0.005810	0.191833	0.003284	6347.870038541509	1.113158	1.105184	1.1136064799951877	1.105632827253128	1.1065134809287778	1.0985383736446581
0.005811	0.192154	0.003278	6358.470146541509	1.113272	1.105284	1.1137205571862367	1.1057329045039461	1.1066275581198268	1.0986384508954763
0.005812	0.192413	0.003253	6367.051185541509	1.113384	1.105386	1.1138326343772857	1.1058349817547641	1.1067396353108756	1.0987405281462943
0.005814	0.192688	0.003223	6376.136992541509	1.113496	1.105486	1.113944788759384	1.1059351362564003	1.106851789692974	1.0988406826479304
0.005815	0.193054	0.003223	6388.251402541509	1.113608	1.105583	1.114056865950433	1.1060322135072185	1.1069638668840232	1.0989377598987486
0.005816	0.193359	0.003241	6398.346743541509	1.113720	1.105682	1.1141689431414823	1.1061312907580367	1.1070759440750724	1.099036837149567
0.005817	0.193680	0.003217	6408.946851541509	1.113832	1.105781	1.1142810203325313	1.1062303680088545	1.1071880212661211	1.0991359144003847
0.005819	0.193985	0.003204	6419.042192541509	1.113943	1.105879	1.1143921747146293	1.1063285225104909	1.1072991756482193	1.099234068902021
0.005820	0.194244	0.003217	6427.6232325415085	1.114054	1.105979	1.1145032519056786	1.106428599761309	1.1074102528392684	1.0993341461528392
0.005821	0.194550	0.003162	6437.718573541509	1.114164	1.106077	1.1146133290967275	1.106526677012127	1.1075203300303174	1.099432223403657
0.005822	0.194870	0.003156	6448.318681541509	1.114273	1.106173	1.1147224062877767	1.1066227542629452	1.1076294072213666	1.0995283006544754
0.005824	0.195175	0.003137	6458.4140225415085	1.114383	1.106269	1.1148325606698748	1.1067189087645812	1.1077395616034647	1.0996244551561114
0.005825	0.195496	0.003204	6469.014130541509	1.114493	1.106366	1.114942637860924	1.1068159860153994	1.107849638794514	1.0997215324069296
0.005826	0.195786	0.003156	6478.604704541509	1.114603	1.106464	1.1150527150519731	1.1069140632662173	1.107959715985563	1.0998196096577475
0.005827	0.196075	0.003156	6488.195278541509	1.114712	1.106561	1.1151617922430221	1.1070111405170355	1.1080687931766122	1.0999166869085657
0.005829	0.196396	0.003156	6498.795386541509	1.114821	1.106657	1.1152709466251203	1.1071072950186718	1.1081779475587101	1.100012841410202
0.005830	0.196655	0.003168	6507.376426541509	1.114931	1.106756	1.1153810238161692	1.10720637226949	1.108288024749759	1.1001119186610202
0.005831	0.197021	0.003094	6519.490835541509	1.115039	1.106848	1.1154891010072183	1.107298449520308	1.1083961019408082	1.1002039959118382
0.005832	0.197281	0.003149	6528.071875541509	1.115147	1.106946	1.1155971781982676	1.107396526771126	1.1085041791318577	1.1003020731626563
0.005834	0.197571	0.003143	6537.662449541509	1.115256	1.107043	1.1157063325803658	1.1074936812727623	1.1086133335139556	1.1003992276642924
0.005835	0.197891	0.003088	6548.262557541509	1.115364	1.107137	1.1158144097714149	1.1075877585235805	1.1087214107050047	1.1004933049151107
0.005836	0.198212	0.003113	6558.862665541509	1.115471	1.107232	1.115921486962464	1.1076828357743984	1.1088284878960541	1.1005883821659286
0.005837	0.198471	0.003107	6567.443705541509	1.115579	1.107328	1.1160295641535132	1.1077789130252167	1.1089365650871033	1.1006844594167469
0.005839	0.198822	0.003070	6579.053347541509	1.115686	1.107421	1.116136718535611	1.1078720675268527	1.1090437194692009	1.100777613918383
0.005840	0.199127	0.003101	6589.148688541509	1.115793	1.107515	1.1162437957266602	1.107966144777671	1.1091507966602503	1.1008716911692011
0.005841	0.199387	0.003082	6597.729728541509	1.115900	1.107611	1.1163508729177092	1.1080622220284888	1.1092578738512993	1.100967768420019
0.005842	0.199707	0.003058	6608.329836541509	1.116006	1.107704	1.1164569501087585	1.1081552992793071	1.1093639510423485	1.1010608456708373
0.005844	0.200043	0.003046	6619.434711541509	1.116111	1.107796	1.1165621044908567	1.1082474537809432	1.1094691054244468	1.1011530001724734
0.005845	0.200333	0.003052	6629.025285541509	1.116217	1.107889	1.1166681816819057	1.1083405310317611	1.1095751826154956	1.1012460774232913
0.005846	0.200607	0.003058	6638.111092541509	1.116323	1.107983	1.1167742588729548	1.1084346082825793	1.1096812598065449	1.1013401546741095
0.005847	0.200912	0.002997	6648.206433541509	1.116427	1.108075	1.116878336064004	1.1085266855333975	1.1097853369975939	1.1014322319249277
0.005849	0.201279	0.003046	6660.320842541509	1.116533	1.108165	1.116984490446102	1.1086168400350338	1.1098914913796918	1.101522386426564
0.005850	0.201523	0.003052	6668.397115541509	1.116638	1.108261	1.117089567637151	1.1087129172858516	1.109996568570741	1.1016184636773818
0.005851	0.201828	0.003003	6678.492456541509	1.116743	1.108353	1.1171946448282002	1.1088049945366698	1.11010164576179	1.1017105409282
0.005852	0.202209	0.003027	6691.111633541509	1.116847	1.108442	1.1172987220192492	1.108894071787488	1.110205722952839	1.1017996181790182
0.005854	0.202423	0.003052	6698.178371541509	1.116953	1.108538	1.1174048764013476	1.1089902262891242	1.1103118773349374	1.1018957726806544
0.005855	0.202759	0.003015	6709.283246541509	1.117058	1.108629	1.1175099535923967	1.1090813035399423	1.1104169545259865	1.1019868499314724
0.005856	0.203064	0.003003	6719.378587541509	1.117162	1.108720	1.1176140307834457	1.1091723807907603	1.1105210317170355	1.1020779271822905
0.005857	0.203369	0.003009	6729.473928541509	1.117266	1.108812	1.117718107974495	1.1092644580415782	1.110625108908085	1.1021700044331084
0.005859	0.203644	0.002991	6738.559735541509	1.117370	1.108904	1.1178222623565928	1.1093566125432146	1.1107292632901826	1.1022621589347448
0.005860	0.204010	0.002972	6750.674145541509	1.117473	1.108992	1.1179253395476418	1.1094446897940327	1.110832340481232	1.1023502361855628
0.005861	0.204300	0.002954	6760.264719541509	1.117575	1.109083	1.118027416738691	1.109535767044851	1.110934417672281	1.102441313436381
0.005862	0.204544	0.002997	6768.340991541509	1.117679	1.109176	1.1181314939297402	1.1096288442956688	1.11103849486333	1.102534390687199
0.005864	0.204895	0.002954	6779.950634541509	1.117781	1.109264	1.1182336483118382	1.1097169987973052	1.1111406492454283	1.1026225451888354
0.005865	0.205215	0.002972	6790.550742541509	1.117884	1.109353	1.1183367255028875	1.1098060760481232	1.1112437264364776	1.1027116224396534
0.005866	0.205490	0.002960	6799.636549541509	1.117987	1.109445	1.1184398026939366	1.1098981532989414	1.1113468036275265	1.1028036996904715
0.005867	0.205795	0.002924	6809.731890541509	1.118089	1.109534	1.1185418798849858	1.1099872305497593	1.1114488808185756	1.1028927769412895
0.005869	0.206100	0.002966	6819.827231541509	1.118191	1.109623	1.1186440342670836	1.1100763850513955	1.1115510352006734	1.1029819314429257
0.005870	0.206375	0.002948	6828.913038541509	1.118293	1.109714	1.1187461114581327	1.1101674623022137	1.1116531123917226	1.103073008693744
0.005871	0.206665	0.002930	6838.503612541509	1.118395	1.109804	1.118848188649182	1.1102575395530319	1.1117551895827718	1.103163085944562
0.005872	0.207001	0.002887	6849.608487541509	1.118495	1.109890	1.118948265840231	1.1103436168038499	1.111855266773821	1.10324916319538
0.005874	0.207352	0.002948	6861.218129541509	1.118597	1.109977	1.1190504202223293	1.110430771305486	1.1119574211559193	1.1033363176970161
0.005875	0.207565	0.002905	6868.284868541509	1.118698	1.110069	1.1191514974133783	1.1105228485563041	1.1120584983469683	1.1034283949478343
0.005876	0.207916	0.002881	6879.894510541509	1.118798	1.110155	1.1192515746044274	1.1106089258071223	1.1121585755380172	1.1035144721986525
0.005877	0.208221	0.002899	6889.989851541509	1.118898	1.110242	1.1193516517954765	1.1106960030579403	1.1122586527290665	1.1036015494494704
0.005879	0.208527	0.002917	6900.085192541509	1.118999	1.110330	1.1194528061775746	1.1107841575595765	1.1123598071111647	1.1036897039511067
0.005880	0.208801	0.002856	6909.1709995415085	1.119098	1.110418	1.1195518833686235	1.1108722348103945	1.1124588843022134	1.1037777812019247
0.005881	0.209152	0.002875	6920.780641541509	1.119198	1.110503	1.1196519605596726	1.1109573120612126	1.1125589614932627	1.1038628584527428
0.005882	0.209381	0.002875	6928.352147541509	1.119297	1.110593	1.1197510377507218	1.1110473893120307	1.112658038684312	1.103952935703561
0.005884	0.209702	0.002856	6938.952255541509	1.119397	1.110679	1.11985119213282	1.111133543813667	1.1127581930664099	1.104039090205197
0.005885	0.209991	0.002863	6948.542829541509	1.119496	1.110766	1.1199502693238692	1.111220621064485	1.112857270257459	1.1041261674560152
0.005886	0.210358	0.002881	6960.657238541509	1.119596	1.110851	1.1200503465149183	1.1113056983153031	1.1129573474485084	1.1042112447068333
0.005887	0.210632	0.002881	6969.743045541509	1.119695	1.110939	1.1201494237059675	1.1113937755661212	1.1130564246395576	1.1042993219576513
0.005889	0.210922	0.002832	6979.333619541509	1.119794	1.111026	1.1202485780880653	1.1114809300677575	1.1131555790216554	1.1043864764592877
0.005890	0.211243	0.002832	6989.933727541509	1.119892	1.111110	1.1203466552791146	1.1115650073185757	1.1132536562127044	1.1044705537101058
0.005891	0.211502	0.002838	6998.514767541509	1.119990	1.111198	1.1204447324701636	1.1116530845693935	1.1133517334037535	1.1045586309609237
0.005892	0.211838	0.002832	7009.619642541509	1.120088	1.111282	1.1205428096612127	1.1117371618202119	1.1134498105948025	1.104642708211742
0.005894	0.212189	0.002808	7021.229284541509	1.120186	1.111365	1.1206409640433108	1.1118203163218479	1.1135479649769007	1.104725862713378
0.005895	0.212448	0.002838	7029.810324541509	1.120284	1.111452	1.12073904123436	1.1119073935726662	1.1136460421679502	1.1048129399641964
0.005896	0.212692	0.002802	7037.886597541509	1.120381	1.111539	1.1208361184254092	1.1119944708234841	1.113743119358999	1.1049000172150143
0.005897	0.213074	0.002789	7050.505773541509	1.120478	1.111620	1.1209331956164583	1.1120755480743023	1.1138401965500484	1.1049810944658325
0.005899	0.213379	0.002795	7060.601114541509	1.120574	1.111704	1.1210293499985562	1.1121597025759384	1.1139363509321463	1.1050652489674686
0.005900	0.213638	0.002765	7069.182154541509	1.120671	1.111790	1.1211264271896053	1.1122457798267567	1.1140334281231952	1.1051513262182868
0.005901	0.213974	0.002783	7080.287029541509	1.120767	1.111872	1.1212225043806545	1.1123278570775745	1.1141295053142444	1.1052334034691047
0.005902	0.214294	0.002783	7090.887137541509	1.120864	1.111955	1.1213195815717036	1.1124109343283928	1.1142265825052937	1.105316480719923
0.005904	0.214600	0.002814	7100.9824785415085	1.120961	1.112040	1.1214167359538019	1.1124960888300288	1.1143237368873917	1.105401635221559
0.005905	0.214828	0.002802	7108.553984541509	1.121058	1.112127	1.121513813144851	1.112583166080847	1.114420814078441	1.1054887124723771
0.005906	0.215179	0.002753	7120.163626541509	1.121154	1.112209	1.1216098903359	1.112665243331665	1.1145168912694898	1.1055707897231952
0.005907	0.215485	0.002802	7130.258967541509	1.121250	1.112293	1.1217059675269492	1.1127493205824832	1.114612968460539	1.1056548669740134
0.005909	0.215744	0.002777	7138.840007541509	1.121347	1.112378	1.1218031219090472	1.1128344750841195	1.114710122842637	1.1057400214756496
0.005910	0.216064	0.002765	7149.440115541509	1.121443	1.112461	1.1218991991000962	1.1129175523349373	1.1148062000336862	1.1058230987264674
0.005911	0.216400	0.002740	7160.544990541509	1.121538	1.112542	1.1219942762911452	1.1129986295857555	1.1149012772247353	1.1059041759772856
0.005912	0.216721	0.002777	7171.145098541509	1.121634	1.112625	1.1220903534821944	1.1130817068365737	1.1149973544157845	1.1059872532281039
0.005914	0.217041	0.002747	7181.745206541509	1.121729	1.112707	1.1221855078642926	1.1131638613382098	1.1150925087978827	1.10606940772974
0.005915	0.217377	0.002771	7192.8500825415085	1.121825	1.112788	1.1222815850553418	1.113244938589028	1.115188585988932	1.1061504849805581
0.005916	0.217636	0.002716	7201.431122541509	1.121919	1.112872	1.122375662246391	1.1133290158398461	1.1152826631799808	1.1062345622313763
0.005917	0.217941	0.002722	7211.526463541509	1.122014	1.112954	1.12247073943744	1.113411093090664	1.1153777403710299	1.1063166394821942
0.005919	0.218246	0.002734	7221.621804541509	1.122109	1.113036	1.122565893819538	1.1134932475923003	1.115472894753128	1.1063987939838305
0.005920	0.218536	0.002753	7231.212378541509	1.122204	1.113119	1.122660971010587	1.1135763248431183	1.1155679719441771	1.1064818712346485
0.005921	0.218796	0.002716	7239.793417541509	1.122298	1.113202	1.1227550482016362	1.1136594020939365	1.115662049135226	1.1065649484854667
0.005922	0.219193	0.002679	7252.917361541509	1.122391	1.113279	1.1228481253926852	1.1137364793447544	1.1157551263262753	1.1066420257362846
0.005924	0.219467	0.002759	7262.003168541509	1.122486	1.113363	1.1229432797747836	1.113820633846391	1.1158502807083734	1.1067261802379211
0.005925	0.219772	0.002704	7272.098509541509	1.122580	1.113444	1.1230373569658325	1.113901711097209	1.1159443578994224	1.106807257488739
0.005926	0.220016	0.002667	7280.174782541509	1.122673	1.113527	1.1231304341568817	1.113984788348027	1.1160374350904716	1.1068903347395571
0.005927	0.220428	0.002679	7293.803492541509	1.122766	1.113603	1.1232235113479307	1.1140608655988449	1.1161305122815208	1.106966411990375
0.005929	0.220642	0.002728	7300.870231541509	1.122860	1.113688	1.1233176657300288	1.1141460201004811	1.1162246666636189	1.1070515664920113
0.005930	0.220932	0.002661	7310.460805541509	1.122952	1.113768	1.1234097429210779	1.1142260973512994	1.116316743854668	1.1071316437428296
0.005931	0.221329	0.002655	7323.584748541509	1.123044	1.113844	1.123501820112127	1.1143021746021176	1.116408821045717	1.1072077209936477
0.005932	0.221573	0.002673	7331.661021541509	1.123137	1.113926	1.1235948973031762	1.1143842518529354	1.1165018982367663	1.1072897982444656
0.005934	0.221848	0.002637	7340.746828541509	1.123228	1.114006	1.1236860516852742	1.1144644063545717	1.1165930526188643	1.1073699527461018
0.005935	0.222229	0.002661	7353.366004541509	1.123320	1.114082	1.1237781288763236	1.1145404836053898	1.1166851298099134	1.10744602999692
0.005936	0.222488	0.002631	7361.947044541509	1.123412	1.114163	1.1238702060673726	1.114621560856208	1.1167772070009625	1.1075271072477382
0.005937	0.222748	0.002673	7370.528084541509	1.123504	1.114244	1.1239622832584215	1.114702638107026	1.1168692841920116	1.1076081844985561
0.005939	0.223068	0.002612	7381.128192541509	1.123595	1.114322	1.1240534376405196	1.1147807926086621	1.1169604385741096	1.1076863390001923
0.005940	0.223419	0.002631	7392.737834541509	1.123686	1.114399	1.1241445148315687	1.1148578698594802	1.1170515157651586	1.1077634162510104
0.005941	0.223709	0.002631	7402.328408541509	1.123777	1.114478	1.124235592022618	1.1149369471102983	1.117142592956208	1.1078424935018285
