Repository: pietracorvo/HystAPI

# Example data

The example data in this folder is from measurements performed during my physics bachelor.

The material is **FeSi3** (iron with 3% silicon), aka 'electrical steel', the standard material for ring cores in trafos. 

Four of the five samples where treated with high pressure torison (HPT, 20 rotations at 20GPa), to achieve nanocristallisation of the grains, which has a huge impact on the magnetic properties of the material. The HPT deformation was done at 77K (under liquid nitrogen) and at 293K (at room temperature). Afterwards some samples were heat treated at a temperature of 493K (for two hours) to anneal defects from the deformation process.

The five samples are:

File: testData/FeSi3_LN/G4_748V_100Hz_800000Fs0.txt (part 18 of 57)
--------------------------
t	U1	U2	H	Braw	Jraw	B_drift	 J_drift	B_corr	J_corr
0.006044	-0.124359	-0.021704	-4113.532785851998	-1.053965	-1.048795	-1.0529072331351612	-1.047737506263492	-1.060714518997595	-1.055543514242857
0.006045	-0.124542	-0.021021	-4119.589990851997	-1.054693	-1.049516	-1.0536350581240983	-1.048458331297619	-1.0614423439865321	-1.0562643392769842
0.006046	-0.124619	-0.020300	-4122.113825851997	-1.055396	-1.050216	-1.0543378831130352	-1.049158156331746	-1.0621451689754693	-1.0569641643111112
0.006047	-0.124786	-0.019519	-4127.666263851997	-1.056074	-1.050886	-1.055015708101972	-1.049827981365873	-1.062822993964406	-1.0576339893452382
0.006049	-0.124969	-0.018878	-4133.723467851996	-1.056728	-1.051533	-1.055669358079846	-1.0504746314341271	-1.06347664394228	-1.0582806394134923
0.006050	-0.125076	-0.018195	-4137.256837851997	-1.057359	-1.052159	-1.056300183068783	-1.051100456468254	-1.0641074689312169	-1.0589064644476192
0.006051	-0.125214	-0.017535	-4141.799740851997	-1.057967	-1.052762	-1.0569080080577202	-1.051703281502381	-1.064715293920154	-1.0595092894817462
0.006052	-0.125488	-0.016919	-4150.885547851996	-1.058553	-1.053337	-1.0574938330466572	-1.0522781065365079	-1.0653011189090913	-1.060084114515873
0.006054	-0.125549	-0.016351	-4152.904615851998	-1.059120	-1.053900	-1.058060483024531	-1.052840756604762	-1.065867768886965	-1.060646764584127
0.006055	-0.125626	-0.015692	-4155.428450851998	-1.059664	-1.054441	-1.058604308013468	-1.053381581638889	-1.0664115938759018	-1.061187589618254
0.006056	-0.125793	-0.015070	-4160.9808888519965	-1.060186	-1.054957	-1.059126133002405	-1.0538974066730158	-1.066933418864839	-1.061703414652381
0.006057	-0.126053	-0.014532	-4169.561928851997	-1.060690	-1.055450	-1.059629957991342	-1.054390231707143	-1.0674372438537758	-1.0621962396865081
0.006059	-0.126160	-0.014032	-4173.095297851996	-1.061176	-1.055932	-1.0601156079692158	-1.0548718817753968	-1.0679228938316498	-1.062677889754762
0.006060	-0.126266	-0.013458	-4176.628667851997	-1.061643	-1.056394	-1.0605824329581528	-1.0553337068095239	-1.0683897188205869	-1.063139714788889
0.006061	-0.126373	-0.012909	-4180.162036851996	-1.062091	-1.056837	-1.0610302579470898	-1.0557765318436507	-1.068837543809524	-1.0635825398230159
0.006062	-0.126602	-0.012433	-4187.733542851996	-1.062522	-1.057259	-1.061461082936027	-1.0561983568777777	-1.0692683687984608	-1.064004364857143
0.006064	-0.126709	-0.011932	-4191.266911851997	-1.062935	-1.057668	-1.061873732913901	-1.0566070069460318	-1.0696810187763348	-1.064413014925397
0.006065	-0.126999	-0.011450	-4200.857485851997	-1.063332	-1.058053	-1.0622705579028378	-1.0569918319801586	-1.0700778437652718	-1.0647978399595237
0.006066	-0.127060	-0.011011	-4202.8765538519965	-1.063714	-1.058432	-1.0626523828917749	-1.0573706570142858	-1.070459668754209	-1.065176664993651
0.006067	-0.127136	-0.010565	-4205.4003888519965	-1.064080	-1.058795	-1.0630182078807118	-1.0577334820484126	-1.0708254937431456	-1.0655394900277777
0.006069	-0.127304	-0.010138	-4210.952826851997	-1.064432	-1.059139	-1.063369857858586	-1.0580771321166667	-1.07117714372102	-1.0658831400960318
0.006070	-0.127533	-0.009680	-4218.524332851997	-1.064768	-1.059466	-1.0637056828475229	-1.0584039571507937	-1.071512968709957	-1.0662099651301589
0.006071	-0.127625	-0.009308	-4221.552934851998	-1.065090	-1.059785	-1.0640275078364598	-1.0587227821849206	-1.0718347936988937	-1.0665287901642857
0.006072	-0.127747	-0.008923	-4225.591071851997	-1.065400	-1.060089	-1.0643373328253967	-1.0590266072190477	-1.0721446186878305	-1.0668326151984129
0.006074	-0.127945	-0.008569	-4232.153042851996	-1.065696	-1.060378	-1.0646329828032708	-1.0593152572873017	-1.0724402686657046	-1.0671212652666668
0.006075	-0.128113	-0.008185	-4237.705480851997	-1.065980	-1.060654	-1.0649168077922078	-1.0595910823214285	-1.0727240936546418	-1.0673970903007937
0.006076	-0.128189	-0.007812	-4240.229315851997	-1.066251	-1.060922	-1.065187632781145	-1.0598589073555555	-1.072994918643579	-1.0676649153349207
0.006077	-0.128357	-0.007458	-4245.781753851998	-1.066510	-1.061174	-1.0654464577700817	-1.0601107323896826	-1.0732537436325158	-1.0679167403690477
0.006079	-0.128601	-0.007172	-4253.858025851998	-1.066758	-1.061413	-1.0656941077479558	-1.0603493824579364	-1.0735013936103899	-1.0681553904373016
0.006080	-0.128632	-0.006879	-4254.867560851997	-1.066996	-1.061649	-1.0659319327368928	-1.0605852074920636	-1.0737392185993269	-1.0683912154714288
0.006081	-0.128784	-0.006506	-4259.915230851997	-1.067223	-1.061869	-1.0661587577258298	-1.0608050325261904	-1.0739660435882636	-1.0686110405055556
0.006082	-0.129013	-0.006299	-4267.486736851997	-1.067441	-1.062078	-1.0663765827147669	-1.0610138575603176	-1.074183868577201	-1.0688198655396828
0.006084	-0.129135	-0.006091	-4271.524872851996	-1.067652	-1.062283	-1.0665872326926407	-1.0612185076285716	-1.0743945185550747	-1.0690245156079368
0.006085	-0.129242	-0.005756	-4275.058242851997	-1.067852	-1.062479	-1.0667870576815777	-1.0614143326626984	-1.0745943435440117	-1.0692203406420635
0.006086	-0.129440	-0.005499	-4281.620213851997	-1.068043	-1.062662	-1.0669778826705147	-1.0615971576968255	-1.0747851685329488	-1.0694031656761906
0.006087	-0.129608	-0.005347	-4287.172651851997	-1.068228	-1.062840	-1.0671627076594516	-1.0617749827309524	-1.0749699935218855	-1.0695809907103175
0.006089	-0.129730	-0.005170	-4291.210787851996	-1.068407	-1.063014	-1.0673413576373258	-1.0619486327992063	-1.0751486434997597	-1.0697546407785714
0.006090	-0.129883	-0.004944	-4296.258458851997	-1.068579	-1.063179	-1.0675131826262625	-1.0621134578333333	-1.0753204684886963	-1.0699194658126985
0.006091	-0.130081	-0.004803	-4302.820429851998	-1.068745	-1.063338	-1.0676790076151996	-1.0622722828674602	-1.0754862934776335	-1.0700782908468254
0.006092	-0.130173	-0.004663	-4305.8490328519965	-1.068907	-1.063495	-1.0678408326041366	-1.0624291079015873	-1.0756481184665705	-1.0702351158809524
0.006094	-0.130341	-0.004468	-4311.401469851997	-1.069062	-1.063644	-1.0679954825820106	-1.0625777579698412	-1.0758027684444444	-1.0703837659492064
0.006095	-0.130478	-0.004358	-4315.944373851997	-1.069213	-1.063789	-1.0681463075709476	-1.0627225830039684	-1.0759535934333817	-1.0705285909833335
0.006096	-0.130630	-0.004218	-4320.992043851997	-1.069359	-1.063929	-1.0682921325598844	-1.062862408038095	-1.0760994184223183	-1.0706684160174602
0.006097	-0.130768	-0.004114	-4325.534947851997	-1.069502	-1.064066	-1.0684349575488215	-1.0629992330722222	-1.0762422434112553	-1.0708052410515874
0.006099	-0.130966	-0.004004	-4332.0969188519975	-1.069641	-1.064196	-1.0685736075266956	-1.0631288831404762	-1.0763808933891297	-1.0709348911198413
0.006100	-0.131104	-0.003937	-4336.639822851997	-1.069777	-1.064327	-1.0687094325156326	-1.0632597081746031	-1.0765167183780666	-1.0710657161539683
0.006101	-0.131302	-0.003851	-4343.201794851997	-1.069910	-1.064452	-1.0688422575045695	-1.0633845332087302	-1.0766495433670036	-1.0711905411880953
0.006102	-0.131409	-0.003711	-4346.735163851998	-1.070040	-1.064577	-1.0689720824935065	-1.0635093582428572	-1.0767793683559406	-1.0713153662222223
0.006104	-0.131622	-0.003687	-4353.8019028519975	-1.070167	-1.064695	-1.0690987324713805	-1.063627008311111	-1.0769060183338146	-1.0714330162904762
0.006105	-0.131714	-0.003601	-4356.830504851998	-1.070292	-1.064816	-1.0692235574603175	-1.0637478333452381	-1.0770308433227513	-1.0715538413246033
0.006106	-0.131882	-0.003473	-4362.382941851996	-1.070412	-1.064930	-1.0693433824492544	-1.063861658379365	-1.0771506683116883	-1.0716676663587301
0.006107	-0.132111	-0.003424	-4369.9544478519965	-1.070531	-1.065039	-1.0694622074381914	-1.0639704834134922	-1.0772694933006255	-1.0717764913928574
0.006109	-0.132202	-0.003424	-4372.983050851997	-1.070649	-1.065154	-1.0695798574160653	-1.064085133481746	-1.0773871432784992	-1.0718911414611112
0.006110	-0.132278	-0.003308	-4375.506885851997	-1.070764	-1.065265	-1.0696946824050024	-1.064195958515873	-1.0775019682674363	-1.072001966495238
0.006111	-0.132523	-0.003235	-4383.583158851998	-1.070877	-1.065368	-1.0698075073939395	-1.0642987835500002	-1.0776147932563735	-1.0721047915293653
0.006112	-0.132568	-0.003192	-4385.097459851997	-1.070987	-1.065476	-1.0699173323828763	-1.064406608584127	-1.0777246182453104	-1.0722126165634922
0.006114	-0.132767	-0.003174	-4391.659430851996	-1.071097	-1.065578	-1.0700269823607502	-1.0645082586523809	-1.0778342682231843	-1.072314266631746
0.006115	-0.132919	-0.003070	-4396.707101851996	-1.071204	-1.065678	-1.0701338073496873	-1.064608083686508	-1.0779410932121212	-1.072414091665873
0.006116	-0.133057	-0.003058	-4401.250004851998	-1.071310	-1.065779	-1.0702396323386243	-1.064708908720635	-1.0780469182010584	-1.0725149167
0.006117	-0.133240	-0.003040	-4407.307209851997	-1.071415	-1.065876	-1.0703444573275613	-1.0648057337547618	-1.0781517431899954	-1.072611741734127
0.006119	-0.133377	-0.002954	-4411.850113851997	-1.071517	-1.065973	-1.0704461073054354	-1.0649023838230158	-1.0782533931678695	-1.072708391802381
0.006120	-0.133499	-0.002899	-4415.888249851998	-1.071618	-1.066069	-1.0705469322943721	-1.0649982088571428	-1.078354218156806	-1.072804216836508
0.006121	-0.133743	-0.002930	-4423.964522851997	-1.071719	-1.066160	-1.0706477572833093	-1.0650890338912697	-1.0784550431457434	-1.072895041870635
0.006122	-0.133820	-0.002869	-4426.488357851997	-1.071819	-1.066256	-1.0707475822722463	-1.065184858925397	-1.0785548681346802	-1.072990866904762
0.006124	-0.134064	-0.002783	-4434.564630851997	-1.071916	-1.066343	-1.0708442322501204	-1.0652715089936509	-1.0786515181125544	-1.073077516973016
0.006125	-0.134125	-0.002875	-4436.583698851997	-1.072015	-1.066439	-1.0709430572390573	-1.0653673340277776	-1.078750343101491	-1.0731733420071428
0.006126	-0.134308	-0.002844	-4442.640903851998	-1.072113	-1.066530	-1.0710408822279944	-1.0654581590619048	-1.0788481680904285	-1.07326416704127
0.006127	-0.134445	-0.002789	-4447.183806851997	-1.072210	-1.066621	-1.0711377072169312	-1.0655489840960317	-1.0789449930793653	-1.0733549920753969
0.006129	-0.134628	-0.002747	-4453.2410118519965	-1.072306	-1.066709	-1.0712333571948052	-1.0656366341642856	-1.079040643057239	-1.0734426421436507
0.006130	-0.134644	-0.002777	-4453.745778851997	-1.072401	-1.066804	-1.0713281821837422	-1.0657314591984128	-1.079135468046176	-1.073537467177778
0.006131	-0.134872	-0.002710	-4461.317284851997	-1.072496	-1.066889	-1.0714230071726791	-1.0658162842325396	-1.079230293035113	-1.0736222922119047
0.006132	-0.135086	-0.002722	-4468.384022851997	-1.072590	-1.066975	-1.0715168321616162	-1.0659021092666667	-1.0793241180240503	-1.0737081172460319
0.006134	-0.135178	-0.002728	-4471.412625851997	-1.072684	-1.067065	-1.07161048213949	-1.0659917593349206	-1.0794177680019241	-1.0737977673142858
0.006135	-0.135330	-0.002667	-4476.460295851997	-1.072777	-1.067151	-1.0717033071284272	-1.0660775843690475	-1.0795105929908613	-1.0738835923484127
0.006136	-0.135452	-0.002643	-4480.498432851997	-1.072869	-1.067238	-1.0717951321173642	-1.0661644094031746	-1.0796024179797983	-1.0739704173825397
0.006137	-0.135681	-0.002692	-4488.069937851997	-1.072962	-1.067321	-1.0718879571063011	-1.0662472344373015	-1.079695242968735	-1.0740532424166667
0.006139	-0.135788	-0.002637	-4491.603307851998	-1.073053	-1.067408	-1.071978607084175	-1.0663338845055554	-1.0797858929466089	-1.0741398924849206
0.006140	-0.135925	-0.002576	-4496.146210851997	-1.073143	-1.067493	-1.072068432073112	-1.0664187095396827	-1.079875717935546	-1.0742247175190478
0.006141	-0.136124	-0.002637	-4502.708182851997	-1.073234	-1.067575	-1.072159257062049	-1.0665005345738094	-1.079966542924483	-1.0743065425531746
0.006142	-0.136261	-0.002625	-4507.251085851996	-1.073325	-1.067660	-1.0722500820509862	-1.0665853596079367	-1.0800573679134202	-1.0743913675873018
0.006144	-0.136353	-0.002576	-4510.279688851997	-1.073414	-1.067746	-1.0723387320288602	-1.0666710096761907	-1.0801460178912943	-1.0744770176555558
0.006145	-0.136612	-0.002563	-4518.860727851998	-1.073503	-1.067824	-1.072427557017797	-1.0667488347103176	-1.0802348428802309	-1.0745548426896827
0.006146	-0.136749	-0.002582	-4523.4036318519975	-1.073593	-1.067908	-1.072517382006734	-1.0668326597444446	-1.080324667869168	-1.0746386677238098
0.006147	-0.136871	-0.002606	-4527.441767851997	-1.073682	-1.067993	-1.072606206995671	-1.0669174847785714	-1.080413492858105	-1.0747234927579365
0.006149	-0.137009	-0.002521	-4531.984671851997	-1.073770	-1.068075	-1.072693856973545	-1.0669991348468255	-1.080501142835979	-1.0748051428261907
0.006150	-0.137131	-0.002509	-4536.022807851998	-1.073857	-1.068157	-1.072780681962482	-1.0670809598809523	-1.0805879678249162	-1.0748869678603175
0.006151	-0.137283	-0.002509	-4541.070478851998	-1.073944	-1.068237	-1.0728675069514189	-1.0671607849150795	-1.080674792813853	-1.0749667928944446
0.006152	-0.137482	-0.002472	-4547.632449851997	-1.074030	-1.068315	-1.072953331940356	-1.0672386099492062	-1.08076061780279	-1.0750446179285713
0.006154	-0.137604	-0.002521	-4551.670586851997	-1.074117	-1.068397	-1.07303998191823	-1.0673202600174603	-1.0808472677806638	-1.0751262679968254
0.006155	-0.137756	-0.002539	-4556.718256851997	-1.074205	-1.068478	-1.073127806907167	-1.0674010850515874	-1.080935092769601	-1.0752070930309525
0.006156	-0.137939	-0.002478	-4562.7754618519975	-1.074292	-1.068557	-1.073214631896104	-1.0674799100857142	-1.0810219177585378	-1.0752859180650793
0.006157	-0.138077	-0.002533	-4567.318364851997	-1.074379	-1.068639	-1.0733014568850407	-1.0675617351198412	-1.0811087427474746	-1.0753677430992064
0.006159	-0.138214	-0.002460	-4571.861268851997	-1.074464	-1.068719	-1.073386106862915	-1.0676413851880953	-1.081193392725349	-1.0754473931674604
0.006160	-0.138382	-0.002478	-4577.413705851997	-1.074550	-1.068798	-1.0734719318518517	-1.067720210222222	-1.0812792177142856	-1.0755262182015872
0.006161	-0.138474	-0.002466	-4580.442308851998	-1.074636	-1.068879	-1.0735577568407888	-1.0678010352563492	-1.0813650427032226	-1.0756070432357143
0.006162	-0.138702	-0.002502	-4588.013813851998	-1.074722	-1.068956	-1.0736435818297259	-1.0678778602904762	-1.0814508676921597	-1.0756838682698413
0.006164	-0.138794	-0.002490	-4591.042416851997	-1.074809	-1.069039	-1.0737302318075996	-1.0679605103587302	-1.0815375176700335	-1.0757665183380953
0.006165	-0.138977	-0.002478	-4597.099620851997	-1.074895	-1.069117	-1.0738160567965367	-1.0680383353928573	-1.0816233426589705	-1.0758443433722225
0.006166	-0.139191	-0.002502	-4604.166359851997	-1.074981	-1.069195	-1.0739018817854737	-1.068116160426984	-1.0817091676479076	-1.0759221684063491
0.006167	-0.139282	-0.002454	-4607.1949618519975	-1.075066	-1.069276	-1.0739867067744109	-1.068196985461111	-1.081793992636845	-1.0760029934404762
0.006169	-0.139465	-0.002435	-4613.252166851997	-1.075151	-1.069353	-1.0740713567522848	-1.0682736355293652	-1.0818786426147189	-1.0760796435087303
0.006170	-0.139648	-0.002490	-4619.309371851998	-1.075237	-1.069432	-1.0741571817412217	-1.068352460563492	-1.0819644676036555	-1.0761584685428571
0.006171	-0.139709	-0.002484	-4621.328439851997	-1.075323	-1.069515	-1.0742430067301587	-1.0684352855976191	-1.0820502925925926	-1.0762412935769843
0.006172	-0.139908	-0.002472	-4627.890411851997	-1.075408	-1.069592	-1.0743278317190956	-1.0685121106317461	-1.0821351175815295	-1.0763181186111113
0.006174	-0.140030	-0.002411	-4631.928547851998	-1.075492	-1.069671	-1.0744114816969697	-1.0685907607	-1.0822187675594037	-1.0763967686793652
0.006175	-0.140228	-0.002423	-4638.490519851997	-1.075576	-1.069747	-1.0744953066859069	-1.068666585734127	-1.082302592548341	-1.0764725937134922
0.006176	-0.140289	-0.002429	-4640.509587851997	-1.075661	-1.069829	-1.0745801316748436	-1.0687484107682539	-1.0823874175372774	-1.076554418747619
0.006177	-0.140564	-0.002454	-4649.595394851996	-1.075745	-1.069902	-1.0746639566637806	-1.0688212358023808	-1.0824712425262146	-1.076627243781746
0.006179	-0.140656	-0.002423	-4652.623996851997	-1.075830	-1.069982	-1.0747486066416547	-1.0689008858706348	-1.0825558925040886	-1.07670689385
0.006180	-0.140869	-0.002411	-4659.690735851997	-1.075913	-1.070057	-1.0748314316305916	-1.068975710904762	-1.0826387174930256	-1.076781718884127
0.006181	-0.140945	-0.002435	-4662.2145708519965	-1.075997	-1.070138	-1.0749152566195288	-1.0690565359388888	-1.0827225424819629	-1.076862543918254
0.006182	-0.141159	-0.002386	-4669.281309851996	-1.076080	-1.070212	-1.0749980816084654	-1.0691303609730158	-1.0828053674708995	-1.076936368952381
0.006184	-0.141174	-0.002405	-4669.786076851997	-1.076164	-1.070295	-1.0750817315863395	-1.0692130110412699	-1.0828890174487733	-1.077019019020635
0.006185	-0.141434	-0.002417	-4678.367116851998	-1.076247	-1.070368	-1.0751645565752765	-1.0692858360753967	-1.0829718424377104	-1.0770918440547619
0.006186	-0.141571	-0.002368	-4682.910019851997	-1.076330	-1.070445	-1.0752473815642136	-1.069362661109524	-1.0830546674266475	-1.077168669088889
0.006187	-0.141693	-0.002393	-4686.948156851997	-1.076412	-1.070522	-1.0753292065531506	-1.0694394861436507	-1.0831364924155844	-1.0772454941230158
0.006189	-0.141846	-0.002386	-4691.995826851997	-1.076495	-1.070598	-1.0754118565310244	-1.0695151362119046	-1.0832191423934585	-1.0773211441912698
0.006190	-0.142044	-0.002362	-4698.557798851996	-1.076577	-1.070672	-1.0754936815199614	-1.0695889612460319	-1.0833009673823955	-1.077394969225397
0.006191	-0.142136	-0.002405	-4701.586400851997	-1.076660	-1.070751	-1.0755765065088985	-1.0696677862801587	-1.0833837923713325	-1.0774737942595238
0.006192	-0.142334	-0.002356	-4708.148372851998	-1.076742	-1.070825	-1.0756583314978356	-1.0697416113142857	-1.0834656173602695	-1.0775476192936508
0.006194	-0.142456	-0.002362	-4712.186508851997	-1.076824	-1.070902	-1.0757399814757094	-1.0698182613825398	-1.0835472673381434	-1.077624269361905
0.006195	-0.142685	-0.002356	-4719.758014851997	-1.076906	-1.070974	-1.0758218064646463	-1.0698900864166667	-1.0836290923270804	-1.0776960943960319
0.006196	-0.142731	-0.002405	-4721.272315851997	-1.076989	-1.071055	-1.0759046314535834	-1.0699709114507938	-1.0837119173160175	-1.077776919430159
0.006197	-0.142883	-0.002350	-4726.319986851997	-1.077070	-1.071131	-1.0759854564425204	-1.0700467364849207	-1.0837927423049543	-1.0778527444642858
0.006199	-0.143051	-0.002344	-4731.872423851997	-1.077152	-1.071205	-1.0760671064203946	-1.0701203865531745	-1.0838743922828287	-1.0779263945325397
0.006200	-0.143295	-0.002356	-4739.948696851998	-1.077233	-1.071276	-1.0761479314093316	-1.0701912115873016	-1.0839552172717655	-1.0779972195666667
0.006201	-0.143417	-0.002350	-4743.986832851997	-1.077315	-1.071353	-1.0762297563982683	-1.0702680366214286	-1.0840370422607024	-1.0780740446007937
0.006202	-0.143539	-0.002338	-4748.0249698519965	-1.077396	-1.071429	-1.0763105813872054	-1.0703438616555556	-1.0841178672496392	-1.0781498696349208
0.006204	-0.143707	-0.002380	-4753.577406851997	-1.077478	-1.071504	-1.0763922313650793	-1.0704185117238096	-1.0841995172275132	-1.0782245197031748
0.006205	-0.143814	-0.002368	-4757.110776851998	-1.077560	-1.071582	-1.0764740563540165	-1.0704963367579365	-1.0842813422164506	-1.0783023447373017
0.006206	-0.143951	-0.002338	-4761.653679851997	-1.077641	-1.071657	-1.0765548813429535	-1.0705711617920635	-1.0843621672053874	-1.0783771697714286
0.006207	-0.144104	-0.002313	-4766.701350851998	-1.077722	-1.071731	-1.0766357063318903	-1.0706449868261905	-1.0844429921943242	-1.0784509948055556
0.006209	-0.144287	-0.002313	-4772.758554851996	-1.077802	-1.071804	-1.0767153563097642	-1.0707176368944444	-1.0845226421721983	-1.0785236448738096
0.006210	-0.144455	-0.002301	-4778.310992851997	-1.077882	-1.071877	-1.0767951812987013	-1.0707904619285713	-1.0846024671611354	-1.0785964699079365
0.006211	-0.144638	-0.002350	-4784.368196851998	-1.077963	-1.071950	-1.0768760062876384	-1.0708632869626984	-1.0846832921500722	-1.0786692949420635
0.006212	-0.144775	-0.002325	-4788.911100851998	-1.078043	-1.072025	-1.0769558312765755	-1.0709381119968253	-1.0847631171390093	-1.0787441199761905
0.006214	-0.144836	-0.002264	-4790.930168851997	-1.078122	-1.072101	-1.0770344812544492	-1.0710137620650793	-1.0848417671168833	-1.0788197700444444
0.006215	-0.145050	-0.002289	-4797.996907851997	-1.078202	-1.072172	-1.0771143062433863	-1.0710845870992063	-1.0849215921058204	-1.0788905950785714
0.006216	-0.145187	-0.002350	-4802.539810851997	-1.078282	-1.072247	-1.0771941312323232	-1.0711594121333332	-1.085001417094757	-1.0789654201126984
0.006217	-0.145309	-0.002283	-4806.577947851996	-1.078362	-1.072321	-1.0772739562212603	-1.0712332371674604	-1.0850812420836942	-1.0790392451468256
0.006219	-0.145538	-0.002283	-4814.149453851996	-1.078441	-1.072391	-1.077352606199134	-1.0713028872357144	-1.0851598920615682	-1.0791088952150796
0.006220	-0.145615	-0.002271	-4816.673288851996	-1.078520	-1.072467	-1.077431431188071	-1.0713787122698413	-1.0852387170505051	-1.0791847202492064
0.006221	-0.145798	-0.002338	-4822.730492851997	-1.078600	-1.072540	-1.0775112561770082	-1.0714515373039684	-1.0853185420394422	-1.0792575452833335
0.006222	-0.145920	-0.002271	-4826.768629851997	-1.078680	-1.072614	-1.0775910811659453	-1.0715253623380951	-1.0853983670283793	-1.0793313703174603
0.006224	-0.146164	-0.002307	-4834.844902851997	-1.078759	-1.072683	-1.0776697311438193	-1.0715940124063492	-1.0854770170062533	-1.0794000203857144
0.006225	-0.146301	-0.002295	-4839.387805851997	-1.078839	-1.072757	-1.0777495561327561	-1.0716678374404762	-1.08555684199519	-1.0794738454198414
0.006226	-0.146393	-0.002301	-4842.416407851997	-1.078918	-1.072833	-1.077828381121693	-1.071743662474603	-1.085635666984127	-1.0795496704539682
0.006227	-0.146561	-0.002258	-4847.968845851998	-1.078997	-1.072905	-1.07790720611063	-1.0718154875087302	-1.085714491973064	-1.0796214954880954
0.006229	-0.146774	-0.002332	-4855.035584851998	-1.079078	-1.072976	-1.0779878560885041	-1.0718861375769841	-1.0857951419509382	-1.0796921455563493
0.006230	-0.146805	-0.002301	-4856.045118851996	-1.079158	-1.073055	-1.0780676810774412	-1.0719649626111112	-1.0858749669398753	-1.0797709705904763
0.006231	-0.147064	-0.002332	-4864.626158851997	-1.079238	-1.073125	-1.0781475060663779	-1.0720347876452383	-1.085954791928812	-1.0798407956246034
0.006232	-0.147171	-0.002301	-4868.159527851996	-1.079318	-1.073200	-1.078227331055315	-1.072109612679365	-1.086034616917749	-1.0799156206587301
0.006234	-0.147339	-0.002289	-4873.711965851997	-1.079397	-1.073273	-1.078305981033189	-1.072182262747619	-1.086113266895623	-1.0799882707269841
0.006235	-0.147446	-0.002289	-4877.2453348519975	-1.079477	-1.073347	-1.078385806022126	-1.0722560877817462	-1.0861930918845601	-1.0800620957611113
0.006236	-0.147614	-0.002283	-4882.797772851996	-1.079556	-1.073420	-1.078464631011063	-1.072328912815873	-1.0862719168734971	-1.0801349207952382
0.006237	-0.147766	-0.002283	-4887.845442851996	-1.079635	-1.073492	-1.078543456	-1.0724007378499998	-1.086350741862434	-1.080206745829365
0.006239	-0.147964	-0.002264	-4894.407414851998	-1.079713	-1.073562	-1.0786211059778739	-1.0724703879182538	-1.086428391840308	-1.080276395897619
0.006240	-0.148056	-0.002234	-4897.436016851998	-1.079791	-1.073637	-1.078698930966811	-1.072545212952381	-1.0865062168292448	-1.080351220931746
0.006241	-0.148300	-0.002301	-4905.512289851997	-1.079870	-1.073706	-1.078777755955748	-1.072614037986508	-1.0865850418181822	-1.080420045965873
0.006242	-0.148392	-0.002258	-4908.540891851997	-1.079949	-1.073780	-1.078856580944685	-1.072687863020635	-1.0866638668071191	-1.080493871
0.006244	-0.148514	-0.002283	-4912.579028851997	-1.080028	-1.073854	-1.0789352309225588	-1.072761513088889	-1.0867425167849927	-1.0805675210682542
0.006245	-0.148666	-0.002234	-4917.6266988519965	-1.080105	-1.073925	-1.079012055911496	-1.0728323381230158	-1.0868193417739298	-1.080638346102381
0.006246	-0.148849	-0.002228	-4923.6839038519975	-1.080183	-1.073995	-1.0790898809004328	-1.072902163157143	-1.0868971667628666	-1.080708171136508
0.006247	-0.148987	-0.002209	-4928.226806851997	-1.080259	-1.074066	-1.07916570588937	-1.0729729881912697	-1.086972991751804	-1.0807789961706349
0.006249	-0.149216	-0.002246	-4935.798312851997	-1.080337	-1.074134	-1.079243355867244	-1.0730406382595237	-1.087050641729678	-1.0808466462388888
0.006250	-0.149261	-0.002258	-4937.3126138519965	-1.080415	-1.074210	-1.0793211808561807	-1.073116463293651	-1.0871284667186147	-1.080922471273016
0.006251	-0.149429	-0.002216	-4942.865051851997	-1.080492	-1.074281	-1.0793980058451178	-1.0731872883277778	-1.0872052917075519	-1.080993296307143
0.006252	-0.149612	-0.002234	-4948.922255851998	-1.080570	-1.074350	-1.0794758308340549	-1.0732561133619047	-1.0872831166964887	-1.0810621213412699
0.006254	-0.149765	-0.002216	-4953.969926851996	-1.080647	-1.074421	-1.0795524808119288	-1.0733267634301589	-1.0873597666743628	-1.081132771409524
0.006255	-0.149841	-0.002240	-4956.493761851996	-1.080724	-1.074495	-1.079629305800866	-1.0734005884642857	-1.0874365916633	-1.0812065964436508
0.006256	-0.150055	-0.002173	-4963.560500851998	-1.080800	-1.074562	-1.0797051307898027	-1.0734674134984128	-1.0875124166522365	-1.081273421477778
0.006257	-0.150208	-0.002203	-4968.608170851998	-1.080876	-1.074632	-1.0797809557787397	-1.0735372385325397	-1.0875882416411735	-1.0813432465119048
0.006259	-0.150391	-0.002216	-4974.665375851997	-1.080953	-1.074701	-1.0798576057566138	-1.0736058886007935	-1.0876648916190477	-1.0814118965801587
0.006260	-0.150482	-0.002222	-4977.693977851997	-1.081030	-1.074774	-1.0799344307455507	-1.0736787136349206	-1.0877417166079848	-1.0814847216142858
0.006261	-0.150650	-0.002240	-4983.246415851998	-1.081107	-1.074844	-1.0800112557344879	-1.0737485386690475	-1.087818541596922	-1.0815545466484127
0.006262	-0.150787	-0.002203	-4987.789318851997	-1.081183	-1.074915	-1.0800870807234246	-1.0738193637031748	-1.0878943665858585	-1.08162537168254
0.006264	-0.150970	-0.002191	-4993.846523851997	-1.081260	-1.074984	-1.0801637307012988	-1.0738880137714286	-1.0879710165637326	-1.0816940217507938
0.006265	-0.151154	-0.002197	-4999.903727851997	-1.081336	-1.075052	-1.0802395556902358	-1.0739558388055555	-1.0880468415526696	-1.0817618467849206
0.006266	-0.151245	-0.002209	-5002.932330851998	-1.081412	-1.075125	-1.0803153806791728	-1.0740286638396825	-1.0881226665416066	-1.0818346718190477
0.006267	-0.151474	-0.002191	-5010.503836851996	-1.081488	-1.075191	-1.0803912056681098	-1.0740944888738095	-1.0881984915305436	-1.0819004968531747
0.006269	-0.151596	-0.002185	-5014.541972851997	-1.081564	-1.075262	-1.0804668556459835	-1.0741651389420634	-1.0882741415084176	-1.0819711469214286
0.006270	-0.151718	-0.002191	-5018.580108851997	-1.081640	-1.075333	-1.0805426806349205	-1.0742359639761905	-1.0883499664973546	-1.0820419719555556
0.006271	-0.151810	-0.002197	-5021.608711851997	-1.081716	-1.075405	-1.0806185056238575	-1.0743077890103174	-1.0884257914862916	-1.0821137969896826
0.006272	-0.152023	-0.002167	-5028.675449851997	-1.081791	-1.075472	-1.0806933306127946	-1.0743746140444443	-1.0885006164752284	-1.0821806220238095
0.006274	-0.152206	-0.002167	-5034.732654851998	-1.081866	-1.075539	-1.0807679805906685	-1.0744412641126984	-1.0885752664531023	-1.0822472720920635
0.006275	-0.152267	-0.002197	-5036.751722851997	-1.081942	-1.075612	-1.0808438055796055	-1.0745140891468254	-1.0886510914420393	-1.0823200971261906
0.006276	-0.152435	-0.002136	-5042.304160851998	-1.082016	-1.075680	-1.0809176305685426	-1.0745819141809523	-1.0887249164309765	-1.0823879221603174
0.006277	-0.152664	-0.002142	-5049.875666851996	-1.082091	-1.075744	-1.0809924555574795	-1.0746457392150794	-1.0887997414199133	-1.0824517471944446
0.006279	-0.152771	-0.002142	-5053.409035851997	-1.082165	-1.075814	-1.0810661055353536	-1.0747153892833334	-1.0888733913977875	-1.0825213972626986
0.006280	-0.152924	-0.002167	-5058.456705851997	-1.082240	-1.075883	-1.0811409305242907	-1.0747842143174602	-1.0889482163867248	-1.0825902222968253
0.006281	-0.153091	-0.002161	-5064.009143851998	-1.082315	-1.075951	-1.0812157555132274	-1.0748520393515875	-1.0890230413756612	-1.0826580473309526
0.006282	-0.153198	-0.002148	-5067.542512851996	-1.082389	-1.076021	-1.0812895805021645	-1.0749218643857141	-1.0890968663645983	-1.0827278723650793
0.006284	-0.153412	-0.002124	-5074.609251851996	-1.082463	-1.076086	-1.0813632304800385	-1.0749865144539683	-1.0891705163424725	-1.0827925224333335
0.006285	-0.153564	-0.002179	-5079.656922851997	-1.082538	-1.076155	-1.0814380554689755	-1.0750553394880953	-1.0892453413314094	-1.0828613474674604
0.006286	-0.153702	-0.002148	-5084.199825851998	-1.082613	-1.076224	-1.0815128804579126	-1.0751241645222223	-1.0893201663203467	-1.0829301725015874
0.006287	-0.153870	-0.002179	-5089.752263851997	-1.082688	-1.076292	-1.0815877054468495	-1.0751919895563493	-1.0893949913092835	-1.0829979975357145
0.006289	-0.153946	-0.002136	-5092.276098851997	-1.082763	-1.076363	-1.0816623554247233	-1.0752626396246032	-1.0894696412871574	-1.0830686476039684
0.006290	-0.154160	-0.002161	-5099.342837851997	-1.082837	-1.076429	-1.0817361804136605	-1.0753284646587302	-1.0895434662760946	-1.0831344726380954
0.006291	-0.154236	-0.002148	-5101.866672851997	-1.082912	-1.076500	-1.0818110054025976	-1.0753992896928573	-1.0896182912650314	-1.0832052976722224
0.006292	-0.154434	-0.002130	-5108.428643851998	-1.082986	-1.076566	-1.0818848303915345	-1.075465114726984	-1.0896921162539686	-1.0832711227063492
0.006294	-0.154633	-0.002106	-5114.990615851997	-1.083059	-1.076631	-1.0819574803694083	-1.075529764795238	-1.0897647662318422	-1.0833357727746031
0.006295	-0.154709	-0.002155	-5117.514450851997	-1.083133	-1.076702	-1.0820313053583452	-1.075600589829365	-1.0898385912207793	-1.0834065978087302
0.006296	-0.154877	-0.002100	-5123.066888851998	-1.083206	-1.076768	-1.0821041303472823	-1.075666414863492	-1.0899114162097163	-1.0834724228428572
0.006297	-0.155136	-0.002118	-5131.647928851997	-1.083280	-1.076831	-1.0821779553362194	-1.075729239897619	-1.0899852411986535	-1.0835352478769842
0.006299	-0.155182	-0.002130	-5133.162229851998	-1.083353	-1.076903	-1.0822506053140932	-1.0758008899658729	-1.090057891176527	-1.083606897945238
0.006300	-0.155411	-0.002136	-5140.733735851996	-1.083427	-1.076967	-1.0823244303030302	-1.075864715	-1.0901317161654642	-1.0836707229793652
0.006301	-0.155518	-0.002130	-5144.267104851997	-1.083501	-1.077036	-1.0823982552919673	-1.075933540034127	-1.0902055411544014	-1.0837395480134921
0.006302	-0.155701	-0.002118	-5150.324309851998	-1.083575	-1.077102	-1.0824720802809042	-1.075999365068254	-1.090279366143338	-1.0838053730476191
0.006304	-0.155807	-0.002100	-5153.857678851997	-1.083648	-1.077171	-1.0825447302587783	-1.076068015136508	-1.0903520161212121	-1.0838740231158732
0.006305	-0.155991	-0.002118	-5159.914883851998	-1.083721	-1.077236	-1.082617555247715	-1.076132840170635	-1.0904248411101491	-1.08393884815
0.006306	-0.156113	-0.002118	-5163.953019851997	-1.083794	-1.077305	-1.082690380236652	-1.076201665204762	-1.0904976660990862	-1.084007673184127
0.006307	-0.156326	-0.002094	-5171.019758851997	-1.083867	-1.077369	-1.082763205225589	-1.0762654902388888	-1.0905704910880232	-1.084071498218254
0.006309	-0.156372	-0.002118	-5172.534059851998	-1.083940	-1.077440	-1.0828358552034631	-1.0763361403071428	-1.0906431410658972	-1.084142148286508
0.006310	-0.156570	-0.002069	-5179.096031851997	-1.084012	-1.077503	-1.0829076801924002	-1.07639896534127	-1.090714966054834	-1.0842049733206351
0.006311	-0.156693	-0.002094	-5183.134167851997	-1.084084	-1.077571	-1.0829795051813371	-1.0764667903753968	-1.090786791043771	-1.084272798354762
0.006312	-0.156860	-0.002081	-5188.686605851997	-1.084157	-1.077636	-1.0830523301702741	-1.076531615409524	-1.090859616032708	-1.084337623388889
0.006314	-0.157028	-0.002124	-5194.2390428519975	-1.084230	-1.077703	-1.0831249801481482	-1.076598265477778	-1.090932266010582	-1.084404273457143
0.006315	-0.157196	-0.002112	-5199.791480851996	-1.084303	-1.077769	-1.0831978051370852	-1.0766640905119047	-1.091005090999519	-1.0844700984912699
0.006316	-0.157303	-0.002069	-5203.324849851997	-1.084375	-1.077836	-1.0832696301260223	-1.0767309155460318	-1.0910769159884564	-1.084536923525397
0.006317	-0.157501	-0.002057	-5209.8868218519965	-1.084447	-1.077899	-1.0833414551149592	-1.0767937405801586	-1.0911487409773932	-1.0845997485595238
0.006319	-0.157684	-0.002063	-5215.944025851997	-1.084518	-1.077963	-1.0834121050928331	-1.0768573906484127	-1.091219390955267	-1.0846633986277778
0.006320	-0.157776	-0.002075	-5218.972628851998	-1.084590	-1.078031	-1.08348393008177	-1.0769252156825397	-1.0912912159442039	-1.0847312236619049
0.006321	-0.157928	-0.002051	-5224.020298851998	-1.084661	-1.078096	-1.0835547550707072	-1.0769900407166666	-1.091362040933141	-1.0847960486960317
0.006322	-0.158127	-0.002069	-5230.582270851997	-1.084733	-1.078160	-1.083626580059644	-1.0770538657507938	-1.091433865922078	-1.084859873730159
0.006324	-0.158264	-0.002100	-5235.125173851997	-1.084805	-1.078226	-1.083698230037518	-1.0771195158190476	-1.0915055158999518	-1.0849255237984128
0.006325	-0.158356	-0.002069	-5238.1537768519975	-1.084877	-1.078294	-1.083770055026455	-1.0771873408531747	-1.0915773408888891	-1.0849933488325398
0.006326	-0.158600	-0.002057	-5246.230049851996	-1.084949	-1.078356	-1.083841880015392	-1.0772491658873016	-1.091649165877826	-1.0850551738666667
0.006327	-0.158783	-0.002100	-5252.287253851997	-1.085021	-1.078421	-1.083913705004329	-1.0773139909214287	-1.0917209908667629	-1.0851199989007938
0.006329	-0.158875	-0.002094	-5255.315855851997	-1.085094	-1.078489	-1.083986354982203	-1.0773816409896826	-1.091793640844637	-1.0851876489690477
0.006330	-0.158997	-0.002063	-5259.353992851997	-1.085165	-1.078556	-1.0840571799711398	-1.0774484660238095	-1.0918644658335737	-1.0852544740031747
0.006331	-0.159180	-0.002014	-5265.411196851997	-1.085235	-1.078618	-1.0841270049600769	-1.0775102910579366	-1.0919342908225107	-1.0853162990373018
0.006332	-0.159332	-0.002063	-5270.458867851998	-1.085307	-1.078683	-1.084198829949014	-1.0775751160920635	-1.092006115811448	-1.0853811240714286
0.006334	-0.159470	-0.002075	-5275.001770851997	-1.085378	-1.078749	-1.084269479926888	-1.0776407661603173	-1.0920767657893218	-1.0854467741396825
0.006335	-0.159622	-0.002026	-5280.0494418519975	-1.085449	-1.078814	-1.0843403049158251	-1.0777055911944444	-1.092147590778259	-1.0855115991738096
0.006336	-0.159805	-0.002063	-5286.106646851997	-1.085520	-1.078877	-1.0844111299047619	-1.0777684162285714	-1.0922184157671957	-1.0855744242079366
0.006337	-0.159912	-0.002032	-5289.640015851997	-1.085590	-1.078943	-1.084480954893699	-1.0778342412626984	-1.0922882407561327	-1.0856402492420636
0.006339	-0.160110	-0.001978	-5296.201987851997	-1.085660	-1.079004	-1.084550604871573	-1.0778948913309525	-1.0923578907340068	-1.0857008993103177
0.006340	-0.160233	-0.002032	-5300.240123851998	-1.085730	-1.079069	-1.08462042986051	-1.0779597163650794	-1.0924277157229438	-1.0857657243444445
0.006341	-0.160339	-0.002026	-5303.773492851997	-1.085800	-1.079135	-1.084690254849447	-1.0780255413992064	-1.0924975407118809	-1.0858315493785715
0.006342	-0.160553	-0.002014	-5310.840231851997	-1.085870	-1.079196	-1.0847600798383836	-1.0780863664333333	-1.0925673657008175	-1.0858923744126985
0.006344	-0.160690	-0.002045	-5315.3831358519965	-1.085940	-1.079261	-1.0848297298162577	-1.0781510165015873	-1.0926370156786915	-1.0859570244809524
0.006345	-0.160797	-0.002002	-5318.916504851997	-1.086010	-1.079326	-1.0848995548051947	-1.0782158415357144	-1.0927068406676286	-1.0860218495150795
0.006346	-0.160965	-0.002020	-5324.468942851998	-1.086080	-1.079389	-1.0849693797941318	-1.0782786665698412	-1.0927766656565656	-1.0860846745492063
0.006347	-0.161194	-0.002014	-5332.040447851998	-1.086150	-1.079449	-1.0850392047830688	-1.0783384916039684	-1.0928464906455027	-1.0861444995833336
0.006349	-0.161331	-0.002057	-5336.583351851998	-1.086221	-1.079514	-1.0851098547609428	-1.0784031416722224	-1.0929171406233769	-1.0862091496515875
0.006350	-0.161362	-0.002020	-5337.5928858519965	-1.086291	-1.079583	-1.0851796797498796	-1.0784719667063491	-1.0929869656123135	-1.0862779746857143
0.006351	-0.161667	-0.001996	-5347.688226851997	-1.086361	-1.079640	-1.0852495047388167	-1.0785287917404762	-1.0930567906012505	-1.0863347997198414
0.006352	-0.161774	-0.002020	-5351.221595851997	-1.086430	-1.079706	-1.0853183297277538	-1.0785946167746032	-1.0931256155901878	-1.0864006247539684
0.006354	-0.161850	-0.002020	-5353.745430851997	-1.086500	-1.079772	-1.0853879797056278	-1.078660266842857	-1.093195265568062	-1.0864662748222222
0.006355	-0.162064	-0.001978	-5360.812169851997	-1.086569	-1.079832	-1.0854568046945645	-1.078720091876984	-1.0932640905569984	-1.086526099856349
0.006356	-0.162277	-0.002020	-5367.878908851997	-1.086639	-1.079893	-1.0855266296835016	-1.078780916911111	-1.0933339155459354	-1.0865869248904763
0.006357	-0.162292	-0.002032	-5368.383675851997	-1.086709	-1.079963	-1.0855964546724386	-1.078850741945238	-1.0934037405348724	-1.0866567499246031
0.006359	-0.162491	-0.002014	-5374.945647851997	-1.086779	-1.080024	-1.0856661046503127	-1.078911392013492	-1.0934733905127465	-1.0867173999928572
0.006360	-0.162659	-0.001978	-5380.498084851997	-1.086848	-1.080086	-1.0857349296392498	-1.0789732170476192	-1.0935422155016838	-1.0867792250269843
0.006361	-0.162842	-0.002039	-5386.555289851996	-1.086919	-1.080149	-1.0858057546281865	-1.079036042081746	-1.0936130404906206	-1.0868420500611111
0.006362	-0.162964	-0.002045	-5390.593425851997	-1.086989	-1.080215	-1.0858755796171236	-1.079101867115873	-1.0936828654795576	-1.0869078750952381
0.006364	-0.163132	-0.001978	-5396.145863851996	-1.087058	-1.080277	-1.0859442295949977	-1.079163517184127	-1.0937515154574315	-1.086969525163492
0.006365	-0.163223	-0.002014	-5399.1744658519965	-1.087128	-1.080342	-1.0860140545839347	-1.0792283422182538	-1.0938213404463686	-1.087034350197619
0.006366	-0.163376	-0.002008	-5404.222136851997	-1.087197	-1.080406	-1.0860828795728716	-1.079292167252381	-1.0938901654353055	-1.0870981752317461
0.006367	-0.163605	-0.001965	-5411.793641851997	-1.087266	-1.080464	-1.0861517045618085	-1.079349992286508	-1.0939589904242424	-1.0871560002658731
0.006369	-0.163773	-0.001978	-5417.346079851997	-1.087334	-1.080526	-1.0862193545396825	-1.079411642354762	-1.0940266404021166	-1.087217650334127
0.006370	-0.163849	-0.002002	-5419.869914851997	-1.087403	-1.080592	-1.0862881795286194	-1.079477467388889	-1.0940954653910535	-1.087283475368254
0.006371	-0.164032	-0.001959	-5425.927119851996	-1.087471	-1.080652	-1.0863560045175567	-1.0795372924230158	-1.0941632903799907	-1.087343300402381
0.006372	-0.164215	-0.001965	-5431.984323851997	-1.087540	-1.080713	-1.0864248295064936	-1.079598117457143	-1.0942321153689276	-1.087404125436508
0.006374	-0.164307	-0.001984	-5435.012926851998	-1.087608	-1.080778	-1.0864924794843673	-1.079662767525397	-1.0942997653468014	-1.087468775504762
0.006375	-0.164429	-0.001971	-5439.051062851997	-1.087676	-1.080841	-1.0865603044733045	-1.0797255925595237	-1.0943675903357386	-1.0875316005388889
0.006376	-0.164642	-0.001941	-5446.117801851997	-1.087744	-1.080900	-1.0866281294622415	-1.0797844175936508	-1.0944354153246754	-1.087590425573016
0.006377	-0.164764	-0.001965	-5450.155937851998	-1.087812	-1.080963	-1.0866959544511785	-1.0798472426277776	-1.0945032403136126	-1.0876532506071428
0.006379	-0.164917	-0.001971	-5455.203608851996	-1.087880	-1.081024	-1.0867636044290523	-1.0799078926960317	-1.0945708902914864	-1.0877139006753969
0.006380	-0.165070	-0.001947	-5460.251278851996	-1.087948	-1.081086	-1.0868314294179893	-1.0799697177301588	-1.0946387152804231	-1.087775725709524
0.006381	-0.165314	-0.001984	-5468.327551851997	-1.088017	-1.081145	-1.0869002544069264	-1.0800285427642857	-1.0947075402693605	-1.0878345507436509
0.006382	-0.165375	-0.002063	-5470.346619851996	-1.088087	-1.081213	-1.0869700793958634	-1.0800963677984128	-1.0947773652582975	-1.087902375777778
