Repository: pietracorvo/HystAPI

# Example data

The example data in this folder is from measurements performed during my physics bachelor.

The material is **FeSi3** (iron with 3% silicon), aka 'electrical steel', the standard material for ring cores in trafos. 

Four of the five samples where treated with high pressure torison (HPT, 20 rotations at 20GPa), to achieve nanocristallisation of the grains, which has a huge impact on the magnetic properties of the material. The HPT deformation was done at 77K (under liquid nitrogen) and at 293K (at room temperature). Afterwards some samples were heat treated at a temperature of 493K (for two hours) to anneal defects from the deformation process.

The five samples are:

File: testData/FeSi3_LN/G4_748V_151Hz_800000Fs0.txt (part 18 of 38)
--------------------------
t	U1	U2	H	Braw	Jraw	B_drift	 J_drift	B_corr	J_corr
0.005964	-0.124176	0.003235	-4106.974353897481	-1.075202	-1.070040	-1.0755859338673701	-1.0704153920897703	-1.081973789219325	-1.0768136987556935
0.005965	-0.123886	0.003210	-4097.38377989748	-1.075091	-1.069941	-1.0754749982425995	-1.0703164550327766	-1.0818628535945545	-1.0767147616986998
0.005966	-0.123718	0.003253	-4091.8313418974803	-1.074978	-1.069835	-1.0753620626178286	-1.070210517975783	-1.0817499179697836	-1.0766088246417063
0.005967	-0.123444	0.003229	-4082.745534897481	-1.074866	-1.069734	-1.075250126993058	-1.0701095809187893	-1.081637982345013	-1.0765078875847125
0.005969	-0.123169	0.003284	-4073.6597278974805	-1.074752	-1.069632	-1.0751362557435165	-1.070007706804802	-1.0815241110954714	-1.0764060134707252
0.005970	-0.123016	0.003265	-4068.6120578974806	-1.074639	-1.069525	-1.0750233201187458	-1.0699007697478085	-1.0814111754707008	-1.0762990764137317
0.005971	-0.122742	0.003253	-4059.52625089748	-1.074526	-1.069424	-1.0749103844939751	-1.0697998326908145	-1.08129823984593	-1.0761981393567377
0.005972	-0.122528	0.003278	-4052.4595118974803	-1.074413	-1.069319	-1.0747974488692045	-1.0696948956338208	-1.0811853042211594	-1.076093202299744
0.005974	-0.122284	0.003296	-4044.3832388974806	-1.074299	-1.069215	-1.0746835776196628	-1.0695910215198337	-1.0810714329716178	-1.0759893281857569
0.005975	-0.122086	0.003265	-4037.82126689748	-1.074185	-1.069110	-1.074569641994892	-1.06948608446284	-1.080957497346847	-1.0758843911287632
0.005976	-0.121826	0.003271	-4029.2402278974805	-1.074072	-1.069008	-1.0744567063701214	-1.0693841474058463	-1.0808445617220763	-1.0757824540717695
0.005977	-0.121597	0.003290	-4021.6687218974803	-1.073958	-1.068903	-1.0743427707453506	-1.0692792103488526	-1.0807306260973055	-1.0756775170147759
0.005979	-0.121399	0.003308	-4015.1067498974808	-1.073843	-1.068797	-1.0742278994958094	-1.0691733362348652	-1.0806157548477644	-1.0755716429007884
0.005980	-0.121170	0.003314	-4007.5352438974805	-1.073729	-1.068691	-1.0741139638710384	-1.0690673991778716	-1.0805018192229934	-1.0754657058437949
0.005981	-0.120941	0.003302	-3999.9637388974807	-1.073614	-1.068586	-1.073999028246268	-1.068962462120878	-1.0803868835982229	-1.0753607687868012
0.005982	-0.120743	0.003363	-3993.4017668974802	-1.073498	-1.068478	-1.073883092621497	-1.0688545250638843	-1.080270947973452	-1.0752528317298076
0.005984	-0.120514	0.003333	-3985.830260897481	-1.073382	-1.068372	-1.0737672213719556	-1.0687486509498971	-1.0801550767239105	-1.0751469576158204
0.005985	-0.120270	0.003314	-3977.7539878974803	-1.073267	-1.068267	-1.0736522857471849	-1.0686437138929035	-1.0800401410991398	-1.0750420205588267
0.005986	-0.120010	0.003351	-3969.1729478974803	-1.073151	-1.068162	-1.073536350122414	-1.0685387768359096	-1.079924205474369	-1.0749370835018328
0.005987	-0.119812	0.003326	-3962.61097689748	-1.073035	-1.068055	-1.0734204144976434	-1.0684318397789159	-1.0798082698495983	-1.074830146444839
0.005989	-0.119522	0.003363	-3953.0204028974804	-1.072919	-1.067951	-1.0733045432481019	-1.0683279656649287	-1.0796923986000568	-1.074726272330852
0.005990	-0.119324	0.003357	-3946.458430897481	-1.072803	-1.067842	-1.0731886076233312	-1.068219028607935	-1.0795764629752862	-1.0746173352738582
0.005991	-0.119141	0.003345	-3940.4012268974802	-1.072687	-1.067734	-1.0730726719985604	-1.0681110915509413	-1.0794605273505153	-1.0745093982168645
0.005992	-0.118896	0.003320	-3932.3249538974806	-1.072571	-1.067629	-1.0729567363737897	-1.0680061544939476	-1.0793445917257447	-1.0744044611598709
0.005994	-0.118622	0.003363	-3923.23914689748	-1.072455	-1.067524	-1.0728408651242483	-1.0679012803799601	-1.0792287204762032	-1.0742995870458834
0.005995	-0.118454	0.003381	-3917.6867088974805	-1.072338	-1.067414	-1.0727239294994775	-1.0677913433229667	-1.0791117848514324	-1.0741896499888899
0.005996	-0.118164	0.003394	-3908.0961348974806	-1.072221	-1.067308	-1.072606993874707	-1.0676854062659729	-1.078994849226662	-1.074083712931896
0.005997	-0.117966	0.003345	-3901.5341638974805	-1.072104	-1.067200	-1.0724900582499362	-1.0675774692089792	-1.0788779136018911	-1.0739757758749024
0.005999	-0.117722	0.003424	-3893.457890897481	-1.071986	-1.067092	-1.0723721870003948	-1.067469595094992	-1.0787600423523498	-1.0738679017609152
0.006000	-0.117554	0.003387	-3887.9054528974802	-1.071868	-1.066981	-1.072254251375624	-1.0673586580379983	-1.0786421067275789	-1.0737569647039216
0.006001	-0.117264	0.003400	-3878.3148788974804	-1.071750	-1.066876	-1.0721363157508532	-1.0672537209810045	-1.0785241711028082	-1.0736520276469277
0.006002	-0.117020	0.003418	-3870.2386058974807	-1.071632	-1.066767	-1.0720183801260823	-1.067144783924011	-1.0784062354780373	-1.0735430905899341
0.006004	-0.116776	0.003436	-3862.1623338974805	-1.071513	-1.066659	-1.0718995088765408	-1.0670369098100236	-1.0782873642284958	-1.0734352164759469
0.006005	-0.116623	0.003412	-3857.1146628974802	-1.071394	-1.066546	-1.0717805732517702	-1.06692397275303	-1.0781684286037252	-1.0733222794189532
0.006006	-0.116333	0.003442	-3847.5240888974804	-1.071275	-1.066439	-1.0716616376269996	-1.0668170356960363	-1.0780494929789546	-1.0732153423619595
0.006007	-0.116165	0.003442	-3841.971651897481	-1.071156	-1.066327	-1.0715427020022288	-1.0667050986390427	-1.0779305573541837	-1.073103405304966
0.006009	-0.115891	0.003436	-3832.8858448974806	-1.071037	-1.066219	-1.0714238307526873	-1.0665972245250552	-1.0778116861046423	-1.0729955311909785
0.006010	-0.115646	0.003412	-3824.809571897481	-1.070918	-1.066111	-1.0713048951279167	-1.0664892874680616	-1.0776927504798717	-1.0728875941339848
0.006011	-0.115402	0.003455	-3816.7332988974804	-1.070799	-1.066002	-1.0711859595031459	-1.0663803504110678	-1.0775738148551008	-1.072778657076991
0.006012	-0.115265	0.003436	-3812.1903948974805	-1.070680	-1.065888	-1.0710670238783753	-1.0662664133540742	-1.0774548792303302	-1.0726647200199975
0.006014	-0.114899	0.003461	-3800.0759858974807	-1.070560	-1.065783	-1.0709471526288337	-1.066161539240087	-1.0773350079807886	-1.0725598459060102
0.006015	-0.114792	0.003479	-3796.542616897481	-1.070439	-1.065667	-1.070826217004063	-1.0660456021830933	-1.077214072356018	-1.0724439088490165
0.006016	-0.114563	0.003479	-3788.9711108974807	-1.070319	-1.065556	-1.0707062813792922	-1.0659346651260995	-1.0770941367312472	-1.0723329717920227
0.006017	-0.114288	0.003461	-3779.8853038974803	-1.070199	-1.065448	-1.0705863457545215	-1.0658267280691058	-1.0769742011064765	-1.072225034735029
0.006019	-0.114075	0.003491	-3772.8185648974804	-1.070078	-1.065335	-1.0704654745049802	-1.0657138539551185	-1.0768533298569352	-1.0721121606210418
0.006020	-0.113861	0.003516	-3765.751826897481	-1.069956	-1.065223	-1.0703435388802092	-1.065601916898125	-1.0767313942321641	-1.0720002235640482
0.006021	-0.113632	0.003485	-3758.1803208974807	-1.069835	-1.065111	-1.0702226032554387	-1.0654899798411313	-1.0766104586073937	-1.0718882865070545
0.006022	-0.113373	0.003479	-3749.5992808974806	-1.069714	-1.065001	-1.0701016676306678	-1.0653800427841378	-1.0764895229826228	-1.071778349450061
0.006024	-0.113129	0.003534	-3741.523007897481	-1.069592	-1.064889	-1.0699797963811266	-1.0652681686701502	-1.0763676517330816	-1.0716664753360734
0.006025	-0.112976	0.003522	-3736.47533789748	-1.069470	-1.064774	-1.0698578607563556	-1.0651532316131567	-1.0762457161083105	-1.07155153827908
0.006026	-0.112732	0.003497	-3728.3990648974805	-1.069348	-1.064662	-1.069735925131585	-1.065041294556163	-1.07612378048354	-1.0714396012220861
0.006027	-0.112457	0.003583	-3719.313257897481	-1.069225	-1.064550	-1.0696129895068143	-1.0649293574991694	-1.0760008448587692	-1.0713276641650926
0.006029	-0.112274	0.003528	-3713.256052897481	-1.069102	-1.064435	-1.0694901182572727	-1.064814483385182	-1.0758779736092277	-1.0712127900511053
0.006030	-0.111984	0.003522	-3703.66547889748	-1.068980	-1.064325	-1.069368182632502	-1.0647045463281883	-1.075756037984457	-1.0711028529941116
0.006031	-0.111740	0.003564	-3695.589206897481	-1.068856	-1.064211	-1.0692442470077312	-1.0645906092711945	-1.0756321023596862	-1.0709889159371178
0.006032	-0.111542	0.003595	-3689.0272348974804	-1.068732	-1.064096	-1.0691203113829606	-1.0644756722142008	-1.0755081667349156	-1.070873978880124
0.006034	-0.111328	0.003528	-3681.9604958974805	-1.068609	-1.063982	-1.068997440133419	-1.0643617981002136	-1.075385295485374	-1.0707601047661368
0.006035	-0.111053	0.003583	-3672.87468889748	-1.068485	-1.063869	-1.0688735045086484	-1.06424886104322	-1.0752613598606033	-1.0706471677091431
0.006036	-0.110855	0.003595	-3666.312717897481	-1.068361	-1.063753	-1.0687495688838775	-1.0641329239862263	-1.0751374242358325	-1.0705312306521495
0.006037	-0.110626	0.003601	-3658.7412118974808	-1.068236	-1.063637	-1.068624633259107	-1.0640169869292326	-1.075012488611062	-1.0704152935951559
0.006039	-0.110397	0.003619	-3651.1697058974805	-1.068111	-1.063521	-1.0684997620095655	-1.0639011128152451	-1.0748876173615205	-1.0702994194811684
0.006040	-0.110199	0.003632	-3644.607733897481	-1.067985	-1.063404	-1.0683738263847946	-1.0637841757582516	-1.0747616817367496	-1.0701824824241748
0.006041	-0.110016	0.003601	-3638.5505298974804	-1.067860	-1.063287	-1.068248890760024	-1.063667238701258	-1.074636746111979	-1.0700655453671812
0.006042	-0.109695	0.003607	-3627.9504218974807	-1.067735	-1.063175	-1.0681239551352535	-1.0635553016442643	-1.0745118104872085	-1.0699536083101875
0.006044	-0.109451	0.003650	-3619.87414889748	-1.067609	-1.063059	-1.067998083885712	-1.063439427530277	-1.074385939237667	-1.0698377341962002
0.006045	-0.109253	0.003638	-3613.3121768974806	-1.067482	-1.062941	-1.067871148260941	-1.0633214904732833	-1.074259003612896	-1.0697197971392065
0.006046	-0.109039	0.003619	-3606.2454378974808	-1.067357	-1.062824	-1.0677462126361703	-1.0632045534162895	-1.0741340679881253	-1.0696028600822127
0.006047	-0.108765	0.003638	-3597.1596318974807	-1.067231	-1.062709	-1.0676202770113996	-1.0630896163592958	-1.0740081323633546	-1.069487923025219
0.006049	-0.108582	0.003674	-3591.1024268974807	-1.067104	-1.062590	-1.0674934057618581	-1.0629707422453085	-1.073881261113813	-1.0693690489112317
0.006050	-0.108322	0.003644	-3582.5213868974806	-1.066977	-1.062474	-1.0673664701370875	-1.0628548051883149	-1.0737543254890425	-1.069253111854238
0.006051	-0.108139	0.003662	-3576.4641818974806	-1.066850	-1.062355	-1.067239534512317	-1.0627358681313213	-1.0736273898642719	-1.0691341747972445
0.006052	-0.107834	0.003699	-3566.3688408974804	-1.066722	-1.062239	-1.067111598887546	-1.0626199310743276	-1.0734994542395009	-1.0690182377402508
0.006054	-0.107727	0.003687	-3562.8354718974806	-1.066594	-1.062116	-1.0669837276380045	-1.0624970569603402	-1.0733715829899595	-1.0688953636262635
0.006055	-0.107437	0.003674	-3553.2448978974808	-1.066467	-1.062001	-1.066856792013234	-1.0623821199033465	-1.0732446473651889	-1.0687804265692697
0.006056	-0.107193	0.003674	-3545.16862489748	-1.066339	-1.061883	-1.066728856388463	-1.0622641828463528	-1.073116711740418	-1.068662489512276
0.006057	-0.106934	0.003717	-3536.58758489748	-1.066211	-1.061766	-1.0666009207636924	-1.0621472457893593	-1.0729887761156474	-1.0685455524552825
0.006059	-0.106766	0.003699	-3531.035147897481	-1.066082	-1.061644	-1.0664720495141509	-1.062025371675372	-1.0728599048661058	-1.0684236783412953
0.006060	-0.106491	0.003717	-3521.9493408974804	-1.065954	-1.061527	-1.0663441138893803	-1.0619084346183785	-1.0727319692413353	-1.0683067412843017
0.006061	-0.106323	0.003693	-3516.3969028974807	-1.065826	-1.061406	-1.0662161782646093	-1.0617874975613846	-1.0726040336165643	-1.0681858042273078
0.006062	-0.106064	0.003723	-3507.8158628974807	-1.065697	-1.061288	-1.0660872426398387	-1.0616695605043909	-1.0724750979917936	-1.068067867170314
0.006064	-0.105804	0.003723	-3499.234823897481	-1.065568	-1.061169	-1.0659583713902974	-1.0615506863904036	-1.0723462267422523	-1.0679489930563268
0.006065	-0.105560	0.003735	-3491.1585508974804	-1.065438	-1.061050	-1.0658284357655265	-1.06143174933341	-1.0722162911174815	-1.0678300559993332
0.006066	-0.105408	0.003772	-3486.110879897481	-1.065307	-1.060926	-1.0656975001407558	-1.0613078122764164	-1.0720853554927108	-1.0677061189423396
0.006067	-0.105087	0.003760	-3475.5107718974805	-1.065177	-1.060809	-1.065567564515985	-1.0611908752194226	-1.07195541986794	-1.0675891818853458
0.006069	-0.104904	0.003772	-3469.4535678974808	-1.065046	-1.060685	-1.0654366932664436	-1.0610670011054353	-1.0718245486183986	-1.0674653077713585
0.006070	-0.104691	0.003772	-3462.386828897481	-1.064916	-1.060564	-1.0653067576416728	-1.0609460640484416	-1.0716946129936278	-1.0673443707143648
0.006071	-0.104462	0.003705	-3454.8153228974807	-1.064787	-1.060444	-1.0651778220169021	-1.0608261269914478	-1.071565677368857	-1.067224433657371
0.006072	-0.104187	0.003778	-3445.7295158974803	-1.064656	-1.060325	-1.0650468863921314	-1.0607071899344542	-1.0714347417440864	-1.0671054966003775
0.006074	-0.104034	0.003833	-3440.6818458974803	-1.064524	-1.060199	-1.06491501514259	-1.0605813158204669	-1.0713028704945449	-1.0669796224863901
0.006075	-0.103775	0.003735	-3432.1008058974803	-1.064394	-1.060080	-1.0647850795178193	-1.0604623787634733	-1.0711729348697743	-1.0668606854293965
0.006076	-0.103546	0.003790	-3424.529299897481	-1.064262	-1.059958	-1.0646531438930484	-1.0603404417064795	-1.0710409992450034	-1.0667387483724027
0.006077	-0.103302	0.003833	-3416.4530268974804	-1.064130	-1.059836	-1.0645212082682778	-1.0602185046494859	-1.0709090636202327	-1.066616811315409
0.006079	-0.103180	0.003802	-3412.4148908974803	-1.063998	-1.059709	-1.0643893370187363	-1.0600916305354986	-1.0707771923706912	-1.0664899372014218
0.006080	-0.102814	0.003784	-3400.3004818974805	-1.063867	-1.059593	-1.0642584013939655	-1.059975693478505	-1.0706462567459205	-1.0663740001444282
0.006081	-0.102631	0.003821	-3394.2432768974804	-1.063734	-1.059468	-1.0641254657691948	-1.0598507564215114	-1.0705133211211497	-1.0662490630874346
0.006082	-0.102402	0.003857	-3386.67177089748	-1.063601	-1.059344	-1.0639925301444242	-1.0597268193645177	-1.0703803854963791	-1.066125126030441
0.006084	-0.102142	0.003839	-3378.09073089748	-1.063468	-1.059222	-1.0638596588948828	-1.0596049452505303	-1.0702475142468377	-1.0660032519164535
0.006085	-0.101898	0.003821	-3370.0144578974805	-1.063335	-1.059099	-1.0637267232701118	-1.0594820081935366	-1.0701145786220667	-1.0658803148594598
0.006086	-0.101700	0.003900	-3363.4524868974804	-1.063200	-1.058972	-1.0635917876453411	-1.059355071136543	-1.069979642997296	-1.0657533778024662
0.006087	-0.101486	0.003870	-3356.3857478974805	-1.063066	-1.058847	-1.0634578520205706	-1.0592301340795494	-1.0698457073725256	-1.0656284407454726
0.006089	-0.101257	0.003876	-3348.8142418974803	-1.062931	-1.058722	-1.0633229807710292	-1.059105259965562	-1.0697108361229841	-1.0655035666314852
0.006090	-0.101028	0.003906	-3341.242735897481	-1.062796	-1.058597	-1.0631880451462583	-1.0589803229085684	-1.0695759004982133	-1.0653786295744916
0.006091	-0.100784	0.003876	-3333.1664638974808	-1.062662	-1.058472	-1.0630541095214876	-1.0588553858515746	-1.0694419648734426	-1.0652536925174978
0.006092	-0.100586	0.003888	-3326.6044918974803	-1.062527	-1.058345	-1.0629191738967168	-1.058728448794581	-1.0693070292486717	-1.0651267554605042
0.006094	-0.100327	0.003918	-3318.0234518974803	-1.062391	-1.058221	-1.0627833026471754	-1.0586045746805937	-1.0691711579991303	-1.0650028813465169
0.006095	-0.100128	0.003925	-3311.461479897481	-1.062255	-1.058093	-1.0626473670224046	-1.0584766376236	-1.0690352223743596	-1.0648749442895231
0.006096	-0.099869	0.003931	-3302.88044089748	-1.062119	-1.057967	-1.062511431397634	-1.0583507005666064	-1.068899286749589	-1.0647490072325296
0.006097	-0.099655	0.003943	-3295.8137018974803	-1.061982	-1.057840	-1.0623744957728631	-1.0582237635096126	-1.068762351124818	-1.0646220701755358
0.006099	-0.099442	0.003955	-3288.7469628974804	-1.061845	-1.057712	-1.0622376245233216	-1.0580958893956252	-1.0686254798752766	-1.0644941960615484
0.006100	-0.099228	0.003925	-3281.6802238974806	-1.061709	-1.057584	-1.062101688898551	-1.0579679523386316	-1.068489544250506	-1.0643662590045548
0.006101	-0.098969	0.003931	-3273.099184897481	-1.061573	-1.057458	-1.0619657532737803	-1.057842015281638	-1.0683536086257353	-1.0642403219475611
0.006102	-0.098740	0.003979	-3265.5276788974807	-1.061435	-1.057330	-1.0618278176490095	-1.0577140782246444	-1.0682156730009644	-1.0641123848905676
0.006104	-0.098541	0.003967	-3258.9657068974802	-1.061298	-1.057201	-1.0616909463994681	-1.057585204110657	-1.0680788017514231	-1.0639835107765803
0.006105	-0.098282	0.003955	-3250.38466689748	-1.061160	-1.057074	-1.0615530107746975	-1.0574582670536634	-1.0679408661266525	-1.0638565737195866
0.006106	-0.097992	0.004016	-3240.7940928974804	-1.061021	-1.056947	-1.0614140751499266	-1.0573313299966696	-1.0678019305018815	-1.0637296366625928
0.006107	-0.097839	0.004047	-3235.7464228974804	-1.060881	-1.056814	-1.061274139525156	-1.0571983929396758	-1.0676619948771109	-1.063596699605599
0.006109	-0.097626	0.003992	-3228.6796838974806	-1.060743	-1.056684	-1.0611362682756145	-1.0570685188256885	-1.0675241236275694	-1.0634668254916118
0.006110	-0.097366	0.003992	-3220.0986438974805	-1.060604	-1.056556	-1.0609973326508437	-1.056940581768695	-1.0673851880027987	-1.0633388884346182
0.006111	-0.097107	0.004071	-3211.5176038974805	-1.060463	-1.056427	-1.060856397026073	-1.0568116447117013	-1.067244252378028	-1.0632099513776245
0.006112	-0.096924	0.004041	-3205.460399897481	-1.060323	-1.056294	-1.060716461401302	-1.0566787076547077	-1.067104316753257	-1.063077014320631
0.006114	-0.096649	0.004034	-3196.3745928974804	-1.060183	-1.056165	-1.060576590151761	-1.0565498335407202	-1.066964445503716	-1.0629481402066434
0.006115	-0.096436	0.004053	-3189.3078538974805	-1.060043	-1.056034	-1.06043665452699	-1.0564188964837264	-1.066824509878945	-1.0628172031496497
0.006116	-0.096237	0.004065	-3182.745881897481	-1.059902	-1.055902	-1.0602957189022193	-1.0562869594267328	-1.0666835742541743	-1.062685266092656
0.006117	-0.095993	0.004016	-3174.6696098974808	-1.059762	-1.055772	-1.0601557832774486	-1.0561570223697392	-1.0665436386294036	-1.0625553290356624
0.006119	-0.095764	0.004065	-3167.0981038974805	-1.059622	-1.055641	-1.0600159120279071	-1.056026148255752	-1.066403767379862	-1.0624244549216753
0.006120	-0.095551	0.004095	-3160.0313648974807	-1.059480	-1.055508	-1.0598739764031364	-1.0558932111987582	-1.0662618317550914	-1.0622915178646815
0.006121	-0.095276	0.004053	-3150.9455578974803	-1.059339	-1.055379	-1.0597330407783656	-1.0557642741417645	-1.0661208961303206	-1.0621625808076878
0.006122	-0.095062	0.004077	-3143.8788188974804	-1.059198	-1.055246	-1.059592105153595	-1.0556313370847707	-1.06597996050555	-1.062029643750694
0.006124	-0.094864	0.004144	-3137.3168478974803	-1.059055	-1.055111	-1.0594492339040535	-1.0554964629707835	-1.0658370892560085	-1.0618947696367067
0.006125	-0.094635	0.004108	-3129.745341897481	-1.058912	-1.054978	-1.059306298279283	-1.05536352591379	-1.0656941536312379	-1.0617618325797131
0.006126	-0.094315	0.004114	-3119.1452338974805	-1.058769	-1.054849	-1.059163362654512	-1.0552345888567962	-1.065551218006467	-1.0616328955227194
0.006127	-0.094162	0.004156	-3114.09756289748	-1.058625	-1.054711	-1.0590194270297413	-1.0550966517998026	-1.0654072823816962	-1.0614949584657258
0.006129	-0.093933	0.004163	-3106.5260578974803	-1.058481	-1.054576	-1.0588755557801999	-1.0549617776858151	-1.0652634111321548	-1.0613600843517383
0.006130	-0.093719	0.004126	-3099.4593188974804	-1.058338	-1.054442	-1.058732620155429	-1.0548278406288216	-1.065120475507384	-1.0612261472947448
0.006131	-0.093414	0.004181	-3089.3639778974803	-1.058193	-1.054310	-1.0585876845306583	-1.054695903571828	-1.0649755398826133	-1.0610942102377512
0.006132	-0.093216	0.004163	-3082.8020058974807	-1.058049	-1.054174	-1.0584437489058878	-1.0545599665148342	-1.0648316042578427	-1.0609582731807574
0.006134	-0.092972	0.004156	-3074.72573289748	-1.057905	-1.054040	-1.0582998776563464	-1.054426092400847	-1.0646877330083013	-1.0608243990667703
0.006135	-0.092773	0.004156	-3068.163761897481	-1.057760	-1.053904	-1.0581549420315755	-1.0542901553438533	-1.0645427973835304	-1.0606884620097765
0.006136	-0.092545	0.004230	-3060.5922558974808	-1.057614	-1.053767	-1.0580090064068048	-1.0541532182868594	-1.0643968617587598	-1.0605515249527826
0.006137	-0.092331	0.004169	-3053.525516897481	-1.057470	-1.053631	-1.0578650707820338	-1.0540172812298658	-1.0642529261339888	-1.060415587895789
0.006139	-0.092026	0.004175	-3043.4301758974807	-1.057325	-1.053499	-1.0577201995324925	-1.0538854071158785	-1.0641080548844475	-1.0602837137818018
0.006140	-0.091843	0.004205	-3037.372971897481	-1.057179	-1.053361	-1.057574263907722	-1.053747470058885	-1.0639621192596769	-1.0601457767248081
0.006141	-0.091599	0.004218	-3029.2966988974804	-1.057033	-1.053225	-1.057428328282951	-1.0536115330018914	-1.063816183634906	-1.0600098396678146
0.006142	-0.091461	0.004193	-3024.7537948974805	-1.056888	-1.053086	-1.0572833926581804	-1.0534725959448976	-1.0636712480101354	-1.0598709026108208
0.006144	-0.091202	0.004211	-3016.1727548974804	-1.056741	-1.052950	-1.0571365214086388	-1.0533367218309102	-1.0635243767605937	-1.0597350284968334
0.006145	-0.090927	0.004254	-3007.086947897481	-1.056594	-1.052814	-1.0569895857838683	-1.0532007847739164	-1.0633774411358232	-1.0595990914398397
0.006146	-0.090698	0.004260	-2999.51544289748	-1.056446	-1.052676	-1.0568416501590974	-1.0530628477169228	-1.0632295055110523	-1.059461154382846
0.006147	-0.090454	0.004285	-2991.4391698974805	-1.056298	-1.052538	-1.0566937145343267	-1.0529249106599292	-1.0630815698862817	-1.0593232173258524
0.006149	-0.090225	0.004309	-2983.8676638974803	-1.056149	-1.052398	-1.0565448432847853	-1.052785036545942	-1.0629326986367402	-1.0591833432118651
0.006150	-0.090012	0.004279	-2976.8009248974804	-1.056000	-1.052259	-1.0563959076600147	-1.0526460994889484	-1.0627837630119696	-1.0590444061548716
0.006151	-0.089767	0.004297	-2968.72465289748	-1.055851	-1.052120	-1.0562469720352439	-1.0525071624319544	-1.0626348273871988	-1.0589054690978776
0.006152	-0.089539	0.004346	-2961.153146897481	-1.055701	-1.051979	-1.0560970364104731	-1.0523662253749608	-1.062484891762428	-1.058764532040884
0.006154	-0.089355	0.004279	-2955.0959418974808	-1.055553	-1.051838	-1.0559491651609316	-1.0522253512609736	-1.0623370205128866	-1.0586236579268968
0.006155	-0.089096	0.004254	-2946.5149018974807	-1.055405	-1.051701	-1.0558012295361607	-1.05208841420398	-1.0621890848881157	-1.0584867208699031
0.006156	-0.088882	0.004346	-2939.4481638974803	-1.055254	-1.051560	-1.05565029391139	-1.0519474771469863	-1.062038149263345	-1.0583457838129096
0.006157	-0.088608	0.004352	-2930.362356897481	-1.055104	-1.051420	-1.0555003582866194	-1.0518075400899927	-1.0618882136385743	-1.058205846755916
0.006159	-0.088409	0.004333	-2923.8003848974804	-1.054953	-1.051278	-1.055349487037078	-1.051665665976005	-1.061737342389033	-1.0580639726419283
0.006160	-0.088135	0.004407	-2914.714577897481	-1.054801	-1.051137	-1.0551975514123073	-1.0515247289190115	-1.0615854067642623	-1.0579230355849347
0.006161	-0.087952	0.004364	-2908.657372897481	-1.054649	-1.050993	-1.0550456157875365	-1.051380791862018	-1.0614334711394915	-1.0577790985279412
0.006162	-0.087708	0.004382	-2900.5811008974806	-1.054498	-1.050852	-1.0548946801627657	-1.0512398548050241	-1.0612825355147206	-1.0576381614709474
0.006164	-0.087463	0.004352	-2892.504827897481	-1.054346	-1.050711	-1.0547428089132243	-1.051098980691037	-1.0611306642651792	-1.0574972873569601
0.006165	-0.087280	0.004395	-2886.447622897481	-1.054194	-1.050566	-1.0545908732884537	-1.0509540436340434	-1.0609787286404087	-1.0573523502999667
0.006166	-0.087036	0.004407	-2878.3713498974803	-1.054042	-1.050424	-1.0544389376636827	-1.0508121065770495	-1.0608267930156376	-1.0572104132429727
0.006167	-0.086792	0.004395	-2870.295077897481	-1.053889	-1.050281	-1.0542860020389122	-1.0506691695200558	-1.0606738573908672	-1.057067476185979
0.006169	-0.086578	0.004431	-2863.22833889748	-1.053736	-1.050137	-1.0541331307893707	-1.0505252954060686	-1.0605209861413256	-1.0569236020719919
0.006170	-0.086334	0.004449	-2855.1520658974805	-1.053582	-1.049993	-1.0539791951646	-1.0503813583490749	-1.060367050516555	-1.056779665014998
0.006171	-0.086105	0.004437	-2847.5805598974803	-1.053428	-1.049848	-1.0538252595398292	-1.0502364212920812	-1.0602131148917842	-1.0566347279580044
0.006172	-0.085876	0.004431	-2840.009053897481	-1.053274	-1.049704	-1.0536713239150586	-1.0500924842350876	-1.0600591792670135	-1.0564907909010108
0.006174	-0.085678	0.004456	-2833.447082897481	-1.053120	-1.049558	-1.053517452665517	-1.0499466101211001	-1.059905308017472	-1.0563449167870234
0.006175	-0.085434	0.004474	-2825.3708098974803	-1.052965	-1.049413	-1.0533625170407461	-1.0498016730641064	-1.059750372392701	-1.0561999797300297
0.006176	-0.085190	0.004480	-2817.2945368974806	-1.052809	-1.049268	-1.0532065814159757	-1.049656736007113	-1.0595944367679306	-1.0560550426730362
0.006177	-0.084961	0.004492	-2809.7230308974804	-1.052654	-1.049122	-1.053051645791205	-1.0495107989501193	-1.0594395011431599	-1.0559091056160426
0.006179	-0.084763	0.004443	-2803.1610598974803	-1.052499	-1.048976	-1.0528967745416635	-1.0493649248361319	-1.0592846298936185	-1.055763231502055
0.006180	-0.084503	0.004474	-2794.5800198974803	-1.052344	-1.048832	-1.0527418389168925	-1.0492209877791383	-1.0591296942688475	-1.0556192944450615
0.006181	-0.084290	0.004523	-2787.5132808974804	-1.052188	-1.048684	-1.0525859032921219	-1.0490730507221444	-1.0589737586440768	-1.0554713573880676
0.006182	-0.084061	0.004559	-2779.94177489748	-1.052030	-1.048536	-1.0524279676673511	-1.0489251136651507	-1.058815823019306	-1.055323420331074
0.006184	-0.083817	0.004510	-2771.8655018974805	-1.051873	-1.048389	-1.0522710964178097	-1.0487782395511636	-1.0586589517697647	-1.0551765462170868
0.006185	-0.083588	0.004541	-2764.2939968974806	-1.051716	-1.048241	-1.052114160793039	-1.0486303024941699	-1.058502016144994	-1.0550286091600931
0.006186	-0.083374	0.004547	-2757.2272578974807	-1.051558	-1.048093	-1.0519562251682684	-1.0484823654371762	-1.0583440805202233	-1.0548806721030994
0.006187	-0.083160	0.004565	-2750.160518897481	-1.051400	-1.047943	-1.0517982895434974	-1.0483324283801827	-1.0581861448954524	-1.054730735046106
0.006189	-0.082870	0.004559	-2740.56994489748	-1.051242	-1.047797	-1.051640418293956	-1.0481865542661952	-1.058028273645911	-1.0545848609321185
0.006190	-0.082657	0.004614	-2733.5032068974806	-1.051082	-1.047646	-1.0514804826691855	-1.0480356172092016	-1.0578683380211404	-1.0544339238751248
0.006191	-0.082458	0.004584	-2726.94123489748	-1.050924	-1.047496	-1.0513225470444145	-1.0478856801522078	-1.0577104023963695	-1.054283986818131
0.006192	-0.082230	0.004559	-2719.369728897481	-1.050765	-1.047347	-1.0511636114196439	-1.0477367430952143	-1.0575514667715988	-1.0541350497611375
0.006194	-0.082016	0.004584	-2712.302989897481	-1.050606	-1.047197	-1.0510047401701024	-1.0475868689812269	-1.0573925955220573	-1.05398517564715
0.006195	-0.081772	0.004639	-2704.2267178974807	-1.050446	-1.047047	-1.0508448045453318	-1.0474369319242334	-1.0572326598972868	-1.0538352385901566
0.006196	-0.081604	0.004572	-2698.67427989748	-1.050287	-1.046895	-1.050685868920561	-1.0472849948672394	-1.057073724272516	-1.0536833015331626
0.006197	-0.081299	0.004639	-2688.578938897481	-1.050126	-1.046747	-1.0505249332957902	-1.047137057810246	-1.0569127886477452	-1.0535353644761691
0.006199	-0.081146	0.004669	-2683.5312678974806	-1.049965	-1.046592	-1.0503640620462489	-1.0469821836962585	-1.0567519173982038	-1.0533804903621817
0.006200	-0.080841	0.004639	-2673.4359268974804	-1.049804	-1.046443	-1.050203126421478	-1.046833246639265	-1.056590981773433	-1.0532315533051881
0.006201	-0.080658	0.004681	-2667.3787228974807	-1.049642	-1.046289	-1.0500411907967073	-1.0466793095822713	-1.0564290461486623	-1.0530776162481945
0.006202	-0.080460	0.004669	-2660.8167508974802	-1.049480	-1.046135	-1.0498792551719365	-1.0465253725252777	-1.0562671105238914	-1.052923679191201
0.006204	-0.080200	0.004688	-2652.23571089748	-1.049317	-1.045983	-1.0497163839223953	-1.0463734984112902	-1.0561042392743503	-1.0527718050772135
0.006205	-0.079941	0.004712	-2643.65467089748	-1.049154	-1.045831	-1.0495534482976243	-1.0462215613542964	-1.0559413036495793	-1.0526198680202197
0.006206	-0.079758	0.004718	-2637.5974668974804	-1.048990	-1.045675	-1.0493895126728539	-1.0460656242973028	-1.0557773680248088	-1.052463930963226
0.006207	-0.079453	0.004712	-2627.5021258974803	-1.048827	-1.045524	-1.0492265770480829	-1.0459146872403091	-1.0556144324000378	-1.0523129939062323
0.006209	-0.079239	0.004742	-2620.4353868974804	-1.048663	-1.045369	-1.0490627057985413	-1.045759813126322	-1.0554505611504963	-1.0521581197922452
0.006210	-0.078964	0.004761	-2611.349579897481	-1.048498	-1.045215	-1.0488977701737707	-1.0456058760693283	-1.0552856255257257	-1.0520041827352515
0.006211	-0.078888	0.004785	-2608.825744897481	-1.048332	-1.045053	-1.048731834549	-1.0454439390123345	-1.055119689900955	-1.0518422456782577
0.006212	-0.078568	0.004767	-2598.2256368974804	-1.048167	-1.044901	-1.0485668989242294	-1.0452920019553409	-1.0549547542761843	-1.0516903086212641
0.006214	-0.078339	0.004773	-2590.65413089748	-1.048001	-1.044744	-1.0484010276746878	-1.0451351278413534	-1.0547888830266428	-1.0515334345072767
0.006215	-0.078110	0.004822	-2583.082624897481	-1.047834	-1.044587	-1.0482340920499171	-1.0449781907843598	-1.054621947401872	-1.051376497450283
0.006216	-0.077881	0.004816	-2575.5111188974806	-1.047667	-1.044430	-1.0480671564251463	-1.0448212537273662	-1.0544550117771012	-1.0512195603932895
0.006217	-0.077667	0.004816	-2568.44438089748	-1.047500	-1.044272	-1.0479002208003758	-1.0446633166703727	-1.0542880761523308	-1.051061623336296
0.006219	-0.077438	0.004828	-2560.872874897481	-1.047333	-1.044114	-1.0477333495508343	-1.044505442556385	-1.0541212049027893	-1.0509037492223083
0.006220	-0.077240	0.004846	-2554.3109028974804	-1.047165	-1.043954	-1.0475654139260633	-1.0443455054993915	-1.0539532692780182	-1.0507438121653148
0.006221	-0.076904	0.004822	-2543.2060278974805	-1.046998	-1.043801	-1.0473984783012928	-1.0441925684423978	-1.0537863336532478	-1.050590875108321
0.006222	-0.076767	0.004852	-2538.663124897481	-1.046829	-1.043638	-1.0472295426765221	-1.0440296313854043	-1.053617398028477	-1.0504279380513275
0.006224	-0.076508	0.004907	-2530.082084897481	-1.046660	-1.043479	-1.0470606714269806	-1.043870757271417	-1.0534485267789355	-1.0502690639373402
0.006225	-0.076309	0.004871	-2523.5201128974804	-1.046491	-1.043318	-1.0468917358022098	-1.0437098202144233	-1.0532795911541648	-1.0501081268803465
0.006226	-0.076050	0.004889	-2514.9390728974804	-1.046321	-1.043160	-1.0467218001774392	-1.0435518831574295	-1.0531096555293942	-1.0499501898233528
0.006227	-0.075882	0.004895	-2509.38663589748	-1.046151	-1.042997	-1.0465518645526684	-1.0433889461004358	-1.0529397199046233	-1.049787252766359
0.006229	-0.075562	0.004932	-2498.7865278974805	-1.045981	-1.042840	-1.0463819933031269	-1.0432320719864485	-1.0527698486550818	-1.0496303786523717
0.006230	-0.075348	0.004926	-2491.7197888974806	-1.045810	-1.042678	-1.046211057678356	-1.0430701349294549	-1.052598913030311	-1.049468441595378
0.006231	-0.075150	0.004944	-2485.15781689748	-1.045639	-1.042515	-1.0460401220535853	-1.0429071978724613	-1.0524279774055403	-1.0493055045383846
0.006232	-0.074951	0.004926	-2478.595845897481	-1.045468	-1.042352	-1.0458691864288148	-1.0427442608154676	-1.0522570417807697	-1.0491425674813908
0.006234	-0.074661	0.004956	-2469.0052718974803	-1.045296	-1.042192	-1.0456973151792732	-1.0425843867014801	-1.0520851705312282	-1.0489826933674034
0.006235	-0.074463	0.004968	-2462.4432998974808	-1.045124	-1.042029	-1.0455253795545025	-1.0424214496444866	-1.0519132349064575	-1.0488197563104098
0.006236	-0.074280	0.004962	-2456.3860948974807	-1.044952	-1.041864	-1.0453534439297318	-1.0422565125874927	-1.0517412992816868	-1.048654819253416
0.006237	-0.074005	0.005017	-2447.3002878974803	-1.044778	-1.041702	-1.045179508304961	-1.0420945755304991	-1.051567363656916	-1.0484928821964223
0.006239	-0.073746	0.005029	-2438.7192488974806	-1.044604	-1.041538	-1.0450056370554197	-1.041930701416512	-1.0513934924073747	-1.0483290080824352
0.006240	-0.073578	0.005005	-2433.166810897481	-1.044430	-1.041372	-1.0448317014306487	-1.0417647643595183	-1.0512195567826037	-1.0481630710254415
0.006241	-0.073318	0.005011	-2424.585770897481	-1.044257	-1.041209	-1.0446587658058781	-1.0416018273025245	-1.051046621157833	-1.0480001339684477
0.006242	-0.073074	0.005011	-2416.5094978974803	-1.044082	-1.041045	-1.0444838301811075	-1.0414378902455308	-1.0508716855330624	-1.047836196911454
0.006244	-0.072800	0.005096	-2407.423690897481	-1.043906	-1.040880	-1.044307958931566	-1.0412730161315435	-1.050695814283521	-1.0476713227974668
0.006245	-0.072678	0.005066	-2403.3855548974807	-1.043731	-1.040709	-1.0441330233067951	-1.04110207907455	-1.05052087865875	-1.0475003857404732
0.006246	-0.072372	0.005078	-2393.2902138974805	-1.043555	-1.040546	-1.0439570876820246	-1.0409391420175562	-1.0503449430339795	-1.0473374486834794
0.006247	-0.072205	0.005096	-2387.737775897481	-1.043378	-1.040377	-1.0437801520572536	-1.0407702049605627	-1.0501680074092086	-1.047168511626486
0.006249	-0.071915	0.005084	-2378.147201897481	-1.043202	-1.040212	-1.0436042808077122	-1.040605330846575	-1.0499921361596671	-1.0470036375124983
0.006250	-0.071686	0.005096	-2370.57569689748	-1.043025	-1.040045	-1.0434273451829417	-1.0404383937895816	-1.0498152005348966	-1.0468367004555048
0.006251	-0.071487	0.005127	-2364.0137248974806	-1.042847	-1.039876	-1.043249409558171	-1.0402694567325879	-1.049637264910126	-1.046667763398511
0.006252	-0.071259	0.005145	-2356.4422188974804	-1.042669	-1.039707	-1.0430714739334002	-1.0401005196755941	-1.0494593292853551	-1.0464988263415174
0.006254	-0.070984	0.005164	-2347.356411897481	-1.042490	-1.039539	-1.0428926026838585	-1.039932645561607	-1.0492804580358135	-1.0463309522275301
0.006255	-0.070862	0.005151	-2343.318275897481	-1.042311	-1.039366	-1.042713667059088	-1.0397597085046133	-1.049101522411043	-1.0461580151705365
0.006256	-0.070526	0.005164	-2332.213400897481	-1.042132	-1.039201	-1.0425347314343172	-1.0395947714476195	-1.0489225867862721	-1.0459930781135427
0.006257	-0.070343	0.005182	-2326.1561958974808	-1.041953	-1.039029	-1.0423557958095464	-1.0394228343906258	-1.0487436511615014	-1.045821141056549
0.006259	-0.070068	0.005212	-2317.0703888974804	-1.041772	-1.038860	-1.042174924560005	-1.0392539602766384	-1.04856277991196	-1.0456522669425616
0.006260	-0.069931	0.005219	-2312.527485897481	-1.041592	-1.038685	-1.0419949889352345	-1.039079023219645	-1.0483828442871894	-1.0454773298855682
0.006261	-0.069656	0.005188	-2303.4416788974804	-1.041411	-1.038516	-1.0418140533104636	-1.0389100861626512	-1.0482019086624186	-1.0453083928285745
0.006262	-0.069366	0.005225	-2293.8511048974806	-1.041230	-1.038347	-1.041633117685693	-1.0387411491056575	-1.048020973037648	-1.0451394557715807
0.006264	-0.069183	0.005255	-2287.7938998974805	-1.041048	-1.038172	-1.0414512464361514	-1.0385662749916702	-1.0478391017881064	-1.0449645816575934
0.006265	-0.069016	0.005243	-2282.2414628974802	-1.040866	-1.037997	-1.0412693108113806	-1.0383913379346765	-1.0476571661633356	-1.0447896446005998
0.006266	-0.068710	0.005286	-2272.146121897481	-1.040684	-1.037827	-1.0410873751866099	-1.0382214008776829	-1.0474752305385648	-1.0446197075436061
0.006267	-0.068588	0.005273	-2268.1079848974805	-1.040501	-1.037649	-1.040904439561839	-1.0380434638206892	-1.047292294913794	-1.0444417704866125
0.006269	-0.068283	0.005286	-2258.0126438974803	-1.040318	-1.037479	-1.040721568312298	-1.037873589706702	-1.0471094236642529	-1.0442718963726252
0.006270	-0.068039	0.005280	-2249.9363708974806	-1.040134	-1.037306	-1.0405376326875269	-1.0377006526497083	-1.0469254880394818	-1.0440989593156316
0.006271	-0.067795	0.005316	-2241.860097897481	-1.039950	-1.037132	-1.0403536970627563	-1.0375267155927146	-1.0467415524147112	-1.0439250222586378
0.006272	-0.067627	0.005347	-2236.3076608974807	-1.039765	-1.036954	-1.0401687614379855	-1.0373487785357207	-1.0465566167899405	-1.043747085201644
0.006274	-0.067383	0.005334	-2228.231387897481	-1.039580	-1.036779	-1.039983890188444	-1.0371739044217334	-1.046371745540399	-1.0435722110876566
0.006275	-0.067139	0.005396	-2220.1551148974804	-1.039393	-1.036602	-1.0397969545636734	-1.03699696736474	-1.0461848099156283	-1.0433952740306631
0.006276	-0.066910	0.005408	-2212.5836098974805	-1.039206	-1.036424	-1.0396100189389026	-1.0368190303077462	-1.0459978742908576	-1.0432173369736695
0.006277	-0.066681	0.005402	-2205.0121038974803	-1.039018	-1.036246	-1.0394220833141319	-1.0366410932507526	-1.0458099386660868	-1.0430393999166758
0.006279	-0.066452	0.005402	-2197.440597897481	-1.038831	-1.036068	-1.0392352120645905	-1.036463219136765	-1.0456230674165454	-1.0428615258026883
0.006280	-0.066238	0.005438	-2190.37385889748	-1.038643	-1.035889	-1.0390472764398198	-1.0362842820797715	-1.0454351317917747	-1.0426825887456947
0.006281	-0.065979	0.005414	-2181.79281889748	-1.038455	-1.035712	-1.0388593408150488	-1.0361073450227778	-1.0452471961670038	-1.042505651688701
0.006282	-0.065781	0.005426	-2175.230847897481	-1.038267	-1.035532	-1.0386714051902783	-1.035927407965784	-1.0450592605422333	-1.0423257146317073
0.006284	-0.065506	0.005493	-2166.1450408974806	-1.038077	-1.035353	-1.0384815339407367	-1.0357485338517969	-1.0448693892926917	-1.04214684051772
0.006285	-0.065338	0.005487	-2160.592602897481	-1.037886	-1.035170	-1.038290598315966	-1.0355655967948032	-1.044678453667921	-1.0419639034607264
0.006286	-0.065033	0.005469	-2150.4972618974807	-1.037696	-1.034993	-1.0381006626911953	-1.0353886597378097	-1.0444885180431502	-1.041786966403733
0.006287	-0.064758	0.005530	-2141.4114548974803	-1.037505	-1.034813	-1.0379097270664246	-1.0352087226808158	-1.0442975824183796	-1.041607029346739
0.006289	-0.064651	0.005560	-2137.8780858974806	-1.037312	-1.034625	-1.0377168558168832	-1.0350208485668284	-1.0441047111688382	-1.0414191552327516
0.006290	-0.064377	0.005554	-2128.79227889748	-1.037120	-1.034444	-1.0375249201921124	-1.0348399115098348	-1.0439127755440674	-1.041238218175758
0.006291	-0.064163	0.005499	-2121.7255398974803	-1.036929	-1.034262	-1.0373339845673417	-1.0346579744528412	-1.0437218399192967	-1.0410562811187645
0.006292	-0.063889	0.005566	-2112.639732897481	-1.036736	-1.034080	-1.037141048942571	-1.0344760373958477	-1.043528904294526	-1.040874344061771
0.006294	-0.063721	0.005585	-2107.0872958974805	-1.036543	-1.033894	-1.0369481776930294	-1.0342901632818602	-1.0433360330449843	-1.0406884699477834
0.006295	-0.063538	0.005548	-2101.0300908974805	-1.036350	-1.033709	-1.0367552420682589	-1.0341052262248664	-1.0431430974202138	-1.0405035328907897
0.006296	-0.063248	0.005615	-2091.4395168974806	-1.036156	-1.033527	-1.0365613064434882	-1.033923289167873	-1.0429491617954432	-1.0403215958337961
0.006297	-0.063065	0.005621	-2085.382312897481	-1.035961	-1.033339	-1.0363663708187172	-1.0337353521108792	-1.0427542261706721	-1.0401336587768024
0.006299	-0.062775	0.005615	-2075.79173889748	-1.035766	-1.033157	-1.0361714995691758	-1.033553477996892	-1.0425593549211307	-1.0399517846628152
0.006300	-0.062576	0.005646	-2069.2297668974807	-1.035571	-1.032969	-1.0359765639444052	-1.0333655409398983	-1.0423644192963601	-1.0397638476058215
0.006301	-0.062408	0.005646	-2063.677328897481	-1.035375	-1.032781	-1.0357806283196342	-1.0331776038829046	-1.0421684836715892	-1.0395759105488278
0.006302	-0.062134	0.005670	-2054.5915218974806	-1.035178	-1.032596	-1.0355836926948636	-1.0329926668259108	-1.0419715480468186	-1.039390973491834
