Repository: pietracorvo/HystAPI

# Example data

The example data in this folder is from measurements performed during my physics bachelor.

The material is **FeSi3** (iron with 3% silicon), aka 'electrical steel', the standard material for ring cores in trafos. 

Four of the five samples where treated with high pressure torison (HPT, 20 rotations at 20GPa), to achieve nanocristallisation of the grains, which has a huge impact on the magnetic properties of the material. The HPT deformation was done at 77K (under liquid nitrogen) and at 293K (at room temperature). Afterwards some samples were heat treated at a temperature of 493K (for two hours) to anneal defects from the deformation process.

The five samples are:

File: testData/FeSi3_LN/G4_748V_200Hz_800000Fs0.txt (part 18 of 29)
--------------------------
t	U1	U2	H	Braw	Jraw	B_drift	 J_drift	B_corr	J_corr
0.005942	0.224014	0.002631	7412.423749541509	1.123868	1.114556	1.124326669213667	1.1150150243611165	1.117233670147257	1.1079205707526467
0.005944	0.224335	0.002606	7423.023857541509	1.123959	1.114633	1.1244178235957651	1.1150921788627526	1.117324824529355	1.1079977252542828
0.005945	0.224594	0.002643	7431.604897541509	1.124050	1.114714	1.1245089007868143	1.1151732561135708	1.1174159017204044	1.108078802505101
0.005946	0.224884	0.002606	7441.195471541509	1.124141	1.114792	1.1245999779778635	1.1152513333643888	1.1175069789114533	1.108156879755919
0.005947	0.225266	0.002594	7453.814647541509	1.124231	1.114866	1.1246900551689123	1.1153254106152068	1.1175970561025022	1.108230957006737
0.005949	0.225510	0.002594	7461.890920541509	1.124321	1.114946	1.1247802095510104	1.115405565116843	1.1176872104846005	1.1083111115083732
0.005950	0.225830	0.002612	7472.491028541509	1.124411	1.115023	1.1248702867420597	1.1154826423676614	1.1177772876756498	1.1083881887591915
0.005951	0.226105	0.002557	7481.576835541509	1.124500	1.115101	1.1249593639331088	1.1155607196184791	1.1178663648666989	1.1084662660100093
0.005952	0.226471	0.002576	7493.691244541509	1.124589	1.115175	1.125048441124158	1.1156347968692975	1.117955442057748	1.1085403432608276
0.005954	0.226715	0.002612	7501.767517541509	1.124679	1.115255	1.125138595506256	1.1157149513709337	1.118045596439846	1.1086204977624639
0.005955	0.227051	0.002551	7512.872392541509	1.124768	1.115330	1.1252276726973052	1.1157900286217517	1.118134673630895	1.1086955750132819
0.005956	0.227325	0.002612	7521.958199541509	1.124859	1.115409	1.1253187498883543	1.1158691058725698	1.1182257508219444	1.1087746522641
0.005957	0.227646	0.002600	7532.558307541509	1.124949	1.115485	1.1254088270794032	1.115945183123388	1.1183158280129932	1.1088507295149181
0.005959	0.227875	0.002570	7540.129813541509	1.125038	1.115565	1.1254979814615014	1.116025337625024	1.1184049823950915	1.1089308840165542
0.005960	0.228271	0.002551	7553.253756541509	1.125127	1.115637	1.1255870586525505	1.1160974148758422	1.1184940595861406	1.1090029612673724
0.005961	0.228592	0.002606	7563.853864541509	1.125216	1.115714	1.1256761358435996	1.1161744921266603	1.1185831367771897	1.1090800385181905
0.005962	0.228821	0.002594	7571.4253705415085	1.125306	1.115794	1.1257662130346486	1.1162545693774784	1.1186732139682385	1.1091601157690085
0.005964	0.229141	0.002539	7582.025478541509	1.125395	1.115869	1.1258553674167469	1.1163297238791146	1.1187623683503367	1.1092352702706447
0.005965	0.229477	0.002557	7593.130353541509	1.125483	1.115944	1.125943444607796	1.1164048011299326	1.1188504455413861	1.1093103475214627
0.005966	0.229752	0.002551	7602.2161605415085	1.125571	1.116021	1.1260315217988452	1.1164818783807506	1.118938522732435	1.1093874247722808
0.005967	0.230072	0.002539	7612.816268541509	1.125659	1.116095	1.126119598989894	1.116555955631569	1.119026599923484	1.1094615020230991
0.005969	0.230408	0.002509	7623.9211445415085	1.125747	1.116169	1.1262077533719923	1.116630110133205	1.1191147543055822	1.1095356565247352
0.005970	0.230698	0.002545	7633.511718541509	1.125834	1.116244	1.1262948305630414	1.116705187384023	1.1192018314966314	1.1096107337755532
0.005971	0.230942	0.002515	7641.587990541509	1.125922	1.116322	1.1263829077540906	1.1167832646348412	1.1192899086876804	1.1096888110263714
0.005972	0.231293	0.002509	7653.197633541509	1.126009	1.116394	1.1264699849451396	1.1168553418856595	1.1193769858787297	1.1097608882771897
0.005974	0.231537	0.002545	7661.273905541509	1.126097	1.116472	1.1265581393272377	1.1169334963872954	1.1194651402608278	1.1098390427788256
0.005975	0.231827	0.002502	7670.864479541509	1.126184	1.116547	1.126645216518287	1.1170085736381135	1.119552217451877	1.1099141200296436
0.005976	0.232224	0.002484	7683.988423541509	1.126270	1.116617	1.1267312937093361	1.1170786508889317	1.1196382946429262	1.1099841972804618
0.005977	0.232513	0.002551	7693.578997541509	1.126358	1.116693	1.1268193709003849	1.1171547281397496	1.1197263718339747	1.1100602745312798
0.005979	0.232773	0.002527	7702.160037541509	1.126446	1.116769	1.1269075252824832	1.117230882641386	1.1198145262160732	1.110136429032916
0.005980	0.233078	0.002502	7712.255378541509	1.126532	1.116843	1.1269936024735323	1.117304959892204	1.1199006034071224	1.1102105062837342
0.005981	0.233459	0.002472	7724.874554541509	1.126619	1.116914	1.1270806796645814	1.1173760371430221	1.1199876805981712	1.1102815835345523
0.005982	0.233734	0.002539	7733.960361541509	1.126706	1.116990	1.1271677568556304	1.11745211439384	1.1200747577892205	1.1103576607853702
0.005984	0.234024	0.002472	7743.550935541509	1.126792	1.117064	1.1272539112377287	1.1175262688954766	1.1201609121713187	1.1104318152870067
0.005985	0.234329	0.002472	7753.646276541509	1.126878	1.117137	1.1273399884287778	1.1175993461462945	1.1202469893623679	1.1105048925378247
0.005986	0.234634	0.002496	7763.741617541509	1.126964	1.117210	1.127426065619827	1.1176724233971127	1.120333066553417	1.1105779697886429
0.005987	0.234848	0.002478	7770.808356541509	1.127050	1.117287	1.1275121428108759	1.1177495006479305	1.1204191437444657	1.1106550470394607
0.005989	0.235245	0.002429	7783.932299541509	1.127134	1.117355	1.127596297192974	1.1178176551495669	1.1205032981265641	1.110723201541097
0.005990	0.235519	0.002460	7793.018106541509	1.127220	1.117429	1.1276823743840232	1.117891732400385	1.1205893753176133	1.1107972787919151
0.005991	0.235809	0.002496	7802.608680541509	1.127306	1.117503	1.127768451575072	1.117965809651203	1.120675452508662	1.1108713560427332
0.005992	0.236130	0.002441	7813.2087885415085	1.127391	1.117575	1.1278535287661213	1.118037886902021	1.1207605296997114	1.1109434332935513
0.005994	0.236526	0.002454	7826.332731541509	1.127476	1.117643	1.1279386831482194	1.1181060414036572	1.1208456840818095	1.1110115877951874
0.005995	0.236725	0.002460	7832.8947035415085	1.127561	1.117720	1.1280237603392687	1.1181831186544755	1.1209307612728585	1.1110886650460057
0.005996	0.237045	0.002441	7843.494811541509	1.127645	1.117791	1.1281078375303175	1.1182541959052936	1.1210148384639074	1.1111597422968238
0.005997	0.237381	0.002429	7854.599686541509	1.127730	1.117862	1.1281929147213665	1.1183252731561115	1.1210999156549564	1.1112308195476417
0.005999	0.237640	0.002441	7863.180726541509	1.127814	1.117936	1.128277069103465	1.1183994276577478	1.1211840700370548	1.111304974049278
0.006000	0.237915	0.002423	7872.266533541509	1.127898	1.118008	1.128361146294514	1.1184715049085658	1.121268147228104	1.111377051300096
0.006001	0.238281	0.002417	7884.380942541509	1.127982	1.118077	1.128445223485563	1.118540582159384	1.121352224419153	1.111446128550914
0.006002	0.238541	0.002393	7892.961982541509	1.128065	1.118149	1.1285283006766123	1.1186126594102022	1.121435301610202	1.1115182058017323
0.006004	0.238846	0.002441	7903.057323541509	1.128149	1.118220	1.1286124550587104	1.1186838139118382	1.1215194559923005	1.1115893603033684
0.006005	0.239151	0.002362	7913.152664541509	1.128232	1.118290	1.1286955322497594	1.1187538911626564	1.1216025331833492	1.1116594375541866
0.006006	0.239487	0.002429	7924.257539541509	1.128316	1.118360	1.1287796094408085	1.1188239684134744	1.1216866103743985	1.1117295148050046
0.006007	0.239746	0.002441	7932.838579541509	1.128400	1.118434	1.1288636866318575	1.1188980456642925	1.1217706875654474	1.1118035920558227
0.006009	0.240005	0.002399	7941.419619541509	1.128483	1.118506	1.1289468410139556	1.1189702001659287	1.1218538419475457	1.111875746557459
0.006010	0.240387	0.002344	7954.038795541509	1.128565	1.118572	1.1290289182050048	1.1190362774167468	1.1219359191385947	1.111941823808277
0.006011	0.240707	0.002399	7964.638903541509	1.128648	1.118642	1.129111995396054	1.1191063546675648	1.1220189963296439	1.112011901059095
0.006012	0.240936	0.002417	7972.210409541509	1.128731	1.118716	1.129195072587103	1.1191804319183831	1.122102073520693	1.1120859783099133
0.006014	0.241241	0.002368	7982.305750541509	1.128814	1.118785	1.1292782269692012	1.1192495864200191	1.1221852279027913	1.1121551328115493
0.006015	0.241608	0.002350	7994.420159541509	1.128895	1.118852	1.1293593041602503	1.1193166636708374	1.1222663050938402	1.1122222100623675
0.006016	0.241928	0.002393	8005.020267541509	1.128978	1.118921	1.1294423813512993	1.1193857409216554	1.1223493822848893	1.1122912873131856
0.006017	0.242187	0.002344	8013.6013075415085	1.129060	1.118992	1.1295244585423483	1.1194568181724736	1.1224314594759384	1.1123623645640037
0.006019	0.242523	0.002374	8024.7061825415085	1.129142	1.119060	1.1296066129244466	1.1195249726741097	1.1225136138580365	1.1124305190656398
0.006020	0.242798	0.002356	8033.791989541509	1.129223	1.119130	1.1296876901154957	1.1195950499249279	1.1225946910490858	1.112500596316458
0.006021	0.243134	0.002350	8044.896864541509	1.129305	1.119198	1.1297697673065448	1.1196631271757458	1.1226767682401348	1.112568673567276
0.006022	0.243423	0.002338	8054.487438541509	1.129386	1.119267	1.1298508444975939	1.119732204426564	1.1227578454311837	1.1126377508180942
0.006024	0.243729	0.002338	8064.582779541509	1.129467	1.119335	1.129931998879692	1.1198003589282002	1.1228389998132822	1.1127059053197303
0.006025	0.244064	0.002332	8075.687655541509	1.129548	1.119402	1.1300130760707412	1.1198674361790182	1.122920077004331	1.1127729825705484
0.006026	0.244293	0.002350	8083.259160541509	1.129629	1.119474	1.13009415326179	1.1199395134298364	1.12300115419538	1.1128450598213666
0.006027	0.244568	0.002338	8092.344967541509	1.129710	1.119543	1.1301752304528392	1.1200085906806545	1.1230822313864293	1.1129141370721847
0.006029	0.244919	0.002319	8103.954609541509	1.129790	1.119609	1.1302553848349375	1.1200747451822908	1.1231623857685276	1.112980291573821
0.006030	0.245239	0.002313	8114.554718541509	1.129871	1.119676	1.1303364620259866	1.1201418224331086	1.1232434629595764	1.1130473688246387
0.006031	0.245560	0.002313	8125.154826541509	1.129951	1.119743	1.1304165392170356	1.1202088996839268	1.1233235401506256	1.113114446075457
0.006032	0.245804	0.002356	8133.231098541509	1.130032	1.119814	1.1304976164080847	1.1202799769347451	1.1234046173416745	1.1131855233262753
0.006034	0.246124	0.002301	8143.831207541509	1.130112	1.119881	1.130577770790183	1.120347131436381	1.1234847717237728	1.1132526778279113
0.006035	0.246460	0.002283	8154.936082541509	1.130192	1.119946	1.1306578479812321	1.1204122086871993	1.123564848914822	1.1133177550787294
0.006036	0.246765	0.002338	8165.031423541509	1.130272	1.120014	1.1307379251722809	1.1204802859380174	1.1236449261058707	1.1133858323295476
0.006037	0.247009	0.002332	8173.107696541509	1.130353	1.120085	1.13081900236333	1.1205513631888353	1.12372600329692	1.1134569095803655
0.006039	0.247345	0.002283	8184.212571541509	1.130433	1.120151	1.1308991567454283	1.1206175176904716	1.1238061576790184	1.1135230640820017
0.006040	0.247650	0.002344	8194.30791254151	1.130513	1.120219	1.1309792339364775	1.1206855949412897	1.1238862348700676	1.11359114133282
0.006041	0.247925	0.002332	8203.39371954151	1.130594	1.120288	1.1310603111275266	1.1207546721921078	1.1239673120611164	1.113660218583638
0.006042	0.248215	0.002277	8212.984293541509	1.130673	1.120355	1.1311393883185756	1.1208217494429258	1.1240463892521655	1.113727295834456
0.006044	0.248550	0.002264	8224.08916854151	1.130752	1.120420	1.1312185427006738	1.1208869039445621	1.1241255436342636	1.1137924503360923
0.006045	0.248856	0.002301	8234.18450954151	1.130831	1.120487	1.1312976198917228	1.1209539811953801	1.1242046208253127	1.1138595275869103
0.006046	0.249115	0.002295	8242.76554954151	1.130911	1.120555	1.1313776970827718	1.1210220584461983	1.1242846980163619	1.1139276048377285
0.006047	0.249451	0.002234	8253.87042454151	1.130989	1.120619	1.131455774273821	1.1210861356970163	1.1243627752074108	1.1139916820885465
0.006049	0.249695	0.002301	8261.94669754151	1.131068	1.120688	1.131534928655919	1.1211552901986523	1.124441929589509	1.1140608365901825
0.006050	0.250031	0.002271	8273.05157254151	1.131147	1.120753	1.1316140058469681	1.1212203674494707	1.124521006780558	1.114125913841001
0.006051	0.250366	0.002264	8284.15644754151	1.131225	1.120818	1.1316920830380173	1.121285444700289	1.1245990839716073	1.114190991091819
0.006052	0.250671	0.002277	8294.251788541509	1.131304	1.120884	1.1317711602290665	1.1213515219511068	1.1246781611626564	1.114257068342637
0.006054	0.250900	0.002295	8301.82329454151	1.131384	1.120954	1.1318513146111646	1.121421676452743	1.1247583155447547	1.114327222844273
0.006055	0.251266	0.002264	8313.93770354151	1.131462	1.121017	1.1319293918022137	1.121484753703561	1.1248363927358036	1.1143903000950912
0.006056	0.251556	0.002234	8323.52827754151	1.131540	1.121083	1.1320074689932627	1.1215508309543794	1.1249144699268525	1.1144563773459095
0.006057	0.251892	0.002295	8334.63315254151	1.131619	1.121148	1.1320865461843117	1.1216159082051973	1.1249935471179016	1.1145214545967275
0.006059	0.252151	0.002216	8343.214192541509	1.131696	1.121214	1.13216370056641	1.1216820627068333	1.1250707014999999	1.1145876090983635
0.006060	0.252518	0.002252	8355.32860154151	1.131774	1.121277	1.1322417777574592	1.1217451399576517	1.1251487786910492	1.1146506863491819
0.006061	0.252747	0.002246	8362.900107541509	1.131852	1.121345	1.1323198549485083	1.1218132172084696	1.1252268558820981	1.1147187635999998
0.006062	0.253067	0.002228	8373.50021554151	1.131929	1.121409	1.1323969321395573	1.1218772944592879	1.1253039330731474	1.114782840850818
0.006064	0.253357	0.002234	8383.09078954151	1.132007	1.121475	1.1324750865216555	1.121943448960924	1.1253820874552454	1.114848995352454
0.006065	0.253693	0.002246	8394.19566454151	1.132085	1.121539	1.1325531637127044	1.1220075262117422	1.1254601646462943	1.1149130726032723
0.006066	0.253983	0.002264	8403.78623854151	1.132163	1.121604	1.1326312409037536	1.12207260346256	1.1255382418373436	1.1149781498540903
0.006067	0.254257	0.002185	8412.87204554151	1.132239	1.121669	1.1327073180948026	1.1221376807133783	1.1256143190283927	1.1150432271049084
0.006069	0.254593	0.002203	8423.97692054151	1.132315	1.121732	1.1327834724769008	1.1222008352150143	1.1256904734104909	1.1151063816065445
0.006070	0.254929	0.002264	8435.08179554151	1.132393	1.121796	1.13286154966795	1.1222649124658326	1.1257685506015398	1.1151704588573628
0.006071	0.255188	0.002161	8443.66283554151	1.132469	1.121861	1.132937626858999	1.1223299897166505	1.1258446277925889	1.1152355361081807
0.006072	0.255569	0.002228	8456.28201154151	1.132546	1.121922	1.1330147040500482	1.1223910669674688	1.125921704983638	1.115296613358999
0.006074	0.255798	0.002222	8463.853517541509	1.132623	1.121989	1.1330918584321463	1.1224582214691048	1.1259988593657364	1.115363767860635
0.006075	0.256119	0.002222	8474.45362554151	1.132700	1.122053	1.1331689356231953	1.122522298719923	1.1260759365567852	1.1154278451114532
0.006076	0.256439	0.002197	8485.05373354151	1.132776	1.122116	1.1332450128142444	1.122585375970741	1.1261520137478342	1.115490922362271
0.006077	0.256744	0.002216	8495.14907454151	1.132853	1.122180	1.1333220900052936	1.1226494532215592	1.1262290909388835	1.1155549996130893
0.006079	0.256989	0.002185	8503.22534754151	1.132928	1.122245	1.1333972443873916	1.1227146077231953	1.1263042453209815	1.1156201541147255
0.006080	0.257339	0.002179	8514.83498954151	1.133004	1.122306	1.1334733215784407	1.1227756849740136	1.1263803225120306	1.1156812313655438
0.006081	0.257614	0.002142	8523.92079654151	1.133079	1.122370	1.1335483987694899	1.1228397622248316	1.12645539970308	1.1157453086163618
0.006082	0.257919	0.002203	8534.01613754151	1.133154	1.122433	1.133623475960539	1.1229028394756497	1.1265304768941289	1.11580838586718
0.006084	0.258240	0.002148	8544.61624554151	1.133229	1.122494	1.1336986303426373	1.122963993977286	1.1266056312762274	1.1158695403688161
0.006085	0.258545	0.002173	8554.711586541509	1.133304	1.122557	1.1337737075336862	1.123027071228104	1.1266807084672763	1.1159326176196342
0.006086	0.258835	0.002197	8564.30216054151	1.133380	1.122621	1.1338497847247353	1.123091148478922	1.1267567856583254	1.1159966948704523
0.006087	0.259125	0.002179	8573.89273454151	1.133456	1.122684	1.1339258619157844	1.1231542257297402	1.1268328628493745	1.1160597721212704
0.006089	0.259430	0.002185	8583.98807554151	1.133532	1.122747	1.1340020162978826	1.1232173802313763	1.1269090172314726	1.1161229266229065
0.006090	0.259811	0.002167	8596.60725254151	1.133607	1.122806	1.1340770934889317	1.1232764574821943	1.1269840944225216	1.1161820038737245
0.006091	0.260025	0.002136	8603.67399054151	1.133681	1.122872	1.1341511706799807	1.1233425347330126	1.1270581716135708	1.1162480811245428
0.006092	0.260345	0.002118	8614.27409854151	1.133755	1.122932	1.13422524787103	1.1234026119838307	1.12713224880462	1.116308158375361
0.006094	0.260681	0.002179	8625.37897454151	1.133830	1.122993	1.134300402253128	1.1234637664854668	1.127207403186718	1.116369312876997
0.006095	0.260941	0.002179	8633.96001354151	1.133905	1.123058	1.134375479444177	1.1235288437362847	1.127282480377767	1.1164343901278149
0.006096	0.261261	0.002142	8644.56012254151	1.133980	1.123119	1.134450556635226	1.123589920987103	1.127357557568816	1.1164954673786331
0.006097	0.261597	0.002136	8655.66499754151	1.134054	1.123179	1.134524633826275	1.123649998237921	1.1274316347598652	1.1165555446294513
0.006099	0.261841	0.002161	8663.74126954151	1.134129	1.123244	1.1345997882083734	1.1237151527395572	1.1275067891419632	1.1166206991310874
0.006100	0.262177	0.002173	8674.846145541509	1.134203	1.123305	1.1346738653994226	1.1237762299903753	1.1275808663330125	1.1166817763819055
0.006101	0.262466	0.002100	8684.43671954151	1.134277	1.123366	1.1347479425904716	1.1238373072411936	1.1276549435240617	1.1167428536327237
0.006102	0.262726	0.002106	8693.01775854151	1.134350	1.123428	1.1348210197815207	1.1238993844920115	1.1277280207151108	1.1168049308835417
0.006104	0.263077	0.002130	8704.62740154151	1.134423	1.123487	1.134894174163619	1.1239585389936477	1.127801175097209	1.116864085385178
0.006105	0.263382	0.002130	8714.72274254151	1.134497	1.123548	1.134968251354668	1.1240196162444658	1.1278752522882578	1.116925162635996
0.006106	0.263718	0.002124	8725.82761754151	1.134571	1.123608	1.135042328545717	1.124079693495284	1.127949329479307	1.116985239886814
0.006107	0.263962	0.002173	8733.90389054151	1.134646	1.123673	1.1351174057367661	1.1241447707461019	1.128024406670356	1.117050317137632
0.006109	0.264313	0.002100	8745.51353254151	1.134719	1.123731	1.1351905601188643	1.1242029252477383	1.1280975610524542	1.1171084716392685
0.006110	0.264648	0.002100	8756.61840754151	1.134792	1.123790	1.1352636373099134	1.1242620024985563	1.1281706382435033	1.1171675488900865
0.006111	0.264923	0.002112	8765.70421454151	1.134865	1.123852	1.1353367145009625	1.1243240797493745	1.1282437154345524	1.1172296261409047
0.006112	0.265198	0.002094	8774.79002154151	1.134938	1.123913	1.1354097916920116	1.1243851570001924	1.1283167926256015	1.1172907033917225
0.006114	0.265579	0.002100	8787.40919754151	1.135011	1.123970	1.1354829460741098	1.1244423115018285	1.1283899470076997	1.1173478578933587
0.006115	0.265808	0.002155	8794.98070354151	1.135085	1.124035	1.1355570232651586	1.1245073887526467	1.1284640241987485	1.1174129351441768
0.006116	0.266068	0.002100	8803.56174354151	1.135158	1.124097	1.1356301004562077	1.1245694660034649	1.1285371013897976	1.117475012394995
0.006117	0.266449	0.002118	8816.18091954151	1.135231	1.124155	1.135703177647257	1.124627543254283	1.1286101785808471	1.117533089645813
0.006119	0.266724	0.002063	8825.26672654151	1.135303	1.124215	1.135775332029355	1.124687697755919	1.1286823329629452	1.1175932441474492
0.006120	0.267029	0.002106	8835.36206754151	1.135375	1.124275	1.1358474092204043	1.1247477750067372	1.1287544101539941	1.1176533213982673
0.006121	0.267334	0.002045	8845.45740854151	1.135447	1.124334	1.1359194864114535	1.1248068522575554	1.1288264873450435	1.1177123986490856
0.006122	0.267639	0.002106	8855.55274954151	1.135519	1.124394	1.1359915636025024	1.1248669295083733	1.1288985645360925	1.1177724758999035
0.006124	0.267944	0.002100	8865.64809054151	1.135592	1.124454	1.1360647179846006	1.1249270840100096	1.1289717189181907	1.1178326304015398
0.006125	0.268173	0.002112	8873.21959654151	1.135665	1.124517	1.1361377951756495	1.1249901612608277	1.1290447961092394	1.117895707652358
0.006126	0.268585	0.002057	8886.84830654151	1.135737	1.124572	1.1362098723666987	1.1250452385116456	1.1291168733002888	1.1179507849031758
0.006127	0.268875	0.002106	8896.43888054151	1.135810	1.124632	1.1362829495577478	1.125105315762464	1.1291899504913379	1.1180108621539941
0.006129	0.269165	0.002081	8906.029454541509	1.135882	1.124693	1.136355103939846	1.1251664702641	1.129262104873436	1.1180720166556302
0.006130	0.269455	0.002075	8915.62002854151	1.135954	1.124752	1.136427181130895	1.1252255475149182	1.1293341820644849	1.1181310939064484
0.006131	0.269714	0.002063	8924.20106854151	1.136025	1.124813	1.1364982583219443	1.1252866247657363	1.1294052592555341	1.1181921711572664
0.006132	0.270004	0.002045	8933.79164254151	1.136096	1.124872	1.1365693355129933	1.1253457020165545	1.1294763364465834	1.1182512484080847
0.006134	0.270370	0.002051	8945.90605154151	1.136167	1.124928	1.1366404898950913	1.1254018565181905	1.1295474908286813	1.1183074029097206
0.006135	0.270599	0.002026	8953.47755754151	1.136238	1.124989	1.1367115670861405	1.1254629337690087	1.1296185680197306	1.118368480160539
0.006136	0.270935	0.002051	8964.58243254151	1.136308	1.125046	1.1367816442771896	1.1255200110198267	1.1296886452107797	1.1184255574113569
0.006137	0.271271	0.002020	8975.68730754151	1.136379	1.125102	1.1368527214682387	1.125576088270645	1.1297597224018285	1.118481634662175
0.006139	0.271576	0.002032	8985.78264854151	1.136449	1.125160	1.136922875850337	1.125634242772281	1.1298298767839268	1.1185397891638111
0.006140	0.271912	0.002020	8996.88752354151	1.136519	1.125216	1.136992953041386	1.1256903200230992	1.129899953974976	1.1185958664146294
0.006141	0.272186	0.002032	9005.97333054151	1.136589	1.125275	1.1370630302324352	1.1257493972739172	1.129970031166025	1.1186549436654474
0.006142	0.272446	0.002020	9014.55437054151	1.136660	1.125334	1.1371341074234842	1.1258084745247354	1.1300411083570743	1.1187140209162656
0.006144	0.272842	0.002075	9027.67831454151	1.136731	1.125389	1.1372052618055821	1.1258636290263715	1.1301122627391722	1.1187691754179017
0.006145	0.273056	0.002032	9034.74505254151	1.136802	1.125451	1.1372763389966314	1.1259257062771897	1.1301833399302215	1.1188312526687199
0.006146	0.273407	0.001996	9046.35469454151	1.136871	1.125505	1.1373454161876804	1.1259797835280076	1.1302524171212704	1.1188853299195378
0.006147	0.273697	0.001978	9055.945268541509	1.136940	1.125563	1.1374144933787296	1.126037860778826	1.1303214943123194	1.1189434071703561
0.006149	0.273956	0.002057	9064.52630854151	1.137011	1.125622	1.1374856477608277	1.126097015280462	1.1303926486944178	1.119002561671992
0.006150	0.274277	0.002026	9075.12641654151	1.137081	1.125679	1.1375557249518768	1.12615409253128	1.130462725885467	1.1190596389228102
0.006151	0.274567	0.001996	9084.71699054151	1.137150	1.125737	1.137624802142926	1.1262121697820981	1.130531803076516	1.1191177161736283
0.006152	0.274902	0.001996	9095.82186654151	1.137220	1.125792	1.137694879333975	1.1262672470329163	1.130601880267565	1.1191727934244464
0.006154	0.275253	0.002026	9107.43150854151	1.137290	1.125847	1.137765033716073	1.1263224015345525	1.1306720346496628	1.1192279479260827
0.006155	0.275528	0.002002	9116.51731554151	1.137359	1.125905	1.1378341109071222	1.1263804787853704	1.1307411118407122	1.1192860251769006
0.006156	0.275803	0.001996	9125.60312254151	1.137428	1.125963	1.1379031880981714	1.1264385560361887	1.1308101890317612	1.1193441024277189
0.006157	0.276093	0.001971	9135.19369654151	1.137497	1.126020	1.1379722652892204	1.1264956332870069	1.1308792662228102	1.119401179678537
0.006159	0.276443	0.002026	9146.80333854151	1.137567	1.126075	1.1380424196713186	1.126550787788643	1.1309494206049084	1.119456334180173
0.006160	0.276749	0.001990	9156.89867954151	1.137636	1.126131	1.1381114968623678	1.126606865039461	1.1310184977959579	1.1195124114309911
0.006161	0.277023	0.001978	9165.98448654151	1.137705	1.126189	1.1381805740534168	1.1266649422902792	1.1310875749870068	1.1195704886818094
0.006162	0.277313	0.001996	9175.57506054151	1.137774	1.126246	1.138249651244466	1.1267220195410972	1.1311566521780558	1.1196275659326274
0.006164	0.277634	0.001990	9186.17516854151	1.137842	1.126301	1.138317805626564	1.1267771740427335	1.1312248065601538	1.1196827204342636
0.006165	0.277939	0.001941	9196.27050954151	1.137910	1.126356	1.138385882817613	1.1268322512935514	1.131292883751203	1.1197377976850815
0.006166	0.278244	0.001965	9206.36585054151	1.137978	1.126411	1.138453960008662	1.1268873285443697	1.131360960942252	1.1197928749358999
0.006167	0.278564	0.001990	9216.96595854151	1.138047	1.126467	1.1385230371997113	1.1269434057951877	1.1314300381333013	1.1198489521867179
0.006169	0.278854	0.001996	9226.55653254151	1.138116	1.126524	1.1385921915818094	1.127000560296824	1.1314991925153994	1.1199061066883542
0.006170	0.279129	0.001971	9235.64233954151	1.138184	1.126581	1.1386602687728586	1.127057637547642	1.1315672697064487	1.1199631839391722
0.006171	0.279449	0.001959	9246.24244754151	1.138252	1.126636	1.1387283459639077	1.12711271479846	1.1316353468974976	1.1200182611899903
0.006172	0.279800	0.001978	9257.85208954151	1.138321	1.126690	1.1387974231549567	1.127166792049278	1.1317044240885465	1.1200723384408082
0.006174	0.280136	0.001990	9268.95696454151	1.138390	1.126744	1.1388665775370548	1.1272209465509142	1.1317735784706446	1.1201264929424444
0.006175	0.280380	0.001935	9277.03323754151	1.138457	1.126802	1.138933654728104	1.1272790238017325	1.1318406556616938	1.1201845701932627
0.006176	0.280731	0.001959	9288.64287954151	1.138525	1.126855	1.139001731919153	1.1273321010525506	1.131908732852743	1.1202376474440807
0.006177	0.281021	0.001953	9298.23345354151	1.138592	1.126910	1.1390688091102021	1.1273871783033687	1.1319758100437922	1.1202927246948988
0.006179	0.281296	0.001947	9307.31926054151	1.138660	1.126966	1.1391369634923003	1.1274433328050046	1.1320439644258902	1.1203488791965348
0.006180	0.281586	0.001941	9316.90983454151	1.138727	1.127022	1.1392040406833495	1.1274994100558229	1.1321110416169393	1.120404956447353
0.006181	0.281906	0.001917	9327.50994254151	1.138794	1.127075	1.1392711178743986	1.1275524873066411	1.1321781188079885	1.1204580336981713
0.006182	0.282227	0.001959	9338.11005054151	1.138862	1.127129	1.1393391950654477	1.1276065645574591	1.1322461959990378	1.1205121109489893
0.006184	0.282501	0.001965	9347.19585754151	1.138929	1.127186	1.1394063494475457	1.1276637190590952	1.1323133503811356	1.1205692654506254
0.006185	0.282791	0.001917	9356.78643154151	1.138996	1.127241	1.1394734266385946	1.1277187963099133	1.1323804275721847	1.1206243427014435
0.006186	0.283081	0.001929	9366.37700554151	1.139063	1.127295	1.1395405038296438	1.1277728735607313	1.1324475047632339	1.1206784199522615
0.006187	0.283417	0.001929	9377.48188054151	1.139130	1.127348	1.139607581020693	1.1278259508115496	1.132514581954283	1.1207314972030797
0.006189	0.283722	0.001953	9387.577221541509	1.139198	1.127403	1.139675735402791	1.1278811053131856	1.132582736336381	1.1207866517047158
0.006190	0.284042	0.001965	9398.17732954151	1.139265	1.127458	1.1397428125938402	1.127936182564004	1.13264981352743	1.1208417289555341
0.006191	0.284332	0.001904	9407.76790354151	1.139332	1.127512	1.1398098897848894	1.127990259814822	1.1327168907184793	1.120895806206352
0.006192	0.284668	0.001941	9418.87277854151	1.139399	1.127565	1.1398769669759385	1.12804333706564	1.1327839679095284	1.1209488834571701
0.006194	0.284882	0.001965	9425.93951754151	1.139467	1.127624	1.1399451213580365	1.1281024915672762	1.1328521222916264	1.1210080379588063
0.006195	0.285233	0.001886	9437.54915954151	1.139533	1.127675	1.1400111985490855	1.1281535688180944	1.1329181994826754	1.1210591152096245
0.006196	0.285522	0.001910	9447.13973354151	1.139599	1.127730	1.1400772757401347	1.1282086460689122	1.1329842766737248	1.1211141924604424
0.006197	0.285828	0.001929	9457.23507454151	1.139665	1.127783	1.1401433529311837	1.1282617233197305	1.1330503538647738	1.1211672697112607
0.006199	0.286118	0.001898	9466.82564854151	1.139731	1.127837	1.140209507313282	1.1283158778213667	1.133116508246872	1.1212214242128968
0.006200	0.286499	0.001904	9479.44482554151	1.139797	1.127887	1.140275584504331	1.128365955072185	1.133182585437921	1.1212715014637151
0.006201	0.286774	0.001892	9488.53063254151	1.139863	1.127942	1.1403416616953803	1.1284210323230028	1.1332486626289704	1.121326578714533
0.006202	0.287064	0.001892	9498.121205541509	1.139928	1.127995	1.1404067388864294	1.128474109573821	1.1333137398200193	1.1213796559653513
0.006204	0.287354	0.001880	9507.71177954151	1.139994	1.128048	1.1404728932685273	1.1285272640754571	1.1333798942021174	1.1214328104669873
0.006205	0.287674	0.001904	9518.31188854151	1.140060	1.128101	1.1405389704595765	1.1285803413262754	1.1334459713931664	1.1214858877178056
0.006206	0.287933	0.001892	9526.89292754151	1.140125	1.128156	1.1406040476506256	1.1286354185770933	1.1335110485842157	1.1215409649686234
0.006207	0.288269	0.001862	9537.99780354151	1.140190	1.128206	1.1406691248416747	1.1286854958279116	1.1335761257752646	1.1215910422194417
0.006209	0.288605	0.001849	9549.10267854151	1.140254	1.128257	1.140733279223773	1.1287366503295477	1.1336402801573628	1.121642196721078
0.006210	0.288879	0.001892	9558.18848554151	1.140319	1.128310	1.140798356414822	1.1287897275803656	1.1337053573484122	1.1216952739718957
0.006211	0.289139	0.001862	9566.76952454151	1.140384	1.128365	1.1408634336058712	1.1288448048311839	1.133770434539461	1.121750351222714
0.006212	0.289490	0.001886	9578.37916754151	1.140449	1.128415	1.1409285107969203	1.128894882082002	1.1338355117305103	1.1218004284735321
0.006214	0.289734	0.001898	9586.45543954151	1.140515	1.128471	1.1409946651790182	1.1289510365836382	1.133901666112608	1.1218565829751683
0.006215	0.290100	0.001843	9598.569849541509	1.140579	1.128519	1.1410587423700673	1.1289991138344562	1.1339657433036572	1.1219046602259863
0.006216	0.290405	0.001843	9608.66519054151	1.140643	1.128571	1.1411228195611165	1.1290511910852743	1.1340298204947064	1.1219567374768045
0.006217	0.290741	0.001892	9619.77006554151	1.140708	1.128622	1.1411878967521656	1.1291022683360925	1.1340948976857557	1.1220078147276227
0.006219	0.290970	0.001880	9627.34157154151	1.140773	1.128678	1.1412530511342638	1.1291584228377287	1.1341600520678536	1.1220639692292589
0.006220	0.291275	0.001831	9637.43691254151	1.140837	1.128729	1.141317128325313	1.1292095000885467	1.1342241292589028	1.1221150464800769
0.006221	0.291641	0.001843	9649.55132154151	1.140901	1.128778	1.141381205516362	1.1292585773393649	1.134288206449952	1.122164123730895
0.006222	0.291946	0.001874	9659.64666254151	1.140966	1.128830	1.141446282707411	1.1293106545901828	1.1343532836410009	1.122216200981713
0.006224	0.292175	0.001874	9667.21816854151	1.141031	1.128885	1.141511437089509	1.129365809091819	1.1344184380230988	1.1222713554833492
0.006225	0.292542	0.001819	9679.33257754151	1.141094	1.128933	1.1415745142805582	1.129413886342637	1.1344815152141483	1.1223194327341672
0.006226	0.292801	0.001862	9687.91361754151	1.141158	1.128987	1.1416385914716072	1.1294679635934552	1.134545592405197	1.1223735099849854
0.006227	0.293121	0.001874	9698.51372554151	1.141223	1.129038	1.1417036686626565	1.1295190408442732	1.1346106695962463	1.1224245872358034
0.006229	0.293381	0.001825	9707.09476554151	1.141287	1.129091	1.1417678230447545	1.1295721953459097	1.1346748239783446	1.1224777417374399
0.006230	0.293747	0.001831	9719.20917454151	1.141350	1.129139	1.1418309002358038	1.1296202725967275	1.1347379011693937	1.1225258189882577
0.006231	0.294067	0.001831	9729.80928254151	1.141414	1.129189	1.1418949774268528	1.1296703498475458	1.1348019783604428	1.122575896239076
0.006232	0.294342	0.001849	9738.89508954151	1.141478	1.129242	1.141959054617902	1.1297234270983638	1.134866055551492	1.122628973489894
0.006234	0.294647	0.001837	9748.99043054151	1.141541	1.129293	1.1420222089999998	1.1297745816	1.1349292099335897	1.1226801279915302
0.006235	0.294907	0.001868	9757.57147054151	1.141606	1.129347	1.142087286191049	1.1298286588508182	1.134994287124639	1.1227342052423483
0.006236	0.295273	0.001837	9769.68587954151	1.141670	1.129395	1.142151363382098	1.1298767361016362	1.1350583643156882	1.1227822824931664
0.006237	0.295593	0.001837	9780.28598754151	1.141733	1.129446	1.1422144405731474	1.1299278133524542	1.1351214415067372	1.1228333597439843
0.006239	0.295883	0.001825	9789.87656154151	1.141797	1.129497	1.1422785949552454	1.1299789678540904	1.1351855958888355	1.1228845142456205
0.006240	0.296143	0.001819	9798.45760154151	1.141860	1.129549	1.1423416721462947	1.1300310451049085	1.1352486730798845	1.1229365914964387
0.006241	0.296432	0.001807	9808.04817554151	1.141922	1.129600	1.1424037493373438	1.1300821223557267	1.1353107502709339	1.1229876687472569
0.006242	0.296814	0.001825	9820.66735154151	1.141986	1.129647	1.1424678265283927	1.1301291996065448	1.1353748274619826	1.123034745998075
0.006244	0.297028	0.001849	9827.73409054151	1.142049	1.129702	1.1425309809104909	1.1301843541081809	1.1354379818440807	1.123089900499711
0.006245	0.297379	0.001788	9839.34373254151	1.142112	1.129750	1.14259405810154	1.130232431358999	1.1355010590351298	1.1231379777505293
0.006246	0.297684	0.001843	9849.439073541509	1.142175	1.129801	1.142657135292589	1.130283508609817	1.1355641362261788	1.1231890550013472
0.006247	0.297974	0.001825	9859.02964754151	1.142239	1.129852	1.1427212124836381	1.1303345858606353	1.135628213417228	1.1232401322521655
0.006249	0.298264	0.001788	9868.62022154151	1.142301	1.129902	1.1427833668657363	1.1303847403622713	1.1356903677993264	1.1232902867538015
0.006250	0.298630	0.001794	9880.73463054151	1.142363	1.129949	1.1428454440567855	1.1304318176130896	1.1357524449903753	1.1233373640046198
0.006251	0.298904	0.001819	9889.82043754151	1.142426	1.130001	1.1429085212478345	1.1304838948639075	1.1358155221814243	1.1233894412554377
0.006252	0.299179	0.001819	9898.90624454151	1.142489	1.130052	1.1429715984388837	1.1305349721147258	1.1358785993724738	1.123440518506256
0.006254	0.299500	0.001770	9909.50635254151	1.142550	1.130100	1.1430327528209816	1.130583126616362	1.1359397537545717	1.1234886730078921
0.006255	0.299805	0.001770	9919.60169354151	1.142612	1.130149	1.1430948300120307	1.13063220386718	1.1360018309456206	1.1235377502587103
0.006256	0.300018	0.001740	9926.66843254151	1.142672	1.130200	1.1431549072030798	1.130683281117998	1.1360619081366696	1.1235888275095283
0.006257	0.300278	0.001666	9935.249472541509	1.142729	1.130247	1.143211984394129	1.1307303583688162	1.1361189853277192	1.1236359047603464
0.006259	0.300491	0.001550	9942.31621154151	1.142783	1.130291	1.1432661387762273	1.1307745128704523	1.1361731397098174	1.1236800592619824
0.006260	0.300598	0.001398	9945.84958054151	1.142831	1.130335	1.1433142159672762	1.1308185901212706	1.136221216900866	1.1237241365128008
0.006261	0.300797	0.001233	9952.411552541509	1.142874	1.130370	1.1433572931583253	1.1308536673720886	1.1362642940919154	1.1237592137636188
0.006262	0.300812	0.001105	9952.91631954151	1.142912	1.130407	1.1433953703493744	1.1308907446229066	1.1363023712829645	1.1237962910144368
0.006264	0.300919	0.000940	9956.44968854151	1.142944	1.130435	1.1434275247314725	1.130918899124543	1.1363345256650623	1.123824445516073
0.006265	0.300858	0.000726	9954.43062054151	1.142970	1.130463	1.1434536019225217	1.130946976375361	1.1363606028561115	1.1238525227668912
0.006266	0.300964	0.000574	9957.96398954151	1.142990	1.130479	1.1434736791135707	1.130963053626179	1.1363806800471608	1.1238686000177092
0.006267	0.300949	0.000439	9957.459222541509	1.143005	1.130494	1.1434887563046199	1.1309781308769973	1.1363957572382097	1.1238836772685274
0.006269	0.300751	0.000262	9950.89725154151	1.143014	1.130512	1.143497910686718	1.1309962853786333	1.1364049116203079	1.1239018317701635
0.006270	0.300735	9.155273E-5	9950.39248454151	1.143018	1.130516	1.1435019878777672	1.1310003626294514	1.136408988811357	1.1239059090209815
0.006271	0.300705	-1.220703E-5	9949.38294954151	1.143017	1.130517	1.1435010650688162	1.1310014398802695	1.136408066002406	1.1239069862717996
0.006272	0.300476	-0.000140	9941.81144454151	1.143012	1.130521	1.143496142259865	1.1310055171310878	1.136403143193455	1.123911063522618
0.006274	0.300400	-0.000317	9939.28760854151	1.143001	1.130514	1.1434852966419633	1.1309986716327238	1.1363922975755534	1.123904218024254
0.006275	0.300278	-0.000409	9935.249472541509	1.142987	1.130505	1.1434713738330124	1.1309897488835419	1.1363783747666023	1.123895295275072
0.006276	0.300049	-0.000513	9927.67796654151	1.142969	1.130496	1.1434534510240615	1.13098082613436	1.1363604519576516	1.12388637252589
0.006277	0.299835	-0.000610	9920.61122854151	1.142948	1.130484	1.1434325282151108	1.1309689033851782	1.1363395291487008	1.1238744497767084
0.006279	0.299713	-0.000714	9916.57309154151	1.142924	1.130465	1.143408682597209	1.1309500578868144	1.1363156835307988	1.1238556042783445
0.006280	0.299530	-0.000775	9910.515887541509	1.142897	1.130445	1.143381759788258	1.1309301351376322	1.1362887607218481	1.1238356815291624
0.006281	0.299240	-0.000830	9900.92531354151	1.142868	1.130428	1.1433528369793071	1.1309132123884504	1.1362598379128972	1.1238187587799806
0.006282	0.298996	-0.000964	9892.84904054151	1.142835	1.130406	1.143319914170356	1.1308912896392684	1.1362269151039461	1.1237968360307986
0.006284	0.298843	-0.000983	9887.80136954151	1.142801	1.130378	1.1432860685524542	1.130863444140905	1.136193069486044	1.123768990532435
0.006285	0.298569	-0.001038	9878.71556254151	1.142765	1.130353	1.1432501457435034	1.1308385213917227	1.1361571466770934	1.1237440677832529
0.006286	0.298370	-0.001105	9872.15359154151	1.142726	1.130323	1.1432112229345524	1.130808598642541	1.1361182238681424	1.123714145034071
0.006287	0.298126	-0.001141	9864.07731854151	1.142687	1.130294	1.1431723001256016	1.1307796758933588	1.1360793010591914	1.123685222284889
0.006289	0.297836	-0.001202	9854.48674454151	1.142645	1.130264	1.1431304545076997	1.1307498303949952	1.1360374554412895	1.1236553767865254
0.006290	0.297577	-0.001239	9845.90570454151	1.142602	1.130232	1.1430875316987488	1.1307179076458131	1.1359945326323388	1.1236234540373433
0.006291	0.297302	-0.001294	9836.81989754151	1.142557	1.130199	1.143042608889798	1.1306849848966314	1.1359496098233879	1.1235905312881616
0.006292	0.297073	-0.001318	9829.24839154151	1.142512	1.130163	1.1429976860808468	1.1306490621474494	1.135904687014437	1.1235546085389796
0.006294	0.296738	-0.001306	9818.14351654151	1.142466	1.130131	1.142951840462945	1.1306172166490855	1.135858841396535	1.1235227630406157
0.006295	0.296539	-0.001392	9811.58154454151	1.142418	1.130091	1.1429039176539941	1.1305772938999037	1.135810918587584	1.1234828402914339
0.006296	0.296265	-0.001392	9802.49573854151	1.142370	1.130054	1.1428559948450434	1.1305403711507218	1.1357629957786335	1.123445917542252
0.006297	0.295944	-0.001404	9791.89562954151	1.142321	1.130019	1.1428070720360923	1.13050544840154	1.1357140729696824	1.1234109947930702
0.006299	0.295685	-0.001447	9783.31459054151	1.142271	1.129980	1.1427572264181907	1.130466602903176	1.1356642273517807	1.1233721492947062
0.006300	0.295456	-0.001459	9775.74308454151	1.142221	1.129939	1.1427073036092397	1.1304256801539943	1.1356143045428295	1.1233312265455244
0.006301	0.295074	-0.001447	9763.12390754151	1.142170	1.129904	1.1426563808002888	1.1303907574048124	1.1355633817338786	1.1232963037963426
0.006302	0.294754	-0.001508	9752.52379954151	1.142118	1.129865	1.1426044579913377	1.1303518346556303	1.1355114589249276	1.1232573810471604
0.006304	0.294525	-0.001538	9744.95229454151	1.142065	1.129822	1.142551612373436	1.1303089891572666	1.135458613307026	1.1232145355487968
