Repository: pietracorvo/HystAPI

# Example data

The example data in this folder is from measurements performed during my physics bachelor.

The material is **FeSi3** (iron with 3% silicon), aka 'electrical steel', the standard material for ring cores in trafos. 

Four of the five samples where treated with high pressure torison (HPT, 20 rotations at 20GPa), to achieve nanocristallisation of the grains, which has a huge impact on the magnetic properties of the material. The HPT deformation was done at 77K (under liquid nitrogen) and at 293K (at room temperature). Afterwards some samples were heat treated at a temperature of 493K (for two hours) to anneal defects from the deformation process.

The five samples are:

File: testData/FeSi3_LN/G4_748V_100Hz_800000Fs0.txt (part 19 of 57)
--------------------------
t	U1	U2	H	Braw	Jraw	B_drift	 J_drift	B_corr	J_corr
0.006384	-0.165527	-0.001929	-5475.394290851997	-1.088155	-1.081274	-1.0870377293737374	-1.0801570178666666	-1.0948450152361713	-1.0879630258460318
0.006385	-0.165695	-0.001935	-5480.946727851997	-1.088222	-1.081334	-1.0871045543626743	-1.0802168429007937	-1.0949118402251083	-1.0880228508801588
0.006386	-0.165833	-0.001965	-5485.489631851997	-1.088290	-1.081396	-1.0871723793516113	-1.0802786679349206	-1.094979665214045	-1.0880846759142857
0.006387	-0.166000	-0.001953	-5491.042068851997	-1.088358	-1.081457	-1.0872402043405482	-1.0803394929690475	-1.0950474902029823	-1.0881455009484127
0.006389	-0.166153	-0.001935	-5496.089739851997	-1.088425	-1.081518	-1.0873068543184223	-1.0804001430373016	-1.0951141401808564	-1.0882061510166667
0.006390	-0.166290	-0.001941	-5500.632642851997	-1.088492	-1.081579	-1.0873736793073594	-1.0804609680714286	-1.0951809651697935	-1.0882669760507937
0.006391	-0.166458	-0.001941	-5506.185080851998	-1.088559	-1.081640	-1.0874405042962965	-1.0805217931055555	-1.0952477901587305	-1.0883278010849207
0.006392	-0.166656	-0.001935	-5512.747052851997	-1.088626	-1.081698	-1.0875073292852333	-1.0805796181396825	-1.0953146151476671	-1.0883856261190477
0.006394	-0.166794	-0.001923	-5517.289955851997	-1.088693	-1.081760	-1.0875739792631072	-1.0806412682079365	-1.0953812651255412	-1.0884472761873016
0.006395	-0.166901	-0.001978	-5520.823325851998	-1.088761	-1.081823	-1.0876418042520444	-1.0807040932420635	-1.0954490901144784	-1.0885101012214287
0.006396	-0.167084	-0.001923	-5526.8805298519965	-1.088828	-1.081883	-1.0877086292409812	-1.0807639182761903	-1.095515915103415	-1.0885699262555555
0.006397	-0.167221	-0.001941	-5531.423433851996	-1.088895	-1.081944	-1.0877754542299183	-1.0808247433103175	-1.0955827400923521	-1.0886307512896827
0.006399	-0.167313	-0.001898	-5534.452035851997	-1.088961	-1.082006	-1.0878411042077922	-1.0808863933785715	-1.095648390070226	-1.0886924013579367
0.006400	-0.167511	-0.001904	-5541.014007851996	-1.089027	-1.082064	-1.0879069291967292	-1.0809442184126983	-1.095714215059163	-1.0887502263920634
0.006401	-0.167740	-0.001947	-5548.585512851998	-1.089095	-1.082122	-1.0879747541856661	-1.0810020434468255	-1.0957820400481002	-1.0888080514261906
0.006402	-0.167801	-0.001941	-5550.604581851998	-1.089162	-1.082186	-1.0880415791746032	-1.0810658684809524	-1.0958488650370373	-1.0888718764603176
0.006404	-0.167908	-0.001880	-5554.137950851997	-1.089227	-1.082247	-1.088106229152477	-1.0811265185492063	-1.095913515014911	-1.0889325265285714
0.006405	-0.168152	-0.001898	-5562.214223851997	-1.089293	-1.082303	-1.0881720541414142	-1.0811823435833334	-1.095979340003848	-1.0889883515626986
0.006406	-0.168411	-0.001947	-5570.795263851996	-1.089360	-1.082359	-1.0882388791303512	-1.0812381686174604	-1.096046164992785	-1.0890441765968255
0.006407	-0.168411	-0.001923	-5570.795263851996	-1.089427	-1.082426	-1.088305704119288	-1.0813049936515875	-1.0961129899817221	-1.0891110016309526
0.006409	-0.168564	-0.001862	-5575.842933851996	-1.089492	-1.082485	-1.088370354097162	-1.0813636437198413	-1.096177639959596	-1.0891696516992064
0.006410	-0.168716	-0.001904	-5580.890604851997	-1.089558	-1.082544	-1.088436179086099	-1.0814224687539682	-1.0962434649485329	-1.0892284767333333
0.006411	-0.168839	-0.001929	-5584.928740851998	-1.089624	-1.082606	-1.088502004075036	-1.0814842937880953	-1.0963092899374698	-1.0892903017674604
0.006412	-0.168961	-0.001898	-5588.966876851997	-1.089690	-1.082666	-1.088567829063973	-1.0815441188222221	-1.0963751149264072	-1.0893501268015873
0.006414	-0.169128	-0.001868	-5594.5193148519975	-1.089755	-1.082725	-1.0886324790418471	-1.0816027688904761	-1.096439764904281	-1.0894087768698413
0.006415	-0.169373	-0.001917	-5602.595587851996	-1.089821	-1.082780	-1.088698304030784	-1.0816575939246031	-1.096505589893218	-1.0894636019039683
0.006416	-0.169479	-0.001892	-5606.128956851997	-1.089887	-1.082842	-1.088764129019721	-1.0817194189587302	-1.0965714148821548	-1.0895254269380954
0.006417	-0.169678	-0.001923	-5612.690928851996	-1.089953	-1.082900	-1.088829954008658	-1.081777243992857	-1.0966372398710917	-1.0895832519722222
0.006419	-0.169830	-0.001898	-5617.738598851996	-1.090020	-1.082960	-1.088896603986532	-1.081836894061111	-1.0967038898489658	-1.089642902040476
0.006420	-0.169937	-0.001917	-5621.271968851997	-1.090086	-1.083021	-1.0889624289754691	-1.0818977190952381	-1.0967697148379032	-1.0897037270746033
0.006421	-0.170090	-0.001898	-5626.319638851997	-1.090152	-1.083081	-1.089028253964406	-1.081957544129365	-1.0968355398268401	-1.08976355210873
0.006422	-0.170273	-0.001904	-5632.3768438519965	-1.090218	-1.083139	-1.0890940789533428	-1.0820153691634922	-1.0969013648157766	-1.0898213771428573
0.006424	-0.170395	-0.001892	-5636.4149798519975	-1.090283	-1.083200	-1.0891587289312168	-1.082076019231746	-1.0969660147936509	-1.0898820272111112
0.006425	-0.170578	-0.001886	-5642.472184851997	-1.090349	-1.083258	-1.089224553920154	-1.082133844265873	-1.0970318397825878	-1.0899398522452381
0.006426	-0.170700	-0.001904	-5646.510320851998	-1.090415	-1.083319	-1.0892903789090909	-1.0821946693	-1.0970976647715247	-1.0900006772793651
0.006427	-0.170944	-0.001898	-5654.586593851996	-1.090480	-1.083374	-1.0893552038980279	-1.082249494334127	-1.097162489760462	-1.0900555023134921
0.006429	-0.170975	-0.001843	-5655.596127851997	-1.090545	-1.083437	-1.089419853875902	-1.0823121444023809	-1.0972271397383357	-1.090118152381746
0.006430	-0.171219	-0.001886	-5663.672400851998	-1.090610	-1.083492	-1.089484678864839	-1.082366969436508	-1.097291964727273	-1.090172977415873
0.006431	-0.171326	-0.001886	-5667.205769851997	-1.090675	-1.083553	-1.089549503853776	-1.0824277944706349	-1.0973567897162098	-1.09023380245
0.006432	-0.171478	-0.001855	-5672.253440851997	-1.090739	-1.083611	-1.0896133288427128	-1.082485619504762	-1.0974206147051468	-1.0902916274841272
0.006434	-0.171539	-0.001849	-5674.2725088519965	-1.090804	-1.083673	-1.089677978820587	-1.082547269573016	-1.097485264683021	-1.0903532775523812
0.006435	-0.171799	-0.001880	-5682.853548851997	-1.090869	-1.083727	-1.0897428038095238	-1.082601094607143	-1.0975500896719579	-1.090407102586508
0.006436	-0.171860	-0.001892	-5684.872616851997	-1.090934	-1.083790	-1.0898076287984608	-1.08266391964127	-1.0976149146608947	-1.090469927620635
0.006437	-0.172028	-0.001849	-5690.425054851998	-1.090998	-1.083847	-1.0898714537873977	-1.0827207446753968	-1.0976787396498318	-1.090526752654762
0.006439	-0.172287	-0.001874	-5699.006094851997	-1.091063	-1.083901	-1.0899361037652717	-1.0827743947436508	-1.0977433896277056	-1.090580402723016
0.006440	-0.172379	-0.001868	-5702.034696851997	-1.091128	-1.083962	-1.090000928754209	-1.082835219777778	-1.0978082146166428	-1.0906412277571431
0.006441	-0.172516	-0.001862	-5706.577599851997	-1.091192	-1.084021	-1.0900647537431456	-1.0828940448119047	-1.0978720396055794	-1.0907000527912698
0.006442	-0.172729	-0.001831	-5713.6443388519965	-1.091256	-1.084076	-1.0901285787320827	-1.082948869846032	-1.0979358645945165	-1.090754877825397
0.006444	-0.172882	-0.001843	-5718.692009851997	-1.091320	-1.084133	-1.0901922287099568	-1.0830055199142856	-1.0979995145723906	-1.0908115278936508
0.006445	-0.172989	-0.001855	-5722.225378851997	-1.091384	-1.084193	-1.0902560536988937	-1.0830653449484127	-1.0980633395613277	-1.0908713529277778
0.006446	-0.173111	-0.001825	-5726.263514851997	-1.091448	-1.084251	-1.0903198786878308	-1.0831231699825397	-1.0981271645502648	-1.0909291779619048
0.006447	-0.173294	-0.001862	-5732.320719851998	-1.091512	-1.084308	-1.0903837036767676	-1.0831799950166667	-1.0981909895392015	-1.0909860029960319
0.006449	-0.173416	-0.001831	-5736.358855851997	-1.091575	-1.084366	-1.0904463536546416	-1.0832376450849206	-1.0982536395170754	-1.0910436530642857
0.006450	-0.173538	-0.001813	-5740.396992851996	-1.091639	-1.084425	-1.0905101786435787	-1.0832964701190475	-1.0983174645060125	-1.0911024780984127
0.006451	-0.173782	-0.001880	-5748.473265851997	-1.091703	-1.084479	-1.0905740036325158	-1.0833502951531746	-1.0983812894949496	-1.0911563031325398
0.006452	-0.173904	-0.001843	-5752.511401851996	-1.091767	-1.084538	-1.0906378286214526	-1.0834091201873015	-1.0984451144838867	-1.0912151281666667
0.006454	-0.173950	-0.001862	-5754.025702851997	-1.091832	-1.084600	-1.0907024785993265	-1.0834707702555555	-1.0985097644617605	-1.0912767782349206
0.006455	-0.174210	-0.001819	-5762.606742851996	-1.091895	-1.084653	-1.0907653035882636	-1.0835235952896827	-1.0985725894506975	-1.0913296032690478
0.006456	-0.174362	-0.001831	-5767.654413851997	-1.091958	-1.084710	-1.0908281285772006	-1.0835804203238095	-1.0986354144396344	-1.0913864283031747
0.006457	-0.174438	-0.001813	-5770.178248851997	-1.092021	-1.084770	-1.0908909535661375	-1.0836402453579366	-1.0986982394285714	-1.0914462533373017
0.006459	-0.174606	-0.001801	-5775.730685851997	-1.092084	-1.084825	-1.0909536035440115	-1.0836948954261905	-1.0987608894064453	-1.0915009034055556
0.006460	-0.174835	-0.001837	-5783.302191851997	-1.092147	-1.084880	-1.0910164285329484	-1.0837497204603175	-1.0988237143953823	-1.0915557284396826
0.006461	-0.174942	-0.001880	-5786.835561851996	-1.092212	-1.084939	-1.0910812535218855	-1.0838085454944446	-1.0988885393843195	-1.0916145534738098
0.006462	-0.175079	-0.001733	-5791.378464851998	-1.092273	-1.084995	-1.0911420785108226	-1.0838643705285713	-1.0989493643732566	-1.0916703785079365
0.006464	-0.175323	-0.001813	-5799.4547378519965	-1.092336	-1.085047	-1.0912047284886965	-1.0839160205968255	-1.0990120143511306	-1.0917220285761906
0.006465	-0.175415	-0.001862	-5802.483339851997	-1.092400	-1.085108	-1.0912685534776334	-1.0839768456309524	-1.0990758393400673	-1.0917828536103176
0.006466	-0.175507	-0.001819	-5805.511942851997	-1.092462	-1.085167	-1.0913303784665704	-1.0840356706650793	-1.0991376643290045	-1.0918416786444445
0.006467	-0.175735	-0.001752	-5813.083447851997	-1.092524	-1.085219	-1.0913922034555075	-1.0840874956992064	-1.0991994893179413	-1.0918935036785715
0.006469	-0.175888	-0.001807	-5818.131118851998	-1.092586	-1.085275	-1.0914538534333815	-1.0841431457674604	-1.0992611392958156	-1.0919491537468256
0.006470	-0.175995	-0.001831	-5821.6644878519965	-1.092649	-1.085333	-1.0915166784223185	-1.0842009708015874	-1.0993239642847525	-1.0920069787809525
0.006471	-0.176147	-0.001788	-5826.712158851997	-1.092712	-1.085389	-1.0915795034112554	-1.0842567958357143	-1.0993867892736895	-1.0920628038150795
0.006472	-0.176270	-0.001782	-5830.750294851998	-1.092774	-1.085446	-1.0916413284001922	-1.0843136208698412	-1.0994486142626263	-1.0921196288492063
0.006474	-0.176437	-0.001825	-5836.302732851997	-1.092837	-1.085502	-1.0917039783780664	-1.0843692709380952	-1.0995112642405003	-1.0921752789174604
0.006475	-0.176559	-0.001801	-5840.340868851998	-1.092899	-1.085559	-1.0917658033670035	-1.084426095972222	-1.0995730892294375	-1.0922321039515872
0.006476	-0.176804	-0.001782	-5848.417141851996	-1.092961	-1.085611	-1.0918276283559405	-1.0844779210063493	-1.0996349142183743	-1.0922839289857145
0.006477	-0.176910	-0.001831	-5851.950510851997	-1.093024	-1.085670	-1.0918904533448774	-1.084536746040476	-1.0996977392073113	-1.0923427540198412
0.006479	-0.177032	-0.001807	-5855.988647851997	-1.093087	-1.085727	-1.0919531033227512	-1.0845933961087302	-1.0997603891851853	-1.0923994040880953
0.006480	-0.177231	-0.001752	-5862.550618851998	-1.093148	-1.085781	-1.0920139283116883	-1.0846472211428573	-1.0998212141741224	-1.0924532291222224
0.006481	-0.177429	-0.001843	-5869.112590851997	-1.093211	-1.085836	-1.0920767533006253	-1.084702046176984	-1.0998840391630593	-1.0925080541563492
0.006482	-0.177521	-0.001801	-5872.141192851997	-1.093274	-1.085894	-1.0921395782895624	-1.084759871211111	-1.0999468641519963	-1.0925658791904762
0.006484	-0.177704	-0.001764	-5878.198397851997	-1.093335	-1.085948	-1.0922002282674361	-1.084813521279365	-1.10000751412987	-1.0926195292587302
0.006485	-0.177872	-0.001794	-5883.750834851997	-1.093397	-1.086003	-1.0922620532563732	-1.084868346313492	-1.1000693391188072	-1.0926743542928572
0.006486	-0.177994	-0.001831	-5887.788971851996	-1.093460	-1.086061	-1.0923248782453103	-1.084926171347619	-1.1001321641077442	-1.0927321793269842
0.006487	-0.178101	-0.001770	-5891.322340851997	-1.093522	-1.086119	-1.0923867032342474	-1.084983996381746	-1.1001939890966814	-1.0927900043611112
0.006489	-0.178314	-0.001807	-5898.389079851997	-1.093585	-1.086172	-1.0924493532121213	-1.0850366464499999	-1.1002566390745554	-1.092842654429365
0.006490	-0.178467	-0.001782	-5903.436749851997	-1.093647	-1.086228	-1.0925111782010581	-1.085092471484127	-1.1003184640634922	-1.0928984794634922
0.006491	-0.178574	-0.001807	-5906.970119851998	-1.093709	-1.086286	-1.0925730031899952	-1.085150296518254	-1.100380289052429	-1.0929563044976192
0.006492	-0.178711	-0.001770	-5911.513022851997	-1.093770	-1.086341	-1.092633828178932	-1.085205121552381	-1.1004411140413661	-1.0930111295317462
0.006494	-0.178940	-0.001770	-5919.084528851998	-1.093832	-1.086393	-1.0926954781568061	-1.085256771620635	-1.10050276401924	-1.0930627796
0.006495	-0.179031	-0.001770	-5922.113130851996	-1.093893	-1.086451	-1.0927563031457432	-1.085314596654762	-1.100563589008177	-1.093120604634127
0.006496	-0.179245	-0.001752	-5929.179869851998	-1.093954	-1.086503	-1.0928171281346801	-1.085366421688889	-1.1006244139971142	-1.0931724296682541
0.006497	-0.179352	-0.001776	-5932.713238851997	-1.094016	-1.086560	-1.0928789531236172	-1.0854232467230158	-1.100686238986051	-1.093229254702381
0.006499	-0.179520	-0.001794	-5938.265676851997	-1.094077	-1.086615	-1.092939603101491	-1.08547789679127	-1.1007468889639251	-1.093283904770635
0.006500	-0.179642	-0.001746	-5942.303812851997	-1.094138	-1.086670	-1.0930004280904282	-1.085532721825397	-1.1008077139528623	-1.093338729804762
0.006501	-0.179855	-0.001752	-5949.370551851996	-1.094199	-1.086722	-1.093061253079365	-1.0855845468595238	-1.100868538941799	-1.093390554838889
0.006502	-0.179962	-0.001764	-5952.903921851997	-1.094260	-1.086779	-1.093122078068302	-1.0856413718936508	-1.100929363930736	-1.093447379873016
0.006504	-0.180069	-0.001727	-5956.437290851996	-1.094320	-1.086834	-1.093181728046176	-1.0856960219619047	-1.10098901390861	-1.0935020299412699
0.006505	-0.180252	-0.001727	-5962.494495851997	-1.094380	-1.086887	-1.093241553035113	-1.0857488469960317	-1.101048838897547	-1.0935548549753968
0.006506	-0.180450	-0.001776	-5969.056466851996	-1.094441	-1.086940	-1.09330237802405	-1.0858016720301586	-1.1011096638864841	-1.0936076800095238
0.006507	-0.180557	-0.001764	-5972.5898368519975	-1.094502	-1.086996	-1.0933632030129872	-1.0858574970642858	-1.1011704888754212	-1.093663505043651
0.006509	-0.180710	-0.001727	-5977.637506851997	-1.094562	-1.087050	-1.093422852990861	-1.0859111471325398	-1.1012301388532948	-1.093717155111905
0.006510	-0.180832	-0.001746	-5981.675642851997	-1.094623	-1.087106	-1.0934836779797978	-1.0859669721666665	-1.101290963842232	-1.0937729801460316
0.006511	-0.181030	-0.001782	-5988.237614851998	-1.094684	-1.087159	-1.093544502968735	-1.0860197972007937	-1.101351788831169	-1.0938258051801588
0.006512	-0.181183	-0.001727	-5993.285285851996	-1.094744	-1.087212	-1.093604327957672	-1.0860726222349206	-1.101411613820106	-1.0938786302142858
0.006514	-0.181335	-0.001703	-5998.332955851996	-1.094804	-1.087266	-1.0936639779355461	-1.0861262723031746	-1.10147126379798	-1.0939322802825397
0.006515	-0.181473	-0.001752	-6002.875859851996	-1.094864	-1.087320	-1.093723802924483	-1.0861800973373017	-1.101531088786917	-1.0939861053166668
0.006516	-0.181564	-0.001727	-6005.9044618519965	-1.094924	-1.087376	-1.0937836279134199	-1.0862359223714284	-1.101590913775854	-1.0940419303507936
0.006517	-0.181778	-0.001666	-6012.971200851996	-1.094982	-1.087426	-1.0938414529023568	-1.0862857474055556	-1.1016487387647906	-1.0940917553849208
0.006519	-0.181961	-0.001746	-6019.028404851997	-1.095042	-1.087478	-1.093901102880231	-1.0863373974738095	-1.101708388742665	-1.0941434054531747
0.006520	-0.182083	-0.001770	-6023.066541851997	-1.095103	-1.087534	-1.093961927869168	-1.0863932225079365	-1.1017692137316017	-1.0941992304873016
0.006521	-0.182281	-0.001721	-6029.628512851998	-1.095163	-1.087586	-1.0940217528581049	-1.0864450475420635	-1.1018290387205387	-1.0942510555214287
0.006522	-0.182434	-0.001752	-6034.676183851998	-1.095224	-1.087640	-1.0940825778470418	-1.0864988725761904	-1.1018898637094758	-1.0943048805555555
0.006524	-0.182510	-0.001703	-6037.200018851998	-1.095283	-1.087696	-1.0941412278249159	-1.0865545226444444	-1.1019485136873497	-1.0943605306238096
0.006525	-0.182617	-0.001697	-6040.733387851997	-1.095342	-1.087751	-1.094200052813853	-1.0866093476785714	-1.102007338676287	-1.0944153556579366
0.006526	-0.182831	-0.001715	-6047.8001268519965	-1.095401	-1.087801	-1.09425887780279	-1.0866591727126984	-1.1020661636652238	-1.0944651806920636
0.006527	-0.182953	-0.001721	-6051.838263851998	-1.095461	-1.087856	-1.0943187027917267	-1.0867139977468254	-1.1021259886541608	-1.0945200057261906
0.006529	-0.183121	-0.001715	-6057.390700851996	-1.095520	-1.087908	-1.0943773527696008	-1.0867656478150796	-1.1021846386320346	-1.0945716557944447
0.006530	-0.183319	-0.001703	-6063.952672851998	-1.095579	-1.087959	-1.0944361777585379	-1.0868164728492062	-1.102243463620972	-1.0946224808285714
0.006531	-0.183380	-0.001709	-6065.971740851997	-1.095639	-1.088015	-1.0944960027474748	-1.0868722978833334	-1.102303288609909	-1.0946783058626985
0.006532	-0.183609	-0.001697	-6073.5432468519975	-1.095698	-1.088065	-1.0945548277364119	-1.0869221229174604	-1.1023621135988457	-1.0947281308968255
0.006534	-0.183792	-0.001721	-6079.600450851996	-1.095757	-1.088117	-1.0946134777142857	-1.0869737729857143	-1.1024207635767196	-1.0947797809650794
0.006535	-0.183899	-0.001727	-6083.133820851997	-1.095817	-1.088172	-1.0946733027032227	-1.087028598019841	-1.1024805885656566	-1.0948346059992062
0.006536	-0.183990	-0.001727	-6086.162422851998	-1.095877	-1.088228	-1.0947331276921597	-1.0870844230539682	-1.1025404135545935	-1.0948904310333334
0.006537	-0.184158	-0.001666	-6091.7148608519965	-1.095935	-1.088279	-1.0947909526810968	-1.0871352480880951	-1.1025982385435307	-1.0949412560674603
0.006539	-0.184326	-0.001697	-6097.267297851997	-1.095994	-1.088331	-1.0948496026589705	-1.087186898156349	-1.1026568885214045	-1.0949929061357142
0.006540	-0.184494	-0.001746	-6102.819735851997	-1.096054	-1.088384	-1.0949094276479077	-1.0872397231904762	-1.1027167135103415	-1.0950457311698414
0.006541	-0.184616	-0.001721	-6106.857871851997	-1.096113	-1.088439	-1.0949682526368445	-1.087294548224603	-1.1027755384992783	-1.0951005562039682
0.006542	-0.184830	-0.001703	-6113.9246108519965	-1.096173	-1.088489	-1.0950280776257817	-1.0873443732587302	-1.1028353634882158	-1.0951503812380954
0.006544	-0.184921	-0.001691	-6116.953212851997	-1.096232	-1.088544	-1.0950867276036558	-1.0873990233269841	-1.1028940134660896	-1.0952050313063493
0.006545	-0.185120	-0.001746	-6123.515184851996	-1.096291	-1.088596	-1.0951455525925926	-1.087450848361111	-1.1029528384550265	-1.095256856340476
0.006546	-0.185287	-0.001685	-6129.067621851997	-1.096350	-1.088648	-1.0952043775815294	-1.0875026733952382	-1.1030116634439633	-1.0953086813746034
0.006547	-0.185394	-0.001709	-6132.600991851998	-1.096409	-1.088702	-1.0952632025704665	-1.087556498429365	-1.1030704884329006	-1.0953625064087302
0.006549	-0.185532	-0.001697	-6137.143894851997	-1.096468	-1.088756	-1.0953218525483406	-1.087610148497619	-1.1031291384107744	-1.0954161564769842
0.006550	-0.185699	-0.001691	-6142.696332851998	-1.096527	-1.088807	-1.0953806775372776	-1.0876609735317462	-1.1031879633997117	-1.0954669815111113
0.006551	-0.185837	-0.001666	-6147.239235851997	-1.096585	-1.088860	-1.0954385025262146	-1.087713798565873	-1.1032457883886484	-1.095519806545238
0.006552	-0.186050	-0.001715	-6154.305974851997	-1.096644	-1.088910	-1.0954973275151514	-1.0877636236000001	-1.1033046133775852	-1.0955696315793653
0.006554	-0.186203	-0.001697	-6159.3536458519975	-1.096703	-1.088962	-1.0955559774930255	-1.087815273668254	-1.1033632633554595	-1.0956212816476192
0.006555	-0.186325	-0.001709	-6163.391781851997	-1.096762	-1.089017	-1.0956148024819625	-1.0878700987023808	-1.1034220883443964	-1.095676106681746
0.006556	-0.186478	-0.001721	-6168.439451851997	-1.096821	-1.089069	-1.0956736274708996	-1.087921923736508	-1.1034809133333336	-1.0957279317158732
0.006557	-0.186600	-0.001654	-6172.477588851996	-1.096879	-1.089122	-1.0957314524598365	-1.0879747487706348	-1.1035387383222703	-1.09578075675
0.006559	-0.186813	-0.001666	-6179.544327851998	-1.096937	-1.089171	-1.0957891024377104	-1.0880233988388888	-1.1035963883001445	-1.095829406818254
0.006560	-0.186966	-0.001709	-6184.591997851998	-1.096996	-1.089224	-1.0958479274266475	-1.088076223873016	-1.1036552132890813	-1.095882231852381
0.006561	-0.187057	-0.001685	-6187.620599851996	-1.097054	-1.089278	-1.0959057524155844	-1.0881300489071428	-1.1037130382780185	-1.095936056886508
0.006562	-0.187256	-0.001648	-6194.182571851998	-1.097112	-1.089327	-1.0959635774045215	-1.0881788739412697	-1.1037708632669556	-1.0959848819206348
0.006564	-0.187332	-0.001660	-6196.706406851998	-1.097169	-1.089382	-1.0960202273823954	-1.0882335240095238	-1.1038275132448292	-1.096039531988889
0.006565	-0.187546	-0.001685	-6203.7731458519975	-1.097227	-1.089431	-1.0960780523713323	-1.0882823490436508	-1.1038853382337663	-1.096088357023016
0.006566	-0.187683	-0.001648	-6208.316049851997	-1.097284	-1.089482	-1.0961348773602693	-1.0883331740777777	-1.1039421632227033	-1.096139182057143
0.006567	-0.187866	-0.001642	-6214.373253851996	-1.097342	-1.089532	-1.0961927023492064	-1.0883829991119047	-1.1039999882116405	-1.0961890070912699
0.006569	-0.187958	-0.001685	-6217.4018558519965	-1.097400	-1.089586	-1.0962503523270803	-1.0884366491801587	-1.1040576381895142	-1.0962426571595238
0.006570	-0.188141	-0.001648	-6223.4590608519975	-1.097457	-1.089636	-1.0963071773160171	-1.0884864742142857	-1.1041144631784512	-1.0962924821936508
0.006571	-0.188309	-0.001642	-6229.011498851996	-1.097514	-1.089686	-1.0963640023049543	-1.0885362992484127	-1.1041712881673882	-1.0963423072277778
0.006572	-0.188492	-0.001691	-6235.068702851997	-1.097572	-1.089736	-1.0964218272938913	-1.0885861242825396	-1.1042291131563253	-1.0963921322619048
0.006574	-0.188507	-0.001630	-6235.573469851997	-1.097629	-1.089793	-1.0964784772717653	-1.0886427743507936	-1.1042857631341993	-1.0964487823301587
0.006575	-0.188736	-0.001648	-6243.1449758519975	-1.097686	-1.089840	-1.0965353022607023	-1.0886895993849206	-1.1043425881231363	-1.0964956073642858
0.006576	-0.188904	-0.001672	-6248.697413851996	-1.097744	-1.089891	-1.0965931272496392	-1.0887404244190475	-1.104400413112073	-1.0965464323984127
0.006577	-0.189087	-0.001678	-6254.754617851997	-1.097802	-1.089942	-1.0966509522385761	-1.0887912494531746	-1.1044582381010102	-1.0965972574325398
0.006579	-0.189163	-0.001648	-6257.278453851997	-1.097859	-1.089996	-1.0967076022164501	-1.0888448995214286	-1.1045148880788842	-1.0966509075007937
0.006580	-0.189346	-0.001630	-6263.335657851998	-1.097916	-1.090045	-1.0967644272053871	-1.0888937245555554	-1.1045717130678212	-1.0966997325349206
0.006581	-0.189514	-0.001636	-6268.888095851997	-1.097972	-1.090094	-1.0968202521943242	-1.0889425495896825	-1.104627538056758	-1.0967485575690477
0.006582	-0.189621	-0.001636	-6272.421464851997	-1.098029	-1.090147	-1.0968770771832612	-1.0889953746238095	-1.104684363045695	-1.0968013826031746
0.006584	-0.189804	-0.001672	-6278.4786698519965	-1.098087	-1.090197	-1.0969347271611352	-1.0890450246920635	-1.1047420130235692	-1.0968510326714287
0.006585	-0.189896	-0.001630	-6281.507271851997	-1.098144	-1.090250	-1.0969915521500722	-1.0890978497261905	-1.1047988380125062	-1.0969038577055557
0.006586	-0.190033	-0.001685	-6286.050174851996	-1.098202	-1.090302	-1.097049377139009	-1.0891496747603175	-1.104856663001443	-1.0969556827396827
0.006587	-0.190292	-0.001611	-6294.631214851997	-1.098258	-1.090348	-1.0971052021279462	-1.0891954997944446	-1.1049124879903802	-1.0970015077738098
0.006589	-0.190353	-0.001666	-6296.650283851997	-1.098315	-1.090402	-1.09716185210582	-1.0892491498626986	-1.1049691379682538	-1.0970551578420638
0.006590	-0.190536	-0.001593	-6302.707487851998	-1.098371	-1.090450	-1.097217677094757	-1.0892969748968253	-1.105024962957191	-1.0971029828761905
0.006591	-0.190689	-0.001611	-6307.755158851996	-1.098427	-1.090500	-1.0972735020836941	-1.0893467999309525	-1.105080787946128	-1.0971528079103177
0.006592	-0.190826	-0.001642	-6312.298061851998	-1.098484	-1.090551	-1.0973303270726311	-1.0893976249650794	-1.105137612935065	-1.0972036329444446
0.006594	-0.190964	-0.001642	-6316.840965851998	-1.098540	-1.090602	-1.0973859770505052	-1.0894482750333334	-1.1051932629129393	-1.0972542830126986
0.006595	-0.191101	-0.001581	-6321.383868851997	-1.098596	-1.090652	-1.0974418020394419	-1.0894981000674602	-1.1052490879018757	-1.0973041080468253
0.006596	-0.191299	-0.001642	-6327.945840851997	-1.098652	-1.090700	-1.097497627028379	-1.0895459251015873	-1.105304912890813	-1.0973519330809525
0.006597	-0.191437	-0.001685	-6332.488743851996	-1.098710	-1.090752	-1.097555452017316	-1.0895977501357141	-1.1053627378797501	-1.0974037581150793
0.006599	-0.191544	-0.001636	-6336.022113851997	-1.098767	-1.090805	-1.09761210199519	-1.0896504002039682	-1.1054193878576242	-1.0974564081833333
0.006600	-0.191696	-0.001587	-6341.069783851997	-1.098822	-1.090854	-1.097666926984127	-1.0896992252380953	-1.1054742128465609	-1.0975052332174604
0.006601	-0.191879	-0.001617	-6347.126988851996	-1.098878	-1.090902	-1.097722751973064	-1.0897470502722222	-1.1055300378354977	-1.0975530582515873
0.006602	-0.192078	-0.001624	-6353.688959851997	-1.098934	-1.090950	-1.097778576962001	-1.0897948753063493	-1.105585862824435	-1.0976008832857145
0.006604	-0.192230	-0.001587	-6358.736630851998	-1.098990	-1.090999	-1.0978342269398749	-1.0898435253746033	-1.105641512802309	-1.0976495333539684
0.006605	-0.192352	-0.001611	-6362.774766851997	-1.099046	-1.091050	-1.097890051928812	-1.0898943504087302	-1.1056973377912458	-1.0977003583880953
0.006606	-0.192459	-0.001642	-6366.308136851998	-1.099102	-1.091102	-1.097945876917749	-1.0899461754428572	-1.105753162780183	-1.0977521834222224
0.006607	-0.192657	-0.001593	-6372.870107851997	-1.099158	-1.091149	-1.098001701906686	-1.089993000476984	-1.10580898776912	-1.0977990084563491
0.006609	-0.192825	-0.001624	-6378.422545851998	-1.099214	-1.091198	-1.0980573518845598	-1.090041650545238	-1.1058646377469938	-1.097847658524603
0.006610	-0.192932	-0.001611	-6381.955914851997	-1.099270	-1.091249	-1.0981131768734969	-1.090092475579365	-1.1059204627359307	-1.0978984835587302
0.006611	-0.193130	-0.001605	-6388.517886851998	-1.099325	-1.091297	-1.098168001862434	-1.090140300613492	-1.1059752877248679	-1.0979463085928571
0.006612	-0.193268	-0.001611	-6393.0607898519975	-1.099381	-1.091347	-1.0982238268513709	-1.0901901256476192	-1.1060311127138047	-1.0979961336269843
0.006614	-0.193390	-0.001611	-6397.098926851997	-1.099437	-1.091398	-1.0982794768292448	-1.0902407757158732	-1.1060867626916786	-1.0980467836952383
0.006615	-0.193542	-0.001605	-6402.146596851997	-1.099493	-1.091447	-1.0983353018181818	-1.09028960075	-1.106142587680616	-1.0980956087293652
0.006616	-0.193771	-0.001611	-6409.718102851997	-1.099549	-1.091494	-1.098391126807119	-1.090336425784127	-1.1061984126695528	-1.0981424337634922
0.006617	-0.193848	-0.001636	-6412.241937851997	-1.099605	-1.091547	-1.0984469517960558	-1.090389250818254	-1.1062542376584896	-1.0981952587976191
0.006619	-0.194016	-0.001611	-6417.794375851998	-1.099661	-1.091596	-1.0985026017739297	-1.090437900886508	-1.1063098876363635	-1.098243908865873
0.006620	-0.194122	-0.001581	-6421.327744851997	-1.099716	-1.091646	-1.0985574267628666	-1.090487725920635	-1.1063647126253007	-1.0982937339
0.006621	-0.194351	-0.001581	-6428.899250851997	-1.099771	-1.091691	-1.0986122517518038	-1.0905325509547619	-1.1064195376142378	-1.098338558934127
0.006622	-0.194473	-0.001575	-6432.937386851998	-1.099826	-1.091741	-1.0986670767407407	-1.0905823759888889	-1.1064743626031746	-1.098388383968254
0.006624	-0.194672	-0.001654	-6439.499358851997	-1.099882	-1.091790	-1.0987227267186148	-1.0906310260571428	-1.1065300125810489	-1.098437034036508
0.006625	-0.194763	-0.001587	-6442.527960851998	-1.099937	-1.091841	-1.0987775517075518	-1.09068185109127	-1.1065848375699856	-1.098487859070635
0.006626	-0.194901	-0.001563	-6447.070864851998	-1.099992	-1.091890	-1.0988323766964887	-1.0907306761253968	-1.1066396625589228	-1.098536684104762
0.006627	-0.195068	-0.001593	-6452.623301851998	-1.100047	-1.091938	-1.0988872016854256	-1.090778501159524	-1.1066944875478595	-1.098584509138889
0.006629	-0.195251	-0.001575	-6458.680506851997	-1.100101	-1.091985	-1.0989408516632997	-1.0908251512277778	-1.1067481375257335	-1.098631159207143
0.006630	-0.195343	-0.001538	-6461.709108851997	-1.100155	-1.092035	-1.0989946766522367	-1.0908749762619048	-1.1068019625146706	-1.09868098424127
0.006631	-0.195557	-0.001581	-6468.775847851997	-1.100209	-1.092080	-1.0990485016411737	-1.0909198012960317	-1.1068557875036076	-1.0987258092753969
0.006632	-0.195694	-0.001550	-6473.318751851997	-1.100263	-1.092128	-1.0991023266301105	-1.0909676263301586	-1.1069096124925446	-1.0987736343095238
0.006634	-0.195892	-0.001550	-6479.880722851996	-1.100317	-1.092174	-1.0991559766079846	-1.0910132763984126	-1.1069632624704187	-1.0988192843777778
0.006635	-0.195953	-0.001563	-6481.899790851998	-1.100371	-1.092225	-1.0992098015969216	-1.0910641014325397	-1.1070170874593557	-1.0988701094119049
0.006636	-0.196121	-0.001563	-6487.452228851997	-1.100426	-1.092273	-1.0992646265858586	-1.0911119264666667	-1.1070719124482924	-1.0989179344460318
0.006637	-0.196274	-0.001611	-6492.499899851997	-1.100481	-1.092322	-1.0993194515747957	-1.0911607515007937	-1.1071267374372296	-1.0989667594801589
0.006639	-0.196396	-0.001563	-6496.538035851998	-1.100536	-1.092371	-1.0993741015526695	-1.0912094015690477	-1.1071813874151033	-1.0990154095484128
0.006640	-0.196594	-0.001575	-6503.100007851997	-1.100590	-1.092418	-1.0994279265416065	-1.0912562266031745	-1.1072352124040403	-1.0990622345825396
0.006641	-0.196777	-0.001569	-6509.157211851996	-1.100644	-1.092464	-1.0994817515305435	-1.0913020516373018	-1.1072890373929773	-1.099108059616667
0.006642	-0.196884	-0.001550	-6512.690581851997	-1.100698	-1.092514	-1.0995355765194805	-1.0913518766714285	-1.1073428623819144	-1.0991578846507937
0.006644	-0.197037	-0.001575	-6517.738251851997	-1.100753	-1.092562	-1.0995902264973545	-1.0913995267396825	-1.1073975123597886	-1.0992055347190477
0.006645	-0.197235	-0.001556	-6524.300223851997	-1.100807	-1.092608	-1.0996440514862915	-1.0914453517738096	-1.1074513373487256	-1.0992513597531748
0.006646	-0.197418	-0.001575	-6530.357427851997	-1.100861	-1.092655	-1.0996978764752285	-1.0914921768079364	-1.1075051623376626	-1.0992981847873016
0.006647	-0.197479	-0.001575	-6532.376496851997	-1.100916	-1.092706	-1.0997527014641655	-1.0915430018420635	-1.1075599873265993	-1.0993490098214287
0.006649	-0.197617	-0.001538	-6536.919399851997	-1.100969	-1.092754	-1.0998053514420396	-1.0915906519103176	-1.1076126373044737	-1.0993966598896827
0.006650	-0.197845	-0.001538	-6544.490905851997	-1.101023	-1.092798	-1.0998591764309764	-1.0916344769444444	-1.1076664622934103	-1.0994404849238095
0.006651	-0.197983	-0.001575	-6549.033808851997	-1.101077	-1.092847	-1.0999130014199134	-1.0916833019785714	-1.1077202872823473	-1.0994893099579366
0.006652	-0.198059	-0.001526	-6551.557644851997	-1.101130	-1.092897	-1.0999658264088503	-1.0917331270126984	-1.1077731122712842	-1.0995391349920636
0.006654	-0.198273	-0.001526	-6558.624382851996	-1.101183	-1.092941	-1.1000184763867245	-1.0917767770809523	-1.1078257622491585	-1.0995827850603175
0.006655	-0.198410	-0.001538	-6563.167286851996	-1.101236	-1.092988	-1.1000713013756616	-1.0918236021150793	-1.1078785872380954	-1.0996296100944445
0.006656	-0.198532	-0.001526	-6567.205422851997	-1.101289	-1.093036	-1.1001241263645982	-1.0918714271492063	-1.1079314122270323	-1.0996774351285714
0.006657	-0.198715	-0.001520	-6573.2626278519965	-1.101342	-1.093081	-1.1001769513535353	-1.0919162521833332	-1.1079842372159692	-1.0997222601626984
0.006659	-0.198822	-0.001520	-6576.795996851997	-1.101394	-1.093129	-1.1002286013314093	-1.0919639022515872	-1.1080358871938434	-1.0997699102309524
0.006660	-0.199005	-0.001532	-6582.853201851996	-1.101447	-1.093175	-1.1002814263203464	-1.0920097272857143	-1.1080887121827803	-1.0998157352650795
0.006661	-0.199219	-0.001532	-6589.919939851998	-1.101500	-1.093219	-1.1003342513092833	-1.0920535523198411	-1.1081415371717172	-1.0998595602992063
0.006662	-0.199326	-0.001501	-6593.453309851997	-1.101553	-1.093267	-1.1003870762982204	-1.0921013773539683	-1.1081943621606545	-1.0999073853333334
0.006664	-0.199432	-0.001526	-6596.986678851998	-1.101605	-1.093315	-1.1004387262760942	-1.0921490274222223	-1.1082460121385282	-1.0999550354015875
0.006665	-0.199615	-0.001508	-6603.043883851997	-1.101658	-1.093360	-1.1004915512650313	-1.0921938524563493	-1.1082988371274651	-1.0999998604357144
0.006666	-0.199768	-0.001514	-6608.091553851997	-1.101710	-1.093406	-1.1005433762539683	-1.0922396774904763	-1.1083506621164023	-1.1000456854698415
0.006667	-0.199951	-0.001520	-6614.148758851998	-1.101763	-1.093451	-1.1005962012429054	-1.092284502524603	-1.1084034871053392	-1.1000905105039682
0.006669	-0.199997	-0.001544	-6615.663059851997	-1.101816	-1.093502	-1.100648851220779	-1.092335152592857	-1.1084561370832131	-1.1001411605722222
0.006670	-0.200226	-0.001501	-6623.234565851997	-1.101869	-1.093545	-1.1007016762097162	-1.0923779776269842	-1.10850896207215	-1.1001839856063493
0.006671	-0.200439	-0.001532	-6630.301304851997	-1.101922	-1.093589	-1.1007545011986533	-1.092421802661111	-1.1085617870610873	-1.1002278106404761
0.006672	-0.200500	-0.001563	-6632.320372851997	-1.101975	-1.093640	-1.1008073261875901	-1.0924726276952381	-1.1086146120500242	-1.1002786356746033
0.006674	-0.200653	-0.001495	-6637.3680428519965	-1.102028	-1.093686	-1.1008599761654643	-1.092518277763492	-1.1086672620278981	-1.1003242857428572
0.006675	-0.200882	-0.001520	-6644.939548851997	-1.102080	-1.093730	-1.100911801154401	-1.0925621027976191	-1.1087190870168349	-1.1003681107769843
0.006676	-0.200974	-0.001532	-6647.968150851997	-1.102133	-1.093779	-1.1009646261433381	-1.0926109278317462	-1.1087719120057722	-1.1004169358111113
0.006677	-0.201141	-0.001526	-6653.520588851998	-1.102186	-1.093824	-1.1010174511322752	-1.092655752865873	-1.108824736994709	-1.100461760845238
0.006679	-0.201324	-0.001477	-6659.577793851997	-1.102238	-1.093869	-1.1010691011101492	-1.092700402934127	-1.1088763869725833	-1.100506410913492
0.006680	-0.201477	-0.001526	-6664.625463851997	-1.102290	-1.093915	-1.1011209260990862	-1.092746227968254	-1.10892821196152	-1.1005522359476192
0.006681	-0.201599	-0.001550	-6668.663599851998	-1.102344	-1.093964	-1.101174751088023	-1.092795053002381	-1.108982036950457	-1.100601060981746
0.006682	-0.201767	-0.001556	-6674.216037851997	-1.102397	-1.094010	-1.10122757607696	-1.0928408780365078	-1.109034861939394	-1.100646886015873
0.006684	-0.201843	-0.001477	-6676.739872851997	-1.102449	-1.094059	-1.101279226054834	-1.0928895281047617	-1.1090865119172681	-1.1006955360841268
0.006685	-0.202072	-0.001526	-6684.311378851997	-1.102502	-1.094102	-1.1013320510437712	-1.0929323531388888	-1.109139336906205	-1.100738361118254
0.006686	-0.202179	-0.001465	-6687.844747851997	-1.102553	-1.094149	-1.101382876032708	-1.0929791781730158	-1.109190161895142	-1.100785186152381
0.006687	-0.202408	-0.001538	-6695.416253851998	-1.102606	-1.094192	-1.101435701021645	-1.093022003207143	-1.109242986884079	-1.100828011186508
0.006689	-0.202454	-0.001495	-6696.930554851997	-1.102658	-1.094242	-1.1014873509995189	-1.0930716532753968	-1.1092946368619527	-1.100877661254762
0.006690	-0.202682	-0.001495	-6704.502060851997	-1.102710	-1.094284	-1.101539175988456	-1.0931134783095238	-1.10934646185089	-1.100919486288889
0.006691	-0.202835	-0.001501	-6709.549731851997	-1.102762	-1.094330	-1.101591000977393	-1.0931593033436509	-1.109398286839827	-1.100965311323016
0.006692	-0.203033	-0.001544	-6716.111702851997	-1.102815	-1.094375	-1.1016438259663301	-1.0932041283777778	-1.109451111828764	-1.101010136357143
0.006694	-0.203125	-0.001501	-6719.140305851997	-1.102867	-1.094423	-1.101695475944204	-1.0932517784460316	-1.1095027618066378	-1.1010577864253968
0.006695	-0.203293	-0.001465	-6724.6927428519975	-1.102918	-1.094467	-1.101746300933141	-1.0932956034801589	-1.1095535867955748	-1.101101611459524
0.006696	-0.203415	-0.001477	-6728.730879851997	-1.102969	-1.094514	-1.101797125922078	-1.0933424285142856	-1.1096044117845119	-1.1011484364936508
0.006697	-0.203522	-0.001501	-6732.264248851998	-1.103021	-1.094561	-1.101848950911015	-1.0933892535484127	-1.109656236773449	-1.1011952615277778
0.006699	-0.203720	-0.001489	-6738.826220851997	-1.103073	-1.094604	-1.101900600888889	-1.0934319036166666	-1.1097078867513228	-1.1012379115960318
0.006700	-0.203903	-0.001495	-6744.883424851998	-1.103125	-1.094649	-1.1019524258778257	-1.0934767286507936	-1.1097597117402596	-1.1012827366301587
0.006701	-0.203979	-0.001526	-6747.407259851998	-1.103177	-1.094698	-1.102004250866763	-1.0935255536849207	-1.1098115367291967	-1.1013315616642858
0.006702	-0.204178	-0.001483	-6753.969231851997	-1.103229	-1.094741	-1.1020560758556999	-1.0935683787190476	-1.109863361718134	-1.1013743866984127
0.006704	-0.204300	-0.001489	-6758.007368851997	-1.103281	-1.094788	-1.1021077258335739	-1.0936150287873017	-1.1099150116960077	-1.1014210367666668
0.006705	-0.204483	-0.001520	-6764.064572851998	-1.103333	-1.094833	-1.1021595508225108	-1.0936598538214286	-1.109966836684945	-1.1014658618007938
0.006706	-0.204620	-0.001508	-6768.6074768519975	-1.103385	-1.094879	-1.1022113758114478	-1.0937056788555555	-1.1100186616738816	-1.1015116868349206
0.006707	-0.204773	-0.001459	-6773.655146851997	-1.103436	-1.094924	-1.1022622008003848	-1.0937505038896826	-1.1100694866628187	-1.1015565118690478
0.006709	-0.204941	-0.001483	-6779.207584851996	-1.103488	-1.094968	-1.1023138507782588	-1.0937941539579366	-1.110121136640693	-1.1016001619373017
0.006710	-0.205048	-0.001501	-6782.740953851997	-1.103540	-1.095016	-1.1023656757671958	-1.0938419789920635	-1.1101729616296296	-1.1016479869714286
0.006711	-0.205246	-0.001508	-6789.302925851996	-1.103592	-1.095060	-1.1024175007561328	-1.0938858040261903	-1.1102247866185668	-1.1016918120055554
0.006712	-0.205414	-0.001501	-6794.855362851997	-1.103644	-1.095105	-1.1024693257450697	-1.0939306290603175	-1.1102766116075036	-1.1017366370396826
0.006714	-0.205551	-0.001459	-6799.398266851997	-1.103695	-1.095150	-1.1025199757229438	-1.0939752791285715	-1.1103272615853776	-1.1017812871079367
0.006715	-0.205704	-0.001477	-6804.4459368519965	-1.103745	-1.095194	-1.1025698007118807	-1.0940191041626983	-1.1103770865743146	-1.1018251121420635
0.006716	-0.205872	-0.001428	-6809.998374851997	-1.103796	-1.095237	-1.1026206257008178	-1.0940619291968254	-1.1104279115632516	-1.1018679371761906
0.006717	-0.205978	-0.001489	-6813.531743851998	-1.103847	-1.095284	-1.1026714506897548	-1.0941087542309522	-1.1104787365521886	-1.1019147622103174
0.006719	-0.206131	-0.001428	-6818.579414851996	-1.103897	-1.095328	-1.1027211006676285	-1.0941524042992063	-1.1105283865300626	-1.1019584122785715
0.006720	-0.206284	-0.001459	-6823.627084851996	-1.103947	-1.095372	-1.1027709256565656	-1.0941962293333334	-1.1105782115189995	-1.1020022373126985
0.006721	-0.206467	-0.001477	-6829.684289851997	-1.103998	-1.095415	-1.1028217506455027	-1.0942390543674603	-1.1106290365079365	-1.1020450623468254
