Repository: pietracorvo/HystAPI

# Example data

The example data in this folder is from measurements performed during my physics bachelor.

The material is **FeSi3** (iron with 3% silicon), aka 'electrical steel', the standard material for ring cores in trafos. 

Four of the five samples where treated with high pressure torison (HPT, 20 rotations at 20GPa), to achieve nanocristallisation of the grains, which has a huge impact on the magnetic properties of the material. The HPT deformation was done at 77K (under liquid nitrogen) and at 293K (at room temperature). Afterwards some samples were heat treated at a temperature of 493K (for two hours) to anneal defects from the deformation process.

The five samples are:

File: testData/FeSi3_LN/G4_748V_151Hz_800000Fs0.txt (part 19 of 38)
--------------------------
t	U1	U2	H	Braw	Jraw	B_drift	 J_drift	B_corr	J_corr
0.006304	-0.061890	0.005670	-2046.5152498974805	-1.034982	-1.032409	-1.0353878214453223	-1.0328057927119234	-1.0417756767972772	-1.0392040993778466
0.006305	-0.061646	0.005737	-2038.4389768974806	-1.034783	-1.032221	-1.0351888858205516	-1.03261785565493	-1.0415767411725065	-1.0390161623208531
0.006306	-0.061447	0.005713	-2031.8770048974807	-1.034585	-1.032031	-1.0349909501957808	-1.0324279185979361	-1.0413788055477358	-1.0388262252638594
0.006307	-0.061203	0.005701	-2023.8007318974805	-1.034387	-1.031843	-1.03479301457101	-1.0322399815409427	-1.041180869922965	-1.0386382882068659
0.006309	-0.060974	0.005731	-2016.2292268974807	-1.034189	-1.031654	-1.0345951433214686	-1.0320511074269552	-1.0409829986734236	-1.0384494140928784
0.006310	-0.060760	0.005774	-2009.1624878974806	-1.033989	-1.031463	-1.0343952076966978	-1.0318601703699615	-1.0407830630486528	-1.0382584770358847
0.006311	-0.060532	0.005725	-2001.5909818974806	-1.033790	-1.031273	-1.034196272071927	-1.031670233312968	-1.040584127423882	-1.0380685399788911
0.006312	-0.060272	0.005817	-1993.0099418974805	-1.033589	-1.031083	-1.0339953364471564	-1.0314802962559741	-1.0403831917991113	-1.0378786029218974
0.006314	-0.060074	0.005817	-1986.4479698974806	-1.033387	-1.030890	-1.033793465197615	-1.031287422141987	-1.04018132054957	-1.0376857288079102
0.006315	-0.059830	0.005829	-1978.3716978974805	-1.033185	-1.030698	-1.0335915295728442	-1.0310954850849932	-1.0399793849247991	-1.0374937917509164
0.006316	-0.059631	0.005829	-1971.8097258974806	-1.032983	-1.030504	-1.0333895939480735	-1.0309015480279997	-1.0397774493000285	-1.037299854693923
0.006317	-0.059387	0.005884	-1963.7334528974807	-1.032779	-1.030310	-1.0331856583233026	-1.0307076109710058	-1.0395735136752575	-1.037105917636929
0.006319	-0.059189	0.005884	-1957.1714808974805	-1.032575	-1.030115	-1.0329817870737612	-1.0305127368570184	-1.0393696424257162	-1.0369110435229416
0.006320	-0.058868	0.005896	-1946.5713728974806	-1.032370	-1.029923	-1.0327768514489906	-1.0303207998000248	-1.0391647068009455	-1.036719106465948
0.006321	-0.058640	0.005939	-1938.9998678974805	-1.032165	-1.029727	-1.0325719158242197	-1.0301248627430313	-1.0389597711761747	-1.0365231694089545
0.006322	-0.058456	0.005945	-1932.9426628974807	-1.031959	-1.029529	-1.0323659801994491	-1.0299269256860375	-1.038753835551404	-1.0363252323519607
0.006324	-0.058273	0.005902	-1926.8854578974806	-1.031754	-1.029331	-1.0321611089499076	-1.02972905157205	-1.0385489643018626	-1.0361273582379733
0.006325	-0.057999	0.005969	-1917.7996508974807	-1.031547	-1.029136	-1.031954173325137	-1.0295341145150565	-1.038342028677092	-1.0359324211809797
0.006326	-0.057755	0.006006	-1909.7233788974806	-1.031339	-1.028938	-1.031746237700366	-1.0293361774580627	-1.038134093052321	-1.035734484123986
0.006327	-0.057571	0.005988	-1903.6661738974806	-1.031132	-1.028738	-1.0315393020755954	-1.029136240401069	-1.0379271574275504	-1.0355345470669923
0.006329	-0.057312	0.006018	-1895.0851338974805	-1.030923	-1.028541	-1.031330430826054	-1.0289393662870818	-1.037718286178009	-1.035337672953005
0.006330	-0.057129	0.006036	-1889.0279298974806	-1.030714	-1.028339	-1.031121495201283	-1.0287374292300882	-1.037509350553238	-1.0351357358960114
0.006331	-0.056915	0.006073	-1881.9611908974805	-1.030503	-1.028137	-1.0309105595765125	-1.0285354921730947	-1.0372984149284674	-1.034933798839018
0.006332	-0.056610	0.006091	-1871.8658498974805	-1.030292	-1.027939	-1.0306996239517419	-1.0283375551161007	-1.0370874793036968	-1.034735861782024
0.006334	-0.056396	0.006085	-1864.7991108974807	-1.030081	-1.027737	-1.0304887527022004	-1.0281356810021134	-1.0368766080541554	-1.0345339876680366
0.006335	-0.056183	0.006091	-1857.7323718974806	-1.029870	-1.027535	-1.0302778170774296	-1.02793374394512	-1.0366656724293846	-1.0343320506110432
0.006336	-0.055908	0.006104	-1848.6465648974806	-1.029658	-1.027334	-1.0300658814526589	-1.0277328068881262	-1.0364537368046138	-1.0341311135540494
0.006337	-0.055679	0.006158	-1841.0750598974805	-1.029445	-1.027131	-1.029852945827888	-1.0275298698311326	-1.036240801179843	-1.0339281764970558
0.006339	-0.055481	0.006177	-1834.5130878974805	-1.029231	-1.026925	-1.0296390745783466	-1.0273239957171452	-1.0360269299303015	-1.0337223023830684
0.006340	-0.055298	0.006158	-1828.4558828974805	-1.029017	-1.026719	-1.029425138953576	-1.0271180586601514	-1.035812994305531	-1.0335163653260746
0.006341	-0.054993	0.006195	-1818.3605418974805	-1.028803	-1.026516	-1.0292112033288052	-1.0269151216031578	-1.0355990586807602	-1.033313428269081
0.006342	-0.054779	0.006268	-1811.2938038974805	-1.028586	-1.026309	-1.0289942677040345	-1.026708184546164	-1.0353821230559894	-1.0331064912120873
0.006344	-0.054611	0.006250	-1805.7413658974806	-1.028369	-1.026099	-1.028777396454493	-1.026498310432177	-1.035165251806448	-1.0328966170981002
0.006345	-0.054352	0.006238	-1797.1603258974806	-1.028152	-1.025893	-1.0285604608297223	-1.0262923733751832	-1.0349483161816773	-1.0326906800411064
0.006346	-0.054047	0.006305	-1787.0649848974806	-1.027934	-1.025687	-1.0283425252049514	-1.0260864363181896	-1.0347303805569064	-1.0324847429841129
0.006347	-0.053864	0.006335	-1781.0077808974806	-1.027715	-1.025476	-1.0281235895801808	-1.0258754992611958	-1.0345114449321358	-1.032273805927119
0.006349	-0.053635	0.006335	-1773.4362748974806	-1.027495	-1.025265	-1.0279037183306394	-1.0256646251472086	-1.0342915736825944	-1.0320629318131318
0.006350	-0.053375	0.006342	-1764.8552348974806	-1.027275	-1.025056	-1.0276837827058687	-1.0254556880902148	-1.0340716380578236	-1.031853994756138
0.006351	-0.053192	0.006366	-1758.7980298974805	-1.027055	-1.024843	-1.027463847081098	-1.0252427510332212	-1.033851702433053	-1.0316410576991444
0.006352	-0.052994	0.006378	-1752.2360588974805	-1.026833	-1.024631	-1.0272419114563274	-1.0250308139762276	-1.0336297668082823	-1.0314291206421509
0.006354	-0.052750	0.006396	-1744.1597858974806	-1.026612	-1.024419	-1.0270210402067859	-1.02481893986224	-1.0334088955587408	-1.0312172465281633
0.006355	-0.052521	0.006433	-1736.5882798974806	-1.026389	-1.024206	-1.026798104582015	-1.0246060028052464	-1.0331859599339699	-1.0310043094711696
0.006356	-0.052307	0.006421	-1729.5215408974805	-1.026166	-1.023992	-1.0265751689572442	-1.0243920657482528	-1.0329630243091992	-1.030790372414176
0.006357	-0.052002	0.006433	-1719.4261998974805	-1.025943	-1.023781	-1.0263522333324735	-1.0241811286912592	-1.0327400886844285	-1.0305794353571824
0.006359	-0.051819	0.006488	-1713.3689958974805	-1.025718	-1.023564	-1.026127362082932	-1.0239642545772718	-1.032515217434887	-1.030362561243195
0.006360	-0.051605	0.006500	-1706.3022568974807	-1.025493	-1.023348	-1.0259024264581613	-1.0237483175202782	-1.0322902818101163	-1.0301466241862014
0.006361	-0.051376	0.006537	-1698.7307508974807	-1.025267	-1.023131	-1.0256764908333906	-1.0235313804632846	-1.0320643461853456	-1.0299296871292078
0.006362	-0.051132	0.006549	-1690.6544778974805	-1.025039	-1.022914	-1.0254485552086199	-1.0233144434062909	-1.0318364105605748	-1.029712750072214
0.006364	-0.050934	0.006586	-1684.0925068974805	-1.024812	-1.022694	-1.0252216839590784	-1.0230945692923035	-1.0316095393110334	-1.0294928759582267
0.006365	-0.050690	0.006561	-1676.0162338974806	-1.024584	-1.022476	-1.0249937483343077	-1.0228766322353098	-1.0313816036862626	-1.029274938901233
0.006366	-0.050400	0.006635	-1666.4256598974805	-1.024354	-1.022259	-1.0247638127095369	-1.0226596951783162	-1.0311516680614918	-1.0290580018442395
0.006367	-0.050201	0.006659	-1659.8636878974805	-1.024123	-1.022036	-1.0245328770847661	-1.0224367581213225	-1.030920732436721	-1.0288350647872457
0.006369	-0.050003	0.006628	-1653.3017168974807	-1.023894	-1.021815	-1.0243040058352249	-1.022215884007335	-1.0306918611871798	-1.0286141906732582
0.006370	-0.049744	0.006592	-1644.7206768974806	-1.023664	-1.021596	-1.024074070210454	-1.0219969469503414	-1.030461925562409	-1.0283952536162646
0.006371	-0.049484	0.006732	-1636.1396368974806	-1.023432	-1.021375	-1.0238421345856832	-1.0217760098933477	-1.0302299899376381	-1.028174316559271
0.006372	-0.049362	0.006696	-1632.1014998974806	-1.023199	-1.021147	-1.0236091989609126	-1.0215480728363542	-1.0299970543128676	-1.0279463795022774
0.006374	-0.049072	0.006726	-1622.5109258974805	-1.022966	-1.020926	-1.0233763277113712	-1.0213271987223669	-1.0297641830633262	-1.02772550538829
0.006375	-0.048859	0.006738	-1615.4441878974806	-1.022732	-1.020701	-1.0231423920866003	-1.0211022616653733	-1.0295302474385553	-1.0275005683312965
0.006376	-0.048599	0.006812	-1606.8631478974805	-1.022497	-1.020477	-1.0229074564618297	-1.0208783246083797	-1.0292953118137846	-1.027276631274303
0.006377	-0.048401	0.006787	-1600.3011758974806	-1.022262	-1.020250	-1.022672520837059	-1.0206513875513858	-1.029060376189014	-1.027049694217309
0.006379	-0.048141	0.006781	-1591.7201358974805	-1.022026	-1.020025	-1.0224366495875177	-1.0204265134373984	-1.0288245049394726	-1.0268248201033217
0.006380	-0.047928	0.006866	-1584.6533978974805	-1.021788	-1.019796	-1.0221987139627466	-1.0201975763804048	-1.0285865693147016	-1.026595883046328
0.006381	-0.047760	0.006891	-1579.1009598974806	-1.021550	-1.019564	-1.021960778337976	-1.019965639323411	-1.028348633689931	-1.0263639459893343
0.006382	-0.047531	0.006885	-1571.5294538974806	-1.021311	-1.019335	-1.0217218427132053	-1.0197367022664177	-1.0281096980651603	-1.0261350089323409
0.006384	-0.047226	0.006915	-1561.4341128974806	-1.021071	-1.019108	-1.0214819714636638	-1.01950982815243	-1.0278698268156188	-1.0259081348183532
0.006385	-0.047073	0.006940	-1556.3864428974805	-1.020831	-1.018874	-1.0212420358388932	-1.0192758910954365	-1.0276298911908481	-1.0256741977613597
0.006386	-0.046783	0.006958	-1546.7958688974807	-1.020589	-1.018645	-1.0210001002141225	-1.0190469540384428	-1.0273879555660774	-1.025445260704366
0.006387	-0.046555	0.006989	-1539.2243628974807	-1.020347	-1.018412	-1.0207581645893515	-1.0188140169814492	-1.0271460199413065	-1.0252123236473725
0.006389	-0.046326	0.007007	-1531.6528568974807	-1.020105	-1.018179	-1.0205162933398102	-1.0185811428674618	-1.0269041486917652	-1.024979449533385
0.006390	-0.046127	0.007001	-1525.0908848974805	-1.019862	-1.017944	-1.0202733577150396	-1.0183462058104682	-1.0266612130669945	-1.0247445124763914
0.006391	-0.045853	0.007031	-1516.0050788974806	-1.019618	-1.017712	-1.0200294220902686	-1.0181142687534745	-1.0264172774422236	-1.0245125754193978
0.006392	-0.045685	0.007092	-1510.4526408974805	-1.019372	-1.017473	-1.019783486465498	-1.0178753316964808	-1.026171341817453	-1.024273638362404
0.006394	-0.045425	0.007104	-1501.8716008974807	-1.019126	-1.017238	-1.0195376152159565	-1.0176404575824936	-1.0259254705679115	-1.0240387642484168
0.006395	-0.045151	0.007092	-1492.7857938974805	-1.018880	-1.017003	-1.019291679591186	-1.0174055205255	-1.025679534943141	-1.0238038271914232
0.006396	-0.044968	0.007166	-1486.7285898974806	-1.018632	-1.016763	-1.019043743966415	-1.0171655834685063	-1.02543159931837	-1.0235638901344295
0.006397	-0.044800	0.007190	-1481.1761518974806	-1.018383	-1.016521	-1.0187948083416445	-1.0169236464115126	-1.0251826636935994	-1.0233219530774358
0.006399	-0.044510	0.007172	-1471.5855778974806	-1.018134	-1.016284	-1.018545937092103	-1.016686772297525	-1.024933792444058	-1.0230850789634482
0.006400	-0.044250	0.007214	-1463.0045378974805	-1.017884	-1.016044	-1.0182960014673321	-1.0164468352405314	-1.024683856819287	-1.0228451419064546
0.006401	-0.044052	0.007257	-1456.4425658974806	-1.017633	-1.015801	-1.0180450658425615	-1.0162038981835377	-1.0244329211945165	-1.022602204849461
0.006402	-0.043823	0.007269	-1448.8710608974807	-1.017381	-1.015559	-1.0177931302177907	-1.0159619611265442	-1.0241809855697457	-1.0223602677924675
0.006404	-0.043594	0.007257	-1441.2995548974807	-1.017128	-1.015316	-1.0175402589682494	-1.015719087012557	-1.0239281143202044	-1.0221173936784802
0.006405	-0.043365	0.007361	-1433.7280488974807	-1.016874	-1.015071	-1.0172863233434786	-1.0154741499555633	-1.0236741786954335	-1.0218724566214865
0.006406	-0.043152	0.007361	-1426.6613098974806	-1.016619	-1.014825	-1.0170313877187078	-1.0152282128985697	-1.0234192430706628	-1.021626519564493
0.006407	-0.042862	0.007361	-1417.0707358974805	-1.016363	-1.014582	-1.016775452093937	-1.0149852758415758	-1.023163307445892	-1.021383582507499
0.006409	-0.042633	0.007397	-1409.4992308974806	-1.016107	-1.014335	-1.0165195808443956	-1.0147384017275884	-1.0229074361963506	-1.0211367083935117
0.006410	-0.042435	0.007446	-1402.9372588974807	-1.015849	-1.014085	-1.016261645219625	-1.0144884646705947	-1.0226495005715799	-1.020886771336518
0.006411	-0.042236	0.007422	-1396.3752868974805	-1.015592	-1.013836	-1.0160047095948541	-1.0142395276136011	-1.022392564946809	-1.0206378342795244
0.006412	-0.041946	0.007489	-1386.7847128974806	-1.015332	-1.013588	-1.0157447739700833	-1.0139915905566075	-1.0221326293220383	-1.0203898972225307
0.006414	-0.041748	0.007526	-1380.2227418974805	-1.015072	-1.013336	-1.015484902720542	-1.01373971644262	-1.021872758072497	-1.0201380231085433
0.006415	-0.041565	0.007520	-1374.1655368974805	-1.014811	-1.013083	-1.0152239670957712	-1.0134867793856264	-1.0216118224477262	-1.0198850860515496
0.006416	-0.041306	0.007544	-1365.5844968974807	-1.014549	-1.012832	-1.0149620314710004	-1.0132358423286327	-1.0213498868229554	-1.019634148994556
0.006417	-0.041107	0.007648	-1359.0225258974806	-1.014284	-1.012576	-1.0146970958462298	-1.012979905271639	-1.0210849511981848	-1.0193782119375623
0.006419	-0.040878	0.007629	-1351.4510198974806	-1.014020	-1.012321	-1.0144332245966883	-1.012725031157652	-1.0208210799486432	-1.0191233378235751
0.006420	-0.040573	0.007642	-1341.3556788974806	-1.013755	-1.012068	-1.0141682889719175	-1.0124720941006582	-1.0205561443238724	-1.0188704007665814
0.006421	-0.040344	0.007709	-1333.7841728974806	-1.013488	-1.011811	-1.0139013533471468	-1.0122151570436646	-1.0202892086991018	-1.0186134637095878
0.006422	-0.040161	0.007721	-1327.7269678974806	-1.013220	-1.011551	-1.0136334177223763	-1.0119552199866708	-1.0200212730743312	-1.018353526652594
0.006424	-0.039948	0.007703	-1320.6602298974806	-1.012953	-1.011292	-1.0133665464728348	-1.0116963458726835	-1.0197544018247897	-1.0180946525386068
0.006425	-0.039642	0.007751	-1310.5648888974806	-1.012684	-1.011036	-1.0130976108480638	-1.0114404088156899	-1.0194854662000188	-1.017838715481613
0.006426	-0.039490	0.007843	-1305.5172178974806	-1.012413	-1.010771	-1.0128266752232933	-1.0111754717586963	-1.0192145305752482	-1.0175737784246195
0.006427	-0.039261	0.007794	-1297.9457118974806	-1.012143	-1.010510	-1.0125567395985224	-1.0109145347017026	-1.0189445949504774	-1.0173128413676258
0.006429	-0.038986	0.007806	-1288.8599048974806	-1.011871	-1.010251	-1.012284868348981	-1.0106556605877153	-1.0186727237009359	-1.0170539672536385
0.006430	-0.038788	0.007910	-1282.2979338974806	-1.011598	-1.009986	-1.0120119327242103	-1.0103907235307215	-1.0183997880761653	-1.0167890301966447
0.006431	-0.038605	0.007898	-1276.2407288974805	-1.011324	-1.009719	-1.0117379970994396	-1.0101237864737278	-1.0181258524513945	-1.016522093139651
0.006432	-0.038330	0.007904	-1267.1549218974806	-1.011050	-1.009457	-1.0114640614746688	-1.0098618494167342	-1.0178519168266238	-1.0162601560826574
0.006434	-0.038116	0.007928	-1260.0881828974805	-1.010775	-1.009191	-1.0111891902251273	-1.0095959753027468	-1.0175770455770823	-1.01599428196867
0.006435	-0.037872	0.007971	-1252.0119108974807	-1.010499	-1.008924	-1.0109132546003567	-1.0093290382457532	-1.0173011099523117	-1.0157273449116764
0.006436	-0.037628	0.008014	-1243.9356378974805	-1.010221	-1.008657	-1.010635318975586	-1.0090621011887595	-1.0170231743275409	-1.0154604078546827
0.006437	-0.037415	0.008032	-1236.8688988974807	-1.009943	-1.008387	-1.0103573833508153	-1.0087921641317656	-1.0167452387027702	-1.0151904707976889
0.006439	-0.037216	0.008093	-1230.3069268974805	-1.009662	-1.008115	-1.0100765121012738	-1.0085202900177785	-1.0164643674532288	-1.0149185966837018
0.006440	-0.036942	0.008118	-1221.2211208974807	-1.009381	-1.007845	-1.0097955764765032	-1.008250352960785	-1.0161834318284582	-1.0146486596267081
0.006441	-0.036743	0.008112	-1214.6591488974805	-1.009099	-1.007572	-1.0095136408517322	-1.007977415903791	-1.0159014962036872	-1.0143757225697143
0.006442	-0.036469	0.008197	-1205.5733418974805	-1.008816	-1.007300	-1.0092307052269616	-1.0077054788467976	-1.0156185605789165	-1.0141037855127208
0.006444	-0.036270	0.008209	-1199.0113698974806	-1.008531	-1.007023	-1.0089458339774202	-1.0074286047328103	-1.0153336893293752	-1.0138269113987335
0.006445	-0.036041	0.008240	-1191.4398638974806	-1.008245	-1.006747	-1.0086598983526494	-1.0071526676758165	-1.0150477537046043	-1.0135509743417397
0.006446	-0.035812	0.008319	-1183.8683588974807	-1.007958	-1.006469	-1.0083729627278786	-1.0068747306188228	-1.0147608180798335	-1.013273037284746
0.006447	-0.035629	0.008276	-1177.8111538974806	-1.007670	-1.006189	-1.0080850271031079	-1.0065947935618291	-1.0144728824550628	-1.0129931002277524
0.006449	-0.035309	0.008307	-1167.2110458974805	-1.007382	-1.005914	-1.0077971558535666	-1.0063199194478418	-1.0141850112055215	-1.012718226113765
0.006450	-0.035141	0.008417	-1161.6586078974806	-1.007091	-1.005630	-1.0075062202287957	-1.0060359823908482	-1.0138940755807506	-1.0124342890567715
0.006451	-0.034988	0.008411	-1156.6109378974807	-1.006799	-1.005345	-1.007214284604025	-1.0057510453338545	-1.01360213995598	-1.0121493519997777
0.006452	-0.034714	0.008392	-1147.5251308974805	-1.006508	-1.005065	-1.0069233489792542	-1.0054711082768608	-1.0133112043312091	-1.011869414942784
0.006454	-0.034470	0.008459	-1139.4488578974806	-1.006215	-1.004782	-1.0066304777297128	-1.0051882341628735	-1.0130183330816678	-1.0115865408287967
0.006455	-0.034195	0.008502	-1130.3630508974807	-1.005920	-1.004499	-1.006335542104942	-1.0049052971058798	-1.012723397456897	-1.011303603771803
0.006456	-0.034012	0.008533	-1124.3058468974805	-1.005625	-1.004211	-1.0060406064801712	-1.0046173600488861	-1.0124284618321262	-1.0110156667148094
0.006457	-0.033737	0.008563	-1115.2200398974805	-1.005328	-1.003925	-1.0057436708554006	-1.0043314229918925	-1.0121315262073556	-1.0107297296578157
0.006459	-0.033508	0.008600	-1107.6485338974805	-1.005030	-1.003637	-1.0054457996058592	-1.0040435488779051	-1.0118336549578142	-1.0104418555438284
0.006460	-0.033325	0.008636	-1101.5913288974805	-1.004731	-1.003345	-1.0051468639810885	-1.0037516118209113	-1.0115347193330435	-1.0101499184868346
0.006461	-0.033081	0.008630	-1093.5150558974806	-1.004431	-1.003056	-1.0048469283563177	-1.0034626747639177	-1.0112347837082727	-1.009860981429841
0.006462	-0.032761	0.008716	-1082.9149478974805	-1.004129	-1.002767	-1.004544992731547	-1.003173737706924	-1.010932848083502	-1.0095720443728473
0.006464	-0.032608	0.008777	-1077.8672778974806	-1.003825	-1.002470	-1.0042411214820055	-1.0028768635929368	-1.0106289768339605	-1.00927517025886
0.006465	-0.032364	0.008759	-1069.7910048974807	-1.003521	-1.002176	-1.0039371858572348	-1.0025829265359432	-1.0103250412091898	-1.0089812332018664
0.006466	-0.032120	0.008826	-1061.7147318974805	-1.003215	-1.001880	-1.003631250232464	-1.0022869894789497	-1.010019105584419	-1.008685296144873
0.006467	-0.031921	0.008838	-1055.1527608974807	-1.002909	-1.001582	-1.0033253146076935	-1.0019890524219557	-1.0097131699596484	-1.008387359087879
0.006469	-0.031677	0.008862	-1047.0764878974805	-1.002602	-1.001285	-1.003018443358152	-1.0016921783079684	-1.009406298710107	-1.0080904849738916
0.006470	-0.031448	0.008887	-1039.5049818974805	-1.002294	-1.000986	-1.002710507733381	-1.0013932412509747	-1.009098363085336	-1.007791547916898
0.006471	-0.031265	0.008942	-1033.4477768974805	-1.001984	-1.000684	-1.0024005721086104	-1.001091304193981	-1.0087884274605654	-1.0074896108599043
0.006472	-0.030991	0.009015	-1024.3619698974805	-1.001672	-1.000383	-1.0020886364838395	-1.0007903671369875	-1.0084764918357945	-1.0071886738029108
0.006474	-0.030746	0.009021	-1016.2856978974805	-1.001359	-1.000080	-1.0017757652342982	-1.0004874930230003	-1.0081636205862532	-1.0068857996889236
0.006475	-0.030533	0.009088	-1009.2189588974805	-1.001044	-0.999774	-1.0014608296095275	-1.0001815559660066	-1.0078486849614825	-1.0065798626319298
0.006476	-0.030334	0.009137	-1002.6569868974806	-1.000727	-0.999466	-1.0011438939847568	-0.9998736189090128	-1.0075317493367117	-1.0062719255749362
0.006477	-0.030045	0.009131	-993.0664128974805	-1.000411	-0.999162	-1.000827958359986	-0.9995696818520191	-1.007215813711941	-1.0059679885179422
0.006479	-0.029816	0.009161	-985.4949068974805	-1.000093	-0.998853	-1.0005100871104444	-0.9992608077380318	-1.0068979424623994	-1.005659114403955
0.006480	-0.029663	0.009229	-980.4472368974806	-0.999774	-0.998540	-1.0001911514856738	-0.9989478706810381	-1.0065790068376288	-1.0053461773469614
0.006481	-0.029388	0.009210	-971.3614298974805	-0.999454	-0.998232	-0.9998712158609031	-0.9986399336240445	-1.006259071212858	-1.0050382402899678
0.006482	-0.029160	0.009290	-963.7899238974805	-0.999132	-0.997920	-0.9995492802361324	-0.9983279965670508	-1.0059371355880873	-1.004726303232974
0.006484	-0.028931	0.009332	-956.2184188974805	-0.998809	-0.997606	-0.9992264089865909	-0.9980141224530634	-1.0056142643385457	-1.0044124291189866
0.006485	-0.028687	0.009369	-948.1421458974805	-0.998484	-0.997291	-0.9989014733618202	-0.9976991853960698	-1.0052893287137752	-1.0040974920619932
0.006486	-0.028488	0.009406	-941.5801738974806	-0.998158	-0.996974	-0.9985755377370494	-0.9973822483390762	-1.0049633930890045	-1.0037805550049994
0.006487	-0.028229	0.009424	-932.9991338974805	-0.997831	-0.996657	-0.9982486021122787	-0.9970653112820825	-1.0046364574642337	-1.0034636179480056
0.006489	-0.028030	0.009497	-926.4371618974806	-0.997502	-0.996337	-0.9979197308627372	-0.9967454371680952	-1.0043075862146922	-1.0031437438340185
0.006490	-0.027802	0.009528	-918.8656568974806	-0.997172	-0.996016	-0.9975897952379665	-0.9964245001111015	-1.0039776505899214	-1.0028228067770248
0.006491	-0.027603	0.009552	-912.3036848974806	-0.996841	-0.995693	-0.9972588596131958	-0.9961015630541079	-1.003646714965151	-1.0024998697200311
0.006492	-0.027359	0.009576	-904.2274118974806	-0.996509	-0.995371	-0.9969269239884251	-0.9957796259971141	-1.00331477934038	-1.0021779326630373
0.006494	-0.027084	0.009637	-895.1416048974805	-0.996175	-0.995049	-0.9965930527388837	-0.9954577518831268	-1.0029809080908385	-1.0018560585490501
0.006495	-0.026855	0.009644	-887.5700998974805	-0.995840	-0.994724	-0.9962581171141128	-0.9951328148261331	-1.002645972466068	-1.0015311214920564
0.006496	-0.026672	0.009741	-881.5128948974806	-0.995503	-0.994394	-0.9959211814893422	-0.9948028777691394	-1.002309036841297	-1.0012011844350628
0.006497	-0.026413	0.009735	-872.9318548974805	-0.995165	-0.994067	-0.9955832458645714	-0.9944759407121458	-1.0019711012165264	-1.0008742473780692
0.006499	-0.026154	0.009790	-864.3508148974805	-0.994826	-0.993739	-0.99524437461503	-0.9941480665981585	-1.0016322299669849	-1.0005463732640818
0.006500	-0.026001	0.009833	-859.3031448974806	-0.994485	-0.993404	-0.9949034389902592	-0.9938131295411647	-1.0012912943422143	-1.000211436207088
0.006501	-0.025742	0.009863	-850.7221048974806	-0.994143	-0.993073	-0.9945615033654885	-0.9934821924841711	-1.0009493587174436	-0.9998804991500944
0.006502	-0.025513	0.009912	-843.1505988974806	-0.993800	-0.992739	-0.9942185677407178	-0.9931482554271776	-1.0006064230926728	-0.9995465620931008
0.006504	-0.025238	0.009979	-834.0647918974805	-0.993454	-0.992405	-0.9938726964911763	-0.9928143813131901	-1.0002605518431311	-0.9992126879791133
0.006505	-0.025085	0.010010	-829.0171218974806	-0.993107	-0.992064	-0.9935257608664055	-0.9924734442561964	-0.9999136162183605	-0.9988717509221197
0.006506	-0.024780	0.010022	-818.9217808974805	-0.992759	-0.991729	-0.9931778252416348	-0.9921385071992028	-0.9995656805935897	-0.998536813865126
0.006507	-0.024582	0.010095	-812.3598088974805	-0.992410	-0.991388	-0.9928288896168641	-0.9917975701422092	-0.9992167449688191	-0.9981958768081324
0.006509	-0.024323	0.010162	-803.7787688974805	-0.992058	-0.991046	-0.9924770183673227	-0.9914556960282218	-0.9988648737192777	-0.997854002694145
0.006510	-0.024170	0.010193	-798.7310978974806	-0.991704	-0.990700	-0.992123082742552	-0.9911097589712281	-0.998510938094507	-0.9975080656371513
0.006511	-0.023849	0.010199	-788.1309898974806	-0.991350	-0.990359	-0.9917691471177812	-0.9907688219142344	-0.9981570024697362	-0.9971671285801577
0.006512	-0.023636	0.010284	-781.0642518974805	-0.990994	-0.990012	-0.9914132114930105	-0.9904218848572408	-0.9978010668449655	-0.996820191523164
0.006514	-0.023468	0.010315	-775.5118138974806	-0.990637	-0.989661	-0.991056340243469	-0.9900710107432534	-0.997444195595424	-0.9964693174091767
0.006515	-0.023239	0.010352	-767.9403078974806	-0.990278	-0.989312	-0.9906974046186983	-0.9897220736862598	-0.9970852599706532	-0.996120380352183
0.006516	-0.022949	0.010400	-758.3497338974805	-0.989917	-0.988963	-0.9903364689939276	-0.9893731366292662	-0.9967243243458825	-0.9957714432951894
0.006517	-0.022766	0.010449	-752.2925298974806	-0.989555	-0.988609	-0.9899745333691569	-0.9890191995722725	-0.9963623887211118	-0.9954175062381957
0.006519	-0.022476	0.010516	-742.7019558974806	-0.989191	-0.988257	-0.9896106621196155	-0.9886673254582852	-0.9959985174715704	-0.9950656321242084
0.006520	-0.022339	0.010529	-738.1590518974806	-0.988826	-0.987897	-0.9892457264948447	-0.9883073884012915	-0.9956335818467996	-0.9947056950672147
0.006521	-0.022049	0.010577	-728.5684778974805	-0.988459	-0.987543	-0.9888787908700739	-0.9879534513442978	-0.9952666462220289	-0.994351758010221
0.006522	-0.021881	0.010632	-723.0160408974806	-0.988091	-0.987181	-0.9885108552453032	-0.9875915142873041	-0.9948987105972582	-0.9939898209532273
0.006524	-0.021591	0.010675	-713.4254668974805	-0.987721	-0.986823	-0.9881409839957617	-0.9872336401733168	-0.9945288393477166	-0.99363194683924
0.006525	-0.021423	0.010724	-707.8730288974806	-0.987349	-0.986458	-0.987769048370991	-0.986868703116323	-0.994156903722946	-0.9932670097822462
0.006526	-0.021164	0.010748	-699.2919888974806	-0.986976	-0.986096	-0.9873961127462203	-0.9865067660593294	-0.9937839680981753	-0.9929050727252526
0.006527	-0.020905	0.010815	-690.7109488974805	-0.986601	-0.985732	-0.9870211771214495	-0.9861428290023359	-0.9934090324734045	-0.9925411356682591
0.006529	-0.020706	0.010889	-684.1489778974806	-0.986224	-0.985364	-0.9866443058719081	-0.9857749548883484	-0.9930321612238631	-0.9921732615542717
0.006530	-0.020493	0.010907	-677.0822388974806	-0.985846	-0.984994	-0.9862663702471374	-0.9854050178313548	-0.9926542255990923	-0.991803324497278
0.006531	-0.020218	0.010950	-667.9964318974805	-0.985466	-0.984626	-0.9858864346223666	-0.9850370807743611	-0.9922742899743215	-0.9914353874402844
0.006532	-0.019989	0.011005	-660.4249258974805	-0.985085	-0.984254	-0.9855054989975959	-0.9846651437173675	-0.9918933543495508	-0.9910634503832907
0.006534	-0.019775	0.011078	-653.3581878974805	-0.984701	-0.983879	-0.9851216277480545	-0.9842902696033801	-0.9915094831000094	-0.9906885762693033
0.006535	-0.019562	0.011108	-646.2914488974806	-0.984316	-0.983503	-0.9847366921232837	-0.9839143325463865	-0.9911245474752387	-0.9903126392123097
0.006536	-0.019318	0.011169	-638.2151758974805	-0.983929	-0.983126	-0.9843497564985131	-0.9835373954893929	-0.990737611850468	-0.9899357021553161
0.006537	-0.019119	0.011212	-631.6532038974806	-0.983540	-0.982746	-0.9839608208737423	-0.9831574584323991	-0.9903486762256972	-0.9895557650983223
0.006539	-0.018799	0.011237	-621.0530958974806	-0.983151	-0.982369	-0.9835719496242008	-0.9827805843184119	-0.9899598049761558	-0.9891788909843351
0.006540	-0.018661	0.011316	-616.5101928974806	-0.982759	-0.981983	-0.9831800139994301	-0.9823946472614181	-0.9895678693513851	-0.9887929539273413
0.006541	-0.018417	0.011346	-608.4339198974806	-0.982365	-0.981600	-0.9827860783746594	-0.9820117102044245	-0.9891739337266143	-0.9884100168703477
0.006542	-0.018173	0.011426	-600.3576468974805	-0.981969	-0.981214	-0.9823901427498886	-0.9816257731474308	-0.9887779981018435	-0.988024079813354
0.006544	-0.017975	0.011462	-593.7956758974806	-0.981572	-0.980825	-0.9819932715003472	-0.9812368990334434	-0.9883811268523022	-0.9876352056993666
0.006545	-0.017685	0.011511	-584.2051018974805	-0.981173	-0.980438	-0.9815943358755764	-0.9808499619764498	-0.9879821912275314	-0.987248268642373
0.006546	-0.017456	0.011609	-576.6335958974805	-0.980771	-0.980045	-0.9811924002508057	-0.9804570249194562	-0.9875802556027606	-0.9868553315853794
0.006547	-0.017242	0.011627	-569.5668568974805	-0.980368	-0.979651	-0.980789464626035	-0.9800630878624625	-0.98717731997799	-0.9864613945283858
0.006549	-0.017044	0.011682	-563.0048848974806	-0.979963	-0.979254	-0.9803845933764935	-0.9796662137484751	-0.9867724487284485	-0.9860645204143983
0.006550	-0.016785	0.011768	-554.4238458974805	-0.979555	-0.978858	-0.9799766577517227	-0.9792702766914815	-0.9863645131036777	-0.9856685833574047
0.006551	-0.016571	0.011749	-547.3571068974805	-0.979147	-0.978458	-0.979568722126952	-0.9788703396344879	-0.985956577478907	-0.9852686463004111
0.006552	-0.016312	0.011890	-538.7760668974805	-0.978736	-0.978058	-0.9791577865021813	-0.9784704025774941	-0.9855456418541363	-0.9848687092434173
0.006554	-0.016129	0.011896	-532.7188618974806	-0.978323	-0.977653	-0.97874491525264	-0.9780655284635068	-0.9851327706045949	-0.98446383512943
0.006555	-0.015915	0.011981	-525.6521238974806	-0.977908	-0.977247	-0.9783299796278692	-0.9776595914065132	-0.9847178349798241	-0.9840578980724364
0.006556	-0.015640	0.011987	-516.5663168974805	-0.977492	-0.976842	-0.9779140440030984	-0.9772546543495194	-0.9843018993550534	-0.9836529610154426
0.006557	-0.015427	0.012073	-509.49957789748055	-0.977074	-0.976433	-0.9774961083783277	-0.9768457172925258	-0.9838839637302826	-0.983244023958449
0.006559	-0.015198	0.012152	-501.92807189748055	-0.976653	-0.976021	-0.9770752371287862	-0.9764338431785384	-0.9834630924807412	-0.9828321498444617
0.006560	-0.014984	0.012177	-494.86133389748056	-0.976231	-0.975608	-0.9766533015040154	-0.9760209061215448	-0.9830411568559704	-0.982419212787468
0.006561	-0.014771	0.012231	-487.7945948974806	-0.975807	-0.975193	-0.9762293658792447	-0.9756059690645511	-0.9826172212311997	-0.9820042757304743
0.006562	-0.014542	0.012335	-480.2230888974806	-0.975379	-0.974775	-0.9758014302544741	-0.9751880320075574	-0.982189285606429	-0.9815863386734807
0.006564	-0.014252	0.012378	-470.6325148974806	-0.974950	-0.974358	-0.9753725590049326	-0.97477115789357	-0.9817604143568875	-0.9811694645594933
0.006565	-0.014069	0.012415	-464.57530989748057	-0.974520	-0.973935	-0.9749426233801619	-0.9743482208365765	-0.9813304787321169	-0.9807465275024997
0.006566	-0.013855	0.012482	-457.5085718974806	-0.974087	-0.973511	-0.9745096877553912	-0.9739242837795828	-0.9808975431073461	-0.9803225904455061
0.006567	-0.013596	0.012549	-448.92753189748055	-0.973652	-0.973087	-0.9740747521306203	-0.9735003467225891	-0.9804626074825753	-0.9798986533885123
0.006569	-0.013382	0.012592	-441.86079289748056	-0.973216	-0.972660	-0.9736388808810789	-0.9730734726086018	-0.9800267362330338	-0.979471779274525
0.006570	-0.013138	0.012665	-433.78451989748055	-0.972777	-0.972231	-0.9731999452563082	-0.9726445355516081	-0.9795878006082631	-0.9790428422175314
0.006571	-0.012985	0.012732	-428.73684989748057	-0.972336	-0.971796	-0.9727590096315375	-0.9722095984946144	-0.9791468649834925	-0.9786079051605376
0.006572	-0.012665	0.012775	-418.1367418974806	-0.971893	-0.971366	-0.9723160740067668	-0.9717796614376207	-0.9787039293587217	-0.978177968103544
0.006574	-0.012466	0.012848	-411.57476989748056	-0.971448	-0.970929	-0.9718712027572253	-0.9713427873236334	-0.9782590581091802	-0.9777410939895567
0.006575	-0.012268	0.012915	-405.0127978974806	-0.971000	-0.970490	-0.9714232671324545	-0.9709038502666397	-0.9778111224844095	-0.977302156932563
0.006576	-0.011993	0.012970	-395.92699089748055	-0.970550	-0.970052	-0.9709733315076838	-0.9704659132096461	-0.9773611868596388	-0.9768642198755694
0.006577	-0.011780	0.013062	-388.86025289748056	-0.970098	-0.969608	-0.9705213958829131	-0.9700219761526525	-0.976909251234868	-0.9764202828185757
0.006579	-0.011612	0.013123	-383.30781489748057	-0.969643	-0.969160	-0.9700665246333716	-0.9695741020386651	-0.9764543799853266	-0.9759724087045883
0.006580	-0.011292	0.013147	-372.7077068974806	-0.969187	-0.968718	-0.969610589008601	-0.9691321649816714	-0.9759984443605559	-0.9755304716475947
0.006581	-0.011078	0.013239	-365.64096789748055	-0.968728	-0.968268	-0.9691516533838302	-0.9686822279246778	-0.9755395087357852	-0.9750805345906011
0.006582	-0.010864	0.013275	-358.57422989748056	-0.968268	-0.967817	-0.9686917177590595	-0.9682312908676841	-0.9750795731110145	-0.9746295975336073
0.006584	-0.010696	0.013336	-353.02179189748057	-0.967806	-0.967361	-0.968229846509518	-0.9677754167536968	-0.974617701861473	-0.97417372341962
0.006585	-0.010422	0.013367	-343.9359848974806	-0.967343	-0.966909	-0.9677669108847472	-0.9673234796967032	-0.9741547662367022	-0.9737217863626264
0.006586	-0.010147	0.013446	-334.8501778974806	-0.966876	-0.966454	-0.9672999752599765	-0.9668685426397094	-0.9736878306119314	-0.9732668493056327
0.006587	-0.009949	0.013605	-328.28820689748056	-0.966406	-0.965992	-0.9668300396352058	-0.9664066055827157	-0.9732178949871607	-0.972804912248639
0.006589	-0.009689	0.013580	-319.7071668974806	-0.965934	-0.965531	-0.9663581683856644	-0.9659457314687284	-0.9727460237376193	-0.9723440381346516
0.006590	-0.009476	0.013672	-312.64042789748055	-0.965460	-0.965066	-0.9658842327608936	-0.9654807944117347	-0.9722720881128486	-0.971879101077658
0.006591	-0.009308	0.013770	-307.08798989748055	-0.964983	-0.964597	-0.9654072971361229	-0.9650118573547412	-0.9717951524880779	-0.9714101640206644
0.006592	-0.009048	0.013788	-298.5069498974806	-0.964505	-0.964129	-0.9649293615113521	-0.9645439202977475	-0.9713172168633071	-0.9709422269636707
0.006594	-0.008789	0.013873	-289.92591089748055	-0.964024	-0.963659	-0.9644484902618107	-0.9640740461837601	-0.9708363456137656	-0.9704723528496834
0.006595	-0.008636	0.013940	-284.87823989748057	-0.963541	-0.963182	-0.9639655546370399	-0.9635971091267664	-0.9703534099889949	-0.9699954157926897
0.006596	-0.008362	0.014050	-275.7924328974806	-0.963054	-0.962707	-0.9634786190122692	-0.9631221720697728	-0.9698664743642241	-0.969520478735696
0.006597	-0.008133	0.014075	-268.2209268974806	-0.962566	-0.962228	-0.9629906833874985	-0.962643235012779	-0.9693785387394535	-0.9690415416787023
0.006599	-0.007889	0.014136	-260.14465489748056	-0.962076	-0.961748	-0.9625008121379571	-0.9621633608987918	-0.9688886674899121	-0.9685616675647151
0.006600	-0.007645	0.014246	-252.06838189748058	-0.961583	-0.961265	-0.9620078765131863	-0.9616804238417982	-0.9683957318651413	-0.9680787305077214
0.006601	-0.007401	0.014313	-243.99210889748056	-0.961086	-0.960779	-0.9615109408884156	-0.9611944867848045	-0.9678987962403706	-0.9675927934507277
0.006602	-0.007141	0.014398	-235.41106889748056	-0.960587	-0.960291	-0.9610120052636448	-0.9607065497278108	-0.9673998606155998	-0.967104856393734
0.006604	-0.006989	0.014490	-230.36339889748058	-0.960085	-0.959795	-0.9605101340141033	-0.9602106756138233	-0.9668979893660583	-0.9666089822797466
0.006605	-0.006775	0.014532	-223.29665989748057	-0.959582	-0.959300	-0.9600071983893327	-0.9597157385568298	-0.9663950537412876	-0.966114045222753
0.006606	-0.006470	0.014612	-213.20131889748058	-0.959075	-0.958806	-0.9595002627645619	-0.9592218014998362	-0.9658881181165169	-0.9656201081657594
0.006607	-0.006271	0.014703	-206.63934689748058	-0.958566	-0.958305	-0.9589913271397913	-0.9587208644428424	-0.9653791824917463	-0.9651191711087657
0.006609	-0.006104	0.014746	-201.08690989748058	-0.958054	-0.957801	-0.9584794558902497	-0.9582169903288551	-0.9648673112422047	-0.9646152969947783
0.006610	-0.005844	0.014838	-192.50586989748058	-0.957540	-0.957297	-0.957965520265479	-0.9577130532718614	-0.964353375617434	-0.9641113599377846
0.006611	-0.005554	0.014886	-182.91529589748058	-0.957024	-0.956793	-0.9574495846407083	-0.9572091162148678	-0.9638374399926632	-0.963607422880791
0.006612	-0.005386	0.014984	-177.36285789748058	-0.956505	-0.956281	-0.9569306490159376	-0.9566971791578741	-0.9633185043678926	-0.9630954858237973
0.006614	-0.005157	0.015051	-169.79135189748058	-0.955983	-0.955769	-0.9564087777663961	-0.9561853050438868	-0.9627966331183511	-0.96258361170981
0.006615	-0.004944	0.015143	-162.72461389748057	-0.955458	-0.955252	-0.9558838421416254	-0.9556683679868931	-0.9622716974935803	-0.9620666746528164
0.006616	-0.004669	0.015265	-153.63880689748058	-0.954930	-0.954736	-0.9553559065168546	-0.9551524309298994	-0.9617437618688096	-0.9615507375958227
0.006617	-0.004517	0.015234	-148.59113589748057	-0.954401	-0.954213	-0.954826970892084	-0.9546294938729057	-0.961214826244039	-0.961027800538829
0.006619	-0.004196	0.015369	-137.99102789748056	-0.953868	-0.953694	-0.9542940996425425	-0.9541106197589184	-0.9606819549944975	-0.9605089264248416
0.006620	-0.003983	0.015479	-130.92428889748058	-0.953332	-0.953167	-0.9537581640177717	-0.9535836827019247	-0.9601460193697267	-0.959981989367848
0.006621	-0.003754	0.015521	-123.35278389748058	-0.952794	-0.952638	-0.953220228393001	-0.9530547456449311	-0.959608083744956	-0.9594530523108543
0.006622	-0.003510	0.015619	-115.27651089748058	-0.952253	-0.952107	-0.9526792927682303	-0.9525238085879375	-0.9590671481201852	-0.9589221152538607
0.006624	-0.003296	0.015698	-108.20977189748058	-0.951708	-0.951571	-0.9521344215186888	-0.95198793447395	-0.9585222768706437	-0.9583862411398733
0.006625	-0.003143	0.015778	-103.16210189748057	-0.951162	-0.951031	-0.9515884858939181	-0.9514479974169564	-0.957976341245873	-0.9578463040828796
0.006626	-0.002884	0.015863	-94.58106189748057	-0.950612	-0.950492	-0.9510385502691474	-0.9509090603599628	-0.9574264056211024	-0.957307367025886
0.006627	-0.002594	0.015948	-84.99048789748058	-0.950059	-0.949951	-0.9504856146443766	-0.950368123302969	-0.9568734699963316	-0.9567664299688923
0.006629	-0.002380	0.016046	-77.92374889748058	-0.949503	-0.949404	-0.9499297433948352	-0.9498212491889818	-0.9563175987467901	-0.956219555854905
0.006630	-0.002167	0.016089	-70.85700989748057	-0.948945	-0.948855	-0.9493718077700645	-0.9492723121319881	-0.9557596631220194	-0.9556706187979114
0.006631	-0.001923	0.016180	-62.78073689748057	-0.948384	-0.948304	-0.9488108721452937	-0.9487213750749944	-0.9551987274972487	-0.9551196817409177
0.006632	-0.001755	0.016321	-57.228299897480575	-0.947819	-0.947746	-0.9482459365205229	-0.9481634380180007	-0.9546337918724779	-0.954561744683924
0.006634	-0.001556	0.016370	-50.66632789748057	-0.947251	-0.947186	-0.9476780652709814	-0.9476035639040135	-0.9540659206229364	-0.9540018705699367
0.006635	-0.001297	0.016486	-42.085287897480576	-0.946680	-0.946626	-0.9471071296462108	-0.9470436268470197	-0.9534949849981658	-0.9534419335129429
0.006636	-0.001022	0.016595	-32.999480897480574	-0.946105	-0.946062	-0.9465321940214401	-0.9464796897900261	-0.952920049373395	-0.9528779964559493
0.006637	-0.000885	0.016650	-28.456577897480575	-0.945528	-0.945491	-0.9459552583966694	-0.9459087527330324	-0.9523431137486243	-0.9523070593989557
0.006639	-0.000519	0.016718	-16.342168897480573	-0.944948	-0.944926	-0.9453753871471279	-0.9453438786190451	-0.9517632424990828	-0.9517421852849683
0.006640	-0.000351	0.016870	-10.789730897480572	-0.944363	-0.944349	-0.9447904515223571	-0.9447669415620514	-0.951178306874312	-0.9511652482279747
0.006641	-9.155273E-5	0.016992	-2.208690897480573	-0.943775	-0.943771	-0.9442025158975864	-0.9441890045050578	-0.9505903712495414	-0.950587311170981
0.006642	6.103516E-5	0.017035	2.838979102519427	-0.943184	-0.943187	-0.9436115802728157	-0.943605067448064	-0.9499994356247706	-0.9500033741139873
