Repository: pietracorvo/HystAPI

# Example data

The example data in this folder is from measurements performed during my physics bachelor.

The material is **FeSi3** (iron with 3% silicon), aka 'electrical steel', the standard material for ring cores in trafos. 

Four of the five samples where treated with high pressure torison (HPT, 20 rotations at 20GPa), to achieve nanocristallisation of the grains, which has a huge impact on the magnetic properties of the material. The HPT deformation was done at 77K (under liquid nitrogen) and at 293K (at room temperature). Afterwards some samples were heat treated at a temperature of 493K (for two hours) to anneal defects from the deformation process.

The five samples are:

File: testData/FeSi3_LN/G4_748V_100Hz_800000Fs0.txt (part 20 of 57)
--------------------------
t	U1	U2	H	Braw	Jraw	B_drift	 J_drift	B_corr	J_corr
0.006722	-0.206589	-0.001465	-6833.722425851996	-1.104049	-1.095461	-1.1028725756344397	-1.0942848794015874	-1.1106798614968736	-1.1020908873809525
0.006724	-0.206741	-0.001453	-6838.770096851997	-1.104099	-1.095505	-1.1029222256123135	-1.0943285294698413	-1.1107295114747475	-1.1021345374492064
0.006725	-0.206940	-0.001459	-6845.332067851998	-1.104150	-1.095547	-1.1029730506012505	-1.0943703545039682	-1.1107803364636846	-1.1021763624833334
0.006726	-0.207001	-0.001483	-6847.351136851998	-1.104201	-1.095596	-1.1030238755901876	-1.0944191795380953	-1.1108311614526216	-1.1022251875174605
0.006727	-0.207169	-0.001428	-6852.903573851998	-1.104251	-1.095639	-1.1030737005791247	-1.0944620045722222	-1.1108809864415585	-1.1022680125515874
0.006729	-0.207428	-0.001459	-6861.484613851997	-1.104301	-1.095679	-1.1031233505569986	-1.0945016546404762	-1.1109306364194325	-1.1023076626198414
0.006730	-0.207504	-0.001471	-6864.008448851997	-1.104352	-1.095726	-1.1031741755459354	-1.0945484796746032	-1.1109814614083695	-1.1023544876539684
0.006731	-0.207672	-0.001471	-6869.560886851998	-1.104403	-1.095770	-1.1032250005348725	-1.09459230470873	-1.1110322863973066	-1.1023983126880952
0.006732	-0.207809	-0.001440	-6874.103789851997	-1.104453	-1.095815	-1.1032748255238094	-1.0946371297428572	-1.1110821113862435	-1.1024431377222224
0.006734	-0.207962	-0.001447	-6879.151460851997	-1.104503	-1.095858	-1.1033244755016836	-1.0946797798111112	-1.1111317613641174	-1.1024857877904763
0.006735	-0.208115	-0.001459	-6884.199130851997	-1.104554	-1.095902	-1.1033753004906206	-1.094723604845238	-1.1111825863530544	-1.1025296128246032
0.006736	-0.208328	-0.001447	-6891.265869851997	-1.104604	-1.095944	-1.1034251254795575	-1.0947654298793652	-1.1112324113419914	-1.1025714378587304
0.006737	-0.208450	-0.001459	-6895.304006851997	-1.104655	-1.095989	-1.1034759504684943	-1.0948102549134922	-1.1112832363309284	-1.1026162628928573
0.006739	-0.208588	-0.001477	-6899.846909851996	-1.104706	-1.096035	-1.1035266004463684	-1.0948559049817461	-1.1113338863088025	-1.1026619129611113
0.006740	-0.208694	-0.001447	-6903.380278851997	-1.104756	-1.096081	-1.1035764254353055	-1.0949017300158732	-1.1113837112977394	-1.1027077379952384
0.006741	-0.208939	-0.001465	-6911.456551851998	-1.104807	-1.096121	-1.1036272504242426	-1.09494155505	-1.1114345362866764	-1.102747563029365
0.006742	-0.209015	-0.001453	-6913.9803868519975	-1.104857	-1.096168	-1.1036770754131795	-1.094988380084127	-1.1114843612756133	-1.102794388063492
0.006744	-0.209137	-0.001483	-6918.018523851997	-1.104908	-1.096214	-1.1037277253910533	-1.0950340301523809	-1.1115350112534874	-1.102840038131746
0.006745	-0.209366	-0.001434	-6925.590029851997	-1.104958	-1.096255	-1.1037775503799905	-1.095074855186508	-1.1115848362424243	-1.102880863165873
0.006746	-0.209473	-0.001453	-6929.123398851996	-1.105008	-1.096301	-1.1038273753689274	-1.0951206802206348	-1.1116346612313612	-1.1029266882
0.006747	-0.209534	-0.001422	-6931.142466851998	-1.105058	-1.096347	-1.1038772003578645	-1.095166505254762	-1.1116844862202986	-1.102972513234127
0.006749	-0.209808	-0.001398	-6940.228273851997	-1.105107	-1.096385	-1.1039258503357383	-1.0952041553230158	-1.1117331361981724	-1.103010163302381
0.006750	-0.209930	-0.001447	-6944.266410851997	-1.105157	-1.096430	-1.1039756753246752	-1.0952489803571428	-1.1117829611871093	-1.103054988336508
0.006751	-0.210083	-0.001483	-6949.314080851997	-1.105207	-1.096474	-1.1040255003136124	-1.0952928053912698	-1.1118327861760462	-1.103098813370635
0.006752	-0.210236	-0.001410	-6954.361751851997	-1.105256	-1.096517	-1.1040743253025493	-1.0953356304253967	-1.1118816111649834	-1.1031416384047619
0.006754	-0.210449	-0.001385	-6961.428489851996	-1.105305	-1.096557	-1.1041229752804234	-1.0953752804936507	-1.1119302611428572	-1.1031812884730159
0.006755	-0.210541	-0.001459	-6964.457092851997	-1.105355	-1.096603	-1.1041728002693603	-1.0954211055277778	-1.111980086131794	-1.103227113507143
0.006756	-0.210678	-0.001459	-6968.999995851997	-1.105405	-1.096647	-1.1042226252582972	-1.0954649305619046	-1.112029911120731	-1.1032709385412698
0.006757	-0.210831	-0.001392	-6974.047666851997	-1.105454	-1.096690	-1.1042714502472342	-1.0955077555960318	-1.1120787361096682	-1.103313763575397
0.006759	-0.211044	-0.001447	-6981.114404851996	-1.105504	-1.096731	-1.1043211002251083	-1.0955484056642857	-1.1121283860875422	-1.1033544136436508
0.006760	-0.211090	-0.001410	-6982.628705851997	-1.105553	-1.096778	-1.1043699252140453	-1.0955952306984127	-1.1121772110764794	-1.1034012386777778
0.006761	-0.211380	-0.001422	-6992.219279851997	-1.105602	-1.096815	-1.104418750202982	-1.0956320557325399	-1.1122260360654161	-1.103438063711905
0.006762	-0.211441	-0.001440	-6994.238348851997	-1.105652	-1.096862	-1.1044685751919192	-1.0956788807666666	-1.112275861054353	-1.1034848887460318
0.006764	-0.211594	-0.001404	-6999.286018851997	-1.105701	-1.096905	-1.1045172251697932	-1.0957215308349206	-1.1123245110322273	-1.1035275388142858
0.006765	-0.211700	-0.001434	-7002.819388851996	-1.105750	-1.096950	-1.1045660501587302	-1.0957663558690478	-1.112373336021164	-1.103572363848413
0.006766	-0.211884	-0.001379	-7008.876592851997	-1.105799	-1.096991	-1.1046148751476672	-1.0958071809031746	-1.1124221610101013	-1.1036131888825398
0.006767	-0.212051	-0.001416	-7014.429030851998	-1.105847	-1.097032	-1.104662700136604	-1.0958480059373017	-1.112469985999038	-1.1036540139166668
0.006769	-0.212189	-0.001410	-7018.971933851997	-1.105896	-1.097076	-1.104711350114478	-1.0958916560055556	-1.1125186359769121	-1.1036976639849208
0.006770	-0.212402	-0.001422	-7026.038672851997	-1.105946	-1.097116	-1.1047611751034152	-1.0959314810396825	-1.112568460965849	-1.1037374890190477
0.006771	-0.212524	-0.001453	-7030.076808851996	-1.105996	-1.097161	-1.1048110000923521	-1.0959763060738095	-1.112618285954786	-1.1037823140531746
0.006772	-0.212601	-0.001422	-7032.600644851997	-1.106045	-1.097207	-1.104859825081289	-1.0960221311079366	-1.1126671109437232	-1.1038281390873017
0.006774	-0.212799	-0.001355	-7039.1626158519975	-1.106093	-1.097247	-1.104907475059163	-1.0960617811761906	-1.1127147609215968	-1.1038677891555557
0.006775	-0.212982	-0.001447	-7045.219820851997	-1.106142	-1.097289	-1.1049563000481	-1.0961036062103173	-1.112763585910534	-1.1039096141896825
0.006776	-0.213089	-0.001410	-7048.753189851997	-1.106191	-1.097333	-1.105005125037037	-1.0961474312444444	-1.1128124108994708	-1.1039534392238095
0.006777	-0.213242	-0.001392	-7053.800860851998	-1.106240	-1.097375	-1.105053950025974	-1.0961892562785713	-1.112861235888408	-1.1039952642579365
0.006779	-0.213379	-0.001398	-7058.343763851997	-1.106288	-1.097418	-1.105101600003848	-1.0962319063468253	-1.1129088858662821	-1.1040379143261905
0.006780	-0.213562	-0.001404	-7064.400968851996	-1.106337	-1.097459	-1.1051504249927848	-1.0962727313809524	-1.1129577108552189	-1.1040787393603175
0.006781	-0.213730	-0.001416	-7069.953405851997	-1.106386	-1.097501	-1.105199249981722	-1.0963145564150794	-1.113006535844156	-1.1041205643944445
0.006782	-0.213882	-0.001398	-7075.001076851997	-1.106434	-1.097543	-1.1052470749706589	-1.0963563814492063	-1.1130543608330927	-1.1041623894285715
0.006784	-0.214066	-0.001379	-7081.058280851998	-1.106482	-1.097583	-1.105294724948533	-1.0963960315174603	-1.1131020108109668	-1.1042020394968255
0.006785	-0.214127	-0.001355	-7083.0773498519975	-1.106529	-1.097628	-1.1053415499374701	-1.0964408565515873	-1.1131488357999042	-1.1042468645309524
0.006786	-0.214355	-0.001337	-7090.648854851997	-1.106576	-1.097665	-1.1053883749264068	-1.0964776815857142	-1.1131956607888407	-1.1042836895650794
0.006787	-0.214508	-0.001428	-7095.696525851998	-1.106625	-1.097708	-1.1054371999153438	-1.0965205066198411	-1.113244485777778	-1.1043265145992063
0.006789	-0.214630	-0.001416	-7099.734661851997	-1.106673	-1.097751	-1.105484849893218	-1.0965631566880951	-1.113292135755652	-1.1043691646674603
0.006790	-0.214767	-0.001331	-7104.277565851997	-1.106720	-1.097792	-1.1055316748821549	-1.0966039817222224	-1.113338960744589	-1.1044099897015875
0.006791	-0.214966	-0.001373	-7110.839537851996	-1.106768	-1.097831	-1.105579499871092	-1.0966428067563492	-1.113386785733526	-1.1044488147357143
0.006792	-0.215057	-0.001392	-7113.868139851997	-1.106816	-1.097876	-1.1056273248600288	-1.0966876317904763	-1.1134346107224626	-1.1044936397698415
0.006794	-0.215179	-0.001367	-7117.906275851998	-1.106863	-1.097918	-1.1056739748379028	-1.0967292818587302	-1.1134812607003366	-1.1045352898380953
0.006795	-0.215485	-0.001416	-7128.001616851998	-1.106912	-1.097955	-1.1057227998268397	-1.0967661068928571	-1.1135300856892738	-1.1045721148722223
0.006796	-0.215485	-0.001416	-7128.001616851998	-1.106961	-1.098003	-1.105771624815777	-1.0968139319269843	-1.113578910678211	-1.1046199399063494
0.006797	-0.215683	-0.001367	-7134.563588851997	-1.107009	-1.098043	-1.1058194498047138	-1.0968537569611112	-1.1136267356671476	-1.1046597649404764
0.006799	-0.215866	-0.001349	-7140.6207938519965	-1.107056	-1.098082	-1.1058660997825878	-1.096892407029365	-1.1136733856450216	-1.1046984150087302
0.006800	-0.215988	-0.001416	-7144.6589298519975	-1.107104	-1.098126	-1.1059139247715248	-1.096936232063492	-1.1137212106339587	-1.104742240042857
0.006801	-0.216095	-0.001379	-7148.192298851996	-1.107152	-1.098169	-1.1059617497604617	-1.096979057097619	-1.1137690356228958	-1.1047850650769842
0.006802	-0.216339	-0.001349	-7156.268571851997	-1.107199	-1.098206	-1.1060085747493988	-1.097015882131746	-1.1138158606118327	-1.104821890111111
0.006804	-0.216507	-0.001349	-7161.821009851998	-1.107246	-1.098246	-1.1060552247272726	-1.0970555322	-1.1138625105897066	-1.104861540179365
0.006805	-0.216644	-0.001434	-7166.363912851997	-1.107295	-1.098289	-1.1061040497162096	-1.097098357234127	-1.1139113355786434	-1.1049043652134922
0.006806	-0.216721	-0.001355	-7168.887747851997	-1.107343	-1.098334	-1.1061518747051466	-1.0971431822682538	-1.1139591605675805	-1.104949190247619
0.006807	-0.216934	-0.001379	-7175.954486851997	-1.107391	-1.098373	-1.1061996996940837	-1.097182007302381	-1.1140069855565176	-1.1049880152817462
0.006809	-0.217056	-0.001416	-7179.9926238519965	-1.107439	-1.098416	-1.1062473496719578	-1.097224657370635	-1.1140546355343917	-1.1050306653500002
0.006810	-0.217163	-0.001392	-7183.525992851997	-1.107487	-1.098460	-1.1062951746608947	-1.0972684824047618	-1.1141024605233287	-1.105074490384127
0.006811	-0.217361	-0.001306	-7190.087964851997	-1.107534	-1.098498	-1.1063419996498316	-1.097306307438889	-1.1141492855122657	-1.105112315418254
0.006812	-0.217560	-0.001416	-7196.649935851998	-1.107582	-1.098538	-1.1063898246387687	-1.0973461324730158	-1.1141971105012027	-1.105152140452381
0.006814	-0.217636	-0.001416	-7199.173771851996	-1.107631	-1.098584	-1.1064384746166427	-1.0973917825412698	-1.1142457604790765	-1.105197790520635
0.006815	-0.217819	-0.001367	-7205.230975851997	-1.107678	-1.098624	-1.1064852996055796	-1.097431607575397	-1.1142925854680135	-1.105237615554762
0.006816	-0.217972	-0.001343	-7210.278646851997	-1.107725	-1.098664	-1.1065321245945168	-1.0974714326095238	-1.1143394104569508	-1.105277440588889
0.006817	-0.218124	-0.001367	-7215.326316851997	-1.107772	-1.098705	-1.1065789495834535	-1.097512257643651	-1.1143862354458873	-1.105318265623016
0.006819	-0.218246	-0.001373	-7219.364453851997	-1.107820	-1.098748	-1.1066265995613276	-1.097554907711905	-1.1144338854237614	-1.10536091569127
0.006820	-0.218430	-0.001398	-7225.421657851997	-1.107868	-1.098788	-1.1066744245502647	-1.0975947327460318	-1.1144817104126985	-1.105400740725397
0.006821	-0.218567	-0.001343	-7229.964561851997	-1.107915	-1.098829	-1.1067212495392016	-1.0976355577801589	-1.1145285354016354	-1.105441565759524
0.006822	-0.218719	-0.001349	-7235.012231851997	-1.107962	-1.098870	-1.1067680745281385	-1.0976763828142857	-1.1145753603905724	-1.1054823907936508
0.006824	-0.218918	-0.001367	-7241.574203851997	-1.108009	-1.098909	-1.1068147245060125	-1.0977150328825396	-1.1146220103684463	-1.1055210408619047
0.006825	-0.219055	-0.001385	-7246.117106851998	-1.108057	-1.098951	-1.1068625494949496	-1.0977568579166668	-1.1146698353573834	-1.105562865896032
0.006826	-0.219116	-0.001361	-7248.136174851998	-1.108104	-1.098996	-1.1069093744838865	-1.0978016829507937	-1.1147166603463203	-1.1056076909301589
0.006827	-0.219330	-0.001337	-7255.202913851997	-1.108151	-1.099033	-1.1069561994728236	-1.0978385079849207	-1.1147634853352577	-1.1056445159642858
0.006829	-0.219498	-0.001331	-7260.755351851996	-1.108197	-1.099072	-1.1070018494506975	-1.0978771580531748	-1.1148091353131315	-1.10568316603254
0.006830	-0.219635	-0.001361	-7265.298254851998	-1.108244	-1.099114	-1.1070486744396344	-1.0979189830873015	-1.1148559603020685	-1.1057249910666667
0.006831	-0.219772	-0.001355	-7269.8411588519975	-1.108291	-1.099155	-1.1070954994285713	-1.0979598081214286	-1.1149027852910054	-1.1057658161007937
0.006832	-0.219940	-0.001355	-7275.393595851998	-1.108338	-1.099195	-1.1071423244175085	-1.0979996331555555	-1.1149496102799423	-1.1058056411349206
0.006834	-0.220108	-0.001379	-7280.946033851997	-1.108385	-1.099236	-1.1071889743953824	-1.0980402832238096	-1.1149962602578163	-1.1058462912031748
0.006835	-0.220200	-0.001337	-7283.974635851997	-1.108432	-1.099278	-1.1072357993843194	-1.0980821082579364	-1.1150430852467532	-1.1058881162373015
0.006836	-0.220398	-0.001318	-7290.536607851996	-1.108478	-1.099316	-1.1072816243732564	-1.0981199332920635	-1.1150889102356905	-1.1059259412714286
0.006837	-0.220581	-0.001379	-7296.593811851997	-1.108525	-1.099356	-1.1073284493621933	-1.0981597583261904	-1.1151357352246274	-1.1059657663055555
0.006839	-0.220673	-0.001349	-7299.622414851998	-1.108572	-1.099399	-1.1073750993400673	-1.0982024083944444	-1.1151823852025013	-1.1060084163738095
0.006840	-0.220856	-0.001300	-7305.679618851997	-1.108618	-1.099437	-1.1074209243290045	-1.0982402334285715	-1.1152282101914386	-1.1060462414079366
0.006841	-0.220978	-0.001331	-7309.717755851998	-1.108663	-1.099477	-1.1074657493179412	-1.0982800584626984	-1.1152730351803752	-1.1060860664420635
0.006842	-0.221115	-0.001312	-7314.2606588519975	-1.108709	-1.099517	-1.1075115743068782	-1.0983198834968255	-1.115318860169312	-1.1061258914761907
0.006844	-0.221390	-0.001337	-7323.346465851997	-1.108755	-1.099552	-1.1075572242847522	-1.0983545335650795	-1.1153645101471863	-1.1061605415444447
0.006845	-0.221481	-0.001331	-7326.375067851997	-1.108801	-1.099594	-1.1076030492736892	-1.0983963585992063	-1.115410335136123	-1.1062023665785714
0.006846	-0.221634	-0.001324	-7331.422738851998	-1.108847	-1.099634	-1.1076488742626263	-1.0984361836333334	-1.1154561601250603	-1.1062421916126985
0.006847	-0.221741	-0.001355	-7334.956107851996	-1.108894	-1.099676	-1.1076956992515632	-1.0984780086674604	-1.1155029851139973	-1.1062840166468255
0.006849	-0.221909	-0.001306	-7340.508545851997	-1.108940	-1.099715	-1.1077413492294372	-1.0985166587357142	-1.115548635091871	-1.1063226667150794
0.006850	-0.222107	-0.001312	-7347.070517851997	-1.108985	-1.099752	-1.1077861742183743	-1.0985534837698414	-1.1155934600808082	-1.1063594917492066
0.006851	-0.222244	-0.001361	-7351.613420851998	-1.109032	-1.099793	-1.1078329992073113	-1.0985943088039682	-1.115640285069745	-1.1064003167833334
0.006852	-0.222382	-0.001306	-7356.1563238519975	-1.109078	-1.099833	-1.1078788241962483	-1.0986341338380954	-1.1156861100586823	-1.1064401418174605
0.006854	-0.222549	-0.001331	-7361.708761851996	-1.109124	-1.099872	-1.107924474174122	-1.0986727839063493	-1.1157317600365562	-1.1064787918857144
0.006855	-0.222656	-0.001337	-7365.242130851997	-1.109170	-1.099914	-1.1079702991630591	-1.0987146089404762	-1.115777585025493	-1.1065206169198414
0.006856	-0.222824	-0.001300	-7370.794568851998	-1.109215	-1.099952	-1.1080151241519962	-1.0987524339746033	-1.11582241001443	-1.1065584419539685
0.006857	-0.223007	-0.001318	-7376.851773851997	-1.109261	-1.099990	-1.1080609491409332	-1.0987902590087302	-1.1158682350033673	-1.1065962669880953
0.006859	-0.223145	-0.001361	-7381.394676851996	-1.109308	-1.100032	-1.1081075991188072	-1.098831909076984	-1.1159148849812413	-1.1066379170563492
0.006860	-0.223267	-0.001331	-7385.432812851997	-1.109354	-1.100073	-1.108153424107744	-1.098872734111111	-1.115960709970178	-1.1066787420904762
0.006861	-0.223465	-0.001306	-7391.994784851997	-1.109400	-1.100110	-1.108199249096681	-1.098909559145238	-1.1160065349591148	-1.1067155671246032
0.006862	-0.223648	-0.001361	-7398.051989851998	-1.109446	-1.100149	-1.108245074085618	-1.098948384179365	-1.116052359948052	-1.1067543921587302
0.006864	-0.223785	-0.001373	-7402.594892851997	-1.109494	-1.100191	-1.108292724063492	-1.0989900342476189	-1.1161000099259262	-1.106796042226984
0.006865	-0.223877	-0.001306	-7405.623495851996	-1.109539	-1.100233	-1.1083375490524292	-1.099031859281746	-1.1161448349148633	-1.1068378672611112
0.006866	-0.224075	-0.001300	-7412.185466851997	-1.109585	-1.100270	-1.108383374041366	-1.099068684315873	-1.1161906599038	-1.1068746922952382
0.006867	-0.224197	-0.001337	-7416.223603851997	-1.109631	-1.100311	-1.108429199030303	-1.09910950935	-1.1162364848927369	-1.1069155173293652
0.006869	-0.224380	-0.001355	-7422.280807851997	-1.109678	-1.100350	-1.108475849008177	-1.099148159418254	-1.1162831348706108	-1.106954167397619
0.006870	-0.224503	-0.001337	-7426.318944851997	-1.109724	-1.100392	-1.108521673997114	-1.099189984452381	-1.116328959859548	-1.106995992431746
0.006871	-0.224640	-0.001367	-7430.861847851997	-1.109771	-1.100432	-1.1085684989860511	-1.099229809486508	-1.116375784848485	-1.1070358174658732
0.006872	-0.224792	-0.001263	-7435.909518851997	-1.109815	-1.100471	-1.1086123239749879	-1.0992686345206348	-1.116419609837422	-1.1070746425
0.006874	-0.225021	-0.001300	-7443.481023851997	-1.109860	-1.100506	-1.108656973952862	-1.0993032845888888	-1.116464259815296	-1.107109292568254
0.006875	-0.225143	-0.001306	-7447.519160851996	-1.109906	-1.100546	-1.108702798941799	-1.099343109623016	-1.1165100848042329	-1.107149117602381
0.006876	-0.225266	-0.001318	-7451.557296851997	-1.109951	-1.100587	-1.108747623930736	-1.0993839346571428	-1.11655490979317	-1.107189942636508
0.006877	-0.225403	-0.001288	-7456.100200851997	-1.109996	-1.100626	-1.108792448919673	-1.09942275969127	-1.116599734782107	-1.1072287676706352
0.006879	-0.225647	-0.001324	-7464.176473851998	-1.110042	-1.100661	-1.1088380988975468	-1.0994574097595238	-1.1166453847599809	-1.107263417738889
0.006880	-0.225708	-0.001306	-7466.195541851997	-1.110087	-1.100704	-1.108882923886484	-1.0995002347936507	-1.116690209748918	-1.1073062427730158
0.006881	-0.225906	-0.001282	-7472.757512851997	-1.110132	-1.100741	-1.1089277488754208	-1.0995370598277778	-1.1167350347378546	-1.107343067807143
0.006882	-0.226074	-0.001312	-7478.309950851997	-1.110177	-1.100779	-1.1089725738643579	-1.0995748848619047	-1.1167798597267917	-1.1073808928412698
0.006884	-0.226166	-0.001306	-7481.3385528519975	-1.110222	-1.100820	-1.1090172238422318	-1.0996155349301586	-1.1168245097046658	-1.1074215429095238
0.006885	-0.226334	-0.001300	-7486.890990851996	-1.110267	-1.100858	-1.1090620488311687	-1.0996533599642857	-1.1168693346936025	-1.1074593679436509
0.006886	-0.226501	-0.001257	-7492.443427851997	-1.110311	-1.100895	-1.1091058738201058	-1.0996901849984126	-1.11691315968254	-1.1074961929777778
0.006887	-0.226608	-0.001294	-7495.976797851998	-1.110356	-1.100936	-1.1091506988090427	-1.0997310100325397	-1.1169579846714766	-1.1075370180119049
0.006889	-0.226761	-0.001306	-7501.0244678519975	-1.110401	-1.100974	-1.1091953487869168	-1.0997686601007934	-1.1170026346493507	-1.1075746680801586
0.006890	-0.226929	-0.001300	-7506.576905851996	-1.110446	-1.101013	-1.109240173775854	-1.0998074851349207	-1.1170474596382878	-1.1076134931142858
0.006891	-0.227158	-0.001324	-7514.148411851997	-1.110492	-1.101049	-1.1092859987647907	-1.0998433101690475	-1.1170932846272246	-1.1076493181484126
0.006892	-0.227249	-0.001349	-7517.177013851997	-1.110538	-1.101091	-1.1093318237537277	-1.0998851352031747	-1.1171391096161618	-1.1076911431825398
0.006894	-0.227386	-0.001276	-7521.7199168519965	-1.110583	-1.101130	-1.1093764737316019	-1.0999237852714285	-1.117183759594036	-1.1077297932507937
0.006895	-0.227600	-0.001270	-7528.786655851996	-1.110627	-1.101166	-1.1094202987205388	-1.0999596103055556	-1.1172275845829729	-1.1077656182849207
0.006896	-0.227722	-0.001349	-7532.824791851997	-1.110674	-1.101207	-1.1094671237094758	-1.1000004353396826	-1.1172744095719098	-1.1078064433190478
0.006897	-0.227814	-0.001331	-7535.853394851996	-1.110719	-1.101249	-1.1095119486984126	-1.1000422603738094	-1.1173192345608465	-1.1078482683531745
0.006899	-0.228043	-0.001270	-7543.424900851996	-1.110764	-1.101284	-1.1095565986762868	-1.1000769104420633	-1.1173638845387206	-1.1078829184214285
0.006900	-0.228149	-0.001324	-7546.958269851997	-1.110810	-1.101325	-1.1096024236652238	-1.1001177354761906	-1.1174097095276578	-1.1079237434555558
0.006901	-0.228287	-0.001300	-7551.501172851997	-1.110855	-1.101365	-1.1096472486541606	-1.1001575605103173	-1.1174545345165945	-1.1079635684896825
0.006902	-0.228485	-0.001288	-7558.063144851996	-1.110899	-1.101401	-1.1096910736430978	-1.1001933855444446	-1.117498359505532	-1.1079993935238097
0.006904	-0.228607	-0.001288	-7562.101280851997	-1.110944	-1.101441	-1.1097357236209715	-1.1002330356126984	-1.1175430094834056	-1.1080390435920635
0.006905	-0.228775	-0.001306	-7567.653718851998	-1.110989	-1.101479	-1.1097805486099086	-1.1002708606468254	-1.1175878344723427	-1.1080768686261906
0.006906	-0.228836	-0.001276	-7569.672786851997	-1.111033	-1.101521	-1.1098243735988456	-1.1003126856809524	-1.1176316594612796	-1.1081186936603176
0.006907	-0.229065	-0.001245	-7577.244292851998	-1.111077	-1.101554	-1.1098681985877827	-1.1003455107150792	-1.1176754844502166	-1.1081515186944444
0.006909	-0.229233	-0.001263	-7582.7967308519965	-1.111121	-1.101591	-1.1099118485656565	-1.1003821607833333	-1.1177191344280906	-1.1081881687626984
0.006910	-0.229324	-0.001282	-7585.825332851997	-1.111165	-1.101632	-1.1099556735545935	-1.1004229858174603	-1.1177629594170275	-1.1082289937968255
0.006911	-0.229568	-0.001239	-7593.901605851997	-1.111208	-1.101665	-1.1099984985435305	-1.1004558108515872	-1.1178057844059643	-1.1082618188309523
0.006912	-0.229691	-0.001288	-7597.939741851997	-1.111252	-1.101704	-1.1100423235324675	-1.1004946358857144	-1.1178496093949013	-1.1083006438650795
0.006914	-0.229797	-0.001288	-7601.473110851997	-1.111297	-1.101744	-1.1100869735103416	-1.1005342859539684	-1.1178942593727754	-1.1083402939333336
0.006915	-0.229996	-0.001276	-7608.035082851997	-1.111341	-1.101780	-1.1101307984992783	-1.1005701109880952	-1.1179380843617124	-1.1083761189674604
0.006916	-0.230103	-0.001288	-7611.568452851998	-1.111386	-1.101821	-1.1101756234882154	-1.1006109360222223	-1.1179829093506495	-1.1084169440015874
0.006917	-0.230225	-0.001294	-7615.606588851997	-1.111430	-1.101860	-1.1102194484771524	-1.1006497610563493	-1.1180267343395864	-1.1084557690357144
0.006919	-0.230423	-0.001221	-7622.1685608519965	-1.111473	-1.101895	-1.1102620984550264	-1.1006844111246032	-1.1180693843174603	-1.1084904191039684
0.006920	-0.230545	-0.001270	-7626.206696851998	-1.111517	-1.101933	-1.1103059234439636	-1.10072223615873	-1.1181132093063977	-1.1085282441380953
0.006921	-0.230713	-0.001270	-7631.759134851996	-1.111561	-1.101970	-1.1103497484329004	-1.100759061192857	-1.1181570342953342	-1.1085650691722222
0.006922	-0.230865	-0.001294	-7636.806804851996	-1.111606	-1.102009	-1.1103945734218374	-1.100797886226984	-1.1182018592842713	-1.1086038942063492
0.006924	-0.231033	-0.001270	-7642.359242851997	-1.111650	-1.102046	-1.1104382233997114	-1.100834536295238	-1.1182455092621453	-1.1086405442746032
0.006925	-0.231216	-0.001257	-7648.4164468519975	-1.111694	-1.102082	-1.1104820483886484	-1.100870361329365	-1.1182893342510822	-1.1086763693087303
0.006926	-0.231354	-0.001257	-7652.959350851997	-1.111737	-1.102120	-1.1105248733775854	-1.100908186363492	-1.1183321592400195	-1.1087141943428571
0.006927	-0.231506	-0.001257	-7658.007020851997	-1.111781	-1.102157	-1.1105686983665222	-1.1009450113976191	-1.118375984228956	-1.1087510193769843
0.006929	-0.231689	-0.001276	-7664.0642258519965	-1.111825	-1.102193	-1.1106123483443964	-1.100980661465873	-1.1184196342068304	-1.1087866694452382
0.006930	-0.231842	-0.001257	-7669.111895851996	-1.111869	-1.102231	-1.1106561733333333	-1.1010184865	-1.1184634591957674	-1.108824494479365
0.006931	-0.231964	-0.001270	-7673.150032851998	-1.111913	-1.102270	-1.1106999983222703	-1.1010573115341271	-1.1185072841847044	-1.1088633195134923
0.006932	-0.232117	-0.001276	-7678.197702851998	-1.111957	-1.102308	-1.1107438233112075	-1.101095136568254	-1.1185511091736413	-1.1089011445476191
0.006934	-0.232224	-0.001288	-7681.731072851997	-1.112001	-1.102347	-1.1107874732890812	-1.1011337866365078	-1.1185947591515153	-1.108939794615873
0.006935	-0.232407	-0.001233	-7687.788276851998	-1.112044	-1.102383	-1.1108302982780183	-1.1011696116706349	-1.1186375841404521	-1.10897561965
0.006936	-0.232590	-0.001208	-7693.845481851997	-1.112087	-1.102418	-1.1108731232669553	-1.1012044367047618	-1.1186804091293894	-1.109010444684127
0.006937	-0.232773	-0.001318	-7699.902686851998	-1.112131	-1.102455	-1.1109169482558923	-1.101241261738889	-1.1187242341183263	-1.109047269718254
0.006939	-0.232819	-0.001239	-7701.416987851997	-1.112175	-1.102496	-1.1109605982337662	-1.1012819118071429	-1.1187678840962003	-1.109087919786508
0.006940	-0.233032	-0.001263	-7708.4837258519965	-1.112218	-1.102531	-1.111003423222703	-1.1013167368412697	-1.1188107090851371	-1.1091227448206349
0.006941	-0.233154	-0.001270	-7712.521862851998	-1.112262	-1.102570	-1.1110472482116402	-1.101355561875397	-1.118854534074074	-1.109161569854762
0.006942	-0.233292	-0.001263	-7717.064765851997	-1.112306	-1.102608	-1.1110910732005772	-1.1013933869095238	-1.118898359063011	-1.109199394888889
0.006944	-0.233459	-0.001196	-7722.617203851996	-1.112348	-1.102643	-1.1111327231784511	-1.1014280369777778	-1.1189400090408852	-1.109234044957143
0.006945	-0.233597	-0.001239	-7727.160106851998	-1.112391	-1.102680	-1.1111755481673882	-1.101464862011905	-1.118982834029822	-1.1092708699912701
0.006946	-0.233734	-0.001251	-7731.7030108519975	-1.112434	-1.102718	-1.111218373156325	-1.1015026870460318	-1.1190256590187588	-1.109308695025397
0.006947	-0.233932	-0.001288	-7738.264981851997	-1.112478	-1.102753	-1.1112621981452622	-1.101537512080159	-1.1190694840076962	-1.109343520059524
0.006949	-0.234024	-0.001184	-7741.293584851997	-1.112520	-1.102792	-1.111303848123136	-1.1015761621484126	-1.11911113398557	-1.1093821701277777
0.006950	-0.234253	-0.001276	-7748.865090851998	-1.112564	-1.102826	-1.1113476731120733	-1.1016099871825398	-1.1191549589745073	-1.109415995161905
0.006951	-0.234360	-0.001276	-7752.398459851996	-1.112608	-1.102866	-1.1113914981010102	-1.1016498122166665	-1.1191987839634443	-1.1094558201960316
0.006952	-0.234512	-0.001245	-7757.446129851996	-1.112651	-1.102902	-1.111434323089947	-1.1016856372507937	-1.1192416089523811	-1.1094916452301589
0.006954	-0.234634	-0.001233	-7761.484266851998	-1.112694	-1.102940	-1.1114769730678211	-1.1017232873190477	-1.119284258930255	-1.1095292952984128
0.006955	-0.234863	-0.001239	-7769.055772851996	-1.112737	-1.102974	-1.1115197980567582	-1.1017571123531744	-1.1193270839191922	-1.1095631203325396
0.006956	-0.235001	-0.001251	-7773.5986758519975	-1.112780	-1.103011	-1.1115626230456952	-1.1017939373873016	-1.119369908908129	-1.1095999453666667
0.006957	-0.235123	-0.001245	-7777.636811851997	-1.112823	-1.103049	-1.111605448034632	-1.1018317624214284	-1.1194127338970659	-1.1096377704007936
0.006959	-0.235260	-0.001239	-7782.179715851997	-1.112866	-1.103087	-1.1116480980125059	-1.1018694124896824	-1.1194553838749397	-1.1096754204690475
0.006960	-0.235443	-0.001245	-7788.236920851998	-1.112910	-1.103122	-1.111691923001443	-1.1019042375238095	-1.119499208863877	-1.1097102455031747
0.006961	-0.235611	-0.001270	-7793.789357851998	-1.112953	-1.103159	-1.11173474799038	-1.1019410625579364	-1.119542033852814	-1.1097470705373016
0.006962	-0.235672	-0.001215	-7795.8084258519975	-1.112996	-1.103199	-1.1117775729793171	-1.1019808875920636	-1.1195848588417512	-1.1097868955714287
0.006964	-0.235901	-0.001239	-7803.379931851998	-1.113039	-1.103232	-1.1118202229571907	-1.1020135376603175	-1.1196275088196246	-1.1098195456396827
0.006965	-0.236023	-0.001245	-7807.418067851997	-1.113082	-1.103270	-1.1118630479461278	-1.1020513626944444	-1.1196703338085618	-1.1098573706738095
0.006966	-0.236191	-0.001221	-7812.970505851998	-1.113124	-1.103306	-1.111904872935065	-1.1020871877285714	-1.119712158797499	-1.1098931957079365
0.006967	-0.236359	-0.001227	-7818.522943851996	-1.113167	-1.103341	-1.111947697924002	-1.1021220127626983	-1.1197549837864358	-1.1099280207420634
0.006969	-0.236496	-0.001233	-7823.065846851998	-1.113209	-1.103378	-1.1119893479018759	-1.1021586628309523	-1.11979663376431	-1.1099646708103175
0.006970	-0.236603	-0.001245	-7826.599215851997	-1.113253	-1.103417	-1.112033172890813	-1.1021974878650795	-1.119840458753247	-1.1100034958444447
0.006971	-0.236847	-0.001263	-7834.675488851997	-1.113296	-1.103450	-1.1120759978797499	-1.1022303128992064	-1.1198832837421837	-1.1100363208785715
0.006972	-0.236862	-0.001202	-7835.180255851998	-1.113338	-1.103492	-1.1121178228686868	-1.1022721379333333	-1.1199251087311208	-1.1100781459126985
0.006974	-0.237076	-0.001208	-7842.246994851997	-1.113380	-1.103525	-1.112159472846561	-1.1023047880015875	-1.119966758708995	-1.1101107959809526
0.006975	-0.237259	-0.001227	-7848.304199851997	-1.113422	-1.103559	-1.1122012978354978	-1.1023386130357142	-1.1200085836979317	-1.1101446210150794
0.006976	-0.237335	-0.001190	-7850.828034851997	-1.113464	-1.103597	-1.112243122824435	-1.1023764380698413	-1.1200504086868688	-1.1101824460492065
0.006977	-0.237564	-0.001184	-7858.399540851997	-1.113505	-1.103629	-1.1122839478133717	-1.1024082631039682	-1.1200912336758058	-1.1102142710833334
0.006979	-0.237671	-0.001233	-7861.9329098519975	-1.113547	-1.103667	-1.1123255977912458	-1.1024459131722222	-1.12013288365368	-1.1102519211515873
0.006980	-0.237823	-0.001190	-7866.980580851998	-1.113589	-1.103702	-1.1123674227801827	-1.102480738206349	-1.1201747086426166	-1.1102867461857142
0.006981	-0.238022	-0.001221	-7873.542551851997	-1.113631	-1.103736	-1.1124092477691199	-1.1025145632404763	-1.1202165336315537	-1.1103205712198414
0.006982	-0.238129	-0.001251	-7877.075921851998	-1.113674	-1.103775	-1.112452072758057	-1.102553388274603	-1.120259358620491	-1.1103593962539682
0.006984	-0.238342	-0.001208	-7884.142659851997	-1.113716	-1.103808	-1.1124937227359306	-1.102586038342857	-1.1203010085983647	-1.110392046322222
0.006985	-0.238495	-0.001221	-7889.190330851998	-1.113759	-1.103844	-1.1125365477248677	-1.1026218633769842	-1.1203438335873015	-1.1104278713563493
0.006986	-0.238586	-0.001239	-7892.218932851996	-1.113801	-1.103883	-1.1125783727138048	-1.102660688411111	-1.1203856585762386	-1.1104666963904761
0.006987	-0.238785	-0.001221	-7898.780904851998	-1.113844	-1.103917	-1.1126211977027418	-1.1026945134452382	-1.1204284835651759	-1.1105005214246033
0.006989	-0.238876	-0.001196	-7901.809506851998	-1.113885	-1.103955	-1.1126618476806156	-1.1027321635134921	-1.1204691335430494	-1.1105381714928573
0.006990	-0.239090	-0.001172	-7908.876245851998	-1.113926	-1.103987	-1.1127026726695526	-1.102763988547619	-1.1205099585319864	-1.1105699965269842
0.006991	-0.239227	-0.001251	-7913.419148851997	-1.113969	-1.104024	-1.1127454976584896	-1.102800813581746	-1.1205527835209237	-1.1106068215611111
0.006992	-0.239334	-0.001239	-7916.9525188519965	-1.114012	-1.104063	-1.1127883226474267	-1.102839638615873	-1.1205956085098605	-1.1106456465952381
0.006994	-0.239548	-0.001178	-7924.019256851998	-1.114053	-1.104095	-1.1128289726253007	-1.102871288684127	-1.1206362584877345	-1.1106772966634921
0.006995	-0.239700	-0.001215	-7929.066927851996	-1.114095	-1.104131	-1.1128707976142376	-1.102907113718254	-1.1206780834766716	-1.1107131216976192
0.006996	-0.239807	-0.001245	-7932.600296851997	-1.114138	-1.104169	-1.1129136226031746	-1.1029449387523809	-1.1207209084656085	-1.110750946731746
0.006997	-0.239975	-0.001178	-7938.152734851998	-1.114179	-1.104204	-1.1129544475921116	-1.102979763786508	-1.1207617334545454	-1.1107857717658731
0.006999	-0.240128	-0.001227	-7943.2004048519975	-1.114221	-1.104239	-1.1129960975699855	-1.103014413854762	-1.1208033834324196	-1.110820421834127
0.007000	-0.240280	-0.001178	-7948.248075851998	-1.114262	-1.104274	-1.1130369225589227	-1.1030492388888888	-1.1208442084213566	-1.110855246868254
0.007001	-0.240433	-0.001196	-7953.295745851998	-1.114304	-1.104309	-1.1130787475478594	-1.103084063923016	-1.1208860334102932	-1.110890071902381
0.007002	-0.240616	-0.001221	-7959.352950851997	-1.114346	-1.104344	-1.1131205725367965	-1.1031188889571428	-1.1209278583992304	-1.110924896936508
0.007004	-0.240768	-0.001208	-7964.400620851997	-1.114388	-1.104379	-1.1131622225146705	-1.1031535390253968	-1.1209695083771045	-1.110959547004762
0.007005	-0.240875	-0.001227	-7967.933990851998	-1.114431	-1.104417	-1.1132050475036075	-1.103191364059524	-1.1210123333660413	-1.110997372038889
0.007006	-0.241043	-0.001233	-7973.486427851996	-1.114473	-1.104453	-1.1132468724925446	-1.1032271890936507	-1.1210541583549785	-1.1110331970730158
0.007007	-0.241135	-0.001166	-7976.515030851997	-1.114514	-1.104490	-1.1132876974814816	-1.1032640141277779	-1.1210949833439154	-1.111070022107143
0.007009	-0.241379	-0.001196	-7984.5913038519975	-1.114555	-1.104521	-1.1133283474593554	-1.1032946641960317	-1.1211356333217894	-1.1111006721753969
0.007010	-0.241531	-0.001215	-7989.638973851997	-1.114597	-1.104557	-1.1133701724482925	-1.1033304892301588	-1.1211774583107266	-1.111136497209524
0.007011	-0.241623	-0.001202	-7992.667575851998	-1.114639	-1.104594	-1.1134119974372294	-1.1033673142642857	-1.1212192832996632	-1.1111733222436508
0.007012	-0.241806	-0.001166	-7998.724780851997	-1.114679	-1.104628	-1.1134518224261665	-1.1034011392984127	-1.1212591082886005	-1.1112071472777778
0.007014	-0.241959	-0.001190	-8003.772450851997	-1.114721	-1.104662	-1.1134934724040404	-1.1034347893666667	-1.1213007582664742	-1.1112407973460319
0.007015	-0.242126	-0.001190	-8009.3248888519975	-1.114762	-1.104697	-1.1135342973929774	-1.1034696144007936	-1.1213415832554112	-1.1112756223801588
0.007016	-0.242279	-0.001221	-8014.372559851998	-1.114804	-1.104733	-1.1135761223819143	-1.1035054394349206	-1.1213834082443483	-1.1113114474142858
0.007017	-0.242416	-0.001202	-8018.915462851997	-1.114846	-1.104769	-1.1136179473708514	-1.1035412644690474	-1.1214252332332855	-1.1113472724484126
0.007019	-0.242523	-0.001208	-8022.448831851996	-1.114888	-1.104806	-1.1136595973487255	-1.1035779145373015	-1.1214668832111596	-1.1113839225166666
0.007020	-0.242722	-0.001227	-8029.0108038519975	-1.114930	-1.104840	-1.1137014223376622	-1.1036117395714287	-1.1215087082000963	-1.1114177475507938
0.007021	-0.242874	-0.001202	-8034.058474851998	-1.114972	-1.104875	-1.1137432473265994	-1.1036465646055555	-1.1215505331890334	-1.1114525725849207
0.007022	-0.243073	-0.001166	-8040.620445851997	-1.115013	-1.104908	-1.1137840723155363	-1.1036793896396826	-1.1215913581779704	-1.1114853976190477
0.007024	-0.243195	-0.001245	-8044.6585828519965	-1.115055	-1.104946	-1.1138257222934103	-1.1037170397079366	-1.121633008155844	-1.1115230476873017
0.007025	-0.243301	-0.001196	-8048.191951851997	-1.115097	-1.104983	-1.1138675472823474	-1.1037538647420635	-1.1216748331447812	-1.1115598727214286
0.007026	-0.243484	-0.001178	-8054.249156851996	-1.115138	-1.105016	-1.1139083722712841	-1.1037866897761905	-1.1217156581337182	-1.1115926977555557
0.007027	-0.243637	-0.001184	-8059.296826851996	-1.115179	-1.105051	-1.1139491972602211	-1.1038215148103174	-1.1217564831226552	-1.1116275227896826
0.007029	-0.243729	-0.001215	-8062.325428851997	-1.115221	-1.105089	-1.1139908472380953	-1.1038591648785714	-1.1217981331005293	-1.1116651728579365
0.007030	-0.243912	-0.001178	-8068.3826338519975	-1.115262	-1.105122	-1.1140316722270323	-1.1038919899126984	-1.1218389580894663	-1.1116979978920636
0.007031	-0.244049	-0.001184	-8072.925537851997	-1.115303	-1.105158	-1.1140724972159692	-1.1039278149468255	-1.1218797830784033	-1.1117338229261906
0.007032	-0.244202	-0.001172	-8077.973207851997	-1.115343	-1.105192	-1.114112322204906	-1.1039616399809524	-1.1219196080673401	-1.1117676479603176
0.007034	-0.244354	-0.001154	-8083.020878851998	-1.115383	-1.105226	-1.1141519721827802	-1.1039952900492065	-1.121959258045214	-1.1118012980285716
0.007035	-0.244583	-0.001160	-8090.5923838519975	-1.115424	-1.105256	-1.1141927971717172	-1.1040251150833333	-1.122000083034151	-1.1118311230626985
0.007036	-0.244705	-0.001178	-8094.630520851997	-1.115464	-1.105292	-1.1142326221606542	-1.1040609401174604	-1.1220399080230883	-1.1118669480968255
0.007037	-0.244781	-0.001160	-8097.154355851997	-1.115505	-1.105329	-1.1142734471495912	-1.1040977651515873	-1.1220807330120253	-1.1119037731309525
0.007039	-0.244949	-0.001154	-8102.706793851998	-1.115545	-1.105362	-1.114313097127465	-1.1041304152198412	-1.1221203829898991	-1.1119364231992064
0.007040	-0.245178	-0.001184	-8110.2782988519975	-1.115585	-1.105393	-1.1143529221164021	-1.1041612402539682	-1.122160207978836	-1.1119672482333334
0.007041	-0.245255	-0.001160	-8112.802134851998	-1.115626	-1.105430	-1.1143937471053391	-1.1041980652880952	-1.122201032967773	-1.1120040732674603
0.007042	-0.245483	-0.001123	-8120.373639851998	-1.115665	-1.105460	-1.114432572094276	-1.1042278903222222	-1.12223985795671	-1.1120338983015874
0.007044	-0.245590	-0.001178	-8123.907009851997	-1.115706	-1.105496	-1.1144732220721503	-1.1042635403904761	-1.1222805079345841	-1.1120695483698413
0.007045	-0.245712	-0.001172	-8127.945145851998	-1.115746	-1.105532	-1.114513047061087	-1.1042993654246032	-1.122320332923521	-1.1121053734039683
0.007046	-0.245895	-0.001154	-8134.002350851997	-1.115786	-1.105564	-1.114552872050024	-1.10433119045873	-1.1223601579124578	-1.1121371984380952
0.007047	-0.246033	-0.001154	-8138.545253851997	-1.115826	-1.105599	-1.114592697038961	-1.1043660154928572	-1.122399982901395	-1.1121720234722223
0.007049	-0.246170	-0.001172	-8143.088157851997	-1.115867	-1.105634	-1.114633347016835	-1.1044006655611112	-1.122440632879269	-1.1122066735404763
0.007050	-0.246307	-0.001215	-8147.631060851996	-1.115908	-1.105669	-1.114674172005772	-1.104435490595238	-1.122481457868206	-1.1122414985746032
0.007051	-0.246536	-0.001141	-8155.202566851996	-1.115949	-1.105700	-1.114714996994709	-1.104466315629365	-1.122522282857143	-1.1122723236087302
0.007052	-0.246674	-0.001178	-8159.745469851998	-1.115989	-1.105735	-1.1147548219836458	-1.104501140663492	-1.12256210784608	-1.112307148642857
0.007054	-0.246826	-0.001141	-8164.793140851996	-1.116029	-1.105769	-1.11479447196152	-1.104534790731746	-1.1226017578239538	-1.1123407987111111
0.007055	-0.246979	-0.001190	-8169.840810851998	-1.116070	-1.105803	-1.114835296950457	-1.1045686157658732	-1.1226425828128908	-1.1123746237452383
0.007056	-0.247116	-0.001172	-8174.383714851998	-1.116111	-1.105838	-1.1148761219393941	-1.1046034408	-1.1226834078018282	-1.1124094487793652
0.007057	-0.247269	-0.001160	-8179.431384851998	-1.116151	-1.105872	-1.1149159469283307	-1.104637265834127	-1.1227232327907646	-1.1124432738134922
0.007059	-0.247406	-0.001154	-8183.974288851998	-1.116191	-1.105906	-1.1149555969062048	-1.104670915902381	-1.122762882768639	-1.1124769238817462
0.007060	-0.247589	-0.001172	-8190.0314928519965	-1.116232	-1.105939	-1.1149964218951418	-1.104703740936508	-1.1228037077575759	-1.112509748915873
0.007061	-0.247726	-0.001190	-8194.574396851996	-1.116273	-1.105975	-1.115037246884079	-1.104739565970635	-1.1228445327465129	-1.11254557395
