Repository: pietracorvo/HystAPI

# Example data

The example data in this folder is from measurements performed during my physics bachelor.

The material is **FeSi3** (iron with 3% silicon), aka 'electrical steel', the standard material for ring cores in trafos. 

Four of the five samples where treated with high pressure torison (HPT, 20 rotations at 20GPa), to achieve nanocristallisation of the grains, which has a huge impact on the magnetic properties of the material. The HPT deformation was done at 77K (under liquid nitrogen) and at 293K (at room temperature). Afterwards some samples were heat treated at a temperature of 493K (for two hours) to anneal defects from the deformation process.

The five samples are:

File: testData/FeSi3_LN/G4_748V_151Hz_800000Fs0.txt (part 20 of 38)
--------------------------
t	U1	U2	H	Braw	Jraw	B_drift	 J_drift	B_corr	J_corr
0.006644	0.000275	0.017114	9.905718102519428	-0.942590	-0.942602	-0.9430177090232743	-0.9430201933340768	-0.9494055643752293	-0.9494185
0.006645	0.000565	0.017261	19.496292102519426	-0.941993	-0.942016	-0.9424207733985035	-0.9424342562770831	-0.9488086287504585	-0.9488325629430063
0.006646	0.000793	0.017340	27.067798102519426	-0.941392	-0.941425	-0.9418198377737328	-0.9418433192200893	-0.9482076931256878	-0.9482416258860126
0.006647	0.000992	0.017395	33.629769102519425	-0.940788	-0.940830	-0.941215902148962	-0.9412483821630958	-0.947603757500917	-0.947646688829019
0.006649	0.001266	0.017517	42.71557610251943	-0.940181	-0.940234	-0.9406090308994206	-0.9406525080491085	-0.9469968862513756	-0.9470508147150317
0.006650	0.001450	0.017645	48.772781102519424	-0.939570	-0.939630	-0.9399980952746498	-0.9400485709921147	-0.9463859506266048	-0.9464468776580379
0.006651	0.001678	0.017694	56.344287102519424	-0.938957	-0.939026	-0.9393851596498791	-0.9394446339351211	-0.9457730150018341	-0.9458429406010443
0.006652	0.001938	0.017773	64.92532710251943	-0.938340	-0.938421	-0.9387682240251083	-0.9388396968781274	-0.9451560793770633	-0.9452380035440506
0.006654	0.002136	0.017896	71.48729810251943	-0.937720	-0.937809	-0.938148352775567	-0.9382278227641401	-0.9445362081275219	-0.9446261294300633
0.006655	0.002365	0.017999	79.05880410251943	-0.937096	-0.937194	-0.9375244171507963	-0.9376128857071464	-0.9439122725027512	-0.9440111923730696
0.006656	0.002625	0.018121	87.63984410251943	-0.936468	-0.936577	-0.9368964815260254	-0.9369959486501528	-0.9432843368779804	-0.943394255316076
0.006657	0.002853	0.018237	95.21135010251943	-0.935836	-0.935955	-0.9362645459012547	-0.936374011593159	-0.9426524012532097	-0.9427723182590823
0.006659	0.003006	0.018341	100.25902010251943	-0.935200	-0.935325	-0.9356286746517133	-0.9357441374791717	-0.9420165300036683	-0.942142444145095
0.006660	0.003342	0.018433	111.36389510251942	-0.934561	-0.934700	-0.9349897390269425	-0.9351192004221781	-0.9413775943788975	-0.9415175070881013
0.006661	0.003555	0.018524	118.43063410251942	-0.933919	-0.934067	-0.9343478034021718	-0.9344862633651844	-0.9407356587541268	-0.9408845700311076
0.006662	0.003754	0.018695	124.99260610251943	-0.933271	-0.933428	-0.9336998677774011	-0.9338473263081908	-0.9400877231293561	-0.940245632974114
0.006664	0.004044	0.018781	134.58318010251944	-0.932620	-0.932788	-0.9330489965278597	-0.9332074521942034	-0.9394368518798146	-0.9396057588601266
0.006665	0.004242	0.018903	141.14515110251943	-0.931965	-0.932141	-0.932394060903089	-0.9325605151372097	-0.9387819162550439	-0.938958821803133
0.006666	0.004425	0.019037	147.20235610251942	-0.931306	-0.931490	-0.9317351252783181	-0.9319095780802161	-0.9381229806302731	-0.9383078847461394
0.006667	0.004654	0.019104	154.77386210251942	-0.930643	-0.930837	-0.9310721896535474	-0.9312566410232225	-0.9374600450055024	-0.9376549476891457
0.006669	0.004974	0.019226	165.37397010251942	-0.929977	-0.930183	-0.930406318404006	-0.930602766909235	-0.936794173755961	-0.9370010735751583
0.006670	0.005173	0.019379	171.93594110251942	-0.929305	-0.929520	-0.9297343827792353	-0.9299398298522414	-0.9361222381311902	-0.9363381365181647
0.006671	0.005386	0.019452	179.00268010251943	-0.928631	-0.928855	-0.9290604471544646	-0.9292748927952478	-0.9354483025064195	-0.935673199461171
0.006672	0.005585	0.019568	185.56465210251943	-0.927952	-0.928185	-0.9283815115296938	-0.9286049557382541	-0.9347693668816488	-0.9350032624041773
0.006674	0.005829	0.019739	193.64092510251942	-0.927269	-0.927511	-0.9276986402801524	-0.9279310816242667	-0.9340864956321073	-0.93432938829019
0.006675	0.005981	0.019824	198.68859510251943	-0.926581	-0.926830	-0.9270107046553816	-0.9272501445672732	-0.9333985600073366	-0.9336484512331964
0.006676	0.006302	0.019928	209.28870310251943	-0.925891	-0.926153	-0.9263207690306109	-0.9265732075102794	-0.9327086243825659	-0.9329715141762026
0.006677	0.006561	0.020068	217.86974310251944	-0.925195	-0.925468	-0.9256248334058401	-0.9258882704532857	-0.9320126887577951	-0.9322865771192089
0.006679	0.006714	0.020227	222.91741410251942	-0.924494	-0.924773	-0.9249239621562987	-0.9251933963392984	-0.9313118175082536	-0.9315917030052216
0.006680	0.006989	0.020331	232.00322110251943	-0.923789	-0.924080	-0.924219026531528	-0.9245004592823047	-0.930606881883483	-0.930898765948228
0.006681	0.007217	0.020447	239.57472610251943	-0.923080	-0.923380	-0.9235100909067573	-0.9238005222253111	-0.9298979462587122	-0.9301988288912343
0.006682	0.007477	0.020630	248.15576610251944	-0.922366	-0.922677	-0.9227961552819866	-0.9230975851683174	-0.9291840106339415	-0.9294958918342406
0.006684	0.007599	0.020715	252.1939031025194	-0.921648	-0.921963	-0.9220782840324451	-0.92238371105433	-0.9284661393844	-0.9287820177202533
0.006685	0.007919	0.020837	262.79401110251945	-0.920925	-0.921254	-0.9213553484076743	-0.9216747739973364	-0.9277432037596293	-0.9280730806632597
0.006686	0.008102	0.021014	268.8512151025194	-0.920197	-0.920534	-0.9206274127829036	-0.9209548369403427	-0.9270152681348586	-0.927353143606266
0.006687	0.008301	0.021106	275.41318710251943	-0.919465	-0.919811	-0.9198954771581328	-0.9202318998833491	-0.9262833325100878	-0.9266302065492723
0.006689	0.008560	0.021222	283.9942271025194	-0.918730	-0.919085	-0.9191606059085915	-0.9195060257693618	-0.9255484612605465	-0.925904332435285
0.006690	0.008865	0.021399	294.0895681025194	-0.917988	-0.918357	-0.9184186702838207	-0.9187780887123681	-0.9248065256357757	-0.9251763953782913
0.006691	0.009018	0.021539	299.1372381025194	-0.917242	-0.917617	-0.91767273465905	-0.9180381516553744	-0.9240605900110049	-0.9244364583212976
0.006692	0.009262	0.021649	307.2135111025194	-0.916491	-0.916876	-0.9169217990342792	-0.9172972145983808	-0.9233096543862341	-0.923695521264304
0.006694	0.009506	0.021802	315.28978410251943	-0.915735	-0.916130	-0.9161659277847377	-0.9165513404843935	-0.9225537831366927	-0.9229496471503167
0.006695	0.009750	0.022021	323.36605710251945	-0.914972	-0.915378	-0.915402992159967	-0.9157994034273997	-0.921790847511922	-0.922197710093323
0.006696	0.009918	0.022137	328.91849410251945	-0.914205	-0.914617	-0.9146360565351963	-0.9150384663704061	-0.9210239118871513	-0.9214367730363293
0.006697	0.010239	0.022284	339.5186031025194	-0.913432	-0.913858	-0.9138631209104255	-0.9142795293134124	-0.9202509762623805	-0.9206778359793356
0.006699	0.010422	0.022455	345.57580710251943	-0.912654	-0.913087	-0.9130852496608841	-0.913508655199425	-0.9194731050128391	-0.9199069618653483
0.006700	0.010605	0.022632	351.63301210251944	-0.911870	-0.912311	-0.9123013140361134	-0.9127327181424314	-0.9186891693880683	-0.9191310248083546
0.006701	0.010849	0.022754	359.7092851025194	-0.911081	-0.911532	-0.9115123784113427	-0.9119537810854378	-0.9179002337632977	-0.918352087751361
0.006702	0.011108	0.022931	368.29032410251943	-0.910286	-0.910748	-0.910717442786572	-0.911169844028444	-0.9171052981385269	-0.9175681506943673
0.006704	0.011337	0.023120	375.86183010251943	-0.909485	-0.909956	-0.9099165715370304	-0.9103779699144567	-0.9163044268889854	-0.91677627658038
0.006705	0.011597	0.023242	384.4428701025194	-0.908679	-0.909161	-0.9091106359122597	-0.9095830328574631	-0.9154984912642147	-0.9159813395233863
0.006706	0.011765	0.023401	389.9953081025194	-0.907868	-0.908357	-0.908299700287489	-0.9087790958004693	-0.9146875556394439	-0.9151774024663926
0.006707	0.011963	0.023645	396.55727910251943	-0.907049	-0.907546	-0.9074807646627183	-0.9079681587434757	-0.9138686200146733	-0.9143664654093989
0.006709	0.012192	0.023755	404.12878510251943	-0.906225	-0.906732	-0.9066568934131768	-0.9071542846294884	-0.9130447487651318	-0.9135525912954117
0.006710	0.012527	0.023914	415.2336601025194	-0.905396	-0.905917	-0.9058279577884061	-0.9063393475724947	-0.912215813140361	-0.9127376542384179
0.006711	0.012772	0.024139	423.30993310251944	-0.904559	-0.905090	-0.9049910221636354	-0.905512410515501	-0.9113788775155903	-0.9119107171814242
0.006712	0.012894	0.024335	427.34806910251945	-0.903717	-0.904253	-0.9041490865388646	-0.9046754734585074	-0.9105369418908196	-0.9110737801244306
0.006714	0.013184	0.024445	436.93864310251945	-0.902868	-0.903417	-0.9033002152893231	-0.9038395993445201	-0.9096880706412781	-0.9102379060104433
0.006715	0.013367	0.024689	442.9958481025194	-0.902013	-0.902569	-0.9024452796645523	-0.9029916622875264	-0.9088331350165073	-0.9093899689534496
0.006716	0.013596	0.024841	450.5673541025194	-0.901152	-0.901717	-0.9015843440397817	-0.9021397252305328	-0.9079721993917367	-0.908538031896456
0.006717	0.013885	0.025018	460.1579281025194	-0.900285	-0.900862	-0.900717408415011	-0.9012847881735391	-0.907105263766966	-0.9076830948394623
0.006719	0.014145	0.025269	468.73896810251944	-0.899409	-0.899997	-0.8998415371654696	-0.9004199140595518	-0.9062293925174245	-0.906818220725475
0.006720	0.014297	0.025470	473.7866381025194	-0.898527	-0.899121	-0.8989596015406988	-0.8995439770025581	-0.9053474568926537	-0.9059422836684813
0.006721	0.014496	0.025604	480.34861010251944	-0.897638	-0.898241	-0.8980706659159281	-0.8986640399455643	-0.9044585212678831	-0.9050623466114875
0.006722	0.014786	0.025867	489.93918410251945	-0.896742	-0.897357	-0.8971747302911574	-0.8977801028885707	-0.9035625856431123	-0.9041784095544939
0.006724	0.015045	0.026074	498.5202241025194	-0.895838	-0.896464	-0.8962708590416159	-0.8968872287745835	-0.9026587143935708	-0.9032855354405067
0.006725	0.015259	0.026270	505.5869621025194	-0.894928	-0.895563	-0.8953609234168451	-0.8959862917175897	-0.9017487787688001	-0.9023845983835129
0.006726	0.015472	0.026416	512.6537011025194	-0.894012	-0.894655	-0.8944449877920745	-0.895078354660596	-0.9008328431440294	-0.9014766613265193
0.006727	0.015717	0.026672	520.7299741025195	-0.893088	-0.893741	-0.8935210521673037	-0.8941644176036024	-0.8999089075192587	-0.9005627242695257
0.006729	0.015930	0.026898	527.7967131025194	-0.892156	-0.892818	-0.8925891809177622	-0.893241543489615	-0.8989770362697171	-0.8996398501555383
0.006730	0.016129	0.027069	534.3586841025194	-0.891217	-0.891887	-0.8916502452929915	-0.8923106064326214	-0.8980381006449465	-0.8987089130985446
0.006731	0.016403	0.027356	543.4444911025195	-0.890269	-0.890951	-0.8907023096682207	-0.8913746693756278	-0.8970901650201757	-0.897772976041551
0.006732	0.016571	0.027570	548.9969291025194	-0.889313	-0.890002	-0.88974637404345	-0.890425732318634	-0.896134229395405	-0.8968240389845572
0.006734	0.016876	0.027802	559.0922701025195	-0.888350	-0.889051	-0.8887835027939086	-0.8894748582046468	-0.8951713581458636	-0.89587316487057
0.006735	0.017075	0.028040	565.6542421025194	-0.887378	-0.888088	-0.8878115671691379	-0.8885119211476531	-0.8941994225210929	-0.8949102278135763
0.006736	0.017288	0.028253	572.7209801025194	-0.886398	-0.887117	-0.8868316315443672	-0.8875409840906594	-0.8932194868963221	-0.8939392907565826
0.006737	0.017487	0.028552	579.2829521025194	-0.885409	-0.886136	-0.8858426959195964	-0.8865600470336658	-0.8922305512715514	-0.892958353699589
0.006739	0.017731	0.028760	587.3592251025194	-0.884412	-0.885149	-0.8848458246700549	-0.8855731729196784	-0.8912336800220099	-0.8919714795856016
0.006740	0.017960	0.028973	594.9307311025194	-0.883408	-0.884154	-0.8838418890452842	-0.8845782358626847	-0.8902297443972391	-0.8909765425286079
0.006741	0.018204	0.029254	603.0070031025194	-0.882394	-0.883151	-0.8828279534205135	-0.8835752988056911	-0.8892158087724684	-0.8899736054716143
0.006742	0.018433	0.029480	610.5785091025194	-0.881372	-0.882138	-0.8818060177957427	-0.8825623617486974	-0.8881938731476977	-0.8889606684146206
0.006744	0.018723	0.029761	620.1690831025194	-0.880341	-0.881119	-0.8807751465462014	-0.88154348763471	-0.8871630018981563	-0.8879417943006332
0.006745	0.018860	0.030017	624.7119871025194	-0.879300	-0.880084	-0.8797342109214306	-0.8805085505777164	-0.8861220662733855	-0.8869068572436396
0.006746	0.019119	0.030219	633.2930261025194	-0.878253	-0.879047	-0.8786872752966598	-0.8794716135207228	-0.8850751306486148	-0.885869920186646
0.006747	0.019333	0.030481	640.3597651025194	-0.877196	-0.878000	-0.8776303396718891	-0.878424676463729	-0.884018195023844	-0.8848229831296522
0.006749	0.019577	0.030792	648.4360381025194	-0.876129	-0.876943	-0.8765634684223477	-0.8773678023497418	-0.8829513237743026	-0.883766109015665
0.006750	0.019791	0.031061	655.5027771025194	-0.875053	-0.875875	-0.8754875327975769	-0.8762998652927481	-0.8818753881495318	-0.8826981719586713
0.006751	0.020004	0.031256	662.5695151025194	-0.873968	-0.874800	-0.8744025971728061	-0.8752249282357544	-0.8807904525247611	-0.8816232349016776
0.006752	0.020279	0.031622	671.6553221025194	-0.872873	-0.873716	-0.8733076615480355	-0.8741409911787608	-0.8796955168999905	-0.880539297844684
0.006754	0.020523	0.031860	679.7315951025195	-0.871769	-0.872622	-0.872203790298494	-0.8730471170647734	-0.878591645650449	-0.8794454237306967
0.006755	0.020630	0.032117	683.2649651025195	-0.870655	-0.871513	-0.8710898546737232	-0.8719381800077797	-0.8774777100256782	-0.8783364866737029
0.006756	0.020996	0.032422	695.3793741025195	-0.869531	-0.870404	-0.8699659190489526	-0.870829242950786	-0.8763537744009076	-0.8772275496167092
0.006757	0.021164	0.032733	700.9318111025194	-0.868397	-0.869277	-0.8688319834241818	-0.8697023058937924	-0.8752198387761367	-0.8761006125597156
0.006759	0.021423	0.032959	709.5128511025194	-0.867255	-0.868145	-0.8676901121746403	-0.868570431779805	-0.8740779675265953	-0.8749687384457282
0.006760	0.021637	0.033246	716.5795901025194	-0.866102	-0.867002	-0.8665371765498696	-0.8674274947228114	-0.8729250319018246	-0.8738258013887347
0.006761	0.021851	0.033557	723.6463291025194	-0.864939	-0.865847	-0.865374240925099	-0.8662725576658178	-0.8717620962770539	-0.872670864331741
0.006762	0.022064	0.033850	730.7130671025194	-0.863766	-0.864683	-0.8642013053003282	-0.865108620608824	-0.8705891606522832	-0.8715069272747472
0.006764	0.022385	0.034186	741.3131751025194	-0.862581	-0.863512	-0.8630164340507868	-0.8639377464948367	-0.8694042894027417	-0.8703360531607599
0.006765	0.022491	0.034454	744.8465451025194	-0.861387	-0.862322	-0.861822498426016	-0.8627478094378431	-0.868210353777971	-0.8691461161037664
0.006766	0.022812	0.034753	755.4466531025195	-0.860182	-0.861130	-0.8606175628012452	-0.8615558723808493	-0.8670054181532002	-0.8679541790467725
0.006767	0.022995	0.035046	761.5038581025194	-0.858967	-0.859923	-0.8594026271764745	-0.8603489353238557	-0.8657904825284295	-0.8667472419897789
0.006769	0.023270	0.035339	770.5896641025195	-0.857742	-0.858710	-0.858177755926933	-0.8591360612098684	-0.864565611278888	-0.8655343678757916
0.006770	0.023437	0.035675	776.1421021025194	-0.856506	-0.857481	-0.8569418203021624	-0.8579071241528747	-0.8633296756541173	-0.864305430818798
0.006771	0.023682	0.035907	784.2183751025194	-0.855261	-0.856245	-0.8556968846773917	-0.8566711870958811	-0.8620847400293467	-0.8630694937618043
0.006772	0.023987	0.036279	794.3137161025194	-0.854004	-0.855001	-0.8544399490526209	-0.8554272500388874	-0.8608278044045758	-0.8618255567048106
0.006774	0.024170	0.036609	800.3709201025194	-0.852735	-0.853740	-0.8531710778030794	-0.8541663759249001	-0.8595589331550344	-0.8605646825908233
0.006775	0.024338	0.036920	805.9233581025194	-0.851456	-0.852467	-0.8518921421783087	-0.8528934388679064	-0.8582799975302636	-0.8592917455338296
0.006776	0.024582	0.037189	813.9996311025194	-0.850166	-0.851188	-0.8506022065535379	-0.8516145018109127	-0.8569900619054929	-0.8580128084768359
0.006777	0.024826	0.037531	822.0759041025194	-0.848865	-0.849898	-0.8493012709287672	-0.850324564753919	-0.8556891262807221	-0.8567228714198423
0.006779	0.025070	0.037854	830.1521761025194	-0.847554	-0.848596	-0.8479903996792258	-0.8490226906399317	-0.8543782550311808	-0.855420997305855
0.006780	0.025330	0.038123	838.7332161025195	-0.846232	-0.847285	-0.8466684640544551	-0.847711753582938	-0.85305631940641	-0.8541100602488613
0.006781	0.025528	0.038446	845.2951881025194	-0.844899	-0.845960	-0.8453355284296843	-0.8463868165259444	-0.8517233837816393	-0.8527851231918676
0.006782	0.025757	0.038824	852.8666941025194	-0.843554	-0.844625	-0.8439905928049136	-0.8450518794689507	-0.8503784481568686	-0.8514501861348739
0.006784	0.025970	0.039099	859.9334331025194	-0.842199	-0.843278	-0.8426357215553721	-0.8437050053549634	-0.8490235769073271	-0.8501033120208866
0.006785	0.026230	0.039386	868.5144721025194	-0.840833	-0.841924	-0.8412697859306014	-0.8423510682979697	-0.8476576412825564	-0.8487493749638929
0.006786	0.026443	0.039728	875.5812111025194	-0.839457	-0.840556	-0.8398938503058306	-0.840983131240976	-0.8462817056577856	-0.8473814379068992
0.006787	0.026703	0.040009	884.1622511025195	-0.838070	-0.839180	-0.8385069146810599	-0.8396071941839824	-0.8448947700330148	-0.8460055008499057
0.006789	0.026932	0.040344	891.7337571025195	-0.836672	-0.837791	-0.8371090434315185	-0.838218320069995	-0.8434968987834734	-0.8446166267359182
0.006790	0.027145	0.040637	898.8004951025194	-0.835263	-0.836392	-0.8357001078067477	-0.8368193830130014	-0.8420879631587027	-0.8432176896789246
0.006791	0.027328	0.040900	904.8577001025194	-0.833845	-0.834981	-0.834282172181977	-0.8354084459560077	-0.8406700275339319	-0.8418067526219309
0.006792	0.027603	0.041229	913.9435071025194	-0.832416	-0.833564	-0.8328532365572063	-0.8339915088990141	-0.8392410919091613	-0.8403898155649373
0.006794	0.027771	0.041553	919.4959451025194	-0.830977	-0.832131	-0.8314143653076648	-0.8325586347850267	-0.8378022206596197	-0.8389569414509499
0.006795	0.027985	0.041797	926.5626831025194	-0.829528	-0.830691	-0.8299654296828941	-0.831118697728033	-0.8363532850348491	-0.8375170043939563
0.006796	0.028229	0.042090	934.6389561025194	-0.828068	-0.829242	-0.8285054940581233	-0.8296697606710394	-0.8348933494100783	-0.8360680673369626
0.006797	0.028549	0.042444	945.2390641025195	-0.826598	-0.827784	-0.8270355584333526	-0.8282118236140457	-0.8334234137853076	-0.8346101302799689
0.006799	0.028732	0.042737	951.2962691025194	-0.825116	-0.826311	-0.8255536871838112	-0.8267389495000584	-0.8319415425357661	-0.8331372561659817
0.006800	0.028976	0.043030	959.3725421025194	-0.823625	-0.824829	-0.8240627515590405	-0.8252570124430647	-0.8304506069109955	-0.8316553191089879
0.006801	0.029160	0.043347	965.4297461025194	-0.822122	-0.823334	-0.8225598159342697	-0.823762075386071	-0.8289476712862247	-0.8301603820519943
0.006802	0.029465	0.043646	975.5250871025195	-0.820609	-0.821834	-0.821046880309499	-0.8222621383290774	-0.827434735661454	-0.8286604449950006
0.006804	0.029678	0.043958	982.5918261025195	-0.819086	-0.820320	-0.8195240090599575	-0.8207482642150901	-0.8259118644119124	-0.8271465708810133
0.006805	0.029922	0.044208	990.6680991025195	-0.817554	-0.818797	-0.8179920734351868	-0.8192253271580964	-0.8243799287871417	-0.8256236338240196
0.006806	0.030151	0.044519	998.2396051025195	-0.816010	-0.817264	-0.816448137810416	-0.8176923901011027	-0.822835993162371	-0.824090696767026
0.006807	0.030380	0.044861	1005.8111101025195	-0.814456	-0.815719	-0.8148942021856453	-0.8161474530441091	-0.8212820575376003	-0.8225457597100323
0.006809	0.030579	0.045148	1012.3730821025194	-0.812891	-0.814162	-0.8133293309361039	-0.8145905789301218	-0.8197171862880589	-0.820988885596045
0.006810	0.030823	0.045404	1020.4493551025195	-0.811317	-0.812598	-0.8117553953113331	-0.8130266418731281	-0.8181432506632881	-0.8194249485390513
0.006811	0.031021	0.045721	1027.0113271025193	-0.809732	-0.811022	-0.8101704596865624	-0.8114507048161343	-0.8165583150385174	-0.8178490114820576
0.006812	0.031296	0.046008	1036.0971331025194	-0.808138	-0.809439	-0.8085765240617917	-0.8098677677591407	-0.8149643794137467	-0.8162660744250639
0.006814	0.031494	0.046326	1042.6591051025193	-0.806532	-0.807841	-0.8069706528122502	-0.8082698936451534	-0.8133585081642052	-0.8146682003110767
0.006815	0.031754	0.046649	1051.2401451025194	-0.804915	-0.806235	-0.8053537171874795	-0.8066639565881597	-0.8117415725394345	-0.8130622632540829
0.006816	0.031921	0.046924	1056.7925831025195	-0.803289	-0.804616	-0.8037277815627089	-0.805045019531166	-0.8101156369146638	-0.8114433261970893
0.006817	0.032257	0.047235	1067.8974581025195	-0.801651	-0.802992	-0.8020898459379381	-0.8034210824741724	-0.808477701289893	-0.8098193891400957
0.006819	0.032410	0.047595	1072.9451281025194	-0.800002	-0.801349	-0.8004409746883966	-0.801778208360185	-0.8068288300403516	-0.8081765150261082
0.006820	0.032684	0.047845	1082.0309351025194	-0.798343	-0.799702	-0.7987820390636259	-0.8001312713031914	-0.8051698944155808	-0.8065295779691146
0.006821	0.032898	0.048157	1089.0976741025195	-0.796674	-0.798042	-0.7971131034388551	-0.7984713342461978	-0.8035009587908101	-0.804869640912121
0.006822	0.033157	0.048511	1097.6787141025195	-0.794993	-0.796372	-0.7954321678140843	-0.7968013971892041	-0.8018200231660393	-0.8031997038551273
0.006824	0.033279	0.048743	1101.7168501025194	-0.793303	-0.794687	-0.7937422965645429	-0.7951165230752167	-0.8001301519164978	-0.80151482974114
0.006825	0.033569	0.049066	1111.3074241025195	-0.791603	-0.792998	-0.7920423609397722	-0.793427586018223	-0.7984302162917272	-0.7998258926841463
0.006826	0.033829	0.049353	1119.8884641025195	-0.789892	-0.791298	-0.7903314253150016	-0.7917276489612293	-0.7967192806669565	-0.7981259556271525
0.006827	0.034058	0.049658	1127.4599701025195	-0.788171	-0.789587	-0.7886104896902307	-0.7900167119042357	-0.7949983450421857	-0.796415018570159
0.006829	0.034241	0.049939	1133.5171741025194	-0.786440	-0.787864	-0.7868796184406893	-0.7882938377902484	-0.7932674737926443	-0.7946921444561716
0.006830	0.034515	0.050214	1142.6029811025194	-0.784699	-0.786134	-0.7851386828159186	-0.7865639007332547	-0.7915265381678736	-0.7929622073991779
0.006831	0.034714	0.050586	1149.1649531025193	-0.782946	-0.784389	-0.7833857471911478	-0.784818963676261	-0.7897736025431028	-0.7912172703421843
0.006832	0.034958	0.050879	1157.2412261025195	-0.781183	-0.782636	-0.781622811566377	-0.7830660266192674	-0.788010666918332	-0.7894643332851906
0.006834	0.035187	0.051190	1164.8127321025195	-0.779409	-0.780872	-0.7798489403168357	-0.78130215250528	-0.7862367956687907	-0.7877004591712032
0.006835	0.035416	0.051440	1172.3842371025194	-0.777625	-0.779098	-0.778065004692065	-0.7795282154482863	-0.7844528600440199	-0.7859265221142095
0.006836	0.035645	0.051770	1179.9557431025194	-0.775831	-0.777313	-0.7762710690672943	-0.7777432783912928	-0.7826589244192492	-0.784141585057216
0.006837	0.035889	0.052148	1188.0320161025195	-0.774024	-0.775516	-0.7744641334425235	-0.7759463413342991	-0.7808519887944785	-0.7823446480002223
0.006839	0.036118	0.052417	1195.6035221025195	-0.772207	-0.773708	-0.772647262192982	-0.7741384672203117	-0.7790351175449369	-0.7805367738862349
0.006840	0.036316	0.052716	1202.1654931025193	-0.770380	-0.771890	-0.7708203265682112	-0.772320530163318	-0.7772081819201662	-0.7787188368292413
0.006841	0.036575	0.052985	1210.7465331025194	-0.768543	-0.770064	-0.7689833909434405	-0.7704945931063243	-0.7753712462953954	-0.7768928997722475
0.006842	0.036835	0.053320	1219.3275731025194	-0.766695	-0.768226	-0.7671354553186698	-0.7686566560493306	-0.7735233106706247	-0.7750549627152539
0.006844	0.036987	0.053650	1224.3752441025194	-0.764835	-0.766373	-0.7652755840691284	-0.7668037819353434	-0.7716634394210834	-0.7732020886012666
0.006845	0.037216	0.053992	1231.9467491025193	-0.762964	-0.764511	-0.7634046484443576	-0.7649418448783497	-0.7697925037963126	-0.7713401515442729
0.006846	0.037521	0.054285	1242.0420901025195	-0.761083	-0.762642	-0.7615237128195869	-0.7630729078213561	-0.7679115681715418	-0.7694712144872793
0.006847	0.037689	0.054590	1247.5945281025195	-0.759190	-0.760757	-0.7596307771948162	-0.7611879707643624	-0.7660186325467712	-0.7675862774302856
0.006849	0.037933	0.054944	1255.6708011025194	-0.757287	-0.758863	-0.7577279059452747	-0.759294096650375	-0.7641157612972297	-0.7656924033162982
0.006850	0.038132	0.055182	1262.2327731025193	-0.755374	-0.756959	-0.7558149703205039	-0.7573901595933814	-0.7622028256724589	-0.7637884662593046
0.006851	0.038467	0.055450	1273.3376481025193	-0.753451	-0.755050	-0.7538920346957332	-0.7554812225363877	-0.7602798900476881	-0.761879529202311
0.006852	0.038574	0.055865	1276.8710171025193	-0.751516	-0.753119	-0.7519570990709625	-0.7535502854793941	-0.7583449544229175	-0.7599485921453173
0.006854	0.038788	0.056116	1283.9377561025194	-0.749570	-0.751183	-0.750011227821421	-0.7516144113654067	-0.756399083173376	-0.75801271803133
0.006855	0.039093	0.056409	1294.0330971025194	-0.747615	-0.749240	-0.7480562921966504	-0.7496714743084131	-0.7544441475486053	-0.7560697809743363
0.006856	0.039307	0.056738	1301.0998351025194	-0.745648	-0.747282	-0.7460893565718796	-0.7477135372514193	-0.7524772119238345	-0.7541118439173425
0.006857	0.039536	0.057080	1308.6713411025194	-0.743670	-0.745314	-0.7441114209471089	-0.7457456001944257	-0.7504992762990639	-0.7521439068603489
0.006859	0.039764	0.057379	1316.2428471025194	-0.741682	-0.743335	-0.7421235496975673	-0.7437667260804384	-0.7485114050495223	-0.7501650327463616
0.006860	0.039963	0.057642	1322.8048191025193	-0.739683	-0.741344	-0.7401246140727966	-0.7417757890234447	-0.7465124694247516	-0.7481740956893679
0.006861	0.040237	0.057990	1331.8906261025195	-0.737673	-0.739346	-0.738114678448026	-0.739777851966451	-0.744502533799981	-0.7461761586323742
0.006862	0.040451	0.058301	1338.9573641025195	-0.735653	-0.737334	-0.7360947428232553	-0.7377659149094574	-0.7424825981752102	-0.7441642215753806
0.006864	0.040649	0.058643	1345.5193361025194	-0.733620	-0.735310	-0.7340618715737138	-0.73574204079547	-0.7404497269256688	-0.7421403474613932
0.006865	0.040894	0.058923	1353.5956091025193	-0.731578	-0.733278	-0.732019935948943	-0.7337101037384763	-0.738407791300898	-0.7401084104043996
0.006866	0.041153	0.059222	1362.1766491025194	-0.729525	-0.731235	-0.7299670003241723	-0.7316671666814827	-0.7363548556761272	-0.7380654733474059
0.006867	0.041382	0.059607	1369.7481541025195	-0.727459	-0.729180	-0.7279010646994015	-0.7296122296244891	-0.7342889200513565	-0.7360105362904124
0.006869	0.041611	0.059863	1377.3196601025195	-0.725384	-0.727114	-0.7258261934498601	-0.7275463555105017	-0.7322140488018151	-0.733944662176425
0.006870	0.041794	0.060168	1383.3768651025193	-0.723299	-0.725036	-0.7237412578250895	-0.7254684184535081	-0.7301291131770444	-0.7318667251194313
0.006871	0.042084	0.060468	1392.9674391025194	-0.721203	-0.722952	-0.7216453222003187	-0.7233844813965145	-0.7280331775522737	-0.7297827880624377
0.006872	0.042236	0.060791	1398.0151091025193	-0.719096	-0.720852	-0.7195383865755479	-0.7212845443395207	-0.7259262419275029	-0.7276828510054439
0.006874	0.042480	0.061096	1406.0913821025194	-0.716978	-0.718744	-0.7174205153260065	-0.7191766702255334	-0.7238083706779614	-0.7255749768914567
0.006875	0.042709	0.061395	1413.6628881025194	-0.714850	-0.716625	-0.7152925797012357	-0.7170577331685396	-0.7216804350531907	-0.7234560398344628
0.006876	0.043015	0.061731	1423.7582291025194	-0.712710	-0.714498	-0.713152644076465	-0.714930796111546	-0.7195404994284199	-0.7213291027774692
0.006877	0.043152	0.062097	1428.3011321025194	-0.710559	-0.712353	-0.7110017084516943	-0.7127858590545524	-0.7173895638036493	-0.7191841657204756
0.006879	0.043411	0.062329	1436.8821721025195	-0.708398	-0.710202	-0.7088408372021529	-0.710634984940565	-0.7152286925541078	-0.7170332916064882
0.006880	0.043640	0.062653	1444.4536781025195	-0.706226	-0.708040	-0.7066689015773822	-0.7084730478835713	-0.7130567569293371	-0.7148713545494946
0.006881	0.043854	0.063025	1451.5204171025193	-0.704042	-0.705865	-0.7044849659526113	-0.7062981108265777	-0.7108728213045663	-0.7126964174925009
0.006882	0.044083	0.063293	1459.0919231025193	-0.701848	-0.703680	-0.7022910303278407	-0.704113173769584	-0.7086788856797956	-0.7105114804355073
0.006884	0.044388	0.063629	1469.1872641025195	-0.699643	-0.701488	-0.7000861590782992	-0.7019212996555967	-0.7064740144302541	-0.7083196063215199
0.006885	0.044525	0.063940	1473.7301671025193	-0.697426	-0.699277	-0.6978692234535284	-0.6997103625986031	-0.7042570788054834	-0.7061086692645263
0.006886	0.044815	0.064240	1483.3207411025194	-0.695200	-0.697063	-0.6956432878287577	-0.6974964255416094	-0.7020311431807127	-0.7038947322075326
0.006887	0.045044	0.064539	1490.8922471025194	-0.692963	-0.694835	-0.6934063522039869	-0.6952684884846156	-0.6997942075559419	-0.7016667951505389
0.006889	0.045303	0.064868	1499.4732871025194	-0.690714	-0.692598	-0.6911574809544456	-0.6930316143706284	-0.6975453363064006	-0.6994299210365517
0.006890	0.045502	0.065210	1506.0352581025195	-0.688455	-0.690346	-0.6888985453296749	-0.6907796773136347	-0.6952864006816298	-0.6971779839795579
0.006891	0.045700	0.065454	1512.5972301025195	-0.686185	-0.688085	-0.6866286097049041	-0.688518740256641	-0.6930164650568591	-0.6949170469225642
0.006892	0.045944	0.065808	1520.6735031025194	-0.683905	-0.685814	-0.6843486740801333	-0.6862478031996474	-0.6907365294320883	-0.6926461098655706
0.006894	0.046158	0.066144	1527.7402421025195	-0.681612	-0.683531	-0.6820558028305919	-0.68396492908566	-0.6884436581825468	-0.6903632357515832
0.006895	0.046417	0.066400	1536.3212811025194	-0.679310	-0.681240	-0.6797538672058211	-0.6816739920286663	-0.6861417225577761	-0.6880722986945895
0.006896	0.046707	0.066736	1545.9118551025194	-0.676997	-0.678939	-0.6774409315810503	-0.6793730549716727	-0.6838287869330053	-0.6857713616375959
0.006897	0.046860	0.067078	1550.9595261025195	-0.674673	-0.676621	-0.6751169959562797	-0.6770551179146791	-0.6815048513082347	-0.6834534245806023
0.006899	0.047043	0.067322	1557.0167311025193	-0.672339	-0.674295	-0.6727831247067383	-0.6747292438006917	-0.6791709800586933	-0.6811275504666149
0.006900	0.047302	0.067651	1565.5977701025195	-0.669994	-0.671960	-0.6704381890819675	-0.672394306743698	-0.6768260444339225	-0.6787926134096213
0.006901	0.047516	0.068011	1572.6645091025193	-0.667637	-0.669612	-0.6680812534571968	-0.6700463696867044	-0.6744691088091518	-0.6764446763526276
0.006902	0.047760	0.068323	1580.7407821025195	-0.665269	-0.667254	-0.665713317832426	-0.6676884326297107	-0.672101173184381	-0.6740867392956339
0.006904	0.048019	0.068604	1589.3218221025195	-0.662891	-0.664887	-0.6633354465828846	-0.6653215585157234	-0.6697233019348395	-0.6717198651816466
0.006905	0.048248	0.068915	1596.8933281025195	-0.660502	-0.662508	-0.6609465109581139	-0.6629426214587296	-0.6673343663100688	-0.6693409281246528
0.006906	0.048477	0.069281	1604.4648331025194	-0.658101	-0.660116	-0.6585455753333432	-0.660550684401736	-0.6649334306852982	-0.6669489910676593
0.006907	0.048676	0.069556	1611.0268051025193	-0.655690	-0.657714	-0.6561346397085724	-0.6581487473447424	-0.6625224950605274	-0.6645470540106656
0.006909	0.048981	0.069867	1621.1221461025195	-0.653268	-0.655304	-0.6537127684590309	-0.655738873230755	-0.6601006238109859	-0.6621371798966782
0.006910	0.049225	0.070221	1629.1984191025194	-0.650835	-0.652881	-0.6512798328342603	-0.6533159361737614	-0.6576676881862152	-0.6597142428396846
0.006911	0.049347	0.070459	1633.2365551025193	-0.648393	-0.650444	-0.6488378972094895	-0.6508789991167677	-0.6552257525614444	-0.657277305782691
0.006912	0.049591	0.070764	1641.3128281025195	-0.645940	-0.648001	-0.6463849615847187	-0.6484360620597741	-0.6527728169366737	-0.6548343687256973
0.006914	0.049866	0.071118	1650.3986351025194	-0.643475	-0.645548	-0.6439200903351773	-0.6459831879457867	-0.6503079456871322	-0.6523814946117099
0.006915	0.050079	0.071454	1657.4653741025195	-0.640998	-0.643080	-0.6414431547104066	-0.643515250888793	-0.6478310100623615	-0.6499135575547162
0.006916	0.050308	0.071722	1665.0368801025195	-0.638512	-0.640603	-0.6389572190856359	-0.6410383138317994	-0.6453450744375908	-0.6474366204977227
0.006917	0.050552	0.072070	1673.1131521025195	-0.636014	-0.638116	-0.6364592834608651	-0.6385513767748057	-0.6428471388128201	-0.6449496834407289
0.006919	0.050705	0.072351	1678.1608231025193	-0.633507	-0.635614	-0.6339524122113237	-0.6360495026608184	-0.6403402675632787	-0.6424478093267416
0.006920	0.051010	0.072656	1688.2561641025195	-0.630988	-0.633109	-0.6314334765865529	-0.6335445656038247	-0.6378213319385079	-0.6399428722697479
0.006921	0.051208	0.072974	1694.8181361025195	-0.628459	-0.630588	-0.6289045409617822	-0.631023628546831	-0.6352923963137371	-0.6374219352127543
0.006922	0.051437	0.073236	1702.3896411025194	-0.625920	-0.628059	-0.6263656053370115	-0.6284946914898374	-0.6327534606889664	-0.6348929981557606
0.006924	0.051682	0.073578	1710.4659141025195	-0.623370	-0.625519	-0.62381573408747	-0.62595481737585	-0.630203589439425	-0.6323531240417732
0.006925	0.051926	0.073883	1718.5421871025194	-0.620809	-0.622968	-0.6212547984626994	-0.6234038803188563	-0.6276426538146543	-0.6298021869847795
0.006926	0.052155	0.074225	1726.1136931025194	-0.618237	-0.620405	-0.6186828628379286	-0.6208409432618627	-0.6250707181898836	-0.6272392499277859
0.006927	0.052338	0.074512	1732.1708971025193	-0.615654	-0.617830	-0.6160999272131579	-0.618266006204869	-0.6224877825651128	-0.6246643128707923
0.006929	0.052582	0.074756	1740.2471701025195	-0.613063	-0.615249	-0.6135090559636164	-0.6156851320908817	-0.6198969113155713	-0.6220834387568049
0.006930	0.052856	0.075122	1749.3329771025194	-0.610459	-0.612657	-0.6109051203388456	-0.613093195033888	-0.6172929756908005	-0.6194915016998113
0.006931	0.053040	0.075427	1755.3901821025195	-0.607845	-0.610050	-0.6082911847140748	-0.6104862579768944	-0.6146790400660298	-0.6168845646428176
0.006932	0.053253	0.075702	1762.4569201025195	-0.605221	-0.607435	-0.6056672490893041	-0.6078713209199006	-0.6120551044412591	-0.6142696275858238
0.006934	0.053497	0.075983	1770.5331931025194	-0.602587	-0.604811	-0.6030333778397627	-0.6052474468059134	-0.6094212331917177	-0.6116457534718366
0.006935	0.053741	0.076355	1778.6094661025195	-0.599941	-0.602175	-0.600387442214992	-0.6026115097489196	-0.6067752975669469	-0.6090098164148429
0.006936	0.053925	0.076617	1784.6666711025193	-0.597285	-0.599527	-0.5977315065902212	-0.599963572691926	-0.6041193619421762	-0.6063618793578492
0.006937	0.054230	0.076959	1794.7620121025195	-0.594618	-0.596872	-0.5950645709654505	-0.5973086356349323	-0.6014524263174055	-0.6037069423008555
0.006939	0.054443	0.077307	1801.8287501025195	-0.591939	-0.594202	-0.592385699715909	-0.594638761520945	-0.598773555067864	-0.6010370681868682
0.006940	0.054611	0.077551	1807.3811881025194	-0.589251	-0.591521	-0.5896977640911383	-0.5919578244639513	-0.5960856194430932	-0.5983561311298745
0.006941	0.054871	0.077826	1815.9622281025195	-0.586553	-0.588833	-0.5869998284663676	-0.5892698874069577	-0.5933876838183225	-0.595668194072881
0.006942	0.055145	0.078198	1825.0480351025194	-0.583842	-0.586135	-0.5842888928415969	-0.586571950349964	-0.5906767481935519	-0.5929702570158872
0.006944	0.055313	0.078503	1830.6004721025195	-0.581122	-0.583421	-0.5815690215920555	-0.5838580762359766	-0.5879568769440104	-0.5902563829018999
0.006945	0.055557	0.078802	1838.6767451025194	-0.578390	-0.580700	-0.5788370859672847	-0.581137139178983	-0.5852249413192396	-0.5875354458449062
0.006946	0.055786	0.079083	1846.2482511025194	-0.575649	-0.577968	-0.5760961503425139	-0.5784052021219894	-0.5824840056944689	-0.5848035087879127
0.006947	0.056000	0.079431	1853.3149901025195	-0.572896	-0.575224	-0.5733432147177432	-0.5756612650649956	-0.5797310700696982	-0.5820595717309188
0.006949	0.056229	0.079694	1860.8864961025195	-0.570134	-0.572471	-0.5705813434682018	-0.5729083909510083	-0.5769691988201567	-0.5793066976169315
0.006950	0.056503	0.079968	1869.9723021025195	-0.567362	-0.569710	-0.567809407843431	-0.5701474538940148	-0.574197263195386	-0.576545760559938
0.006951	0.056732	0.080353	1877.5438081025195	-0.564577	-0.566935	-0.5650244722186603	-0.567372516837021	-0.5714123275706152	-0.5737708235029442
0.006952	0.056900	0.080627	1883.0962461025194	-0.561782	-0.564148	-0.5622295365938896	-0.5645855797800273	-0.5686173919458446	-0.5709838864459506
0.006954	0.057129	0.080927	1890.6677521025194	-0.558977	-0.561352	-0.5594246653443481	-0.5617897056660399	-0.5658125206963031	-0.5681880123319631
0.006955	0.057404	0.081274	1899.7535581025195	-0.556160	-0.558547	-0.5566077297195774	-0.5589847686090463	-0.5629955850715324	-0.5653830752749696
0.006956	0.057571	0.081598	1905.3059961025194	-0.553332	-0.555726	-0.5537797940948067	-0.5561638315520527	-0.5601676494467617	-0.562562138217976
0.006957	0.057861	0.081854	1914.8965701025195	-0.550495	-0.552900	-0.5509428584700359	-0.553337894495059	-0.5573307138219908	-0.5597362011609822
0.006959	0.058121	0.082159	1923.4776101025195	-0.547647	-0.550063	-0.5480949872204944	-0.5505010203810716	-0.5544828425724494	-0.5568993270469949
0.006960	0.058304	0.082520	1929.5348151025194	-0.544787	-0.547211	-0.5452350515957237	-0.547649083324078	-0.5516229069476787	-0.5540473899900012
0.006961	0.058502	0.082770	1936.0967861025194	-0.541918	-0.544350	-0.5423661159709531	-0.5447881462670844	-0.548753971322908	-0.5511864529330076
0.006962	0.058792	0.083087	1945.6873601025195	-0.539038	-0.541482	-0.5394861803461823	-0.5419202092100907	-0.5458740356981373	-0.5483185158760139
0.006964	0.059052	0.083466	1954.2684001025195	-0.536146	-0.538600	-0.5365943090966409	-0.5390383350961033	-0.5429821644485958	-0.5454366417620266
0.006965	0.059235	0.083728	1960.3256051025194	-0.533243	-0.535706	-0.5336913734718701	-0.5361443980391097	-0.5400792288238251	-0.542542704705033
0.006966	0.059479	0.084021	1968.4018771025194	-0.530331	-0.532804	-0.5307794378470994	-0.533242460982116	-0.5371672931990543	-0.5396407676480393
0.006967	0.059723	0.084332	1976.4781501025195	-0.527408	-0.529891	-0.5278565022223286	-0.5303295239251223	-0.5342443575742836	-0.5367278305910456
0.006969	0.059906	0.084644	1982.5353551025194	-0.524474	-0.526965	-0.5249226309727871	-0.527403649811135	-0.5313104863247421	-0.5338019564770582
0.006970	0.060150	0.084937	1990.6116281025195	-0.521531	-0.524031	-0.5219796953480165	-0.5244697127541413	-0.5283675506999714	-0.5308680194200646
0.006971	0.060379	0.085199	1998.1831331025194	-0.518577	-0.521087	-0.5190257597232457	-0.5215257756971476	-0.5254136150752007	-0.5279240823630709
0.006972	0.060638	0.085571	2006.7641731025194	-0.515611	-0.518132	-0.5160598240984751	-0.5185708386401541	-0.52244767945043	-0.5249691453060773
0.006974	0.060806	0.085883	2012.3166111025193	-0.512635	-0.515163	-0.5130839528489335	-0.5156019645261667	-0.5194718082008885	-0.5220002711920899
0.006975	0.061035	0.086121	2019.8881171025193	-0.509649	-0.512187	-0.5100980172241628	-0.512626027469173	-0.5164858725761178	-0.5190243341350962
0.006976	0.061325	0.086487	2029.4786911025194	-0.506652	-0.509201	-0.507101081599392	-0.5096400904121794	-0.513488936951347	-0.5160383970781026
0.006977	0.061432	0.086786	2033.0120601025194	-0.503644	-0.506198	-0.5040931459746213	-0.5066371533551857	-0.5104810013265763	-0.5130354600211089
0.006979	0.061768	0.087097	2044.1169351025194	-0.500625	-0.503193	-0.5010742747250799	-0.5036322792411984	-0.5074621300770349	-0.5100305859071216
0.006980	0.061966	0.087402	2050.6789071025196	-0.497596	-0.500172	-0.4980453391003091	-0.5006113421842047	-0.5044331944522641	-0.5070096488501279
0.006981	0.062149	0.087726	2056.7361111025193	-0.494555	-0.497139	-0.4950044034755385	-0.497578405127211	-0.5013922588274935	-0.5039767117931342
0.006982	0.062393	0.087982	2064.812384102519	-0.491505	-0.494099	-0.49195446785076774	-0.49453846807021734	-0.4983423232027227	-0.5009367747361406
0.006984	0.062668	0.088342	2073.8981911025194	-0.488444	-0.491049	-0.4888935966012262	-0.49148859395623	-0.4952814519531812	-0.49788690062215324
0.006985	0.062881	0.088629	2080.9649301025192	-0.485372	-0.487986	-0.48582166097645557	-0.4884256568992363	-0.49220951632841053	-0.4948239635651595
0.006986	0.063080	0.088922	2087.5269021025197	-0.482290	-0.484912	-0.4827397253516848	-0.4853517198422427	-0.48912758070363976	-0.4917500265081659
