Repository: pietracorvo/HystAPI

# Example data

The example data in this folder is from measurements performed during my physics bachelor.

The material is **FeSi3** (iron with 3% silicon), aka 'electrical steel', the standard material for ring cores in trafos. 

Four of the five samples where treated with high pressure torison (HPT, 20 rotations at 20GPa), to achieve nanocristallisation of the grains, which has a huge impact on the magnetic properties of the material. The HPT deformation was done at 77K (under liquid nitrogen) and at 293K (at room temperature). Afterwards some samples were heat treated at a temperature of 493K (for two hours) to anneal defects from the deformation process.

The five samples are:

File: testData/FeSi3_LN/G4_748V_200Hz_800000Fs0.txt (part 20 of 29)
--------------------------
t	U1	U2	H	Braw	Jraw	B_drift	 J_drift	B_corr	J_corr
0.006665	0.207047	-0.002496	6851.122788541509	1.121668	1.113061	1.1221824783421561	1.1135758767025987	1.115089479275746	1.106481423094129
0.006666	0.206741	-0.002509	6841.027447541509	1.121580	1.112986	1.1220945555332051	1.1135009539534169	1.1150015564667952	1.106406500344947
0.006667	0.206421	-0.002576	6830.427339541509	1.121492	1.112911	1.122006632724254	1.1134260312042348	1.114913633657844	1.106331577595765
0.006669	0.206192	-0.002521	6822.855833541509	1.121404	1.112833	1.1219187871063523	1.113348185705871	1.1148257880399424	1.106253732097401
0.006670	0.205811	-0.002509	6810.236657541509	1.121317	1.112761	1.1218318642974012	1.113276262956689	1.1147388652309913	1.1061818093482192
0.006671	0.205475	-0.002551	6799.131782541509	1.121229	1.112687	1.1217439414884505	1.1132023402075073	1.1146509424220405	1.1061078865990375
0.006672	0.205292	-0.002570	6793.074577541509	1.121140	1.112606	1.1216550186794996	1.1131214174583253	1.1145620196130896	1.1060269638498554
0.006674	0.205002	-0.002509	6783.484003541509	1.121053	1.112531	1.1215681730615978	1.1130465719599614	1.1144751739951877	1.1059521183514915
0.006675	0.204590	-0.002545	6769.855293541509	1.120964	1.112460	1.121479250252647	1.1129756492107796	1.1143862511862368	1.1058811956023098
0.006676	0.204346	-0.002570	6761.7790205415085	1.120876	1.112381	1.1213913274436957	1.1128967264615977	1.1142983283772856	1.1058022728531278
0.006677	0.204041	-0.002521	6751.683679541509	1.120788	1.112306	1.1213034046347448	1.1128218037124158	1.1142104055683348	1.105727350103946
0.006679	0.203720	-0.002515	6741.083571541509	1.120700	1.112232	1.121215559016843	1.112747958214052	1.1141225599504332	1.1056535046055822
0.006680	0.203400	-0.002594	6730.483463541509	1.120611	1.112156	1.1211266362078922	1.11267203546487	1.1140336371414823	1.1055775818564002
0.006681	0.203125	-0.002600	6721.397656541509	1.120521	1.112077	1.1210367133989414	1.112593112715688	1.1139437143325313	1.1054986591072182
0.006682	0.202820	-0.002551	6711.3023155415085	1.120432	1.112001	1.1209477905899905	1.1125171899665063	1.1138547915235804	1.1054227363580365
0.006684	0.202530	-0.002576	6701.711741541509	1.120343	1.111924	1.1208589449720887	1.1124403444681423	1.1137659459056786	1.1053458908596725
0.006685	0.202179	-0.002594	6690.102098541509	1.120254	1.111849	1.1207700221631378	1.1123654217189607	1.1136770230967277	1.1052709681104909
0.006686	0.201920	-0.002557	6681.521059541509	1.120165	1.111771	1.1206810993541867	1.1122874989697786	1.1135881002877768	1.1051930453613088
0.006687	0.201584	-0.002582	6670.416183541509	1.120075	1.111695	1.1205911765452357	1.1122115762205969	1.1134981774788257	1.105117122612127
0.006689	0.201324	-0.002606	6661.835144541509	1.119985	1.111616	1.120501330927334	1.1121327307222328	1.1134083318609238	1.105038277113763
0.006690	0.201019	-0.002612	6651.739803541509	1.119894	1.111538	1.120410408118383	1.112054807973051	1.113317409051973	1.1049603543645812
0.006691	0.200684	-0.002600	6640.634927541509	1.119804	1.111461	1.1203204853094322	1.111977885223869	1.113227486243022	1.1048834316153993
0.006692	0.200409	-0.002655	6631.549120541509	1.119712	1.111381	1.1202285625004813	1.1118979624746872	1.1131355634340712	1.1048035088662174
0.006694	0.200104	-0.002631	6621.453779541509	1.119621	1.111303	1.1201377168825795	1.1118201169763233	1.1130447178161695	1.1047256633678535
0.006695	0.199783	-0.002649	6610.853671541509	1.119529	1.111224	1.1200457940736286	1.1117411942271416	1.1129527950072187	1.1046467406186717
0.006696	0.199432	-0.002631	6599.244029541509	1.119438	1.111148	1.1199548712646774	1.1116652714779596	1.1128618721982675	1.1045708178694897
0.006697	0.199219	-0.002631	6592.177290541509	1.119347	1.111066	1.1198639484557267	1.1115833487287778	1.1127709493893168	1.104488895120308
0.006699	0.198914	-0.002576	6582.081949541509	1.119257	1.110988	1.1197741028378247	1.111505503230414	1.1126811037714148	1.1044110496219441
0.006700	0.198547	-0.002612	6569.967540541509	1.119166	1.110913	1.119683180028874	1.1114305804812319	1.112590180962464	1.104336126872762
0.006701	0.198242	-0.002704	6559.872199541509	1.119074	1.110833	1.119591257219923	1.11135065773205	1.1124982581535128	1.1042562041235802
0.006702	0.197983	-0.002618	6551.291159541509	1.118982	1.110752	1.119499334410972	1.1112697349828682	1.112406335344562	1.1041752813743984
0.006704	0.197678	-0.002625	6541.195818541509	1.118891	1.110674	1.1194084887930704	1.1111918894845043	1.1123154897266603	1.1040974358760345
0.006705	0.197311	-0.002667	6529.081409541509	1.118799	1.110597	1.1193165659841195	1.1111149667353224	1.1122235669177094	1.1040205131268526
0.006706	0.197083	-0.002655	6521.509903541509	1.118707	1.110515	1.1192246431751682	1.1110330439861404	1.112131644108758	1.1039385903776706
0.006707	0.196747	-0.002606	6510.405028541509	1.118616	1.110438	1.1191337203662175	1.1109561212369587	1.1120407212998074	1.103861667628489
0.006709	0.196442	-0.002655	6500.3096875415085	1.118525	1.110359	1.1190428747483157	1.110877275738595	1.1119498756819057	1.1037828221301251
0.006710	0.196152	-0.002667	6490.719113541509	1.118432	1.110278	1.1189499519393649	1.110796352989413	1.1118569528729547	1.103701899380943
0.006711	0.195892	-0.002673	6482.138073541509	1.118340	1.110196	1.1188580291304138	1.110714430240231	1.1117650300640038	1.1036199766317611
0.006712	0.195541	-0.002655	6470.528431541509	1.118247	1.110119	1.118765106321463	1.110637507491049	1.1116721072550528	1.1035430538825792
0.006714	0.195221	-0.002698	6459.928323541509	1.118154	1.110039	1.1186722607035613	1.1105576619926854	1.1115792616371514	1.1034632083842155
0.006715	0.194977	-0.002710	6451.852050541509	1.118060	1.109955	1.1185783378946104	1.1104737392435033	1.1114853388282002	1.1033792856350335
0.006716	0.194595	-0.002704	6439.232874541509	1.117966	1.109877	1.1184844150856592	1.1103958164943215	1.111391416019249	1.1033013628858517
0.006717	0.194382	-0.002722	6432.166135541509	1.117872	1.109792	1.1183904922767083	1.1103108937451394	1.1112974932102984	1.1032164401366695
0.006719	0.194061	-0.002728	6421.566027541509	1.117778	1.109711	1.1182966466588065	1.1102300482467757	1.1112036475923963	1.103135594638306
0.006720	0.193726	-0.002667	6410.461152541509	1.117685	1.109631	1.1182037238498557	1.1101501254975938	1.1111107247834457	1.103055671889124
0.006721	0.193405	-0.002759	6399.861044541509	1.117590	1.109550	1.1181088010409048	1.110069202748412	1.111015801974495	1.1029747491399422
0.006722	0.193161	-0.002734	6391.784771541509	1.117495	1.109465	1.1180138782319538	1.1099842799992299	1.1109208791655436	1.10288982639076
0.006724	0.192780	-0.002722	6379.165595541509	1.117400	1.109387	1.117919032614052	1.109906434500866	1.1108260335476419	1.1028119808923962
0.006725	0.192459	-0.002716	6368.565487541509	1.117306	1.109305	1.117825109805101	1.1098245117516843	1.1107321107386912	1.1027300581432145
0.006726	0.192184	-0.002795	6359.479680541509	1.117210	1.109221	1.11772918699615	1.1097405890025025	1.1106361879297402	1.1026461353940327
0.006727	0.191956	-0.002728	6351.908174541509	1.117115	1.109135	1.1176342641871992	1.1096546662533204	1.1105412651207893	1.1025602126448506
0.006729	0.191574	-0.002716	6339.288998541509	1.117020	1.109056	1.1175394185692973	1.1095758207549566	1.1104464195028871	1.1024813671464868
0.006730	0.191284	-0.002783	6329.698424541509	1.116924	1.108972	1.1174434957603465	1.1094918980057749	1.1103504966939366	1.102397444397305
0.006731	0.191040	-0.002783	6321.622151541509	1.116828	1.108886	1.1173475729513955	1.109405975256593	1.1102545738849856	1.1023115216481232
0.006732	0.190704	-0.002716	6310.517276541509	1.116733	1.108806	1.1172526501424447	1.109326052507411	1.1101596510760348	1.102231598898941
0.006734	0.190369	-0.002777	6299.412401541509	1.116637	1.108723	1.117156804524543	1.109243207009047	1.1100638054581329	1.1021487534005772
0.006735	0.190125	-0.002802	6291.3361285415085	1.116540	1.108637	1.1170598817155921	1.1091572842598654	1.1099668826491822	1.1020628306513955
0.006736	0.189774	-0.002765	6279.726486541509	1.116444	1.108555	1.116963958906641	1.1090753615106832	1.1098709598402308	1.1019809079022134
0.006737	0.189453	-0.002765	6269.1263785415085	1.116348	1.108473	1.11686803609769	1.1089934387615015	1.1097750370312798	1.1018989851530316
0.006739	0.189148	-0.002826	6259.031036541509	1.116251	1.108388	1.1167711904797883	1.1089085932631375	1.1096781914133782	1.1018141396546677
0.006740	0.188904	-0.002777	6250.954764541509	1.116154	1.108302	1.1166742676708374	1.1088226705139557	1.1095812686044275	1.1017282169054858
0.006741	0.188583	-0.002783	6240.354656541509	1.116058	1.108218	1.1165783448618865	1.1087387477647737	1.1094853457954765	1.1016442941563038
0.006742	0.188263	-0.002832	6229.754548541509	1.115960	1.108134	1.1164804220529356	1.1086548250155919	1.1093874229865257	1.101560371407122
0.006744	0.188004	-0.002808	6221.173508541509	1.115862	1.108047	1.1163825764350337	1.108567979517228	1.1092895773686235	1.1014735259087582
0.006745	0.187683	-0.002789	6210.573400541509	1.115765	1.107963	1.1162856536260826	1.1084840567680463	1.1091926545596724	1.1013896031595765
0.006746	0.187347	-0.002820	6199.468524541509	1.115668	1.107880	1.1161887308171319	1.1084011340188642	1.1090957317507217	1.1013066804103944
0.006747	0.187088	-0.002820	6190.887485541509	1.115570	1.107793	1.1160908080081808	1.1083142112696824	1.108997808941771	1.1012197576612126
0.006749	0.186707	-0.002814	6178.268308541509	1.115472	1.107711	1.1159929623902791	1.1082323657713185	1.1088999633238692	1.1011379121628486
0.006750	0.186447	-0.002850	6169.687268541509	1.115374	1.107623	1.1158950395813283	1.1081444430221368	1.1088020405149184	1.101049989413667
0.006751	0.186188	-0.002838	6161.106229541509	1.115276	1.107536	1.1157971167723773	1.1080575202729548	1.108704117705967	1.100963066664485
0.006752	0.185867	-0.002820	6150.506120541509	1.115178	1.107451	1.1156991939634264	1.1079725975237729	1.1086061948970163	1.100878143915303
0.006754	0.185532	-0.002814	6139.401245541509	1.115080	1.107367	1.1156013483455247	1.107888752025409	1.1085083492791146	1.1007942984169392
0.006755	0.185181	-0.002881	6127.791603541509	1.114981	1.107283	1.1155024255365735	1.1078048292762273	1.1084094264701636	1.1007103756677574
0.006756	0.184982	-0.002850	6121.229631541509	1.114882	1.107192	1.1154035027276226	1.1077139065270452	1.1083105036612126	1.1006194529185753
0.006757	0.184662	-0.002802	6110.629523541509	1.114784	1.107108	1.1153055799186717	1.1076299837778634	1.1082125808522618	1.1005355301693935
0.006759	0.184311	-0.002863	6099.019881541509	1.114685	1.107023	1.1152067343007699	1.1075451382794996	1.10811373523436	1.1004506846710298
0.006760	0.184067	-0.002911	6090.943608541509	1.114585	1.106933	1.115106811491819	1.1074552155303174	1.1080138124254089	1.1003607619218476
0.006761	0.183746	-0.002832	6080.343500541509	1.114486	1.106848	1.1150078886828683	1.1073702927811357	1.1079148896164583	1.100275839172666
0.006762	0.183365	-0.002893	6067.724324541509	1.114386	1.106763	1.1149079658739174	1.1072853700319538	1.1078149668075072	1.100190916423484
0.006764	0.183121	-0.002905	6059.648051541509	1.114285	1.106673	1.1148071202560155	1.10719552453359	1.1077141211896055	1.1001010709251202
0.006765	0.182831	-0.002893	6050.057477541509	1.114185	1.106585	1.1147071974470644	1.107107601784408	1.1076141983806544	1.100013148175938
0.006766	0.182587	-0.002869	6041.981204541509	1.114085	1.106495	1.1146072746381135	1.1070176790352262	1.1075142755717033	1.0999232254267564
0.006767	0.182220	-0.002881	6029.8667955415085	1.113986	1.106411	1.1145083518291625	1.1069337562860444	1.1074153527627524	1.0998393026775746
0.006769	0.181992	-0.002893	6022.295289541509	1.113885	1.106320	1.1144075062112608	1.1068429107876805	1.1073145071448507	1.0997484571792107
0.006770	0.181625	-0.002887	6010.180880541509	1.113785	1.106235	1.11430758340231	1.1067579880384986	1.1072145843359	1.0996635344300287
0.006771	0.181335	-0.002899	6000.590306541509	1.113685	1.106146	1.114207660593359	1.1066690652893167	1.107114661526949	1.099574611680847
0.006772	0.181107	-0.002942	5993.018800541509	1.113583	1.106055	1.1141057377844081	1.1065781425401346	1.107012738717998	1.0994836889316648
0.006774	0.180740	-0.002887	5980.904391541509	1.113483	1.105969	1.1140058921665064	1.106492297041771	1.1069128931000964	1.0993978434333012
0.006775	0.180374	-0.002917	5968.789982541509	1.113382	1.105884	1.1139049693575553	1.106407374292589	1.1068119702911452	1.0993129206841192
0.006776	0.180115	-0.002911	5960.208942541509	1.113281	1.105793	1.1138040465486043	1.1063164515434072	1.1067110474821944	1.0992219979349374
0.006777	0.179810	-0.002917	5950.113601541509	1.113180	1.105705	1.1137031237396535	1.106228528794225	1.1066101246732436	1.0991340751857552
0.006779	0.179459	-0.002924	5938.503959541509	1.113078	1.105618	1.1136012781217517	1.1061416832958615	1.1065082790553418	1.0990472296873917
0.006780	0.179184	-0.002997	5929.418152541509	1.112975	1.105526	1.1134983553128008	1.1060497605466795	1.1064053562463907	1.0989553069382096
0.006781	0.178909	-0.002936	5920.332345541509	1.112873	1.105435	1.11339643250385	1.1059588377974976	1.1063034334374398	1.0988643841890278
0.006782	0.178604	-0.002960	5910.237004541509	1.112770	1.105345	1.113293509694899	1.1058689150483156	1.1062005106284891	1.0987744614398458
0.006784	0.178314	-0.002985	5900.646430541509	1.112666	1.105254	1.1131896640769972	1.1057780695499517	1.106096665010587	1.098683615941482
0.006785	0.177979	-0.003046	5889.541555541509	1.112562	1.105163	1.1130857412680462	1.1056871468007698	1.1059927422016362	1.0985926931923
0.006786	0.177673	-0.002954	5879.446214541509	1.112459	1.105073	1.1129828184590953	1.1055972240515881	1.1058898193926852	1.0985027704431183
0.006787	0.177383	-0.002960	5869.855640541509	1.112356	1.104982	1.1128798956501442	1.105506301302406	1.105786896583734	1.0984118476939362
0.006789	0.177094	-0.003015	5860.2650665415085	1.112252	1.104890	1.1127760500322426	1.1054144558040422	1.1056830509658324	1.0983200021955724
0.006790	0.176819	-0.002985	5851.179259541509	1.112148	1.104798	1.1126721272232916	1.1053225330548604	1.1055791281568816	1.0982280794463906
0.006791	0.176483	-0.002997	5840.074384541509	1.112044	1.104708	1.1125682044143408	1.1052326103056787	1.1054752053479309	1.0981381566972088
0.006792	0.176147	-0.003033	5828.969509541509	1.111939	1.104617	1.1124632816053899	1.1051416875564966	1.10537028253898	1.0980472339480267
0.006794	0.175842	-0.003015	5818.874168541509	1.111835	1.104525	1.112359435987488	1.1050498420581327	1.1052664369210778	1.097955388449663
0.006795	0.175552	-0.003021	5809.283594541509	1.111730	1.104432	1.112254513178537	1.104956919308951	1.105161514112127	1.0978624657004812
0.006796	0.175278	-0.003033	5800.197787541509	1.111625	1.104338	1.1121495903695862	1.104862996559769	1.105056591303176	1.097768542951299
0.006797	0.174973	-0.003027	5790.102446541509	1.111520	1.104246	1.1120446675606352	1.1047710738105871	1.104951668494225	1.0976766202021173
0.006799	0.174667	-0.003021	5780.007105541509	1.111415	1.104154	1.1119398219427334	1.1046792283122233	1.1048468228763233	1.0975847747037535
0.006800	0.174362	-0.003040	5769.911764541509	1.111310	1.104061	1.1118348991337825	1.1045863055630414	1.1047419000673724	1.0974918519545716
0.006801	0.174072	-0.003064	5760.321190541509	1.111204	1.103967	1.1117289763248317	1.1044923828138593	1.1046359772584218	1.0973979292053895
0.006802	0.173691	-0.003046	5747.702013541509	1.111098	1.103878	1.1116230535158806	1.1044034600646775	1.1045300544494707	1.0973090064562077
0.006804	0.173447	-0.003046	5739.625741541509	1.110992	1.103782	1.1115172078979787	1.1043076145663138	1.1044242088315688	1.097213160957844
0.006805	0.173035	-0.003070	5725.997030541509	1.110886	1.103693	1.1114112850890279	1.104218691817132	1.1043182860226177	1.0971242382086621
0.006806	0.172867	-0.003088	5720.444593541509	1.110779	1.103593	1.111304362280077	1.10411876906795	1.104211363213667	1.09702431545948
0.006807	0.172531	-0.003076	5709.339717541509	1.110672	1.103500	1.1111974394711261	1.104025846318768	1.1041044404047162	1.0969313927102982
0.006809	0.172241	-0.003088	5699.749144541509	1.110565	1.103405	1.1110905938532243	1.1039310008204042	1.1039975947868141	1.0968365472119344
0.006810	0.171967	-0.003064	5690.663337541509	1.110459	1.103310	1.1109846710442735	1.1038360780712224	1.1038916719778635	1.0967416244627526
0.006811	0.171631	-0.003082	5679.558461541509	1.110352	1.103217	1.1108777482353225	1.1037431553220403	1.1037847491689123	1.0966487017135704
0.006812	0.171295	-0.003119	5668.453586541509	1.110244	1.103123	1.1107698254263716	1.1036492325728586	1.1036768263599614	1.0965547789643888
0.006814	0.171051	-0.003119	5660.377313541509	1.110136	1.103026	1.1106619798084696	1.1035523870744948	1.1035689807420597	1.096457933466025
0.006815	0.170746	-0.003094	5650.281972541509	1.110029	1.102931	1.1105550569995186	1.103457464325313	1.1034620579331085	1.0963630107168432
0.006816	0.170380	-0.003088	5638.167563541509	1.109921	1.102839	1.1104471341905677	1.1033655415761308	1.1033541351241576	1.096271087967661
0.006817	0.170074	-0.003143	5628.072222541509	1.109813	1.102743	1.1103392113816168	1.103269618826949	1.1032462123152067	1.0961751652184792
0.006819	0.169800	-0.003119	5618.986415541509	1.109705	1.102646	1.110231365763715	1.1031727733285852	1.103138366697305	1.0960783197201154
0.006820	0.169479	-0.003143	5608.386307541509	1.109596	1.102551	1.1101224429547643	1.1030778505794032	1.1030294438883543	1.0959833969709334
0.006821	0.169174	-0.003101	5598.290966541509	1.109488	1.102455	1.1100145201458134	1.1029819278302213	1.1029215210794034	1.0958874742217515
0.006822	0.168915	-0.003168	5589.709926541509	1.109379	1.102357	1.1099055973368623	1.1028840050810396	1.1028125982704524	1.0957895514725697
0.006824	0.168564	-0.003143	5578.100284541509	1.109270	1.102262	1.1097967517189604	1.1027891595826758	1.1027037526525505	1.095694705974206
0.006825	0.168320	-0.003149	5570.024011541509	1.109160	1.102163	1.1096868289100095	1.1026902368334937	1.1025938298435993	1.0955957832250238
0.006826	0.167984	-0.003156	5558.919136541509	1.109051	1.102068	1.1095779061010587	1.1025953140843119	1.1024849070346487	1.095500860475842
0.006827	0.167725	-0.003149	5550.338096541509	1.108942	1.101969	1.1094689832921079	1.10249639133513	1.1023759842256977	1.0954019377266602
0.006829	0.167358	-0.003192	5538.223687541509	1.108831	1.101874	1.1093581376742059	1.1024015458367662	1.102265138607796	1.0953070922282964
0.006830	0.167099	-0.003180	5529.642647541509	1.108721	1.101775	1.1092482148652552	1.102302623087584	1.1021552157988452	1.0952081694791143
0.006831	0.166809	-0.003186	5520.052073541509	1.108610	1.101676	1.1091372920563043	1.1022037003384024	1.1020442929898944	1.0951092467299326
0.006832	0.166428	-0.003204	5507.432897541509	1.108499	1.101581	1.1090263692473532	1.1021087775892202	1.101933370180943	1.0950143239807504
0.006834	0.166183	-0.003217	5499.356624541509	1.108388	1.101480	1.1089155236294512	1.1020079320908567	1.1018225245630413	1.0949134784823868
0.006835	0.165863	-0.003198	5488.756516541509	1.108277	1.101382	1.1088046008205004	1.1019100093416747	1.1017116017540904	1.0948155557332049
0.006836	0.165558	-0.003198	5478.661175541509	1.108166	1.101284	1.1086936780115495	1.1018120865924927	1.1016006789451396	1.094717632984023
0.006837	0.165253	-0.003198	5468.565834541509	1.108055	1.101186	1.1085827552025986	1.1017141638433108	1.1014897561361887	1.094619710234841
0.006839	0.164978	-0.003241	5459.480027541509	1.107943	1.101085	1.1084709095846967	1.1016133183449472	1.1013779105182868	1.0945188647364774
0.006840	0.164642	-0.003217	5448.375152541509	1.107831	1.100987	1.108358986775746	1.101515395595765	1.1012659877093358	1.0944209419872952
0.006841	0.164352	-0.003241	5438.784578541509	1.107719	1.100887	1.108247063966795	1.1014154728465833	1.1011540649003848	1.0943210192381134
0.006842	0.164032	-0.003247	5428.184470541509	1.107607	1.100788	1.1081351411578442	1.1013165500974014	1.1010421420914343	1.0942220964889315
0.006844	0.163773	-0.003290	5419.603430541509	1.107493	1.100685	1.1080212955399422	1.1012137045990373	1.100928296473532	1.0941192509905675
0.006845	0.163406	-0.003217	5407.489021541509	1.107381	1.100588	1.1079093727309912	1.1011167818498555	1.100816373664581	1.0940223282413857
0.006846	0.163116	-0.003278	5397.898447541509	1.107268	1.100487	1.1077964499220403	1.1010158591006738	1.1007034508556304	1.093921405492204
0.006847	0.162872	-0.003271	5389.8221745415085	1.107154	1.100384	1.1076825271130895	1.1009129363514918	1.1005895280466795	1.093818482743022
0.006849	0.162567	-0.003271	5379.726833541509	1.107041	1.100283	1.1075696814951876	1.1008120908531278	1.1004766824287775	1.093717637244658
0.006850	0.162231	-0.003278	5368.621958541509	1.106927	1.100183	1.1074557586862368	1.100712168103946	1.1003627596198267	1.0936177144954762
0.006851	0.161865	-0.003284	5356.5075495415085	1.106813	1.100085	1.107341835877286	1.1006142453547643	1.1002488368108758	1.0935197917462944
0.006852	0.161652	-0.003308	5349.440810541509	1.106699	1.099979	1.1072279130683351	1.1005083226055823	1.100134914001925	1.0934138689971125
0.006854	0.161316	-0.003326	5338.335935541509	1.106583	1.099878	1.1071120674504331	1.1004074771072183	1.100019068384023	1.0933130234987485
0.006855	0.161011	-0.003333	5328.240594541509	1.106468	1.099775	1.1069971446414821	1.1003045543580365	1.099904145575072	1.0932101007495667
0.006856	0.160721	-0.003290	5318.650020541509	1.106354	1.099673	1.1068832218325313	1.1002026316088545	1.0997902227661212	1.0931081780003846
0.006857	0.160400	-0.003308	5308.049912541509	1.106239	1.099571	1.1067682990235803	1.1001007088596728	1.0996752999571702	1.093006255251203
0.006859	0.160095	-0.003339	5297.954571541509	1.106124	1.099468	1.1066534534056787	1.0999978633613088	1.0995604543392687	1.092903409752839
0.006860	0.159821	-0.003339	5288.868764541509	1.106008	1.099364	1.1065375305967278	1.099893940612127	1.0994445315303176	1.0927994870036573
0.006861	0.159485	-0.003333	5277.763889541509	1.105892	1.099262	1.1064216077877769	1.099792017862945	1.099328608721367	1.0926975642544752
0.006862	0.159256	-0.003381	5270.192383541509	1.105775	1.099155	1.1063046849788258	1.0996850951137633	1.0992116859124157	1.0925906415052935
0.006864	0.158920	-0.003351	5259.087508541509	1.105659	1.099053	1.1061888393609238	1.0995832496153994	1.0990958402945137	1.0924887960069296
0.006865	0.158585	-0.003351	5247.982632541509	1.105543	1.098950	1.106072916551973	1.0994803268662177	1.098979917485563	1.0923858732577478
0.006866	0.158249	-0.003369	5236.877757541509	1.105426	1.098848	1.1059559937430221	1.0993784041170356	1.0988629946766122	1.0922839505085657
0.006867	0.158005	-0.003387	5228.801485541509	1.105309	1.098741	1.1058390709340713	1.0992714813678537	1.0987460718676614	1.0921770277593839
0.006869	0.157715	-0.003363	5219.210911541509	1.105192	1.098636	1.1057222253161694	1.0991666358694898	1.0986292262497592	1.09207218226102
0.006870	0.157364	-0.003339	5207.601268541509	1.105076	1.098534	1.1056063025072185	1.099064713120308	1.0985133034408086	1.0919702595118381
0.006871	0.157028	-0.003406	5196.496393541509	1.104958	1.098431	1.1054883796982677	1.098961790371126	1.0983953806318576	1.0918673367626561
0.006872	0.156784	-0.003406	5188.420120541509	1.104840	1.098323	1.1053704568893168	1.0988538676219441	1.0982774578229066	1.0917594140134743
0.006874	0.156479	-0.003418	5178.324779541509	1.104722	1.098217	1.1052526112714147	1.0987480221235804	1.0981596122050048	1.0916535685151105
0.006875	0.156158	-0.003430	5167.7246715415085	1.104603	1.098112	1.1051336884624638	1.0986430993743985	1.0980406893960537	1.0915486457659287
0.006876	0.155884	-0.003394	5158.638864541509	1.104485	1.098005	1.105015765653513	1.0985361766252164	1.0979227665871027	1.0914417230167466
0.006877	0.155548	-0.003448	5147.533989541509	1.104366	1.097900	1.104896842844562	1.0984312538760348	1.097803843778152	1.091336800267565
0.006879	0.155243	-0.003436	5137.438648541509	1.104247	1.097793	1.1047779972266603	1.0983244083776709	1.0976849981602501	1.091229954769201
0.006880	0.154968	-0.003467	5128.3528415415085	1.104126	1.097684	1.1046570744177093	1.0982154856284891	1.0975640753512992	1.0911210320200193
0.006881	0.154587	-0.003473	5115.733665541509	1.104006	1.097580	1.1045371516087585	1.098111562879307	1.0974441525423484	1.0910171092708372
0.006882	0.154373	-0.003448	5108.666926541509	1.103887	1.097469	1.1044182287998077	1.0980006401301252	1.0973252297333977	1.0909061865216554
0.006884	0.154083	-0.003455	5099.076352541509	1.103767	1.097362	1.1042983831819055	1.0978937946317613	1.0972053841154956	1.0907993410232915
0.006885	0.153687	-0.003430	5085.952409541509	1.103648	1.097259	1.1041794603729547	1.0977908718825793	1.0970864613065445	1.0906964182741095
0.006886	0.153381	-0.003473	5075.857068541509	1.103527	1.097151	1.1040585375640037	1.0976829491333975	1.0969655384975936	1.0905884955249276
0.006887	0.153091	-0.003497	5066.266494541509	1.103407	1.097042	1.103938614755053	1.0975740263842158	1.0968456156886428	1.090479572775746
0.006889	0.152847	-0.003479	5058.190221541509	1.103286	1.096932	1.1038177691371511	1.0974641808858518	1.096724770070741	1.090369727277382
0.006890	0.152481	-0.003455	5046.075812541509	1.103166	1.096827	1.1036978463282003	1.0973592581366698	1.0966048472617902	1.0902648045282
0.006891	0.152161	-0.003503	5035.475704541509	1.103045	1.096719	1.1035769235192494	1.097251335387488	1.0964839244528393	1.0901568817790181
0.006892	0.151886	-0.003522	5026.389897541509	1.102923	1.096609	1.1034550007102986	1.0971414126383061	1.0963620016438886	1.0900469590298363
0.006894	0.151627	-0.003516	5017.808857541509	1.102801	1.096497	1.1033331550923964	1.0970295671399424	1.0962401560259862	1.0899351135314725
0.006895	0.151276	-0.003534	5006.199215541509	1.102678	1.096390	1.1032102322834456	1.0969226443907603	1.0961172332170355	1.0898281907822904
0.006896	0.151001	-0.003528	4997.113408541509	1.102556	1.096279	1.1030883094744948	1.0968117216415785	1.0959953104080848	1.0897172680331086
0.006897	0.150696	-0.003558	4987.018067541509	1.102433	1.096168	1.1029653866655438	1.0967007988923965	1.0958723875991336	1.0896063452839266
0.006899	0.150391	-0.003552	4976.922726541509	1.102310	1.096058	1.102842541047642	1.0965909533940328	1.095749541981232	1.089496499785563
0.006900	0.150070	-0.003534	4966.322618541509	1.102187	1.095948	1.1027196182386911	1.0964810306448507	1.0956266191722812	1.0893865770363809
0.006901	0.149734	-0.003564	4955.217743541509	1.102063	1.095839	1.1025956954297402	1.096372107895669	1.0955026963633303	1.0892776542871991
0.006902	0.149460	-0.003583	4946.131936541509	1.101939	1.095726	1.1024717726207893	1.096259185146487	1.0953787735543794	1.089164731538017
0.006904	0.149139	-0.003571	4935.531828541509	1.101816	1.095616	1.1023489270028872	1.0961493396481232	1.0952559279364773	1.0890548860396534
0.006905	0.148895	-0.003558	4927.455555541509	1.101692	1.095503	1.1022250041939363	1.0960364168989412	1.0951320051275264	1.0889419632904713
0.006906	0.148560	-0.003571	4916.350680541509	1.101568	1.095393	1.1021010813849856	1.0959264941497595	1.0950080823185755	1.0888320405412897
0.006907	0.148239	-0.003589	4905.7505725415085	1.101444	1.095282	1.1019771585760347	1.0958155714005775	1.0948841595096246	1.0887211177921077
0.006909	0.147964	-0.003589	4896.664765541509	1.101320	1.095169	1.101853312958133	1.0957027259022136	1.0947603138917228	1.0886082722937438
0.006910	0.147644	-0.003583	4886.0646575415085	1.101195	1.095058	1.101728390149182	1.0955918031530318	1.0946353910827717	1.088497349544562
0.006911	0.147324	-0.003607	4875.464549541509	1.101070	1.094946	1.101603467340231	1.09547988040385	1.0945104682738211	1.08838542679538
0.006912	0.147034	-0.003632	4865.873975541509	1.100945	1.094832	1.1014785445312802	1.095365957654668	1.09438554546487	1.088271504046198
0.006914	0.146805	-0.003638	4858.302469541509	1.100818	1.094716	1.1013516989133783	1.095250112156304	1.0942586998469683	1.0881556585478342
0.006915	0.146439	-0.003650	4846.188060541509	1.100692	1.094604	1.1012257761044273	1.0951381894071222	1.0941327770380171	1.0880437357986523
0.006916	0.146149	-0.003674	4836.597486541509	1.100565	1.094489	1.1010988532954764	1.0950232666579405	1.0940058542290663	1.0879288130494706
0.006917	0.145844	-0.003632	4826.502145541509	1.100439	1.094376	1.1009729304865254	1.0949103439087584	1.0938799314201155	1.0878158903002886
0.006919	0.145554	-0.003662	4816.911571541509	1.100312	1.094261	1.1008460848686237	1.0947954984103945	1.0937530858022138	1.0877010448019246
0.006920	0.145203	-0.003687	4805.301928541509	1.100184	1.094148	1.1007181620596729	1.0946825756612126	1.0936251629932627	1.0875881220527428
0.006921	0.144958	-0.003711	4797.225656541509	1.100055	1.094030	1.100589239250722	1.0945646529120308	1.093496240184312	1.087470199303561
0.006922	0.144592	-0.003699	4785.111246541509	1.099927	1.093917	1.1004613164417711	1.094451730162849	1.093368317375361	1.087357276554379
0.006924	0.144333	-0.003662	4776.530206541509	1.099800	1.093800	1.1003344708238691	1.0943348846644851	1.0932414717574592	1.0872404310560153
0.006925	0.144043	-0.003711	4766.939632541509	1.099672	1.093684	1.1002065480149181	1.0942189619153033	1.0931135489485082	1.0871245083068335
0.006926	0.143692	-0.003729	4755.329990541509	1.099542	1.093569	1.1000766252059673	1.0941040391661212	1.0929836261395574	1.0870095855576514
0.006927	0.143356	-0.003748	4744.225115541509	1.099413	1.093453	1.0999477023970163	1.0939881164169394	1.0928547033306062	1.0868936628084696
0.006929	0.143097	-0.003723	4735.644075541509	1.099283	1.093335	1.0998178567791146	1.0938702709185755	1.0927248577127044	1.0867758173101056
0.006930	0.142822	-0.003741	4726.558268541509	1.099154	1.093217	1.0996889339701637	1.0937523481693938	1.0925959349037537	1.086657894560924
0.006931	0.142456	-0.003729	4714.443859541509	1.099024	1.093102	1.0995590111612128	1.0936374254202117	1.0924660120948029	1.0865429718117419
0.006932	0.142197	-0.003790	4705.8628195415085	1.098893	1.092982	1.0994280883522618	1.0935175026710298	1.0923350892858519	1.08642304906256
0.006934	0.141922	-0.003735	4696.777012541509	1.098763	1.092864	1.0992982427343598	1.093399657172666	1.0922052436679497	1.0863052035641962
0.006935	0.141586	-0.003772	4685.672137541509	1.098633	1.092747	1.099168319925409	1.0932827344234841	1.0920753208589988	1.0861882808150143
0.006936	0.141281	-0.003766	4675.576796541509	1.098502	1.092629	1.0990373971164582	1.0931648116743022	1.0919443980500483	1.0860703580658324
0.006937	0.141083	-0.003766	4669.014824541509	1.098372	1.092507	1.0989074743075071	1.0930428889251202	1.091814475241097	1.0859484353166504
0.006939	0.140671	-0.003754	4655.3861145415085	1.098242	1.092394	1.0987776286896054	1.0929300434267566	1.0916846296231952	1.0858355898182868
0.006940	0.140305	-0.003784	4643.271705541509	1.098110	1.092278	1.0986457058806545	1.0928141206775748	1.0915527068142445	1.085719667069105
0.006941	0.140091	-0.003833	4636.204966541509	1.097978	1.092154	1.0985137830717036	1.0926901979283927	1.0914207840052934	1.085595744319923
0.006942	0.139786	-0.003809	4626.109625541509	1.097846	1.092035	1.0983818602627526	1.092571275179211	1.0912888611963427	1.085476821570741
0.006944	0.139496	-0.003784	4616.519051541509	1.097714	1.091916	1.0982500146448508	1.092452429680847	1.0911570155784407	1.0853579760723773
0.006945	0.139175	-0.003827	4605.918943541509	1.097582	1.091796	1.0981180918359	1.092332506931665	1.09102509276949	1.0852380533231951
0.006946	0.138840	-0.003845	4594.814068541509	1.097449	1.091677	1.0979851690269489	1.0922135841824832	1.0908921699605387	1.0851191305740133
0.006947	0.138580	-0.003796	4586.233028541509	1.097317	1.091556	1.0978532462179982	1.0920926614333013	1.090760247151588	1.0849982078248315
0.006949	0.138245	-0.003827	4575.128153541509	1.097184	1.091437	1.0977204006000962	1.0919738159349375	1.0906274015336863	1.0848793623264676
0.006950	0.137955	-0.003876	4565.537579541509	1.097050	1.091315	1.0975864777911455	1.0918518931857555	1.0904934787247353	1.0847574395772857
0.006951	0.137695	-0.003888	4556.956539541509	1.096915	1.091191	1.0974515549821946	1.0917279704365737	1.0903585559157847	1.0846335168281038
0.006952	0.137375	-0.003876	4546.356431541509	1.096781	1.091070	1.0973176321732434	1.0916070476873918	1.0902246331068333	1.084512594078922
0.006954	0.137070	-0.003906	4536.261090541509	1.096646	1.090948	1.0971827865553416	1.091485202189028	1.0900897874889317	1.0843907485805582
0.006955	0.136765	-0.003851	4526.165749541509	1.096512	1.090826	1.0970488637463907	1.091363279439846	1.0899558646799807	1.0842688258313762
0.006956	0.136429	-0.003925	4515.060874541509	1.096376	1.090705	1.0969129409374399	1.0912423566906642	1.08981994187103	1.0841479030821943
0.006957	0.136139	-0.003925	4505.470300541509	1.096240	1.090581	1.096777018128489	1.0911184339414821	1.0896840190620791	1.0840239803330123
0.006959	0.135834	-0.003900	4495.374959541509	1.096105	1.090458	1.0966421725105873	1.0909955884431184	1.0895491734441771	1.0839011348346486
0.006960	0.135559	-0.003925	4486.289152541509	1.095969	1.090334	1.0965062497016362	1.0908716656939363	1.0894132506352263	1.0837772120854665
0.006961	0.135162	-0.003943	4473.165209541509	1.095832	1.090213	1.0963693268926853	1.0907507429447547	1.0892763278262754	1.0836562893362849
0.006962	0.134933	-0.003955	4465.593703541509	1.095695	1.090086	1.0962324040837343	1.0906238201955727	1.0891394050173244	1.0835293665871029
0.006964	0.134628	-0.003918	4455.498362541509	1.095559	1.089963	1.0960965584658324	1.090500974697209	1.0890035593994223	1.0834065210887391
0.006965	0.134262	-0.003943	4443.383953541509	1.095422	1.089841	1.0959596356568815	1.090379051948027	1.0888666365904713	1.0832845983395571
0.006966	0.134018	-0.003992	4435.307680541509	1.095284	1.089713	1.0958217128479306	1.090251129198845	1.0887287137815207	1.0831566755903752
0.006967	0.133743	-0.003979	4426.221873541509	1.095146	1.089587	1.0956837900389798	1.0901252064496632	1.0885907909725696	1.0830307528411933
0.006969	0.133377	-0.003973	4414.107464541509	1.095008	1.089464	1.095545944421078	1.0900023609512992	1.088452945354668	1.0829079073428294
0.006970	0.133072	-0.004047	4404.012122541509	1.094869	1.089337	1.0954070216121272	1.0898754382021174	1.0883140225457173	1.0827809845936476
0.006971	0.132828	-0.004016	4395.935850541509	1.094729	1.089208	1.0952670988031763	1.0897465154529355	1.0881740997367664	1.0826520618444657
0.006972	0.132492	-0.003992	4384.830975541509	1.094591	1.089083	1.0951291759942252	1.0896215927037536	1.0880361769278153	1.0825271390952838
0.006974	0.132187	-0.003998	4374.735634541509	1.094452	1.088957	1.0949903303763233	1.0894957472053897	1.0878973313099132	1.0824012935969198
0.006975	0.131943	-0.004034	4366.659361541509	1.094312	1.088828	1.0948504075673724	1.0893668244562078	1.0877574085009623	1.082272370847738
0.006976	0.131546	-0.004034	4353.535417541509	1.094173	1.088704	1.0947114847584216	1.089242901707026	1.0876184856920115	1.0821484480985561
0.006977	0.131287	-0.004022	4344.954377541509	1.094033	1.088575	1.0945715619494707	1.0891139789578441	1.0874785628830606	1.0820195253493743
0.006979	0.130966	-0.004114	4334.354269541509	1.093891	1.088447	1.0944297163315688	1.0889861334594801	1.087336717265159	1.0818916798510103
0.006980	0.130707	-0.004059	4325.773230541509	1.093750	1.088316	1.094288793522618	1.0888552107102984	1.0871957944562078	1.0817607571018286
0.006981	0.130295	-0.004108	4312.144519541509	1.093608	1.088191	1.094146870713667	1.0887302879611163	1.087053871647257	1.0816358343526464
0.006982	0.130035	-0.004089	4303.563479541509	1.093466	1.088060	1.094004947904716	1.0885993652119346	1.0869119488383059	1.0815049116034647
0.006984	0.129730	-0.004089	4293.468138541509	1.093324	1.087931	1.0938631022868142	1.0884705197135707	1.0867701032204042	1.0813760661051008
0.006985	0.129410	-0.004089	4282.868030541509	1.093182	1.087802	1.0937211794778634	1.0883415969643888	1.0866281804114535	1.081247143355919
0.006986	0.129150	-0.004138	4274.286990541509	1.093039	1.087670	1.0935782566689125	1.0882096742152068	1.0864852576025026	1.081115220606737
0.006987	0.128906	-0.004144	4266.2107175415085	1.092895	1.087537	1.0934343338599615	1.088076751466025	1.0863413347935515	1.0809822978575552
0.006989	0.128525	-0.004144	4253.591541541509	1.092752	1.087409	1.0932914882420597	1.0879489059676613	1.0861984891756498	1.0808544523591914
0.006990	0.128235	-0.004150	4244.0009675415085	1.092608	1.087277	1.0931475654331089	1.0878169832184794	1.0860545663666987	1.0807225296100096
0.006991	0.127930	-0.004175	4233.905626541509	1.092463	1.087145	1.093002642624158	1.0876850604692974	1.085909643557748	1.0805906068608275
0.006992	0.127655	-0.004156	4224.819819541509	1.092319	1.087012	1.0928587198152069	1.0875521377201156	1.085765720748797	1.0804576841116458
0.006994	0.127319	-0.004163	4213.714944541509	1.092175	1.086882	1.092714874197305	1.0874222922217516	1.085621875130895	1.0803278386132817
0.006995	0.127029	-0.004193	4204.124370541509	1.092029	1.086749	1.092568951388354	1.0872893694725698	1.0854759523219442	1.0801949158641
0.006996	0.126770	-0.004187	4195.543330541509	1.091884	1.086615	1.0924240285794034	1.087155446723388	1.0853310295129934	1.080060993114918
0.006997	0.126389	-0.004144	4182.924154541509	1.091740	1.086486	1.0922801057704523	1.087026523974206	1.0851871067040424	1.0799320703657362
0.006999	0.126022	-0.004205	4170.809745541509	1.091595	1.086356	1.0921352601525507	1.0868966784758423	1.0850422610861408	1.0798022248673724
0.007000	0.125839	-0.004230	4164.752540541509	1.091448	1.086217	1.0919883373435997	1.0867577557266603	1.0848953382771898	1.0796633021181905
0.007001	0.125504	-0.004218	4153.647665541509	1.091302	1.086085	1.0918424145346488	1.0866258329774783	1.0847494154682389	1.0795313793690084
0.007002	0.125229	-0.004205	4144.561858541509	1.091156	1.085950	1.0916964917256977	1.0864909102282965	1.0846034926592876	1.0793964566198266
0.007004	0.124939	-0.004248	4134.971284541509	1.091009	1.085815	1.0915496461077958	1.0863560647299326	1.0844566470413857	1.0792616111214628
0.007005	0.124649	-0.004266	4125.380710541509	1.090861	1.085680	1.091401723298845	1.0862211419807506	1.084308724232435	1.0791266883722808
0.007006	0.124298	-0.004260	4113.771068541509	1.090714	1.085547	1.091254800489894	1.0860882192315688	1.084161801423484	1.078993765623099
0.007007	0.123993	-0.004242	4103.675727541509	1.090566	1.085412	1.0911068776809432	1.085953296482387	1.0840138786145332	1.0788588428739172
0.007009	0.123734	-0.004254	4095.0946875415093	1.090419	1.085275	1.0909600320630415	1.0858164509840231	1.0838670329966313	1.0787219973755533
0.007010	0.123398	-0.004279	4083.9898125415093	1.090271	1.085141	1.0908121092540906	1.085682528234841	1.0837191101876806	1.0785880746263712
0.007011	0.123032	-0.004315	4071.8754035415095	1.090121	1.085007	1.0906621864451393	1.0855486054856593	1.0835691873787292	1.0784541518771895
0.007012	0.122833	-0.004327	4065.313431541509	1.089971	1.084865	1.0905122636361886	1.0854066827364774	1.0834192645697787	1.0783122291280076
0.007014	0.122528	-0.004291	4055.218090541509	1.089822	1.084729	1.0903634180182868	1.0852708372381137	1.083270418951877	1.0781763836296439
0.007015	0.122192	-0.004370	4044.113215541509	1.089671	1.084592	1.090212495209336	1.0851339144889316	1.0831194961429258	1.0780394608804618
0.007016	0.121902	-0.004340	4034.522641541509	1.089521	1.084453	1.090062572400385	1.0849949917397497	1.0829695733339748	1.0779005381312798
0.007017	0.121628	-0.004333	4025.4368345415096	1.089370	1.084314	1.089911649591434	1.0848560689905677	1.0828186505250241	1.077761615382098
0.007019	0.121246	-0.004333	4012.8176585415094	1.089220	1.084180	1.0897618039735324	1.084722223492204	1.0826688049071223	1.0776277698837342
0.007020	0.121002	-0.004413	4004.741385541509	1.089067	1.084037	1.0896088811645814	1.084579300743022	1.0825158820981713	1.0774848471345522
0.007021	0.120743	-0.004388	3996.160345541509	1.088915	1.083896	1.0894569583556304	1.0844383779938402	1.0823639592892205	1.0773439243853704
0.007022	0.120392	-0.004364	3984.5507035415094	1.088764	1.083759	1.0893060355466795	1.0843014552446582	1.0822130364802693	1.0772070016361883
