Repository: pietracorvo/HystAPI

# Example data

The example data in this folder is from measurements performed during my physics bachelor.

The material is **FeSi3** (iron with 3% silicon), aka 'electrical steel', the standard material for ring cores in trafos. 

Four of the five samples where treated with high pressure torison (HPT, 20 rotations at 20GPa), to achieve nanocristallisation of the grains, which has a huge impact on the magnetic properties of the material. The HPT deformation was done at 77K (under liquid nitrogen) and at 293K (at room temperature). Afterwards some samples were heat treated at a temperature of 493K (for two hours) to anneal defects from the deformation process.

The five samples are:

File: testData/FeSi3_LN/G4_748V_100Hz_800000Fs0.txt (part 21 of 57)
--------------------------
t	U1	U2	H	Braw	Jraw	B_drift	 J_drift	B_corr	J_corr
0.007062	-0.247864	-0.001172	-8199.117299851996	-1.116313	-1.106010	-1.115077071873016	-1.1047743910047618	-1.1228843577354501	-1.112580398984127
0.007064	-0.248016	-0.001172	-8204.164970851996	-1.116354	-1.106044	-1.1151177218508899	-1.104808041073016	-1.1229250077133237	-1.112614049052381
0.007065	-0.248199	-0.001178	-8210.222175851997	-1.116395	-1.106077	-1.1151585468398268	-1.104840866107143	-1.1229658327022607	-1.112646874086508
0.007066	-0.248291	-0.001141	-8213.250777851996	-1.116434	-1.106113	-1.1151973718287638	-1.1048766911412697	-1.1230046576911978	-1.1126826991206349
0.007067	-0.248505	-0.001147	-8220.317516851997	-1.116474	-1.106144	-1.1152371968177008	-1.1049075161753967	-1.1230444826801347	-1.1127135241547619
0.007069	-0.248642	-0.001184	-8224.860419851997	-1.116515	-1.106179	-1.1152778467955746	-1.1049421662436507	-1.1230851326580087	-1.1127481742230159
0.007070	-0.248749	-0.001141	-8228.393788851996	-1.116555	-1.106214	-1.1153176717845117	-1.1049769912777778	-1.1231249576469455	-1.112782999257143
0.007071	-0.248947	-0.001160	-8234.955760851997	-1.116595	-1.106246	-1.1153574967734488	-1.1050088163119047	-1.1231647826358828	-1.1128148242912699
0.007072	-0.249115	-0.001160	-8240.508198851996	-1.116635	-1.106279	-1.1153973217623858	-1.1050416413460318	-1.1232046076248197	-1.112847649325397
0.007074	-0.249222	-0.001160	-8244.041567851997	-1.116675	-1.106315	-1.11543697174026	-1.1050772914142857	-1.123244257602694	-1.1128832993936508
0.007075	-0.249313	-0.001154	-8247.070169851997	-1.116715	-1.106351	-1.1154767967291965	-1.1051131164484127	-1.1232840825916304	-1.1129191244277779
0.007076	-0.249496	-0.001111	-8253.127374851996	-1.116754	-1.106383	-1.1155156217181337	-1.1051449414825396	-1.1233229075805675	-1.1129509494619048
0.007077	-0.249710	-0.001172	-8260.194113851996	-1.116794	-1.106414	-1.1155554467070707	-1.1051757665166666	-1.1233627325695048	-1.1129817744960318
0.007079	-0.249817	-0.001160	-8263.727482851997	-1.116834	-1.106449	-1.1155950966849448	-1.1052104165849206	-1.1234023825473787	-1.1130164245642857
0.007080	-0.249985	-0.001117	-8269.279920851997	-1.116874	-1.106482	-1.1156349216738817	-1.1052432416190476	-1.1234422075363155	-1.1130492495984128
0.007081	-0.250168	-0.001184	-8275.337124851996	-1.116915	-1.106515	-1.1156757466628187	-1.1052760666531745	-1.1234830325252525	-1.1130820746325396
0.007082	-0.250275	-0.001208	-8278.870494851997	-1.116956	-1.106552	-1.1157165716517556	-1.1053128916873016	-1.1235238575141895	-1.1131188996666668
0.007084	-0.250427	-0.001123	-8283.918164851997	-1.116995	-1.106585	-1.1157552216296296	-1.1053455417555555	-1.1235625074920637	-1.1131515497349207
0.007085	-0.250641	-0.001141	-8290.984903851997	-1.117035	-1.106616	-1.1157950466185667	-1.1053763667896825	-1.1236023324810005	-1.1131823747690477
0.007086	-0.250702	-0.001147	-8293.003971851997	-1.117075	-1.106653	-1.1158348716075037	-1.1054131918238097	-1.1236421574699378	-1.1132191998031749
0.007087	-0.250900	-0.001166	-8299.565943851996	-1.117115	-1.106685	-1.1158746965964408	-1.1054450168579364	-1.1236819824588746	-1.1132510248373015
0.007089	-0.251114	-0.001172	-8306.632681851997	-1.117155	-1.106717	-1.1159143465743144	-1.1054766669261904	-1.1237216324367485	-1.1132826749055555
0.007090	-0.251190	-0.001147	-8309.156517851996	-1.117195	-1.106753	-1.1159541715632515	-1.1055124919603176	-1.1237614574256853	-1.1133184999396828
0.007091	-0.251358	-0.001141	-8314.708954851996	-1.117235	-1.106786	-1.1159939965521886	-1.1055453169944445	-1.1238012824146226	-1.1133513249738096
0.007092	-0.251526	-0.001154	-8320.261392851997	-1.117275	-1.106819	-1.1160338215411256	-1.1055781420285715	-1.1238411074035595	-1.1133841500079367
0.007094	-0.251678	-0.001135	-8325.309062851997	-1.117314	-1.106852	-1.1160724715189994	-1.1056107920968254	-1.1238797573814332	-1.1134168000761906
0.007095	-0.251801	-0.001160	-8329.347199851996	-1.117354	-1.106887	-1.1161122965079364	-1.1056456171309523	-1.1239195823703705	-1.1134516251103175
0.007096	-0.251999	-0.001123	-8335.909170851997	-1.117393	-1.106918	-1.1161511214968736	-1.1056764421650795	-1.1239584073593076	-1.1134824501444447
0.007097	-0.252167	-0.001093	-8341.461608851996	-1.117432	-1.106949	-1.1161899464858105	-1.1057072671992063	-1.1239972323482443	-1.1135132751785715
0.007099	-0.252228	-0.001160	-8343.480676851997	-1.117471	-1.106986	-1.1162285964636847	-1.1057439172674604	-1.1240358823261185	-1.1135499252468255
0.007100	-0.252304	-0.001123	-8346.004511851997	-1.117510	-1.107022	-1.1162674214526214	-1.1057797423015872	-1.1240747073150552	-1.1135857502809523
0.007101	-0.252533	-0.001123	-8353.576017851996	-1.117549	-1.107052	-1.1163062464415583	-1.1058095673357142	-1.1241135323039924	-1.1136155753150794
0.007102	-0.252670	-0.001147	-8358.118921851996	-1.117589	-1.107085	-1.1163460714304954	-1.1058423923698413	-1.1241533572929292	-1.1136484003492064
0.007104	-0.252838	-0.001105	-8363.671358851996	-1.117627	-1.107117	-1.1163837214083694	-1.105874042438095	-1.1241910072708032	-1.1136800504174602
0.007105	-0.252960	-0.001135	-8367.709495851997	-1.117667	-1.107151	-1.1164235463973065	-1.1059078674722223	-1.1242308322597405	-1.1137138754515874
0.007106	-0.253143	-0.001123	-8373.766699851996	-1.117705	-1.107182	-1.1164613713862432	-1.1059386925063492	-1.124268657248677	-1.1137447004857144
0.007107	-0.253265	-0.001105	-8377.804836851996	-1.117744	-1.107216	-1.1165001963751804	-1.1059725175404762	-1.1243074822376142	-1.1137785255198414
0.007109	-0.253433	-0.001117	-8383.357273851996	-1.117782	-1.107247	-1.1165378463530544	-1.1060031676087303	-1.1243451322154883	-1.1138091755880954
0.007110	-0.253632	-0.001099	-8389.919245851997	-1.117821	-1.107278	-1.1165766713419913	-1.106033992642857	-1.1243839572044254	-1.1138400006222222
0.007111	-0.253693	-0.001154	-8391.938313851997	-1.117861	-1.107315	-1.1166164963309284	-1.1060708176769842	-1.1244237821933623	-1.1138768256563494
0.007112	-0.253967	-0.001160	-8401.024120851996	-1.117901	-1.107343	-1.1166563213198653	-1.106098642711111	-1.124463607182299	-1.1139046506904762
0.007114	-0.254089	-0.001166	-8405.062256851996	-1.117941	-1.107378	-1.1166959712977393	-1.106133292779365	-1.1245032571601734	-1.1139393007587302
0.007115	-0.254272	-0.001099	-8411.119461851997	-1.117979	-1.107409	-1.1167337962866764	-1.1061641178134922	-1.1245410821491104	-1.1139701257928574
0.007116	-0.254349	-0.001123	-8413.643296851997	-1.118018	-1.107445	-1.1167726212756133	-1.106199942847619	-1.1245799071380471	-1.1140059508269842
0.007117	-0.254486	-0.001111	-8418.186200851997	-1.118057	-1.107478	-1.1168114462645504	-1.106232767881746	-1.1246187321269843	-1.1140387758611112
0.007119	-0.254715	-0.001117	-8425.757705851996	-1.118096	-1.107507	-1.1168500962424242	-1.10626141795	-1.124657382104858	-1.1140674259293653
0.007120	-0.254791	-0.001147	-8428.281541851997	-1.118135	-1.107543	-1.1168889212313613	-1.106297242984127	-1.1246962070937951	-1.114103250963492
0.007121	-0.254974	-0.001074	-8434.338745851997	-1.118173	-1.107573	-1.1169267462202983	-1.106327068018254	-1.1247340320827321	-1.1141330759976191
0.007122	-0.255157	-0.001123	-8440.395950851997	-1.118212	-1.107605	-1.1169655712092352	-1.1063588930523809	-1.1247728570716693	-1.114164901031746
0.007124	-0.255249	-0.001172	-8443.424552851997	-1.118252	-1.107641	-1.1170052211871093	-1.106394543120635	-1.1248125070495432	-1.1142005511000002
0.007125	-0.255356	-0.001093	-8446.957922851996	-1.118290	-1.107675	-1.117043046176046	-1.106428368154762	-1.1248503320384802	-1.1142343761341271
0.007126	-0.255539	-0.001117	-8453.015126851997	-1.118329	-1.107706	-1.117081871164983	-1.106459193188889	-1.1248891570274169	-1.1142652011682541
0.007127	-0.255753	-0.001111	-8460.081865851997	-1.118367	-1.107736	-1.1171196961539203	-1.1064890182230158	-1.1249269820163543	-1.114295026202381
0.007129	-0.255859	-0.001123	-8463.615234851997	-1.118406	-1.107770	-1.1171583461317942	-1.1065226682912697	-1.124965631994228	-1.1143286762706348
0.007130	-0.256027	-0.001074	-8469.167672851996	-1.118443	-1.107800	-1.1171951711207313	-1.1065524933253967	-1.1250024569831654	-1.1143585013047619
0.007131	-0.256210	-0.001105	-8475.224877851997	-1.118482	-1.107831	-1.117233996109668	-1.1065833183595237	-1.125041281972102	-1.1143893263388889
0.007132	-0.256271	-0.001129	-8477.243945851997	-1.118521	-1.107867	-1.1172728210986052	-1.1066191433936508	-1.1250801069610392	-1.114425151373016
0.007134	-0.256439	-0.001105	-8482.796382851997	-1.118559	-1.107898	-1.1173104710764792	-1.1066497934619048	-1.1251177569389132	-1.11445580144127
0.007135	-0.256622	-0.001044	-8488.853587851996	-1.118596	-1.107928	-1.117347296065416	-1.1066796184960317	-1.1251545819278501	-1.1144856264753968
0.007136	-0.256775	-0.001123	-8493.901257851996	-1.118634	-1.107960	-1.117385121054353	-1.1067114435301588	-1.1251924069167871	-1.114517451509524
0.007137	-0.256912	-0.001111	-8498.444161851996	-1.118672	-1.107993	-1.11742294604329	-1.1067442685642856	-1.1252302319057241	-1.1145502765436508
0.007139	-0.257095	-0.001080	-8504.501365851997	-1.118710	-1.108023	-1.117460596021164	-1.1067739186325396	-1.1252678818835982	-1.1145799266119047
0.007140	-0.257217	-0.001080	-8508.539502851996	-1.118748	-1.108055	-1.117498421010101	-1.1068057436666667	-1.1253057068725352	-1.1146117516460319
0.007141	-0.257370	-0.001160	-8513.587172851996	-1.118787	-1.108088	-1.117537245999038	-1.1068385687007936	-1.1253445318614719	-1.1146445766801587
0.007142	-0.257553	-0.001080	-8519.644377851997	-1.118826	-1.108119	-1.1175760709879752	-1.1068693937349208	-1.125383356850409	-1.114675401714286
0.007144	-0.257690	-0.001160	-8524.187281851997	-1.118865	-1.108153	-1.117614720965849	-1.1069030438031746	-1.1254220068282828	-1.1147090517825398
0.007145	-0.257782	-0.001141	-8527.215883851997	-1.118905	-1.108189	-1.117654545954786	-1.1069388688373016	-1.12546183181722	-1.1147448768166668
0.007146	-0.257965	-0.001086	-8533.273087851996	-1.118943	-1.108219	-1.117692370943723	-1.1069686938714287	-1.125499656806157	-1.1147747018507939
0.007147	-0.258148	-0.001117	-8539.330292851997	-1.118981	-1.108250	-1.11773019593266	-1.1069995189055555	-1.125537481795094	-1.1148055268849206
0.007149	-0.258255	-0.001117	-8542.863661851996	-1.119020	-1.108284	-1.1177688459105337	-1.1070331689738095	-1.1255761317729678	-1.1148391769531747
0.007150	-0.258469	-0.001086	-8549.930400851996	-1.119058	-1.108313	-1.117806670899471	-1.1070619940079367	-1.1256139567619048	-1.1148680019873018
0.007151	-0.258667	-0.001099	-8556.492372851997	-1.119096	-1.108343	-1.117844495888408	-1.1070918190420636	-1.1256517817508418	-1.1148978270214287
0.007152	-0.258759	-0.001117	-8559.520974851997	-1.119134	-1.108378	-1.117882320877345	-1.1071266440761907	-1.1256896067397788	-1.1149326520555558
0.007154	-0.258896	-0.001105	-8564.063878851997	-1.119173	-1.108410	-1.117920970855219	-1.1071582941444444	-1.125728256717653	-1.1149643021238096
0.007155	-0.259033	-0.001105	-8568.606781851997	-1.119211	-1.108443	-1.1179587958441557	-1.1071911191785715	-1.1257660817065895	-1.1149971271579366
0.007156	-0.259247	-0.001111	-8575.673520851997	-1.119250	-1.108473	-1.1179976208330928	-1.1072209442126983	-1.1258049066955267	-1.1150269521920635
0.007157	-0.259384	-0.001129	-8580.216423851996	-1.119288	-1.108506	-1.1180354458220298	-1.1072537692468254	-1.1258427316844637	-1.1150597772261905
0.007159	-0.259491	-0.001080	-8583.749793851997	-1.119326	-1.108539	-1.1180730957999039	-1.1072864193150793	-1.1258803816623377	-1.1150924272944445
0.007160	-0.259583	-0.001068	-8586.778395851996	-1.119363	-1.108573	-1.118109920788841	-1.1073202443492063	-1.125917206651275	-1.1151262523285714
0.007161	-0.259827	-0.001123	-8594.854668851996	-1.119402	-1.108601	-1.118148745777778	-1.1073480693833333	-1.1259560316402117	-1.1151540773626984
0.007162	-0.259918	-0.001099	-8597.883270851997	-1.119440	-1.108635	-1.1181865707667147	-1.1073818944174603	-1.1259938566291487	-1.1151879023968254
0.007164	-0.260147	-0.001086	-8605.454776851997	-1.119478	-1.108663	-1.1182242207445887	-1.1074095444857142	-1.1260315066070228	-1.1152155524650793
0.007165	-0.260284	-0.001086	-8609.997679851997	-1.119515	-1.108695	-1.1182610457335258	-1.1074413695198413	-1.1260683315959596	-1.1152473774992064
0.007166	-0.260376	-0.001074	-8613.026282851997	-1.119553	-1.108729	-1.1182988707224628	-1.1074751945539683	-1.1261061565848967	-1.1152812025333334
0.007167	-0.260605	-0.001056	-8620.597787851997	-1.119590	-1.108756	-1.1183356957114	-1.1075020195880954	-1.126142981573834	-1.1153080275674605
0.007169	-0.260742	-0.001117	-8625.140691851997	-1.119628	-1.108789	-1.1183733456892737	-1.1075346696563493	-1.1261806315517076	-1.1153406776357144
0.007170	-0.260864	-0.001086	-8629.178827851996	-1.119665	-1.108821	-1.1184101706782106	-1.1075664946904762	-1.1262174565406444	-1.1153725026698413
0.007171	-0.260986	-0.001044	-8633.216964851996	-1.119702	-1.108853	-1.1184469956671477	-1.1075983197246033	-1.1262542815295817	-1.1154043277039685
0.007172	-0.261200	-0.001080	-8640.283702851997	-1.119739	-1.108881	-1.1184838206560848	-1.1076261447587301	-1.1262911065185186	-1.1154321527380953
0.007174	-0.261307	-0.001086	-8643.817072851996	-1.119777	-1.108914	-1.1185214706339586	-1.107658794826984	-1.1263287564963926	-1.1154648028063492
0.007175	-0.261414	-0.001062	-8647.350441851997	-1.119814	-1.108947	-1.1185582956228957	-1.107691619861111	-1.1263655814853295	-1.1154976278404762
0.007176	-0.261642	-0.001105	-8654.921947851997	-1.119852	-1.108976	-1.1185961206118327	-1.107720444895238	-1.1264034064742665	-1.1155264528746032
0.007177	-0.261780	-0.001154	-8659.464850851997	-1.119891	-1.109009	-1.1186349456007696	-1.107753269929365	-1.1264422314632037	-1.1155592779087302
0.007179	-0.261871	-0.001056	-8662.493453851997	-1.119929	-1.109043	-1.1186725955786436	-1.1077869199976191	-1.1264798814410777	-1.1155929279769843
0.007180	-0.262100	-0.001062	-8670.064958851997	-1.119966	-1.109070	-1.1187094205675805	-1.107813745031746	-1.1265167064300146	-1.1156197530111112
0.007181	-0.262283	-0.001111	-8676.122163851996	-1.120004	-1.109101	-1.1187472455565175	-1.107844570065873	-1.1265545314189516	-1.1156505780452382
0.007182	-0.262375	-0.001086	-8679.150765851997	-1.120041	-1.109134	-1.1187840705454546	-1.1078773951	-1.1265913564078884	-1.1156834030793652
0.007184	-0.262512	-0.001038	-8683.693669851997	-1.120078	-1.109165	-1.1188207205233285	-1.107908045168254	-1.1266280063857623	-1.115714053147619
0.007185	-0.262726	-0.001080	-8690.760407851996	-1.120115	-1.109194	-1.1188575455122656	-1.107936870202381	-1.1266648313746996	-1.1157428781817462
0.007186	-0.262848	-0.001117	-8694.798544851996	-1.120153	-1.109227	-1.1188953705012024	-1.107969695236508	-1.1267026563636362	-1.115775703215873
0.007187	-0.262939	-0.001080	-8697.827146851996	-1.120191	-1.109261	-1.1189331954901394	-1.1080035202706349	-1.1267404813525732	-1.11580952825
0.007189	-0.263153	-0.001062	-8704.893885851996	-1.120228	-1.109289	-1.1189698454680135	-1.1080311703388888	-1.1267771313304475	-1.115837178318254
0.007190	-0.263306	-0.001080	-8709.941555851996	-1.120265	-1.109320	-1.1190066704569506	-1.108061995373016	-1.1268139563193844	-1.1158680033523811
0.007191	-0.263443	-0.001099	-8714.484459851996	-1.120303	-1.109352	-1.1190444954458876	-1.1080938204071427	-1.1268517813083214	-1.1158998283865078
0.007192	-0.263580	-0.001068	-8719.027362851997	-1.120340	-1.109383	-1.1190813204348242	-1.1081246454412699	-1.1268886062972583	-1.115930653420635
0.007194	-0.263733	-0.001062	-8724.075033851997	-1.120377	-1.109414	-1.1191179704126983	-1.1081552955095237	-1.1269252562751322	-1.115961303488889
0.007195	-0.263916	-0.001093	-8730.132237851996	-1.120415	-1.109444	-1.1191557954016353	-1.1081851205436508	-1.1269630812640692	-1.115991128523016
0.007196	-0.264053	-0.001044	-8734.675141851996	-1.120451	-1.109475	-1.1191916203905725	-1.1082159455777778	-1.1269989062530064	-1.116021953557143
0.007197	-0.264191	-0.001068	-8739.218044851996	-1.120488	-1.109506	-1.1192284453795094	-1.1082467706119048	-1.1270357312419432	-1.11605277859127
0.007199	-0.264343	-0.001093	-8744.265715851996	-1.120526	-1.109537	-1.1192660953573832	-1.1082774206801587	-1.1270733812198173	-1.1160834286595238
0.007200	-0.264526	-0.001074	-8750.322920851997	-1.120563	-1.109567	-1.1193029203463203	-1.1083072457142857	-1.1271102062087541	-1.1161132536936509
0.007201	-0.264664	-0.001074	-8754.865823851997	-1.120601	-1.109599	-1.1193407453352573	-1.1083390707484126	-1.1271480311976911	-1.1161450787277778
0.007202	-0.264816	-0.001123	-8759.913494851997	-1.120639	-1.109631	-1.1193785703241943	-1.1083708957825398	-1.1271858561866281	-1.116176903761905
0.007204	-0.264893	-0.001086	-8762.437329851997	-1.120677	-1.109665	-1.1194162203020683	-1.1084045458507936	-1.1272235061645022	-1.1162105538301588
0.007205	-0.265137	-0.001044	-8770.513602851997	-1.120714	-1.109692	-1.1194530452910052	-1.1084313708849205	-1.127260331153439	-1.1162373788642856
0.007206	-0.265274	-0.001093	-8775.056505851997	-1.120751	-1.109724	-1.1194898702799423	-1.1084631959190476	-1.1272971561423764	-1.1162692038984128
0.007207	-0.265381	-0.001074	-8778.589874851996	-1.120788	-1.109756	-1.1195266952688792	-1.1084950209531745	-1.1273339811313132	-1.1163010289325397
0.007209	-0.265549	-0.001038	-8784.142312851996	-1.120825	-1.109786	-1.1195633452467533	-1.1085246710214285	-1.1273706311091871	-1.1163306790007936
0.007210	-0.265732	-0.001105	-8790.199517851997	-1.120863	-1.109816	-1.1196011702356903	-1.1085544960555556	-1.1274084560981241	-1.1163605040349207
0.007211	-0.265884	-0.001093	-8795.247187851997	-1.120900	-1.109848	-1.1196379952246271	-1.1085863210896825	-1.127445281087061	-1.1163923290690476
0.007212	-0.266052	-0.001044	-8800.799625851996	-1.120937	-1.109877	-1.1196748202135642	-1.1086151461238096	-1.1274821060759983	-1.1164211541031748
0.007214	-0.266190	-0.001038	-8805.342528851997	-1.120973	-1.109908	-1.1197104701914382	-1.1086457961920635	-1.127517756053872	-1.1164518041714286
0.007215	-0.266357	-0.001080	-8810.894966851996	-1.121010	-1.109938	-1.1197472951803753	-1.1086756212261906	-1.1275545810428094	-1.1164816292055557
0.007216	-0.266525	-0.001086	-8816.447403851997	-1.121048	-1.109968	-1.1197851201693123	-1.1087054462603174	-1.1275924060317464	-1.1165114542396826
0.007217	-0.266632	-0.001044	-8819.980773851996	-1.121084	-1.110000	-1.119820945158249	-1.1087372712944445	-1.127628231020683	-1.1165432792738097
0.007219	-0.266846	-0.001056	-8827.047511851997	-1.121121	-1.110028	-1.1198575951361232	-1.1087649213626984	-1.127664880998557	-1.1165709293420636
0.007220	-0.266953	-0.001093	-8830.580881851996	-1.121158	-1.110061	-1.1198944201250602	-1.1087977463968253	-1.1277017059874943	-1.1166037543761904
0.007221	-0.267090	-0.001080	-8835.123784851996	-1.121196	-1.110093	-1.1199322451139972	-1.1088295714309524	-1.1277395309764313	-1.1166355794103175
0.007222	-0.267273	-0.001086	-8841.180989851997	-1.121233	-1.110123	-1.1199690701029341	-1.1088593964650793	-1.1277763559653682	-1.1166654044444444
0.007224	-0.267365	-0.001062	-8844.209591851997	-1.121270	-1.110156	-1.120005720080808	-1.1088920465333332	-1.127813005943242	-1.1166980545126983
0.007225	-0.267578	-0.001044	-8851.276330851997	-1.121307	-1.110183	-1.120042545069745	-1.1089188715674603	-1.127849830932179	-1.1167248795468254
0.007226	-0.267700	-0.001050	-8855.314466851996	-1.121343	-1.110215	-1.120078370058682	-1.1089506966015872	-1.1278856559211161	-1.1167567045809523
0.007227	-0.267853	-0.001050	-8860.362137851997	-1.121379	-1.110244	-1.120114195047619	-1.1089795216357143	-1.1279214809100528	-1.1167855296150795
0.007229	-0.268005	-0.001001	-8865.409807851996	-1.121414	-1.110273	-1.1201488450254928	-1.1090081717039684	-1.127956130887927	-1.1168141796833335
0.007230	-0.268158	-0.001001	-8870.457478851997	-1.121449	-1.110302	-1.1201836700144299	-1.109036996738095	-1.127990955876864	-1.1168430047174602
0.007231	-0.268295	-0.001074	-8875.000381851996	-1.121486	-1.110333	-1.120220495003367	-1.1090678217722223	-1.1280277808658008	-1.1168738297515874
0.007232	-0.268433	-0.001031	-8879.543285851996	-1.121522	-1.110363	-1.120256319992304	-1.1090976468063491	-1.128063605854738	-1.1169036547857143
0.007234	-0.268570	-0.001001	-8884.086188851996	-1.121557	-1.110392	-1.120290969970178	-1.1091262968746032	-1.128098255832612	-1.1169323048539683
0.007235	-0.268784	-0.001044	-8891.152927851997	-1.121593	-1.110419	-1.120326794959115	-1.1091531219087303	-1.1281340808215488	-1.1169591298880954
0.007236	-0.268921	-0.001050	-8895.695830851997	-1.121629	-1.110450	-1.1203626199480519	-1.109183946942857	-1.128169905810486	-1.1169899549222222
0.007237	-0.269058	-0.001044	-8900.238734851997	-1.121665	-1.110480	-1.1203984449369888	-1.1092137719769841	-1.1282057307994227	-1.1170197799563493
0.007239	-0.269257	-0.001025	-8906.800705851996	-1.121701	-1.110508	-1.120434094914863	-1.1092414220452382	-1.1282413807772969	-1.1170474300246034
0.007240	-0.269409	-0.001080	-8911.848376851996	-1.121738	-1.110539	-1.1204709199037999	-1.109272247079365	-1.1282782057662337	-1.1170782550587302
0.007241	-0.269516	-0.001062	-8915.381745851997	-1.121775	-1.110571	-1.120507744892737	-1.1093040721134921	-1.128315030755171	-1.1171100800928573
0.007242	-0.269608	-0.001031	-8918.410348851996	-1.121811	-1.110603	-1.1205435698816737	-1.109335897147619	-1.1283508557441078	-1.1171419051269842
0.007244	-0.269806	-0.001068	-8924.972319851997	-1.121848	-1.110632	-1.1205802198595478	-1.109364547215873	-1.1283875057219817	-1.1171705551952382
0.007245	-0.269928	-0.001050	-8929.010456851996	-1.121884	-1.110663	-1.120616044848485	-1.1093953722499998	-1.1284233307109188	-1.117201380229365
0.007246	-0.270126	-0.001013	-8935.572427851997	-1.121919	-1.110690	-1.120650869837422	-1.109422197284127	-1.1284581556998559	-1.117228205263492
0.007247	-0.270218	-0.001019	-8938.601030851996	-1.121955	-1.110722	-1.120686694826359	-1.1094540223182539	-1.128493980688793	-1.117260030297619
0.007249	-0.270447	-0.001044	-8946.172535851996	-1.121991	-1.110748	-1.1207223448042327	-1.109479672386508	-1.1285296306666668	-1.117285680365873
0.007250	-0.270584	-0.001050	-8950.715439851996	-1.122027	-1.110779	-1.12075816979317	-1.109510497420635	-1.128565455655604	-1.1173165054
0.007251	-0.270767	-0.001068	-8956.772644851997	-1.122064	-1.110808	-1.1207949947821068	-1.1095393224547618	-1.1286022806445408	-1.117345330434127
0.007252	-0.270859	-0.001050	-8959.801246851997	-1.122101	-1.110841	-1.1208318197710438	-1.1095721474888889	-1.1286391056334777	-1.117378155468254
0.007254	-0.270996	-0.001038	-8964.344149851997	-1.122136	-1.110871	-1.1208664697489177	-1.1096017975571428	-1.1286737556113517	-1.117407805536508
0.007255	-0.271179	-0.000995	-8970.401354851996	-1.122171	-1.110898	-1.1209012947378547	-1.1096286225912697	-1.1287085806002888	-1.1174346305706349
0.007256	-0.271362	-0.001044	-8976.458559851997	-1.122207	-1.110927	-1.1209371197267917	-1.1096574476253969	-1.1287444055892255	-1.117463455604762
0.007257	-0.271469	-0.001019	-8979.991928851996	-1.122242	-1.110957	-1.1209719447157287	-1.1096872726595237	-1.1287792305781625	-1.1174932806388889
0.007259	-0.271667	-0.000977	-8986.553900851997	-1.122277	-1.110984	-1.1210065946936028	-1.1097139227277777	-1.1288138805560366	-1.1175199307071428
0.007260	-0.271820	-0.001044	-8991.601570851997	-1.122313	-1.111013	-1.1210424196825395	-1.1097427477619048	-1.1288497055449733	-1.11754875574127
0.007261	-0.271896	-0.001044	-8994.125405851997	-1.122348	-1.111046	-1.1210772446714765	-1.1097755727960317	-1.1288845305339104	-1.1175815807753968
0.007262	-0.272095	-0.001001	-9000.687377851997	-1.122384	-1.111073	-1.1211130696604137	-1.1098023978301588	-1.1289203555228475	-1.117608405809524
0.007264	-0.272278	-0.001056	-9006.744582851996	-1.122420	-1.111101	-1.1211487196382877	-1.1098300478984127	-1.1289560055007217	-1.1176360558777778
0.007265	-0.272385	-0.001044	-9010.277951851996	-1.122456	-1.111133	-1.1211845446272246	-1.1098618729325396	-1.1289918304896585	-1.1176678809119047
0.007266	-0.272537	-0.000983	-9015.325622851997	-1.122490	-1.111161	-1.1212183696161615	-1.1098896979666668	-1.1290256554785953	-1.117695705946032
0.007267	-0.272705	-0.001001	-9020.878059851997	-1.122525	-1.111189	-1.1212531946050985	-1.1099175230007936	-1.1290604804675324	-1.1177235309801588
0.007269	-0.272858	-0.001056	-9025.925730851997	-1.122561	-1.111218	-1.1212888445829725	-1.1099461730690476	-1.1290961304454066	-1.1177521810484128
0.007270	-0.272980	-0.000989	-9029.963866851996	-1.122596	-1.111248	-1.1213236695719095	-1.1099759981031747	-1.1291309554343436	-1.1177820060825399
0.007271	-0.273148	-0.001050	-9035.516304851997	-1.122632	-1.111277	-1.1213594945608467	-1.1100048231373016	-1.1291667804232808	-1.1178108311166668
0.007272	-0.273346	-0.001056	-9042.078275851996	-1.122669	-1.111306	-1.1213963195497834	-1.1100336481714286	-1.1292036054122172	-1.1178396561507937
0.007274	-0.273468	-0.001044	-9046.116412851996	-1.122705	-1.111337	-1.1214319695276576	-1.1100642982396827	-1.1292392553900914	-1.1178703062190478
0.007275	-0.273651	-0.001007	-9052.173616851996	-1.122740	-1.111364	-1.1214667945165946	-1.1100911232738095	-1.1292740803790284	-1.1178971312531747
0.007276	-0.273727	-0.001025	-9054.697452851997	-1.122776	-1.111397	-1.1215026195055315	-1.1101239483079364	-1.1293099053679656	-1.1179299562873015
0.007277	-0.273895	-0.001068	-9060.249889851997	-1.122812	-1.111426	-1.1215384444944685	-1.1101527733420635	-1.1293457303569023	-1.1179587813214287
0.007279	-0.274078	-0.001038	-9066.307094851996	-1.122848	-1.111455	-1.1215740944723425	-1.1101814234103176	-1.1293813803347765	-1.1179874313896827
0.007280	-0.274216	-0.000995	-9070.849997851996	-1.122883	-1.111484	-1.1216089194612795	-1.1102102484444443	-1.1294162053237136	-1.1180162564238094
0.007281	-0.274445	-0.001038	-9078.421503851996	-1.122919	-1.111510	-1.1216447444502164	-1.1102360734785715	-1.1294520303126503	-1.1180420814579366
0.007282	-0.274521	-0.001080	-9080.945338851996	-1.122956	-1.111544	-1.1216815694391535	-1.1102698985126984	-1.1294888553015876	-1.1180759064920636
0.007284	-0.274658	-0.001031	-9085.488242851996	-1.122992	-1.111575	-1.1217172194170275	-1.1103005485809523	-1.1295245052794614	-1.1181065565603174
0.007285	-0.274826	-0.001080	-9091.040679851996	-1.123029	-1.111605	-1.1217540444059644	-1.1103303736150794	-1.1295613302683982	-1.1181363815944445
0.007286	-0.274948	-0.001056	-9095.078816851996	-1.123066	-1.111636	-1.1217908693949012	-1.1103611986492063	-1.129598155257335	-1.1181672066285715
0.007287	-0.275146	-0.000970	-9101.640787851997	-1.123100	-1.111662	-1.1218246943838384	-1.1103870236833333	-1.1296319802462724	-1.1181930316626985
0.007289	-0.275330	-0.001031	-9107.697992851996	-1.123135	-1.111690	-1.1218593443617124	-1.1104146737515874	-1.1296666302241465	-1.1182206817309526
0.007290	-0.275436	-0.001019	-9111.231361851997	-1.123171	-1.111721	-1.1218951693506494	-1.1104454987857142	-1.1297024552130832	-1.1182515067650793
0.007291	-0.275574	-0.001007	-9115.774265851996	-1.123206	-1.111750	-1.1219299943395862	-1.1104743238198413	-1.1297372802020202	-1.1182803317992065
0.007292	-0.275711	-0.000977	-9120.317168851996	-1.123240	-1.111778	-1.1219638193285233	-1.1105021488539681	-1.1297711051909571	-1.1183081568333333
0.007294	-0.275864	-0.001007	-9125.364839851996	-1.123275	-1.111807	-1.1219984693063974	-1.1105307989222222	-1.1298057551688312	-1.1183368069015873
0.007295	-0.276108	-0.001044	-9133.441112851997	-1.123310	-1.111833	-1.1220332942953344	-1.1105566239563494	-1.1298405801577682	-1.1183626319357145
0.007296	-0.276169	-0.001013	-9135.460180851996	-1.123346	-1.111865	-1.1220691192842713	-1.1105884489904763	-1.1298764051467054	-1.1183944569698414
0.007297	-0.276367	-0.001001	-9142.022151851997	-1.123380	-1.111892	-1.1221029442732082	-1.1106152740246034	-1.1299102301356423	-1.1184212820039685
0.007299	-0.276489	-0.001007	-9146.060288851997	-1.123415	-1.111922	-1.1221375942510823	-1.1106449240928573	-1.1299448801135163	-1.1184509320722225
0.007300	-0.276627	-0.001001	-9150.603191851997	-1.123450	-1.111951	-1.1221724192400193	-1.110673749126984	-1.1299797051024534	-1.1184797571063492
0.007301	-0.276779	-0.001013	-9155.650862851997	-1.123485	-1.111980	-1.1222072442289563	-1.1107025741611112	-1.1300145300913904	-1.1185085821404763
0.007302	-0.276962	-0.001025	-9161.708066851998	-1.123521	-1.112007	-1.1222430692178933	-1.110729399195238	-1.1300503550803271	-1.1185354071746032
0.007304	-0.277084	-0.001025	-9165.746203851997	-1.123556	-1.112038	-1.1222777191957671	-1.1107600492634921	-1.1300850050582012	-1.1185660572428573
0.007305	-0.277267	-0.001013	-9171.803407851996	-1.123591	-1.112065	-1.1223125441847042	-1.110786874297619	-1.1301198300471382	-1.1185928822769842
0.007306	-0.277328	-0.001031	-9173.822476851996	-1.123627	-1.112098	-1.1223483691736411	-1.110819699331746	-1.130155655036075	-1.1186257073111112
0.007307	-0.277557	-0.000952	-9181.393981851996	-1.123661	-1.112123	-1.1223821941625782	-1.1108445243658729	-1.1301894800250123	-1.118650532345238
0.007309	-0.277725	-0.001044	-9186.946419851996	-1.123696	-1.112151	-1.122416844140452	-1.1108721744341268	-1.130224130002886	-1.118678182413492
0.007310	-0.277878	-0.001031	-9191.994090851997	-1.123732	-1.112181	-1.122452669129389	-1.110901999468254	-1.130259954991823	-1.1187080074476192
0.007311	-0.277954	-0.001007	-9194.517925851997	-1.123767	-1.112212	-1.122487494118326	-1.1109328245023808	-1.1302947799807601	-1.118738832481746
0.007312	-0.278183	-0.001007	-9202.089431851997	-1.123802	-1.112238	-1.122522319107263	-1.110958649536508	-1.1303296049696971	-1.1187646575158732
0.007314	-0.278305	-0.001007	-9206.127567851996	-1.123837	-1.112268	-1.1225569690851371	-1.110988299604762	-1.1303642549475712	-1.1187943075841271
0.007315	-0.278473	-0.001013	-9211.680005851997	-1.123872	-1.112296	-1.1225917940740742	-1.1110161246388888	-1.1303990799365082	-1.118822132618254
0.007316	-0.278549	-0.000995	-9214.203840851997	-1.123906	-1.112327	-1.122625619063011	-1.111046949673016	-1.1304329049254451	-1.1188529576523811
0.007317	-0.278732	-0.000970	-9220.261044851997	-1.123940	-1.112353	-1.122659444051948	-1.1110727747071427	-1.130466729914382	-1.1188787826865079
0.007319	-0.278992	-0.001031	-9228.842084851996	-1.123976	-1.112378	-1.1226950940298221	-1.1110974247753969	-1.1305023798922562	-1.118903432754762
0.007320	-0.279068	-0.001025	-9231.365920851997	-1.124011	-1.112410	-1.1227299190187592	-1.1111292498095238	-1.1305372048811932	-1.118935257788889
0.007321	-0.279236	-0.000983	-9236.918357851997	-1.124045	-1.112438	-1.122763744007696	-1.1111570748436508	-1.1305710298701301	-1.118963082823016
0.007322	-0.279388	-0.000983	-9241.966028851997	-1.124079	-1.112465	-1.122797568996633	-1.1111838998777779	-1.130604854859067	-1.118989907857143
0.007324	-0.279510	-0.000989	-9246.004164851996	-1.124114	-1.112494	-1.122832218974507	-1.111212549946032	-1.130639504836941	-1.119018557925397
0.007325	-0.279602	-0.000964	-9249.032766851997	-1.124147	-1.112524	-1.122865043963444	-1.1112423749801588	-1.1306723298258778	-1.119048382959524
0.007326	-0.279785	-0.000983	-9255.089971851996	-1.124181	-1.112551	-1.1228988689523811	-1.1112692000142859	-1.1307061548148152	-1.119075207993651
0.007327	-0.280029	-0.001025	-9263.166244851996	-1.124216	-1.112576	-1.1229336939413181	-1.1112940250484127	-1.1307409798037522	-1.1191000330277778
0.007329	-0.280106	-0.000977	-9265.690079851996	-1.124251	-1.112607	-1.1229683439191918	-1.1113246751166665	-1.1307756297816258	-1.1191306830960317
0.007330	-0.280304	-0.001001	-9272.252051851996	-1.124285	-1.112633	-1.1230021689081289	-1.1113505001507937	-1.1308094547705627	-1.1191565081301589
0.007331	-0.280396	-0.000983	-9275.280653851996	-1.124320	-1.112663	-1.123036993897066	-1.1113803251849206	-1.1308442797594997	-1.1191863331642857
0.007332	-0.280579	-0.001013	-9281.337858851997	-1.124354	-1.112691	-1.123070818886003	-1.1114081502190478	-1.130878104748437	-1.119214158198413
0.007334	-0.280777	-0.000970	-9287.899829851996	-1.124388	-1.112717	-1.1231044688638767	-1.1114338002873014	-1.1309117547263106	-1.1192398082666666
0.007335	-0.280914	-0.001038	-9292.442733851996	-1.124424	-1.112746	-1.1231402938528139	-1.1114626253214286	-1.1309475797152477	-1.1192686333007937
0.007336	-0.281036	-0.001013	-9296.480869851997	-1.124459	-1.112776	-1.123175118841751	-1.1114924503555554	-1.1309824047041848	-1.1192984583349206
0.007337	-0.281235	-0.000970	-9303.042841851997	-1.124493	-1.112802	-1.1232089438306878	-1.1115182753896826	-1.1310162296931217	-1.1193242833690478
0.007339	-0.281372	-0.000983	-9307.585744851996	-1.124527	-1.112830	-1.123242593808562	-1.1115459254579365	-1.131049879670996	-1.1193519334373017
0.007340	-0.281464	-0.001031	-9310.614347851997	-1.124562	-1.112862	-1.1232774187974988	-1.1115777504920634	-1.1310847046599326	-1.1193837584714286
0.007341	-0.281677	-0.000983	-9317.681085851997	-1.124597	-1.112888	-1.1233122437864358	-1.1116035755261906	-1.1311195296488696	-1.1194095835055557
0.007342	-0.281815	-0.001031	-9322.223989851997	-1.124632	-1.112917	-1.1233470687753728	-1.1116324005603173	-1.1311543546378067	-1.1194384085396825
0.007344	-0.281967	-0.001001	-9327.271659851996	-1.124667	-1.112946	-1.1233817187532469	-1.1116610506285713	-1.1311890046156807	-1.1194670586079365
0.007345	-0.282089	-0.000983	-9331.309796851996	-1.124701	-1.112975	-1.1234155437421838	-1.1116898756626985	-1.1312228296046176	-1.1194958836420636
0.007346	-0.282257	-0.001007	-9336.862233851996	-1.124736	-1.113003	-1.1234503687311206	-1.1117177006968253	-1.1312576545935547	-1.1195237086761904
0.007347	-0.282394	-0.001007	-9341.405137851996	-1.124771	-1.113032	-1.1234851937200576	-1.1117465257309525	-1.1312924795824917	-1.1195525337103176
0.007349	-0.282547	-0.000958	-9346.452807851996	-1.124804	-1.113059	-1.1235178436979316	-1.1117731757992064	-1.1313251295603655	-1.1195791837785716
0.007350	-0.282669	-0.000983	-9350.490944851997	-1.124838	-1.113087	-1.1235516686868687	-1.1118010008333332	-1.1313589545493028	-1.1196070088126984
0.007351	-0.282837	-0.000940	-9356.043381851996	-1.124871	-1.113114	-1.1235844936758057	-1.1118278258674603	-1.1313917795382396	-1.1196338338468255
0.007352	-0.282990	-0.001007	-9361.091052851996	-1.124906	-1.113142	-1.1236193186647427	-1.1118556509015873	-1.1314266045271766	-1.1196616588809525
0.007354	-0.283173	-0.001031	-9367.148256851997	-1.124941	-1.113170	-1.1236539686426166	-1.1118833009698412	-1.1314612545050506	-1.1196893089492064
0.007355	-0.283325	-0.000964	-9372.195927851997	-1.124975	-1.113197	-1.1236877936315537	-1.1119101260039683	-1.1314950794939875	-1.1197161339833335
0.007356	-0.283432	-0.000983	-9375.729296851996	-1.125009	-1.113227	-1.1237216186204906	-1.1119399510380952	-1.1315289044829244	-1.1197459590174603
0.007357	-0.283661	-0.000964	-9383.300802851996	-1.125042	-1.113251	-1.1237544436094278	-1.1119637760722223	-1.1315617294718616	-1.1197697840515874
0.007359	-0.283829	-0.000977	-9388.853240851997	-1.125076	-1.113277	-1.1237880935873015	-1.1119894261404764	-1.1315953794497355	-1.1197954341198415
0.007360	-0.283920	-0.000946	-9391.881842851997	-1.125109	-1.113307	-1.1238209185762384	-1.1120192511746032	-1.1316282044386723	-1.1198252591539684
0.007361	-0.284058	-0.000970	-9396.424745851997	-1.125142	-1.113334	-1.1238537435651756	-1.1120460762087303	-1.1316610294276095	-1.1198520841880955
0.007362	-0.284271	-0.000934	-9403.491484851997	-1.125175	-1.113358	-1.1238865685541126	-1.1120699012428572	-1.1316938544165467	-1.1198759092222224
0.007364	-0.284409	-0.000983	-9408.034388851996	-1.125209	-1.113386	-1.1239202185319865	-1.112097551311111	-1.1317275043944206	-1.1199035592904762
0.007365	-0.284515	-0.000989	-9411.567757851997	-1.125243	-1.113416	-1.1239540435209234	-1.112127376345238	-1.1317613293833575	-1.119933384324603
0.007366	-0.284622	-0.000952	-9415.101126851996	-1.125277	-1.113445	-1.1239878685098605	-1.112156201379365	-1.1317951543722944	-1.1199622093587303
0.007367	-0.284851	-0.000989	-9422.672632851996	-1.125311	-1.113469	-1.1240216934987974	-1.112180026413492	-1.1318289793612313	-1.1199860343928572
0.007369	-0.284988	-0.000995	-9427.215536851996	-1.125345	-1.113498	-1.1240553434766716	-1.112208676481746	-1.1318626293391056	-1.1200146844611112
0.007370	-0.285095	-0.000970	-9430.748905851997	-1.125379	-1.113527	-1.1240891684656085	-1.112237501515873	-1.1318964543280425	-1.1200435094952381
0.007371	-0.285324	-0.000946	-9438.320411851997	-1.125412	-1.113551	-1.1241219934545454	-1.1122613265499999	-1.1319292793169793	-1.120067334529365
0.007372	-0.285431	-0.001007	-9441.853780851996	-1.125446	-1.113581	-1.1241558184434823	-1.112291151584127	-1.1319631043059162	-1.120097159563492
0.007374	-0.285614	-0.000983	-9447.910985851997	-1.125480	-1.113607	-1.1241894684213565	-1.112316801652381	-1.1319967542837905	-1.1201228096317462
0.007375	-0.285751	-0.000958	-9452.453888851996	-1.125514	-1.113635	-1.1242232934102934	-1.1123446266865078	-1.1320305792727274	-1.120150634665873
0.007376	-0.285934	-0.000958	-9458.511093851997	-1.125547	-1.113661	-1.1242561183992306	-1.112370451720635	-1.1320634042616646	-1.1201764597000001
0.007377	-0.286041	-0.000989	-9462.044462851996	-1.125581	-1.113690	-1.1242899433881672	-1.112399276754762	-1.132097229250601	-1.120205284734127
0.007379	-0.286194	-0.000977	-9467.092133851997	-1.125615	-1.113718	-1.1243235933660414	-1.1124269268230158	-1.1321308792284754	-1.120232934802381
0.007380	-0.286346	-0.000983	-9472.139803851996	-1.125649	-1.113746	-1.1243574183549783	-1.1124547518571428	-1.1321647042174123	-1.120260759836508
0.007381	-0.286530	-0.000983	-9478.197008851997	-1.125683	-1.113772	-1.1243912433439154	-1.1124805768912698	-1.1321985292063492	-1.120286584870635
0.007382	-0.286697	-0.000970	-9483.749445851996	-1.125717	-1.113799	-1.1244250683328525	-1.1125074019253969	-1.1322323541952866	-1.120313409904762
0.007384	-0.286835	-0.000989	-9488.292349851996	-1.125751	-1.113827	-1.1244587183107262	-1.1125350519936508	-1.13226600417316	-1.120341059973016
0.007385	-0.286926	-0.000970	-9491.320951851996	-1.125784	-1.113857	-1.1244915432996632	-1.1125648770277778	-1.1322988291620972	-1.120370885007143
0.007386	-0.287094	-0.000928	-9496.873389851997	-1.125817	-1.113882	-1.1245243682886004	-1.1125897020619049	-1.1323316541510344	-1.12039571004127
0.007387	-0.287262	-0.000928	-9502.425826851997	-1.125849	-1.113908	-1.1245561932775374	-1.1126155270960316	-1.1323634791399715	-1.1204215350753968
0.007389	-0.287384	-0.000977	-9506.463963851997	-1.125883	-1.113936	-1.1245898432554111	-1.1126431771642857	-1.132397129117845	-1.1204491851436509
0.007390	-0.287582	-0.000946	-9513.025934851996	-1.125916	-1.113961	-1.124622668244348	-1.1126680021984128	-1.1324299541067822	-1.120474010177778
0.007391	-0.287720	-0.000952	-9517.568838851997	-1.125949	-1.113988	-1.1246554932332853	-1.1126948272325397	-1.1324627790957194	-1.1205008352119048
0.007392	-0.287872	-0.000958	-9522.616508851997	-1.125982	-1.114015	-1.1246883182222223	-1.1127216522666667	-1.132495604084656	-1.120527660246032
0.007394	-0.288010	-0.000958	-9527.159412851997	-1.126015	-1.114042	-1.1247209682000963	-1.1127483023349205	-1.1325282540625303	-1.1205543103142857
0.007395	-0.288177	-0.000940	-9532.711849851996	-1.126048	-1.114068	-1.1247537931890332	-1.1127741273690477	-1.132561079051467	-1.1205801353484128
0.007396	-0.288376	-0.000958	-9539.273821851997	-1.126081	-1.114093	-1.1247866181779702	-1.1127989524031745	-1.1325939040404043	-1.1206049603825396
0.007397	-0.288483	-0.000977	-9542.807190851996	-1.126115	-1.114122	-1.124820443166907	-1.1128277774373017	-1.1326277290293412	-1.1206337854166668
0.007399	-0.288681	-0.000964	-9549.369162851997	-1.126148	-1.114148	-1.124853093144781	-1.1128534275055555	-1.132660379007215	-1.1206594354849206
0.007400	-0.288788	-0.000970	-9552.902531851996	-1.126182	-1.114177	-1.1248869181337182	-1.1128822525396824	-1.1326942039961523	-1.1206882605190476
