Repository: pietracorvo/HystAPI

# Example data

The example data in this folder is from measurements performed during my physics bachelor.

The material is **FeSi3** (iron with 3% silicon), aka 'electrical steel', the standard material for ring cores in trafos. 

Four of the five samples where treated with high pressure torison (HPT, 20 rotations at 20GPa), to achieve nanocristallisation of the grains, which has a huge impact on the magnetic properties of the material. The HPT deformation was done at 77K (under liquid nitrogen) and at 293K (at room temperature). Afterwards some samples were heat treated at a temperature of 493K (for two hours) to anneal defects from the deformation process.

The five samples are:

File: testData/FeSi3_LN/G4_748V_151Hz_800000Fs0.txt (part 21 of 38)
--------------------------
t	U1	U2	H	Braw	Jraw	B_drift	 J_drift	B_corr	J_corr
0.006987	0.063354	0.089221	2096.612709102519	-0.479197	-0.481831	-0.47964678972691405	-0.482270782785249	-0.486034645078869	-0.4886690894511722
0.006989	0.063614	0.089545	2105.1937481025197	-0.476093	-0.478738	-0.47654291847737257	-0.47917790867126164	-0.48293077382932753	-0.48557621533718487
0.006990	0.063690	0.089856	2107.717584102519	-0.472979	-0.475627	-0.4734289828526019	-0.47606697161426803	-0.47981683820455684	-0.48246527828019126
0.006991	0.063995	0.090131	2117.8129251025193	-0.469855	-0.472515	-0.4703050472278312	-0.47295503455727433	-0.47669290257978614	-0.47935334122319756
0.006992	0.064270	0.090485	2126.8987321025197	-0.466719	-0.469390	-0.4671691116030604	-0.46983009750028065	-0.47355696695501537	-0.4762284041662039
0.006994	0.064453	0.090796	2132.9559361025194	-0.463572	-0.466252	-0.4640222403535189	-0.46669222338629335	-0.4704100957054739	-0.4730905300522166
0.006995	0.064682	0.090991	2140.5274421025197	-0.460417	-0.463106	-0.46086730472874826	-0.4635462863292997	-0.4672551600807032	-0.4699445929952229
0.006996	0.064987	0.091357	2150.62278310252	-0.457251	-0.459953	-0.4577013691039775	-0.460393349272306	-0.4640892244559325	-0.46679165593822924
0.006997	0.065186	0.091669	2157.1847551025194	-0.454074	-0.456784	-0.45452443347920674	-0.45722441221531235	-0.4609122888311617	-0.4636227188812356
0.006999	0.065414	0.091949	2164.7562601025193	-0.450887	-0.453606	-0.4513375622296653	-0.454046538101325	-0.4577254175816203	-0.46044484476724823
0.007000	0.065582	0.092236	2170.308698102519	-0.447690	-0.450416	-0.44814062660489457	-0.4508566010443313	-0.45452848195684953	-0.4572549077102545
0.007001	0.065842	0.092603	2178.889738102519	-0.444481	-0.447218	-0.44493169098012386	-0.44765866398733767	-0.4513195463320788	-0.4540569706532609
0.007002	0.066040	0.092865	2185.4517101025194	-0.441261	-0.444007	-0.4417117553553531	-0.44444772693034396	-0.4480996107073081	-0.4508460335962672
0.007004	0.066315	0.093195	2194.53751710252	-0.438032	-0.440788	-0.43848288410581165	-0.44122885281635665	-0.4448707394577666	-0.4476271594822799
0.007005	0.066528	0.093469	2201.6042551025193	-0.434792	-0.437557	-0.43524294848104095	-0.437997915759363	-0.4416308038329959	-0.4443962224252862
0.007006	0.066742	0.093799	2208.670994102519	-0.431541	-0.434315	-0.4319920128562702	-0.4347559787023693	-0.43837986820822517	-0.44115428536829254
0.007007	0.066956	0.094110	2215.737733102519	-0.428279	-0.431062	-0.4287300772314995	-0.4315030416453757	-0.43511793258345444	-0.4379013483112989
0.007009	0.067230	0.094379	2224.8235401025195	-0.425007	-0.427802	-0.42545820598195805	-0.42824316753138836	-0.431846061333913	-0.4346414741973116
0.007010	0.067383	0.094696	2229.8712101025194	-0.421725	-0.424526	-0.4221762703571873	-0.42496723047439466	-0.42856412570914226	-0.4313655371403179
0.007011	0.067596	0.094983	2236.9379491025193	-0.418433	-0.421243	-0.41888433473241654	-0.421684293417401	-0.4252721900843715	-0.4280826000833242
0.007012	0.067886	0.095282	2246.528523102519	-0.415130	-0.417952	-0.4155813991076458	-0.4183933563604073	-0.42196925445960076	-0.42479166302633053
0.007014	0.068130	0.095624	2254.6047961025197	-0.411816	-0.414648	-0.4122675278581044	-0.41508948224642	-0.41865538321005935	-0.42148778891234323
0.007015	0.068344	0.095935	2261.671534102519	-0.408491	-0.411332	-0.4089425922333336	-0.41177354518942627	-0.4153304475852886	-0.4181718518553495
0.007016	0.068604	0.096179	2270.2525741025192	-0.405157	-0.408009	-0.4056086566085629	-0.40845060813243267	-0.41199651196051784	-0.4148489147983559
0.007017	0.068848	0.096472	2278.32884710252	-0.401813	-0.404675	-0.4022647209837922	-0.40511667107543897	-0.40865257633574714	-0.4115149777413622
0.007019	0.069000	0.096838	2283.376518102519	-0.398458	-0.401326	-0.3989098497342507	-0.40176779696145165	-0.40529770508620566	-0.4081661036273749
0.007020	0.069260	0.097058	2291.95755710252	-0.395093	-0.397972	-0.39554491410948	-0.398413859904458	-0.40193276946143497	-0.4048121665703812
0.007021	0.069534	0.097424	2301.0433641025193	-0.391716	-0.394607	-0.39216797848470925	-0.3950489228474643	-0.3985558338366642	-0.4014472295133875
0.007022	0.069717	0.097699	2307.1005691025193	-0.388330	-0.391228	-0.38878204285993856	-0.3916699857904707	-0.3951698982118935	-0.3980682924563939
0.007024	0.069931	0.097974	2314.167308102519	-0.384934	-0.387841	-0.38538617161039707	-0.38828311167648333	-0.39177402696235203	-0.39468141834240655
0.007025	0.070206	0.098309	2323.2531151025196	-0.381527	-0.384445	-0.38197923598562633	-0.3848871746194896	-0.3883670913375813	-0.39128548128541285
0.007026	0.070419	0.098590	2330.319853102519	-0.378110	-0.381037	-0.37856230036085564	-0.381479237562496	-0.3849501557128106	-0.38787754422841925
0.007027	0.070633	0.098871	2337.386592102519	-0.374683	-0.377619	-0.3751353647360849	-0.3780613005055023	-0.38152322008803985	-0.3844596071714255
0.007029	0.070923	0.099176	2346.9771661025197	-0.371245	-0.374193	-0.3716974934865434	-0.374635426391515	-0.37808534883849837	-0.3810337330574382
0.007030	0.071121	0.099487	2353.5391381025192	-0.367797	-0.370754	-0.36824955786177266	-0.37119648933452126	-0.3746374132137276	-0.3775947960004445
0.007031	0.071335	0.099738	2360.6058761025197	-0.364339	-0.367305	-0.364791622237002	-0.36774755227752765	-0.371179477588957	-0.37414585894345087
0.007032	0.071564	0.100110	2368.177382102519	-0.360870	-0.363845	-0.36132268661223127	-0.36428761522053393	-0.36771054196418623	-0.37068592188645716
0.007034	0.071869	0.100385	2378.272723102519	-0.357391	-0.360378	-0.3578438153626898	-0.3608207411065466	-0.36423167071464474	-0.36721904777246983
0.007035	0.072006	0.100696	2382.815627102519	-0.353901	-0.356894	-0.3543538797379191	-0.357336804049553	-0.36074173508987406	-0.3637351107154762
0.007036	0.072220	0.100916	2389.8823651025195	-0.350402	-0.353405	-0.3508549441131483	-0.3538478669925593	-0.3572427994651033	-0.36024617365848255
0.007037	0.072525	0.101251	2399.9777061025197	-0.346893	-0.349908	-0.3473460084883776	-0.35035092993556566	-0.35373386384033256	-0.3567492366014889
0.007039	0.072693	0.101611	2405.5301441025194	-0.343372	-0.346394	-0.3438251372388361	-0.3468370558215783	-0.3502129925907911	-0.35323536248750154
0.007040	0.072937	0.101843	2413.606417102519	-0.339841	-0.342873	-0.34029420161406543	-0.3433161187645846	-0.3466820569660204	-0.34971442543050785
0.007041	0.073151	0.102142	2420.673156102519	-0.336301	-0.339342	-0.3367542659892947	-0.339785181707591	-0.34314212134124966	-0.3461834883735142
0.007042	0.073395	0.102460	2428.7494281025192	-0.332750	-0.335801	-0.33320333036452393	-0.3362442446505973	-0.3395911857164789	-0.34264255131652055
0.007044	0.073593	0.102734	2435.3114001025197	-0.329189	-0.332248	-0.3296424591149825	-0.33269137053660996	-0.3360303144669375	-0.3390896772025332
0.007045	0.073883	0.103021	2444.9019741025195	-0.325618	-0.328689	-0.3260715234902118	-0.32913243347961635	-0.33245937884216675	-0.3355307401455396
0.007046	0.074097	0.103326	2451.9687131025194	-0.322036	-0.325117	-0.322489587865441	-0.32556049642262264	-0.328877443217396	-0.33195880308854586
0.007047	0.074341	0.103693	2460.044986102519	-0.318443	-0.321533	-0.31889665224067026	-0.32197655936562897	-0.3252845075926252	-0.3283748660315522
0.007049	0.074539	0.103931	2466.606957102519	-0.314841	-0.317939	-0.31529478099112884	-0.31838268525164165	-0.3216826363430838	-0.3247809919175649
0.007050	0.074814	0.104187	2475.6927641025195	-0.311229	-0.314339	-0.3116828453663581	-0.31478274819464797	-0.31807070071831306	-0.3211810548605712
0.007051	0.074982	0.104498	2481.245202102519	-0.307607	-0.310724	-0.3080609097415874	-0.3111678111376543	-0.31444876509354236	-0.3175661178035775
0.007052	0.075241	0.104779	2489.8262421025192	-0.303976	-0.307103	-0.30442997411681666	-0.30754687408066067	-0.3108178294687716	-0.3139451807465839
0.007054	0.075500	0.105060	2498.40728110252	-0.300334	-0.303473	-0.3007881028672752	-0.3039169999666733	-0.30717595821923016	-0.31031530663259654
0.007055	0.075729	0.105365	2505.978787102519	-0.296682	-0.299830	-0.29713616724250447	-0.3002740629096796	-0.30352402259445943	-0.30667236957560284
0.007056	0.075912	0.105664	2512.0359921025192	-0.293020	-0.296175	-0.2934742316177337	-0.296619125852686	-0.2998620869696887	-0.30301743251860924
0.007057	0.076172	0.105957	2520.6170321025193	-0.289347	-0.292514	-0.289801295992963	-0.2929581887956923	-0.29618915134491797	-0.2993564954616155
0.007059	0.076401	0.106219	2528.188537102519	-0.285665	-0.288841	-0.28611942474342156	-0.289285314681705	-0.2925072800953765	-0.2956836213476282
0.007060	0.076614	0.106573	2535.255276102519	-0.281972	-0.285157	-0.2824264891186508	-0.28560137762471133	-0.2888143444706058	-0.29199968429063455
0.007061	0.076797	0.106793	2541.312481102519	-0.278270	-0.281462	-0.2787245534938801	-0.28190644056771763	-0.28511240884583505	-0.28830474723364086
0.007062	0.077103	0.107147	2551.4078221025193	-0.274556	-0.277761	-0.2750106178691094	-0.27820550351072393	-0.28139847322106437	-0.28460381017664715
0.007064	0.077271	0.107471	2556.9602591025196	-0.270832	-0.274044	-0.2712867466195679	-0.2744886293967366	-0.2776746019715229	-0.28088693606265985
0.007065	0.077484	0.107727	2564.0269981025194	-0.267098	-0.270319	-0.26755281099479716	-0.27076369233974296	-0.2739406663467521	-0.2771619990056662
0.007066	0.077789	0.107971	2574.1223391025196	-0.263355	-0.266588	-0.2638098753700264	-0.2670327552827493	-0.2701977307219814	-0.2734310619486725
0.007067	0.077988	0.108337	2580.684311102519	-0.259600	-0.262842	-0.26005493974525573	-0.26328681822575567	-0.2664427950972107	-0.2696851248916789
0.007069	0.078171	0.108606	2586.7415151025198	-0.255836	-0.259086	-0.25629106849571426	-0.2595309441117683	-0.2626789238476692	-0.26592925077769153
0.007070	0.078400	0.108850	2594.313021102519	-0.252063	-0.255322	-0.2525181328709435	-0.2557670070547746	-0.25890598822289845	-0.26216531372069785
0.007071	0.078644	0.109125	2602.3892941025197	-0.248280	-0.251550	-0.2487351972461728	-0.251995069997781	-0.25512305259812773	-0.2583933766637042
0.007072	0.078918	0.109467	2611.475101102519	-0.244487	-0.247767	-0.24494226162140206	-0.24821213294078728	-0.25133011697335705	-0.2546104396067105
0.007074	0.079086	0.109711	2617.0275391025198	-0.240684	-0.243971	-0.2411393903718606	-0.24441625882679996	-0.24752724572381557	-0.2508145654927232
0.007075	0.079346	0.110016	2625.6085781025195	-0.236870	-0.240169	-0.23732545474708988	-0.2406143217698063	-0.24371331009904484	-0.24701262843572952
0.007076	0.079559	0.110339	2632.6753171025193	-0.233046	-0.236353	-0.23350151912231915	-0.23679838471281264	-0.2398893744742741	-0.24319669137873587
0.007077	0.079788	0.110620	2640.2468231025196	-0.229212	-0.232529	-0.22966758349754843	-0.23297444765581898	-0.2360554388495034	-0.2393727543217422
0.007079	0.080032	0.110870	2648.3230961025192	-0.225369	-0.228696	-0.225824712248007	-0.22914157354183165	-0.23221256759996195	-0.23553988020775488
0.007080	0.080276	0.111237	2656.39936910252	-0.221514	-0.224851	-0.22196977662323622	-0.22529663648483797	-0.22835763197519118	-0.2316949431507612
0.007081	0.080444	0.111530	2661.951806102519	-0.217648	-0.220992	-0.2181038409984655	-0.2214376994278443	-0.22449169635042046	-0.22783600609376753
0.007082	0.080719	0.111792	2671.0376131025196	-0.213773	-0.217128	-0.21422890537369477	-0.21757376237085063	-0.22061676072564973	-0.22397206903677386
0.007084	0.080948	0.112109	2678.60911910252	-0.209887	-0.213252	-0.2103430341241533	-0.2136978882568633	-0.21673088947610827	-0.22009619492278654
0.007085	0.081131	0.112408	2684.6663231025195	-0.205991	-0.209364	-0.2064470984993826	-0.20980995119986962	-0.21283495385133755	-0.21620825786579284
0.007086	0.081421	0.112701	2694.2568971025194	-0.202085	-0.205470	-0.20254116287461185	-0.20591601414287597	-0.20892901822656681	-0.2123143208087992
0.007087	0.081665	0.112982	2702.333170102519	-0.198169	-0.201563	-0.19862522724984114	-0.20200907708588228	-0.2050130826017961	-0.2084073837518055
0.007089	0.081848	0.113336	2708.390375102519	-0.194241	-0.197643	-0.19469735600029967	-0.19808920297189497	-0.20108521135225463	-0.2044875096378182
0.007090	0.082092	0.113574	2716.4666481025197	-0.190304	-0.193717	-0.19076042037552893	-0.1941632659149013	-0.1971482757274839	-0.20056157258082452
0.007091	0.082336	0.113849	2724.5429211025194	-0.186358	-0.189781	-0.1868144847507582	-0.19022732885790763	-0.19320234010271317	-0.19662563552383086
0.007092	0.082581	0.114172	2732.6191931025196	-0.182401	-0.185834	-0.18285754912598748	-0.18628039180091396	-0.18924540447794244	-0.1926786984668372
0.007094	0.082764	0.114447	2738.6763981025197	-0.178434	-0.181874	-0.17889067787644602	-0.18232051768692664	-0.185278533228401	-0.18871882435284987
0.007095	0.083023	0.114728	2747.2574381025197	-0.174457	-0.177909	-0.1749137422516753	-0.17835558062993298	-0.18130159760363027	-0.1847538872958562
0.007096	0.083237	0.115039	2754.3241771025196	-0.170470	-0.173930	-0.17092680662690457	-0.1743766435729393	-0.17731466197885953	-0.18077495023886253
0.007097	0.083450	0.115399	2761.390915102519	-0.166471	-0.169940	-0.16692787100213383	-0.17038670651594565	-0.1733157263540888	-0.17678501318186887
0.007099	0.083618	0.115601	2766.9433531025197	-0.162464	-0.165940	-0.16292099975259236	-0.1663868324019583	-0.16930885510454732	-0.17278513906788154
0.007100	0.083954	0.115881	2778.0482281025197	-0.158447	-0.161937	-0.15890406412782165	-0.16238389534496464	-0.16529191947977662	-0.16878220201088787
0.007101	0.084183	0.116162	2785.619734102519	-0.154421	-0.157920	-0.1548781285030509	-0.15836695828797095	-0.16126598385500587	-0.16476526495389418
0.007102	0.084396	0.116443	2792.6864721025195	-0.150385	-0.153893	-0.15084219287828018	-0.1543400212309773	-0.15723004823023515	-0.1607383278969005
0.007104	0.084595	0.116718	2799.248444102519	-0.146339	-0.149856	-0.14679632162873874	-0.15030314711698994	-0.1531841769806937	-0.15670145378291317
0.007105	0.084778	0.117017	2805.305649102519	-0.142283	-0.145807	-0.142740386003968	-0.14625421005999628	-0.14912824135592295	-0.1526525167259195
0.007106	0.085083	0.117334	2815.4009901025192	-0.138216	-0.141753	-0.13867345037919726	-0.14220027300300261	-0.14506130573115222	-0.14859857966892584
0.007107	0.085281	0.117633	2821.9629611025193	-0.134139	-0.137684	-0.13459651475442655	-0.13813133594600896	-0.1409843701063815	-0.14452964261193219
0.007109	0.085556	0.117926	2831.0487681025197	-0.130052	-0.133608	-0.1305096435048851	-0.13405546183202163	-0.13689749885684005	-0.14045376849794486
0.007110	0.085754	0.118207	2837.6107401025192	-0.125955	-0.129520	-0.12641270788011436	-0.12996752477502796	-0.13280056323206932	-0.13636583144095119
0.007111	0.085953	0.118475	2844.1727121025197	-0.121849	-0.125422	-0.12230677225534362	-0.1258695877180343	-0.12869462760729858	-0.13226789438395753
0.007112	0.086227	0.118732	2853.258519102519	-0.117733	-0.121317	-0.11819083663057289	-0.12176465066104063	-0.12457869198252786	-0.12816295732696387
0.007114	0.086411	0.119025	2859.3157231025198	-0.113608	-0.117200	-0.11406596538103143	-0.11764777654705329	-0.1204538207329864	-0.12404608321297651
0.007115	0.086670	0.119287	2867.89676310252	-0.109473	-0.113076	-0.1099310297562607	-0.11352383949005962	-0.11631888510821567	-0.11992214615598284
0.007116	0.086914	0.119574	2875.9730361025195	-0.105328	-0.108941	-0.10578609413148998	-0.10938890243306595	-0.11217394948344495	-0.11578720909898918
0.007117	0.087128	0.119867	2883.0397751025193	-0.101174	-0.104796	-0.10163215850671925	-0.1052439653760723	-0.10802001385867421	-0.11164227204199552
0.007119	0.087357	0.120123	2890.6112801025192	-0.097010	-0.100642	-0.09746828725717778	-0.10109009126208496	-0.10385614260913274	-0.10748839792800818
0.007120	0.087570	0.120398	2897.678019102519	-0.092837	-0.096478	-0.09329535163240706	-0.09692615420509129	-0.09968320698436202	-0.10332446087101452
0.007121	0.087799	0.120685	2905.2495251025193	-0.088654	-0.092304	-0.08911241600763632	-0.09275221714809762	-0.09550027135959128	-0.09915052381402084
0.007122	0.088074	0.120935	2914.3353321025197	-0.084463	-0.088124	-0.0849214803828656	-0.08857228009110395	-0.09130933573482056	-0.09497058675702717
0.007124	0.088318	0.121216	2922.4116051025194	-0.080262	-0.083933	-0.08072060913332414	-0.08438140597711662	-0.0871084644852791	-0.09077971264303984
0.007125	0.088501	0.121399	2928.468809102519	-0.076053	-0.079732	-0.07651167350855341	-0.08018046892012295	-0.08289952886050837	-0.08657877558604618
0.007126	0.088730	0.121765	2936.0403151025193	-0.071833	-0.075522	-0.07229173788378268	-0.0759705318631293	-0.07867959323573764	-0.08236883852905252
0.007127	0.088928	0.121979	2942.6022871025198	-0.067605	-0.071302	-0.06806380225901194	-0.07175059480613563	-0.0744516576109669	-0.07814890147205886
0.007129	0.089203	0.122272	2951.6880941025192	-0.063367	-0.067076	-0.0638259310094705	-0.06752472069214828	-0.07021378636142546	-0.0739230273580715
0.007130	0.089432	0.122498	2959.259599102519	-0.059121	-0.062839	-0.05957999538469976	-0.06328778363515462	-0.06596785073665473	-0.06968609030107785
0.007131	0.089615	0.122797	2965.316804102519	-0.054865	-0.058591	-0.05532405975992903	-0.05903984657816095	-0.061711915111883994	-0.06543815324408417
0.007132	0.089798	0.123035	2971.3740091025193	-0.050601	-0.054334	-0.05106012413515831	-0.05478290952116729	-0.05744797948711327	-0.06118121618709051
0.007134	0.090042	0.123285	2979.4502811025195	-0.046327	-0.050070	-0.046786252885616844	-0.05051903540717996	-0.05317410823757181	-0.056917342073103186
0.007135	0.090302	0.123578	2988.0313211025195	-0.042044	-0.045798	-0.042503317260846114	-0.04624709835018628	-0.04889117261280108	-0.05264540501610951
0.007136	0.090576	0.123871	2997.117128102519	-0.037751	-0.041516	-0.03821038163607539	-0.04196516129319262	-0.04459823698803035	-0.04836346795911584
0.007137	0.090759	0.124158	3003.174333102519	-0.033448	-0.037221	-0.03390744601130466	-0.03767022423619895	-0.04029530136325962	-0.04406853090212218
0.007139	0.091003	0.124365	3011.2506061025197	-0.029137	-0.032920	-0.029596574761763198	-0.033369350122211615	-0.03598443011371816	-0.03976765678813484
0.007140	0.091217	0.124573	3018.317344102519	-0.024819	-0.028611	-0.02527863913699247	-0.029060413065217953	-0.031666494488947435	-0.035458719731141175
0.007141	0.091507	0.124866	3027.907918102519	-0.020491	-0.024295	-0.02095070351222174	-0.024744476008224287	-0.0273385588641767	-0.031142782674147513
0.007142	0.091675	0.125098	3033.4603561025197	-0.016155	-0.019966	-0.01661476788745101	-0.02041553895123062	-0.023002623239405974	-0.026813845617153845
0.007144	0.091980	0.125366	3043.55569710252	-0.011810	-0.015634	-0.012269896637909552	-0.016083664837243283	-0.018657751989864517	-0.02248197150316651
0.007145	0.092194	0.125562	3050.6224361025197	-0.007458	-0.011290	-0.007917961013138823	-0.011739727780249617	-0.014305816365093786	-0.018138034446172843
0.007146	0.092438	0.125854	3058.6987091025194	-0.003096	-0.006939	-0.0035560253883680933	-0.00738879072325595	-0.009943880740323057	-0.013787097389179177
0.007147	0.092606	0.126056	3064.2511461025197	0.001273	-0.002576	8.129102364026358E-4	-0.0030258536662622834	-0.005574945115552328	-0.00942416033218551
0.007149	0.092896	0.126294	3073.8417201025195	0.005651	0.001789	0.005190781485944094	0.0013390204477250504	-0.0011970738660108688	-0.005059286218198175
0.007150	0.093094	0.126538	3080.403692102519	0.010037	0.006167	0.009576717110714825	0.005716957504718717	0.0031888617587598617	-6.813491612045084E-4
0.007151	0.093338	0.126770	3088.4799651025196	0.014431	0.010550	0.013970652735485553	0.010099894561712385	0.00758279738353059	0.003701587895789159
0.007152	0.093536	0.127008	3095.0419361025197	0.018833	0.014944	0.018372588360256282	0.014493831618706052	0.011984733008301319	0.008095524952782826
0.007154	0.093750	0.127240	3102.1086751025196	0.023243	0.019346	0.02278245960979774	0.018895705732693384	0.01639460425784278	0.012497399066770158
0.007155	0.094025	0.127557	3111.194482102519	0.027664	0.023755	0.02720339523456847	0.023304642789687052	0.020815539882613508	0.016906336123763827
0.007156	0.094238	0.127722	3118.26122110252	0.032091	0.028174	0.0316303308593392	0.02772357984668072	0.02524247550738424	0.021325273180757495
0.007157	0.094513	0.127966	3127.3470281025193	0.036527	0.032598	0.036066266484109925	0.032147516903674386	0.029678411132154962	0.02574921023775116
0.007159	0.094742	0.128210	3134.918533102519	0.040970	0.037032	0.04050913773365139	0.036581391017661724	0.03412128238169643	0.0301830843517385
0.007160	0.094940	0.128418	3141.4805051025196	0.045421	0.041475	0.04496007335842212	0.041024328074655385	0.03857221800646716	0.03462602140873216
0.007161	0.095245	0.128644	3151.57584610252	0.049880	0.045921	0.04941900898319285	0.04547026513164905	0.043031153631237884	0.03907195846572582
0.007162	0.095367	0.128912	3155.613982102519	0.054348	0.050383	0.053886944607963574	0.04993220218864272	0.04749908925600861	0.043533895522719496
0.007164	0.095627	0.129041	3164.195022102519	0.058821	0.054846	0.058359815857505035	0.054395076302630053	0.05197196050555007	0.04799676963670683
0.007165	0.095871	0.129309	3172.2712951025196	0.063303	0.059318	0.06284175148227576	0.05886701335962372	0.0564538961303208	0.0524687066937005
0.007166	0.096085	0.129572	3179.3380341025195	0.067794	0.063800	0.06733268710704648	0.06334895041661738	0.06094483175509152	0.056950643750694155
0.007167	0.096298	0.129779	3186.4047731025194	0.072292	0.068289	0.07183062273181721	0.06783788747361105	0.06544276737986225	0.06143958080768783
0.007169	0.096497	0.130042	3192.9667441025194	0.076799	0.072788	0.07633749398135868	0.0723367615875984	0.06994963862940372	0.06593845492167517
0.007170	0.096771	0.130212	3202.05255110252	0.081313	0.077290	0.08085142960612941	0.07683869864459206	0.07446357425417445	0.07044039197866883
0.007171	0.097000	0.130444	3209.624057102519	0.085834	0.081801	0.08537236523090014	0.08134963570158572	0.07898450987894517	0.0749513290356625
0.007172	0.097183	0.130627	3215.681262102519	0.090362	0.086322	0.08990030085567087	0.08587057275857939	0.0835124455037159	0.07947226609265616
0.007174	0.097488	0.130865	3225.7766031025194	0.094898	0.090845	0.09443617210521232	0.09039344687256672	0.08804831675325736	0.08399514020664349
0.007175	0.097733	0.131116	3233.8528751025196	0.099442	0.095379	0.09898010772998306	0.09492738392956039	0.0925922523780281	0.08852907726363717
0.007176	0.097900	0.131311	3239.4053131025194	0.103993	0.099923	0.10353104335475379	0.09947132098655406	0.09714318800279882	0.09307301432063084
0.007177	0.098175	0.131500	3248.4911201025197	0.108551	0.104470	0.1080889789795245	0.10401825804354772	0.10170112362756954	0.0976199513776245
0.007179	0.098373	0.131726	3255.0530921025193	0.113117	0.109027	0.11265485022906598	0.10857513215753506	0.10626699487711101	0.10217682549161183
0.007180	0.098587	0.131915	3262.1198301025197	0.117689	0.113591	0.11722678585383671	0.11313906921452872	0.11083893050188175	0.1067407625486055
0.007181	0.098816	0.132123	3269.691336102519	0.122269	0.118161	0.12180672147860744	0.11770900627152239	0.11541886612665248	0.11131069960559917
0.007182	0.099091	0.132391	3278.7771431025194	0.126857	0.122738	0.12639465710337816	0.12228594332851606	0.1200068017514232	0.11588763666259283
0.007184	0.099289	0.132568	3285.33911510252	0.131452	0.127325	0.13098952835291963	0.1268728174425034	0.12460167300096467	0.12047451077658017
0.007185	0.099518	0.132770	3292.9106201025197	0.136054	0.131917	0.13559146397769037	0.13146475449949707	0.1292036086257354	0.12506644783357385
0.007186	0.099777	0.132990	3301.4916601025197	0.140663	0.136516	0.14020039960246108	0.13606369155649073	0.13381254425050612	0.1296653848905675
0.007187	0.099991	0.133173	3308.5583991025196	0.145279	0.141123	0.1448163352272318	0.1406706286134844	0.13842847987527684	0.13427232194756117
0.007189	0.100235	0.133350	3316.6346721025193	0.149902	0.145735	0.14943920647677328	0.14528250272747173	0.14305135112481832	0.1388841960615485
0.007190	0.100464	0.133594	3324.2061781025195	0.154532	0.150355	0.154069142101544	0.14990243978446538	0.14768128674958902	0.14350413311854215
0.007191	0.100632	0.133746	3329.75861510252	0.159168	0.154984	0.15870507772631473	0.15453137684145907	0.15231722237435977	0.14813307017553584
0.007192	0.100861	0.133978	3337.330121102519	0.163811	0.159618	0.16334801335108548	0.15916531389845273	0.15696015799913052	0.1527670072325295
0.007194	0.101151	0.134155	3346.92069510252	0.168462	0.164257	0.16799888460062692	0.16380418801244004	0.16161102924867196	0.1574058813465168
0.007195	0.101410	0.134424	3355.501735102519	0.173120	0.168905	0.17265682022539763	0.16845212506943372	0.16626896487344267	0.1620538184035105
0.007196	0.101578	0.134589	3361.0541721025193	0.177785	0.173563	0.17732175585016838	0.1731100621264274	0.17093390049821341	0.16671175546050418
0.007197	0.101807	0.134766	3368.6256781025195	0.182456	0.178224	0.1819926914749391	0.17777099918342107	0.17560483612298414	0.17137269251749784
0.007199	0.102036	0.134949	3376.1971841025197	0.187134	0.182892	0.18667056272448054	0.1824388732974084	0.18028270737252558	0.17604056663148518
0.007200	0.102310	0.135168	3385.282991102519	0.191819	0.187565	0.19135549834925128	0.18711181035440208	0.18496764299729632	0.18071350368847885
0.007201	0.102432	0.135309	3389.3211271025193	0.196509	0.192251	0.19604543397402202	0.19179774741139574	0.18965757862206706	0.18539944074547252
0.007202	0.102707	0.135529	3398.4069341025197	0.201206	0.196937	0.20074236959879274	0.1964836844683894	0.19435451424683778	0.19008537780246618
0.007204	0.102951	0.135754	3406.4832071025194	0.205912	0.201632	0.2054482408483342	0.20117855858237674	0.19906038549637925	0.1947802519164535
0.007205	0.103149	0.135962	3413.04517910252	0.210624	0.206336	0.21016017647310495	0.2058824956393704	0.20377232112114999	0.19948418897344716
0.007206	0.103378	0.136102	3420.6166841025197	0.215342	0.211044	0.21487811209787566	0.21059043269636407	0.2084902567459207	0.20419212603044085
0.007207	0.103668	0.136310	3430.2072581025195	0.220066	0.215757	0.2196020477226464	0.21530336975335773	0.21321419237069145	0.2089050630874345
0.007209	0.103836	0.136523	3435.7596961025192	0.224798	0.220481	0.22433391897218785	0.22002724386734507	0.2179460636202329	0.21362893720142184
0.007210	0.104126	0.136682	3445.350270102519	0.229535	0.225207	0.22907085459695858	0.2247531809243387	0.22268299924500362	0.2183548742584155
0.007211	0.104279	0.136841	3450.397940102519	0.234278	0.229944	0.2338137902217293	0.2294901179813324	0.22742593486977433	0.22309181131540917
0.007212	0.104614	0.137036	3461.5028161025193	0.239028	0.234679	0.23856372584650004	0.23422505503832608	0.23217587049454508	0.22782674837240285
0.007214	0.104767	0.137219	3466.5504861025192	0.243784	0.239429	0.2433195970960415	0.23897492915231341	0.23693174174408654	0.2325766224863902
0.007215	0.105011	0.137372	3474.62675910252	0.248546	0.244181	0.2480815327208122	0.24372686620930709	0.24169367736885725	0.23732855954338386
0.007216	0.105270	0.137610	3483.20779910252	0.253315	0.248939	0.25285046834558295	0.24848480326630074	0.24646261299362798	0.2420864966003775
0.007217	0.105469	0.137720	3489.769770102519	0.258089	0.253705	0.2576244039703537	0.2532507403232944	0.2512365486183987	0.2468524336573712
0.007219	0.105728	0.137927	3498.350810102519	0.262870	0.258474	0.26240527521989515	0.2580196144372817	0.2560174198679402	0.2516213077713585
0.007220	0.106018	0.138141	3507.94138410252	0.267657	0.263250	0.2671922108446659	0.2627955514942754	0.2608043554927109	0.2563972448283522
0.007221	0.106110	0.138251	3510.9699871025196	0.272449	0.268038	0.2719841464694366	0.26758348855126907	0.2655962911174816	0.26118518188534584
0.007222	0.106354	0.138416	3519.04625910252	0.277247	0.272826	0.27678208209420735	0.2723714256082628	0.2703942267422524	0.26597311894233955
0.007224	0.106659	0.138617	3529.141600102519	0.282051	0.277617	0.2815859533437488	0.2771622997222501	0.27519809799179384	0.27076399305632687
0.007225	0.106827	0.138763	3534.6940381025197	0.286861	0.282420	0.2863958889685195	0.28196523677924373	0.2800080336165645	0.2755669301133205
0.007226	0.107056	0.138953	3542.265544102519	0.291677	0.287226	0.29121182459329026	0.2867711738362374	0.2848239692413353	0.2803728671703142
0.007227	0.107330	0.139050	3551.3513511025194	0.296497	0.292036	0.296031760218061	0.2915811108932311	0.28964390486610603	0.28518280422730785
0.007229	0.107574	0.139325	3559.427624102519	0.301326	0.296854	0.30086063146760245	0.2963989850072184	0.2944727761156475	0.29000067834129517
0.007230	0.107773	0.139453	3565.989595102519	0.306159	0.301679	0.30569356709237316	0.30122392206421206	0.2993057117404182	0.29482561539828883
0.007231	0.107971	0.139587	3572.5515671025196	0.310997	0.306509	0.3105315027171439	0.3060538591212057	0.30414364736518895	0.29965555245528247
0.007232	0.108231	0.139722	3581.1326071025196	0.315840	0.311341	0.31537443834191464	0.3108857961781994	0.3089865829899597	0.30448748951227617
0.007234	0.108444	0.139893	3588.199345102519	0.320689	0.316181	0.3202233095914561	0.31572567029218673	0.31383545423950115	0.3093273636262635
0.007235	0.108627	0.140039	3594.256550102519	0.325543	0.321028	0.32507724521622683	0.32057260734918036	0.31868938986427187	0.31417430068325713
0.007236	0.108917	0.140247	3603.847124102519	0.330404	0.325876	0.3299381808409975	0.3254205444061741	0.32355032548904256	0.31902223774025085
0.007237	0.109146	0.140436	3611.4186301025193	0.335271	0.330734	0.33480511646576827	0.33027848146316774	0.3284172611138133	0.3238801747972445
0.007239	0.109406	0.140552	3619.9996701025193	0.340143	0.335595	0.3396769877153097	0.3351393555771551	0.3332891323633547	0.32874104891123185
0.007240	0.109589	0.140710	3626.056874102519	0.345020	0.340465	0.34455392334008045	0.34000929263414875	0.3381660679881255	0.3336109859682255
0.007241	0.109879	0.140894	3635.64744810252	0.349903	0.345336	0.3494368589648512	0.3448802296911424	0.34304900361289625	0.3384819230252192
0.007242	0.109985	0.140973	3639.18081810252	0.354790	0.350218	0.35432379458962193	0.34976216674813604	0.34793593923766697	0.3433638600822128
0.007244	0.110306	0.141113	3649.7809261025195	0.359681	0.355096	0.35921466583916334	0.3546400408621234	0.3528268104872084	0.3482417341962002
0.007245	0.110519	0.141278	3656.847664102519	0.364578	0.359984	0.3641116014639341	0.3595279779191171	0.35772374611197916	0.3531296712531939
0.007246	0.110733	0.141455	3663.91440310252	0.369480	0.364877	0.3690135370887048	0.36442091497611073	0.36262568173674986	0.3580226083101875
0.007247	0.110977	0.141522	3671.9906761025195	0.374386	0.369773	0.3739194727134756	0.36931685203310444	0.3675316173615206	0.3629185453671812
0.007249	0.111237	0.141687	3680.5717161025195	0.379297	0.374672	0.378830343963017	0.37421572614709175	0.37244248861106205	0.36781741948116853
0.007250	0.111420	0.141797	3686.6289211025196	0.384211	0.379580	0.3837442795877878	0.37912366320408536	0.3773564242358328	0.37272535653816213
0.007251	0.111633	0.141919	3693.695659102519	0.389130	0.384490	0.3886632152125585	0.3840336002610791	0.3822753598606035	0.37763529359515585
0.007252	0.111877	0.142017	3701.7719321025197	0.394053	0.389403	0.39358615083732923	0.38894653731807277	0.38719829548537427	0.38254823065214955
0.007254	0.112198	0.142230	3712.3720401025193	0.398982	0.394318	0.3985150220868707	0.3938614114320601	0.3921271667349157	0.3874631047661369
0.007255	0.112259	0.142322	3714.39110810252	0.403915	0.399249	0.40344795771164144	0.39879234848905376	0.3970601023596865	0.39239404182313053
0.007256	0.112625	0.142407	3726.505518102519	0.408852	0.404170	0.40838489333641215	0.4037132855460474	0.4019970379844572	0.3973149788801242
0.007257	0.112823	0.142548	3733.067489102519	0.413792	0.409102	0.41332482896118283	0.4086452226030411	0.40693697360922787	0.40224691593711787
0.007259	0.112976	0.142700	3738.1151601025194	0.418738	0.414042	0.4182707002107243	0.4135850967170284	0.41188284485876936	0.4071867900511052
0.007260	0.113266	0.142804	3747.7057341025193	0.423688	0.418979	0.4232206358354951	0.4185220337740221	0.4168327804835401	0.41212372710809886
0.007261	0.113525	0.142908	3756.2867741025193	0.428641	0.423922	0.4281735714602658	0.42346497083101575	0.42178571610831084	0.4170666641650925
0.007262	0.113724	0.143048	3762.8487451025194	0.433599	0.428872	0.4331315070850365	0.4284149078880094	0.42674365173308154	0.4220166012220862
0.007264	0.113876	0.143127	3767.8964161025197	0.438560	0.433826	0.438092378334578	0.43336878200199674	0.431704522982623	0.4269704753360735
0.007265	0.114197	0.143250	3778.4965241025193	0.443525	0.438778	0.4430573139593487	0.4383207190589904	0.43666945860739376	0.43192241239306717
0.007266	0.114410	0.143359	3785.563263102519	0.448494	0.443738	0.4480262495841194	0.4432806561159841	0.44163839423216444	0.4368823494500609
0.007267	0.114609	0.143439	3792.1252341025192	0.453466	0.448702	0.4529981852088901	0.44824459317297777	0.44661032985693516	0.44184628650705454
0.007269	0.114929	0.143555	3802.72534210252	0.458442	0.453664	0.45797405645843164	0.4532064672869651	0.4515862011064767	0.4468081606210419
0.007270	0.115112	0.143707	3808.78254710252	0.463422	0.458637	0.46295399208320237	0.45817940434395876	0.4565661367312474	0.45178109767803554
0.007271	0.115326	0.143744	3815.8492861025197	0.468405	0.463611	0.46793692770797307	0.46315334140095243	0.4615490723560181	0.4567550347350292
0.007272	0.115555	0.143835	3823.4207911025196	0.473390	0.468587	0.4729218633327438	0.46812927845794605	0.4665340079807888	0.4617309717920228
0.007274	0.115845	0.143933	3833.0113651025194	0.478379	0.473563	0.4779107345822853	0.4731051525719334	0.4715228792303303	0.4667068459060102
0.007275	0.115967	0.144049	3837.049502102519	0.483371	0.478551	0.48290267020705596	0.4780930896289271	0.476514814855101	0.4716947829630039
0.007276	0.116226	0.144067	3845.630542102519	0.488365	0.483534	0.4878966058318267	0.48307602668592076	0.48150875047987174	0.47667772001999753
0.007277	0.116516	0.144153	3855.2211161025198	0.493362	0.488518	0.4928935414565975	0.48805996374291444	0.4865056861046425	0.4816616570769912
0.007279	0.116714	0.144293	3861.78308710252	0.498363	0.493511	0.49789441270613893	0.49305283785690174	0.49150655735418397	0.4866545311909785
0.007280	0.116852	0.144318	3866.3259911025198	0.503365	0.498508	0.5028963483309096	0.4980497749138954	0.4965084929789546	0.4916514682479722
0.007281	0.117142	0.144403	3875.9165651025196	0.508370	0.503501	0.5079012839556803	0.503042711970889	0.5015134286037254	0.4966444053049658
0.007282	0.117447	0.144525	3886.01190610252	0.513379	0.508497	0.5129102195804511	0.5080386490278828	0.5065223642284962	0.5016403423619595
0.007284	0.117584	0.144543	3890.5548091025194	0.518389	0.513501	0.5179200908299926	0.51304252314187	0.5115322354780376	0.5066442164759468
0.007285	0.117844	0.144604	3899.1358491025194	0.523401	0.518503	0.5229320264547633	0.5180444601988639	0.5165441711028084	0.5116461535329406
0.007286	0.118088	0.144659	3907.212122102519	0.528416	0.523507	0.5279469620795341	0.5230483972558574	0.5215591067275791	0.5166500905899342
0.007287	0.118332	0.144781	3915.2883951025196	0.533433	0.528514	0.5329638977043047	0.5280553343128511	0.5265760423523498	0.5216570276469279
0.007289	0.118546	0.144781	3922.3551341025195	0.538452	0.533524	0.5379827689538462	0.5330652084268385	0.5315949136018913	0.5266669017609152
0.007290	0.118774	0.144830	3929.9266391025194	0.543472	0.538534	0.5430027045786169	0.5380751454838321	0.5366148492266619	0.5316768388179088
0.007291	0.118958	0.144916	3935.9838441025195	0.548494	0.543549	0.5480246402033877	0.5430900825408257	0.5416367848514327	0.5366917758749025
0.007292	0.119217	0.144946	3944.5648841025195	0.553518	0.548562	0.5530485758281584	0.5481030195978194	0.5466607204762034	0.5417047129318961
0.007294	0.119415	0.144983	3951.1268551025196	0.558544	0.553580	0.5580744470776999	0.5531208937118067	0.551686591725745	0.5467225870458835
0.007295	0.119659	0.145038	3959.2031281025193	0.563571	0.558596	0.5631013827024707	0.5581368307688004	0.5567135273505157	0.5517385241028772
0.007296	0.119904	0.145081	3967.27940110252	0.568599	0.563615	0.5681293183272412	0.563155767825794	0.5617414629752863	0.5567574611598708
0.007297	0.120132	0.145087	3974.850907102519	0.573628	0.568634	0.573158253952012	0.5681747048827878	0.5667703986000571	0.5617763982168645
0.007299	0.120392	0.145111	3983.431947102519	0.578658	0.573653	0.5781881252015535	0.573193578996775	0.5718002698495985	0.5667952723308518
0.007300	0.120590	0.145197	3989.9939181025193	0.583690	0.578677	0.5832200608263243	0.5782175160537688	0.5768322054743693	0.5718192093878456
0.007301	0.120773	0.145190	3996.0511231025193	0.588723	0.583702	0.588252996451095	0.5832424531107625	0.58186514109914	0.5768441464448393
0.007302	0.121155	0.145209	4008.6702991025195	0.593756	0.588719	0.5932859320758657	0.5882593901677561	0.5868980767239107	0.5818610835018329
0.007304	0.121262	0.145245	4012.2036691025196	0.598789	0.593749	0.5983188033254072	0.5932892642817434	0.5919309479734522	0.5868909576158202
0.007305	0.121475	0.145178	4019.270407102519	0.603822	0.598772	0.6033517389501778	0.5983122013387371	0.5969638835982228	0.5919138946728139
0.007306	0.121796	0.145203	4029.8705151025197	0.608855	0.603791	0.6083846745749486	0.6033311383957307	0.6019968192229936	0.5969328317298075
0.007307	0.121994	0.145209	4036.432487102519	0.613888	0.608816	0.6134176101997193	0.6083560754527244	0.6070297548477643	0.6019577687868012
0.007309	0.122162	0.145233	4041.98492510252	0.618921	0.613843	0.6184504814492608	0.6133829495667118	0.6120626260973059	0.6069846429007886
0.007310	0.122375	0.145178	4049.0516631025193	0.623953	0.618866	0.6234824170740315	0.6184058866237054	0.6170945617220766	0.6120075799577822
0.007311	0.122665	0.145160	4058.642237102519	0.628985	0.623886	0.6285143526988023	0.6234258236806991	0.6221264973468473	0.6170275170147759
0.007312	0.122894	0.145197	4066.2137431025194	0.634017	0.628908	0.6335462883235731	0.6284477607376928	0.6271584329716181	0.6220494540717696
0.007314	0.123032	0.145154	4070.7566471025193	0.639048	0.633934	0.6385771595731143	0.6334736348516801	0.6321893042211594	0.6270753281857568
0.007315	0.123367	0.145105	4081.8615221025193	0.644078	0.638950	0.6436070951978852	0.6384895719086738	0.6372192398459302	0.6320912652427506
0.007316	0.123535	0.145129	4087.4139591025196	0.649108	0.643972	0.6486370308226559	0.6435115089656674	0.6422491754707009	0.6371132022997442
0.007317	0.123749	0.145074	4094.4806981025195	0.654136	0.648992	0.6536649664474267	0.6485314460226611	0.6472771110954717	0.6421331393567379
0.007319	0.123978	0.144989	4102.05220410252	0.659162	0.654008	0.6586908376969681	0.6535473201366485	0.6523029823450132	0.6471490134707253
0.007320	0.124237	0.145013	4110.63324410252	0.664188	0.659023	0.6637167733217388	0.6585622571936421	0.6573289179697839	0.6521639505277189
0.007321	0.124435	0.144983	4117.19521510252	0.669213	0.664040	0.6687417089465095	0.6635791942506357	0.6623538535945546	0.6571808875847125
0.007322	0.124649	0.144922	4124.26195410252	0.674236	0.669055	0.6737646445712803	0.6685941313076293	0.6673767892193253	0.6621958246417061
0.007324	0.124878	0.144879	4131.83346010252	0.679258	0.674067	0.6787865158208217	0.6736060054216167	0.6723986604688668	0.6672076987556935
0.007325	0.125092	0.144830	4138.90019910252	0.684277	0.679077	0.6838054514455925	0.6786159424786105	0.6774175960936375	0.6722176358126872
0.007326	0.125290	0.144745	4145.46217010252	0.689294	0.684086	0.6888223870703631	0.683624879535604	0.6824345317184082	0.6772265728696808
0.007327	0.125626	0.144678	4156.56704510252	0.694309	0.689087	0.6938373226951339	0.6886258165925978	0.6874494673431789	0.6822275099266746
0.007329	0.125839	0.144623	4163.63378410252	0.699322	0.694090	0.6988501939446754	0.6936286907065851	0.6924623385927204	0.6872303840406618
0.007330	0.125992	0.144519	4168.68145510252	0.704331	0.699093	0.7038591295694462	0.6986316277635788	0.6974712742174912	0.6922333210976556
0.007331	0.126297	0.144415	4178.776796102519	0.709337	0.704086	0.7088650651942169	0.7036245648205725	0.7024772098422619	0.6972262581546492
0.007332	0.126541	0.144360	4186.8530681025195	0.714340	0.709080	0.7138680008189875	0.7086185018775661	0.7074801454670325	0.7022201952116429
