Repository: pietracorvo/HystAPI

# Example data

The example data in this folder is from measurements performed during my physics bachelor.

The material is **FeSi3** (iron with 3% silicon), aka 'electrical steel', the standard material for ring cores in trafos. 

Four of the five samples where treated with high pressure torison (HPT, 20 rotations at 20GPa), to achieve nanocristallisation of the grains, which has a huge impact on the magnetic properties of the material. The HPT deformation was done at 77K (under liquid nitrogen) and at 293K (at room temperature). Afterwards some samples were heat treated at a temperature of 493K (for two hours) to anneal defects from the deformation process.

The five samples are:

File: testData/FeSi3_LN/G4_748V_200Hz_800000Fs0.txt (part 21 of 29)
--------------------------
t	U1	U2	H	Braw	Jraw	B_drift	 J_drift	B_corr	J_corr
0.007024	0.120102	-0.004413	3974.9601295415096	1.088611	1.083618	1.0891531899287776	1.0841606097462946	1.0820601908623675	1.0770661561378247
0.007025	0.119766	-0.004443	3963.8552545415096	1.088457	1.083479	1.0889992671198268	1.0840216869971127	1.0819062680534168	1.0769272333886428
0.007026	0.119507	-0.004364	3955.2742145415095	1.088305	1.083337	1.088847344310876	1.0838797642479308	1.081754345244466	1.076785310639461
0.007027	0.119171	-0.004413	3944.1693395415095	1.088153	1.083199	1.0886954215019249	1.0837418414987487	1.0816024224355147	1.076647387890279
0.007029	0.118866	-0.004437	3934.0739985415094	1.087999	1.083058	1.0885415758840231	1.083600996000385	1.0814485768176132	1.0765065423919151
0.007030	0.118607	-0.004425	3925.4929585415093	1.087845	1.082915	1.0883876530750722	1.0834580732512031	1.081294654008662	1.0763636196427333
0.007031	0.118256	-0.004480	3913.883316541509	1.087690	1.082774	1.0882327302661212	1.0833171505020212	1.0811397311997113	1.0762226968935513
0.007032	0.117966	-0.004498	3904.292742541509	1.087534	1.082630	1.0880768074571703	1.0831732277528392	1.0809838083907604	1.0760787741443694
0.007034	0.117691	-0.004498	3895.2069355415088	1.087378	1.082486	1.0879209618392685	1.0830293822544754	1.0808279627728585	1.0759349286460056
0.007035	0.117371	-0.004498	3884.606827541509	1.087223	1.082343	1.0877660390303177	1.0828864595052936	1.0806730399639077	1.0757920058968238
0.007036	0.117050	-0.004492	3874.006718541509	1.087067	1.082201	1.0876101162213667	1.0827445367561117	1.0805171171549568	1.0756500831476419
0.007037	0.116760	-0.004504	3864.4161455415087	1.086911	1.082057	1.0874541934124158	1.0826006140069298	1.0803611943460059	1.07550616039846
0.007039	0.116440	-0.004492	3853.8160365415088	1.086755	1.081914	1.087298347794514	1.082457768508566	1.080205348728104	1.075363314900096
0.007040	0.116089	-0.004559	3842.2063945415093	1.086597	1.081771	1.0871404249855632	1.082314845759384	1.0800474259191533	1.0752203921509143
0.007041	0.115906	-0.004572	3836.1491905415096	1.086439	1.081621	1.086982502176612	1.082164923010202	1.079889503110202	1.0750704694017321
0.007042	0.115601	-0.004510	3826.0538495415094	1.086282	1.081476	1.086825579367661	1.0820200002610203	1.079732580301251	1.0749255466525505
0.007044	0.115219	-0.004547	3813.434672541509	1.086124	1.081334	1.0866677337497594	1.0818781547626564	1.0795747346833493	1.0747837011541865
0.007045	0.114883	-0.004614	3802.329797541509	1.085965	1.081189	1.0865088109408085	1.0817332320134745	1.0794158118743984	1.0746387784050047
0.007046	0.114624	-0.004565	3793.748757541509	1.085806	1.081041	1.0863498881318576	1.0815853092642924	1.0792568890654475	1.0744908556558226
0.007047	0.114334	-0.004584	3784.158183541509	1.085647	1.080895	1.0861909653229067	1.0814393865151106	1.0790979662564966	1.0743449329066408
0.007049	0.114029	-0.004596	3774.062842541509	1.085488	1.080748	1.086032119705005	1.0812925410167469	1.0789391206385948	1.074198087408277
0.007050	0.113693	-0.004639	3762.957967541509	1.085328	1.080601	1.085872196896054	1.081145618267565	1.0787791978296442	1.0740511646590951
0.007051	0.113419	-0.004608	3753.8721605415094	1.085167	1.080453	1.0857112740871029	1.080997695518383	1.078618275020693	1.0739032419099133
0.007052	0.113007	-0.004669	3740.2434505415094	1.085006	1.080308	1.085550351278152	1.0808527727692012	1.0784573522117418	1.0737583191607314
0.007054	0.112793	-0.004657	3733.1767115415096	1.084845	1.080156	1.0853895056602503	1.0807009272708372	1.0782965065938401	1.0736064736623674
0.007055	0.112564	-0.004626	3725.6052055415093	1.084684	1.080005	1.0852285828512993	1.0805500045216556	1.0781355837848894	1.0734555509131858
0.007056	0.112198	-0.004651	3713.4907965415096	1.084522	1.079858	1.0850666600423484	1.0804030817724735	1.0779736609759385	1.0733086281640036
0.007057	0.111877	-0.004742	3702.890688541509	1.084359	1.079708	1.0849037372333976	1.0802531590232916	1.0778107381669875	1.0731587054148217
0.007059	0.111603	-0.004657	3693.8048815415095	1.084197	1.079558	1.0847418916154958	1.0801033135249278	1.0776488925490857	1.073008859916458
0.007060	0.111282	-0.004694	3683.204773541509	1.084034	1.079408	1.0845789688065448	1.079953390775746	1.0774859697401347	1.072858937167276
0.007061	0.110977	-0.004730	3673.109432541509	1.083870	1.079257	1.0844150459975936	1.0798024680265639	1.0773220469311835	1.072708014418094
0.007062	0.110718	-0.004755	3664.5283925415088	1.083706	1.079103	1.084251123188643	1.079648545277382	1.0771581241222328	1.0725540916689122
0.007064	0.110382	-0.004706	3653.4235175415088	1.083542	1.078954	1.084087277570741	1.0794996997790183	1.0769942785043312	1.0724052461705484
0.007065	0.110077	-0.004779	3643.3281765415095	1.083377	1.078801	1.0839223547617902	1.0793467770298362	1.0768293556953803	1.0722523234213663
0.007066	0.109772	-0.004767	3633.2328355415093	1.083212	1.078648	1.0837574319528394	1.0791938542806545	1.0766644328864294	1.0720994006721847
0.007067	0.109451	-0.004767	3622.6327275415088	1.083046	1.078496	1.0835915091438884	1.0790419315314725	1.0764985100774784	1.0719474779230027
0.007069	0.109161	-0.004785	3613.042153541509	1.082880	1.078343	1.0834256635259867	1.0788890860331088	1.0763326644595765	1.071794632424639
0.007070	0.108856	-0.004810	3602.9468125415087	1.082714	1.078189	1.0832597407170357	1.0787351632839268	1.0761667416506255	1.071640709675457
0.007071	0.108582	-0.004803	3593.8610055415093	1.082547	1.078034	1.0830928179080845	1.0785802405347449	1.0759998188416744	1.071485786926275
0.007072	0.108231	-0.004822	3582.251363541509	1.082380	1.077881	1.0829258950991336	1.0784273177855632	1.0758328960327237	1.0713328641770934
0.007074	0.107941	-0.004877	3572.660789541509	1.082211	1.077724	1.082757049481232	1.0782704722871992	1.0756640504148218	1.0711760186787294
0.007075	0.107712	-0.004871	3565.089283541509	1.082043	1.077565	1.0825891266722811	1.0781115495380174	1.075496127605871	1.0710170959295475
0.007076	0.107422	-0.004828	3555.498709541509	1.081875	1.077409	1.08242120386333	1.0779556267888355	1.0753282047969202	1.0708611731803657
0.007077	0.106995	-0.004852	3541.3652325415096	1.081707	1.077259	1.0822532810543792	1.0778057040396534	1.0751602819879693	1.0707112504311835
0.007079	0.106750	-0.004919	3533.288959541509	1.081537	1.077099	1.0820834354364774	1.0776458585412898	1.0749904363700673	1.07055140493282
0.007080	0.106491	-0.004846	3524.707919541509	1.081368	1.076941	1.0819145126275265	1.0774879357921077	1.0748215135611163	1.0703934821836378
0.007081	0.106155	-0.004907	3513.603044541509	1.081198	1.076785	1.0817445898185756	1.077332013042926	1.0746515907521657	1.0702375594344562
0.007082	0.105850	-0.004932	3503.507703541509	1.081028	1.076627	1.0815746670096247	1.077174090293744	1.0744816679432145	1.070079636685274
0.007084	0.105591	-0.004907	3494.926663541509	1.080857	1.076468	1.0814038213917228	1.0770152447953802	1.0743108223253128	1.0699207911869104
0.007085	0.105255	-0.004895	3483.821788541509	1.080687	1.076312	1.0812338985827719	1.0768593220461982	1.0741408995163617	1.0697648684377283
0.007086	0.104919	-0.004950	3472.716913541509	1.080516	1.076155	1.081062975773821	1.0767023992970164	1.073969976707411	1.0696079456885466
0.007087	0.104614	-0.004962	3462.6215725415095	1.080344	1.075995	1.08089105296487	1.0765424765478344	1.07379805389846	1.0694480229393646
0.007089	0.104370	-0.004968	3454.545299541509	1.080172	1.075833	1.0807192073469682	1.0763806310494706	1.073626208280558	1.0692861774410007
0.007090	0.104019	-0.004980	3442.9356575415095	1.079999	1.075675	1.0805462845380172	1.0762227083002887	1.073453285471607	1.0691282546918188
0.007091	0.103775	-0.005011	3434.859384541509	1.079826	1.075512	1.0803733617290663	1.076059785551107	1.0732803626626564	1.068965331942637
0.007092	0.103500	-0.004968	3425.7735775415094	1.079653	1.075350	1.0802004389201154	1.075897862801925	1.0731074398537053	1.068803409193455
0.007094	0.103073	-0.005072	3411.640099541509	1.079478	1.075193	1.0800255933022136	1.075741017303561	1.0729325942358034	1.0686465636950913
0.007095	0.102829	-0.005084	3403.5638275415095	1.079302	1.075027	1.0798496704932627	1.0755750945543792	1.0727566714268528	1.0684806409459093
0.007096	0.102539	-0.005023	3393.9732535415096	1.079127	1.074865	1.0796747476843118	1.0754131718051974	1.072581748617902	1.0683187181967275
0.007097	0.102188	-0.005029	3382.363610541509	1.078952	1.074705	1.079499824875361	1.0752532490560154	1.072406825808951	1.0681587954475456
0.007099	0.101883	-0.005109	3372.2682695415087	1.078776	1.074541	1.0793239792574592	1.0750894035576515	1.072230980191049	1.0679949499491816
0.007100	0.101639	-0.005096	3364.1919975415094	1.078599	1.074374	1.0791470564485082	1.0749224808084696	1.0720540573820982	1.0678280271999998
0.007101	0.101303	-0.005078	3353.087121541509	1.078423	1.074212	1.078971133639557	1.0747605580592876	1.0718781345731472	1.0676661044508178
0.007102	0.100967	-0.005109	3341.982246541509	1.078246	1.074049	1.0787942108306063	1.0745976353101059	1.0717012117641964	1.067503181701636
0.007104	0.100723	-0.005139	3333.9059735415094	1.078068	1.073881	1.0786163652127045	1.074429789811742	1.0715233661462946	1.0673353362032723
0.007105	0.100418	-0.005133	3323.810632541509	1.077890	1.073716	1.0784384424037536	1.07426486706256	1.0713454433373437	1.0671704134540902
0.007106	0.100067	-0.005133	3312.200990541509	1.077712	1.073552	1.0782605195948027	1.0741009443133782	1.0711675205283928	1.0670064907049084
0.007107	0.099792	-0.005176	3303.1151835415094	1.077533	1.073384	1.078081596785852	1.0739330215641962	1.0709885977194418	1.0668385679557264
0.007109	0.099503	-0.005206	3293.5246095415096	1.077353	1.073216	1.07790175116795	1.0737651760658324	1.0708087521015401	1.0666707224573626
0.007110	0.099213	-0.005145	3283.934035541509	1.077174	1.073049	1.077722828358999	1.0735982533166506	1.070629829292589	1.0665037997081808
0.007111	0.098801	-0.005231	3270.305325541509	1.076993	1.072886	1.0775419055500481	1.0734353305674686	1.0704489064836382	1.0663408769589988
0.007112	0.098587	-0.005237	3263.238586541509	1.076811	1.072713	1.0773599827410971	1.0732624078182869	1.0702669836746872	1.066167954209817
0.007114	0.098282	-0.005237	3253.143245541509	1.076630	1.072544	1.0771791371231954	1.073093562319923	1.0700861380567854	1.065999108711453
0.007115	0.097992	-0.005267	3243.552671541509	1.076447	1.072373	1.0769962143142444	1.0729226395707412	1.0699032152478343	1.0658281859622714
0.007116	0.097656	-0.005286	3232.447796541509	1.076264	1.072205	1.0768132915052937	1.0727547168215592	1.0697202924388836	1.0656602632130894
0.007117	0.097397	-0.005243	3223.866756541509	1.076082	1.072033	1.0766313686963427	1.0725827940723773	1.0695383696299325	1.0654883404639075
0.007119	0.097015	-0.005292	3211.247580541509	1.075899	1.071866	1.0764485230784409	1.0724159485740135	1.069355524012031	1.0653214949655436
0.007120	0.096756	-0.005298	3202.6665405415088	1.075715	1.071693	1.0762646002694898	1.0722430258248317	1.0691716012030796	1.0651485722163618
0.007121	0.096436	-0.005347	3192.066432541509	1.075530	1.071521	1.076079677460539	1.0720711030756496	1.068986678394129	1.0649766494671797
0.007122	0.096146	-0.005310	3182.4758585415093	1.075346	1.071349	1.075895754651588	1.071899180326468	1.0688027555851778	1.064804726717998
0.007124	0.095840	-0.005341	3172.380517541509	1.075161	1.071177	1.0757109090336863	1.071727334828104	1.0686179099672763	1.0646328812196342
0.007125	0.095551	-0.005322	3162.7899435415093	1.074976	1.071004	1.0755259862247353	1.071554412078922	1.0684329871583254	1.0644599584704522
0.007126	0.095215	-0.005377	3151.6850685415093	1.074790	1.070832	1.0753400634157844	1.0713824893297401	1.0682470643493742	1.0642880357212703
0.007127	0.094894	-0.005402	3141.0849605415087	1.074603	1.070658	1.0751531406068335	1.0712085665805584	1.0680601415404234	1.0641141129720886
0.007129	0.094635	-0.005414	3132.5039205415096	1.074415	1.070481	1.0749652949889317	1.0710317210821945	1.0678722959225215	1.0639372674737246
0.007130	0.094345	-0.005389	3122.913346541509	1.074228	1.070306	1.0747783721799806	1.0708567983330124	1.0676853731135707	1.0637623447245426
0.007131	0.093964	-0.005426	3110.2941705415096	1.074040	1.070134	1.0745904493710299	1.0706848755838305	1.0674974503046197	1.0635904219753607
0.007132	0.093704	-0.005463	3101.7131305415096	1.073851	1.069956	1.074401526562079	1.0705069528346487	1.067308527495669	1.0634124992261789
0.007134	0.093475	-0.005444	3094.1416245415094	1.073662	1.069776	1.074212680944177	1.070327107336285	1.067119681877767	1.0632326537278152
0.007135	0.093109	-0.005432	3082.0272155415096	1.073473	1.069603	1.074023758135226	1.070154184587103	1.066930759068816	1.0630597309786332
0.007136	0.092789	-0.005518	3071.427107541509	1.073282	1.069425	1.0738328353262754	1.0699762618379212	1.0667398362598655	1.0628818082294513
0.007137	0.092545	-0.005524	3063.3508345415094	1.073091	1.069244	1.0736419125173244	1.0697953390887394	1.0665489134509145	1.0627008854802695
0.007139	0.092194	-0.005475	3051.741192541509	1.072901	1.069069	1.0734520668994227	1.0696204935903755	1.0663590678330128	1.0625260399819056
0.007140	0.091904	-0.005524	3042.150618541509	1.072710	1.068889	1.0732611440904716	1.0694405708411934	1.0661681450240614	1.0623461172327235
0.007141	0.091553	-0.005566	3030.540976541509	1.072517	1.068711	1.0730682212815206	1.0692626480920115	1.0659752222151107	1.0621681944835417
0.007142	0.091278	-0.005542	3021.4551695415093	1.072325	1.068530	1.0728762984725697	1.0690817253428295	1.0657832994061596	1.0619872717343597
0.007144	0.090958	-0.005536	3010.855061541509	1.072133	1.068352	1.072684452854668	1.0689038798444659	1.065591453788258	1.061809426235996
0.007145	0.090668	-0.005591	3001.264487541509	1.071939	1.068170	1.072490530045717	1.068721957095284	1.0653975309793071	1.0616275034868141
0.007146	0.090378	-0.005573	2991.673913541509	1.071746	1.067989	1.0722976072367663	1.0685410343461021	1.0652046081703563	1.0614465807376323
0.007147	0.090027	-0.005591	2980.0642705415094	1.071552	1.067810	1.0721036844278153	1.06836211159692	1.0650106853614054	1.0612676579884501
0.007149	0.089752	-0.005621	2970.978463541509	1.071357	1.067626	1.0719088388099132	1.0681782660985564	1.064815839743503	1.0610838124900865
0.007150	0.089508	-0.005627	2962.9021915415087	1.071162	1.067441	1.0717139160009623	1.0679933433493745	1.0646209169345524	1.0608988897409046
0.007151	0.089172	-0.005627	2951.7973165415087	1.070967	1.067260	1.0715189931920115	1.0678124206001927	1.0644259941256013	1.0607179669917228
0.007152	0.088806	-0.005701	2939.6829065415095	1.070770	1.067078	1.0713220703830606	1.0676304978510105	1.0642290713166505	1.0605360442425407
0.007154	0.088593	-0.005658	2932.616168541509	1.070573	1.066891	1.0711252247651588	1.0674436523526467	1.0640322256987487	1.0603491987441769
0.007155	0.088226	-0.005701	2920.501758541509	1.070376	1.066708	1.070928301956208	1.0672607296034649	1.0638353028897978	1.060166275994995
0.007156	0.087891	-0.005725	2909.396883541509	1.070177	1.066524	1.070729379147257	1.067076806854283	1.063636380080847	1.0599823532458132
0.007157	0.087601	-0.005768	2899.806309541509	1.069978	1.066336	1.0705304563383062	1.066888884105101	1.0634374572718963	1.0597944304966311
0.007159	0.087341	-0.005731	2891.225269541509	1.069779	1.066148	1.0703316107204042	1.0667010386067373	1.0632386116539942	1.0596065849982674
0.007160	0.087006	-0.005774	2880.120394541509	1.069579	1.065962	1.0701316879114533	1.0665151158575554	1.0630386888450434	1.0594206622490856
0.007161	0.086700	-0.005780	2870.025053541509	1.069378	1.065774	1.0699307651025023	1.0663271931083735	1.0628377660360924	1.0592327394999037
0.007162	0.086411	-0.005841	2860.434479541509	1.069176	1.065584	1.0697288422935514	1.0661372703591916	1.0626358432271412	1.0590428167507218
0.007164	0.086121	-0.005780	2850.8439055415092	1.068975	1.065395	1.0695279966756497	1.0659484248608277	1.0624349976092398	1.058853971252358
0.007165	0.085815	-0.005835	2840.748564541509	1.068774	1.065206	1.0693270738666987	1.065759502111646	1.0622340748002888	1.058665048503176
0.007166	0.085526	-0.005829	2831.157990541509	1.068571	1.065016	1.0691241510577478	1.0655695793624638	1.062031151991338	1.058475125753994
0.007167	0.085190	-0.005835	2820.053115541509	1.068369	1.064828	1.068922228248797	1.065381656613282	1.0618292291823868	1.0582872030048123
0.007169	0.084900	-0.005890	2810.4625415415094	1.068165	1.064636	1.068718382630895	1.065189811114918	1.0616253835644849	1.0580953575064482
0.007170	0.084595	-0.005920	2800.367200541509	1.067960	1.064443	1.0685134598219441	1.0649968883657364	1.0614204607555342	1.0579024347572665
0.007171	0.084290	-0.005890	2790.271859541509	1.067755	1.064251	1.0683085370129932	1.0648049656165544	1.061215537946583	1.0577105120080845
0.007172	0.084000	-0.005945	2780.681285541509	1.067550	1.064058	1.0681036142040423	1.0646120428673724	1.0610106151376324	1.0575175892589026
0.007174	0.083679	-0.005945	2770.0811775415095	1.067343	1.063865	1.0678967685861405	1.0644191973690087	1.0608037695197305	1.0573247437605389
0.007175	0.083389	-0.006000	2760.490603541509	1.067136	1.063669	1.0676898457771897	1.0642232746198268	1.0605968467107796	1.057128821011357
0.007176	0.083084	-0.005969	2750.3952625415095	1.066928	1.063475	1.0674819229682388	1.0640293518706447	1.060388923901829	1.056934898262175
0.007177	0.082748	-0.006042	2739.2903875415095	1.066720	1.063280	1.0672740001592878	1.063834429121463	1.0601810010928778	1.0567399755129931
0.007179	0.082504	-0.006012	2731.214114541509	1.066511	1.063081	1.0670651545413858	1.063635583623099	1.0599721554749757	1.0565411300146292
0.007180	0.082153	-0.006024	2719.6044725415095	1.066302	1.062887	1.066856231732435	1.0634416608739172	1.059763232666025	1.0563472072654474
0.007181	0.081818	-0.006055	2708.4995975415095	1.066092	1.062691	1.066646308923484	1.0632457381247353	1.059553309857074	1.0561512845162655
0.007182	0.081589	-0.006067	2700.9280915415093	1.065882	1.062490	1.0664363861145332	1.0630448153755534	1.059343387048123	1.0559503617670836
0.007184	0.081284	-0.006049	2690.832750541509	1.065672	1.062293	1.0662265404966313	1.0628479698771895	1.0591335414302212	1.0557535162687197
0.007185	0.080963	-0.006091	2680.2326425415094	1.065461	1.062096	1.0660156176876805	1.0626510471280077	1.0589226186212706	1.055556593519538
0.007186	0.080658	-0.006085	2670.1373015415093	1.065250	1.061897	1.0658046948787296	1.0624521243788259	1.0587116958123195	1.055357670770356
0.007187	0.080338	-0.006122	2659.5371935415096	1.065038	1.061699	1.0655927720697786	1.062254201629644	1.0584997730033687	1.055159748021174
0.007189	0.080032	-0.006122	2649.4418525415094	1.064826	1.061499	1.0653809264518768	1.06205435613128	1.0582879273854666	1.0549599025228102
0.007190	0.079712	-0.006171	2638.841744541509	1.064612	1.061298	1.0651670036429257	1.0618534333820981	1.0580740045765156	1.0547589797736283
0.007191	0.079407	-0.006219	2628.7464035415096	1.064397	1.061096	1.064952080833975	1.0616515106329163	1.0578590817675648	1.0545570570244465
0.007192	0.079163	-0.006201	2620.670130541509	1.064182	1.060891	1.064737158025024	1.0614465878837345	1.057644158958614	1.0543521342752646
0.007194	0.078842	-0.006183	2610.0700225415094	1.063967	1.060689	1.0645223124071224	1.0612447423853706	1.0574293133407124	1.0541502887769008
0.007195	0.078491	-0.006244	2598.460380541509	1.063751	1.060488	1.0643063895981713	1.0610438196361887	1.057213390531761	1.0539493660277188
0.007196	0.078201	-0.006238	2588.869806541509	1.063535	1.060284	1.0640904667892204	1.0608398968870068	1.0569974677228102	1.053745443278537
0.007197	0.077866	-0.006262	2577.764930541509	1.063317	1.060081	1.0638725439802696	1.060636974137825	1.0567795449138595	1.0535425205293552
0.007199	0.077637	-0.006299	2570.193425541509	1.063099	1.059872	1.0636546983623676	1.060428128639461	1.0565616992959574	1.0533336750309912
0.007200	0.077286	-0.006311	2558.583782541509	1.062880	1.059668	1.0634357755534167	1.060224205890279	1.0563427764870066	1.0531297522818093
0.007201	0.076996	-0.006348	2548.993209541509	1.062660	1.059460	1.0632158527444657	1.0600162831410973	1.0561228536780556	1.0529218295326275
0.007202	0.076767	-0.006372	2541.4217035415095	1.062440	1.059249	1.062995929935515	1.0598053603919153	1.055902930869105	1.0527109067834455
0.007204	0.076416	-0.006348	2529.812061541509	1.062219	1.059043	1.0627750843176131	1.0595995148935515	1.055682085251203	1.0525050612850817
0.007205	0.076065	-0.006384	2518.2024185415094	1.061998	1.058836	1.0625541615086622	1.0593925921443696	1.0554611624422523	1.0522981385358998
0.007206	0.075836	-0.006421	2510.6309135415095	1.061776	1.058623	1.0623322386997114	1.0591796693951878	1.0552392396333015	1.052085215786718
0.007207	0.075500	-0.006427	2499.526037541509	1.061553	1.058415	1.0621093158907604	1.0589717466460058	1.0550163168243505	1.051877293037536
0.007209	0.075226	-0.006421	2490.440231541509	1.061330	1.058203	1.0618864702728585	1.058759901147642	1.0547934712064486	1.0516654475391722
0.007210	0.074860	-0.006439	2478.325821541509	1.061107	1.057995	1.0616635474639076	1.05855197839846	1.0545705483974976	1.0514575247899902
0.007211	0.074585	-0.006525	2469.2400145415095	1.060881	1.057781	1.0614376246549566	1.0583380556492783	1.0543446255885467	1.0512436020408085
0.007212	0.074341	-0.006482	2461.1637425415092	1.060656	1.057566	1.0612127018460058	1.0581231329000962	1.0541197027795959	1.0510286792916264
0.007214	0.073959	-0.006500	2448.5445655415087	1.060431	1.057356	1.0609878562281039	1.0579132874017323	1.0538948571616937	1.0508188337932625
0.007215	0.073669	-0.006537	2438.953991541509	1.060204	1.057142	1.060760933419153	1.0576993646525505	1.053667934352743	1.0506049110440807
0.007216	0.073410	-0.006567	2430.372951541509	1.059977	1.056925	1.0605340106102021	1.0574824419033686	1.053441011543792	1.0503879882948988
0.007217	0.073074	-0.006543	2419.268076541509	1.059750	1.056712	1.0603070878012513	1.0572695191541868	1.0532140887348413	1.050175065545717
0.007219	0.072800	-0.006604	2410.1822695415094	1.059521	1.056495	1.0600782421833492	1.0570526736558228	1.052985243116939	1.049958220047353
0.007220	0.072525	-0.006622	2401.096462541509	1.059292	1.056277	1.0598493193743983	1.056834750906641	1.0527563203079882	1.049740297298171
0.007221	0.072128	-0.006622	2387.9725195415094	1.059062	1.056064	1.0596193965654475	1.056621828157459	1.0525263974990375	1.0495273745489893
0.007222	0.071884	-0.006635	2379.896246541509	1.058832	1.055844	1.0593894737564966	1.0564019054082772	1.0522964746900865	1.0493074517998073
0.007224	0.071594	-0.006671	2370.305672541509	1.058601	1.055625	1.0591586281385947	1.0561830599099133	1.0520656290721848	1.0490886063014435
0.007225	0.071259	-0.006665	2359.200797541509	1.058370	1.055408	1.058927705329644	1.0559661371607314	1.051834706263234	1.0488716835522616
0.007226	0.070938	-0.006720	2348.6006895415094	1.058137	1.055188	1.0586947825206932	1.0557462144115495	1.051601783454283	1.0486517608030796
0.007227	0.070663	-0.006744	2339.514882541509	1.057904	1.054966	1.0584618597117421	1.0555242916623677	1.051368860645332	1.048429838053898
0.007229	0.070358	-0.006708	2329.419541541509	1.057670	1.054746	1.0582280140938403	1.0553044461640038	1.0511350150274303	1.048209992555534
0.007230	0.070023	-0.006805	2318.314666541509	1.057435	1.054524	1.0579930912848892	1.055082523414822	1.050900092218479	1.0479880698063522
0.007231	0.069717	-0.006812	2308.2193255415095	1.057199	1.054301	1.0577571684759384	1.0548596006656399	1.0506641694095284	1.04776514705717
0.007232	0.069473	-0.006824	2300.143052541509	1.056963	1.054075	1.0575212456669876	1.0546336779164582	1.0504282466005774	1.0475392243079884
0.007234	0.069138	-0.006793	2289.038177541509	1.056726	1.053852	1.0572844000490857	1.0544108324180943	1.0501914009826758	1.0473163788096245
0.007235	0.068832	-0.006873	2278.9428365415088	1.056488	1.053627	1.057046477240135	1.0541859096689126	1.049953478173725	1.0470914560604427
0.007236	0.068558	-0.006934	2269.8570295415093	1.056249	1.053399	1.056807554431184	1.0539579869197304	1.049714555364774	1.0468635333112606
0.007237	0.068237	-0.006891	2259.2569215415087	1.056009	1.053173	1.056567631622233	1.0537320641705485	1.0494746325558229	1.0466376105620787
0.007239	0.067886	-0.006940	2247.6472795415093	1.055769	1.052947	1.056327786004331	1.0535062186721849	1.0492347869379208	1.046411765063715
0.007240	0.067642	-0.006958	2239.5710065415087	1.055528	1.052716	1.0560868631953801	1.053275295923003	1.04899386412897	1.0461808423145331
0.007241	0.067337	-0.007001	2229.4756655415094	1.055285	1.052486	1.0558439403864293	1.053045373173821	1.0487509413200193	1.0459509195653511
0.007242	0.067032	-0.006970	2219.3803245415093	1.055043	1.052257	1.0556020175774783	1.0528164504246391	1.0485090185110684	1.0457219968161693
0.007244	0.066666	-0.007007	2207.2659155415095	1.054801	1.052029	1.0553601719595767	1.0525886049262754	1.0482671728931665	1.0454941513178055
0.007245	0.066452	-0.007031	2200.1991765415096	1.054557	1.051794	1.0551162491506256	1.0523536821770934	1.0480232500842157	1.0452592285686235
0.007246	0.066101	-0.007080	2188.5895345415092	1.054312	1.051564	1.0548713263416747	1.0521237594279114	1.0477783272752648	1.0450293058194415
0.007247	0.065811	-0.007080	2178.9989605415094	1.054066	1.051330	1.0546254035327238	1.0518898366787297	1.0475324044663137	1.0447953830702599
0.007249	0.065506	-0.007080	2168.903619541509	1.053821	1.051097	1.0543805579148218	1.0516569911803657	1.0472875588484118	1.0445625375718959
0.007250	0.065170	-0.007129	2157.798744541509	1.053573	1.050864	1.054132635105871	1.0514240684311837	1.047039636039461	1.044329614822714
0.007251	0.064865	-0.007172	2147.703403541509	1.053325	1.050629	1.0538847122969202	1.051189145682002	1.04679171323051	1.0440946920735321
0.007252	0.064621	-0.007196	2139.6271305415094	1.053076	1.050389	1.053635789487969	1.0509492229328201	1.046542790421559	1.0438547693243503
0.007254	0.064270	-0.007214	2128.017488541509	1.052826	1.050154	1.0533859438700675	1.0507143774344563	1.0462929448036573	1.0436199238259865
0.007255	0.063965	-0.007208	2117.922147541509	1.052576	1.049917	1.0531360210611165	1.0504774546852742	1.0460430219947066	1.0433830010768044
0.007256	0.063690	-0.007251	2108.8363405415093	1.052324	1.049677	1.0528840982521657	1.0502375319360924	1.0457910991857555	1.0431430783276225
0.007257	0.063416	-0.007275	2099.750533541509	1.052072	1.049436	1.0526321754432146	1.0499966091869106	1.0455391763768045	1.0429021555784408
0.007259	0.063034	-0.007294	2087.1313565415094	1.051819	1.049199	1.0523793298253128	1.0497597636885467	1.0452863307589029	1.042665310080077
0.007260	0.062744	-0.007336	2077.5407825415095	1.051565	1.048957	1.052125407016362	1.0495178409393646	1.045032407949952	1.0424233873308948
0.007261	0.062485	-0.007367	2068.959743541509	1.051310	1.048713	1.051870484207411	1.049273918190183	1.044777485141001	1.042179464581713
0.007262	0.062149	-0.007330	2057.8548675415095	1.051055	1.048472	1.0516155613984601	1.049032995441001	1.04452256233205	1.041938541832531
0.007264	0.061798	-0.007416	2046.2452255415092	1.050799	1.048230	1.0513597157805583	1.0487911499426372	1.0442667167141484	1.0416966963341674
0.007265	0.061569	-0.007410	2038.6737205415093	1.050542	1.047982	1.0511027929716075	1.0485432271934552	1.0440097939051975	1.0414487735849853
0.007266	0.061234	-0.007434	2027.5688445415092	1.050284	1.047739	1.0508448701626565	1.0483003044442734	1.0437518710962466	1.0412058508358035
0.007267	0.060913	-0.007465	2016.968736541509	1.050025	1.047493	1.0505859473537056	1.0480543816950914	1.0434929482872954	1.0409599280866215
0.007269	0.060608	-0.007489	2006.8733955415091	1.049766	1.047246	1.0503271017358036	1.0478075361967276	1.0432341026693934	1.0407130825882578
0.007270	0.060394	-0.007544	1999.8066575415091	1.049505	1.046994	1.0500661789268526	1.0475556134475457	1.0429731798604425	1.0404611598390758
0.007271	0.060013	-0.007532	1987.187480541509	1.049243	1.046748	1.0498042561179017	1.0473096906983639	1.0427112570514918	1.040215237089894
0.007272	0.059784	-0.007587	1979.615974541509	1.048981	1.046495	1.0495423333089509	1.0470567679491818	1.0424493342425407	1.039962314340712
0.007274	0.059464	-0.007593	1969.0158665415092	1.048717	1.046245	1.049278487691049	1.046806922450818	1.042185488624639	1.0397124688423482
0.007275	0.059174	-0.007629	1959.4252925415092	1.048453	1.045993	1.0490145648820983	1.0465549997016361	1.0419215658156884	1.0394605460931663
0.007276	0.058899	-0.007648	1950.3394865415091	1.048188	1.045739	1.0487496420731472	1.0463010769524543	1.0416566430067373	1.0392066233439845
0.007277	0.058578	-0.007684	1939.7393775415092	1.047921	1.045486	1.0484827192641963	1.0460481542032722	1.0413897201977864	1.0389537005948024
0.007279	0.058258	-0.007697	1929.139269541509	1.047654	1.045233	1.0482158736462945	1.0457953087049086	1.0411228745798846	1.0387008550964387
0.007280	0.057938	-0.007758	1918.5391615415092	1.047386	1.044977	1.0479479508373435	1.0455393859557267	1.0408549517709336	1.0384449323472569
0.007281	0.057678	-0.007782	1909.9581215415092	1.047116	1.044718	1.0476780280283926	1.0452804632065449	1.0405850289619827	1.038186009598075
0.007282	0.057419	-0.007782	1901.3770825415093	1.046846	1.044459	1.0474081052194417	1.0450215404573628	1.0403151061530318	1.037927086848893
0.007284	0.057037	-0.007806	1888.7579055415092	1.046575	1.044204	1.04713725960154	1.0447666949589989	1.0400442605351299	1.037672241350529
0.007285	0.056702	-0.007880	1877.6530305415092	1.046303	1.043946	1.046865336792589	1.0445087722098172	1.0397723377261792	1.0374143186013474
0.007286	0.056473	-0.007898	1870.0815245415092	1.046029	1.043681	1.0465914139836383	1.0442438494606352	1.0394984149172282	1.0371493958521654
0.007287	0.056122	-0.007886	1858.471882541509	1.045755	1.043422	1.046317491174687	1.0439849267114534	1.0392244921082772	1.0368904731029835
0.007289	0.055801	-0.007928	1847.8717745415092	1.045481	1.043161	1.0460436455567854	1.0437240812130895	1.0389506464903753	1.0366296276046196
0.007290	0.055511	-0.007983	1838.2812005415092	1.045204	1.042896	1.0457667227478344	1.0434591584639077	1.0386737236814243	1.0363647048554379
0.007291	0.055206	-0.008014	1828.1858595415092	1.044926	1.042631	1.0454887999388836	1.0431942357147257	1.0383958008724736	1.0360997821062559
0.007292	0.054916	-0.008014	1818.5952855415092	1.044648	1.042365	1.0452108771299327	1.0429283129655438	1.0381178780635225	1.035833859357074
0.007294	0.054611	-0.008105	1808.4999445415092	1.044368	1.042098	1.0449310315120308	1.04266146746718	1.0378380324456207	1.03556701385871
0.007295	0.054367	-0.008087	1800.423671541509	1.044087	1.041827	1.04465010870308	1.0423905447179982	1.03755710963667	1.0352960911095284
0.007296	0.054062	-0.008087	1790.328330541509	1.043807	1.041559	1.044370185894129	1.042122621968816	1.037277186827719	1.0350281683603462
0.007297	0.053757	-0.008142	1780.2329895415091	1.043524	1.041290	1.0440872630851779	1.0418536992196343	1.0369942640187677	1.0347592456111645
0.007299	0.053391	-0.008209	1768.1185805415091	1.043240	1.041021	1.0438034174672761	1.0415848537212704	1.0367104184008662	1.0344904001128006
0.007300	0.053070	-0.008252	1757.5184725415093	1.042954	1.040748	1.0435174946583252	1.0413119309720886	1.0364244955919153	1.0342174773636188
0.007301	0.052795	-0.008234	1748.432665541509	1.042668	1.040474	1.0432315718493743	1.0410380082229065	1.0361385727829644	1.0339435546144367
0.007302	0.052490	-0.008307	1738.3373245415091	1.042381	1.040199	1.0429446490404235	1.0407630854737249	1.0358516499740134	1.033668631865255
0.007304	0.052200	-0.008319	1728.746750541509	1.042092	1.039922	1.0426558034225217	1.040486239975361	1.0355628043561116	1.033391786366891
0.007305	0.051834	-0.008380	1716.6323415415093	1.041802	1.039647	1.0423658806135707	1.040211317226179	1.0352728815471606	1.0331168636177093
0.007306	0.051620	-0.008405	1709.5656025415092	1.041511	1.039365	1.04207495780462	1.0399293944769972	1.0349819587382099	1.0328349408685273
0.007307	0.051300	-0.008429	1698.965494541509	1.041218	1.039086	1.0417820349956688	1.0396504717278152	1.0346890359292589	1.0325560181193454
0.007309	0.050980	-0.008472	1688.3653865415092	1.040925	1.038806	1.0414891893777671	1.0393706262294513	1.034396190311357	1.0322761726209815
0.007310	0.050659	-0.008521	1677.7652785415091	1.040630	1.038524	1.041194266568816	1.0390887034802694	1.0341012675024062	1.0319942498717996
0.007311	0.050415	-0.008502	1669.6890055415092	1.040335	1.038239	1.0408993437598653	1.0388037807310875	1.0338063446934553	1.0317093271226176
0.007312	0.050034	-0.008545	1657.069829541509	1.040038	1.037958	1.0406024209509144	1.0385228579819057	1.0335094218845042	1.0314284043734359
0.007314	0.049789	-0.008630	1648.9935565415092	1.039740	1.037670	1.0403045753330127	1.038235012483542	1.0332115762666025	1.0311405588750722
0.007315	0.049454	-0.008630	1637.8886815415092	1.039441	1.037385	1.0400056525240617	1.0379500897343599	1.0329126534576516	1.03085563612589
0.007316	0.049210	-0.008649	1629.8124085415093	1.039141	1.037095	1.0397057297151109	1.0376601669851782	1.032612730648701	1.0305657133767083
0.007317	0.048828	-0.008679	1617.1932325415091	1.038839	1.036810	1.0394038069061597	1.0373752442359963	1.0323108078397496	1.0302807906275264
0.007319	0.048553	-0.008771	1608.1074255415092	1.038536	1.036518	1.0391009612882578	1.0370833987376324	1.0320079622218477	1.0299889451291626
0.007320	0.048264	-0.008734	1598.5168515415091	1.038233	1.036227	1.038798038479307	1.0367924759884504	1.031705039412897	1.0296980223799805
0.007321	0.047928	-0.008801	1587.4119765415091	1.037928	1.035936	1.038493115670356	1.0365015532392685	1.0314001166039461	1.0294070996307987
0.007322	0.047653	-0.008856	1578.3261695415092	1.037621	1.035640	1.0381861928614051	1.0362056304900864	1.031093193794995	1.0291111768816166
0.007324	0.047409	-0.008850	1570.249896541509	1.037314	1.035343	1.0378793472435035	1.0359087849917228	1.0307863481770934	1.028814331383253
0.007325	0.046967	-0.008899	1555.6116515415092	1.037006	1.035053	1.0375714244345526	1.0356188622425408	1.0304784253681425	1.028524408634071
0.007326	0.046768	-0.008972	1549.0496805415091	1.036695	1.034751	1.0372605016256016	1.035316939493359	1.0301675025591917	1.0282224858848892
0.007327	0.046417	-0.008966	1537.4400375415091	1.036384	1.034454	1.0369495788166505	1.035020016744177	1.0298565797502404	1.0279255631357072
0.007329	0.046158	-0.009021	1528.8589985415092	1.036071	1.034153	1.0366367331987487	1.0347191712458135	1.0295437341323388	1.0276247176373436
0.007330	0.045853	-0.009052	1518.7636575415092	1.035758	1.033851	1.0363238103897978	1.0344172484966314	1.0292308113233877	1.0273227948881616
0.007331	0.045532	-0.009113	1508.1635485415093	1.035442	1.033549	1.036007887580847	1.0341153257474496	1.028914888514437	1.0270208721389797
0.007332	0.045212	-0.009094	1497.5634405415092	1.035126	1.033247	1.035691964771896	1.0338134029982675	1.028598965705486	1.0267189493897977
0.007334	0.044891	-0.009210	1486.963332541509	1.034808	1.032941	1.0353741191539942	1.0335075574999038	1.028281120087584	1.026413103891434
0.007335	0.044647	-0.009235	1478.8870595415092	1.034487	1.032631	1.0350531963450433	1.033197634750722	1.0279601972786332	1.026103181142252
0.007336	0.044373	-0.009271	1469.8012535415091	1.034166	1.032322	1.0347322735360924	1.03288871200154	1.0276392744696823	1.0257942583930701
0.007337	0.044006	-0.009253	1457.6868435415092	1.033845	1.032016	1.0344113507271413	1.032582789252358	1.0273183516607314	1.0254883356438882
0.007339	0.043671	-0.009357	1446.5819685415092	1.033521	1.031706	1.0340875051092395	1.0322729437539941	1.0269945060428296	1.0251784901455243
0.007340	0.043411	-0.009369	1438.0009285415092	1.033196	1.031392	1.0337625823002887	1.0319590210048124	1.0266695832338786	1.0248645673963426
0.007341	0.043091	-0.009418	1427.4008205415091	1.032870	1.031079	1.0334366594913378	1.0316460982556306	1.0263436604249279	1.0245516446471608
0.007342	0.042786	-0.009448	1417.3054795415092	1.032542	1.030764	1.033108736682387	1.0313311755064485	1.0260157376159769	1.0242367218979787
0.007344	0.042557	-0.009509	1409.7339735415092	1.032213	1.030444	1.0327798910644852	1.0310113300080845	1.0256868919980753	1.0239168763996147
0.007345	0.042252	-0.009509	1399.6386325415092	1.031883	1.030126	1.0324499682555344	1.030693407258903	1.0253569691891244	1.023598953650433
0.007346	0.041855	-0.009595	1386.5146895415091	1.031550	1.029811	1.0321170454465831	1.0303784845097208	1.0250240463801732	1.023284030901251
0.007347	0.041580	-0.009650	1377.4288825415092	1.031216	1.029488	1.0317831226376322	1.030055561760539	1.0246901235712222	1.022961108152069
0.007349	0.041290	-0.009680	1367.8383085415092	1.030881	1.029164	1.0314482770197304	1.029731716262175	1.0243552779533203	1.0226372626537052
0.007350	0.041000	-0.009723	1358.247734541509	1.030543	1.028839	1.0311103542107796	1.0294067935129934	1.0240173551443696	1.0223123399045235
0.007351	0.040680	-0.009790	1347.6476265415092	1.030204	1.028513	1.0307714314018286	1.0290808707638113	1.0236784323354184	1.0219864171553414
0.007352	0.040390	-0.009790	1338.0570525415092	1.029865	1.028186	1.0304325085928778	1.0287539480146295	1.0233395095264677	1.0216594944061597
0.007354	0.040039	-0.009827	1326.4474105415093	1.029524	1.027860	1.0300916629749761	1.0284281025162656	1.0229986639085662	1.0213336489077958
0.007355	0.039764	-0.009894	1317.361603541509	1.029181	1.027528	1.029748740166025	1.0280961797670838	1.0226557410996149	1.021001726158614
0.007356	0.039474	-0.009979	1307.7710295415093	1.028836	1.027195	1.029403817357074	1.0277632570179018	1.0223108182906642	1.020668803409432
0.007357	0.039185	-0.009930	1298.1804555415092	1.028491	1.026862	1.0290588945481232	1.0274303342687199	1.021965895481713	1.02033588066025
0.007359	0.038818	-0.010022	1286.0660465415092	1.028144	1.026530	1.0287120489302213	1.027098488770356	1.0216190498638111	1.0200040351618862
0.007360	0.038559	-0.010089	1277.4850065415092	1.027794	1.026192	1.0283621261212705	1.0267605660211743	1.0212691270548606	1.0196661124127044
0.007361	0.038269	-0.010101	1267.894432541509	1.027444	1.025853	1.0280122033123196	1.0264216432719921	1.0209192042459097	1.0193271896635223
0.007362	0.037933	-0.010162	1256.789557541509	1.027092	1.025515	1.0276602805033686	1.0260837205228104	1.0205672814369584	1.0189892669143406
0.007364	0.037643	-0.010266	1247.1989835415093	1.026736	1.025172	1.027304434885467	1.0257408750244466	1.020211435819057	1.0186464214159767
0.007365	0.037399	-0.010236	1239.1227105415092	1.026381	1.024826	1.026949512076516	1.0253949522752648	1.0198565130101058	1.018300498666795
0.007366	0.037033	-0.010309	1227.0083015415091	1.026024	1.024484	1.026592589267565	1.0250530295260827	1.0194995902011548	1.0179585759176129
0.007367	0.036697	-0.010364	1215.9034265415091	1.025665	1.024139	1.026233666458614	1.0247081067769008	1.0191406673922039	1.017613653168431
0.007369	0.036453	-0.010443	1207.8271535415092	1.025303	1.023788	1.0258718208407123	1.024357261278537	1.0187788217743021	1.0172628076700672
0.007370	0.036148	-0.010431	1197.7318125415093	1.024941	1.023438	1.0255098980317614	1.024007338529355	1.0184168989653513	1.0169128849208853
0.007371	0.035721	-0.010516	1183.598334541509	1.024577	1.023092	1.0251459752228105	1.0236614157801731	1.0180529761564006	1.0165669621717033
0.007372	0.035538	-0.010559	1177.5411305415091	1.024211	1.022733	1.0247800524138595	1.0233024930309913	1.0176870533474496	1.0162080394225215
0.007374	0.035263	-0.010602	1168.4553235415092	1.023843	1.022377	1.0244122067959578	1.0229466475326277	1.0173192077295479	1.0158521939241578
0.007375	0.034882	-0.010645	1155.8361475415093	1.023474	1.022024	1.0240432839870068	1.0225937247834456	1.016950284920597	1.0154992711749757
0.007376	0.034592	-0.010760	1146.2455735415092	1.023102	1.021664	1.0236713611780557	1.0222338020342636	1.0165783621116455	1.0151393484257938
0.007377	0.034348	-0.010767	1138.169300541509	1.022728	1.021300	1.023297438369105	1.021869879285082	1.0162044393026948	1.0147754256766122
0.007379	0.034012	-0.010815	1127.064425541509	1.022353	1.020940	1.0229225927512031	1.021510033786718	1.015829593684793	1.0144155801782482
0.007380	0.033752	-0.010846	1118.4833855415093	1.021977	1.020574	1.022546669942252	1.021144111037536	1.015453670875842	1.0140496574290663
