Repository: pietracorvo/HystAPI

# Example data

The example data in this folder is from measurements performed during my physics bachelor.

The material is **FeSi3** (iron with 3% silicon), aka 'electrical steel', the standard material for ring cores in trafos. 

Four of the five samples where treated with high pressure torison (HPT, 20 rotations at 20GPa), to achieve nanocristallisation of the grains, which has a huge impact on the magnetic properties of the material. The HPT deformation was done at 77K (under liquid nitrogen) and at 293K (at room temperature). Afterwards some samples were heat treated at a temperature of 493K (for two hours) to anneal defects from the deformation process.

The five samples are:

File: testData/FeSi3_LN/G4_748V_100Hz_800000Fs0.txt (part 22 of 57)
--------------------------
t	U1	U2	H	Braw	Jraw	B_drift	 J_drift	B_corr	J_corr
0.007401	-0.288925	-0.000989	-9557.445435851996	-1.126216	-1.114205	-1.1249207431226553	-1.1129100775738094	-1.1327280289850892	-1.1207160855531746
0.007402	-0.289124	-0.000989	-9564.007406851997	-1.126250	-1.114231	-1.124954568111592	-1.1129359026079364	-1.132761853974026	-1.1207419105873015
0.007404	-0.289246	-0.000958	-9568.045543851997	-1.126284	-1.114260	-1.1249882180894661	-1.1129645526761904	-1.1327955039519	-1.1207705606555556
0.007405	-0.289368	-0.000970	-9572.083679851996	-1.126317	-1.114288	-1.1250210430784031	-1.1129923777103174	-1.1328283289408372	-1.1207983856896826
0.007406	-0.289536	-0.000934	-9577.636117851996	-1.126350	-1.114314	-1.12505386806734	-1.1130182027444444	-1.132861153929774	-1.1208242107238096
0.007407	-0.289719	-0.000940	-9583.693321851997	-1.126382	-1.114339	-1.1250856930562771	-1.1130430277785714	-1.132892978918711	-1.1208490357579366
0.007409	-0.289856	-0.000983	-9588.236225851997	-1.126416	-1.114367	-1.125119343034151	-1.1130706778468256	-1.132926628896585	-1.1208766858261907
0.007410	-0.290009	-0.000964	-9593.283895851997	-1.126450	-1.114394	-1.125153168023088	-1.1130975028809524	-1.1329604538855218	-1.1209035108603176
0.007411	-0.290161	-0.000946	-9598.331566851997	-1.126483	-1.114420	-1.125185993012025	-1.1131233279150794	-1.132993278874459	-1.1209293358944445
0.007412	-0.290314	-0.000958	-9603.379236851997	-1.126516	-1.114447	-1.1252188180009621	-1.1131501529492063	-1.1330261038633962	-1.1209561609285714
0.007414	-0.290497	-0.000989	-9609.436441851996	-1.126550	-1.114474	-1.1252524679788358	-1.1131768030174602	-1.1330597538412697	-1.1209828109968254
0.007415	-0.290573	-0.000934	-9611.960276851996	-1.126582	-1.114503	-1.1252842929677729	-1.1132056280515874	-1.1330915788302067	-1.1210116360309526
0.007416	-0.290878	-0.000946	-9622.055617851996	-1.126615	-1.114523	-1.1253171179567099	-1.1132254530857142	-1.133124403819144	-1.1210314610650793
0.007417	-0.290924	-0.000964	-9623.569919851996	-1.126648	-1.114554	-1.125349942945647	-1.1132562781198414	-1.1331572288080811	-1.1210622860992066
0.007419	-0.291077	-0.000903	-9628.617589851996	-1.126680	-1.114580	-1.125381592923521	-1.1132819281880952	-1.1331888787859548	-1.1210879361674604
0.007420	-0.291183	-0.000916	-9632.150958851997	-1.126712	-1.114607	-1.1254134179124577	-1.1133087532222221	-1.1332207037748918	-1.1211147612015873
0.007421	-0.291367	-0.000970	-9638.208163851996	-1.126745	-1.114633	-1.125446242901395	-1.1133345782563493	-1.133253528763829	-1.1211405862357144
0.007422	-0.291489	-0.000952	-9642.246299851997	-1.126778	-1.114661	-1.125479067890332	-1.113362403290476	-1.1332863537527658	-1.1211684112698412
0.007424	-0.291611	-0.000916	-9646.284436851996	-1.126810	-1.114688	-1.125510717868206	-1.11338905335873	-1.1333180037306398	-1.1211950613380952
0.007425	-0.291885	-0.000922	-9655.370243851996	-1.126842	-1.114708	-1.1255425428571428	-1.113408878392857	-1.133349828719577	-1.1212148863722222
0.007426	-0.291992	-0.000946	-9658.903612851997	-1.126875	-1.114736	-1.1255753678460798	-1.113436703426984	-1.1333826537085137	-1.1212427114063492
0.007427	-0.292084	-0.000940	-9661.932214851997	-1.126907	-1.114765	-1.1256071928350169	-1.113465528461111	-1.1334144786974507	-1.1212715364404762
0.007429	-0.292267	-0.000934	-9667.989419851996	-1.126940	-1.114790	-1.1256398428128909	-1.113490178529365	-1.133447128675325	-1.12129618650873
0.007430	-0.292419	-0.000970	-9673.037090851996	-1.126973	-1.114817	-1.1256726678018278	-1.113517003563492	-1.1334799536642617	-1.1213230115428572
0.007431	-0.292557	-0.000934	-9677.579993851996	-1.127006	-1.114844	-1.1257054927907648	-1.113543828597619	-1.1335127786531989	-1.121349836576984
0.007432	-0.292755	-0.000977	-9684.141965851997	-1.127039	-1.114869	-1.1257383177797018	-1.1135686536317462	-1.1335456036421356	-1.1213746616111113
0.007434	-0.292847	-0.000952	-9687.170567851997	-1.127073	-1.114899	-1.1257719677575757	-1.1135983037000001	-1.1335792536200096	-1.1214043116793653
0.007435	-0.293030	-0.000964	-9693.227772851997	-1.127106	-1.114925	-1.1258047927465127	-1.1136241287341269	-1.1336120786089467	-1.121430136713492
0.007436	-0.293243	-0.000964	-9700.294510851996	-1.127139	-1.114949	-1.1258376177354497	-1.113647953768254	-1.1336449035978835	-1.1214539617476191
0.007437	-0.293381	-0.000946	-9704.837414851996	-1.127172	-1.114976	-1.1258704427243869	-1.1136747788023809	-1.1336777285868207	-1.121480786781746
0.007439	-0.293472	-0.000934	-9707.866016851996	-1.127204	-1.115005	-1.1259020927022607	-1.113703428870635	-1.1337093785646948	-1.12150943685
0.007440	-0.293625	-0.000903	-9712.913687851997	-1.127236	-1.115030	-1.1259339176911975	-1.113728253904762	-1.1337412035536314	-1.121534261884127
0.007441	-0.293823	-0.000940	-9719.475658851996	-1.127269	-1.115054	-1.1259667426801347	-1.1137520789388888	-1.1337740285425686	-1.121558086918254
0.007442	-0.293945	-0.000983	-9723.513795851997	-1.127302	-1.115083	-1.1259995676690717	-1.113780903973016	-1.1338068535315058	-1.1215869119523811
0.007444	-0.294052	-0.000903	-9727.047164851996	-1.127334	-1.115110	-1.1260312176469458	-1.11380755404127	-1.1338385035093799	-1.1216135620206351
0.007445	-0.294266	-0.000909	-9734.113903851996	-1.127366	-1.115133	-1.1260630426358826	-1.1138303790753967	-1.1338703284983165	-1.1216363870547619
0.007446	-0.294449	-0.000970	-9740.171107851997	-1.127399	-1.115159	-1.1260958676248196	-1.113856204109524	-1.1339031534872537	-1.121662212088889
0.007447	-0.294571	-0.000958	-9744.209244851996	-1.127432	-1.115186	-1.1261286926137566	-1.1138830291436508	-1.1339359784761904	-1.121689037123016
0.007449	-0.294693	-0.000909	-9748.247380851997	-1.127464	-1.115213	-1.1261603425916307	-1.1139096792119048	-1.1339676284540645	-1.12171568719127
0.007450	-0.294830	-0.000958	-9752.790284851997	-1.127497	-1.115241	-1.1261931675805676	-1.1139375042460318	-1.1340004534430017	-1.121743512225397
0.007451	-0.295059	-0.000928	-9760.361789851997	-1.127529	-1.115263	-1.1262249925695045	-1.1139593292801586	-1.1340322784319383	-1.1217653372595238
0.007452	-0.295151	-0.000897	-9763.390392851996	-1.127560	-1.115291	-1.1262558175584414	-1.1139871543142859	-1.1340631034208752	-1.121793162293651
0.007454	-0.295410	-0.000922	-9771.971432851997	-1.127592	-1.115312	-1.1262874675363155	-1.1140078043825397	-1.1340947533987493	-1.1218138123619048
0.007455	-0.295502	-0.000952	-9775.000034851997	-1.127625	-1.115341	-1.1263202925252527	-1.1140366294166666	-1.1341275783876865	-1.1218426373960317
0.007456	-0.295532	-0.000922	-9776.009568851996	-1.127657	-1.115372	-1.1263521175141895	-1.1140674544507936	-1.1341594033766236	-1.1218734624301587
0.007457	-0.295792	-0.000916	-9784.590608851997	-1.127689	-1.115393	-1.1263839425031263	-1.1140882794849207	-1.1341912283655602	-1.1218942874642859
0.007459	-0.295868	-0.000934	-9787.114443851997	-1.127721	-1.115422	-1.1264155924810004	-1.1141169295531745	-1.1342228783434343	-1.1219229375325397
0.007460	-0.296066	-0.000952	-9793.676415851996	-1.127754	-1.115447	-1.1264484174699374	-1.1141417545873016	-1.1342557033323715	-1.1219477625666667
0.007461	-0.296265	-0.000952	-9800.238387851996	-1.127787	-1.115472	-1.1264812424588746	-1.1141665796214286	-1.1342885283213087	-1.1219725876007938
0.007462	-0.296402	-0.001001	-9804.781290851997	-1.127821	-1.115500	-1.1265150674478115	-1.1141944046555554	-1.1343223533102456	-1.1220004126349206
0.007464	-0.296478	-0.000922	-9807.305125851997	-1.127854	-1.115529	-1.1265477174256853	-1.1142230547238094	-1.1343550032881193	-1.1220290627031746
0.007465	-0.296692	-0.000946	-9814.371864851997	-1.127886	-1.115553	-1.1265795424146223	-1.1142468797579366	-1.1343868282770564	-1.1220528877373017
0.007466	-0.296829	-0.000879	-9818.914767851997	-1.127918	-1.115578	-1.1266113674035594	-1.1142717047920634	-1.1344186532659934	-1.1220777127714285
0.007467	-0.297043	-0.000995	-9825.981506851997	-1.127951	-1.115603	-1.1266441923924964	-1.1142965298261904	-1.1344514782549302	-1.1221025378055556
0.007469	-0.297043	-0.000916	-9825.981506851997	-1.127983	-1.115635	-1.1266758423703704	-1.1143281798944444	-1.1344831282328043	-1.1221341878738096
0.007470	-0.297226	-0.000897	-9832.038711851998	-1.128015	-1.115659	-1.1267076673593073	-1.1143520049285713	-1.1345149532217413	-1.1221580129079365
0.007471	-0.297455	-0.000958	-9839.610217851996	-1.128047	-1.115682	-1.1267394923482443	-1.1143748299626985	-1.1345467782106784	-1.1221808379420637
0.007472	-0.297592	-0.000934	-9844.153120851997	-1.128080	-1.115709	-1.1267723173371813	-1.1144016549968254	-1.1345796031996151	-1.1222076629761906
0.007474	-0.297745	-0.000928	-9849.200790851997	-1.128112	-1.115735	-1.1268039673150554	-1.1144273050650793	-1.1346112531774892	-1.1222333130444444
0.007475	-0.297958	-0.000934	-9856.267529851997	-1.128145	-1.115759	-1.1268367923039924	-1.1144511300992064	-1.1346440781664264	-1.1222571380785715
0.007476	-0.297989	-0.000983	-9857.277063851996	-1.128178	-1.115791	-1.1268696172929291	-1.1144829551333333	-1.1346769031553632	-1.1222889631126984
0.007477	-0.298203	-0.000903	-9864.343802851996	-1.128210	-1.115813	-1.1269014422818662	-1.1145047801674604	-1.1347087281443002	-1.1223107881468255
0.007479	-0.298340	-0.000897	-9868.886706851996	-1.128241	-1.115839	-1.1269320922597403	-1.1145304302357144	-1.1347393781221742	-1.1223364382150796
0.007480	-0.298508	-0.000916	-9874.439143851996	-1.128273	-1.115864	-1.1269639172486774	-1.1145552552698412	-1.1347712031111112	-1.1223612632492064
0.007481	-0.298599	-0.000922	-9877.467745851996	-1.128305	-1.115892	-1.1269957422376142	-1.1145830803039685	-1.1348030281000483	-1.1223890882833336
0.007482	-0.298828	-0.000916	-9885.039251851997	-1.128336	-1.115914	-1.1270265672265511	-1.1146049053380953	-1.1348338530889852	-1.1224109133174605
0.007484	-0.298920	-0.000903	-9888.067853851997	-1.128368	-1.115941	-1.1270582172044252	-1.1146315554063493	-1.1348655030668593	-1.1224375633857144
0.007485	-0.299149	-0.000891	-9895.639359851997	-1.128399	-1.115963	-1.1270890421933621	-1.1146533804404761	-1.1348963280557962	-1.1224593884198413
0.007486	-0.299255	-0.000940	-9899.172729851996	-1.128431	-1.115991	-1.1271208671822992	-1.1146812054746031	-1.1349281530447333	-1.1224872134539683
0.007487	-0.299454	-0.000909	-9905.734700851997	-1.128463	-1.116014	-1.1271526921712363	-1.1147040305087301	-1.1349599780336703	-1.1225100384880953
0.007489	-0.299515	-0.000909	-9907.753768851997	-1.128494	-1.116043	-1.1271833421491102	-1.114732680576984	-1.1349906280115443	-1.122538688556349
0.007490	-0.299667	-0.000897	-9912.801439851997	-1.128525	-1.116068	-1.1272141671380471	-1.1147575056111112	-1.1350214530004812	-1.1225635135904763
0.007491	-0.299896	-0.000934	-9920.372945851997	-1.128558	-1.116091	-1.127246992126984	-1.114780330645238	-1.135054277989418	-1.122586338624603
0.007492	-0.300003	-0.000940	-9923.906314851996	-1.128590	-1.116118	-1.1272788171159212	-1.114807155679365	-1.135086102978355	-1.1226131636587302
0.007494	-0.300079	-0.000842	-9926.430149851996	-1.128620	-1.116145	-1.127308467093795	-1.114833805747619	-1.1351157529562288	-1.1226398137269842
0.007495	-0.300339	-0.000873	-9935.011189851997	-1.128650	-1.116165	-1.127338292082732	-1.114853630781746	-1.135145577945166	-1.1226596387611112
0.007496	-0.300446	-0.000946	-9938.544559851996	-1.128682	-1.116193	-1.127370117071669	-1.114881455815873	-1.135177402934103	-1.1226874637952382
0.007497	-0.300583	-0.000928	-9943.087462851996	-1.128714	-1.116219	-1.127401942060606	-1.11490728085	-1.1352092279230401	-1.1227132888293652
0.007499	-0.300751	-0.000879	-9948.639900851997	-1.128745	-1.116243	-1.1274325920384802	-1.114930930918254	-1.135239877900914	-1.1227369388976192
0.007500	-0.300934	-0.000916	-9954.697104851997	-1.128777	-1.116267	-1.1274644170274168	-1.114954755952381	-1.1352717028898507	-1.122760763931746
0.007501	-0.301041	-0.000946	-9958.230474851996	-1.128809	-1.116295	-1.127496242016354	-1.114982580986508	-1.1353035278787877	-1.122788588965873
0.007502	-0.301208	-0.000885	-9963.782911851997	-1.128840	-1.116319	-1.127527067005291	-1.115006406020635	-1.135334352867725	-1.1228124140000002
0.007504	-0.301392	-0.000903	-9969.840116851996	-1.128872	-1.116343	-1.1275587169831651	-1.115030056088889	-1.1353660028455992	-1.1228360640682542
0.007505	-0.301544	-0.000928	-9974.887786851996	-1.128903	-1.116368	-1.127589541972102	-1.1150548811230159	-1.135396827834536	-1.122860889102381
0.007506	-0.301636	-0.000867	-9977.916389851996	-1.128933	-1.116394	-1.127619366961039	-1.115080706157143	-1.1354266528234729	-1.1228867141365082
0.007507	-0.301788	-0.000806	-9982.964059851996	-1.128962	-1.116416	-1.127648191949976	-1.11510253119127	-1.13545547781241	-1.122908539170635
0.007509	-0.301926	-0.000812	-9987.506963851996	-1.128989	-1.116438	-1.12767484192785	-1.1151241812595238	-1.1354821277902838	-1.122930189238889
0.007510	-0.301895	-0.000708	-9986.497428851997	-1.129014	-1.116464	-1.127699666916787	-1.1151500062936508	-1.1355069527792208	-1.122956014273016
0.007511	-0.302017	-0.000635	-9990.535565851997	-1.129036	-1.116481	-1.127721491905724	-1.1151668313277778	-1.1355287777681577	-1.122972839307143
0.007512	-0.302078	-0.000562	-9992.554633851996	-1.129055	-1.116498	-1.127740316894661	-1.1151836563619049	-1.1355476027570948	-1.12298966434127
0.007514	-0.302002	-0.000494	-9990.030798851996	-1.129072	-1.116518	-1.127756966872535	-1.1152033064301585	-1.135564252734969	-1.1230093144095237
0.007515	-0.302094	-0.000336	-9993.059400851997	-1.129085	-1.116526	-1.1277697918614717	-1.1152111314642856	-1.1355770777239056	-1.1230171394436508
0.007516	-0.302078	-0.000336	-9992.554633851996	-1.129096	-1.116538	-1.127780616850409	-1.1152229564984126	-1.1355879027128428	-1.1230289644777778
0.007517	-0.302094	-0.000281	-9993.059400851997	-1.129105	-1.116547	-1.127789441839346	-1.1152317815325397	-1.1355967277017798	-1.1230377895119048
0.007519	-0.302002	-0.000165	-9990.030798851996	-1.129111	-1.116557	-1.1277950918172197	-1.1152414316007937	-1.1356023776796538	-1.1230474395801588
0.007520	-0.301987	-5.493164E-5	-9989.526031851996	-1.129113	-1.116560	-1.1277969168061568	-1.1152442566349205	-1.1356042026685906	-1.1230502646142857
0.007521	-0.301971	-1.831055E-5	-9989.021264851997	-1.129114	-1.116561	-1.1277977417950937	-1.1152450816690476	-1.1356050276575278	-1.1230510896484127
0.007522	-0.301834	3.662109E-5	-9984.478360851997	-1.129112	-1.116565	-1.1277955667840307	-1.1152489067031746	-1.1356028526464645	-1.1230549146825397
0.007524	-0.301834	0.000146	-9984.478360851997	-1.129108	-1.116560	-1.1277912167619049	-1.1152435567714285	-1.135598502624339	-1.1230495647507936
0.007525	-0.301727	0.000165	-9980.944991851997	-1.129102	-1.116559	-1.1277850417508417	-1.1152423818055557	-1.1355923276132756	-1.1230483897849208
0.007526	-0.301620	0.000165	-9977.411622851996	-1.129096	-1.116557	-1.1277788667397788	-1.1152402068396825	-1.1355861526022126	-1.1230462148190477
0.007527	-0.301544	0.000275	-9974.887786851996	-1.129087	-1.116551	-1.1277696917287157	-1.1152340318738097	-1.1355769775911497	-1.1230400398531748
0.007529	-0.301529	0.000299	-9974.383019851997	-1.129077	-1.116542	-1.1277593417065899	-1.1152246819420635	-1.1355666275690237	-1.1230306899214286
0.007530	-0.301331	0.000293	-9967.821048851996	-1.129066	-1.116539	-1.1277481666955267	-1.1152215069761904	-1.1355554525579605	-1.1230275149555555
0.007531	-0.301224	0.000403	-9964.287678851997	-1.129052	-1.116530	-1.1277339916844635	-1.1152123320103176	-1.1355412775468974	-1.1230183399896827
0.007532	-0.301147	0.000433	-9961.763843851997	-1.129037	-1.116519	-1.1277188166734007	-1.1152011570444444	-1.1355261025358345	-1.1230071650238096
0.007534	-0.301025	0.000427	-9957.725707851996	-1.129022	-1.116509	-1.1277034666512746	-1.1151908071126984	-1.1355107525137087	-1.1229968150920635
0.007535	-0.300888	0.000464	-9953.182803851996	-1.129006	-1.116498	-1.1276872916402116	-1.1151796321468255	-1.1354945775026457	-1.1229856401261906
0.007536	-0.300827	0.000507	-9951.163735851997	-1.128989	-1.116484	-1.1276701166291487	-1.1151654571809524	-1.1354774024915826	-1.1229714651603175
0.007537	-0.300674	0.000507	-9946.116064851996	-1.128971	-1.116472	-1.1276519416180855	-1.1151532822150794	-1.1354592274805193	-1.1229592901944445
0.007539	-0.300552	0.000519	-9942.077928851997	-1.128953	-1.116459	-1.1276335915959597	-1.1151399322833335	-1.1354408774583935	-1.1229459402626987
0.007540	-0.300430	0.000555	-9938.039792851996	-1.128934	-1.116445	-1.1276144165848967	-1.1151257573174602	-1.1354217024473305	-1.1229317652968254
0.007541	-0.300339	0.000586	-9935.011189851997	-1.128914	-1.116428	-1.1275942415738336	-1.1151085823515874	-1.1354015274362674	-1.1229145903309525
0.007542	-0.300156	0.000629	-9928.953985851997	-1.128892	-1.116414	-1.1275720665627706	-1.1150944073857143	-1.1353793524252045	-1.1229004153650795
0.007544	-0.300049	0.000659	-9925.420615851997	-1.128869	-1.116396	-1.1275487165406444	-1.1150760574539682	-1.1353560024030784	-1.1228820654333334
0.007545	-0.299866	0.000653	-9919.363411851997	-1.128847	-1.116381	-1.1275265415295814	-1.1150608824880952	-1.1353338273920155	-1.1228668904674604
0.007546	-0.299728	0.000653	-9914.820507851997	-1.128824	-1.116364	-1.1275033665185186	-1.1150437075222221	-1.1353106523809524	-1.1228497155015873
0.007547	-0.299561	0.000647	-9909.268070851997	-1.128801	-1.116348	-1.1274801915074555	-1.115027532556349	-1.1352874773698893	-1.1228335405357142
0.007549	-0.299454	0.000726	-9905.734700851997	-1.128777	-1.116328	-1.1274558414853295	-1.115007182624603	-1.1352631273477636	-1.1228131906039682
0.007550	-0.299301	0.000665	-9900.687030851997	-1.128753	-1.116311	-1.1274316664742663	-1.1149900076587302	-1.1352389523367004	-1.1227960156380954
0.007551	-0.299103	0.000671	-9894.125058851996	-1.128730	-1.116296	-1.1274084914632034	-1.114974832692857	-1.1352157773256373	-1.1227808406722222
0.007552	-0.299042	0.000751	-9892.105990851996	-1.128704	-1.116273	-1.1273823164521404	-1.1149516577269842	-1.1351896023145742	-1.1227576657063494
0.007554	-0.298920	0.000720	-9888.067853851997	-1.128679	-1.116253	-1.1273569664300145	-1.114931307795238	-1.1351642522924483	-1.1227373157746032
0.007555	-0.298737	0.000696	-9882.010649851996	-1.128655	-1.116236	-1.1273327914189515	-1.114914132829365	-1.1351400772813856	-1.1227201408087302
0.007556	-0.298553	0.000757	-9875.953444851997	-1.128629	-1.116218	-1.1273066164078884	-1.114895957863492	-1.1351139022703225	-1.1227019658428572
0.007557	-0.298523	0.000726	-9874.943910851996	-1.128603	-1.116194	-1.1272804413968254	-1.114871782897619	-1.1350877272592594	-1.122677790876984
0.007559	-0.298218	0.000751	-9864.848569851996	-1.128578	-1.116181	-1.1272550913746995	-1.114858432965873	-1.1350623772371335	-1.1226644409452382
0.007560	-0.298141	0.000714	-9862.324734851996	-1.128552	-1.116159	-1.1272289163636364	-1.114836258	-1.1350362022260705	-1.1226422659793651
0.007561	-0.297989	0.000763	-9857.277063851996	-1.128526	-1.116139	-1.1272027413525734	-1.114816083034127	-1.1350100272150074	-1.122622091013492
0.007562	-0.297882	0.000745	-9853.743694851997	-1.128500	-1.116117	-1.1271765663415103	-1.114793908068254	-1.1349838522039444	-1.1225999160476192
0.007564	-0.297684	0.000763	-9847.181722851996	-1.128474	-1.116099	-1.1271502163193843	-1.114775558136508	-1.1349575021818183	-1.1225815661158731
0.007565	-0.297531	0.000787	-9842.134052851996	-1.128447	-1.116078	-1.1271230413083213	-1.1147543831706348	-1.1349303271707551	-1.12256039115
0.007566	-0.297440	0.000781	-9839.105449851997	-1.128420	-1.116055	-1.1270958662972583	-1.114731208204762	-1.1349031521596924	-1.1225372161841272
0.007567	-0.297226	0.000775	-9832.038711851998	-1.128393	-1.116037	-1.1270686912861954	-1.1147130332388888	-1.1348759771486292	-1.122519041218254
0.007569	-0.297150	0.000769	-9829.514875851997	-1.128366	-1.116014	-1.1270413412640692	-1.114689683307143	-1.134848627126503	-1.122495691286508
0.007570	-0.296951	0.000757	-9822.952904851996	-1.128340	-1.115996	-1.1270151662530061	-1.11467150834127	-1.13482245211544	-1.122477516320635
0.007571	-0.296829	0.000751	-9818.914767851997	-1.128314	-1.115974	-1.1269889912419433	-1.1146493333753968	-1.1347962771043774	-1.122455341354762
0.007572	-0.296677	0.000781	-9813.867097851997	-1.128287	-1.115954	-1.1269618162308803	-1.1146291584095236	-1.1347691020933142	-1.1224351663888887
0.007574	-0.296539	0.000818	-9809.324193851997	-1.128259	-1.115932	-1.126933466208754	-1.1146068084777776	-1.1347407520711879	-1.1224128164571427
0.007575	-0.296387	0.000757	-9804.276523851997	-1.128232	-1.115911	-1.126906291197691	-1.1145856335119049	-1.134713577060125	-1.12239164149127
0.007576	-0.296204	0.000800	-9798.219318851996	-1.128204	-1.115891	-1.1268781161866281	-1.1145654585460316	-1.1346854020490622	-1.1223714665253968
0.007577	-0.296112	0.000806	-9795.190716851997	-1.128177	-1.115867	-1.1268509411755652	-1.1145412835801587	-1.134658227037999	-1.1223472915595238
0.007579	-0.295959	0.000800	-9790.143045851997	-1.128149	-1.115846	-1.1268225911534393	-1.1145199336484126	-1.1346298770158731	-1.1223259416277778
0.007580	-0.295746	0.000751	-9783.076307851996	-1.128123	-1.115828	-1.126796416142376	-1.1145017586825396	-1.13460370200481	-1.1223077666619048
0.007581	-0.295578	0.000793	-9777.523869851997	-1.128095	-1.115808	-1.1267682411313131	-1.1144815837166666	-1.1345755269937472	-1.1222875916960318
0.007582	-0.295486	0.000812	-9774.495267851997	-1.128067	-1.115784	-1.12674006612025	-1.1144574087507937	-1.1345473519826839	-1.1222634167301588
0.007584	-0.295303	0.000800	-9768.438062851996	-1.128040	-1.115764	-1.126712716098124	-1.1144370588190475	-1.1345200019605581	-1.1222430667984127
0.007585	-0.295166	0.000787	-9763.895159851996	-1.128012	-1.115742	-1.1266845410870612	-1.1144148838531747	-1.1344918269494952	-1.1222208918325398
0.007586	-0.294983	0.000830	-9757.837954851997	-1.127984	-1.115721	-1.1266563660759983	-1.1143937088873015	-1.1344636519384323	-1.1221997168666666
0.007587	-0.294861	0.000787	-9753.799818851996	-1.127956	-1.115699	-1.126628191064935	-1.1143715339214286	-1.134435476927369	-1.1221775419007938
0.007589	-0.294724	0.000793	-9749.256914851996	-1.127929	-1.115677	-1.126600841042809	-1.1143491839896826	-1.1344081269052428	-1.1221551919690478
0.007590	-0.294540	0.000775	-9743.199710851997	-1.127902	-1.115657	-1.126573666031746	-1.1143290090238094	-1.13438095189418	-1.1221350170031745
0.007591	-0.294403	0.000812	-9738.656806851997	-1.127874	-1.115635	-1.1265454910206831	-1.1143068340579365	-1.1343527768831172	-1.1221128420373017
0.007592	-0.294266	0.000781	-9734.113903851996	-1.127846	-1.115614	-1.12651731600962	-1.1142856590920636	-1.1343246018720539	-1.1220916670714287
0.007594	-0.294083	0.000824	-9728.056698851997	-1.127818	-1.115593	-1.126488965987494	-1.1142643091603175	-1.134296251849928	-1.1220703171396826
0.007595	-0.294006	0.000806	-9725.532863851997	-1.127790	-1.115568	-1.126460790976431	-1.1142391341944444	-1.134268076838865	-1.1220451421738096
0.007596	-0.293777	0.000775	-9717.961357851997	-1.127763	-1.115551	-1.126433615965368	-1.1142219592285714	-1.134240901827802	-1.1220279672079365
0.007597	-0.293655	0.000812	-9713.923221851997	-1.127735	-1.115528	-1.126405440954305	-1.1141987842626986	-1.134212726816739	-1.1220047922420637
0.007599	-0.293549	0.000787	-9710.389851851996	-1.127708	-1.115505	-1.1263780909321788	-1.1141754343309525	-1.1341853767946128	-1.1219814423103176
0.007600	-0.293335	0.000769	-9703.323113851997	-1.127681	-1.115487	-1.1263509159211158	-1.1141572593650793	-1.1341582017835496	-1.1219632673444444
0.007601	-0.293182	0.000787	-9698.275442851997	-1.127654	-1.115466	-1.1263237409100528	-1.1141360843992065	-1.134131026772487	-1.1219420923785717
0.007602	-0.293121	0.000806	-9696.256374851997	-1.127626	-1.115441	-1.12629556589899	-1.1141109094333332	-1.134102851761424	-1.1219169174126984
0.007604	-0.292908	0.000769	-9689.189635851997	-1.127599	-1.115423	-1.126268215876864	-1.1140925595015874	-1.1340755017392978	-1.1218985674809525
0.007605	-0.292755	0.000775	-9684.141965851997	-1.127572	-1.115402	-1.1262410408658008	-1.1140713845357142	-1.1340483267282346	-1.1218773925150793
0.007606	-0.292587	0.000842	-9678.589527851997	-1.127543	-1.115380	-1.1262118658547378	-1.1140492095698413	-1.1340191517171716	-1.1218552175492065
0.007607	-0.292480	0.000818	-9675.056158851996	-1.127515	-1.115357	-1.1261836908436749	-1.114026034603968	-1.1339909767061087	-1.1218320425833332
0.007609	-0.292328	0.000769	-9670.008487851997	-1.127488	-1.115336	-1.126156340821549	-1.1140046846722222	-1.133963626683983	-1.1218106926515874
0.007610	-0.292084	0.000800	-9661.932214851997	-1.127460	-1.115318	-1.1261281658104858	-1.1139865097063493	-1.1339354516729196	-1.1217925176857144
0.007611	-0.291977	0.000861	-9658.398845851996	-1.127431	-1.115294	-1.1260989907994228	-1.1139623347404761	-1.1339062766618566	-1.1217683427198413
0.007612	-0.291992	0.000775	-9658.903612851997	-1.127404	-1.115265	-1.1260718157883598	-1.1139331597746032	-1.1338791016507939	-1.1217391677539683
0.007614	-0.291641	0.000806	-9647.293970851997	-1.127376	-1.115252	-1.1260434657662337	-1.113919809842857	-1.1338507516286676	-1.1217258178222222
0.007615	-0.291519	0.000830	-9643.255834851996	-1.127347	-1.115229	-1.126014290755171	-1.113896634876984	-1.133821576617605	-1.1217026428563492
0.007616	-0.291367	0.000812	-9638.208163851996	-1.127319	-1.115207	-1.1259861157441078	-1.1138744599111112	-1.1337934016065416	-1.1216804678904764
0.007617	-0.291229	0.000787	-9633.665260851996	-1.127291	-1.115185	-1.1259579407330447	-1.1138522849452381	-1.1337652265954787	-1.1216582929246033
0.007619	-0.291107	0.000854	-9629.627123851997	-1.127262	-1.115161	-1.1259285907109187	-1.113827935013492	-1.1337358765733527	-1.1216339429928572
0.007620	-0.290863	0.000836	-9621.550850851996	-1.127233	-1.115142	-1.1258994156998556	-1.1138087600476192	-1.1337067015622897	-1.1216147680269843
0.007621	-0.290771	0.000806	-9618.522248851996	-1.127205	-1.115118	-1.1258712406887927	-1.113784585081746	-1.1336785265512268	-1.1215905930611112
0.007622	-0.290619	0.000806	-9613.474577851997	-1.127177	-1.115096	-1.1258430656777298	-1.1137624101158732	-1.133650351540164	-1.1215684180952383
0.007624	-0.290482	0.000806	-9608.931674851996	-1.127149	-1.115074	-1.1258147156556035	-1.113740060184127	-1.1336220015180376	-1.1215460681634921
0.007625	-0.290314	0.000806	-9603.379236851997	-1.127121	-1.115053	-1.1257865406445406	-1.113718885218254	-1.1335938265069747	-1.1215248931976192
0.007626	-0.290161	0.000824	-9598.331566851997	-1.127093	-1.115031	-1.1257583656334775	-1.1136967102523812	-1.1335656514959114	-1.1215027182317463
0.007627	-0.290009	0.000818	-9593.283895851997	-1.127064	-1.115009	-1.1257291906224147	-1.1136745352865078	-1.1335364764848488	-1.121480543265873
0.007629	-0.289810	0.000848	-9586.721924851996	-1.127035	-1.114988	-1.1256998406002887	-1.113653185354762	-1.1335071264627228	-1.1214591933341271
0.007630	-0.289703	0.000824	-9583.188554851997	-1.127007	-1.114964	-1.1256716655892256	-1.113629010388889	-1.1334789514516594	-1.1214350183682542
0.007631	-0.289566	0.000806	-9578.645651851997	-1.126979	-1.114941	-1.1256434905781625	-1.1136058354230158	-1.1334507764405966	-1.121411843402381
0.007632	-0.289459	0.000806	-9575.112282851996	-1.126951	-1.114918	-1.1256153155670996	-1.1135826604571428	-1.1334226014295337	-1.121388668436508
0.007634	-0.289246	0.000793	-9568.045543851997	-1.126923	-1.114899	-1.1255869655449735	-1.1135633105253968	-1.1333942514074073	-1.121369318504762
0.007635	-0.289093	0.000818	-9562.997872851996	-1.126895	-1.114877	-1.1255587905339106	-1.1135411355595237	-1.1333660763963445	-1.1213471435388889
0.007636	-0.288940	0.000854	-9557.950202851996	-1.126865	-1.114854	-1.1255286155228474	-1.1135179605936507	-1.1333359013852813	-1.1213239685730159
0.007637	-0.288818	0.000824	-9553.912065851997	-1.126837	-1.114830	-1.1255004405117846	-1.1134937856277778	-1.1333077263742184	-1.121299793607143
0.007639	-0.288666	0.000812	-9548.864395851997	-1.126808	-1.114808	-1.1254710904896585	-1.1134714356960318	-1.1332783763520924	-1.121277443675397
0.007640	-0.288544	0.000830	-9544.826258851997	-1.126780	-1.114785	-1.1254429154785954	-1.1134482607301586	-1.1332502013410295	-1.1212542687095237
0.007641	-0.288315	0.000836	-9537.254753851996	-1.126751	-1.114765	-1.1254137404675326	-1.1134280857642858	-1.1332210263299665	-1.121234093743651
0.007642	-0.288193	0.000830	-9533.216616851996	-1.126722	-1.114742	-1.1253845654564694	-1.1134049107984125	-1.1331918513189034	-1.1212109187777777
0.007644	-0.288040	0.000842	-9528.168946851996	-1.126693	-1.114719	-1.1253552154343434	-1.1133815608666666	-1.1331625012967774	-1.1211875688460318
0.007645	-0.287872	0.000836	-9522.616508851997	-1.126664	-1.114697	-1.1253260404232805	-1.1133593859007938	-1.1331333262857144	-1.121165393880159
0.007646	-0.287735	0.000806	-9518.073605851996	-1.126636	-1.114674	-1.1252978654122174	-1.1133362109349205	-1.1331051512746515	-1.1211422189142857
0.007647	-0.287582	0.000854	-9513.025934851996	-1.126607	-1.114652	-1.1252686904011544	-1.1133140359690477	-1.1330759762635885	-1.1211200439484128
0.007649	-0.287430	0.000800	-9507.978264851996	-1.126578	-1.114630	-1.1252393403790284	-1.1132916860373017	-1.1330466262414625	-1.1210976940166668
0.007650	-0.287247	0.000818	-9501.921059851997	-1.126550	-1.114609	-1.1252111653679653	-1.1132705110714285	-1.1330184512303991	-1.1210765190507936
0.007651	-0.287140	0.000861	-9498.387690851996	-1.126520	-1.114584	-1.1251809903569023	-1.1132453361055556	-1.1329882762193364	-1.1210513440849208
0.007652	-0.286972	0.000830	-9492.835252851997	-1.126492	-1.114562	-1.1251528153458394	-1.1132231611396826	-1.1329601012082735	-1.1210291691190477
0.007654	-0.286835	0.000769	-9488.292349851996	-1.126464	-1.114541	-1.1251244653237131	-1.1132018112079365	-1.1329317511861472	-1.1210078191873016
0.007655	-0.286621	0.000842	-9481.225610851996	-1.126436	-1.114521	-1.1250962903126502	-1.1131816362420637	-1.1329035761750843	-1.1209876442214288
0.007656	-0.286530	0.000824	-9478.197008851997	-1.126407	-1.114496	-1.1250671153015872	-1.1131564612761904	-1.1328744011640213	-1.1209624692555555
0.007657	-0.286423	0.000800	-9474.663638851996	-1.126379	-1.114473	-1.1250389402905243	-1.1131332863103176	-1.1328462261529584	-1.1209392942896828
0.007659	-0.286240	0.000806	-9468.606434851996	-1.126351	-1.114452	-1.1250105902683984	-1.1131119363785715	-1.1328178761308325	-1.1209179443579367
0.007660	-0.286026	0.000842	-9461.539695851996	-1.126322	-1.114432	-1.1249814152573354	-1.1130917614126985	-1.1327887011197695	-1.1208977693920636
0.007661	-0.285980	0.000848	-9460.025394851997	-1.126293	-1.114405	-1.1249522402462722	-1.1130645864468254	-1.132759526108706	-1.1208705944261905
0.007662	-0.285767	0.000812	-9452.958655851997	-1.126265	-1.114386	-1.1249240652352093	-1.1130454114809525	-1.1327313510976431	-1.1208514194603176
0.007664	-0.285645	0.000787	-9448.920519851996	-1.126237	-1.114363	-1.1248957152130832	-1.1130220615492064	-1.1327030010755172	-1.1208280695285715
0.007665	-0.285477	0.000830	-9443.368081851997	-1.126209	-1.114342	-1.1248675402020203	-1.1130008865833332	-1.1326748260644544	-1.1208068945626983
0.007666	-0.285339	0.000812	-9438.825178851997	-1.126180	-1.114319	-1.1248383651909573	-1.1129777116174604	-1.1326456510533913	-1.1207837195968255
0.007667	-0.285156	0.000842	-9432.767973851996	-1.126151	-1.114297	-1.124809190179894	-1.1129555366515873	-1.1326164760423278	-1.1207615446309525
0.007669	-0.285019	0.000861	-9428.225070851997	-1.126122	-1.114273	-1.1247798401577682	-1.1129311867198413	-1.1325871260202023	-1.1207371946992064
0.007670	-0.284851	0.000842	-9422.672632851996	-1.126093	-1.114251	-1.1247506651467052	-1.1129090117539684	-1.1325579510091393	-1.1207150197333335
0.007671	-0.284760	0.000800	-9419.644030851996	-1.126064	-1.114227	-1.1247214901356422	-1.1128848367880952	-1.1325287759980762	-1.1206908447674604
0.007672	-0.284561	0.000848	-9413.082058851996	-1.126035	-1.114206	-1.1246923151245791	-1.1128636618222223	-1.1324996009870132	-1.1206696698015874
0.007674	-0.284409	0.000830	-9408.034388851996	-1.126006	-1.114183	-1.1246629651024531	-1.1128403118904762	-1.1324702509648872	-1.1206463198698413
0.007675	-0.284256	0.000848	-9402.986717851996	-1.125977	-1.114161	-1.12463379009139	-1.112818136924603	-1.1324410759538241	-1.1206241449039682
0.007676	-0.284164	0.000824	-9399.958115851996	-1.125948	-1.114136	-1.124604615080327	-1.1127929619587302	-1.1324119009427611	-1.1205989699380954
0.007677	-0.283981	0.000848	-9393.900910851997	-1.125919	-1.114114	-1.124575440069264	-1.1127707869928571	-1.132382725931698	-1.1205767949722223
0.007679	-0.283798	0.000818	-9387.843705851996	-1.125890	-1.114093	-1.124546090047138	-1.112749437061111	-1.132353375909572	-1.1205554450404762
0.007680	-0.283646	0.000885	-9382.796035851996	-1.125860	-1.114069	-1.124515915036075	-1.1127252620952381	-1.132323200898509	-1.1205312700746033
0.007681	-0.283554	0.000830	-9379.767433851997	-1.125831	-1.114044	-1.124486740025012	-1.112700087129365	-1.1322940258874459	-1.1205060951087302
0.007682	-0.283356	0.000842	-9373.205461851996	-1.125802	-1.114023	-1.124457565013949	-1.1126789121634921	-1.1322648508763828	-1.1204849201428573
0.007684	-0.283157	0.000836	-9366.643489851996	-1.125773	-1.114002	-1.124428214991823	-1.112657562231746	-1.1322355008542568	-1.1204635702111112
0.007685	-0.282990	0.000842	-9361.091052851996	-1.125744	-1.113980	-1.12439903998076	-1.112635387265873	-1.1322063258431938	-1.1204413952452381
0.007686	-0.282913	0.000836	-9358.567217851996	-1.125715	-1.113954	-1.124369864969697	-1.1126092123000002	-1.1321771508321308	-1.1204152202793654
0.007687	-0.282730	0.000824	-9352.510012851997	-1.125686	-1.113933	-1.124340689958634	-1.112588037334127	-1.1321479758210677	-1.1203940453134922
0.007689	-0.282562	0.000836	-9346.957574851996	-1.125657	-1.113911	-1.124311339936508	-1.112565687402381	-1.1321186257989417	-1.1203716953817462
0.007690	-0.282379	0.000861	-9340.900370851996	-1.125628	-1.113889	-1.124282164925445	-1.112543512436508	-1.1320894507878791	-1.120349520415873
0.007691	-0.282288	0.000842	-9337.871767851997	-1.125598	-1.113864	-1.124251989914382	-1.1125183374706349	-1.132059275776816	-1.12032434545
0.007692	-0.282089	0.000854	-9331.309796851996	-1.125569	-1.113842	-1.1242228149033189	-1.1124961625047618	-1.132030100765753	-1.120302170484127
0.007694	-0.281982	0.000879	-9327.776426851997	-1.125539	-1.113817	-1.124192464881193	-1.1124708125730158	-1.1319997507436268	-1.120276820552381
0.007695	-0.281815	0.000818	-9322.223989851997	-1.125510	-1.113795	-1.12416328987013	-1.112448637607143	-1.1319705757325638	-1.1202546455865081
0.007696	-0.281647	0.000854	-9316.671551851996	-1.125480	-1.113772	-1.124133114859067	-1.1124254626412697	-1.131940400721501	-1.1202314706206349
0.007697	-0.281479	0.000842	-9311.119114851997	-1.125451	-1.113750	-1.1241039398480037	-1.1124032876753969	-1.1319112257104376	-1.120209295654762
0.007699	-0.281357	0.000879	-9307.080977851996	-1.125421	-1.113725	-1.1240735898258778	-1.112377937743651	-1.1318808756883119	-1.120183945723016
0.007700	-0.281204	0.000867	-9302.033307851996	-1.125391	-1.113701	-1.1240434148148148	-1.1123537627777778	-1.1318507006772487	-1.120159770757143
0.007701	-0.281067	0.000848	-9297.490403851996	-1.125361	-1.113677	-1.124013239803752	-1.1123295878119048	-1.131820525666186	-1.12013559579127
0.007702	-0.280899	0.000842	-9291.937966851996	-1.125332	-1.113655	-1.1239840647926889	-1.1123074128460317	-1.131791350655123	-1.1201134208253969
0.007704	-0.280762	0.000854	-9287.395062851996	-1.125302	-1.113631	-1.1239537147705627	-1.1122830629142857	-1.1317610006329968	-1.1200890708936508
0.007705	-0.280563	0.000879	-9280.833091851997	-1.125272	-1.113609	-1.1239235397594998	-1.1122608879484128	-1.1317308256219336	-1.120066895927778
0.007706	-0.280441	0.000873	-9276.794954851997	-1.125242	-1.113584	-1.1238933647484368	-1.1122357129825395	-1.1317006506108709	-1.1200417209619047
0.007707	-0.280289	0.000861	-9271.747284851997	-1.125212	-1.113560	-1.1238631897373739	-1.1122115380166668	-1.1316704755998077	-1.120017545996032
0.007709	-0.280106	0.000873	-9265.690079851996	-1.125182	-1.113538	-1.1238328397152477	-1.1121891880849206	-1.1316401255776816	-1.1199951960642858
0.007710	-0.280014	0.000873	-9262.661477851996	-1.125151	-1.113511	-1.1238016647041846	-1.1121620131190475	-1.1316089505666187	-1.1199680210984126
0.007711	-0.279816	0.000879	-9256.099505851997	-1.125121	-1.113489	-1.1237714896931217	-1.1121398381531746	-1.1315787755555555	-1.1199458461325398
0.007712	-0.279694	0.000830	-9252.061369851997	-1.125092	-1.113465	-1.1237423146820587	-1.1121156631873015	-1.1315496005444925	-1.1199216711666666
0.007714	-0.279526	0.000854	-9246.508931851997	-1.125062	-1.113443	-1.1237119646599327	-1.1120933132555555	-1.1315192505223668	-1.1198993212349206
0.007715	-0.279449	0.000861	-9243.985096851997	-1.125033	-1.113416	-1.1236827896488697	-1.1120661382896826	-1.1314900755113038	-1.1198721462690477
0.007716	-0.279251	0.000854	-9237.423124851997	-1.125003	-1.113395	-1.1236526146378065	-1.1120449633238094	-1.1314599005002406	-1.1198509713031746
0.007717	-0.279053	0.000830	-9230.861152851996	-1.124974	-1.113374	-1.1236234396267435	-1.1120237883579367	-1.1314307254891776	-1.1198297963373018
0.007719	-0.278931	0.000916	-9226.823016851997	-1.124943	-1.113348	-1.1235920896046176	-1.1119974384261906	-1.1313993754670517	-1.1198034464055557
0.007720	-0.278793	0.000848	-9222.280113851997	-1.124913	-1.113324	-1.1235619145935547	-1.1119732634603174	-1.1313692004559885	-1.1197792714396826
0.007721	-0.278641	0.000830	-9217.232442851997	-1.124884	-1.113301	-1.1235327395824917	-1.1119500884944444	-1.1313400254449255	-1.1197560964738096
0.007722	-0.278549	0.000861	-9214.203840851997	-1.124855	-1.113275	-1.1235035645714284	-1.1119239135285715	-1.1313108504338625	-1.1197299215079366
0.007724	-0.278244	0.000836	-9204.108499851996	-1.124826	-1.113259	-1.1234742145493026	-1.1119075635968254	-1.1312815004117365	-1.1197135715761906
0.007725	-0.278183	0.000848	-9202.089431851997	-1.124796	-1.113232	-1.1234440395382395	-1.1118803886309523	-1.1312513254006733	-1.1196863966103174
0.007726	-0.278015	0.000867	-9196.536993851996	-1.124766	-1.113209	-1.1234138645271765	-1.1118572136650793	-1.1312211503896106	-1.1196632216444444
0.007727	-0.277908	0.000873	-9193.003624851997	-1.124736	-1.113183	-1.1233836895161136	-1.1118310386992063	-1.1311909753785474	-1.1196370466785714
0.007729	-0.277710	0.000873	-9186.441652851996	-1.124706	-1.113161	-1.1233533394939874	-1.1118086887674603	-1.1311606253564213	-1.1196146967468255
0.007730	-0.277603	0.000861	-9182.908283851997	-1.124676	-1.113136	-1.1233231644829245	-1.1117835138015872	-1.1311304503453585	-1.1195895217809524
0.007731	-0.277451	0.000830	-9177.860612851997	-1.124647	-1.113113	-1.1232939894718614	-1.1117603388357142	-1.1311012753342955	-1.1195663468150794
0.007732	-0.277267	0.000836	-9171.803407851996	-1.124618	-1.113092	-1.1232648144607984	-1.1117391638698413	-1.1310721003232325	-1.1195451718492064
0.007734	-0.277100	0.000891	-9166.250970851997	-1.124587	-1.113068	-1.1232334644386723	-1.1117148139380952	-1.1310407503011062	-1.1195208219174604
0.007735	-0.276993	0.000909	-9162.717601851997	-1.124556	-1.113041	-1.1232022894276092	-1.1116876389722221	-1.1310095752900433	-1.1194936469515873
0.007736	-0.276871	0.000879	-9158.679464851997	-1.124525	-1.113016	-1.1231711144165464	-1.1116624640063493	-1.1309784002789804	-1.1194684719857144
0.007737	-0.276688	0.000879	-9152.622260851997	-1.124495	-1.112993	-1.1231409394054834	-1.111639289040476	-1.1309482252679173	-1.1194452970198412
0.007739	-0.276535	0.000891	-9147.574589851996	-1.124464	-1.112968	-1.1231095893833574	-1.11161393910873	-1.1309168752457914	-1.1194199470880952
0.007740	-0.276413	0.000861	-9143.536453851997	-1.124434	-1.112944	-1.1230794143722944	-1.1115897641428572	-1.1308867002347283	-1.1193957721222223
0.007741	-0.276215	0.000854	-9136.974481851996	-1.124404	-1.112922	-1.1230492393612312	-1.111567589176984	-1.130856525223665	-1.1193735971563492
