Repository: pietracorvo/HystAPI

# Example data

The example data in this folder is from measurements performed during my physics bachelor.

The material is **FeSi3** (iron with 3% silicon), aka 'electrical steel', the standard material for ring cores in trafos. 

Four of the five samples where treated with high pressure torison (HPT, 20 rotations at 20GPa), to achieve nanocristallisation of the grains, which has a huge impact on the magnetic properties of the material. The HPT deformation was done at 77K (under liquid nitrogen) and at 293K (at room temperature). Afterwards some samples were heat treated at a temperature of 493K (for two hours) to anneal defects from the deformation process.

The five samples are:

File: testData/FeSi3_LN/G4_748V_151Hz_800000Fs0.txt (part 22 of 38)
--------------------------
t	U1	U2	H	Braw	Jraw	B_drift	 J_drift	B_corr	J_corr
0.007334	0.126694	0.144269	4191.90073910252	0.719340	0.714074	0.718867872068529	0.7136123759915535	0.712480016716574	0.7072140693256302
0.007335	0.126938	0.144159	4199.977012102519	0.724337	0.719060	0.7238648076932997	0.7185983130485472	0.7174769523413448	0.7122000063826239
0.007336	0.127167	0.144061	4207.54851810252	0.729330	0.724044	0.7288577433180705	0.7235822501055408	0.7224698879661156	0.7171839434396176
0.007337	0.127487	0.143958	4218.148626102519	0.734320	0.729020	0.7338476789428412	0.7285581871625344	0.7274598235908862	0.7221598804966112
0.007339	0.127655	0.143799	4223.70106310252	0.739304	0.733997	0.7388315501923827	0.7335350612765218	0.7324436948404277	0.7271367546105986
0.007340	0.127914	0.143665	4232.28210310252	0.744284	0.738966	0.7438114858171534	0.7385039983335154	0.7374236304651984	0.7321056916675922
0.007341	0.128098	0.143591	4238.33930810252	0.749260	0.743935	0.7487874214419241	0.7434729353905091	0.7423995660899692	0.7370746287245858
0.007342	0.128357	0.143445	4246.92034810252	0.754232	0.748896	0.7537593570666948	0.7484338724475028	0.7473715017147399	0.7420355657815796
0.007344	0.128555	0.143292	4253.48231910252	0.759199	0.753855	0.7587262283162363	0.7533927465614901	0.7523383729642813	0.7469944398955669
0.007345	0.128799	0.143127	4261.5585921025195	0.764160	0.758806	0.763687163941007	0.7583436836184837	0.757299308589052	0.7519453769525605
0.007346	0.129044	0.143005	4269.63486510252	0.769116	0.763752	0.7686430995657778	0.7632896206754775	0.7622552442138228	0.7568913140095542
0.007347	0.129272	0.142804	4277.206371102519	0.774066	0.768692	0.7735930351905486	0.7682295577324711	0.7672051798385936	0.7618312510665479
0.007349	0.129501	0.142645	4284.777876102519	0.779010	0.773626	0.77853690644009	0.7731634318464585	0.772149051088135	0.7667651251805353
0.007350	0.129684	0.142450	4290.835081102519	0.783947	0.778556	0.7834738420648606	0.7780933689034522	0.7770859867129056	0.7716950622375289
0.007351	0.129913	0.142261	4298.40658710252	0.788878	0.783477	0.7884047776896314	0.7830143059604457	0.7820169223376764	0.7766159992945225
0.007352	0.130188	0.142023	4307.49239410252	0.793801	0.788389	0.7933277133144021	0.7879262430174394	0.7869398579624471	0.7815279363515162
0.007354	0.130386	0.141815	4314.05436510252	0.798716	0.793296	0.7982425845639436	0.7928331171314268	0.7918547292119886	0.7864348104655036
0.007355	0.130585	0.141571	4320.6163371025195	0.803622	0.798194	0.8031485201887143	0.7977310541884204	0.7967606648367593	0.7913327475224972
0.007356	0.130905	0.141284	4331.21644510252	0.808520	0.803078	0.8080464558134851	0.802614991245414	0.8016586004615301	0.7962166845794908
0.007357	0.131134	0.141010	4338.787951102519	0.813407	0.807956	0.8129333914382558	0.8074929283024078	0.8065455360863009	0.8010946216364846
0.007359	0.131317	0.140759	4344.8451561025195	0.818285	0.812826	0.8178112626877972	0.8123628024163951	0.8114234073358423	0.8059644957504719
0.007360	0.131546	0.140387	4352.416661102519	0.823152	0.817683	0.8226781983125679	0.8172197394733888	0.816290342960613	0.8108214328074655
0.007361	0.131805	0.140094	4360.997701102519	0.828007	0.822528	0.8275331339373387	0.8220646765303825	0.8211452785853838	0.8156663698644593
0.007362	0.131973	0.139807	4366.55013910252	0.832853	0.827367	0.8323790695621094	0.8269036135873761	0.8259912142101544	0.8205053069214528
0.007364	0.132248	0.139435	4375.6359461025195	0.837685	0.832188	0.8372109408116509	0.8317244877013635	0.830823085459696	0.8253261810354403
0.007365	0.132507	0.139050	4384.2169861025195	0.842505	0.836997	0.8420308764364216	0.8365334247583571	0.8356430210844666	0.8301351180924339
0.007366	0.132736	0.138715	4391.788491102519	0.847313	0.841795	0.8468388120611924	0.8413313618153507	0.8404509567092374	0.8349330551494275
0.007367	0.132889	0.138269	4396.83616210252	0.852105	0.846581	0.8516307476859631	0.8461172988723444	0.8452428923340082	0.8397189922064212
0.007369	0.133133	0.137842	4404.912435102519	0.856883	0.851348	0.8564086189355045	0.8508841729863318	0.8500207635835495	0.8444858663204086
0.007370	0.133377	0.137396	4412.98870810252	0.861645	0.856101	0.8611705545602752	0.8556371100433254	0.8547826992083203	0.8492388033774022
0.007371	0.133621	0.136993	4421.064980102519	0.866393	0.860838	0.865918490185046	0.8603740471003191	0.859530634833091	0.8539757404343958
0.007372	0.133820	0.136499	4427.62695210252	0.871124	0.865561	0.8706494258098167	0.8650969841573128	0.8642615704578618	0.8586986774913896
0.007374	0.134079	0.136017	4436.20799210252	0.875839	0.870265	0.8753642970593583	0.8698008582713	0.8689764417074033	0.8634025516053768
0.007375	0.134247	0.135529	4441.76042910252	0.880536	0.874955	0.880061232684129	0.8744907953282938	0.873673377332174	0.8680924886623705
0.007376	0.134552	0.134991	4451.855770102519	0.885215	0.879621	0.8847401683088997	0.8791567323852875	0.8783523129569447	0.8727584257193642
0.007377	0.134811	0.134473	4460.436810102519	0.889875	0.884271	0.8894001039336703	0.8838066694422811	0.8830122485817153	0.8774083627763579
0.007379	0.135010	0.133875	4466.99878210252	0.894515	0.888903	0.8940399751832118	0.8884385435562685	0.8876521198312568	0.8820402368903453
0.007380	0.135254	0.133191	4475.075055102519	0.899132	0.893509	0.8986569108079826	0.8930444806132621	0.8922690554560276	0.8866461739473389
0.007381	0.135483	0.132568	4482.64656110252	0.903726	0.898094	0.9032508464327533	0.8976294176702557	0.8968629910807984	0.8912311110043325
0.007382	0.135651	0.131848	4488.19899810252	0.908296	0.902657	0.907820782057524	0.9021923547272495	0.9014329267055691	0.8957940480613262
0.007384	0.135895	0.131128	4496.27527110252	0.912840	0.907191	0.9123646533070655	0.9067262288412368	0.9059767979551105	0.9003279221753135
0.007385	0.136108	0.130267	4503.342010102519	0.917356	0.911698	0.9168805889318362	0.9112331658982304	0.9104927335798813	0.9048348592323072
0.007386	0.136383	0.129443	4512.42781710252	0.921841	0.916172	0.9213655245566069	0.9157071029552241	0.914977669204652	0.9093087962893008
0.007387	0.136597	0.128455	4519.494555102519	0.926292	0.920614	0.9258164601813776	0.9201490400122179	0.9194286048294227	0.9137507333462946
0.007389	0.136795	0.127209	4526.05652710252	0.930700	0.925014	0.9302243314309191	0.9245489141262051	0.9238364760789641	0.9181506074602819
0.007390	0.137085	0.125793	4535.64710110252	0.935059	0.929361	0.9345832670556898	0.9288958511831987	0.9281954117037349	0.9224975445172755
0.007391	0.137314	0.124231	4543.21860710252	0.939365	0.933657	0.9388892026804606	0.9331917882401924	0.9325013473285056	0.9267934815742692
0.007392	0.137466	0.122546	4548.26627710252	0.943612	0.937898	0.9431361383052314	0.9374327252971861	0.9367482829532764	0.9310344186312629
0.007394	0.137772	0.120892	4558.36161810252	0.947801	0.942074	0.9473250095547728	0.9416085994111735	0.9409371542028179	0.9352102927452502
0.007395	0.137939	0.119043	4563.91405610252	0.951927	0.946193	0.9514509451795434	0.9457275364681671	0.9450630898275885	0.9393292298022439
0.007396	0.138229	0.117126	4573.5046301025195	0.955987	0.950241	0.9555108808043142	0.9497754735251608	0.9491230254523593	0.9433771668592376
0.007397	0.138412	0.115265	4579.561834102519	0.959982	0.954228	0.959505816429085	0.9537624105821544	0.95311796107713	0.9473641039162312
0.007399	0.138672	0.113354	4588.142874102519	0.963911	0.958146	0.9634346876786264	0.9576802846961419	0.9570468323266714	0.9512819780302186
0.007400	0.138885	0.111389	4595.20961310252	0.967771	0.961998	0.9672946233033972	0.9615322217531355	0.9609067679514423	0.9551339150872122
0.007401	0.139114	0.109357	4602.781119102519	0.971562	0.965779	0.971085558928168	0.9653131588101291	0.964697703576213	0.9589148521442059
0.007402	0.139343	0.107397	4610.35262510252	0.975284	0.969492	0.9748074945529387	0.9690260958671228	0.9684196392009837	0.9626277892011996
0.007404	0.139633	0.105414	4619.943199102519	0.978938	0.973134	0.97846136580248	0.9726679699811102	0.972073510450525	0.9662696633151869
0.007405	0.139801	0.103497	4625.49563610252	0.982526	0.976714	0.9820493014272508	0.9762479070381037	0.9756614460752958	0.9698496003721805
0.007406	0.140106	0.101642	4635.59097710252	0.986049	0.980224	0.9855722370520215	0.9797578440950975	0.9791843817000665	0.9733595374291742
0.007407	0.140121	0.099756	4636.095744102519	0.989506	0.983682	0.9890291726767922	0.9832157811520911	0.9826413173248373	0.9768174744861678
0.007409	0.140549	0.097894	4650.22922210252	0.992900	0.987057	0.9924230439263337	0.9865906552660785	0.9860351885743788	0.9801923486001552
0.007410	0.140778	0.096075	4657.80072710252	0.996229	0.990377	0.9957519795511045	0.9899105923230721	0.9893641241991495	0.9835122856571489
0.007411	0.140961	0.094165	4663.85793210252	0.999493	0.993633	0.9990159151758752	0.9931665293800658	0.9926280598239202	0.9867682227141426
0.007412	0.141190	0.092285	4671.429438102519	1.002692	0.996823	1.0022148508006459	0.9963564664370594	0.9958269954486909	0.9899581597711362
0.007414	0.141434	0.090399	4679.50571110252	1.005826	0.999946	1.0053487220501875	0.9994793405510468	0.9989608666982326	0.9930810338851236
0.007415	0.141663	0.088599	4687.07721610252	1.008896	1.003007	1.008418657674958	1.0025402776080405	1.0020308023230031	0.9961419709421173
0.007416	0.141861	0.086713	4693.639188102519	1.011901	1.006004	1.0114235932997289	1.005537214665034	1.005035737947774	0.9991389079991109
0.007417	0.142120	0.084796	4702.220228102519	1.014841	1.008933	1.0143635289244997	1.008466151722028	1.0079756735725447	1.0020678450561047
0.007419	0.142365	0.082922	4710.29650110252	1.017715	1.011797	1.017237400174041	1.0113300258360152	1.010849544822086	1.004931719170092
0.007420	0.142624	0.081104	4718.87754110252	1.020526	1.014597	1.0200483357988117	1.0141299628930087	1.0136604804468567	1.0077316562270855
0.007421	0.142776	0.079266	4723.92521110252	1.023274	1.017339	1.0227962714235825	1.0168718999500024	1.0164084160716276	1.0104735932840792
0.007422	0.143005	0.077472	4731.49671710252	1.025959	1.020015	1.0254812070483532	1.019547837006996	1.0190933516963983	1.0131495303410727
0.007424	0.143280	0.075720	4740.5825241025195	1.028583	1.022627	1.0281050782978947	1.0221597111209835	1.0217172229459397	1.0157614044550602
0.007425	0.143494	0.073907	4747.649263102519	1.031146	1.025181	1.0306680139226654	1.024713648177977	1.0242801585707104	1.0183153415120538
0.007426	0.143768	0.072205	4756.73507010252	1.033648	1.027672	1.033169949547436	1.0272045852349707	1.026782094195481	1.0208062785690475
0.007427	0.143951	0.070477	4762.7922741025195	1.036091	1.030107	1.0356128851722068	1.0296395222919645	1.0292250298202519	1.0232412156260413
0.007429	0.144150	0.068774	4769.35424610252	1.038475	1.032483	1.0379967564217483	1.0320153964059517	1.0316089010697933	1.0256170897400285
0.007430	0.144409	0.067102	4777.93528610252	1.040801	1.034797	1.0403226920465192	1.0343293334629455	1.0339348366945642	1.0279310267970223
0.007431	0.144623	0.065369	4785.0020241025195	1.043067	1.037055	1.0425886276712897	1.0365872705199393	1.0362007723193347	1.030188963854016
0.007432	0.144852	0.063672	4792.57353010252	1.045274	1.039252	1.0447955632960606	1.038784207576933	1.0384077079441056	1.0323859009110097
0.007434	0.145081	0.062000	4800.14503610252	1.047423	1.041392	1.046944434545602	1.0409240816909202	1.040556579193647	1.034525775024997
0.007435	0.145325	0.060352	4808.22130910252	1.049514	1.043473	1.0490353701703727	1.0430050187479138	1.0426475148184178	1.0366067120819906
0.007436	0.145538	0.058673	4815.2880481025195	1.051548	1.045498	1.0510693057951432	1.0450299558049074	1.0446814504431883	1.0386316491389842
0.007437	0.145752	0.057043	4822.35478610252	1.053525	1.047466	1.0530462414199142	1.046997892861901	1.0466583860679592	1.0405995861959778
0.007439	0.146011	0.055408	4830.93582610252	1.055446	1.049376	1.0549671126694558	1.0489077669758886	1.0485792573175008	1.0425094603099654
0.007440	0.146271	0.053778	4839.51686610252	1.057310	1.051229	1.0568310482942262	1.0507607040328821	1.0504431929422713	1.044362397366959
0.007441	0.146439	0.052136	4845.06930410252	1.059117	1.053029	1.0586379839189972	1.0525606410898758	1.0522501285670423	1.0461623344239526
0.007442	0.146698	0.050507	4853.650343102519	1.060867	1.054769	1.0603879195437678	1.0543005781468695	1.0540000641918128	1.0479022714809463
0.007444	0.146896	0.048834	4860.21231510252	1.062560	1.056454	1.0620807907933092	1.0559854522608567	1.0556929354413542	1.0495871455949335
0.007445	0.147125	0.047241	4867.78382110252	1.064198	1.058082	1.0637187264180799	1.0576133893178505	1.0573308710661249	1.0512150826519273
0.007446	0.147400	0.045624	4876.8696281025195	1.065779	1.059652	1.0652996620428508	1.0591833263748442	1.0589118066908958	1.052785019708921
0.007447	0.147629	0.044049	4884.44113410252	1.067306	1.061169	1.0668265976676214	1.0607002634318379	1.0604387423156665	1.0543019567659146
0.007449	0.147812	0.042511	4890.4983381025195	1.068780	1.062635	1.068300468917163	1.0621661375458251	1.061912613565208	1.055767830879902
0.007450	0.148087	0.040961	4899.58414510252	1.070199	1.064043	1.0697194045419336	1.0635740746028188	1.0633315491899786	1.0571757679368956
0.007451	0.148270	0.039429	4905.64135010252	1.071567	1.065403	1.0710873401667043	1.0649340116598125	1.0646994848147493	1.0585357049938893
0.007452	0.148529	0.038000	4914.22239010252	1.072884	1.066709	1.0724042757914751	1.066239948716806	1.0660164204395202	1.0598416420508827
0.007454	0.148697	0.036536	4919.774827102519	1.074150	1.067969	1.0736701470410164	1.0674998228307935	1.0672822916890614	1.0611015161648703
0.007455	0.149002	0.035132	4929.8701681025195	1.075368	1.069174	1.0748880826657874	1.0687047598877872	1.0685002273138324	1.062306453221864
0.007456	0.149200	0.033716	4936.43214010252	1.076537	1.070335	1.076057018290558	1.0698656969447808	1.069669162938603	1.0634673902788576
0.007457	0.149399	0.032367	4942.9941121025195	1.077659	1.071448	1.0771789539153287	1.0709786340017744	1.0707910985633737	1.0645803273358512
0.007459	0.149658	0.030988	4951.57515110252	1.078733	1.072512	1.0782528251648702	1.0720425081157616	1.0718649698129152	1.0656442014498384
0.007460	0.149902	0.029742	4959.65142410252	1.079764	1.073533	1.0792837607896408	1.0730634451727556	1.0728959054376859	1.0666651385068324
0.007461	0.150085	0.028479	4965.70862910252	1.080751	1.074512	1.0802706964144118	1.0740423822297491	1.0738828410624568	1.067644075563826
0.007462	0.150345	0.027234	4974.28966910252	1.081696	1.075446	1.0812156320391824	1.0749763192867428	1.0748277766872274	1.0685780126208195
0.007464	0.150589	0.026062	4982.3659421025195	1.082599	1.076339	1.082118503288724	1.07586919340073	1.075730647936769	1.0694708867348068
0.007465	0.150803	0.024866	4989.43268010252	1.083461	1.077192	1.0829804389134945	1.0767221304577237	1.0765925835615395	1.0703238237918005
0.007466	0.150986	0.023761	4995.48988510252	1.084285	1.078008	1.0838043745382653	1.0775380675147175	1.0774165191863103	1.0711397608487943
0.007467	0.151306	0.022632	5006.08999310252	1.085070	1.078780	1.084589310163036	1.0783100045717111	1.078201454811081	1.0719116979057879
0.007469	0.151520	0.021582	5013.1567321025195	1.085818	1.079519	1.0853371814125774	1.0790488786856984	1.0789493260606224	1.0726505720197752
0.007470	0.151672	0.020581	5018.204402102519	1.086531	1.080226	1.0860501170373482	1.079755815742692	1.0796622616853933	1.0733575090767689
0.007471	0.151901	0.019507	5025.77590810252	1.087207	1.080893	1.086726052662119	1.080422752799686	1.080338197310164	1.0740244461337627
0.007472	0.152191	0.018512	5035.3664821025195	1.087849	1.081523	1.0873679882868896	1.0810526898566795	1.0809801329349347	1.0746543831907562
0.007474	0.152420	0.017584	5042.93798810252	1.088459	1.082123	1.0879778595364311	1.0816525639706667	1.0815900041844762	1.0752542573047434
0.007475	0.152603	0.016656	5048.9951921025195	1.089036	1.082693	1.0885547951612018	1.0822225010276605	1.0821669398092468	1.0758241943617373
0.007476	0.152893	0.015741	5058.585766102519	1.089582	1.083226	1.0891007307859726	1.0827554380846542	1.0827128754340176	1.076357131418731
0.007477	0.153076	0.014856	5064.642971102519	1.090097	1.083734	1.0896156664107435	1.0832633751416478	1.0832278110587885	1.0768650684757246
0.007479	0.153305	0.014044	5072.21447710252	1.090584	1.084211	1.0901025376602849	1.0837402492556352	1.08371468230833	1.077341942589712
0.007480	0.153580	0.013208	5081.30028410252	1.091042	1.084658	1.0905604732850556	1.0841871863126287	1.0841726179331006	1.0777888796467054
0.007481	0.153824	0.012427	5089.376556102519	1.091473	1.085079	1.090991408909826	1.0846081233696223	1.084603553557871	1.078209816703699
0.007482	0.153976	0.011731	5094.42422710252	1.091880	1.085479	1.091398344534597	1.0850080604266161	1.085010489182642	1.078609753760693
0.007484	0.154175	0.011023	5100.98619910252	1.092263	1.085854	1.0917812157841384	1.0853829345406036	1.0853933604321835	1.0789846278746804
0.007485	0.154495	0.010419	5111.58630710252	1.092624	1.086201	1.0921421514089091	1.0857298715975972	1.0857542960569542	1.079331564931674
0.007486	0.154678	0.009827	5117.643511102519	1.092964	1.086534	1.09248208703368	1.086062808654591	1.086094231681725	1.0796645019886677
0.007487	0.154907	0.009229	5125.21501710252	1.093285	1.086845	1.0928030226584506	1.0863737457115845	1.0864151673064957	1.0799754390456613
0.007489	0.155212	0.008728	5135.31035810252	1.093588	1.087135	1.093105893907992	1.0866636198255717	1.086718038556037	1.0802653131596485
0.007490	0.155334	0.008270	5139.348495102519	1.093874	1.087417	1.0933918295327627	1.0869455568825657	1.0870039741808077	1.0805472502166424
0.007491	0.155594	0.007800	5147.92953410252	1.094145	1.087677	1.0936627651575335	1.0872054939395592	1.0872749098055785	1.080807187273636
0.007492	0.155869	0.007391	5157.015341102519	1.094401	1.087922	1.0939187007823041	1.087450430996553	1.0875308454303492	1.0810521243306297
0.007494	0.156128	0.007043	5165.596381102519	1.094646	1.088155	1.0941635720318457	1.0876833051105401	1.0877757166798907	1.081284998444617
0.007495	0.156311	0.006720	5171.6535861025195	1.094878	1.088380	1.0943955076566165	1.0879082421675337	1.0880076523046616	1.0815099355016105
0.007496	0.156555	0.006360	5179.72985910252	1.095099	1.088591	1.0946164432813872	1.0881191792245275	1.0882285879294322	1.0817208725586043
0.007497	0.156815	0.006104	5188.310899102519	1.095311	1.088792	1.094828378906158	1.088320116281521	1.088440523554203	1.0819218096155978
0.007499	0.156998	0.005865	5194.36810310252	1.095514	1.088988	1.0950312501556994	1.0885159903955086	1.0886433948037444	1.0821176837295854
0.007500	0.157196	0.005603	5200.930075102519	1.095709	1.089174	1.0952261857804702	1.0887019274525023	1.0888383304285152	1.082303620786579
0.007501	0.157532	0.005402	5212.034950102519	1.095896	1.089347	1.0954131214052407	1.0888748645094959	1.0890252660532858	1.0824765578435727
0.007502	0.157684	0.005194	5217.082620102519	1.096076	1.089521	1.0955930570300116	1.0890488015664894	1.0892052016780567	1.0826504949005662
0.007504	0.157898	0.004987	5224.14935910252	1.096249	1.089685	1.095765928279553	1.0892126756804767	1.0893780729275981	1.0828143690145535
0.007505	0.158142	0.004810	5232.22563210252	1.096416	1.089842	1.0959328639043238	1.0893696127374706	1.0895450085523688	1.0829713060715473
0.007506	0.158371	0.004706	5239.79713810252	1.096579	1.089995	1.0960957995290945	1.0895225497944643	1.0897079441771396	1.083124243128541
0.007507	0.158569	0.004547	5246.35910910252	1.096737	1.090145	1.0962537351538653	1.0896724868514578	1.0898658798019103	1.0832741801855346
0.007509	0.158890	0.004431	5256.95921810252	1.096890	1.090285	1.0964066064034066	1.089812360965445	1.0900187510514516	1.0834140542995219
0.007510	0.159058	0.004309	5262.511655102519	1.097040	1.090428	1.0965565420281773	1.0899552980224387	1.0901686866762224	1.0835569913565155
0.007511	0.159286	0.004169	5270.08316110252	1.097184	1.090563	1.096700477652948	1.0900902350794324	1.0903126223009931	1.0836919284135091
0.007512	0.159485	0.004047	5276.64513310252	1.097325	1.090695	1.096841413277719	1.090222172136426	1.090453557925764	1.0838238654705028
0.007514	0.159805	0.003979	5287.24524110252	1.097463	1.090819	1.0969792845272603	1.0903460462504135	1.0905914291753054	1.0839477395844903
0.007515	0.159958	0.003900	5292.29291110252	1.097598	1.090948	1.0971142201520312	1.0904749833074072	1.0907263648000762	1.084076676641484
0.007516	0.160202	0.003790	5300.369184102519	1.097729	1.091070	1.0972451557768017	1.0905969203644008	1.0908573004248467	1.0841986136984776
0.007517	0.160431	0.003754	5307.9406901025195	1.097860	1.091190	1.0973760914015727	1.0907168574213946	1.0909882360496177	1.0843185507554713
0.007519	0.160706	0.003735	5317.02649710252	1.097989	1.091308	1.097504962651114	1.0908347315353817	1.091117107299159	1.0844364248694585
0.007520	0.160767	0.003644	5319.0455651025195	1.098115	1.091432	1.0976308982758847	1.0909586685923756	1.0912430429239297	1.0845603619264523
0.007521	0.161102	0.003546	5330.1504401025195	1.098238	1.091541	1.0977538339006554	1.0910676056493693	1.0913659785487004	1.084669298983446
0.007522	0.161362	0.003540	5338.7314801025195	1.098361	1.091653	1.0978767695254261	1.0911795427063629	1.0914889141734712	1.0847812360404396
0.007524	0.161575	0.003503	5345.798219102519	1.098482	1.091765	1.0979976407749676	1.0912914168203502	1.0916097854230127	1.084893110154427
0.007525	0.161758	0.003412	5351.85542310252	1.098601	1.091876	1.0981165763997383	1.0914023538773439	1.0917287210477833	1.0850040472114206
0.007526	0.162033	0.003394	5360.9412301025195	1.098718	1.091983	1.0982335120245093	1.0915092909343374	1.0918456566725543	1.0851109842684141
0.007527	0.162231	0.003375	5367.50320210252	1.098835	1.092091	1.0983504476492798	1.091617227991331	1.0919625922973248	1.0852189213254078
0.007529	0.162445	0.003302	5374.5699401025195	1.098950	1.092197	1.0984653188988214	1.0917231021053186	1.0920774635468664	1.0853247954393954
0.007530	0.162766	0.003290	5385.170049102519	1.099064	1.092298	1.098579254523592	1.0918240391623122	1.092191399171637	1.085425732496389
0.007531	0.162979	0.003308	5392.23678710252	1.099178	1.092403	1.0986931901483628	1.0919289762193058	1.0923053347964078	1.0855306695533826
0.007532	0.163147	0.003247	5397.78922510252	1.099291	1.092509	1.0988061257731334	1.0920349132762994	1.0924182704211785	1.0856366066103762
0.007534	0.163437	0.003229	5407.379799102519	1.099403	1.092609	1.0989179970226748	1.0921347873902867	1.0925301416707198	1.0857364807243635
0.007535	0.163651	0.003217	5414.446538102519	1.099514	1.092711	1.0990289326474458	1.0922367244472804	1.0926410772954909	1.0858384177813571
0.007536	0.163864	0.003156	5421.51327610252	1.099624	1.092812	1.0991388682722163	1.0923376615042741	1.0927510129202613	1.085939354838351
0.007537	0.164139	0.003143	5430.599083102519	1.099733	1.092910	1.099247803896987	1.092435598561268	1.092859948545032	1.0860372918953447
0.007539	0.164368	0.003156	5438.170589102519	1.099842	1.093009	1.0993566751465285	1.092534472675255	1.0929688197945735	1.0861361660093318
0.007540	0.164551	0.003131	5444.2277941025195	1.099950	1.093110	1.0994646107712993	1.0926354097322488	1.0930767554193443	1.0862371030663256
0.007541	0.164734	0.003064	5450.284998102519	1.100057	1.093209	1.09957154639607	1.0927343467892425	1.093183691044115	1.0863360401233193
0.007542	0.165039	0.003119	5460.380339102519	1.100165	1.093304	1.0996794820208409	1.0928292838462361	1.093291626668886	1.086430977180313
0.007544	0.165283	0.003082	5468.45661210252	1.100272	1.093401	1.0997863532703822	1.0929261579602236	1.0933984979184272	1.0865278512943004
0.007545	0.165375	0.003058	5471.485214102519	1.100378	1.093503	1.099892288895153	1.093028095017217	1.093504433543198	1.0866297883512939
0.007546	0.165680	0.003015	5481.58055510252	1.100482	1.093595	1.0999962245199235	1.093120032074211	1.0936083691679686	1.0867217254082877
0.007547	0.165955	0.003040	5490.66636210252	1.100588	1.093689	1.1001021601446943	1.0932139691312044	1.0937143047927393	1.0868156624652812
0.007549	0.166107	0.003046	5495.714033102519	1.100693	1.093788	1.1002070313942358	1.0933128432451917	1.0938191760422808	1.0869145365792685
0.007550	0.166382	0.002979	5504.79984010252	1.100797	1.093880	1.1003109670190065	1.0934047803021854	1.0939231116670516	1.0870064736362621
0.007551	0.166611	0.003003	5512.37134610252	1.100900	1.093974	1.1004139026437774	1.0934987173591793	1.0940260472918224	1.087100410693256
0.007552	0.166840	0.002991	5519.94285110252	1.101004	1.094069	1.100517838268548	1.0935936544161728	1.0941299829165931	1.0871953477502496
0.007554	0.167114	0.002991	5529.028658102519	1.101108	1.094161	1.1006217095180895	1.09368552853016	1.0942338541661345	1.0872872218642369
0.007555	0.167297	0.002936	5535.085863102519	1.101210	1.094255	1.1007236451428601	1.0937794655871538	1.0943357897909052	1.0873811589212306
0.007556	0.167572	0.002966	5544.17167010252	1.101313	1.094347	1.100826580767631	1.0938714026441474	1.094438725415676	1.0874730959782242
0.007557	0.167755	0.002979	5550.2288741025195	1.101415	1.094442	1.1009285163924016	1.093966339701141	1.0945406610404467	1.0875680330352178
0.007559	0.167969	0.002905	5557.295613102519	1.101517	1.094534	1.1010303876419432	1.0940582138151285	1.0946425322899882	1.0876599071492052
0.007560	0.168243	0.002948	5566.38142010252	1.101619	1.094625	1.1011323232667138	1.0941491508721222	1.0947444679147589	1.087750844206199
0.007561	0.168396	0.002942	5571.42909110252	1.101720	1.094720	1.1012332588914846	1.0942440879291158	1.0948454035395296	1.0878457812631925
0.007562	0.168655	0.002917	5580.01013010252	1.101822	1.094811	1.1013351945162555	1.0943350249861095	1.0949473391643005	1.0879367183201862
0.007564	0.168945	0.002905	5589.60070410252	1.101922	1.094899	1.1014350657657968	1.0944228991000968	1.0950472104138418	1.0880245924341736
0.007565	0.169098	0.002911	5594.64837510252	1.102023	1.094994	1.1015360013905675	1.0945178361570904	1.0951481460386125	1.0881195294911672
0.007566	0.169373	0.002869	5603.734182102519	1.102123	1.095082	1.1016359370153381	1.0946057732140844	1.0952480816633832	1.0882074665481611
0.007567	0.169586	0.002893	5610.80092110252	1.102223	1.095173	1.101735872640109	1.0946967102710778	1.095348017288154	1.0882984036051546
0.007569	0.169815	0.002917	5618.37242610252	1.102324	1.095265	1.1018367438896506	1.094788584385065	1.0954488885376956	1.0883902777191419
0.007570	0.170013	0.002869	5624.9343981025195	1.102423	1.095356	1.101935679514421	1.0948795214420588	1.095547824162466	1.0884812147761356
0.007571	0.170273	0.002808	5633.5154381025195	1.102521	1.095443	1.102033615139192	1.0949664584990524	1.095645759787237	1.0885681518331292
0.007572	0.170547	0.002881	5642.60124510252	1.102620	1.095531	1.1021325507639625	1.0950543955560461	1.0957446954120076	1.0886560888901229
0.007574	0.170685	0.002838	5647.1441481025195	1.102719	1.095623	1.102231422013504	1.0951462696700336	1.0958435666615491	1.0887479630041104
0.007575	0.170959	0.002808	5656.22995510252	1.102817	1.095710	1.1023293576382747	1.0952332067270272	1.0959415022863197	1.088834900061104
0.007576	0.171204	0.002844	5664.3062281025195	1.102915	1.095798	1.1024272932630457	1.095321143784021	1.0960394379110907	1.0889228371180977
0.007577	0.171448	0.002856	5672.382501102519	1.103014	1.095887	1.1025262288878162	1.0954100808410145	1.0961383735358612	1.0890117741750913
0.007579	0.171616	0.002844	5677.9349381025195	1.103112	1.095978	1.1026241001373578	1.0955009549550017	1.0962362447854028	1.0891026482890784
0.007580	0.171875	0.002814	5686.5159781025195	1.103210	1.096065	1.1027220357621286	1.0955878920119955	1.0963341804101736	1.0891895853460722
0.007581	0.172104	0.002814	5694.08748410252	1.103308	1.096153	1.1028199713868991	1.0956758290689892	1.0964321160349442	1.089277522403066
0.007582	0.172302	0.002832	5700.649456102519	1.103406	1.096243	1.10291790701167	1.095765766125983	1.096530051659715	1.0893674594600598
0.007584	0.172531	0.002814	5708.22096110252	1.103503	1.096331	1.1030147782612112	1.0958536402399701	1.0966269229092562	1.089455333574047
0.007585	0.172806	0.002802	5717.3067681025195	1.103600	1.096417	1.103111713885982	1.0959395772969638	1.096723858534027	1.0895412706310406
0.007586	0.173004	0.002808	5723.86874010252	1.103697	1.096506	1.1032086495107527	1.0960285143539574	1.0968207941587977	1.0896302076880342
0.007587	0.173264	0.002765	5732.44978010252	1.103794	1.096591	1.1033055851355236	1.0961134514109512	1.0969177297835686	1.089715144745028
0.007589	0.173447	0.002783	5738.50698510252	1.103890	1.096680	1.1034014563850651	1.0962023255249387	1.0970136010331102	1.0898040188590155
0.007590	0.173721	0.002783	5747.59279110252	1.103986	1.096765	1.1034973920098357	1.0962872625819322	1.0971095366578807	1.089888955916009
0.007591	0.173950	0.002765	5755.164297102519	1.104082	1.096851	1.1035933276346064	1.0963731996389259	1.0972054722826514	1.0899748929730027
0.007592	0.174194	0.002771	5763.24057010252	1.104179	1.096937	1.1036902632593772	1.0964591366959195	1.0973024079074223	1.0900608300299963
0.007594	0.174454	0.002808	5771.82161010252	1.104275	1.097023	1.1037861345089186	1.0965450108099069	1.0973982791569636	1.0901467041439836
0.007595	0.174591	0.002765	5776.36451310252	1.104371	1.097113	1.1038820701336893	1.0966349478669004	1.0974942147817344	1.0902366412009772
0.007596	0.174881	0.002704	5785.955087102519	1.104466	1.097196	1.1039770057584601	1.0967178849238943	1.0975891504065052	1.090319578257971
0.007597	0.175049	0.002783	5791.50752510252	1.104562	1.097285	1.1040729413832309	1.096806821980888	1.097685086031276	1.0904085153149647
0.007599	0.175262	0.002783	5798.57426410252	1.104658	1.097372	1.1041688126327722	1.0968936960948752	1.0977809572808173	1.090495389428952
0.007600	0.175537	0.002734	5807.660071102519	1.104753	1.097456	1.104263748257543	1.0969776331518688	1.097875892905588	1.0905793264859456
0.007601	0.175781	0.002734	5815.73634310252	1.104848	1.097541	1.1043586838823138	1.0970625702088626	1.0979708285303589	1.0906642635429393
0.007602	0.175980	0.002759	5822.29831510252	1.104943	1.097628	1.1044536195070844	1.0971495072658561	1.0980657641551295	1.090751200599933
0.007604	0.176239	0.002716	5830.87935510252	1.105037	1.097711	1.104547490756626	1.0972323813798437	1.098159635404671	1.0908340747139205
0.007605	0.176483	0.002686	5838.95562810252	1.105131	1.097794	1.1046414263813968	1.0973153184368372	1.0982535710294419	1.090917011770914
0.007606	0.176682	0.002722	5845.51759910252	1.105225	1.097880	1.1047353620061673	1.0974012554938308	1.0983475066542123	1.0910029488279076
0.007607	0.176880	0.002704	5852.079571102519	1.105318	1.097966	1.1048282976309383	1.0974871925508245	1.0984404422789833	1.0910888858849013
0.007609	0.177124	0.002686	5860.15584410252	1.105412	1.098049	1.1049221688804796	1.0975700666648118	1.0985343135285246	1.0911717599988886
0.007610	0.177414	0.002698	5869.74641810252	1.105505	1.098130	1.1050151045052503	1.0976510037218055	1.0986272491532953	1.0912526970558822
0.007611	0.177628	0.002667	5876.81315710252	1.105598	1.098214	1.105108040130021	1.0977349407787993	1.098720184778066	1.091336634112876
0.007612	0.177856	0.002710	5884.3846621025195	1.105691	1.098298	1.1052009757547918	1.097818877835793	1.0988131204028369	1.0914205711698697
0.007614	0.178055	0.002698	5890.94663410252	1.105785	1.098383	1.1052948470043333	1.0979037519497803	1.0989069916523784	1.091505445283857
0.007615	0.178284	0.002704	5898.518140102519	1.105879	1.098467	1.105388782629104	1.097987689006774	1.099000927277149	1.0915893823408507
0.007616	0.178558	0.002686	5907.60394710252	1.105972	1.098549	1.1054817182538748	1.0980696260637675	1.0990938629019198	1.0916713193978442
0.007617	0.178757	0.002673	5914.16591810252	1.106065	1.098634	1.1055746538786455	1.0981545631207612	1.0991867985266905	1.091756256454838
0.007619	0.179016	0.002686	5922.74695810252	1.106158	1.098716	1.105667525128187	1.0982364372347486	1.099279669776232	1.0918381305688254
0.007620	0.179169	0.002679	5927.79462910252	1.106250	1.098802	1.1057594607529575	1.0983223742917423	1.0993716054010025	1.091924067625819
0.007621	0.179459	0.002637	5937.38520310252	1.106342	1.098882	1.1058513963777283	1.0984023113487358	1.0994635410257734	1.0920040046828126
0.007622	0.179672	0.002704	5944.45194210252	1.106435	1.098966	1.105944332002499	1.0984862484057296	1.0995564766505441	1.0920879417398064
0.007624	0.179855	0.002631	5950.5091461025195	1.106527	1.099050	1.1060362032520406	1.0985701225197169	1.0996483479000856	1.0921718158537936
0.007625	0.180130	0.002618	5959.59495310252	1.106618	1.099130	1.1061271388768115	1.0986500595767104	1.0997392835248565	1.0922517529107871
0.007626	0.180328	0.002692	5966.156925102519	1.106711	1.099214	1.106220074501582	1.0987339966337042	1.099832219149627	1.092335689967781
0.007627	0.180618	0.002643	5975.747499102519	1.106802	1.099294	1.1063110101263527	1.098813933690698	1.0999231547743977	1.0924156270247747
0.007629	0.180817	0.002631	5982.309470102519	1.106894	1.099377	1.1064028813758942	1.0988968078046852	1.1000150260239392	1.092498501138762
0.007630	0.181076	0.002643	5990.890510102519	1.106985	1.099458	1.106493817000665	1.0989777448616789	1.10010596164871	1.0925794381957556
0.007631	0.181274	0.002649	5997.45248210252	1.107077	1.099541	1.1065857526254357	1.0990606819186726	1.1001978972734807	1.0926623752527493
0.007632	0.181473	0.002637	6004.014454102519	1.107168	1.099624	1.1066766882502064	1.099143618975666	1.1002888328982514	1.0927453123097428
0.007634	0.181732	0.002618	6012.59549310252	1.107259	1.099705	1.106767559499748	1.0992244930896535	1.100379704147793	1.0928261864237303
0.007635	0.182007	0.002625	6021.681300102519	1.107350	1.099784	1.1068584951245186	1.0993034301466473	1.1004706397725637	1.092905123480724
0.007636	0.182220	0.002667	6028.748039102519	1.107442	1.099867	1.1069504307492892	1.0993863672036408	1.1005625753973343	1.0929880605377176
0.007637	0.182327	0.002582	6032.281409102519	1.107532	1.099953	1.10704036637406	1.0994723042606345	1.100652511022105	1.0930739975947112
0.007639	0.182693	0.002570	6044.39581810252	1.107621	1.100027	1.1071292376236015	1.0995461783746219	1.1007413822716465	1.0931478717086986
0.007640	0.182831	0.002594	6048.93872110252	1.107711	1.100111	1.107219173248372	1.0996301154316155	1.100831317896417	1.0932318087656923
0.007641	0.183105	0.002582	6058.02452810252	1.107801	1.100189	1.107309108873143	1.0997080524886094	1.100921253521188	1.0933097458226861
0.007642	0.183304	0.002588	6064.5865001025195	1.107890	1.100270	1.1073980444979137	1.099788989545603	1.1010101891459587	1.0933906828796798
0.007644	0.183548	0.002576	6072.66277310252	1.107979	1.100349	1.1074869157474552	1.0998678636595902	1.1010990603955002	1.093469556993667
0.007645	0.183777	0.002563	6080.23427810252	1.108068	1.100429	1.1075758513722258	1.099947800716584	1.1011879960202708	1.0935494940506607
0.007646	0.184052	0.002570	6089.320085102519	1.108157	1.100506	1.1076647869969967	1.1000247377735775	1.1012769316450417	1.0936264311076542
0.007647	0.184250	0.002582	6095.88205710252	1.108247	1.100587	1.1077547226217672	1.100105674830571	1.1013668672698123	1.0937073681646479
0.007649	0.184479	0.002545	6103.45356310252	1.108335	1.100666	1.1078425938713088	1.1001845489445585	1.1014547385193538	1.0937862422786353
0.007650	0.184738	0.002557	6112.034603102519	1.108424	1.100744	1.1079315294960796	1.1002624860015522	1.1015436741441247	1.093864179335629
0.007651	0.184982	0.002570	6120.1108751025195	1.108513	1.100823	1.1080204651208503	1.100341423058546	1.1016326097688953	1.0939431163926228
0.007652	0.185135	0.002582	6125.15854610252	1.108602	1.100906	1.1081094007456211	1.1004243601155395	1.1017215453936662	1.0940260534496162
0.007654	0.185318	0.002521	6131.21575110252	1.108690	1.100986	1.1081972719951623	1.1005042342295268	1.1018094166432073	1.0941059275636036
0.007655	0.185638	0.002551	6141.815859102519	1.108778	1.101061	1.1082852076199332	1.1005791712865205	1.1018973522679782	1.0941808646205973
0.007656	0.185822	0.002563	6147.87306310252	1.108867	1.101142	1.1083741432447038	1.1006601083435144	1.1019862878927489	1.0942618016775911
0.007657	0.186035	0.002539	6154.93980210252	1.108955	1.101221	1.1084620788694746	1.100739045400508	1.1020742235175196	1.0943407387345847
0.007659	0.186279	0.002545	6163.01607510252	1.109043	1.101299	1.1085499501190161	1.1008169195144952	1.1021620947670612	1.094418612848572
0.007660	0.186554	0.002539	6172.10188210252	1.109131	1.101376	1.1086378857437869	1.1008938565714887	1.102250030391832	1.0944955499055655
0.007661	0.186768	0.002539	6179.1686201025195	1.109219	1.101455	1.1087258213685576	1.1009727936284825	1.1023379660166026	1.0945744869625593
0.007662	0.186951	0.002521	6185.22582510252	1.109306	1.101535	1.1088127569933282	1.101052730685476	1.1024249016413732	1.0946544240195528
0.007664	0.187256	0.002502	6195.32116610252	1.109393	1.101609	1.1088996282428698	1.1011266047994637	1.1025117728909148	1.0947282981335404
0.007665	0.187424	0.002527	6200.8736041025195	1.109481	1.101690	1.1089875638676403	1.1012075418564573	1.1025997085156853	1.094809235190534
0.007666	0.187653	0.002515	6208.445109102519	1.109568	1.101767	1.1090744994924113	1.1012844789134508	1.1026866441404564	1.0948861722475276
0.007667	0.187866	0.002496	6215.511848102519	1.109655	1.101845	1.109161435117182	1.1013624159704445	1.102773579765227	1.0949641093045213
0.007669	0.188095	0.002521	6223.0833541025195	1.109742	1.101923	1.1092483063667233	1.1014402900844318	1.1028604510147684	1.0950419834185086
0.007670	0.188354	0.002490	6231.6643941025195	1.109828	1.101998	1.1093342419914942	1.1015152271414255	1.1029463866395393	1.0951169204755022
0.007671	0.188599	0.002490	6239.74066710252	1.109915	1.102075	1.1094211776162648	1.1015921641984192	1.1030333222643098	1.095193857532496
0.007672	0.188766	0.002509	6245.2931041025195	1.110001	1.102154	1.1095071132410355	1.101671101255413	1.1031192578890805	1.0952727945894898
0.007674	0.189041	0.002472	6254.37891110252	1.110087	1.102229	1.109592984490577	1.1017459753694	1.103205129138622	1.0953476687034769
0.007675	0.189224	0.002484	6260.43611610252	1.110173	1.102307	1.1096789201153479	1.1018239124263938	1.103291064763393	1.0954256057604705
0.007676	0.189499	0.002484	6269.521923102519	1.110259	1.102382	1.1097648557401185	1.1018988494833875	1.1033770003881636	1.0955005428174642
0.007677	0.189713	0.002472	6276.58866110252	1.110345	1.102459	1.1098507913648892	1.1019757865403812	1.1034629360129342	1.095577479874458
0.007679	0.189911	0.002472	6283.150633102519	1.110431	1.102536	1.1099366626144307	1.1020526606543686	1.1035488072624757	1.0956543539884454
0.007680	0.190216	0.002478	6293.2459741025195	1.110517	1.102609	1.1100225982392014	1.1021255977113622	1.1036347428872464	1.095727291045439
0.007681	0.190369	0.002484	6298.29364510252	1.110603	1.102689	1.110108533863972	1.102205534768356	1.103720678512017	1.0958072281024327
0.007682	0.190613	0.002454	6306.36991710252	1.110688	1.102764	1.1101934694887428	1.1022804718253496	1.1038056141367878	1.0958821651594264
0.007684	0.190857	0.002448	6314.44619010252	1.110773	1.102839	1.1102783407382844	1.1023553459393367	1.1038904853863294	1.0959570392734135
0.007685	0.191071	0.002472	6321.51292910252	1.110858	1.102915	1.1103632763630549	1.1024312829963305	1.1039754210111	1.0960329763304073
0.007686	0.191299	0.002466	6329.08443510252	1.110943	1.102991	1.1104482119878258	1.1025072200533244	1.1040603566358709	1.0961089133874011
0.007687	0.191513	0.002411	6336.151173102519	1.111027	1.103066	1.1105321476125964	1.102582157110318	1.1041442922606415	1.0961838504443948
0.007689	0.191757	0.002441	6344.22744610252	1.111112	1.103141	1.110617018862138	1.1026570312243051	1.104229163510183	1.096258724558382
0.007690	0.191986	0.002478	6351.798952102519	1.111198	1.103217	1.1107029544869085	1.1027329682812987	1.1043150991349535	1.0963346616153755
0.007691	0.192230	0.002435	6359.87522510252	1.111282	1.103291	1.1107868901116795	1.1028069053382925	1.1043990347597246	1.0964085986723693
0.007692	0.192444	0.002417	6366.94196410252	1.111366	1.103366	1.1108708257364501	1.1028818423952862	1.1044829703844952	1.096483535729363
0.007694	0.192673	0.002405	6374.51346910252	1.111450	1.103440	1.1109546969859916	1.1029557165092736	1.1045668416340366	1.0965574098433504
0.007695	0.192963	0.002441	6384.104043102519	1.111534	1.103512	1.1110386326107624	1.1030276535662673	1.1046507772588074	1.096629346900344
