Repository: pietracorvo/HystAPI

# Example data

The example data in this folder is from measurements performed during my physics bachelor.

The material is **FeSi3** (iron with 3% silicon), aka 'electrical steel', the standard material for ring cores in trafos. 

Four of the five samples where treated with high pressure torison (HPT, 20 rotations at 20GPa), to achieve nanocristallisation of the grains, which has a huge impact on the magnetic properties of the material. The HPT deformation was done at 77K (under liquid nitrogen) and at 293K (at room temperature). Afterwards some samples were heat treated at a temperature of 493K (for two hours) to anneal defects from the deformation process.

The five samples are:

File: testData/FeSi3_LN/G4_748V_200Hz_800000Fs0.txt (part 22 of 29)
--------------------------
t	U1	U2	H	Braw	Jraw	B_drift	 J_drift	B_corr	J_corr
0.007381	0.033386	-0.010962	1106.3689765415093	1.021598	1.020210	1.0221677471333013	1.0207801882883543	1.0150747480668914	1.0136857346798844
0.007382	0.033127	-0.010992	1097.7879365415092	1.021216	1.019839	1.0217858243243503	1.020409265539172	1.0146928252579404	1.0133148119307023
0.007384	0.032806	-0.011041	1087.1878285415091	1.020834	1.019470	1.0214039787064486	1.0200404200408086	1.0143109796400385	1.0129459664323388
0.007385	0.032547	-0.011090	1078.606788541509	1.020449	1.019096	1.0210190558974976	1.0196664972916265	1.0139260568310875	1.0125720436831567
0.007386	0.032181	-0.011145	1066.4923785415092	1.020063	1.018725	1.0206331330885465	1.0192955745424448	1.0135401340221364	1.012201120933975
0.007387	0.031830	-0.011200	1054.882736541509	1.019675	1.018352	1.0202452102795958	1.0189226517932626	1.0131522112131859	1.0118281981847927
0.007389	0.031586	-0.011249	1046.8064635415092	1.019285	1.017972	1.019855364661694	1.0185428062948991	1.0127623655952838	1.0114483526864293
0.007390	0.031326	-0.011304	1038.2254245415093	1.018893	1.017591	1.019463441852743	1.018161883545717	1.0123704427863331	1.011067429937247
0.007391	0.030930	-0.011346	1025.1014805415093	1.018500	1.017214	1.019070519043792	1.0177849607965352	1.011977519977382	1.0106905071880654
0.007392	0.030670	-0.011426	1016.5204405415092	1.018104	1.016829	1.0186745962348411	1.0174000380473531	1.0115815971684312	1.0103055844388833
0.007394	0.030396	-0.011475	1007.4346335415091	1.017706	1.016443	1.0182767506169395	1.0170141925489895	1.0111837515505293	1.0099197389405197
0.007395	0.030136	-0.011517	998.8535945415092	1.017307	1.016054	1.0178778278079885	1.0166252697998075	1.0107848287415786	1.0095308161913377
0.007396	0.029770	-0.011566	986.7391845415092	1.016906	1.015668	1.0174769049990375	1.0162393470506257	1.0103839059326276	1.0091448934421559
0.007397	0.029449	-0.011688	976.1390765415092	1.016501	1.015277	1.0170719821900867	1.0158484243014436	1.0099789831236765	1.0087539706929738
0.007399	0.029190	-0.011694	967.5580365415092	1.016096	1.014882	1.0166671365721849	1.0154535788030798	1.009574137505775	1.00835912519461
0.007400	0.028885	-0.011743	957.4626955415092	1.015688	1.014488	1.0162592137632338	1.015059656053898	1.0091662146968239	1.0079652024454282
0.007401	0.028488	-0.011841	944.3387525415092	1.015278	1.014094	1.015849290954283	1.0146657333047162	1.008756291887873	1.0075712796962464
0.007402	0.028214	-0.011902	935.2529455415091	1.014866	1.013693	1.0154373681453321	1.014264810555534	1.0083443690789222	1.0071703569470642
0.007404	0.027924	-0.011926	925.6623715415092	1.014452	1.013291	1.0150235225274302	1.0138629650571702	1.0079305234610203	1.0067685114487004
0.007405	0.027649	-0.012000	916.5765645415091	1.014036	1.012887	1.0146075997184794	1.0134590423079886	1.0075146006520694	1.0063645886995187
0.007406	0.027298	-0.012073	904.9669225415091	1.013618	1.012483	1.0141896769095282	1.0130551195588067	1.0070966778431183	1.0059606659503368
0.007407	0.027039	-0.012091	896.3858825415092	1.013199	1.012075	1.0137707541005774	1.0126471968096247	1.0066777550341675	1.0055527432011548
0.007409	0.026688	-0.012177	884.7762405415092	1.012777	1.011667	1.0133489084826757	1.0122393513112609	1.0062559094162657	1.005144897702791
0.007410	0.026398	-0.012274	875.1856665415091	1.012351	1.011254	1.0129229856737247	1.011826428562079	1.0058299866073148	1.0047319749536092
0.007411	0.026123	-0.012317	866.0998595415092	1.011924	1.010839	1.012496062864774	1.011411505812897	1.0054030637983637	1.0043170522044271
0.007412	0.025787	-0.012366	854.9949845415092	1.011496	1.010424	1.012068140055823	1.010996583063715	1.004975140989413	1.0039021294552453
0.007414	0.025482	-0.012469	844.8996435415091	1.011064	1.010004	1.0116362944379211	1.0105767375653512	1.0045432953715112	1.0034822839568813
0.007415	0.025208	-0.012518	835.8138365415092	1.010630	1.009582	1.01120237162897	1.0101548148161694	1.00410937256256	1.0030603612076996
0.007416	0.024887	-0.012561	825.2137285415092	1.010194	1.009160	1.0107664488200192	1.0097328920669875	1.003673449753609	1.0026384384585176
0.007417	0.024567	-0.012665	814.6136205415091	1.009755	1.008734	1.0103275260110682	1.0093069693178056	1.003234526944658	1.0022125157093358
0.007419	0.024292	-0.012708	805.5278135415092	1.009315	1.008305	1.0098876803931665	1.0088781238194418	1.0027946813267565	1.001783670210972
0.007420	0.024002	-0.012744	795.9372395415091	1.008873	1.007875	1.0094457575842155	1.00844820107026	1.0023527585178056	1.0013537474617902
0.007421	0.023651	-0.012842	784.3275975415091	1.008428	1.007445	1.0090008347752648	1.0080182783210778	1.0019078357088547	1.000923824712608
0.007422	0.023361	-0.012939	774.7370235415092	1.007980	1.007009	1.008552911966314	1.0075823555718961	1.0014599128999038	1.0004879019634263
0.007424	0.023117	-0.012958	766.6607505415092	1.007530	1.006569	1.008103066348412	1.0071425100735323	1.0010100672820021	1.0000480564650625
0.007425	0.022766	-0.013049	755.0511085415092	1.007078	1.006132	1.0076511435394608	1.0067055873243504	1.0005581444730507	0.9996111337158806
0.007426	0.022476	-0.013135	745.4605345415092	1.006623	1.005689	1.00719622073051	1.0062626645751684	1.0001032216641002	0.9991682109666986
0.007427	0.022202	-0.013196	736.3747275415092	1.006166	1.005243	1.006739297921559	1.0058167418259867	0.999646298855149	0.9987222882175169
0.007429	0.021851	-0.013257	724.7650855415092	1.005706	1.004797	1.0062794523036573	1.0053708963276227	0.9991864532372473	0.9982764427191528
0.007430	0.021545	-0.013367	714.6697445415092	1.005243	1.004347	1.0058165294947066	1.004920973578441	0.9987235304282965	0.9978265199699712
0.007431	0.021271	-0.013428	705.5839375415092	1.004777	1.003893	1.0053506066857556	1.0044670508292588	0.9982576076193456	0.997372597220789
0.007432	0.020950	-0.013483	694.9838295415092	1.004310	1.003439	1.0048836838768047	1.004013128080077	0.9977906848103947	0.9969186744716072
0.007434	0.020660	-0.013562	685.3932555415091	1.003840	1.002981	1.004413838258903	1.0035552825817131	0.9973208391924929	0.9964608289732433
0.007435	0.020325	-0.013672	674.2883805415091	1.003366	1.002521	1.0039399154499518	1.0030953598325312	0.9968469163835417	0.9960009062240613
0.007436	0.020050	-0.013690	665.2025735415092	1.002891	1.002058	1.0034649926410009	1.0026324370833493	0.9963719935745908	0.9955379834748794
0.007437	0.019760	-0.013782	655.6119995415091	1.002414	1.001592	1.00298806983205	1.0021665143341676	0.9958950707656399	0.9950720607256978
0.007439	0.019455	-0.013855	645.5166585415092	1.001933	1.001125	1.0025072242141482	1.0016996688358037	0.9954142251477381	0.9946052152273339
0.007440	0.019150	-0.013965	635.4213175415092	1.001450	1.000654	1.0020243014051973	1.0012287460866216	0.9949313023387872	0.9941342924781518
0.007441	0.018860	-0.013977	625.8307435415092	1.000965	1.000181	1.0015393785962465	1.0007558233374398	0.9944463795298365	0.99366136972897
0.007442	0.018494	-0.014136	613.7163335415091	1.000475	0.999707	1.0010494557872955	1.000281900588258	0.9939564567208855	0.9931874469797881
0.007444	0.018295	-0.014166	607.1543625415092	0.999984	0.999224	1.0005586101693937	0.9997990550898941	0.9934656111029837	0.9927046014814243
0.007445	0.017899	-0.014227	594.0304185415092	0.999491	0.998747	1.0000656873604428	0.9993221323407123	0.9929726882940327	0.9922276787322425
0.007446	0.017593	-0.014380	583.9350775415091	0.998993	0.998261	0.9995677645514919	0.9988362095915303	0.9924747654850818	0.9917417559830605
0.007447	0.017334	-0.014435	575.3540375415092	0.998493	0.997772	0.9990678417425408	0.9983472868423484	0.9919748426761308	0.9912528332338786
0.007449	0.017029	-0.014441	565.2586965415092	0.997991	0.997284	0.998565996124639	0.9978594413439845	0.991472997058229	0.9907649877355147
0.007450	0.016678	-0.014569	553.6490545415091	0.997486	0.996793	0.9980610733156882	0.9973685185948027	0.9909680742492781	0.9902740649863329
0.007451	0.016418	-0.014691	545.0680145415092	0.996978	0.996295	0.9975531505067373	0.9968705958456209	0.9904601514403273	0.989776142237151
0.007452	0.016144	-0.014734	535.9822075415092	0.996467	0.995796	0.9970422276977863	0.9963716730964389	0.9899492286313762	0.9892772194879691
0.007454	0.015869	-0.014783	526.8964005415091	0.995954	0.995295	0.9965293820798845	0.9958708275980751	0.9894363830134745	0.9887763739896053
0.007455	0.015472	-0.014905	513.7724575415092	0.995438	0.994795	0.9960134592709337	0.9953709048488931	0.9889204602045236	0.9882764512404233
0.007456	0.015213	-0.015009	505.19141754150917	0.994918	0.994286	0.9954935364619827	0.9948619820997112	0.9884005373955727	0.9877675284912414
0.007457	0.014893	-0.015015	494.5913095415092	0.994397	0.993778	0.9949726136530317	0.9943540593505295	0.9878796145866217	0.9872596057420596
0.007459	0.014557	-0.015167	483.4864345415092	0.993871	0.993266	0.9944467680351299	0.9938422138521655	0.9873537689687198	0.9867477602436957
0.007460	0.014328	-0.015265	475.9149285415092	0.993343	0.992747	0.993918845226179	0.9933232911029837	0.986825846159769	0.9862288374945138
0.007461	0.013992	-0.015295	464.81005354150915	0.992812	0.992231	0.9933879224172282	0.9928073683538017	0.9862949233508181	0.9857129147453318
0.007462	0.013702	-0.015393	455.2194795415092	0.992279	0.991709	0.9928549996082772	0.9922854456046197	0.9857620005418671	0.9851909919961499
0.007464	0.013428	-0.015466	446.13367254150916	0.991743	0.991185	0.9923191539903754	0.991761600106256	0.9852261549239654	0.9846671464977862
0.007465	0.013062	-0.015546	434.0192635415092	0.991204	0.990661	0.9917802311814244	0.9912376773570741	0.9846872321150144	0.9841432237486043
0.007466	0.012756	-0.015649	423.92392254150917	0.990661	0.990131	0.9912373083724736	0.9907077546078922	0.9841443093060636	0.9836133009994223
0.007467	0.012451	-0.015759	413.82858154150915	0.990115	0.989598	0.9906913855635225	0.9901748318587102	0.9835983864971125	0.9830803782502404
0.007469	0.012192	-0.015802	405.2475415415092	0.989567	0.989060	0.9901435399456208	0.9896369863603466	0.9830505408792107	0.9825425327518768
0.007470	0.011871	-0.015942	394.6474335415092	0.989015	0.988521	0.9895916171366699	0.9890980636111646	0.9824986180702598	0.9820036100026948
0.007471	0.011551	-0.016052	384.04732554150917	0.988458	0.987978	0.989034694327719	0.9885551408619827	0.9819416952613089	0.9814606872535129
0.007472	0.011246	-0.016150	373.95198454150915	0.987899	0.987432	0.988475771518768	0.9880092181128007	0.9813827724523579	0.9809147645043309
0.007474	0.011017	-0.016162	366.38047854150915	0.987338	0.986880	0.9879149259008663	0.9874573726144369	0.9808219268344562	0.9803629190059671
0.007475	0.010651	-0.016333	354.2660695415092	0.986772	0.986330	0.9873490030919153	0.9869074498652551	0.9802560040255053	0.9798129962567853
0.007476	0.010391	-0.016437	345.68502954150915	0.986203	0.985771	0.9867800802829645	0.9863485271160731	0.9796870812165545	0.9792540735076033
0.007477	0.010071	-0.016510	335.0849215415092	0.985631	0.985212	0.9862081574740135	0.9857896043668912	0.9791151584076034	0.9786951507584214
0.007479	0.009781	-0.016541	325.49434754150917	0.985057	0.984650	0.9856343118561116	0.9852277588685274	0.9785413127897016	0.9781333052600576
0.007480	0.009445	-0.016675	314.3894725415092	0.984479	0.984086	0.9850563890471608	0.9846638361193455	0.9779633899807507	0.9775693825108757
0.007481	0.009171	-0.016785	305.3036655415092	0.983898	0.983516	0.9844754662382099	0.9840939133701636	0.9773824671717999	0.9769994597616938
0.007482	0.008881	-0.016852	295.7130915415092	0.983313	0.982944	0.9838905434292589	0.9835219906209818	0.9767975443628488	0.976427537012512
0.007484	0.008499	-0.017004	283.09391554150915	0.982724	0.982371	0.9833016978113571	0.9829491451226179	0.9762086987449471	0.975854691514148
0.007485	0.008224	-0.017090	274.00810854150916	0.982131	0.981790	0.9827087750024062	0.982368222373436	0.9756157759359961	0.9752737687649662
0.007486	0.007965	-0.017206	265.4270685415092	0.981535	0.981204	0.9821128521934553	0.981782299624254	0.9750198531270453	0.9746878460157842
0.007487	0.007645	-0.017279	254.82696054150918	0.980936	0.980618	0.9815139293845043	0.9811963768750722	0.9744209303180943	0.9741019232666024
0.007489	0.007309	-0.017407	243.7220855415092	0.980333	0.980029	0.9809110837666025	0.9806075313767084	0.9738180847001925	0.9735130777682386
0.007490	0.007034	-0.017493	234.63627854150917	0.979727	0.979434	0.9803051609576516	0.9800126086275265	0.9732121618912416	0.9729181550190567
0.007491	0.006683	-0.017615	223.02663654150916	0.979116	0.978838	0.9796942381487007	0.9794166858783445	0.9726012390822907	0.9723222322698747
0.007492	0.006393	-0.017737	213.4360625415092	0.978501	0.978236	0.9790793153397497	0.9788147631291626	0.9719863162733396	0.9717203095206928
0.007494	0.006134	-0.017828	204.8550225415092	0.977884	0.977629	0.9784624697218479	0.9782079176307988	0.9713694706554379	0.971113464022329
0.007495	0.005844	-0.017908	195.26444854150918	0.977263	0.977020	0.977841546912897	0.977598994881617	0.970748547846487	0.9705045412731471
0.007496	0.005493	-0.018024	183.65480654150917	0.976638	0.976410	0.9772166241039462	0.976989072132435	0.9701236250375361	0.9698946185239652
0.007497	0.005203	-0.018127	174.06423254150917	0.976010	0.975793	0.9765887012949952	0.9763721493832531	0.9694957022285852	0.9692776957747833
0.007499	0.004898	-0.018262	163.96889154150918	0.975377	0.975173	0.9759558556770934	0.9757523038848893	0.9688628566106834	0.9686578502764195
0.007500	0.004593	-0.018365	153.87354954150916	0.974740	0.974549	0.9753189328681425	0.9751283811357074	0.9682259338017325	0.9680339275272376
0.007501	0.004288	-0.018524	143.77820854150917	0.974098	0.973920	0.9746770100591916	0.9744994583865255	0.9675840109927816	0.9674050047780557
0.007502	0.004013	-0.018585	134.69240254150918	0.973454	0.973287	0.9740330872502406	0.9738665356373436	0.9669400881838306	0.9667720820288738
0.007504	0.003677	-0.018671	123.58752654150918	0.972806	0.972654	0.9733852416323387	0.9732336901389798	0.9662922425659287	0.9661392365305099
0.007505	0.003357	-0.018842	112.98741854150917	0.972154	0.972014	0.9727333188233879	0.972593767389798	0.9656403197569778	0.9654993137813281
0.007506	0.003113	-0.018951	104.91114554150917	0.971497	0.971368	0.9720763960144371	0.971947844640616	0.964983396948027	0.9648533910321462
0.007507	0.002838	-0.019037	95.82533954150918	0.970837	0.970719	0.971416473205486	0.9712989218914341	0.9643234741390759	0.9642044682829642
0.007509	0.002411	-0.019165	81.69186154150917	0.970173	0.970072	0.9707526275875842	0.9706520763930703	0.9636596285211741	0.9635576227846004
0.007510	0.002228	-0.019287	75.63465754150917	0.969504	0.969412	0.9700837047786334	0.9699921536438884	0.9629907057122233	0.9628977000354185
0.007511	0.001801	-0.019385	61.501179541509174	0.968832	0.968757	0.9694117819696824	0.9693372308947065	0.9623187829032723	0.9622427772862366
0.007512	0.001556	-0.019531	53.42490654150917	0.968155	0.968090	0.9687348591607314	0.9686703081455246	0.9616418600943214	0.9615758545370547
0.007514	0.001221	-0.019672	42.320031541509174	0.967473	0.967423	0.9680530135428297	0.9680034626471608	0.9609600144764197	0.9609090090386909
0.007515	0.000931	-0.019824	32.72945754150918	0.966787	0.966748	0.9673670907338787	0.9673285398979788	0.9602740916674687	0.960234086289509
0.007516	0.000656	-0.019910	23.643650541509174	0.966096	0.966069	0.9666761679249277	0.9666496171487968	0.9595831688585177	0.959555163540327
0.007517	0.000320	-0.020050	12.538775541509176	0.965401	0.965388	0.9659812451159768	0.9659686943996151	0.9588882460495668	0.9588742407911452
0.007519	1.525879E-5	-0.020172	2.443434541509176	0.964702	0.964702	0.965282399498075	0.9652828489012512	0.958189400431665	0.9581883952927813
0.007520	-0.000259	-0.020282	-6.642372458490824	0.963999	0.964010	0.9645794766891242	0.9645909261520693	0.9574864776227142	0.9574964725435995
0.007521	-0.000595	-0.020459	-17.747247458490826	0.963290	0.963315	0.9638705538801732	0.9638960034028874	0.9567775548137631	0.9568015497944176
0.007522	-0.000824	-0.020593	-25.318753458490825	0.962577	0.962611	0.9631576310712223	0.9631920806537054	0.9560646320048123	0.9560976270452356
0.007524	-0.001160	-0.020648	-36.423628458490825	0.961860	0.961908	0.9624407854533206	0.9624892351553417	0.9553477863869105	0.9553947815468719
0.007525	-0.001450	-0.020825	-46.01420245849082	0.961138	0.961199	0.9617188626443697	0.9617803124061598	0.9546258635779596	0.95468585879769
0.007526	-0.001755	-0.021008	-56.109543458490826	0.960411	0.960484	0.9609919398354186	0.9610653896569779	0.9538989407690086	0.953970936048508
0.007527	-0.002014	-0.021057	-64.69058345849082	0.959680	0.959764	0.9602610170264677	0.9603454669077959	0.9531680179600577	0.953251013299326
0.007529	-0.002380	-0.021246	-76.80499245849083	0.958944	0.959043	0.959525171408566	0.9596246214094322	0.9524321723421559	0.9525301678009623
0.007530	-0.002609	-0.021387	-84.37649845849083	0.958203	0.958311	0.9587842485996151	0.9588926986602503	0.951691249533205	0.9517982450517805
0.007531	-0.002960	-0.021527	-95.98614045849082	0.957457	0.957580	0.9580383257906641	0.9581617759110683	0.950945326724254	0.9510673223025985
0.007532	-0.003265	-0.021649	-106.08148145849083	0.956706	0.956842	0.9572874029817131	0.9574238531618864	0.9501944039153031	0.9503293995534166
0.007534	-0.003586	-0.021802	-116.68158945849082	0.955950	0.956100	0.9565315573638113	0.9566820076635225	0.9494385582974013	0.9495875540550527
0.007535	-0.003860	-0.021997	-125.76739645849082	0.955188	0.955349	0.9557696345548605	0.9559310849143408	0.9486766354884505	0.9488366313058709
0.007536	-0.004181	-0.022119	-136.36750445849083	0.954422	0.954596	0.9550037117459095	0.9551781621651588	0.9479107126794994	0.948083708556689
0.007537	-0.004456	-0.022241	-145.45331145849082	0.953651	0.953836	0.9542327889369586	0.9544182394159769	0.9471397898705486	0.9473237858075071
0.007539	-0.004791	-0.022412	-156.55818645849084	0.952874	0.953073	0.9534559433190568	0.953655393917613	0.9463629442526468	0.9465609403091432
0.007540	-0.005051	-0.022559	-165.1392264584908	0.952092	0.952302	0.952674020510106	0.9528844711684311	0.9455810214436959	0.9457900175599613
0.007541	-0.005402	-0.022723	-176.74886845849082	0.951304	0.951529	0.951886097701155	0.9521115484192493	0.9447930986347449	0.9450170948107794
0.007542	-0.005646	-0.022882	-184.82514145849083	0.950511	0.950746	0.951093174892204	0.9513286256700674	0.944000175825794	0.9442341720615975
0.007544	-0.005936	-0.023010	-194.41571545849084	0.949714	0.949960	0.9502963292743022	0.9505427801717036	0.9432033302078922	0.9434483265632337
0.007545	-0.006348	-0.023175	-208.04442545849082	0.948910	0.949174	0.9494924064653514	0.9497568574225216	0.9423994073989413	0.9426624038140518
0.007546	-0.006577	-0.023352	-215.61593145849082	0.948101	0.948374	0.9486834836564003	0.9489569346733397	0.9415904845899903	0.9418624810648699
0.007547	-0.006836	-0.023529	-224.19697145849082	0.947286	0.947570	0.9478685608474494	0.9481530119241579	0.9407755617810394	0.9410585583156881
0.007549	-0.007217	-0.023676	-236.81614745849083	0.946465	0.946765	0.9470477152295477	0.947348166425794	0.9399547161631376	0.9402537128173242
0.007550	-0.007431	-0.023853	-243.88288645849082	0.945638	0.945947	0.9462207924205968	0.9465302436766121	0.9391277933541867	0.9394357900681423
0.007551	-0.007782	-0.023993	-255.49252845849082	0.944807	0.945130	0.9453898696116457	0.9457133209274302	0.9382968705452357	0.9386188673189604
0.007552	-0.008102	-0.024146	-266.0926364584908	0.943969	0.944306	0.9445519468026948	0.9448893981782482	0.9374589477362848	0.9377949445697784
0.007554	-0.008453	-0.024347	-277.7022784584908	0.943126	0.943477	0.9437091011847931	0.9440605526798845	0.9366161021183831	0.9369660990714147
0.007555	-0.008728	-0.024542	-286.7880854584908	0.942275	0.942638	0.9428581783758422	0.9432216299307026	0.9357651793094321	0.9361271763222327
0.007556	-0.008972	-0.024677	-294.8643584584908	0.941420	0.941793	0.9420032555668912	0.9423767071815207	0.9349102565004812	0.9352822535730508
0.007557	-0.009323	-0.024878	-306.4740004584908	0.940557	0.940945	0.9411403327579403	0.9415287844323388	0.9340473336915303	0.934434330823869
0.007559	-0.009613	-0.025098	-316.0645744584908	0.939687	0.940087	0.9402704871400386	0.940670938933975	0.9331774880736285	0.9335764853255052
0.007560	-0.009933	-0.025287	-326.6646824584908	0.938811	0.939224	0.9393945643310876	0.939808016184793	0.9323015652646776	0.9327135625763232
0.007561	-0.010223	-0.025452	-336.2552564584908	0.937929	0.938354	0.9385126415221366	0.9389380934356112	0.9314196424557266	0.9318436398271414
0.007562	-0.010529	-0.025635	-346.3505974584908	0.937040	0.937478	0.9376237187131857	0.9380621706864293	0.9305307196467757	0.9309677170779594
0.007564	-0.010818	-0.025824	-355.9411714584908	0.936145	0.936595	0.936728873095284	0.9371793251880653	0.9296358740288739	0.9300848715795955
0.007565	-0.011139	-0.025989	-366.5412804584908	0.935245	0.935708	0.9358289502863331	0.9362924024388836	0.928735951219923	0.9291979488304137
0.007566	-0.011459	-0.026172	-377.14138845849084	0.934337	0.934813	0.934921027477382	0.9353974796897017	0.927828028410972	0.9283030260812318
0.007567	-0.011749	-0.026428	-386.73196245849084	0.933421	0.933910	0.9340051046684311	0.9344945569405197	0.9269121056020211	0.9274001033320499
0.007569	-0.012070	-0.026617	-397.3320704584908	0.932499	0.933000	0.9330832590505294	0.9335847114421559	0.9259902599841193	0.9264902578336861
0.007570	-0.012360	-0.026819	-406.9226444584908	0.931569	0.932083	0.9321533362415785	0.932667788692974	0.9250603371751684	0.9255733350845041
0.007571	-0.012634	-0.027020	-416.0084514584908	0.930633	0.931158	0.9312174134326275	0.9317428659437922	0.9241244143662175	0.9246484123353224
0.007572	-0.012985	-0.027209	-427.6180934584908	0.929689	0.930229	0.9302734906236766	0.9308139431946102	0.9231804915572666	0.9237194895861404
0.007574	-0.013306	-0.027466	-438.2182014584908	0.928738	0.929291	0.9293226450057748	0.9298760976962464	0.9222296459393647	0.9227816440877765
0.007575	-0.013535	-0.027655	-445.78970745849085	0.927779	0.928342	0.928363722196824	0.9289271749470644	0.9212707231304139	0.9218327213385946
0.007576	-0.013824	-0.027856	-455.3802814584908	0.926813	0.927388	0.9273977993878729	0.9279732521978825	0.9203048003214629	0.9208787985894127
0.007577	-0.014221	-0.028101	-468.5042244584908	0.925839	0.926430	0.926423876578922	0.9270153294487007	0.919330877512512	0.9199208758402309
0.007579	-0.014481	-0.028369	-477.0852644584908	0.924856	0.925458	0.9254410309610203	0.9260434839503369	0.9183480318946102	0.918949030341867
0.007580	-0.014771	-0.028583	-486.67583845849083	0.923865	0.924479	0.9244501081520693	0.925064561201155	0.9173571090856593	0.9179701075926852
0.007581	-0.015076	-0.028809	-496.77117945849085	0.922867	0.923493	0.9234521853431183	0.924078638451973	0.9163591862767083	0.9169841848435032
0.007582	-0.015427	-0.029047	-508.3808214584908	0.921860	0.922501	0.9224452625341675	0.9230867157027911	0.9153522634677574	0.9159922620943213
0.007584	-0.015640	-0.029297	-515.4475604584908	0.920844	0.921495	0.9214294169162657	0.9220808702044273	0.9143364178498556	0.9149864165959575
0.007585	-0.015991	-0.029565	-527.0572024584908	0.919820	0.920485	0.9204054941073146	0.9210709474552454	0.9133124950409046	0.9139764938467756
0.007586	-0.016266	-0.029761	-536.1430094584908	0.918788	0.919464	0.9193735712983638	0.9200500247060635	0.9122805722319538	0.9129555710975936
0.007587	-0.016617	-0.030054	-547.7526514584908	0.917746	0.918437	0.9183316484894128	0.9190231019568815	0.9112386494230028	0.9119286483484117
0.007589	-0.016907	-0.030334	-557.3432254584908	0.916695	0.917398	0.9172808028715111	0.9179842564585179	0.9101878038051011	0.9108898028500481
0.007590	-0.017212	-0.030579	-567.4385664584909	0.915635	0.916350	0.9162208800625601	0.9169363337093359	0.90912788099615	0.9098418801008661
0.007591	-0.017532	-0.030890	-578.0386744584908	0.914564	0.915293	0.9151499572536093	0.915879410960154	0.9080569581871992	0.9087849573516842
0.007592	-0.017838	-0.031165	-588.1340154584908	0.913484	0.914226	0.9140700344446583	0.914812488210972	0.9069770353782483	0.9077180346025022
0.007594	-0.018158	-0.031433	-598.7341234584908	0.912395	0.913150	0.9129811888267565	0.9137366427126082	0.9058881897603465	0.9066421891041384
0.007595	-0.018478	-0.031653	-609.3342314584909	0.911297	0.912065	0.9118832660178056	0.9126517199634264	0.9047902669513955	0.9055572663549566
0.007596	-0.018661	-0.031995	-615.3914364584908	0.910189	0.910964	0.9107753432088547	0.9115507972142445	0.9036823441424446	0.9044563436057746
0.007597	-0.019012	-0.032257	-627.0010784584908	0.909071	0.909861	0.9096574203999037	0.9104478744650626	0.9025644213334937	0.9033534208565928
0.007599	-0.019287	-0.032550	-636.0868854584908	0.907942	0.908744	0.908528574782002	0.9093310289666987	0.901435575715592	0.9022365753582289
0.007600	-0.019592	-0.032880	-646.1822264584908	0.906803	0.907617	0.907389651973051	0.9082041062175168	0.900296652906641	0.901109652609047
0.007601	-0.019897	-0.033197	-656.2775674584908	0.905652	0.906479	0.9062387291641001	0.907066183468335	0.89914573009769	0.8999717298598652
0.007602	-0.020218	-0.033490	-666.8776754584908	0.904491	0.905331	0.9050778063551492	0.905918260719153	0.8979848072887392	0.8988238071106832
0.007604	-0.020538	-0.033826	-677.4777834584909	0.903319	0.904173	0.9039059607372474	0.9047604152207892	0.8968129616708373	0.8976659616123194
0.007605	-0.020844	-0.034113	-687.5731244584908	0.902136	0.903003	0.9027230379282964	0.9035904924716073	0.8956300388618864	0.8964960388631374
0.007606	-0.021149	-0.034467	-697.6684654584908	0.900942	0.901821	0.9015291151193455	0.9024085697224253	0.8944361160529355	0.8953141161139555
0.007607	-0.021484	-0.034784	-708.7733404584908	0.899736	0.900629	0.9003231923103946	0.9012166469732436	0.8932301932439846	0.8941221933647737
0.007609	-0.021744	-0.035193	-717.3543804584908	0.898517	0.899421	0.8991043466924928	0.9000088014748797	0.8920113476260828	0.8929143478664099
0.007610	-0.022049	-0.035449	-727.4497214584908	0.897287	0.898204	0.8978744238835418	0.8987918787256978	0.8907814248171317	0.8916974251172279
0.007611	-0.022354	-0.035815	-737.5450624584909	0.896046	0.896975	0.8966335010745909	0.8975629559765158	0.8895405020081809	0.890468502368046
0.007612	-0.022644	-0.036163	-747.1356364584908	0.894792	0.895734	0.8953795782656401	0.896322033227334	0.88828657919923	0.8892275796188641
0.007614	-0.022919	-0.036536	-756.2214434584909	0.893526	0.894479	0.8941137326477383	0.8950671877289702	0.8870207335813283	0.8879727341205004
0.007615	-0.023254	-0.036853	-767.3263184584908	0.892249	0.893216	0.8928368098387872	0.8938042649797883	0.8857438107723772	0.8867098113713184
0.007616	-0.023575	-0.037201	-777.9264264584908	0.890959	0.891939	0.8915468870298363	0.8925273422306064	0.8844538879634263	0.8854328886221365
0.007617	-0.023880	-0.037579	-788.0217674584908	0.889657	0.890650	0.8902449642208855	0.8912384194814245	0.8831519651544755	0.8841439658729546
0.007619	-0.024139	-0.037946	-796.6028074584908	0.888341	0.889345	0.8889291186029837	0.8899335739830607	0.8818361195365737	0.8828391203745909
0.007620	-0.024460	-0.038342	-807.2029154584908	0.887012	0.888029	0.8876001957940327	0.8886176512338787	0.8805071967276227	0.8815231976254089
0.007621	-0.024811	-0.038763	-818.8125584584908	0.885669	0.886701	0.8862572729850818	0.8872897284846968	0.8791642739186718	0.880195274876227
0.007622	-0.025070	-0.039117	-827.3935974584908	0.884313	0.885355	0.8849013501761309	0.8859438057355149	0.8778083511097209	0.8788493521270451
0.007624	-0.025375	-0.039532	-837.4889394584908	0.882943	0.883998	0.8835315045582292	0.884586960237151	0.8764385054918191	0.8774925066286812
0.007625	-0.025650	-0.039911	-846.5747454584908	0.881559	0.882626	0.8821475817492781	0.8832150374879693	0.8750545826828681	0.8761205838794994
0.007626	-0.026031	-0.040320	-859.1939224584909	0.880162	0.881244	0.8807506589403272	0.8818331147387873	0.8736576598739172	0.8747386611303175
0.007627	-0.026291	-0.040704	-867.7749624584908	0.878751	0.879844	0.8793397361313763	0.8804331919896053	0.8722467370649662	0.8733387383811355
0.007629	-0.026611	-0.041125	-878.3750704584908	0.877326	0.878432	0.8779148905134746	0.8790213464912415	0.8708218914470646	0.8719268928827717
0.007630	-0.026855	-0.041492	-886.4513434584908	0.875887	0.877004	0.8764759677045235	0.8775934237420596	0.8693829686381135	0.8704989701335898
0.007631	-0.027237	-0.041974	-899.0705194584908	0.874433	0.875565	0.8750220448955727	0.8761545009928778	0.8679290458291626	0.869060047384408
0.007632	-0.027496	-0.042407	-907.6515594584909	0.872963	0.874106	0.8735521220866218	0.8746955782436959	0.8664591230202118	0.8676011246352261
0.007634	-0.027802	-0.042828	-917.7469004584908	0.871479	0.872634	0.87206827646872	0.873223732745332	0.86497527740231	0.8661292791368622
0.007635	-0.028107	-0.043207	-927.8422414584908	0.869980	0.871149	0.870569353659769	0.87173880999615	0.8634763545933589	0.8646443563876802
0.007636	-0.028458	-0.043689	-939.4518834584908	0.868466	0.869649	0.869055430850818	0.8702388872469682	0.861962431784408	0.8631444336384984
0.007637	-0.028687	-0.044110	-947.0233894584908	0.866937	0.868130	0.8675265080418672	0.8687199644977863	0.8604335089754571	0.8616255108893165
0.007639	-0.029007	-0.044574	-957.6234974584909	0.865393	0.866599	0.8659826624239654	0.8671891189994225	0.8588896633575553	0.8600946653909527
0.007640	-0.029297	-0.044946	-967.2140714584908	0.863834	0.865052	0.8644237396150144	0.8656421962502406	0.8573307405486044	0.8585477426417708
0.007641	-0.029648	-0.045453	-978.8237134584908	0.862259	0.863492	0.8628488168060635	0.8640822735010587	0.8557558177396535	0.8569878198925889
0.007642	-0.029922	-0.045880	-987.9095204584909	0.860669	0.861913	0.8612588939971126	0.8625033507518768	0.8541658949307026	0.855408897143407
0.007644	-0.030228	-0.046289	-998.0048614584908	0.859064	0.860321	0.8596540483792109	0.860911505253513	0.8525610493128009	0.8538170516450432
0.007645	-0.030548	-0.046747	-1008.6049694584908	0.857445	0.858714	0.8580351255702598	0.8593045825043311	0.8509421265038498	0.8522101288958612
0.007646	-0.030869	-0.047150	-1019.2050774584908	0.855810	0.857094	0.8564002027613089	0.8576846597551492	0.8493072036948989	0.8505902061466794
0.007647	-0.031143	-0.047546	-1028.2908844584908	0.854162	0.855457	0.854752279952358	0.8560477370059673	0.847659280885948	0.8489532833974974
0.007649	-0.031479	-0.048010	-1039.3957594584908	0.852498	0.853807	0.8530884343344561	0.8543978915076035	0.8459954352680461	0.8473034378991336
0.007650	-0.031738	-0.048450	-1047.9767994584909	0.850819	0.852138	0.8514095115255053	0.8527289687584215	0.8443165124590952	0.8456345151499517
0.007651	-0.032104	-0.048828	-1060.0912084584909	0.849126	0.850461	0.8497165887165544	0.8510520460092397	0.8426235896501444	0.8439575924007698
0.007652	-0.032455	-0.049249	-1071.7008504584908	0.847419	0.848769	0.8480096659076035	0.8493601232600577	0.8409166668411935	0.8422656696515879
0.007654	-0.032669	-0.049677	-1078.7675894584909	0.845698	0.847056	0.8462888202897015	0.8476472777616939	0.8391958212232915	0.8405528241532241
0.007655	-0.032928	-0.050067	-1087.348629458491	0.843962	0.845331	0.8445528974807507	0.8459223550125121	0.8374598984143407	0.8388279014040423
0.007656	-0.033295	-0.050464	-1099.463038458491	0.842213	0.843597	0.8428039746717998	0.8441884322633302	0.8357109756053898	0.8370939786548603
0.007657	-0.033600	-0.050922	-1109.558379458491	0.840448	0.841845	0.8410390518628489	0.8424365095141482	0.8339460527964389	0.8353420559056783
0.007659	-0.033905	-0.051318	-1119.6537204584909	0.838669	0.840079	0.839260206244947	0.8406706640157844	0.832167207178537	0.8335762104073146
0.007660	-0.034225	-0.051740	-1130.2538284584907	0.836876	0.838299	0.8374672834359961	0.8388907412666026	0.830374284369586	0.8317962876581327
0.007661	-0.034546	-0.052106	-1140.8539364584908	0.835070	0.836506	0.8356613606270452	0.8370978185174206	0.8285683615606352	0.8300033649089508
0.007662	-0.034805	-0.052582	-1149.4349764584908	0.833248	0.834695	0.8338394378180943	0.8352868957682387	0.8267464387516843	0.8281924421597688
0.007664	-0.035110	-0.052942	-1159.5303174584908	0.831412	0.832872	0.8320035922001925	0.8334640502698748	0.8249105931337825	0.826369596661405
0.007665	-0.035431	-0.053400	-1170.130425458491	0.829562	0.831035	0.8301536693912416	0.8316271275206929	0.8230606703248315	0.8245326739122231
0.007666	-0.035706	-0.053833	-1179.2162324584908	0.827696	0.829180	0.8282877465822907	0.8297722047715111	0.8211947475158806	0.8226777511630413
0.007667	-0.035980	-0.054211	-1188.3020394584908	0.825817	0.827313	0.8264088237733398	0.8279052820223292	0.8193158247069298	0.8208108284138593
0.007669	-0.036362	-0.054620	-1200.9212164584908	0.823923	0.825435	0.8245149781554378	0.8260274365239654	0.8174219790890278	0.8189329829154955
0.007670	-0.036591	-0.055072	-1208.492721458491	0.822015	0.823536	0.822607055346487	0.8241285137747835	0.815514056280077	0.8170340601663136
0.007671	-0.036957	-0.055457	-1220.6071314584908	0.820093	0.821629	0.820685132537536	0.8222215910256016	0.813592133471126	0.8151271374171317
0.007672	-0.037231	-0.055896	-1229.6929374584909	0.818155	0.819703	0.8187472097285852	0.8202956682764196	0.8116542106621751	0.8132012146679498
0.007674	-0.037521	-0.056348	-1239.283511458491	0.816202	0.817762	0.8167943641106833	0.8183548227780558	0.8097013650442733	0.811260369169586
0.007675	-0.037811	-0.056818	-1248.8740854584908	0.814233	0.815805	0.8148254413017324	0.8163979000288739	0.8077324422353224	0.8093034464204041
0.007676	-0.038147	-0.057172	-1259.9789614584909	0.812251	0.813837	0.8128435184927815	0.814429977279692	0.8057505194263714	0.8073355236712222
0.007677	-0.038483	-0.057605	-1271.0838364584909	0.810255	0.811855	0.8108475956838306	0.81244805453051	0.8037545966174205	0.8053536009220402
0.007679	-0.038742	-0.058008	-1279.6648764584909	0.808244	0.809854	0.8088367500659287	0.8104472090321463	0.8017437509995187	0.8033527554236765
0.007680	-0.039032	-0.058453	-1289.2554504584907	0.806218	0.807841	0.8068108272569778	0.8084342862829644	0.7997178281905678	0.8013398326744946
0.007681	-0.039398	-0.058862	-1301.3698594584907	0.804178	0.805816	0.8047709044480269	0.8064093635337825	0.7976779053816169	0.7993149099253126
0.007682	-0.039688	-0.059283	-1310.9604334584908	0.802123	0.803773	0.8027159816390761	0.8043664407846005	0.7956229825726661	0.7972719871761307
0.007684	-0.039963	-0.059686	-1320.0462404584907	0.800054	0.801716	0.8006471360211742	0.8023095952862368	0.7935541369547642	0.795215141677767
0.007685	-0.040268	-0.060077	-1330.141581458491	0.797972	0.799646	0.7985652132122233	0.8002396725370549	0.7914722141458133	0.793145218928585
0.007686	-0.040604	-0.060535	-1341.246456458491	0.795874	0.797562	0.7964672904032724	0.798155749787873	0.7893742913368623	0.7910612961794031
0.007687	-0.040878	-0.060980	-1350.3322634584908	0.793761	0.795460	0.7943543675943215	0.796053827038691	0.7872613685279115	0.7889593734302212
0.007689	-0.041153	-0.061346	-1359.4180704584908	0.791634	0.793344	0.7922275219764195	0.7939379815403272	0.7851345229100095	0.7868435279318574
0.007690	-0.041519	-0.061804	-1371.5324794584908	0.789491	0.791217	0.7900845991674688	0.7918110587911453	0.7829916001010587	0.7847166051826755
0.007691	-0.041779	-0.062286	-1380.1135194584908	0.787333	0.789070	0.7879266763585178	0.7896641360419635	0.7808336772921077	0.7825696824334937
0.007692	-0.042038	-0.062671	-1388.6945594584909	0.785161	0.786908	0.7857547535495669	0.7875022132927816	0.7786617544831569	0.7804077596843118
0.007694	-0.042374	-0.063074	-1399.7994344584909	0.782974	0.784736	0.783567907931665	0.7853303677944177	0.7764749088652549	0.7782359141859478
0.007695	-0.042770	-0.063538	-1412.923377458491	0.780772	0.782550	0.7813659851227142	0.7831444450452357	0.7742729860563041	0.7760499914367659
0.007696	-0.042969	-0.063959	-1419.4853494584909	0.778555	0.780341	0.7791490623137632	0.7809355222960539	0.7720560632473532	0.7738410686875841
0.007697	-0.043350	-0.064417	-1432.1045254584908	0.776323	0.778125	0.7769171395048123	0.778719599546872	0.7698241404384023	0.7716251459384021
0.007699	-0.043655	-0.064813	-1442.1998664584908	0.774076	0.775891	0.7746702938869104	0.7764857540485082	0.7675772948205004	0.7693913004400383
0.007700	-0.043915	-0.065308	-1450.7809064584908	0.771813	0.773639	0.7724073710779595	0.7742338312993262	0.7653143720115495	0.7671393776908564
0.007701	-0.044220	-0.065662	-1460.8762474584908	0.769536	0.771375	0.7701304482690087	0.7719699085501444	0.7630374492025986	0.7648754549416745
0.007702	-0.044540	-0.066132	-1471.4763554584908	0.767245	0.769096	0.7678395254600577	0.7696909858009625	0.7607465263936477	0.7625965321924927
0.007704	-0.044815	-0.066553	-1480.5621624584908	0.764938	0.766801	0.7655326798421559	0.7673961403025986	0.7584396807757459	0.7603016866941288
0.007705	-0.045105	-0.067004	-1490.1527364584908	0.762615	0.764490	0.763209757033205	0.7650852175534167	0.756116757966795	0.7579907639449469
0.007706	-0.045517	-0.067432	-1503.7814464584908	0.760278	0.762170	0.7608728342242541	0.7627652948042348	0.7537798351578441	0.755670841195765
0.007707	-0.045792	-0.067877	-1512.8672534584907	0.757926	0.759829	0.7585209114153032	0.7604243720550529	0.7514279123488932	0.753329918446583
0.007709	-0.046005	-0.068280	-1519.9339924584908	0.755559	0.757471	0.7561540657974013	0.7580665265566892	0.7490610667309913	0.7509720729482193
0.007710	-0.046356	-0.068695	-1531.5436344584907	0.753177	0.755104	0.7537721429884504	0.7556996038075072	0.7466791439220404	0.7486051501990374
0.007711	-0.046722	-0.069189	-1543.6580434584907	0.750780	0.752722	0.7513752201794995	0.7533176810583253	0.7442822211130895	0.7462232274498555
0.007712	-0.046906	-0.069641	-1549.7152484584908	0.748366	0.750316	0.7489612973705486	0.7509117583091434	0.7418682983041386	0.7438173047006735
0.007714	-0.047256	-0.070020	-1561.324890458491	0.745939	0.747903	0.7465344517526468	0.7484989128107796	0.7394414526862367	0.7414044592023098
0.007715	-0.047653	-0.070471	-1574.4488344584909	0.743496	0.745477	0.7440915289436959	0.7460729900615977	0.7369985298772859	0.7389785364531278
0.007716	-0.047852	-0.070898	-1581.0108054584907	0.741039	0.743028	0.741634606134745	0.7436240673124158	0.7345416070683349	0.736529613703946
0.007717	-0.048141	-0.071289	-1590.6013794584908	0.738568	0.740569	0.7391636833257941	0.7411651445632339	0.732070684259384	0.7340706909547641
0.007719	-0.048477	-0.071729	-1601.7062544584908	0.736082	0.738097	0.7366778377078922	0.73869329906487	0.7295848386414822	0.7315988454564002
0.007720	-0.048798	-0.072192	-1612.3063624584909	0.733580	0.735608	0.7341759148989413	0.7362043763156882	0.7270829158325313	0.7291099227072184
0.007721	-0.049057	-0.072644	-1620.887402458491	0.731062	0.733102	0.7316579920899904	0.7336984535665063	0.7245649930235804	0.7266039999580365
0.007722	-0.049377	-0.072998	-1631.4875104584908	0.728531	0.730584	0.7291270692810395	0.7311805308173244	0.7220340702146295	0.7240860772088545
0.007724	-0.049683	-0.073462	-1641.5828514584907	0.725985	0.728051	0.7265812236631376	0.7286476853189605	0.7194882245967276	0.7215532317104907
0.007725	-0.050003	-0.073914	-1652.182960458491	0.723424	0.725503	0.7240203008541867	0.7260997625697786	0.7169273017877766	0.7190053089613088
0.007726	-0.050232	-0.074261	-1659.7544654584908	0.720849	0.722937	0.7214453780452358	0.7235338398205968	0.7143523789788258	0.716439386212127
0.007727	-0.050568	-0.074756	-1670.8593404584908	0.718259	0.720361	0.7188554552362849	0.7209579170714149	0.7117624561698749	0.713863463462945
0.007729	-0.050888	-0.075153	-1681.4594494584908	0.715654	0.717769	0.716250609618383	0.718366071573051	0.709157610551973	0.7112716179645812
0.007730	-0.051193	-0.075604	-1691.5547904584907	0.713033	0.715161	0.7136296868094322	0.7157581488238691	0.7065366877430221	0.7086636952153993
0.007731	-0.051544	-0.076007	-1703.1644324584909	0.710399	0.712541	0.7109957640004813	0.7131382260746871	0.7039027649340712	0.7060437724662173
0.007732	-0.051865	-0.076422	-1713.7645404584907	0.707750	0.709906	0.7083468411915304	0.7105033033255054	0.7012538421251203	0.7034088497170355
0.007734	-0.052032	-0.076868	-1719.3169774584908	0.705086	0.707249	0.7056829955736285	0.7078464578271415	0.6985899965072184	0.7007520042186717
