Repository: pietracorvo/HystAPI

# Example data

The example data in this folder is from measurements performed during my physics bachelor.

The material is **FeSi3** (iron with 3% silicon), aka 'electrical steel', the standard material for ring cores in trafos. 

Four of the five samples where treated with high pressure torison (HPT, 20 rotations at 20GPa), to achieve nanocristallisation of the grains, which has a huge impact on the magnetic properties of the material. The HPT deformation was done at 77K (under liquid nitrogen) and at 293K (at room temperature). Afterwards some samples were heat treated at a temperature of 493K (for two hours) to anneal defects from the deformation process.

The five samples are:

File: testData/FeSi3_LN/G4_748V_100Hz_800000Fs0.txt (part 23 of 57)
--------------------------
t	U1	U2	H	Braw	Jraw	B_drift	 J_drift	B_corr	J_corr
0.007742	-0.276062	0.000854	-9131.926810851997	-1.124375	-1.112899	-1.1230200643501682	-1.1115444142111113	-1.130827350212602	-1.1193504221904764
0.007744	-0.275894	0.000891	-9126.374373851997	-1.124344	-1.112875	-1.1229887143280424	-1.1115200642793652	-1.1307960001904762	-1.1193260722587304
0.007745	-0.275742	0.000885	-9121.326702851997	-1.124313	-1.112851	-1.1229575393169793	-1.111495889313492	-1.1307648251794133	-1.1193018972928572
0.007746	-0.275589	0.000867	-9116.279032851997	-1.124283	-1.112827	-1.1229273643059163	-1.1114717143476192	-1.1307346501683502	-1.1192777223269843
0.007747	-0.275467	0.000879	-9112.240895851997	-1.124253	-1.112802	-1.1228971892948532	-1.111446539381746	-1.130704475157287	-1.1192525473611112
0.007749	-0.275253	0.000836	-9105.174157851996	-1.124223	-1.112781	-1.1228668392727272	-1.11142518945	-1.1306741251351613	-1.1192311974293652
0.007750	-0.275116	0.000909	-9100.631253851996	-1.124192	-1.112756	-1.1228356642616644	-1.111400014484127	-1.1306429501240984	-1.119206022463492
0.007751	-0.274994	0.000891	-9096.593117851997	-1.124161	-1.112730	-1.1228044892506013	-1.111373839518254	-1.1306117751130351	-1.1191798474976191
0.007752	-0.274857	0.000873	-9092.050213851997	-1.124131	-1.112705	-1.1227743142395383	-1.111348664552381	-1.1305816001019724	-1.119154672531746
0.007754	-0.274643	0.000861	-9084.983475851997	-1.124101	-1.112684	-1.1227439642174122	-1.1113273146206348	-1.1305512500798462	-1.1191333226
0.007755	-0.274582	0.000867	-9082.964406851997	-1.124071	-1.112657	-1.1227137892063492	-1.111300139654762	-1.130521075068783	-1.119106147634127
0.007756	-0.274399	0.000873	-9076.907202851997	-1.124041	-1.112634	-1.1226836141952863	-1.1112769646888887	-1.1304909000577203	-1.1190829726682539
0.007757	-0.274216	0.000867	-9070.849997851996	-1.124011	-1.112612	-1.1226534391842233	-1.1112547897230158	-1.1304607250466572	-1.119060797702381
0.007759	-0.274078	0.000879	-9066.307094851996	-1.123981	-1.112587	-1.122623089162097	-1.1112294397912699	-1.130430375024531	-1.119035447770635
0.007760	-0.273972	0.000861	-9062.773724851997	-1.123951	-1.112562	-1.122592914151034	-1.1112042648253968	-1.1304002000134679	-1.119010272804762
0.007761	-0.273758	0.000848	-9055.706986851997	-1.123921	-1.112541	-1.122562739139971	-1.1111830898595239	-1.1303700250024051	-1.118989097838889
0.007762	-0.273590	0.000885	-9050.154548851997	-1.123890	-1.112517	-1.1225315641289082	-1.1111589148936507	-1.1303388499913423	-1.1189649228730159
0.007764	-0.273453	0.000922	-9045.611645851997	-1.123859	-1.112491	-1.1225002141067821	-1.1111325649619046	-1.130307499969216	-1.1189385729412697
0.007765	-0.273376	0.000891	-9043.087809851997	-1.123828	-1.112464	-1.122469039095719	-1.1111053899960317	-1.1302763249581531	-1.1189113979753968
0.007766	-0.273163	0.000873	-9036.021071851997	-1.123797	-1.112442	-1.122437864084656	-1.1110832150301586	-1.1302451499470898	-1.1188892230095238
0.007767	-0.273010	0.000922	-9030.973400851997	-1.123765	-1.112416	-1.122405689073593	-1.1110570400642859	-1.1302129749360268	-1.118863048043651
0.007769	-0.272919	0.000934	-9027.944798851997	-1.123733	-1.112388	-1.1223733390514672	-1.1110286901325397	-1.1301806249139013	-1.1188346981119048
0.007770	-0.272690	0.000873	-9020.373292851997	-1.123703	-1.112367	-1.122343164040404	-1.1110075151666667	-1.130150449902838	-1.1188135231460319
0.007771	-0.272690	0.000861	-9020.373292851997	-1.123673	-1.112337	-1.1223129890293408	-1.1109773402007936	-1.130120274891775	-1.1187833481801588
0.007772	-0.272430	0.000873	-9011.792252851996	-1.123643	-1.112318	-1.122282814018278	-1.1109581652349205	-1.1300900998807117	-1.1187641732142857
0.007774	-0.272308	0.000891	-9007.754116851997	-1.123612	-1.112292	-1.122251463996152	-1.1109318153031746	-1.130058749858586	-1.1187378232825398
0.007775	-0.272064	0.000903	-8999.677843851996	-1.123581	-1.112271	-1.122220288985089	-1.1109106403373017	-1.130027574847523	-1.1187166483166668
0.007776	-0.272018	0.000897	-8998.163542851997	-1.123549	-1.112242	-1.122188113974026	-1.1108814653714285	-1.12999539983646	-1.1186874733507937
0.007777	-0.271820	0.000922	-8991.601570851997	-1.123518	-1.112218	-1.122156938962963	-1.1108572904055556	-1.1299642248253972	-1.1186632983849207
0.007779	-0.271637	0.000879	-8985.544366851997	-1.123487	-1.112195	-1.1221255889408368	-1.1108339404738097	-1.1299328748032709	-1.1186399484531748
0.007780	-0.271500	0.000867	-8981.001462851997	-1.123457	-1.112171	-1.1220954139297739	-1.1108097655079365	-1.1299026997922077	-1.1186157734873017
0.007781	-0.271317	0.000885	-8974.944257851997	-1.123426	-1.112148	-1.122064238918711	-1.1107865905420633	-1.1298715247811448	-1.1185925985214284
0.007782	-0.271179	0.000891	-8970.401354851996	-1.123395	-1.112123	-1.122033063907648	-1.1107614155761905	-1.129840349770082	-1.1185674235555556
0.007784	-0.271072	0.000891	-8966.867985851997	-1.123365	-1.112096	-1.1220027138855218	-1.1107340656444444	-1.1298099997479558	-1.1185400736238096
0.007785	-0.270935	0.000885	-8962.325081851997	-1.123334	-1.112071	-1.1219715388744589	-1.1107088906785714	-1.129778824736893	-1.1185148986579365
0.007786	-0.270782	0.000897	-8957.277411851997	-1.123303	-1.112046	-1.1219403638633958	-1.1106837157126985	-1.1297476497258296	-1.1184897236920637
0.007787	-0.270538	0.000916	-8949.201138851997	-1.123271	-1.112025	-1.1219081888523328	-1.1106625407468254	-1.1297154747147666	-1.1184685487261905
0.007789	-0.270508	0.000891	-8948.191604851996	-1.123240	-1.111995	-1.121876838830207	-1.1106321908150794	-1.1296841246926408	-1.1184381987944445
0.007790	-0.270340	0.000848	-8942.639166851997	-1.123211	-1.111973	-1.1218476638191437	-1.1106100158492065	-1.1296549496815778	-1.1184160238285716
0.007791	-0.270111	0.000830	-8935.067660851997	-1.123182	-1.111953	-1.1218184888080807	-1.1105898408833332	-1.1296257746705147	-1.1183958488626984
0.007792	-0.269989	0.000903	-8931.029524851996	-1.123151	-1.111927	-1.1217873137970178	-1.1105636659174605	-1.1295945996594519	-1.1183696738968256
0.007794	-0.269852	0.000909	-8926.486620851996	-1.123120	-1.111902	-1.1217559637748917	-1.1105383159857143	-1.1295632496373256	-1.1183443239650794
0.007795	-0.269699	0.000842	-8921.438950851996	-1.123090	-1.111878	-1.1217257887638288	-1.1105141410198411	-1.1295330746262628	-1.1183201489992063
0.007796	-0.269531	0.000916	-8915.886512851997	-1.123058	-1.111854	-1.1216936137527656	-1.1104899660539682	-1.1295008996151994	-1.1182959740333334
0.007797	-0.269440	0.000934	-8912.857910851997	-1.123026	-1.111826	-1.1216614387417028	-1.1104617910880952	-1.1294687246041368	-1.1182677990674603
0.007799	-0.269302	0.000867	-8908.315007851998	-1.122996	-1.111801	-1.1216310887195768	-1.1104364411563492	-1.1294383745820107	-1.1182424491357144
0.007800	-0.269058	0.000897	-8900.238734851997	-1.122965	-1.111780	-1.1215999137085138	-1.1104152661904763	-1.1294071995709478	-1.1182212741698414
0.007801	-0.268936	0.000928	-8896.200597851997	-1.122933	-1.111753	-1.1215677386974507	-1.1103880912246031	-1.1293750245598848	-1.1181940992039683
0.007802	-0.268814	0.000916	-8892.162461851996	-1.122901	-1.111727	-1.1215355636863875	-1.1103619162587302	-1.1293428495488214	-1.1181679242380953
0.007804	-0.268631	0.000873	-8886.105256851997	-1.122871	-1.111704	-1.1215052136642616	-1.1103385663269842	-1.1293124995266957	-1.1181445743063494
0.007805	-0.268478	0.000873	-8881.057586851997	-1.122840	-1.111680	-1.1214740386531987	-1.110314391361111	-1.1292813245156328	-1.1181203993404762
0.007806	-0.268372	0.000903	-8877.524217851997	-1.122809	-1.111653	-1.1214428636421356	-1.1102872163952382	-1.1292501495045695	-1.1180932243746033
0.007807	-0.268143	0.000903	-8869.952711851996	-1.122778	-1.111631	-1.1214116886310728	-1.110265041429365	-1.1292189744935066	-1.1180710494087303
0.007809	-0.268036	0.000922	-8866.419341851997	-1.122746	-1.111604	-1.1213793386089466	-1.110237691497619	-1.1291866244713806	-1.1180436994769842
0.007810	-0.267929	0.000909	-8862.885972851996	-1.122715	-1.111577	-1.1213481635978835	-1.110210516531746	-1.1291554494603173	-1.118016524511111
0.007811	-0.267807	0.000854	-8858.847836851997	-1.122684	-1.111551	-1.1213169885868206	-1.110184341565873	-1.1291242744492545	-1.1179903495452381
0.007812	-0.267502	0.000940	-8848.752495851997	-1.122652	-1.111532	-1.1212848135757576	-1.1101651665999999	-1.1290920994381914	-1.117971174579365
0.007814	-0.267426	0.000922	-8846.228659851997	-1.122620	-1.111503	-1.1212524635536316	-1.1101358166682538	-1.1290597494160655	-1.117941824647619
0.007815	-0.267258	0.000903	-8840.676222851996	-1.122589	-1.111479	-1.1212212885425685	-1.110111641702381	-1.1290285744050026	-1.1179176496817462
0.007816	-0.267105	0.000885	-8835.628551851996	-1.122558	-1.111454	-1.1211901135315054	-1.1100864667365078	-1.1289973993939393	-1.117892474715873
0.007817	-0.266983	0.000916	-8831.590415851997	-1.122527	-1.111428	-1.1211589385204426	-1.110060291770635	-1.1289662243828764	-1.1178662997500002
0.007819	-0.266815	0.000903	-8826.037977851996	-1.122495	-1.111404	-1.1211265884983166	-1.110035941838889	-1.1289338743607504	-1.1178419498182541
0.007820	-0.266632	0.000891	-8819.980773851996	-1.122464	-1.111380	-1.1210954134872535	-1.1100117668730158	-1.1289026993496876	-1.117817774852381
0.007821	-0.266464	0.000934	-8814.428335851997	-1.122432	-1.111355	-1.1210632384761905	-1.109986591907143	-1.1288705243386246	-1.1177925998865081
0.007822	-0.266388	0.000891	-8811.904500851997	-1.122401	-1.111327	-1.1210320634651274	-1.1099584169412697	-1.1288393493275612	-1.1177644249206349
0.007824	-0.266174	0.000879	-8804.837761851997	-1.122370	-1.111306	-1.1210007134430016	-1.1099370670095237	-1.1288079993054354	-1.1177430749888888
0.007825	-0.266006	0.000891	-8799.285324851997	-1.122339	-1.111282	-1.1209695384319385	-1.109912892043651	-1.1287768242943725	-1.117718900023016
0.007826	-0.265900	0.000928	-8795.751954851996	-1.122308	-1.111254	-1.1209383634208756	-1.1098847170777777	-1.1287456492833097	-1.1176907250571428
0.007827	-0.265762	0.000922	-8791.209051851996	-1.122275	-1.111228	-1.1209051884098122	-1.109858542111905	-1.128712474272246	-1.11766455009127
0.007829	-0.265625	0.000940	-8786.666147851996	-1.122243	-1.111201	-1.1208728383876865	-1.109831192180159	-1.1286801242501205	-1.117637200159524
0.007830	-0.265472	0.000964	-8781.618477851996	-1.122210	-1.111174	-1.1208396633766233	-1.1098040172142858	-1.1286469492390574	-1.117610025193651
0.007831	-0.265289	0.000909	-8775.561272851997	-1.122178	-1.111150	-1.1208074883655603	-1.1097798422484129	-1.1286147742279944	-1.117585850227778
0.007832	-0.265091	0.000909	-8768.999300851996	-1.122146	-1.111126	-1.1207753133544975	-1.1097556672825397	-1.1285825992169314	-1.1175616752619049
0.007834	-0.264969	0.000970	-8764.961164851997	-1.122113	-1.111098	-1.1207419633323712	-1.1097273173507936	-1.1285492491948053	-1.1175333253301587
0.007835	-0.264908	0.000897	-8762.942096851997	-1.122082	-1.111069	-1.1207107883213083	-1.1096981423849208	-1.1285180741837424	-1.117504150364286
0.007836	-0.264648	0.000916	-8754.361056851996	-1.122050	-1.111048	-1.1206786133102453	-1.1096769674190476	-1.1284858991726794	-1.1174829753984128
0.007837	-0.264481	0.000964	-8748.808618851997	-1.122017	-1.111022	-1.1206454382991824	-1.1096507924531747	-1.1284527241616162	-1.1174568004325398
0.007839	-0.264420	0.000952	-8746.789550851996	-1.121984	-1.110992	-1.1206120882770563	-1.1096204425214284	-1.1284193741394901	-1.1174264505007936
0.007840	-0.264221	0.000922	-8740.227579851997	-1.121952	-1.110968	-1.1205799132659933	-1.1095962675555555	-1.128387199128427	-1.1174022755349207
0.007841	-0.264084	0.000909	-8735.684675851997	-1.121920	-1.110942	-1.1205477382549303	-1.1095700925896825	-1.128355024117364	-1.1173761005690477
0.007842	-0.263947	0.000922	-8731.141772851997	-1.121888	-1.110916	-1.1205155632438673	-1.1095439176238096	-1.128322849106301	-1.1173499256031747
0.007844	-0.263824	0.000916	-8727.103635851996	-1.121856	-1.110889	-1.1204832132217413	-1.1095165676920635	-1.1282904990841751	-1.1173225756714287
0.007845	-0.263580	0.000909	-8719.027362851997	-1.121825	-1.110868	-1.1204520382106782	-1.1094953927261904	-1.1282593240731122	-1.1173014007055555
0.007846	-0.263428	0.000952	-8713.979692851997	-1.121792	-1.110841	-1.120418863199615	-1.1094682177603175	-1.128226149062049	-1.1172742257396826
0.007847	-0.263351	0.000916	-8711.455857851997	-1.121760	-1.110813	-1.1203866881885522	-1.1094400427944444	-1.128193974050986	-1.1172460507738096
0.007849	-0.263184	0.000909	-8705.903419851997	-1.121729	-1.110788	-1.1203553381664262	-1.1094146928626984	-1.1281626240288603	-1.1172207008420636
0.007850	-0.263000	0.000928	-8699.846214851998	-1.121696	-1.110763	-1.1203221631553633	-1.1093895178968254	-1.128129449017797	-1.1171955258761905
0.007851	-0.262863	0.000946	-8695.303311851996	-1.121664	-1.110737	-1.1202899881443	-1.1093633429309524	-1.128097274006734	-1.1171693509103175
0.007852	-0.262772	0.000861	-8692.274709851996	-1.121634	-1.110710	-1.120259813133237	-1.1093361679650795	-1.128067098995671	-1.1171421759444446
0.007854	-0.262527	0.000928	-8684.198436851997	-1.121602	-1.110688	-1.120227463111111	-1.1093138180333333	-1.128034748973545	-1.1171198260126984
0.007855	-0.262436	0.000922	-8681.169833851996	-1.121570	-1.110660	-1.120195288100048	-1.1092856430674602	-1.128002573962482	-1.1170916510468254
0.007856	-0.262253	0.000934	-8675.112629851996	-1.121538	-1.110636	-1.120163113088985	-1.1092614681015873	-1.127970398951419	-1.1170674760809525
0.007857	-0.262100	0.000897	-8670.064958851997	-1.121506	-1.110610	-1.120130938077922	-1.1092352931357143	-1.127938223940356	-1.1170413011150795
0.007859	-0.261932	0.000958	-8664.512521851997	-1.121473	-1.110585	-1.120097588055796	-1.1092099432039682	-1.1279048739182298	-1.1170159511833333
0.007860	-0.261841	0.000903	-8661.483918851996	-1.121442	-1.110557	-1.120066413044733	-1.1091817682380953	-1.127873698907167	-1.1169877762174605
0.007861	-0.261688	0.000934	-8656.436248851996	-1.121410	-1.110531	-1.12003423803367	-1.1091555932722221	-1.127841523896104	-1.1169616012515873
0.007862	-0.261444	0.000909	-8648.359975851996	-1.121378	-1.110510	-1.120002063022607	-1.1091344183063494	-1.127809348885041	-1.1169404262857145
0.007864	-0.261383	0.000928	-8646.340907851996	-1.121346	-1.110480	-1.1199697130004809	-1.1091040683746032	-1.127776998862915	-1.1169100763539683
0.007865	-0.261200	0.000934	-8640.283702851997	-1.121313	-1.110455	-1.119936537989418	-1.1090788934087301	-1.1277438238518518	-1.1168849013880953
0.007866	-0.260986	0.000970	-8633.216964851996	-1.121280	-1.110431	-1.119903362978355	-1.1090547184428572	-1.127710648840789	-1.1168607264222223
0.007867	-0.260895	0.000977	-8630.188361851997	-1.121246	-1.110400	-1.119869187967292	-1.1090235434769842	-1.1276764738297258	-1.1168295514563493
0.007869	-0.260757	0.000977	-8625.645458851997	-1.121212	-1.110373	-1.1198348379451661	-1.1089961935452382	-1.1276421238076	-1.1168022015246033
0.007870	-0.260590	0.000903	-8620.093020851997	-1.121181	-1.110348	-1.1198036629341028	-1.1089710185793649	-1.1276109487965367	-1.11677702655873
0.007871	-0.260422	0.000940	-8614.540583851996	-1.121148	-1.110322	-1.11977048792304	-1.108944843613492	-1.127577773785474	-1.1167508515928573
0.007872	-0.260361	0.000977	-8612.521515851997	-1.121115	-1.110292	-1.119737312911977	-1.108914668647619	-1.1275445987744108	-1.1167206766269842
0.007874	-0.260086	0.000879	-8603.435708851997	-1.121084	-1.110272	-1.119705962889851	-1.1088943187158729	-1.127513248752285	-1.116700326695238
0.007875	-0.259979	0.000922	-8599.902338851996	-1.121052	-1.110244	-1.119673787878788	-1.10886614375	-1.127481073741222	-1.1166721517293652
0.007876	-0.259811	0.000934	-8594.349901851996	-1.121020	-1.110219	-1.1196416128677247	-1.108840968784127	-1.1274488987301585	-1.1166469767634921
0.007877	-0.259674	0.000940	-8589.806997851996	-1.120987	-1.110192	-1.1196084378566618	-1.108813793818254	-1.1274157237190958	-1.1166198017976192
0.007879	-0.259537	0.000916	-8585.264094851997	-1.120955	-1.110166	-1.1195760878345358	-1.108787443886508	-1.1273833736969698	-1.116593451865873
0.007880	-0.259430	0.000989	-8581.730724851997	-1.120921	-1.110137	-1.119541912823473	-1.1087582689206348	-1.127349198685907	-1.1165642769
0.007881	-0.259247	0.000916	-8575.673520851997	-1.120889	-1.110112	-1.11950973781241	-1.108733093954762	-1.127317023674844	-1.116539101934127
0.007882	-0.259109	0.000897	-8571.130616851997	-1.120858	-1.110087	-1.1194785628013466	-1.1087079189888889	-1.1272858486637807	-1.116513926968254
0.007884	-0.258896	0.000970	-8564.063878851997	-1.120825	-1.110062	-1.1194452127792207	-1.108682569057143	-1.1272524986416546	-1.116488577036508
0.007885	-0.258820	0.000940	-8561.540042851997	-1.120792	-1.110033	-1.1194120377681578	-1.10865339409127	-1.1272193236305919	-1.116459402070635
0.007886	-0.258560	0.000946	-8552.959002851996	-1.120759	-1.110011	-1.1193788627570949	-1.1086312191253969	-1.1271861486195287	-1.116437227104762
0.007887	-0.258438	0.000970	-8548.920866851997	-1.120725	-1.109982	-1.1193446877460318	-1.108602044159524	-1.1271519736084659	-1.116408052138889
0.007889	-0.258316	0.000970	-8544.882730851996	-1.120692	-1.109954	-1.1193113377239057	-1.108573694227778	-1.1271186235863397	-1.116379702207143
0.007890	-0.258148	0.000952	-8539.330292851997	-1.120659	-1.109928	-1.1192781627128428	-1.1085475192619048	-1.1270854485752766	-1.11635352724127
0.007891	-0.257996	0.000946	-8534.282622851997	-1.120626	-1.109901	-1.1192449877017796	-1.1085203442960319	-1.1270522735642134	-1.116326352275397
0.007892	-0.257874	0.000977	-8530.244485851996	-1.120593	-1.109873	-1.1192118126907167	-1.1084921693301588	-1.1270190985531507	-1.116298177309524
0.007894	-0.257690	0.000909	-8524.187281851997	-1.120560	-1.109848	-1.1191784626685908	-1.1084668193984126	-1.1269857485310246	-1.1162728273777778
0.007895	-0.257538	0.000970	-8519.139610851997	-1.120527	-1.109821	-1.1191452876575276	-1.1084396444325397	-1.1269525735199615	-1.1162456524119049
0.007896	-0.257385	0.000995	-8514.091939851996	-1.120493	-1.109793	-1.1191111126464646	-1.1084114694666667	-1.1269183985088986	-1.1162174774460318
0.007897	-0.257309	0.000964	-8511.568104851996	-1.120459	-1.109763	-1.1190769376354017	-1.1083812945007938	-1.1268842234978358	-1.116187302480159
0.007899	-0.257141	0.000946	-8506.015667851996	-1.120426	-1.109737	-1.1190435876132756	-1.1083549445690475	-1.1268508734757097	-1.1161609525484126
0.007900	-0.256943	0.000958	-8499.453695851997	-1.120393	-1.109712	-1.1190104126022127	-1.1083297696031746	-1.1268176984646465	-1.1161357775825398
0.007901	-0.256836	0.000983	-8495.920326851996	-1.120359	-1.109682	-1.1189762375911496	-1.1082995946373015	-1.1267835234535837	-1.1161056026166667
0.007902	-0.256668	0.000983	-8490.367888851997	-1.120325	-1.109656	-1.1189420625800865	-1.1082734196714286	-1.1267493484425204	-1.1160794276507937
0.007904	-0.256485	0.000946	-8484.310683851996	-1.120292	-1.109630	-1.1189087125579606	-1.1082470697396825	-1.1267159984203947	-1.1160530777190476
0.007905	-0.256332	0.000964	-8479.263013851996	-1.120259	-1.109603	-1.1188755375468975	-1.1082198947738093	-1.1266828234093316	-1.1160259027531745
0.007906	-0.256210	0.000958	-8475.224877851997	-1.120226	-1.109575	-1.1188423625358346	-1.1081917198079365	-1.1266496483982684	-1.1159977277873017
0.007907	-0.256027	0.000952	-8469.167672851996	-1.120192	-1.109549	-1.1188081875247715	-1.1081655448420633	-1.1266154733872056	-1.1159715528214285
0.007909	-0.255859	0.000977	-8463.615234851997	-1.120159	-1.109523	-1.1187748375026454	-1.1081391949103174	-1.1265821233650795	-1.1159452028896826
0.007910	-0.255768	0.001001	-8460.586632851997	-1.120125	-1.109492	-1.1187406624915825	-1.1081080199444444	-1.1265479483540166	-1.1159140279238096
0.007911	-0.255585	0.000916	-8454.529427851996	-1.120092	-1.109467	-1.1187074874805196	-1.1080828449785713	-1.1265147733429535	-1.1158888529579365
0.007912	-0.255432	0.000964	-8449.481757851996	-1.120059	-1.109441	-1.1186743124694565	-1.1080566700126984	-1.1264815983318903	-1.1158626779920635
0.007914	-0.255310	0.000928	-8445.443620851996	-1.120026	-1.109413	-1.1186409624473304	-1.1080283200809524	-1.1264482483097642	-1.1158343280603176
0.007915	-0.255173	0.001007	-8440.900717851997	-1.119992	-1.109384	-1.1186067874362675	-1.1079991451150792	-1.1264140732987014	-1.1158051530944444
0.007916	-0.255005	0.000970	-8435.348279851996	-1.119958	-1.109358	-1.1185726124252044	-1.1079729701492065	-1.1263798982876385	-1.1157789781285716
0.007917	-0.254852	0.000952	-8430.300609851996	-1.119926	-1.109331	-1.1185404374141414	-1.1079457951833334	-1.1263477232765755	-1.1157518031626985
0.007919	-0.254715	0.000897	-8425.757705851996	-1.119894	-1.109305	-1.1185080873920152	-1.1079194452515873	-1.126315373254449	-1.1157254532309524
0.007920	-0.254456	0.000952	-8417.176666851996	-1.119861	-1.109283	-1.1184749123809523	-1.1078972702857144	-1.1262821982433864	-1.1157032782650795
0.007921	-0.254410	0.000989	-8415.662364851996	-1.119827	-1.109251	-1.1184407373698892	-1.1078650953198412	-1.126248023232323	-1.1156711032992064
0.007922	-0.254242	0.000922	-8410.109927851996	-1.119795	-1.109226	-1.1184085623588265	-1.1078399203539684	-1.1262158482212605	-1.1156459283333335
0.007924	-0.254059	0.000946	-8404.052722851997	-1.119762	-1.109201	-1.1183752123367003	-1.1078145704222224	-1.1261824981991344	-1.1156205784015876
0.007925	-0.253922	0.000983	-8399.509819851997	-1.119728	-1.109172	-1.1183410373256373	-1.1077853954563492	-1.1261483231880711	-1.1155914034357144
0.007926	-0.253815	0.000983	-8395.976449851996	-1.119694	-1.109143	-1.1183068623145742	-1.1077562204904763	-1.1261141481770083	-1.1155622284698414
0.007927	-0.253632	0.000964	-8389.919245851997	-1.119661	-1.109117	-1.1182736873035113	-1.107730045524603	-1.1260809731659451	-1.1155360535039682
0.007929	-0.253448	0.000958	-8383.862040851996	-1.119627	-1.109091	-1.1182393372813852	-1.1077036955928572	-1.1260466231438193	-1.1155097035722223
0.007930	-0.253281	0.001019	-8378.309603851996	-1.119592	-1.109063	-1.1182041622703223	-1.107675520626984	-1.1260114481327563	-1.115481528606349
0.007931	-0.253235	0.000970	-8376.795301851997	-1.119558	-1.109031	-1.1181699872592594	-1.1076433456611112	-1.1259772731216935	-1.1154493536404764
0.007932	-0.253021	0.000977	-8369.728563851997	-1.119524	-1.109006	-1.1181358122481961	-1.107618170695238	-1.1259430981106302	-1.115424178674603
0.007934	-0.252884	0.001019	-8365.185659851997	-1.119489	-1.108977	-1.1181004622260702	-1.107588820763492	-1.1259077480885042	-1.1153948287428572
0.007935	-0.252731	0.000989	-8360.137989851997	-1.119455	-1.108949	-1.1180662872150073	-1.107560645797619	-1.1258735730774414	-1.1153666537769842
0.007936	-0.252579	0.000952	-8355.090318851997	-1.119422	-1.108922	-1.1180331122039442	-1.107533470831746	-1.1258403980663783	-1.115339478811111
0.007937	-0.252411	0.000970	-8349.537881851997	-1.119388	-1.108896	-1.1179989371928813	-1.1075072958658732	-1.1258062230553154	-1.1153133038452383
0.007939	-0.252258	0.000964	-8344.490210851996	-1.119355	-1.108868	-1.1179655871707552	-1.107478945934127	-1.1257728730331893	-1.1152849539134921
0.007940	-0.252060	0.001001	-8337.928239851997	-1.119320	-1.108842	-1.1179304121596922	-1.107452770968254	-1.1257376980221263	-1.1152587789476192
0.007941	-0.251968	0.000995	-8334.899636851997	-1.119286	-1.108811	-1.1178962371486292	-1.107421596002381	-1.125703523011063	-1.1152276039817461
0.007942	-0.251862	0.000970	-8331.366267851996	-1.119252	-1.108782	-1.1178620621375661	-1.1073924210365078	-1.1256693480000002	-1.115198429015873
0.007944	-0.251694	0.000964	-8325.813829851997	-1.119219	-1.108756	-1.11782871211544	-1.107366071104762	-1.125635997977874	-1.115172079084127
0.007945	-0.251541	0.000964	-8320.766159851997	-1.119185	-1.108728	-1.1177945371043772	-1.1073378961388889	-1.1256018229668112	-1.115143904118254
0.007946	-0.251358	0.001025	-8314.708954851996	-1.119150	-1.108701	-1.1177593620933142	-1.1073107211730158	-1.1255666479557482	-1.115116729152381
0.007947	-0.251251	0.000983	-8311.175585851997	-1.119116	-1.108671	-1.117725187082251	-1.107280546207143	-1.125532472944685	-1.115086554186508
0.007949	-0.251068	0.000970	-8305.118380851996	-1.119082	-1.108645	-1.117690837060125	-1.107254196275397	-1.1254981229225591	-1.1150602042547622
0.007950	-0.250885	0.000995	-8299.061176851996	-1.119047	-1.108618	-1.1176556620490619	-1.1072270213095239	-1.1254629479114957	-1.115033029288889
0.007951	-0.250824	0.001001	-8297.042107851996	-1.119013	-1.108586	-1.117621487037999	-1.107194846343651	-1.1254287729004329	-1.115000854323016
0.007952	-0.250610	0.000940	-8289.975369851996	-1.118980	-1.108562	-1.117588312026936	-1.1071706713777778	-1.1253955978893702	-1.114976679357143
0.007954	-0.250351	0.001025	-8281.394329851997	-1.118945	-1.108537	-1.1175529620048101	-1.1071453214460318	-1.1253602478672442	-1.114951329425397
0.007955	-0.250320	0.001038	-8280.384795851996	-1.118909	-1.108503	-1.117516786993747	-1.1071111464801588	-1.125324072856181	-1.114917154459524
0.007956	-0.250137	0.000940	-8274.327590851997	-1.118876	-1.108478	-1.1174836119826839	-1.1070859715142858	-1.125290897845118	-1.114891979493651
0.007957	-0.249969	0.001001	-8268.775152851997	-1.118841	-1.108450	-1.1174484369716209	-1.1070577965484127	-1.125255722834055	-1.114863804527778
0.007959	-0.249847	0.001007	-8264.737016851997	-1.118807	-1.108420	-1.117414086949495	-1.1070274466166665	-1.1252213728119291	-1.1148334545960317
0.007960	-0.249710	0.000983	-8260.194113851996	-1.118772	-1.108392	-1.117378911938432	-1.1069992716507937	-1.1251861978008662	-1.1148052796301589
0.007961	-0.249557	0.000995	-8255.146442851996	-1.118738	-1.108364	-1.117344736927369	-1.1069710966849204	-1.1251520227898029	-1.1147771046642856
0.007962	-0.249405	0.000989	-8250.098772851996	-1.118704	-1.108336	-1.1173105619163057	-1.1069429217190476	-1.1251178477787396	-1.1147489296984128
0.007964	-0.249222	0.001019	-8244.041567851997	-1.118668	-1.108308	-1.1172742118941799	-1.1069145717873017	-1.125081497756614	-1.1147205797666668
0.007965	-0.249115	0.001007	-8240.508198851996	-1.118633	-1.108278	-1.1172390368831169	-1.1068843968214286	-1.125046322745551	-1.1146904048007937
0.007966	-0.248947	0.001019	-8234.955760851997	-1.118598	-1.108250	-1.117203861872054	-1.1068562218555555	-1.125011147734488	-1.1146622298349207
0.007967	-0.248795	0.000989	-8229.908090851997	-1.118564	-1.108221	-1.1171696868609908	-1.1068270468896824	-1.1249769727234247	-1.1146330548690475
0.007969	-0.248642	0.000995	-8224.860419851997	-1.118529	-1.108193	-1.1171343368388649	-1.1067986969579364	-1.1249416227012987	-1.1146047049373016
0.007970	-0.248489	0.000989	-8219.812748851997	-1.118495	-1.108165	-1.1171001618278018	-1.1067705219920636	-1.1249074476902359	-1.1145765299714288
0.007971	-0.248322	0.001025	-8214.260311851996	-1.118460	-1.108137	-1.1170649868167388	-1.1067423470261903	-1.124872272679173	-1.1145483550055555
0.007972	-0.248230	0.000964	-8211.231709851996	-1.118426	-1.108107	-1.1170308118056758	-1.1067121720603175	-1.1248380976681096	-1.1145181800396826
0.007974	-0.248016	0.000989	-8204.164970851996	-1.118392	-1.108082	-1.11699646178355	-1.1066868221285715	-1.1248037476459838	-1.1144928301079366
0.007975	-0.247894	0.000977	-8200.126833851997	-1.118358	-1.108053	-1.1169622867724867	-1.1066576471626983	-1.1247695726349205	-1.1144636551420635
0.007976	-0.247803	0.001013	-8197.098231851996	-1.118323	-1.108022	-1.1169271117614237	-1.1066264721968255	-1.1247343976238575	-1.1144324801761907
0.007977	-0.247604	0.000922	-8190.536260851997	-1.118290	-1.107997	-1.1168939367503607	-1.1066012972309522	-1.1247012226127948	-1.1144073052103174
0.007979	-0.247467	0.001050	-8185.993356851997	-1.118255	-1.107968	-1.1168585867282348	-1.1065719472992064	-1.1246658725906689	-1.1143779552785715
0.007980	-0.247284	0.000983	-8179.936151851996	-1.118221	-1.107941	-1.1168244117171717	-1.1065447723333335	-1.1246316975796056	-1.1143507803126986
0.007981	-0.247147	0.000970	-8175.393248851997	-1.118187	-1.107913	-1.1167902367061087	-1.1065165973674602	-1.1245975225685427	-1.1143226053468254
0.007982	-0.246918	0.001013	-8167.8217428519965	-1.118152	-1.107887	-1.1167550616950457	-1.1064904224015875	-1.1245623475574797	-1.1142964303809526
0.007984	-0.246780	0.001031	-8163.278839851997	-1.118116	-1.107858	-1.1167187116729198	-1.1064610724698414	-1.1245259975353536	-1.1142670804492065
0.007985	-0.246719	0.000977	-8161.259771851997	-1.118082	-1.107826	-1.1166845366618567	-1.1064288975039682	-1.1244918225242908	-1.1142349054833334
0.007986	-0.246490	0.001013	-8153.688265851997	-1.118047	-1.107800	-1.1166493616507938	-1.1064027225380952	-1.1244566475132278	-1.1142087305174604
0.007987	-0.246384	0.001038	-8150.154895851998	-1.118011	-1.107769	-1.1166131866397306	-1.1063715475722222	-1.1244204725021647	-1.1141775555515874
0.007989	-0.246185	0.001050	-8143.592924851997	-1.117975	-1.107741	-1.1165768366176045	-1.1063431976404763	-1.1243841224800386	-1.1141492056198414
0.007990	-0.246124	0.000970	-8141.573856851997	-1.117941	-1.107709	-1.1165426616065417	-1.1063110226746031	-1.1243499474689758	-1.1141170306539683
0.007991	-0.245956	0.001038	-8136.021418851997	-1.117905	-1.107681	-1.1165064865954786	-1.10628284770873	-1.1243137724579126	-1.1140888556880952
0.007992	-0.245758	0.001025	-8129.459446851997	-1.117870	-1.107654	-1.1164713115844156	-1.106255672742857	-1.1242785974468497	-1.1140616807222221
0.007994	-0.245590	0.000989	-8123.907009851997	-1.117835	-1.107626	-1.1164359615622894	-1.106227322811111	-1.1242432474247233	-1.1140333307904762
0.007995	-0.245499	0.001019	-8120.878406851996	-1.117800	-1.107595	-1.1164007865512264	-1.1061961478452382	-1.1242080724136603	-1.1140021558246034
0.007996	-0.245285	0.001025	-8113.811668851997	-1.117764	-1.107568	-1.1163646115401635	-1.106168972879365	-1.1241718974025976	-1.1139749808587303
0.007997	-0.245193	0.001013	-8110.783065851998	-1.117729	-1.107537	-1.1163294365291005	-1.106137797913492	-1.1241367223915346	-1.1139438058928572
0.007999	-0.244965	0.000977	-8103.211560851996	-1.117695	-1.107512	-1.1162950865069745	-1.1061124479817461	-1.1241023723694084	-1.1139184559611113
0.008000	-0.244888	0.001025	-8100.687724851998	-1.117660	-1.107480	-1.1162599114959115	-1.106080273015873	-1.1240671973583454	-1.1138862809952381
0.008001	-0.244736	0.001019	-8095.640054851998	-1.117625	-1.107451	-1.1162247364848485	-1.10605109805	-1.1240320223472824	-1.1138571060293652
0.008002	-0.244553	0.000995	-8089.582849851997	-1.117590	-1.107424	-1.1161895614737856	-1.106023923084127	-1.1239968473362194	-1.113829931063492
0.008004	-0.244385	0.001038	-8084.0304128519965	-1.117554	-1.107395	-1.1161532114516595	-1.1059945731523808	-1.1239604973140933	-1.113800581131746
0.008005	-0.244354	0.001044	-8083.020878851998	-1.117518	-1.107360	-1.1161170364405963	-1.105959398186508	-1.1239243223030302	-1.113765406165873
0.008006	-0.244034	0.001025	-8072.420769851997	-1.117482	-1.107338	-1.1160808614295334	-1.1059372232206348	-1.1238881472919675	-1.1137432312
0.008007	-0.243881	0.001013	-8067.373099851997	-1.117447	-1.107309	-1.1160456864184705	-1.105908048254762	-1.1238529722809045	-1.1137140562341272
0.008009	-0.243774	0.001019	-8063.839730851998	-1.117412	-1.107278	-1.1160103363963445	-1.105876698323016	-1.1238176222587786	-1.113682706302381
0.008010	-0.243637	0.001050	-8059.296826851996	-1.117376	-1.107248	-1.1159741613852814	-1.1058465233571428	-1.1237814472477154	-1.113652531336508
0.008011	-0.243515	0.000983	-8055.258690851997	-1.117341	-1.107219	-1.1159389863742184	-1.1058173483912699	-1.1237462722366525	-1.113623356370635
0.008012	-0.243332	0.000995	-8049.201485851998	-1.117307	-1.107191	-1.1159048113631553	-1.1057891734253968	-1.1237120972255892	-1.113595181404762
0.008014	-0.243134	0.001056	-8042.6395138519965	-1.117271	-1.107164	-1.1158684613410292	-1.1057618234936508	-1.123675747203463	-1.113567831473016
0.008015	-0.243011	0.001013	-8038.601377851997	-1.117235	-1.107133	-1.1158322863299663	-1.1057306485277778	-1.1236395721924004	-1.113536656507143
0.008016	-0.242844	0.001013	-8033.048939851997	-1.117200	-1.107105	-1.1157971113189034	-1.1057024735619048	-1.1236043971813374	-1.11350848154127
0.008017	-0.242706	0.001050	-8028.506036851997	-1.117164	-1.107075	-1.1157609363078405	-1.1056722985960317	-1.1235682221702743	-1.1134783065753968
0.008019	-0.242538	0.001038	-8022.9535988519965	-1.117128	-1.107046	-1.1157245862857141	-1.1056429486642856	-1.1235318721481482	-1.1134489566436507
0.008020	-0.242386	0.001019	-8017.905928851997	-1.117092	-1.107016	-1.1156884112746512	-1.1056127736984127	-1.123495697137085	-1.1134187816777779
0.008021	-0.242310	0.001038	-8015.382093851997	-1.117056	-1.106984	-1.1156522362635883	-1.1055805987325396	-1.1234595221260224	-1.1133866067119047
0.008022	-0.242096	0.001050	-8008.315354851997	-1.117020	-1.106956	-1.1156160612525252	-1.1055524237666667	-1.1234233471149593	-1.1133584317460319
0.008024	-0.241943	0.001050	-8003.2676838519965	-1.116984	-1.106926	-1.1155797112303991	-1.1055220738349207	-1.1233869970928332	-1.1133280818142859
0.008025	-0.241776	0.001062	-7997.715246851996	-1.116947	-1.106896	-1.115542536219336	-1.1054918988690476	-1.12334982208177	-1.1132979068484128
0.008026	-0.241653	0.001044	-7993.677109851997	-1.116911	-1.106865	-1.1155063612082732	-1.1054607239031746	-1.1233136470707072	-1.1132667318825398
0.008027	-0.241516	0.001044	-7989.134206851997	-1.116875	-1.106835	-1.1154701861972103	-1.1054305489373015	-1.1232774720596441	-1.1132365569166667
0.008029	-0.241348	0.001056	-7983.5817688519965	-1.116838	-1.106805	-1.1154328361750843	-1.1054001990055555	-1.1232401220375183	-1.1132062069849207
0.008030	-0.241241	0.001074	-7980.048399851998	-1.116801	-1.106773	-1.115395661164021	-1.1053680240396826	-1.123202947026455	-1.1131740320190477
0.008031	-0.241058	0.001007	-7973.991194851997	-1.116766	-1.106745	-1.115360486152958	-1.1053398490738096	-1.123167772015392	-1.1131458570531747
0.008032	-0.240875	0.001038	-7967.933990851998	-1.116730	-1.106717	-1.1153243111418951	-1.1053116741079365	-1.123131597004329	-1.1131176820873017
0.008034	-0.240784	0.001050	-7964.9053888519975	-1.116694	-1.106684	-1.1152879611197692	-1.1052783241761905	-1.1230952469822033	-1.1130843321555557
0.008035	-0.240585	0.001019	-7958.343416851996	-1.116658	-1.106657	-1.1152517861087061	-1.1052511492103174	-1.1230590719711402	-1.1130571571896826
0.008036	-0.240448	0.001013	-7953.800512851996	-1.116623	-1.106627	-1.115216611097643	-1.1052209742444445	-1.1230238969600768	-1.1130269822238097
0.008037	-0.240311	0.001062	-7949.257609851997	-1.116586	-1.106597	-1.11517943608658	-1.1051907992785714	-1.122986721949014	-1.1129968072579366
0.008039	-0.240158	0.001038	-7944.209938851996	-1.116550	-1.106567	-1.115143086064454	-1.1051604493468254	-1.1229503719268878	-1.1129664573261906
0.008040	-0.240021	0.001050	-7939.667035851997	-1.116514	-1.106536	-1.115106911053391	-1.1051292743809524	-1.1229141969158252	-1.1129352823603176
0.008041	-0.239777	0.001013	-7931.590762851996	-1.116479	-1.106511	-1.1150717360423281	-1.1051040994150794	-1.1228790219047622	-1.1129101073944445
0.008042	-0.239700	0.001056	-7929.066927851996	-1.116442	-1.106478	-1.1150345610312649	-1.1050709244492065	-1.122841846893699	-1.1128769324285717
0.008044	-0.239563	0.001007	-7924.524023851996	-1.116407	-1.106448	-1.114999211009139	-1.1050405745174605	-1.122806496871573	-1.1128465824968257
0.008045	-0.239349	0.001062	-7917.457285851997	-1.116371	-1.106421	-1.114963035998076	-1.1050133995515874	-1.1227703218605098	-1.1128194075309525
0.008046	-0.239243	0.001013	-7913.923915851998	-1.116335	-1.106390	-1.114926860987013	-1.1049822245857144	-1.1227341468494472	-1.1127882325650795
0.008047	-0.239075	0.001050	-7908.371478851997	-1.116299	-1.106361	-1.11489068597595	-1.1049530496198412	-1.122697971838384	-1.1127590575992063
0.008049	-0.238998	0.001038	-7905.847643851997	-1.116263	-1.106328	-1.1148543359538239	-1.1049196996880952	-1.122661621816258	-1.1127257076674604
0.008050	-0.238815	0.001038	-7899.790438851996	-1.116227	-1.106299	-1.114818160942761	-1.104890524722222	-1.1226254468051948	-1.1126965327015872
0.008051	-0.238632	0.001056	-7893.733233851997	-1.116190	-1.106271	-1.114780985931698	-1.1048623497563492	-1.122588271794132	-1.1126683577357144
0.008052	-0.238464	0.001050	-7888.180796851997	-1.116154	-1.106241	-1.114744810920635	-1.1048321747904761	-1.1225520967830689	-1.1126381827698413
0.008054	-0.238388	0.001044	-7885.656960851997	-1.116118	-1.106208	-1.114708460898509	-1.1047988248587302	-1.1225157467609428	-1.1126048328380953
0.008055	-0.238220	0.001056	-7880.104523851996	-1.116081	-1.106179	-1.114671285887446	-1.1047696498928572	-1.12247857174988	-1.1125756578722223
0.008056	-0.238037	0.001038	-7874.047318851997	-1.116045	-1.106150	-1.1146351108763828	-1.104740474926984	-1.1224423967388168	-1.1125464829063492
0.008057	-0.237839	0.001019	-7867.485347851996	-1.116010	-1.106123	-1.1145999358653198	-1.1047132999611111	-1.1224072217277539	-1.1125193079404763
0.008059	-0.237762	0.001031	-7864.961511851998	-1.115974	-1.106090	-1.114563585843194	-1.1046799500293651	-1.1223708717056278	-1.1124859580087303
0.008060	-0.237534	0.001050	-7857.390006851998	-1.115938	-1.106064	-1.114527410832131	-1.104653775063492	-1.122334696694565	-1.112459783042857
0.008061	-0.237411	0.001025	-7853.3518698519965	-1.115902	-1.106033	-1.1144912358210677	-1.1046226000976191	-1.1222985216835015	-1.1124286080769843
0.008062	-0.237289	0.001105	-7849.313733851997	-1.115864	-1.106000	-1.1144530608100047	-1.104589425131746	-1.1222603466724386	-1.1123954331111112
0.008064	-0.237167	0.001062	-7845.275596851998	-1.115827	-1.105968	-1.1144157107878787	-1.1045570752	-1.1222229966503128	-1.1123630831793652
0.008065	-0.236908	0.001050	-7836.694556851997	-1.115791	-1.105943	-1.1143795357768158	-1.104531900234127	-1.1221868216392497	-1.112337908213492
0.008066	-0.236786	0.001025	-7832.656420851998	-1.115755	-1.105912	-1.114343360765753	-1.104500725268254	-1.122150646628187	-1.112306733247619
0.008067	-0.236649	0.001068	-7828.113517851996	-1.115718	-1.105881	-1.1143061857546896	-1.104469550302381	-1.1221134716171237	-1.112275558281746
0.008069	-0.236542	0.001062	-7824.580147851997	-1.115681	-1.105848	-1.1142688357325636	-1.104436200370635	-1.1220761215949975	-1.11224220835
0.008070	-0.236389	0.001062	-7819.532477851997	-1.115645	-1.105818	-1.1142326607215007	-1.1044060254047618	-1.1220399465839348	-1.112212033384127
0.008071	-0.236237	0.001044	-7814.484806851997	-1.115608	-1.105788	-1.1141954857104377	-1.104375850438889	-1.1220027715728715	-1.1121818584182541
0.008072	-0.236023	0.001068	-7807.418067851997	-1.115571	-1.105760	-1.1141583106993749	-1.104347675473016	-1.1219655965618087	-1.112153683452381
0.008074	-0.235947	0.001068	-7804.894232851997	-1.115535	-1.105726	-1.1141219606772486	-1.1043133255412698	-1.1219292465396826	-1.112119333520635
0.008075	-0.235794	0.001038	-7799.846562851997	-1.115498	-1.105696	-1.1140847856661857	-1.104283150575397	-1.1218920715286198	-1.112089158554762
0.008076	-0.235611	0.001062	-7793.789357851998	-1.115462	-1.105667	-1.1140486106551226	-1.1042539756095238	-1.1218558965175567	-1.112059983588889
0.008077	-0.235413	0.001038	-7787.227385851997	-1.115426	-1.105640	-1.1140124356440597	-1.1042268006436506	-1.1218197215064936	-1.1120328086230158
0.008079	-0.235352	0.001050	-7785.208317851997	-1.115389	-1.105606	-1.1139750856219335	-1.1041924507119047	-1.1217823714843673	-1.11199845869127
0.008080	-0.235168	0.001044	-7779.151113851996	-1.115353	-1.105577	-1.1139389106108706	-1.1041632757460318	-1.1217461964733046	-1.111969283725397
0.008081	-0.234985	0.001074	-7773.093908851997	-1.115316	-1.105548	-1.1139017355998075	-1.1041341007801586	-1.1217090214622414	-1.1119401087595238
0.008082	-0.234833	0.001074	-7768.046237851997	-1.115279	-1.105517	-1.1138645605887445	-1.1041029258142858	-1.1216718464511786	-1.111908933793651
0.008084	-0.234741	0.001074	-7765.017635851997	-1.115242	-1.105483	-1.1138272105666187	-1.1040685758825397	-1.1216344964290528	-1.1118745838619049
