Repository: pietracorvo/HystAPI

# Example data

The example data in this folder is from measurements performed during my physics bachelor.

The material is **FeSi3** (iron with 3% silicon), aka 'electrical steel', the standard material for ring cores in trafos. 

Four of the five samples where treated with high pressure torison (HPT, 20 rotations at 20GPa), to achieve nanocristallisation of the grains, which has a huge impact on the magnetic properties of the material. The HPT deformation was done at 77K (under liquid nitrogen) and at 293K (at room temperature). Afterwards some samples were heat treated at a temperature of 493K (for two hours) to anneal defects from the deformation process.

The five samples are:

File: testData/FeSi3_LN/G4_748V_151Hz_800000Fs0.txt (part 23 of 38)
--------------------------
t	U1	U2	H	Braw	Jraw	B_drift	 J_drift	B_corr	J_corr
0.007696	0.193161	0.002399	6390.66601510252	1.111617	1.103587	1.111121568235533	1.103102590623261	1.1047337128835781	1.0967042839573378
0.007697	0.193359	0.002411	6397.227987102519	1.111701	1.103663	1.111205503860304	1.1031785276802546	1.104817648508349	1.0967802210143314
0.007699	0.193573	0.002393	6404.29472510252	1.111784	1.103737	1.1112883751098452	1.1032524017942418	1.1049005197578903	1.0968540951283186
0.007700	0.193878	0.002386	6414.39006610252	1.111867	1.103807	1.111371310734616	1.1033223388512354	1.104983455382661	1.0969240321853122
0.007701	0.194092	0.002423	6421.45680510252	1.111950	1.103882	1.1114542463593866	1.1033972759082293	1.1050663910074316	1.096998969242306
0.007702	0.194305	0.002423	6428.52354410252	1.112034	1.103957	1.1115381819841574	1.103472212965223	1.1051503266322025	1.0970739062992998
0.007704	0.194504	0.002362	6435.085516102519	1.112116	1.104031	1.111620053233699	1.1035460870792102	1.105232197881744	1.097147780413287
0.007705	0.194763	0.002374	6443.66655510252	1.112198	1.104102	1.1117019888584696	1.1036170241362038	1.1053141335065146	1.0972187174702805
0.007706	0.194870	0.002374	6447.19992510252	1.112281	1.104180	1.1117849244832405	1.1036949611931974	1.1053970691312855	1.0972966545272742
0.007707	0.195190	0.002350	6457.80003310252	1.112362	1.104248	1.1118658601080111	1.103762898250191	1.1054780047560562	1.0973645915842678
0.007709	0.195419	0.002350	6465.37153910252	1.112444	1.104320	1.1119477313575525	1.1038347723641786	1.1055598760055976	1.0974364656982554
0.007710	0.195648	0.002374	6472.94304410252	1.112526	1.104393	1.112029666982323	1.1039077094211722	1.1056418116303681	1.097509402755249
0.007711	0.195877	0.002362	6480.51455010252	1.112608	1.104465	1.112111602607094	1.103979646478166	1.1057237472551391	1.0975813398122427
0.007712	0.196106	0.002338	6488.086056102519	1.112689	1.104537	1.1121925382318647	1.1040515835351596	1.1058046828799097	1.0976532768692364
0.007714	0.196381	0.002386	6497.17186310252	1.112772	1.104608	1.1122754094814062	1.1041224576491468	1.1058875541294513	1.0977241509832236
0.007715	0.196594	0.002386	6504.2386021025195	1.112854	1.104682	1.112357345106177	1.1041963947061404	1.105969489754222	1.0977980880402172
0.007716	0.196793	0.002362	6510.80057310252	1.112936	1.104755	1.1124392807309476	1.1042693317631342	1.1060514253789926	1.097871025097211
0.007717	0.197052	0.002338	6519.38161310252	1.113017	1.104826	1.1125202163557182	1.104340268820128	1.1061323610037632	1.0979419621542048
0.007719	0.197250	0.002350	6525.94358510252	1.113098	1.104899	1.1126010876052597	1.1044131429341153	1.1062132322533047	1.098014836268192
0.007720	0.197510	0.002332	6534.52462510252	1.113179	1.104969	1.1126820232300305	1.104483079991109	1.1062941678780756	1.0980847733251857
0.007721	0.197723	0.002307	6541.59136310252	1.113260	1.105040	1.1127629588548011	1.1045540170481025	1.1063751035028462	1.0981557103821793
0.007722	0.197952	0.002350	6549.16286910252	1.113341	1.105112	1.112843894479572	1.1046259541050962	1.106456039127617	1.098227647439173
0.007724	0.198181	0.002350	6556.73437510252	1.113422	1.105184	1.1129247657291135	1.1046978282190836	1.1065369103771585	1.0982995215531604
0.007725	0.198380	0.002332	6563.29634710252	1.113503	1.105257	1.113005701353884	1.1047707652760772	1.1066178460019291	1.098372458610154
0.007726	0.198624	0.002356	6571.37261910252	1.113585	1.105328	1.1130876369786549	1.104841702333071	1.1066997816267	1.0984433956671478
0.007727	0.198853	0.002332	6578.94412510252	1.113665	1.105399	1.1131675726034256	1.1049126393900646	1.1067797172514706	1.0985143327241413
0.007729	0.199127	0.002295	6588.0299321025195	1.113745	1.105468	1.1132474438529671	1.1049815135040517	1.1068595885010122	1.0985832068381285
0.007730	0.199295	0.002338	6593.582370102519	1.113826	1.105541	1.1133283794777378	1.1050544505610456	1.1069405241257828	1.0986561438951223
0.007731	0.199509	0.002325	6600.64910810252	1.113907	1.105613	1.1134093151025086	1.1051263876180393	1.1070214597505537	1.098728080952116
0.007732	0.199753	0.002295	6608.725381102519	1.113986	1.105683	1.1134882507272792	1.105196324675033	1.1071003953753242	1.0987980180091097
0.007734	0.200027	0.002313	6617.81118810252	1.114067	1.105751	1.1135691219768207	1.1052641987890202	1.1071812666248657	1.098865892123097
0.007735	0.200256	0.002344	6625.38269410252	1.114147	1.105823	1.1136490576015914	1.1053361358460139	1.1072612022496364	1.0989378291800906
0.007736	0.200470	0.002289	6632.44943310252	1.114227	1.105893	1.1137289932263623	1.1054060729030075	1.1073411378744074	1.0990077662370843
0.007737	0.200714	0.002246	6640.52570510252	1.114305	1.105961	1.113806928851133	1.1054740099600011	1.107419073499178	1.0990757032940779
0.007739	0.200928	0.002283	6647.59244410252	1.114384	1.106031	1.1138858001006744	1.1055438840739886	1.1074979447487194	1.0991455774080654
0.007740	0.201126	0.002271	6654.1544161025195	1.114463	1.106102	1.1139647357254452	1.1056148211309822	1.1075768803734902	1.099216514465059
0.007741	0.201401	0.002277	6663.24022310252	1.114542	1.106169	1.1140436713502158	1.1056817581879759	1.1076558159982608	1.0992834515220526
0.007742	0.201614	0.002264	6670.30696210252	1.114620	1.106239	1.1141216069749866	1.1057516952449695	1.1077337516230317	1.0993533885790463
0.007744	0.201843	0.002264	6677.87846710252	1.114699	1.106308	1.114200478224528	1.105820569358957	1.107812622872573	1.0994222626930337
0.007745	0.202103	0.002289	6686.45950710252	1.114778	1.106377	1.1142794138492988	1.1058895064159504	1.1078915584973439	1.0994911997500272
0.007746	0.202301	0.002295	6693.02147910252	1.114857	1.106448	1.1143583494740694	1.1059604434729444	1.1079704941221145	1.0995621368070212
0.007747	0.202499	0.002277	6699.583450102519	1.114936	1.106518	1.1144372850988402	1.1060303805299379	1.1080494297468853	1.0996320738640146
0.007749	0.202789	0.002264	6709.17402410252	1.115015	1.106585	1.1145161563483819	1.1060972546439252	1.108128300996427	1.099698947978002
0.007750	0.202988	0.002271	6715.7359961025195	1.115094	1.106655	1.1145950919731524	1.1061671917009188	1.1082072366211975	1.0997688850349956
0.007751	0.203201	0.002283	6722.802735102519	1.115172	1.106725	1.1146730275979233	1.1062371287579125	1.1082851722459683	1.0998388220919892
0.007752	0.203430	0.002246	6730.37424110252	1.115251	1.106794	1.1147519632226939	1.1063060658149062	1.108364107870739	1.099907759148983
0.007754	0.203705	0.002252	6739.46004810252	1.115328	1.106860	1.1148288344722355	1.1063719399288936	1.1084409791202805	1.0999736332629704
0.007755	0.203888	0.002228	6745.51725210252	1.115406	1.106930	1.114906770097006	1.1064418769858873	1.108518914745051	1.100043570319964
0.007756	0.204147	0.002264	6754.09829210252	1.115484	1.106998	1.1149847057217768	1.1065098140428808	1.1085968503698218	1.1001115073769576
0.007757	0.204391	0.002228	6762.174565102519	1.115562	1.107065	1.1150626413465474	1.1065767510998745	1.1086747859945925	1.1001784444339513
0.007759	0.204605	0.002234	6769.241304102519	1.115639	1.107133	1.115139512596089	1.1066446252138618	1.108751657244134	1.1002463185479385
0.007760	0.204803	0.002197	6775.803275102519	1.115715	1.107201	1.1152154482208598	1.1067125622708556	1.1088275928689049	1.1003142556049323
0.007761	0.205048	0.002191	6783.87954810252	1.115791	1.107267	1.1152913838456304	1.1067784993278493	1.1089035284936755	1.100380192661926
0.007762	0.205307	0.002197	6792.46058810252	1.115868	1.107333	1.1153683194704012	1.1068444363848429	1.1089804641184462	1.1004461297189196
0.007764	0.205490	0.002264	6798.51779310252	1.115945	1.107403	1.1154451907199425	1.1069143104988302	1.1090573353679876	1.100516003832907
0.007765	0.205688	0.002179	6805.079764102519	1.116021	1.107471	1.1155211263447133	1.106982247555824	1.1091332709927584	1.1005839408899007
0.007766	0.205994	0.002209	6815.175105102519	1.116098	1.107534	1.115598061969484	1.1070451846128175	1.1092102066175291	1.1006468779468943
0.007767	0.206146	0.002191	6820.22277610252	1.116174	1.107604	1.115673997594255	1.1071151216698112	1.1092861422423	1.100716815003888
0.007769	0.206421	0.002185	6829.30858310252	1.116250	1.107669	1.1157498688437963	1.1071799957837987	1.1093620134918414	1.1007816891178754
0.007770	0.206680	0.002197	6837.88962310252	1.116325	1.107734	1.115824804468567	1.1072449328407923	1.109436949116612	1.100846626174869
0.007771	0.206848	0.002167	6843.4420601025195	1.116401	1.107802	1.1159007400933376	1.1073128698977859	1.1095128847413827	1.1009145632318627
0.007772	0.207108	0.002203	6852.0231001025195	1.116477	1.107868	1.1159766757181084	1.1073788069547796	1.1095888203661535	1.1009805002888564
0.007774	0.207367	0.002228	6860.6041401025195	1.116554	1.107934	1.11605354696765	1.1074446810687668	1.109665691615695	1.1010463744028436
0.007775	0.207550	0.002185	6866.66134510252	1.116630	1.108002	1.1161294825924206	1.1075126181257604	1.1097416272404657	1.1011143114598372
0.007776	0.207809	0.002203	6875.242384102519	1.116706	1.108068	1.1162054182171914	1.1075785551827544	1.1098175628652365	1.1011802485168312
0.007777	0.207993	0.002167	6881.299589102519	1.116782	1.108135	1.116281353841962	1.107645492239748	1.109893498490007	1.1012471855738248
0.007779	0.208237	0.002209	6889.37586210252	1.116858	1.108202	1.1163572250915035	1.1077123663537352	1.1099693697395485	1.101314059687812
0.007780	0.208496	0.002185	6897.95690210252	1.116934	1.108266	1.1164331607162743	1.1077763034107289	1.1100453053643193	1.1013779967448056
0.007781	0.208649	0.002161	6903.00457210252	1.117009	1.108335	1.116508096341045	1.1078452404677226	1.11012024098909	1.1014469338017994
0.007782	0.208969	0.002209	6913.6046801025195	1.117085	1.108398	1.1165840319658158	1.1079081775247162	1.1101961766138608	1.101509870858793
0.007784	0.209183	0.002209	6920.671419102519	1.117162	1.108466	1.1166609032153572	1.1079760516387036	1.1102730478634022	1.1015777449727804
0.007785	0.209381	0.002191	6927.23339110252	1.117238	1.108534	1.116736838840128	1.1080439886956972	1.110348983488173	1.101645682029774
0.007786	0.209641	0.002155	6935.81443110252	1.117313	1.108598	1.1168117744648987	1.108107925752691	1.1104239191129437	1.1017096190867677
0.007787	0.209885	0.002185	6943.89070310252	1.117388	1.108663	1.1168867100896696	1.1081728628096845	1.1104988547377146	1.1017745561437613
0.007789	0.210159	0.002161	6952.97651010252	1.117463	1.108727	1.1169615813392109	1.1082367369236719	1.110573725987256	1.1018384302577486
0.007790	0.210358	0.002155	6959.53848210252	1.117538	1.108793	1.1170365169639815	1.1083026739806654	1.1106486616120266	1.1019043673147422
0.007791	0.210556	0.002155	6966.1004541025195	1.117612	1.108860	1.1171104525887523	1.1083696110376593	1.1107225972367973	1.101971304371736
0.007792	0.210785	0.002148	6973.671959102519	1.117687	1.108925	1.1171853882135232	1.108434548094653	1.1107975328615682	1.1020362414287297
0.007794	0.210999	0.002142	6980.738698102519	1.117761	1.108990	1.1172592594630646	1.1084994222086402	1.1108714041111096	1.102101115542717
0.007795	0.211243	0.002112	6988.81497110252	1.117835	1.109053	1.1173331950878351	1.108562359265634	1.1109453397358802	1.1021640525997107
0.007796	0.211472	0.002142	6996.38647710252	1.117909	1.109118	1.1174071307126061	1.1086272963226276	1.1110192753606511	1.1022289896567043
0.007797	0.211670	0.002155	7002.948448102519	1.117983	1.109184	1.1174810663373766	1.1086932333796211	1.1110932109854217	1.1022949267136979
0.007799	0.211884	0.002142	7010.01518710252	1.118058	1.109250	1.1175559375869182	1.1087591074936087	1.1111680822349632	1.1023608008276855
0.007800	0.212158	0.002179	7019.1009941025195	1.118133	1.109313	1.1176308732116889	1.1088220445506023	1.111243017859734	1.102423737884679
0.007801	0.212357	0.002100	7025.66296610252	1.118206	1.109378	1.1177038088364597	1.108886981607596	1.1113159534845047	1.1024886749416727
0.007802	0.212585	0.002118	7033.23447110252	1.118279	1.109442	1.1177767444612303	1.1089509186645896	1.1113888891092754	1.1025526119986664
0.007804	0.212875	0.002081	7042.82504510252	1.118352	1.109503	1.1178496157107718	1.1090117927785768	1.1114617603588168	1.1026134861126535
0.007805	0.213028	0.002155	7047.87271610252	1.118426	1.109570	1.1179235513355426	1.1090787298355704	1.1115356959835876	1.1026804231696472
0.007806	0.213272	0.002094	7055.94898910252	1.118499	1.109633	1.1179964869603132	1.1091416668925644	1.1116086316083582	1.1027433602266412
0.007807	0.213516	0.002094	7064.025262102519	1.118571	1.109696	1.1180684225850839	1.109204603949558	1.111680567233129	1.1028062972836348
0.007809	0.213715	0.002124	7070.587233102519	1.118645	1.109761	1.1181422938346253	1.1092694780635453	1.1117544384826703	1.102871171397622
0.007810	0.213974	0.002136	7079.168273102519	1.118719	1.109824	1.1182162294593962	1.1093324151205388	1.1118283741074413	1.1029341084546156
0.007811	0.214233	0.002100	7087.749313102519	1.118792	1.109886	1.1182891650841669	1.1093943521775325	1.111901309732212	1.1029960455116092
0.007812	0.214432	0.002118	7094.31128510252	1.118865	1.109951	1.1183621007089377	1.109459289234526	1.1119742453569827	1.1030609825686029
0.007814	0.214630	0.002118	7100.87325610252	1.118938	1.110016	1.1184349719584792	1.1095241633485136	1.1120471166065242	1.1031258566825903
0.007815	0.214890	0.002087	7109.45429610252	1.119011	1.110078	1.1185079075832498	1.1095861004055072	1.1121200522312948	1.103187793739584
0.007816	0.215118	0.002075	7117.025802102519	1.119083	1.110140	1.1185798432080205	1.1096480374625008	1.1121919878560655	1.1032497307965776
0.007817	0.215332	0.002106	7124.09254110252	1.119156	1.110204	1.1186527788327914	1.1097119745194945	1.1122649234808364	1.1033136678535713
0.007819	0.215561	0.002094	7131.664047102519	1.119228	1.110267	1.1187246500823327	1.1097748486334817	1.1123367947303777	1.1033765419675585
0.007820	0.215820	0.002075	7140.24508610252	1.119300	1.110329	1.1187965857071034	1.1098367856904754	1.1124087303551484	1.1034384790245522
0.007821	0.216064	0.002094	7148.32135910252	1.119373	1.110391	1.1188695213318742	1.1098987227474693	1.1124816659799193	1.103500416081546
0.007822	0.216263	0.002087	7154.88333110252	1.119445	1.110455	1.118941456956645	1.109962659804463	1.11255360160469	1.1035643531385397
0.007824	0.216507	0.002039	7162.95960410252	1.119516	1.110516	1.1190123282061863	1.1100235339184503	1.1126244728542314	1.103625227252527
0.007825	0.216766	0.002057	7171.54064410252	1.119587	1.110576	1.1190832638309571	1.110083470975444	1.1126954084790022	1.1036851643095207
0.007826	0.216980	0.002057	7178.607382102519	1.119658	1.110638	1.119154199455728	1.1101454080324376	1.112766344103773	1.1037471013665143
0.007827	0.217209	0.002002	7186.1788881025195	1.119728	1.110699	1.1192241350804986	1.1102063450894313	1.1128362797285436	1.103808038423508
0.007829	0.217453	0.002045	7194.25516110252	1.119799	1.110759	1.11929500633004	1.1102662192034187	1.112907150978085	1.1038679125374955
0.007830	0.217636	0.002106	7200.312366102519	1.119871	1.110824	1.119366941954811	1.1103311562604123	1.112979086602856	1.1039328495944891
0.007831	0.217911	0.002063	7209.398172102519	1.119943	1.110885	1.1194388775795814	1.1103920933174058	1.1130510222276264	1.1039937866514826
0.007832	0.218124	0.002069	7216.46491110252	1.120015	1.110947	1.1195108132043523	1.1104540303743995	1.1131229578523973	1.1040557237084763
0.007834	0.218323	0.002045	7223.02688310252	1.120086	1.111010	1.1195816844538937	1.110516904488387	1.1131938291019388	1.1041185978224637
0.007835	0.218536	0.002069	7230.0936221025195	1.120157	1.111073	1.1196526200786645	1.1105798415453805	1.1132647647267095	1.1041815348794572
0.007836	0.218826	0.002008	7239.684196102519	1.120227	1.111131	1.1197225557034352	1.1106377786023744	1.1133347003514802	1.1042394719364512
0.007837	0.219055	0.002039	7247.25570110252	1.120298	1.111192	1.119793491328206	1.110698715659368	1.113405635976251	1.1043004089934447
0.007839	0.219223	0.002051	7252.80813910252	1.120369	1.111255	1.1198643625777474	1.1107615897733554	1.1134765072257924	1.1043632831074321
0.007840	0.219482	0.002020	7261.38917910252	1.120439	1.111315	1.119934298202518	1.110821526830349	1.113546442850563	1.1044232201644257
0.007841	0.219742	0.002008	7269.97021910252	1.120509	1.111374	1.1200042338272889	1.1108804638873426	1.113616378475334	1.1044821572214194
0.007842	0.219986	0.002087	7278.046491102519	1.120580	1.111435	1.1200751694520594	1.1109414009443361	1.1136873141001045	1.104543094278413
0.007844	0.220139	0.002014	7283.0941621025195	1.120651	1.111499	1.120146040701601	1.1110052750583237	1.113758185349646	1.1046069683924005
0.007845	0.220428	0.002014	7292.684736102519	1.120721	1.111557	1.1202159763263717	1.1110632121153172	1.1138281209744167	1.104664905449394
0.007846	0.220688	0.002045	7301.265776102519	1.120791	1.111617	1.1202859119511426	1.111123149172311	1.1138980565991876	1.1047248425063878
0.007847	0.220825	0.002045	7305.80867910252	1.120862	1.111682	1.1203568475759131	1.1111880862293047	1.1139689922239582	1.1047897795633814
0.007849	0.221100	0.002026	7314.894486102519	1.120932	1.111741	1.1204267188254546	1.111246960343292	1.1140388634734997	1.1048486536773687
0.007850	0.221298	0.002032	7321.45645810252	1.121003	1.111803	1.1204976544502254	1.1113088974002856	1.1141097990982705	1.1049105907343624
0.007851	0.221512	0.001996	7328.52319710252	1.121072	1.111864	1.1205665900749961	1.111369834457279	1.1141787347230412	1.1049715277913559
0.007852	0.221802	0.002008	7338.113771102519	1.121142	1.111921	1.120636525699767	1.111426771514273	1.114248670347812	1.1050284648483497
0.007854	0.222046	0.002008	7346.19004310252	1.121211	1.111981	1.1207053969493082	1.1114866456282604	1.1143175415973532	1.1050883389623372
0.007855	0.222214	0.002020	7351.742481102519	1.121281	1.112044	1.120775332574079	1.111549582685254	1.114387477222124	1.1051512760193307
0.007856	0.222488	0.002002	7360.82828810252	1.121351	1.112102	1.1208452681988497	1.1116075197422475	1.1144574128468947	1.1052092130763242
0.007857	0.222687	0.002002	7367.390260102519	1.121420	1.112163	1.1209142038236206	1.1116684567992412	1.1145263484716657	1.105270150133318
0.007859	0.222961	0.001971	7376.476066102519	1.121488	1.112220	1.120982075073162	1.1117253309132287	1.114594219721207	1.1053270242473054
0.007860	0.223175	0.001978	7383.54280510252	1.121557	1.112279	1.1210510106979326	1.1117842679702223	1.1146631553459776	1.1053859613042991
0.007861	0.223389	0.001965	7390.60954410252	1.121625	1.112339	1.1211189463227036	1.111844205027216	1.1147310909707486	1.1054458983612927
0.007862	0.223633	0.001990	7398.68581710252	1.121694	1.112398	1.121187881947474	1.1119031420842096	1.1148000265955191	1.1055048354182864
0.007864	0.223770	0.001996	7403.228720102519	1.121763	1.112461	1.1212567531970157	1.1119660161981968	1.1148688978450607	1.1055677095322736
0.007865	0.224060	0.001984	7412.81929410252	1.121832	1.112518	1.1213256888217862	1.1120229532551904	1.1149378334698312	1.1056246465892672
0.007866	0.224335	0.001996	7421.905101102519	1.121901	1.112575	1.1213946244465571	1.1120798903121842	1.1150067690946022	1.105681583646261
0.007867	0.224518	0.001996	7427.9623061025195	1.121970	1.112637	1.1214635600713276	1.112141827369178	1.1150757047193727	1.1057435207032549
0.007869	0.224762	0.001971	7436.03857910252	1.122038	1.112695	1.1215314313208693	1.1121997014831653	1.1151435759689143	1.105801394817242
0.007870	0.224976	0.001953	7443.10531710252	1.122106	1.112754	1.12159936694564	1.112258638540159	1.1152115115936851	1.1058603318742357
0.007871	0.225220	0.001984	7451.181590102519	1.122175	1.112813	1.1216683025704106	1.1123175755971526	1.1152804472184557	1.1059192689312294
0.007872	0.225449	0.001984	7458.7530961025195	1.122244	1.112872	1.1217372381951813	1.1123765126541463	1.1153493828432264	1.105978205988223
0.007874	0.225662	0.001959	7465.819835102519	1.122312	1.112931	1.1218051094447228	1.1124353867681336	1.1154172540927678	1.1060370801022104
0.007875	0.225937	0.001978	7474.905641102519	1.122380	1.112988	1.1218730450694936	1.1124923238251274	1.1154851897175386	1.1060940171592042
0.007876	0.226120	0.001965	7480.9628461025195	1.122448	1.113048	1.1219409806942642	1.112552260882121	1.1155531253423092	1.1061539542161978
0.007877	0.226349	0.001947	7488.53435210252	1.122516	1.113106	1.1220089163190352	1.1126101979391145	1.1156210609670802	1.1062118912731913
0.007879	0.226608	0.001941	7497.11539210252	1.122583	1.113163	1.1220757875685767	1.1126670720531018	1.1156879322166218	1.1062687653871786
0.007880	0.226822	0.001971	7504.182130102519	1.122651	1.113222	1.1221437231933473	1.1127260091100954	1.1157558678413924	1.1063277024441722
0.007881	0.227066	0.001904	7512.25840310252	1.122718	1.113278	1.122210658818118	1.1127819461670891	1.115822803466163	1.106383639501166
0.007882	0.227264	0.001929	7518.820375102519	1.122784	1.113337	1.1222765944428887	1.112840883224083	1.1158887390909338	1.1064425765581598
0.007884	0.227509	0.001953	7526.89664810252	1.122852	1.113394	1.1223444656924302	1.1128977573380703	1.1159566103404752	1.106499450672147
0.007885	0.227692	0.001917	7532.95385210252	1.122918	1.113453	1.122410401317201	1.112956694395064	1.116022545965246	1.1065583877291407
0.007886	0.227966	0.001929	7542.03965910252	1.122985	1.113509	1.1224773369419716	1.1130126314520576	1.1160894815900166	1.1066143247861344
0.007887	0.228210	0.001953	7550.11593210252	1.123053	1.113566	1.1225452725667424	1.1130695685090513	1.1161574172147875	1.106671261843128
0.007889	0.228394	0.001935	7556.17313710252	1.123120	1.113625	1.1226121438162837	1.1131284426230388	1.1162242884643288	1.1067301359571156
0.007890	0.228622	0.001892	7563.74464310252	1.123186	1.113682	1.1226780794410545	1.1131853796800324	1.1162902240890995	1.1067870730141092
0.007891	0.228912	0.001959	7573.33521710252	1.123253	1.113737	1.1227450150658254	1.113240316737026	1.1163571597138704	1.1068420100711027
0.007892	0.229080	0.001904	7578.887654102519	1.123320	1.113797	1.122811950690596	1.1133002537940195	1.116424095338641	1.1069019471280963
0.007894	0.229370	0.001904	7588.47822810252	1.123385	1.113850	1.1228768219401375	1.113353127908007	1.1164889665881825	1.1069548212420837
0.007895	0.229599	0.001880	7596.049734102519	1.123451	1.113907	1.1229427575649082	1.1134100649650005	1.1165549022129533	1.1070117582990773
0.007896	0.229813	0.001953	7603.11647310252	1.123518	1.113964	1.123009693189679	1.1134670020219941	1.116621837837724	1.1070686953560709
0.007897	0.230026	0.001855	7610.18321110252	1.123583	1.114021	1.1230746288144497	1.113523939078988	1.1166867734624948	1.1071256324130647
0.007899	0.230255	0.001886	7617.75471710252	1.123648	1.114076	1.123139500063991	1.1135788131929754	1.116751644712036	1.1071805065270521
0.007900	0.230515	0.001917	7626.33575710252	1.123715	1.114132	1.1232064356887619	1.1136347502499688	1.116818580336807	1.1072364435840456
0.007901	0.230667	0.001935	7631.38342710252	1.123781	1.114192	1.1232723713135324	1.1136946873069626	1.1168845159615775	1.1072963806410394
0.007902	0.230881	0.001886	7638.45016610252	1.123847	1.114249	1.1233383069383034	1.1137516243639562	1.1169504515863484	1.107353317698033
0.007904	0.231216	0.001904	7649.55504110252	1.123913	1.114301	1.1234041781878448	1.1138034984779437	1.1170163228358898	1.1074051918120205
0.007905	0.231323	0.001941	7653.08841110252	1.123980	1.114364	1.1234711138126154	1.1138664355349372	1.1170832584606605	1.107468128869014
0.007906	0.231598	0.001886	7662.174218102519	1.124046	1.114418	1.1235370494373864	1.1139203725919309	1.1171491940854315	1.1075220659260077
0.007907	0.231888	0.001892	7671.76479210252	1.124111	1.114472	1.123601985062157	1.1139743096489245	1.117214129710202	1.1075760029830013
0.007909	0.232071	0.001917	7677.82199610252	1.124177	1.114530	1.1236678563116984	1.114032183762912	1.1172800009597434	1.1076338770969887
0.007910	0.232315	0.001886	7685.898269102519	1.124243	1.114585	1.1237337919364692	1.1140871208199055	1.1173459365845142	1.1076888141539822
0.007911	0.232559	0.001874	7693.97454210252	1.124308	1.114641	1.12379872756124	1.1141430578768992	1.117410872209285	1.107744751210976
0.007912	0.232788	0.001904	7701.546048102519	1.124374	1.114697	1.1238646631860105	1.114198994933893	1.1174768078340556	1.1078006882679698
0.007914	0.233002	0.001849	7708.61278610252	1.124438	1.114752	1.123928534435552	1.1142538690478803	1.117540679083597	1.107855562381957
0.007915	0.233246	0.001874	7716.689059102519	1.124503	1.114807	1.123993470060323	1.114308806104874	1.117605614708368	1.1079104994389508
0.007916	0.233521	0.001917	7725.77486610252	1.124569	1.114862	1.1240594056850934	1.1143637431618676	1.1176715503331385	1.1079654364959444
0.007917	0.233673	0.001910	7730.82253710252	1.124635	1.114922	1.1241253413098642	1.1144236802188612	1.1177374859579092	1.108025373552938
0.007919	0.233902	0.001874	7738.39404210252	1.124701	1.114977	1.1241912125594056	1.1144785543328488	1.1178033572074506	1.1080802476669256
0.007920	0.234192	0.001880	7747.98461610252	1.124766	1.115031	1.1242561481841764	1.1145324913898425	1.1178682928322214	1.1081341847239192
0.007921	0.234360	0.001917	7753.5370541025195	1.124832	1.115090	1.1243220838089472	1.114591428446836	1.1179342284569922	1.1081931217809127
0.007922	0.234558	0.001886	7760.09902610252	1.124897	1.115147	1.124387019433718	1.1146483655038297	1.117999164081763	1.1082500588379065
0.007924	0.234879	0.001862	7770.69913410252	1.124962	1.115198	1.1244518906832595	1.1146992396178168	1.1180640353313045	1.1083009329518936
0.007925	0.235077	0.001880	7777.26110510252	1.125027	1.115255	1.12451682630803	1.1147561766748106	1.118128970956075	1.1083578700088874
0.007926	0.235214	0.001874	7781.80400910252	1.125092	1.115314	1.1245817619328007	1.114815113731804	1.1181939065808457	1.1084168070658809
0.007927	0.235535	0.001831	7792.40411710252	1.125156	1.115364	1.1246456975575716	1.114865050788798	1.1182578422056166	1.1084667441228748
0.007929	0.235764	0.001843	7799.975623102519	1.125220	1.115419	1.1247095688071131	1.1149199249027852	1.1183217134551582	1.108521618236862
0.007930	0.235962	0.001898	7806.5375941025195	1.125285	1.115476	1.1247745044318838	1.1149768619597789	1.1183866490799288	1.1085785552938556
0.007931	0.236206	0.001843	7814.61386710252	1.125349	1.115530	1.1248384400566545	1.1150307990167725	1.1184505847046995	1.1086324923508493
0.007932	0.236450	0.001868	7822.69014010252	1.125414	1.115585	1.124903375681425	1.1150857360737663	1.11851552032947	1.108687429407843
0.007934	0.236664	0.001874	7829.75687910252	1.125479	1.115640	1.1249682469309665	1.1151406101877537	1.1185803915790116	1.1087423035218305
0.007935	0.236923	0.001825	7838.33791910252	1.125542	1.115693	1.1250311825557373	1.1151935472447474	1.1186433272037823	1.1087952405788242
0.007936	0.237167	0.001843	7846.41419110252	1.125606	1.115747	1.1250951181805082	1.115247484301741	1.1187072628285533	1.1088491776358178
0.007937	0.237350	0.001862	7852.47139610252	1.125670	1.115804	1.1251590538052787	1.1153044213587346	1.1187711984533237	1.1089061146928114
0.007939	0.237534	0.001837	7858.52860110252	1.125734	1.115860	1.1252229250548202	1.115360295472722	1.1188350697028653	1.1089619888067987
0.007940	0.237762	0.001807	7866.10010610252	1.125797	1.115913	1.125285860679591	1.1154132325297155	1.118898005327636	1.1090149258637922
0.007941	0.238068	0.001868	7876.195447102519	1.125862	1.115965	1.1253507963043616	1.1154651695867093	1.1189629409524067	1.109066862920786
0.007942	0.238235	0.001880	7881.74788510252	1.125926	1.116023	1.1254147319291326	1.115523106643703	1.1190268765771776	1.1091247999777798
0.007944	0.238480	0.001794	7889.8241581025195	1.125989	1.116075	1.1254776031786737	1.1155749807576902	1.1190897478267188	1.109176674091767
0.007945	0.238739	0.001807	7898.4051981025195	1.126052	1.116127	1.1255405388034447	1.115626917814684	1.1191526834514898	1.1092286111487608
0.007946	0.238922	0.001843	7904.462402102519	1.126115	1.116183	1.1256034744282153	1.1156828548716775	1.1192156190762603	1.1092845482057543
0.007947	0.238998	0.001746	7906.98623810252	1.126176	1.116241	1.1256644100529862	1.1157407919286713	1.1192765547010313	1.109342485262748
0.007949	0.239426	0.001776	7921.11971510252	1.126238	1.116285	1.1257262813025277	1.1157846660426587	1.1193384259505728	1.1093863593767355
0.007950	0.239639	0.001855	7928.18645410252	1.126301	1.116339	1.1257892169272983	1.1158386030996523	1.1194013615753433	1.109440296433729
0.007951	0.239792	0.001782	7933.23412410252	1.126364	1.116395	1.125852152552069	1.115894540156646	1.119464297200114	1.1094962334907228
0.007952	0.240067	0.001801	7942.31993110252	1.126426	1.116446	1.1259140881768397	1.1159454772136397	1.1195262328248847	1.1095471705477165
0.007954	0.240311	0.001825	7950.39620410252	1.126489	1.116499	1.1259769594263813	1.1159983513276268	1.1195891040744264	1.1096000446617036
0.007955	0.240570	0.001819	7958.97724410252	1.126552	1.116552	1.1260398950511519	1.1160512883846205	1.119652039699197	1.1096529817186973
0.007956	0.240753	0.001788	7965.0344481025195	1.126614	1.116606	1.1261018306759227	1.1161052254416142	1.1197139753239678	1.109706918775691
0.007957	0.241028	0.001807	7974.12025510252	1.126677	1.116657	1.1261647663006933	1.116156162498608	1.1197769109487383	1.1097578558326848
0.007959	0.241257	0.001819	7981.69176110252	1.126740	1.116711	1.126227637550235	1.1162100366125953	1.11983978219828	1.109811729946672
0.007960	0.241425	0.001788	7987.24419910252	1.126802	1.116766	1.1262895731750058	1.1162649736695889	1.1199017178230508	1.1098666670036657
0.007961	0.241638	0.001746	7994.310937102519	1.126863	1.116818	1.1263505087997763	1.1163169107265827	1.1199626534478213	1.1099186040606595
0.007962	0.241943	0.001813	8004.4062781025195	1.126925	1.116867	1.126412444424547	1.1163658477835763	1.120024589072592	1.109967541117653
0.007964	0.242142	0.001794	8010.96825010252	1.126987	1.116921	1.1264743156740884	1.1164197218975638	1.1200864603221334	1.1100214152316406
0.007965	0.242371	0.001764	8018.539756102519	1.127049	1.116973	1.1265362512988593	1.1164716589545574	1.1201483959469043	1.1100733522886341
0.007966	0.242599	0.001788	8026.1112621025195	1.127111	1.117026	1.12659818692363	1.116524596011551	1.120210331571675	1.1101262893456278
0.007967	0.242844	0.001794	8034.18753410252	1.127173	1.117078	1.1266601225484008	1.1165765330685447	1.1202722671964458	1.1101782264026214
0.007969	0.243057	0.001770	8041.25427310252	1.127234	1.117130	1.1267209937979423	1.1166284071825319	1.1203331384459874	1.1102301005166086
0.007970	0.243332	0.001807	8050.34008010252	1.127297	1.117181	1.1267839294227129	1.1166793442395255	1.120396074070758	1.1102810375736023
0.007971	0.243500	0.001788	8055.89251810252	1.127359	1.117236	1.1268458650474835	1.116734281296519	1.1204580096955286	1.1103359746305959
0.007972	0.243805	0.001764	8065.98785910252	1.127420	1.117285	1.1269068006722545	1.1167832183535131	1.1205189453202995	1.11038491168759
0.007974	0.244003	0.001794	8072.54983010252	1.127482	1.117339	1.126968671921796	1.1168370924675004	1.120580816569841	1.1104387858015772
0.007975	0.244202	0.001801	8079.1118021025195	1.127545	1.117393	1.1270316075465665	1.116891029524494	1.1206437521946115	1.1104927228585708
0.007976	0.244476	0.001825	8088.19760910252	1.127607	1.117444	1.1270935431713374	1.1169419665814877	1.1207056878193824	1.1105436599155645
0.007977	0.244705	0.001758	8095.769115102519	1.127669	1.117496	1.127155478796108	1.1169939036384813	1.120767623444153	1.110595596972558
0.007979	0.244919	0.001746	8102.83585310252	1.127729	1.117548	1.1272153500456494	1.1170457777524687	1.1208274946936945	1.1106474710865455
0.007980	0.245117	0.001770	8109.39782510252	1.127790	1.117601	1.1272762856704202	1.1170987148094624	1.1208884303184652	1.1107004081435392
0.007981	0.245346	0.001758	8116.969331102519	1.127851	1.117652	1.1273372212951909	1.117149651866456	1.120949365943236	1.1107513452005329
0.007982	0.245605	0.001733	8125.550371102519	1.127912	1.117702	1.1273981569199616	1.1171995889234496	1.1210103015680066	1.1108012822575264
0.007984	0.245834	0.001746	8133.12187710252	1.127972	1.117753	1.127458028169503	1.117250463037437	1.121070172817548	1.1108521563715137
0.007985	0.246078	0.001764	8141.19814910252	1.128033	1.117803	1.127518963794274	1.1173004000944307	1.121131108442319	1.1109020934285074
0.007986	0.246262	0.001733	8147.25535410252	1.128093	1.117856	1.1275788994190445	1.1173533371514242	1.1211910440670896	1.110955030485501
0.007987	0.246475	0.001721	8154.32209310252	1.128153	1.117907	1.1276388350438153	1.117404274208418	1.1212509796918604	1.1110059675424948
0.007989	0.246765	0.001794	8163.91266710252	1.128215	1.117957	1.1277007062933566	1.1174541483224054	1.1213128509414017	1.1110558416564822
0.007990	0.246918	0.001733	8168.96033710252	1.128275	1.118011	1.1277606419181274	1.117508085379399	1.1213727865661725	1.1111097787134758
0.007991	0.247208	0.001721	8178.550911102519	1.128335	1.118058	1.1278205775428982	1.1175550224363926	1.1214327221909433	1.1111567157704694
0.007992	0.247375	0.001740	8184.10334910252	1.128395	1.118112	1.127880513167669	1.1176089594933862	1.121492657815714	1.111210652827463
0.007994	0.247665	0.001733	8193.693923102519	1.128455	1.118159	1.1279403844172105	1.1176558336073736	1.1215525290652555	1.1112575269414504
0.007995	0.247818	0.001697	8198.741593102519	1.128514	1.118212	1.1279993200419811	1.1177087706643674	1.1216114646900261	1.1113104639984441
0.007996	0.248138	0.001758	8209.34170110252	1.128575	1.118259	1.128060255666752	1.117755707721361	1.121672400314797	1.1113574010554377
0.007997	0.248306	0.001703	8214.894139102518	1.128634	1.118312	1.1281191912915225	1.1178086447783546	1.1217313359395675	1.1114103381124314
0.007999	0.248611	0.001752	8224.989480102518	1.128694	1.118360	1.1281790625410641	1.117856518892342	1.1217912071891092	1.1114582122264187
0.008000	0.248749	0.001733	8229.532383102518	1.128755	1.118414	1.1282399981658346	1.1179104559493356	1.1218521428138797	1.1115121492834124
0.008001	0.248993	0.001721	8237.608656102519	1.128814	1.118464	1.1282989337906055	1.117960393006329	1.1219110784386506	1.1115620863404059
0.008002	0.249191	0.001727	8244.170628102518	1.128874	1.118515	1.128358869415376	1.118011330063323	1.1219710140634211	1.1116130233973998
0.008004	0.249466	0.001733	8253.25643510252	1.128934	1.118564	1.1284187406649178	1.1180602041773102	1.1220308853129628	1.111661897511387
0.008005	0.249680	0.001715	8260.32317410252	1.128994	1.118614	1.1284786762896886	1.118110141234304	1.1220908209377336	1.1117118345683807
0.008006	0.249954	0.001697	8269.408980102518	1.129053	1.118662	1.1285376119144592	1.1181580782912977	1.1221497565625043	1.1117597716253744
0.008007	0.250153	0.001715	8275.970952102518	1.129112	1.118713	1.1285965475392297	1.1182090153482913	1.1222086921872747	1.111810708682368
0.008009	0.250397	0.001740	8284.047225102518	1.129172	1.118763	1.1286564187887713	1.1182588894622785	1.1222685634368164	1.1118605827963552
0.008010	0.250565	0.001709	8289.599662102519	1.129232	1.118816	1.1287163544135421	1.1183118265192724	1.1223284990615872	1.1119135198533492
0.008011	0.250885	0.001709	8300.199771102518	1.129291	1.118861	1.1287752900383128	1.1183567635762661	1.1223874346863578	1.111958456910343
0.008012	0.251038	0.001666	8305.24744110252	1.129349	1.118913	1.1288332256630835	1.1184087006332597	1.1224453703111286	1.1120103939673365
0.008014	0.251297	0.001672	8313.828481102519	1.129407	1.118960	1.1288910969126251	1.1184555747472469	1.1225032415606702	1.1120572680813237
0.008015	0.251480	0.001697	8319.885686102518	1.129465	1.119011	1.1289490325373956	1.1185065118042405	1.1225611771854407	1.1121082051383173
0.008016	0.251770	0.001654	8329.47626010252	1.129523	1.119057	1.1290069681621664	1.1185524488612342	1.1226191128102114	1.112154142195311
0.008017	0.251968	0.001691	8336.038231102519	1.129581	1.119107	1.1290649037869371	1.1186023859182281	1.1226770484349822	1.112204079252305
0.008019	0.252197	0.001697	8343.609737102519	1.129640	1.119156	1.1291237750364786	1.1186512600322154	1.1227359196845237	1.1122529533662922
0.008020	0.252380	0.001685	8349.666942102518	1.129698	1.119207	1.1291817106612494	1.118702197089209	1.1227938553092944	1.1123038904232858
0.008021	0.252640	0.001642	8358.247981102519	1.129755	1.119253	1.1292386462860202	1.1187481341462027	1.1228507909340653	1.1123498274802794
0.008022	0.252899	0.001672	8366.82902110252	1.129813	1.119300	1.1292965819107907	1.1187950712031962	1.1229087265588358	1.112396764537273
0.008024	0.253128	0.001685	8374.400527102518	1.129872	1.119349	1.1293554531603323	1.1188439453171835	1.1229675978083773	1.1124456386512602
0.008025	0.253296	0.001666	8379.952965102519	1.129930	1.119400	1.129413388785103	1.1188948823741773	1.123025533433148	1.112496575708254
0.008026	0.253540	0.001685	8388.02923810252	1.129988	1.119448	1.1294713244098737	1.118942819431171	1.1230834690579188	1.1125445127652478
0.008027	0.253799	0.001654	8396.610277102518	1.130045	1.119495	1.1295282600346443	1.1189897564881646	1.1231404046826894	1.1125914498222413
0.008029	0.254059	0.001703	8405.191317102519	1.130104	1.119543	1.1295871312841859	1.119037630602152	1.123199275932231	1.1126393239362287
0.008030	0.254227	0.001703	8410.74375510252	1.130163	1.119595	1.1296460669089567	1.1190895676591455	1.1232582115570018	1.1126912609932222
0.008031	0.254517	0.001654	8420.33432910252	1.130221	1.119641	1.1297040025337273	1.1191355047161393	1.1233161471817723	1.112737198050216
0.008032	0.254700	0.001721	8426.391533102518	1.130280	1.119692	1.1297629381584982	1.119186441773133	1.1233750828065432	1.1127881351072098
0.008034	0.254913	0.001685	8433.458272102518	1.130338	1.119742	1.1298208094080395	1.1192363158871204	1.1234329540560846	1.1128380092211971
0.008035	0.255173	0.001666	8442.039312102519	1.130396	1.119789	1.1298787450328103	1.119283252944114	1.1234908896808553	1.1128849462781907
0.008036	0.255447	0.001660	8451.125119102519	1.130454	1.119835	1.129936680657581	1.1193291900011075	1.123548825305626	1.1129308833351843
0.008037	0.255646	0.001666	8457.687091102518	1.130512	1.119885	1.1299946162823518	1.1193791270581013	1.1236067609303968	1.112980820392178
0.008039	0.255890	0.001697	8465.763363102518	1.130570	1.119933	1.1300524875318934	1.1194270011720886	1.1236646321799384	1.1130286945061654
0.008040	0.256104	0.001630	8472.830102102518	1.130627	1.119981	1.130109423156664	1.1194749382290823	1.123721567804709	1.113076631563159
0.008041	0.256363	0.001624	8481.411142102519	1.130683	1.120026	1.1301653587814349	1.119519875286076	1.12377750342948	1.1131215686201528
0.008042	0.256546	0.001654	8487.468347102518	1.130740	1.120076	1.1302222944062055	1.1195698123430697	1.1238344390542505	1.1131715056771465
0.008044	0.256836	0.001648	8497.058921102518	1.130798	1.120121	1.1302801656557468	1.1196146864570569	1.1238923103037919	1.1132163797911336
0.008045	0.257004	0.001691	8502.611358102518	1.130856	1.120172	1.1303381012805176	1.1196656235140505	1.1239502459285626	1.1132673168481273
0.008046	0.257217	0.001666	8509.678097102518	1.130914	1.120221	1.1303960369052883	1.1197145605710441	1.1240081815533334	1.113316253905121
0.008047	0.257507	0.001642	8519.268671102518	1.130971	1.120266	1.130452972530059	1.119759497628038	1.124065117178104	1.1133611909621148
0.008049	0.257751	0.001660	8527.344944102519	1.131028	1.120314	1.1305098437796004	1.1198073717420254	1.1241219884276454	1.1134090650761022
0.008050	0.257919	0.001666	8532.897381102519	1.131086	1.120364	1.1305677794043714	1.119857308799019	1.1241799240524164	1.1134590021330957
0.008051	0.258133	0.001605	8539.964120102519	1.131142	1.120411	1.130623715029142	1.1199042458560127	1.124235859677187	1.1135059391900894
0.008052	0.258362	0.001642	8547.535626102519	1.131199	1.120459	1.1306806506539127	1.1199521829130064	1.1242927953019577	1.1135538762470831
0.008054	0.258636	0.001672	8556.621433102518	1.131256	1.120505	1.1307375219034541	1.1199980570269936	1.1243496665514991	1.1135997503610704
0.008055	0.258804	0.001611	8562.173870102519	1.131313	1.120554	1.130794457528225	1.1200469940839874	1.12440660217627	1.1136486874180642
0.008056	0.259079	0.001624	8571.259677102518	1.131369	1.120599	1.1308503931529956	1.120091931140981	1.1244625378010407	1.1136936244750577
0.008057	0.259338	0.001654	8579.84071710252	1.131426	1.120645	1.1309073287777665	1.1201378681979746	1.1245194734258115	1.1137395615320513
