Repository: pietracorvo/HystAPI

# Example data

The example data in this folder is from measurements performed during my physics bachelor.

The material is **FeSi3** (iron with 3% silicon), aka 'electrical steel', the standard material for ring cores in trafos. 

Four of the five samples where treated with high pressure torison (HPT, 20 rotations at 20GPa), to achieve nanocristallisation of the grains, which has a huge impact on the magnetic properties of the material. The HPT deformation was done at 77K (under liquid nitrogen) and at 293K (at room temperature). Afterwards some samples were heat treated at a temperature of 493K (for two hours) to anneal defects from the deformation process.

The five samples are:

File: testData/FeSi3_LN/G4_748V_200Hz_800000Fs0.txt (part 23 of 29)
--------------------------
t	U1	U2	H	Braw	Jraw	B_drift	 J_drift	B_corr	J_corr
0.007735	-0.052444	-0.077271	-1732.9456884584908	0.702407	0.704587	0.7030040727646776	0.7051845350779595	0.6959110736982675	0.6980900814694897
0.007736	-0.052734	-0.077716	-1742.536262458491	0.699714	0.701906	0.7003111499557266	0.7025036123287777	0.6932181508893166	0.6954091587203078
0.007737	-0.052994	-0.078143	-1751.1173024584907	0.697005	0.699208	0.6976022271467758	0.6998056895795958	0.6905092280803657	0.6927112359711259
0.007739	-0.053345	-0.078552	-1762.7269444584908	0.694282	0.696500	0.6948793815288739	0.697097844081232	0.6877863824624638	0.6900033904727622
0.007740	-0.053680	-0.078986	-1773.8318194584908	0.691544	0.693776	0.692141458719923	0.69437392133205	0.685048459653513	0.6872794677235802
0.007741	-0.053909	-0.079486	-1781.4033254584908	0.688790	0.691031	0.6893875359109721	0.6916289985828681	0.6822945368445621	0.6845345449743983
0.007742	-0.054214	-0.079858	-1791.4986664584908	0.686022	0.688276	0.6866196131020212	0.6888740758336862	0.6795266140356112	0.6817796222252164
0.007744	-0.054581	-0.080261	-1803.6130754584908	0.683240	0.685509	0.6838377674841193	0.6861072303353225	0.6767447684177093	0.6790127767268527
0.007745	-0.054840	-0.080750	-1812.1941154584908	0.680441	0.682721	0.6810388446751684	0.6833193075861406	0.6739458456087584	0.6762248539776707
0.007746	-0.055176	-0.081165	-1823.2989904584908	0.677628	0.679922	0.6782259218662176	0.6805203848369586	0.6711329227998075	0.6734259312284888
0.007747	-0.055466	-0.081531	-1832.889564458491	0.674802	0.677108	0.6753999990572667	0.6777064620877767	0.6683069999908566	0.6706120084793069
0.007749	-0.055786	-0.081946	-1843.4896724584908	0.671961	0.674281	0.6725591534393648	0.6748796165894129	0.6654661543729548	0.667785162980943
0.007750	-0.056046	-0.082416	-1852.0707124584908	0.669105	0.671435	0.6697032306304138	0.672033693840231	0.6626102315640038	0.6649392402317612
0.007751	-0.056351	-0.082813	-1862.1660534584908	0.666235	0.668577	0.666833307821463	0.6691757710910491	0.659740308755053	0.6620813174825793
0.007752	-0.056717	-0.083264	-1874.2804624584908	0.663349	0.665707	0.663947385012512	0.6663058483418672	0.656854385946102	0.6592113947333974
0.007754	-0.057007	-0.083673	-1883.8710364584908	0.660449	0.662818	0.6610475393946101	0.6634170028435034	0.6539545403282001	0.6563225492350335
0.007755	-0.057266	-0.084125	-1892.4520764584909	0.657533	0.659913	0.6581316165856593	0.6605120800943214	0.6510386175192493	0.6534176264858516
0.007756	-0.057587	-0.084552	-1903.0521844584907	0.654602	0.656996	0.6552006937767084	0.6575951573451396	0.6481076947102984	0.6505007037366698
0.007757	-0.057846	-0.084955	-1911.6332244584908	0.651658	0.654062	0.6522567709677575	0.6546612345959577	0.6451637719013474	0.6475667809874879
0.007759	-0.058182	-0.085370	-1922.7380994584908	0.648699	0.651117	0.6492979253498556	0.6517163890975938	0.6422049262834456	0.6446219354891239
0.007760	-0.058502	-0.085779	-1933.3382074584908	0.645725	0.648157	0.6463240025409047	0.6487564663484119	0.6392310034744947	0.6416620127399421
0.007761	-0.058838	-0.086243	-1944.4430824584908	0.642737	0.645182	0.6433360797319538	0.64578154359923	0.6362430806655438	0.6386870899907602
0.007762	-0.059082	-0.086633	-1952.5193554584907	0.639733	0.642190	0.6403321569230029	0.6427896208500482	0.6332391578565929	0.6356951672415784
0.007764	-0.059372	-0.087073	-1962.1099294584908	0.636716	0.639184	0.637315311305101	0.6397837753516843	0.630222312238691	0.6326893217432145
0.007765	-0.059723	-0.087488	-1973.719571458491	0.633683	0.636165	0.6342823884961502	0.6367648526025024	0.6271893894297401	0.6296703989940325
0.007766	-0.060028	-0.087976	-1983.8149124584909	0.630634	0.633130	0.6312334656871993	0.6337299298533204	0.6241404666207893	0.6266354762448506
0.007767	-0.060303	-0.088306	-1992.9007194584908	0.627573	0.630080	0.6281725428782484	0.6306800071041385	0.6210795438118384	0.6235855534956687
0.007769	-0.060684	-0.088770	-2005.5198964584908	0.624496	0.627019	0.6250956972603465	0.6276191616057748	0.6180026981939365	0.620524707997305
0.007770	-0.060944	-0.089215	-2014.1009354584908	0.621404	0.623938	0.6220037744513955	0.6245382388565929	0.6149107753849855	0.617443785248123
0.007771	-0.061249	-0.089600	-2024.1962764584907	0.618298	0.620845	0.6188978516424447	0.6214453161074109	0.6118048525760347	0.6143508624989411
0.007772	-0.061523	-0.090027	-2033.282083458491	0.615178	0.617736	0.6157779288334938	0.618336393358229	0.6086849297670838	0.6112419397497592
0.007774	-0.061905	-0.090466	-2045.901260458491	0.612042	0.614616	0.6126420832155919	0.6152165478598653	0.6055490841491818	0.6081220942513955
0.007775	-0.062073	-0.090948	-2051.4536974584908	0.608890	0.611471	0.6094901604066411	0.6120716251106834	0.602397161340231	0.6049771715022135
0.007776	-0.062500	-0.091345	-2065.5871754584905	0.605724	0.608322	0.6063242375976902	0.6089227023615015	0.5992312385312801	0.6018282487530316
0.007777	-0.062744	-0.091754	-2073.6634474584907	0.602544	0.605152	0.6031443147887392	0.6057527796123195	0.5960513157223292	0.5986583260038497
0.007779	-0.063049	-0.092200	-2083.758788458491	0.599348	0.601969	0.5999484691708373	0.6025699341139557	0.5928554701044273	0.5954754805054858
0.007780	-0.063293	-0.092578	-2091.8350614584906	0.596139	0.598770	0.5967395463618864	0.5993710113647739	0.5896465472954764	0.5922765577563041
0.007781	-0.063660	-0.093018	-2103.9494714584907	0.592915	0.595562	0.5935156235529355	0.596163088615592	0.5864226244865255	0.5890686350071221
0.007782	-0.063934	-0.093463	-2113.035277458491	0.589676	0.592334	0.5902767007439845	0.59293516586641	0.5831837016775745	0.5858407122579402
0.007784	-0.064255	-0.093860	-2123.6353864584908	0.586423	0.589094	0.5870238551260828	0.5896953203680462	0.5799308560596728	0.5826008667595763
0.007785	-0.064575	-0.094287	-2134.2354944584904	0.583155	0.585839	0.5837559323171319	0.5864403976188642	0.5766629332507218	0.5793459440103944
0.007786	-0.064865	-0.094696	-2143.826068458491	0.579872	0.582568	0.580473009508181	0.5831694748696824	0.573380010441771	0.5760750212612126
0.007787	-0.065125	-0.095178	-2152.407107458491	0.576574	0.579281	0.57717508669923	0.5798825521205005	0.57008208763282	0.5727880985120307
0.007789	-0.065475	-0.095471	-2164.0167504584906	0.573264	0.575986	0.5738652410813282	0.5765877066221367	0.5667722420149182	0.5694932530136668
0.007790	-0.065781	-0.095972	-2174.112091458491	0.569938	0.572672	0.5705393182723772	0.5732737838729547	0.5634463192059672	0.5661793302644849
0.007791	-0.066101	-0.096368	-2184.7121994584904	0.566598	0.569345	0.5671993954634265	0.5699468611237728	0.5601063963970164	0.562852407515303
0.007792	-0.066330	-0.096808	-2192.2837054584907	0.563242	0.566000	0.5638434726544754	0.5666019383745909	0.5567504735880654	0.5595074847661211
0.007794	-0.066681	-0.097235	-2203.893347458491	0.559872	0.562644	0.5604736270365737	0.5632460928762272	0.5533806279701636	0.5561516392677573
0.007795	-0.066925	-0.097650	-2211.9696204584907	0.556487	0.559270	0.5570887042276227	0.5598721701270453	0.5499957051612127	0.5527777165185754
0.007796	-0.067276	-0.098059	-2223.579262458491	0.553089	0.555885	0.5536907814186719	0.5564872473778633	0.5465977823522619	0.5493927937693934
0.007797	-0.067551	-0.098462	-2232.6650694584905	0.549676	0.552484	0.5502778586097209	0.5530863246286813	0.5431848595433109	0.5459918710202115
0.007799	-0.067841	-0.098914	-2242.2556434584912	0.546247	0.549067	0.5468490129918191	0.5496694791303176	0.5397560139254091	0.5425750255218478
0.007800	-0.068130	-0.099377	-2251.846217458491	0.542803	0.545636	0.5434050901828682	0.5462385563811357	0.5363120911164582	0.5391441027726659
0.007801	-0.068497	-0.099719	-2263.960626458491	0.539347	0.542194	0.5399491673739173	0.5427966336319537	0.5328561683075073	0.5357021800234839
0.007802	-0.068771	-0.100134	-2273.0464334584913	0.535876	0.538734	0.5364782445649663	0.5393367108827719	0.5293852454985563	0.5322422572743021
0.007804	-0.069046	-0.100610	-2282.1322404584907	0.532389	0.535259	0.5329913989470645	0.5358618653844082	0.5258983998806545	0.5287674117759383
0.007805	-0.069397	-0.100964	-2293.741882458491	0.528889	0.531774	0.5294914761381136	0.5323769426352262	0.5223984770717036	0.5252824890267563
0.007806	-0.069702	-0.101385	-2303.8372234584904	0.525375	0.528273	0.5259775533291627	0.5288760198860443	0.5188845542627527	0.5217815662775744
0.007807	-0.069946	-0.101831	-2311.913496458491	0.521846	0.524754	0.5224486305202117	0.5253570971368624	0.5153556314538017	0.5182626435283926
0.007809	-0.070236	-0.102203	-2321.504070458491	0.518303	0.521223	0.5189057849023099	0.5218262516384985	0.5118127858358998	0.5147317980300287
0.007810	-0.070587	-0.102655	-2333.113712458491	0.514745	0.517679	0.515347862093359	0.5182823288893167	0.508254863026949	0.5111878752808469
0.007811	-0.070908	-0.103082	-2343.7138204584908	0.511172	0.514120	0.5117749392844081	0.5147234061401348	0.5046819402179981	0.507628952531665
0.007812	-0.071228	-0.103485	-2354.3139284584904	0.507585	0.510546	0.5081880164754571	0.5111494833909529	0.501095017409047	0.5040550297824831
0.007814	-0.071503	-0.103949	-2363.399735458491	0.503983	0.506955	0.5045861708575553	0.507558637892589	0.49749317179114527	0.5004641842841192
0.007815	-0.071854	-0.104321	-2375.009377458491	0.500367	0.503353	0.5009702480486045	0.5039567151434071	0.49387724898219443	0.4968622615349373
0.007816	-0.072052	-0.104755	-2381.5713494584907	0.496736	0.499731	0.4973393252396535	0.5003347923942252	0.4902463261732435	0.49324033878575535
0.007817	-0.072433	-0.105182	-2394.190525458491	0.493090	0.496101	0.4936934024307026	0.49670486964504335	0.48660040336429256	0.4896104160365735
0.007819	-0.072739	-0.105597	-2404.285866458491	0.489430	0.492454	0.49003355681280075	0.4930580241466795	0.4829405577463907	0.48596357053820965
0.007820	-0.072998	-0.106006	-2412.866906458491	0.485756	0.488790	0.4863596340038499	0.4893941013974976	0.4792666349374399	0.4822996477890278
0.007821	-0.073349	-0.106476	-2424.4765484584905	0.482066	0.485115	0.48266971119489893	0.4857191786483157	0.4755767121284889	0.4786247250398459
0.007822	-0.073639	-0.106854	-2434.067122458491	0.478361	0.481422	0.478964788385948	0.4820262558991338	0.471871789319538	0.47493180229066395
0.007824	-0.073975	-0.107330	-2445.171997458491	0.474642	0.477717	0.4752459427680462	0.47832141040077	0.4681529437016362	0.47122695679230014
0.007825	-0.074249	-0.107739	-2454.2578044584907	0.470908	0.473994	0.4715120199590953	0.4745984876515881	0.4644190208926853	0.46750403404311824
0.007826	-0.074524	-0.108063	-2463.343611458491	0.467161	0.470259	0.46776509715014436	0.47086356490240616	0.4606720980837343	0.46376911129393633
0.007827	-0.074890	-0.108575	-2475.458020458491	0.463398	0.466512	0.46400217434119345	0.46711664215322424	0.4569091752747834	0.4600221885447544
0.007829	-0.075150	-0.108997	-2484.039060458491	0.459621	0.462745	0.46022532872329164	0.4633497966548605	0.4531323296568816	0.45625534304639065
0.007830	-0.075439	-0.109369	-2493.6296344584907	0.455830	0.458966	0.45643440591434076	0.4595708739056785	0.4493414068479307	0.4524764202972087
0.007831	-0.075729	-0.109760	-2503.2202084584906	0.452025	0.455173	0.4526294831053898	0.4557779511564966	0.4455364840389798	0.4486834975480268
0.007832	-0.076080	-0.110248	-2514.829850458491	0.448204	0.451367	0.4488085602964389	0.45197202840731476	0.44171556123002886	0.44487757479884493
0.007834	-0.076340	-0.110614	-2523.410890458491	0.444370	0.447543	0.44497471467853705	0.4481481829089509	0.437881715612127	0.4410537293004811
0.007835	-0.076721	-0.111060	-2536.0300674584905	0.440521	0.443710	0.4411257918695861	0.444315260159769	0.4340327928031761	0.4372208065512992
0.007836	-0.076904	-0.111469	-2542.087271458491	0.436657	0.439854	0.43726186906063524	0.4404593374105871	0.4301688699942252	0.4333648838021173
0.007837	-0.077286	-0.111859	-2554.7064474584904	0.432780	0.435993	0.43338494625168433	0.4365984146614052	0.4262919471852743	0.42950396105293537
0.007839	-0.077591	-0.112305	-2564.801789458491	0.428887	0.432113	0.4294921006337825	0.4327185691630414	0.4223991015673725	0.4256241155545716
0.007840	-0.077881	-0.112738	-2574.3923624584904	0.424980	0.428218	0.4255851778248316	0.42882364641385945	0.41849217875842154	0.4217291928053896
0.007841	-0.078201	-0.113141	-2584.9924714584904	0.421059	0.424310	0.4216642550158807	0.4249157236646776	0.41457125594947064	0.4178212700562078
0.007842	-0.078506	-0.113483	-2595.0878124584906	0.417125	0.420388	0.4177303322069298	0.42099380091549565	0.41063733314051976	0.4138993473070258
0.007844	-0.078766	-0.113971	-2603.668851458491	0.413175	0.416449	0.41378048658902794	0.4170549554171319	0.4066874875226179	0.40996050180866206
0.007845	-0.079147	-0.114374	-2616.2880284584908	0.409211	0.412501	0.40981656378007697	0.41310703266794996	0.40272356471366694	0.4060125790594801
0.007846	-0.079330	-0.114752	-2622.3452324584905	0.405233	0.408531	0.4058386409711261	0.409137109918768	0.39874564190471606	0.4020426563102982
0.007847	-0.079742	-0.115137	-2635.973943458491	0.401242	0.404557	0.4018477181621752	0.40516318716958616	0.39475471909576515	0.39806873356111633
0.007849	-0.080017	-0.115668	-2645.059750458491	0.397234	0.400560	0.39783987254427333	0.40116634167122234	0.3907468734778633	0.3940718880627525
0.007850	-0.080231	-0.116010	-2652.1264884584907	0.393213	0.396548	0.3938189497353224	0.39715441892204045	0.38672595066891235	0.3900599653135706
0.007851	-0.080612	-0.116394	-2664.745665458491	0.389178	0.392529	0.38978402692637154	0.39313549617285853	0.3826910278599615	0.3860410425643887
0.007852	-0.080963	-0.116809	-2676.3553074584906	0.385129	0.388495	0.3857351041174206	0.38910157342367657	0.3786421050510106	0.38200711981520674
0.007854	-0.081161	-0.117273	-2682.917279458491	0.381065	0.384439	0.3816712584995188	0.3850457279253128	0.37457825943310874	0.37795127431684294
0.007855	-0.081528	-0.117603	-2695.031688458491	0.376988	0.380377	0.37759433569056783	0.3809838051761309	0.3705013366241578	0.37388935156766107
0.007856	-0.081787	-0.118054	-2703.612728458491	0.372897	0.376297	0.3735034128816169	0.376903882426949	0.3664104138152069	0.36980942881847917
0.007857	-0.082153	-0.118420	-2715.7271374584907	0.368792	0.372207	0.36939849007266606	0.3728139596777671	0.36230549100625603	0.36571950606929726
0.007859	-0.082413	-0.118866	-2724.3081774584907	0.364672	0.368098	0.3652786444547642	0.36870511417940327	0.3581856453883542	0.36161066057093344
0.007860	-0.082703	-0.119238	-2733.8987514584906	0.360539	0.363977	0.36114572164581327	0.36458419143022136	0.35405272257940323	0.35748973782175153
0.007861	-0.083038	-0.119696	-2745.0036264584905	0.356391	0.359843	0.3569977988368624	0.36045026868103947	0.34990479977045236	0.35335581507256963
0.007862	-0.083282	-0.120074	-2753.079899458491	0.352229	0.355691	0.3528358760279115	0.35629834593185755	0.34574287696150147	0.3492038923233877
0.007864	-0.083618	-0.120465	-2764.184774458491	0.348053	0.351529	0.34866003041000965	0.3521365004334937	0.3415670313435996	0.3450420468250239
0.007865	-0.083984	-0.120935	-2776.299183458491	0.343862	0.347353	0.3444691076010587	0.3479605776843119	0.33737610853464867	0.34086612407584205
0.007866	-0.084244	-0.121307	-2784.880223458491	0.339657	0.343159	0.3402641847921078	0.3437666549351299	0.33317118572569776	0.3366722013266601
0.007867	-0.084534	-0.121686	-2794.470797458491	0.335439	0.338953	0.33604626198315685	0.339560732185948	0.3289532629167468	0.3324662785774782
0.007869	-0.084854	-0.122150	-2805.0709054584904	0.331206	0.334733	0.3318134163652551	0.3353408866875842	0.32472041729884504	0.3282464330791144
0.007870	-0.085159	-0.122546	-2815.1662464584906	0.326958	0.330498	0.32756549355630415	0.3311059639384023	0.3204724944898941	0.3240115103299325
0.007871	-0.085495	-0.122919	-2826.2711214584906	0.322698	0.326252	0.3233055707473532	0.3268600411892204	0.3162125716809432	0.3197655875807506
0.007872	-0.085770	-0.123352	-2835.356928458491	0.318422	0.321988	0.31902964793840227	0.3225961184400385	0.31193664887199224	0.31550166483156866
0.007874	-0.086060	-0.123761	-2844.947502458491	0.314133	0.317710	0.3147408023205005	0.3183182729416747	0.30764780325409047	0.31122381933320487
0.007875	-0.086319	-0.124133	-2853.528542458491	0.309830	0.313418	0.31043787951154955	0.31402635019249275	0.3033448804451395	0.3069318965840229
0.007876	-0.086685	-0.124536	-2865.6429514584906	0.305514	0.309117	0.3061219567025987	0.30972542744331083	0.29902895763618864	0.302630973834841
0.007877	-0.086929	-0.124908	-2873.719224458491	0.301184	0.304798	0.3017920338936477	0.305406504694129	0.2946990348272377	0.29831205108565917
0.007879	-0.087265	-0.125360	-2884.824099458491	0.296839	0.300467	0.29744718827574596	0.3010756591957651	0.2903541892093359	0.2939812055872953
0.007880	-0.087585	-0.125696	-2895.424207458491	0.292482	0.296123	0.293090265466795	0.2967317364465833	0.285997266400385	0.28963728283811346
0.007881	-0.087891	-0.126086	-2905.519548458491	0.288112	0.291766	0.2887203426578441	0.29237481369740137	0.28162734359143404	0.28528036008893154
0.007882	-0.088181	-0.126526	-2915.110122458491	0.283727	0.287392	0.28433541984889316	0.2880008909482194	0.2772424207824831	0.28090643733974957
0.007884	-0.088486	-0.126941	-2925.205463458491	0.279327	0.283005	0.27993557423099136	0.28361404544985563	0.2728425751645813	0.2765195918413858
0.007885	-0.088745	-0.127350	-2933.786503458491	0.274913	0.278602	0.27552165142204044	0.2792111227006737	0.2684286523556304	0.2721166690922039
0.007886	-0.089096	-0.127759	-2945.3961454584905	0.270485	0.274189	0.2710937286130895	0.27479819995149185	0.26400072954667947	0.267703746343022
0.007887	-0.089355	-0.128131	-2953.9771854584906	0.266044	0.269758	0.2666528058041386	0.2703672772023099	0.25955980673772855	0.2632728235938401
0.007889	-0.089676	-0.128503	-2964.577293458491	0.261590	0.265317	0.2621989601862368	0.26592643170394614	0.25510596111982675	0.2588319780954763
0.007890	-0.089935	-0.128894	-2973.158333458491	0.257122	0.260860	0.25773103737728587	0.2614695089547642	0.25063803831087583	0.25437505534629434
0.007891	-0.090302	-0.129327	-2985.272742458491	0.252640	0.256393	0.25324911456833493	0.25700258620558225	0.2461561155019249	0.24990813259711242
0.007892	-0.090652	-0.129712	-2996.8823854584907	0.248143	0.251911	0.24875219175938404	0.2525206634564004	0.241659192692974	0.24542620984793057
0.007894	-0.090897	-0.130206	-3004.958657458491	0.243631	0.247409	0.24424034614148218	0.24801881795803657	0.23714734707507215	0.24092436434956674
0.007895	-0.091202	-0.130542	-3015.053998458491	0.239106	0.242897	0.2397154233325313	0.24350689520885466	0.23262242426612126	0.23641244160038483
0.007896	-0.091492	-0.130951	-3024.644572458491	0.234567	0.238370	0.23517650052358036	0.23897997245967276	0.22808350145717032	0.23188551885120293
0.007897	-0.091843	-0.131342	-3036.2542154584908	0.230015	0.233832	0.23062457771462946	0.23444204971049087	0.22353157864821943	0.22734759610202104
0.007899	-0.092117	-0.131757	-3045.340021458491	0.225448	0.229277	0.22605773209672764	0.22988720421212705	0.2189647330303176	0.22279275060365722
0.007900	-0.092422	-0.132117	-3055.435362458491	0.220868	0.224710	0.22147780928777672	0.22532028146294514	0.21438481022136668	0.2182258278544753
0.007901	-0.092758	-0.132556	-3066.5402384584904	0.216274	0.220130	0.21688388647882578	0.2207403587137632	0.20979088741241575	0.21364590510529338
0.007902	-0.093018	-0.132990	-3075.121277458491	0.211665	0.215532	0.2122749636698749	0.21614243596458133	0.20518196460346486	0.2090479823561115
0.007904	-0.093262	-0.133331	-3083.1975504584907	0.207043	0.210920	0.20765311805197306	0.2115305904662175	0.20056011898556303	0.20443613685774767
0.007905	-0.093613	-0.133728	-3094.8071934584905	0.202408	0.206299	0.20301819524302214	0.20690966771703562	0.1959251961766121	0.1998152141085658
0.007906	-0.093964	-0.134180	-3106.416835458491	0.197757	0.201663	0.1983672724340712	0.20227374496785372	0.19127427336766117	0.1951792913593839
0.007907	-0.094269	-0.134589	-3116.512176458491	0.193093	0.197012	0.1937033496251203	0.19762282221867178	0.18661035055871028	0.19052836861020195
0.007909	-0.094528	-0.134949	-3125.093216458491	0.188415	0.192345	0.1890255040072185	0.19295597672030798	0.18193250494080845	0.18586152311183815
0.007910	-0.094849	-0.135315	-3135.6933244584907	0.183725	0.187668	0.18433558119826757	0.18827905397112607	0.17724258213185753	0.18118460036265624
0.007911	-0.095184	-0.135742	-3146.7981994584907	0.179020	0.182977	0.17963065838931666	0.18358813122194417	0.17253765932290663	0.17649367761347434
0.007912	-0.095459	-0.136157	-3155.884006458491	0.174301	0.178269	0.17491173558036574	0.1788802084727623	0.1678187365139557	0.17178575486429246
0.007914	-0.095825	-0.136542	-3167.998415458491	0.169568	0.173552	0.17017888996246391	0.17416336297439847	0.16308589089605388	0.16706890936592864
0.007915	-0.096085	-0.136963	-3176.579455458491	0.164822	0.168816	0.165432967153513	0.16942744022521655	0.15833996808710296	0.16233298661674672
0.007916	-0.096390	-0.137262	-3186.674796458491	0.160063	0.164070	0.1606740443445621	0.16468151747603463	0.15358104527815206	0.1575870638675648
0.007917	-0.096710	-0.137665	-3197.2749044584907	0.155292	0.159312	0.15590312153561117	0.15992359472685275	0.14881012246920114	0.15282914111838292
0.007919	-0.096985	-0.138055	-3206.360711458491	0.150507	0.154538	0.15111827591770935	0.15514974922848893	0.14402527685129932	0.1480552956200191
0.007920	-0.097305	-0.138464	-3216.9608194584907	0.145708	0.149753	0.14631935310875843	0.15036482647930702	0.1392263540423484	0.1432703728708372
0.007921	-0.097580	-0.138837	-3226.046626458491	0.140895	0.144952	0.1415064302998075	0.14556390373012512	0.13441343123339747	0.1384694501216553
0.007922	-0.097900	-0.139221	-3236.6467344584908	0.136070	0.140139	0.13668150749085659	0.1407509809809432	0.12958850842444655	0.13365652737247338
0.007924	-0.098236	-0.139648	-3247.7516094584907	0.131230	0.135314	0.1318416618729548	0.1359261354825794	0.12474866280654476	0.12883168187410957
0.007925	-0.098495	-0.139978	-3256.332649458491	0.126378	0.130472	0.12698973906400385	0.1310842127333975	0.11989673999759382	0.12398975912492766
0.007926	-0.098862	-0.140387	-3268.4470584584906	0.121512	0.125622	0.12212381625505293	0.1262342899842156	0.1150308171886429	0.11913983637574577
0.007927	-0.099121	-0.140765	-3277.0280984584906	0.116633	0.120754	0.11724489344610203	0.12136636723503368	0.110151894379692	0.11427191362656385
0.007929	-0.099442	-0.141095	-3287.628206458491	0.111743	0.115876	0.11235504782820019	0.11648852173666988	0.10526204876179016	0.10939406812820004
0.007930	-0.099747	-0.141467	-3297.7235474584904	0.106839	0.110986	0.10745112501924929	0.11159859898748796	0.10035812595283926	0.10450414537901813
0.007931	-0.100082	-0.141827	-3308.8284224584904	0.101923	0.106084	0.10253520221029837	0.10669667623830606	0.09544220314388834	0.09960222262983623
0.007932	-0.100342	-0.142249	-3317.4094624584905	0.096993	0.101165	0.09760527940134744	0.10177775348912416	0.09051228033493741	0.09468329988065433
0.007934	-0.100662	-0.142560	-3328.009570458491	0.092052	0.096237	0.09266443378344562	0.09684990799076035	0.08557143471703559	0.08975545438229052
0.007935	-0.100983	-0.142908	-3338.6096784584906	0.087099	0.091297	0.08771151097449471	0.09190998524157844	0.08061851190808468	0.0848155316331086
0.007936	-0.101227	-0.143256	-3346.685951458491	0.082133	0.086341	0.0827455881655438	0.08695406249239652	0.07565258909913376	0.0798596088839267
0.007937	-0.101532	-0.143677	-3356.7812924584905	0.077154	0.081375	0.07776666535659288	0.08198813974321463	0.07067366629018285	0.0748936861347448
0.007939	-0.101852	-0.143945	-3367.381400458491	0.072164	0.076398	0.07277681973869106	0.0770112942448508	0.06568382067228103	0.06991684063638097
0.007940	-0.102173	-0.144354	-3377.9815084584907	0.067161	0.071409	0.06777389692974013	0.07202237149566891	0.0606808978633301	0.06492791788719908
0.007941	-0.102463	-0.144647	-3387.5720824584905	0.062147	0.066407	0.06275997412078922	0.067020448746487	0.05566697505437919	0.05992599513801716
0.007942	-0.102753	-0.145013	-3397.1626564584913	0.057121	0.061393	0.05773405131183831	0.0620065259973051	0.050641052245428274	0.05491207238883527
0.007944	-0.103027	-0.145319	-3406.2484634584907	0.052085	0.056367	0.05269820569393648	0.05698068049894128	0.04560520662752645	0.04988622689047145
0.007945	-0.103363	-0.145618	-3417.3533384584907	0.047037	0.051334	0.04765028288498557	0.05194775774975938	0.04055728381857554	0.044853304141289546
0.007946	-0.103699	-0.146021	-3428.4582134584907	0.041976	0.046287	0.04258936007603465	0.04690083500057748	0.03549636100962462	0.03980638139210765
0.007947	-0.104034	-0.146320	-3439.563089458491	0.036905	0.041229	0.03751843726708374	0.04184291225139557	0.030425438200673706	0.034748458642925736
0.007949	-0.104248	-0.146619	-3446.6298274584906	0.031822	0.036156	0.032435591649181916	0.03677006675303176	0.025342592582771883	0.02967561314456193
0.007950	-0.104630	-0.146967	-3459.249004458491	0.026728	0.031078	0.027341668840230995	0.03169214400384985	0.020248669773820963	0.02459769039538002
0.007951	-0.104874	-0.147327	-3467.3252764584904	0.021622	0.025982	0.02223574603128008	0.026596221254667946	0.015142746964870047	0.019501767646198116
0.007952	-0.105240	-0.147632	-3479.4396864584905	0.016505	0.020880	0.017118823222329167	0.021494298505486037	0.010025824155919134	0.014399844897016206
0.007954	-0.105499	-0.147974	-3488.0207264584906	0.011376	0.015762	0.011989977604427339	0.01637645300712223	0.004896978538017306	0.009281999398652398
0.007955	-0.105820	-0.148315	-3498.620834458491	0.006236	0.010635	0.006850054795476425	0.011249530257940323	-2.4294427093360816E-4	0.004155076649470492
0.007956	-0.106079	-0.148602	-3507.201874458491	0.001085	0.005495	0.0016991319865255101	0.006109607508758416	-0.005393867079884523	-9.848460997114146E-4
0.007957	-0.106415	-0.148944	-3518.306749458491	-0.004077	0.000346	-0.003462790822425404	9.606847595765105E-4	-0.010555789888835437	-0.00613376884889332
0.007959	-0.106689	-0.149219	-3527.3925564584906	-0.009250	-0.004814	-0.008635636440327232	-0.004199160738787301	-0.015728635506737264	-0.011293614347257131
0.007960	-0.107040	-0.149554	-3539.002198458491	-0.014433	-0.009983	-0.013818559249278148	-0.009368083487969208	-0.02091155831568818	-0.016462537096439037
0.007961	-0.107269	-0.149878	-3546.573704458491	-0.019628	-0.015169	-0.019013482058229062	-0.014554006237151113	-0.026106481124639095	-0.021648459845620943
0.007962	-0.107620	-0.150189	-3558.1833464584906	-0.024834	-0.020360	-0.024219404867179974	-0.019744928986333017	-0.031312403933590006	-0.026839382594802848
0.007964	-0.107880	-0.150488	-3566.7643864584907	-0.030050	-0.025565	-0.029435250485081804	-0.02494977448469683	-0.03652824955149184	-0.03204422809316666
0.007965	-0.108261	-0.150818	-3579.383562458491	-0.035277	-0.030777	-0.03466217329403272	-0.030161697233878734	-0.04175517236044275	-0.03725615084234857
0.007966	-0.108521	-0.151154	-3587.964602458491	-0.040516	-0.036005	-0.03990109610298364	-0.035389619983060644	-0.04699409516939367	-0.042484073591530475
0.007967	-0.108871	-0.151422	-3599.574244458491	-0.045764	-0.041239	-0.04514901891193455	-0.04062354273224254	-0.05224201797834458	-0.047717996340712374
0.007969	-0.109100	-0.151715	-3607.1457504584905	-0.051023	-0.046488	-0.05040786452983637	-0.04587238823060636	-0.057500863596246406	-0.05296684183907619
0.007970	-0.109451	-0.152051	-3618.755392458491	-0.056293	-0.051743	-0.055677787338787296	-0.05112731097978826	-0.06277078640519733	-0.05822176458825809
0.007971	-0.109756	-0.152356	-3628.850733458491	-0.061574	-0.057011	-0.0609587101477382	-0.056395233728970165	-0.06805170921414824	-0.06348968733744
0.007972	-0.110107	-0.152625	-3640.4603754584905	-0.066864	-0.062287	-0.06624863295668913	-0.06167115647815208	-0.07334163202309917	-0.06876561008662191
0.007974	-0.110260	-0.152899	-3645.5080464584908	-0.072163	-0.067580	-0.07154747857459096	-0.06696400197651589	-0.07864047764100099	-0.07405845558498572
0.007975	-0.110657	-0.153162	-3658.6319894584913	-0.077472	-0.072872	-0.07685640138354186	-0.07225592472569779	-0.08394940044995189	-0.07935037833416762
0.007976	-0.110916	-0.153516	-3667.2130294584904	-0.082793	-0.078182	-0.08217732419249278	-0.0775658474748797	-0.08927032325890281	-0.08466030108334953
0.007977	-0.111237	-0.153772	-3677.813137458491	-0.088123	-0.083499	-0.0875072470014437	-0.08288277022406161	-0.09460024606785374	-0.08997722383253144
0.007979	-0.111542	-0.154034	-3687.908478458491	-0.093462	-0.088825	-0.09284609261934552	-0.08820861572242542	-0.09993909168575556	-0.09530306933089525
0.007980	-0.111877	-0.154364	-3699.013353458491	-0.098812	-0.094162	-0.09819601542829644	-0.09354553847160732	-0.10528901449470647	-0.10063999208007715
0.007981	-0.112167	-0.154688	-3708.603927458491	-0.104174	-0.099511	-0.10355793823724735	-0.09889446122078922	-0.11065093730365738	-0.10598891482925905
0.007982	-0.112442	-0.154950	-3717.6897344584904	-0.109544	-0.104870	-0.10892786104619827	-0.10425338396997114	-0.1160208601126083	-0.11134783757844097
0.007984	-0.112778	-0.155188	-3728.7946094584904	-0.114924	-0.110235	-0.11430770666410009	-0.10961822946833494	-0.12140070573051012	-0.11671268307680477
0.007985	-0.113098	-0.155511	-3739.394717458491	-0.120313	-0.115612	-0.11969662947305101	-0.11499515221751686	-0.12678962853946105	-0.12208960582598669
0.007986	-0.113388	-0.155774	-3748.985291458491	-0.125713	-0.120999	-0.12509655228200192	-0.12038207496669875	-0.13218955134841195	-0.12747652857516859
0.007987	-0.113632	-0.156055	-3757.0615644584905	-0.131122	-0.126398	-0.1305054750909528	-0.12578099771588067	-0.13759847415736284	-0.1328754513243505
0.007989	-0.114014	-0.156360	-3769.6807404584906	-0.136541	-0.131801	-0.13592432070885466	-0.13118384321424448	-0.1430173197752647	-0.1382782968227143
0.007990	-0.114273	-0.156567	-3778.2617804584906	-0.141968	-0.137218	-0.1413512435178056	-0.13660076596342638	-0.14844424258421562	-0.1436952195718962
0.007991	-0.114563	-0.156897	-3787.8523544584905	-0.147406	-0.142643	-0.1467891663267565	-0.14202568871260826	-0.15388216539316654	-0.1491201423210781
0.007992	-0.114899	-0.157153	-3798.9572294584905	-0.152853	-0.148077	-0.1522360891357074	-0.14745961146179018	-0.15932908820211744	-0.15455406507026
0.007994	-0.115173	-0.157440	-3808.043036458491	-0.158310	-0.153522	-0.15769293475360924	-0.15290445696015398	-0.16478593382001927	-0.1599989105686238
0.007995	-0.115448	-0.157690	-3817.1288434584912	-0.163776	-0.158976	-0.16315885756256016	-0.15835837970933592	-0.1702518566289702	-0.16545283331780575
0.007996	-0.115829	-0.157965	-3829.7480194584905	-0.169251	-0.164435	-0.16863378037151108	-0.1638173024585178	-0.17572677943792112	-0.17091175606698764
0.007997	-0.116089	-0.158203	-3838.3290594584905	-0.174734	-0.169908	-0.174116703180462	-0.1692902252076997	-0.18120970224687202	-0.17638467881616954
0.007999	-0.116379	-0.158435	-3847.9196334584913	-0.180226	-0.175388	-0.1796085487983638	-0.1747700707060635	-0.18670154786477383	-0.18186452431453334
0.008000	-0.116760	-0.158759	-3860.538810458491	-0.185728	-0.180874	-0.18511047160731472	-0.18025599345524543	-0.19220347067372476	-0.18735044706371526
0.008001	-0.117065	-0.159003	-3870.634151458491	-0.191239	-0.186373	-0.19062139441626563	-0.18575491620442736	-0.19771439348267567	-0.1928493698128972
0.008002	-0.117310	-0.159259	-3878.7104234584913	-0.196759	-0.191883	-0.19614131722521655	-0.19126483895360924	-0.20323431629162658	-0.19835929256207907
0.008004	-0.117584	-0.159479	-3887.7962304584908	-0.202287	-0.197399	-0.20166916284311837	-0.19678068445197305	-0.2087621619095284	-0.20387513806044288
0.008005	-0.117920	-0.159711	-3898.9011054584907	-0.207823	-0.202921	-0.2072050856520693	-0.20230260720115495	-0.21429808471847933	-0.20939706080962478
0.008006	-0.118195	-0.160022	-3907.986912458491	-0.213369	-0.208456	-0.2127510084610202	-0.20783752995033686	-0.21984400752743025	-0.2149319835588067
0.008007	-0.118515	-0.160248	-3918.5870204584908	-0.218923	-0.213997	-0.21830493126997114	-0.21337845269951877	-0.22539793033638117	-0.2204729063079886
0.008009	-0.118866	-0.160510	-3930.1966634584905	-0.224487	-0.219545	-0.22386877688787293	-0.21892629819788256	-0.23096177595428297	-0.2260207518063524
0.008010	-0.119095	-0.160730	-3937.7681684584904	-0.230058	-0.225107	-0.22943969969682387	-0.2244882209470645	-0.2365326987632339	-0.23158267455553433
0.008011	-0.119431	-0.161072	-3948.8730444584908	-0.235640	-0.230675	-0.23502162250577477	-0.23005614369624638	-0.2421146215721848	-0.23715059730471622
0.008012	-0.119781	-0.161194	-3960.482686458491	-0.241228	-0.236249	-0.2406095453147257	-0.23563006644542828	-0.24770254438113573	-0.2427245200538981
0.008014	-0.120087	-0.161511	-3970.5780274584904	-0.246825	-0.241833	-0.2462063909326275	-0.2412139119437921	-0.25329938999903756	-0.24830836555226193
0.008015	-0.120316	-0.161713	-3978.1495334584906	-0.252431	-0.247429	-0.2518123137415785	-0.24680983469297402	-0.2589053128079885	-0.25390428830144385
0.008016	-0.120682	-0.161938	-3990.2639424584904	-0.258043	-0.253027	-0.2574242365505294	-0.25240775744215593	-0.2645172356169394	-0.25950221105062576
0.008017	-0.120956	-0.162158	-3999.349749458491	-0.263664	-0.258636	-0.26304515935948025	-0.25801668019133783	-0.2701381584258903	-0.26511113379980766
0.008019	-0.121292	-0.162415	-4010.454624458491	-0.269293	-0.264251	-0.2686740049773821	-0.26363152568970166	-0.2757670040437921	-0.2707259792981715
0.008020	-0.121567	-0.162634	-4019.540431458491	-0.274931	-0.269877	-0.274311927786333	-0.26925744843888355	-0.28140492685274304	-0.2763519020473534
0.008021	-0.121933	-0.162897	-4031.654840458491	-0.280576	-0.275507	-0.2799568505952839	-0.27488737118806544	-0.28704984966169395	-0.2819818247965353
0.008022	-0.122147	-0.163086	-4038.721579458491	-0.286229	-0.281151	-0.2856097734042348	-0.28053129393724735	-0.29270277247064486	-0.2876257475457172
0.008024	-0.122467	-0.163281	-4049.3216874584905	-0.291889	-0.286798	-0.29126961902213666	-0.28617813943561116	-0.2983626180885467	-0.293272593044081
0.008025	-0.122803	-0.163550	-4060.4265624584905	-0.297557	-0.292452	-0.2969375418310876	-0.2918320621847931	-0.30403054089749765	-0.2989265157932629
0.008026	-0.123062	-0.163757	-4069.0076024584905	-0.303233	-0.298117	-0.30261346464003847	-0.29749698493397503	-0.3097064637064485	-0.30459143854244486
0.008027	-0.123322	-0.163947	-4077.5886424584905	-0.308916	-0.303789	-0.3082963874489894	-0.30316890768315685	-0.31538938651539944	-0.3102633612916267
0.008029	-0.123672	-0.164142	-4089.198284458491	-0.314605	-0.309464	-0.31398523306689125	-0.30884375318152074	-0.3210782321333013	-0.31593820678999057
0.008030	-0.124008	-0.164392	-4100.303159458491	-0.320303	-0.315148	-0.3196831558758422	-0.3145276759307026	-0.3267761549422522	-0.3216221295391724
0.008031	-0.124252	-0.164594	-4108.3794324584915	-0.326007	-0.320842	-0.32538707868479305	-0.32022159867988453	-0.3324800777512031	-0.32731605228835436
0.008032	-0.124512	-0.164758	-4116.9604724584915	-0.331719	-0.326543	-0.33109900149374394	-0.32592252142906647	-0.33819200056015397	-0.3330169750375363
0.008034	-0.124939	-0.165002	-4131.093949458491	-0.337438	-0.332244	-0.3368178471116458	-0.3316233669274302	-0.34391084617805584	-0.33871782053590005
0.008035	-0.125198	-0.165240	-4139.674989458491	-0.343164	-0.337960	-0.34254376992059676	-0.33733928967661214	-0.3496367689870068	-0.344433743285082
0.008036	-0.125488	-0.165393	-4149.265563458491	-0.348897	-0.343680	-0.34827669272954764	-0.343059212425794	-0.3553696917959577	-0.35015366603426384
0.008037	-0.125763	-0.165546	-4158.351370458491	-0.354635	-0.349407	-0.35401461553849856	-0.348786135174976	-0.3611076146049086	-0.3558805887834458
0.008039	-0.126160	-0.165790	-4171.475313458491	-0.360381	-0.355137	-0.35976046115640037	-0.3545159806733397	-0.3668534602228104	-0.36161043428180956
0.008040	-0.126404	-0.165930	-4179.551586458491	-0.366133	-0.360878	-0.3655123839653513	-0.36025690342252165	-0.37260538303176133	-0.3673513570309915
0.008041	-0.126755	-0.166125	-4191.161228458491	-0.371891	-0.366622	-0.37127030677430223	-0.3660008261717036	-0.37836330584071226	-0.3730952797801734
0.008042	-0.127029	-0.166302	-4200.247035458491	-0.377655	-0.372374	-0.37703422958325317	-0.37175274892088545	-0.3841272286496632	-0.3788472025293553
0.008044	-0.127335	-0.166449	-4210.342376458491	-0.383424	-0.378131	-0.3828030752011549	-0.3775095944192493	-0.38989607426756495	-0.38460404802771914
0.008045	-0.127579	-0.166663	-4218.418649458491	-0.389201	-0.383897	-0.3885799980101059	-0.38327551716843117	-0.39567299707651593	-0.390369970776901
0.008046	-0.127930	-0.166815	-4230.028291458491	-0.394983	-0.389665	-0.39436192081905674	-0.3890434399176131	-0.4014549198854668	-0.3961378935260829
0.008047	-0.128235	-0.166998	-4240.123632458491	-0.400771	-0.395440	-0.4001498436280077	-0.39481836266679504	-0.40724284269441774	-0.4019128162752649
0.008049	-0.128494	-0.167126	-4248.704672458491	-0.406563	-0.401222	-0.4059416892459095	-0.40060020816515884	-0.41303468831231954	-0.4076946617736287
0.008050	-0.128845	-0.167279	-4260.314314458491	-0.412361	-0.407005	-0.4117396120548604	-0.40638313091434075	-0.41883261112127046	-0.4134775845228106
0.008051	-0.129135	-0.167438	-4269.904888458491	-0.418165	-0.412797	-0.41754353486381135	-0.41217505366352264	-0.4246365339302214	-0.41926950727199247
0.008052	-0.129410	-0.167572	-4278.990695458491	-0.423973	-0.418593	-0.4233514576727623	-0.41797097641270453	-0.4304444567391723	-0.42506543002117436
0.008054	-0.129745	-0.167694	-4290.095570458491	-0.429786	-0.424392	-0.4291643032906641	-0.4237698219110683	-0.4362573023570741	-0.43086427551953815
0.008055	-0.130066	-0.167871	-4300.695678458491	-0.435604	-0.430197	-0.434982226099615	-0.42957474466025025	-0.44207522516602504	-0.4366691982687201
0.008056	-0.130310	-0.168005	-4308.7719514584915	-0.441427	-0.436010	-0.4408051489085659	-0.43538766740943213	-0.44789814797497596	-0.44248212101790196
0.008057	-0.130646	-0.168115	-4319.876826458491	-0.447254	-0.441823	-0.44663207171751684	-0.44120059015861407	-0.4537250707839269	-0.4482950437670839
0.008059	-0.130966	-0.168250	-4330.476934458491	-0.453086	-0.447642	-0.45246391733541863	-0.4470194356569778	-0.45955691640182866	-0.45411388926544766
0.008060	-0.131226	-0.168427	-4339.057974458491	-0.458923	-0.453468	-0.4583008401443696	-0.45284535840615975	-0.46539383921077965	-0.4599398120146296
0.008061	-0.131516	-0.168433	-4348.648548458491	-0.464761	-0.459294	-0.46413876295332046	-0.45867128115534167	-0.4712317620197305	-0.4657657347638115
0.008062	-0.131882	-0.168567	-4360.762957458491	-0.470604	-0.465122	-0.46998168576227145	-0.46449920390452354	-0.4770746848286815	-0.47159365751299337
0.008064	-0.132172	-0.168762	-4370.3535314584915	-0.476453	-0.470959	-0.4758305313801732	-0.4703360494028874	-0.48292353044658326	-0.47743050301135725
0.008065	-0.132462	-0.168854	-4379.944105458491	-0.482305	-0.476799	-0.48168245418912414	-0.47617597215206925	-0.4887754532555342	-0.4832704257605391
0.008066	-0.132721	-0.168896	-4388.525145458491	-0.488160	-0.482643	-0.48753737699807503	-0.4820198949012512	-0.49463037606448507	-0.489114348509721
0.008067	-0.133102	-0.169073	-4401.144322458491	-0.494020	-0.488487	-0.493397299807026	-0.48786381765043313	-0.5004902988734361	-0.49495827125890296
0.008069	-0.133377	-0.169098	-4410.230129458491	-0.499881	-0.494336	-0.49925814542492786	-0.4937126631487969	-0.5063511444913379	-0.5008071167572667
0.008070	-0.133621	-0.169165	-4418.306401458491	-0.505744	-0.500190	-0.5051210682338787	-0.49956658589797887	-0.5122140673002887	-0.5066610395064487
0.008071	-0.134003	-0.169269	-4430.925578458491	-0.511611	-0.506041	-0.5109879910428297	-0.5054175086471607	-0.5180809901092397	-0.5125119622556306
0.008072	-0.134277	-0.169379	-4440.011385458491	-0.517482	-0.511900	-0.5168589138517805	-0.5112764313963427	-0.5239519129181905	-0.5183708850048125
0.008074	-0.134537	-0.169415	-4448.592424458491	-0.523354	-0.517761	-0.5227307594696824	-0.5171372768947065	-0.5298237585360924	-0.5242317305031763
0.008075	-0.134933	-0.169495	-4461.716368458491	-0.529229	-0.523620	-0.5286056822786332	-0.5229961996438883	-0.5356986813450433	-0.5300906532523582
