Repository: pietracorvo/HystAPI

# Example data

The example data in this folder is from measurements performed during my physics bachelor.

The material is **FeSi3** (iron with 3% silicon), aka 'electrical steel', the standard material for ring cores in trafos. 

Four of the five samples where treated with high pressure torison (HPT, 20 rotations at 20GPa), to achieve nanocristallisation of the grains, which has a huge impact on the magnetic properties of the material. The HPT deformation was done at 77K (under liquid nitrogen) and at 293K (at room temperature). Afterwards some samples were heat treated at a temperature of 493K (for two hours) to anneal defects from the deformation process.

The five samples are:

File: testData/FeSi3_LN/G4_748V_100Hz_800000Fs0.txt (part 24 of 57)
--------------------------
t	U1	U2	H	Braw	Jraw	B_drift	 J_drift	B_corr	J_corr
0.008085	-0.234512	0.001056	-7757.446129851996	-1.115205	-1.105456	-1.1137900355555557	-1.1040414009166666	-1.1215973214179895	-1.1118474088960317
0.008086	-0.234314	0.001086	-7750.884158851997	-1.115167	-1.105427	-1.1137518605444925	-1.1040122259507936	-1.1215591464069266	-1.1118182339301588
0.008087	-0.234222	0.001093	-7747.8555558519965	-1.115129	-1.105393	-1.1137136855334295	-1.1039780509849206	-1.1215209713958636	-1.1117840589642858
0.008089	-0.234085	0.001062	-7743.312652851997	-1.115093	-1.105362	-1.1136773355113034	-1.1039467010531745	-1.1214846213737375	-1.1117527090325396
0.008090	-0.233963	0.001056	-7739.274516851998	-1.115056	-1.105330	-1.1136401605002406	-1.1039145260873016	-1.1214474463626747	-1.1117205340666667
0.008091	-0.233780	0.001093	-7733.217311851997	-1.115018	-1.105300	-1.1136019854891777	-1.1038843511214285	-1.1214092713516117	-1.1116903591007936
0.008092	-0.233658	0.001086	-7729.179175851998	-1.114980	-1.105267	-1.1135638104781145	-1.1038511761555556	-1.1213710963405483	-1.1116571841349208
0.008094	-0.233536	0.001105	-7725.141038851996	-1.114942	-1.105234	-1.1135254604559885	-1.1038178262238096	-1.1213327463184224	-1.1116238342031748
0.008095	-0.233383	0.001068	-7720.093368851996	-1.114905	-1.105203	-1.1134882854449255	-1.1037866512579364	-1.1212955713073596	-1.1115926592373016
0.008096	-0.233185	0.001111	-7713.531396851997	-1.114867	-1.105173	-1.1134501104338625	-1.1037564762920635	-1.1212573962962966	-1.1115624842714287
0.008097	-0.233032	0.001093	-7708.4837258519965	-1.114829	-1.105142	-1.1134119354227996	-1.1037253013261905	-1.1212192212852337	-1.1115313093055557
0.008099	-0.232880	0.001093	-7703.436055851997	-1.114791	-1.105110	-1.1133735854006734	-1.1036929513944445	-1.1211808712631073	-1.1114989593738096
0.008100	-0.232758	0.001086	-7699.397918851997	-1.114753	-1.105077	-1.1133354103896105	-1.1036597764285716	-1.1211426962520443	-1.1114657844079368
0.008101	-0.232574	0.001080	-7693.340714851996	-1.114716	-1.105048	-1.1132982353785474	-1.1036306014626984	-1.1211055212409815	-1.1114366094420636
0.008102	-0.232452	0.001086	-7689.302577851997	-1.114678	-1.105015	-1.1132600603674845	-1.1035974264968256	-1.1210673462299185	-1.1114034344761907
0.008104	-0.232254	0.001080	-7682.740606851998	-1.114641	-1.104986	-1.1132227103453582	-1.1035680765650795	-1.1210299962077923	-1.1113740845444446
0.008105	-0.232132	0.001062	-7678.702469851996	-1.114604	-1.104954	-1.1131855353342952	-1.1035359015992063	-1.120992821196729	-1.1113419095785715
0.008106	-0.231964	0.001080	-7673.150032851998	-1.114566	-1.104924	-1.1131473603232322	-1.1035057266333332	-1.120954646185666	-1.1113117346126984
0.008107	-0.231827	0.001074	-7668.607128851998	-1.114529	-1.104892	-1.1131101853121694	-1.1034735516674603	-1.1209174711746033	-1.1112795596468255
0.008109	-0.231735	0.001062	-7665.578526851998	-1.114492	-1.104859	-1.1130728352900434	-1.1034402017357143	-1.1208801211524775	-1.1112462097150795
0.008110	-0.231506	0.001086	-7658.007020851997	-1.114455	-1.104831	-1.1130356602789802	-1.103412026769841	-1.1208429461414142	-1.1112180347492062
0.008111	-0.231415	0.001099	-7654.978418851997	-1.114417	-1.104797	-1.1129974852679172	-1.1033778518039683	-1.1208047711303513	-1.1111838597833334
0.008112	-0.231293	0.001074	-7650.940282851998	-1.114379	-1.104764	-1.1129593102568542	-1.1033446768380952	-1.1207665961192883	-1.1111506848174604
0.008114	-0.231033	0.001086	-7642.359242851997	-1.114342	-1.104738	-1.1129219602347282	-1.1033183269063491	-1.120729246097162	-1.1111243348857143
0.008115	-0.230927	0.001099	-7638.825872851998	-1.114304	-1.104704	-1.1128837852236653	-1.1032841519404761	-1.120691071086099	-1.1110901599198413
0.008116	-0.230743	0.001093	-7632.768668851997	-1.114266	-1.104674	-1.112845610212602	-1.103253976974603	-1.1206528960750362	-1.1110599849539682
0.008117	-0.230621	0.001074	-7628.7305318519975	-1.114228	-1.104641	-1.1128074352015391	-1.1032208020087302	-1.1206147210639732	-1.1110268099880953
0.008119	-0.230438	0.001099	-7622.673327851997	-1.114190	-1.104611	-1.1127690851794132	-1.1031904520769842	-1.1205763710418473	-1.1109964600563493
0.008120	-0.230301	0.001105	-7618.130423851997	-1.114152	-1.104579	-1.1127309101683502	-1.103158277111111	-1.1205381960307843	-1.1109642850904762
0.008121	-0.230164	0.001080	-7613.587520851997	-1.114115	-1.104547	-1.1126937351572872	-1.103126102145238	-1.120501021019721	-1.1109321101246032
0.008122	-0.230011	0.001099	-7608.539849851997	-1.114076	-1.104515	-1.1126545601462243	-1.103093927179365	-1.1204618460086584	-1.11089993515873
0.008124	-0.229797	0.001129	-7601.473110851997	-1.114038	-1.104485	-1.1126162101240982	-1.103063577247619	-1.120423495986532	-1.110869585226984
0.008125	-0.229767	0.001111	-7600.463576851997	-1.113999	-1.104448	-1.112577035113035	-1.1030264022817462	-1.120384320975469	-1.1108324102611113
0.008126	-0.229462	0.001111	-7590.368235851996	-1.113960	-1.104422	-1.1125378601019722	-1.103000227315873	-1.1203451459644063	-1.1108062352952381
0.008127	-0.229370	0.001117	-7587.339633851998	-1.113922	-1.104387	-1.1124996850909092	-1.10296505235	-1.1203069709533433	-1.1107710603293652
0.008129	-0.229340	0.001123	-7586.330099851997	-1.113883	-1.104350	-1.112460335068783	-1.102927702418254	-1.1202676209312168	-1.1107337103976191
0.008130	-0.229080	0.001044	-7577.749059851996	-1.113846	-1.104323	-1.11242316005772	-1.1029005274523809	-1.120230445920154	-1.110706535431746
0.008131	-0.228928	0.001111	-7572.701389851996	-1.113808	-1.104292	-1.112384985046657	-1.102869352486508	-1.120192270909091	-1.1106753604658732
0.008132	-0.228821	0.001117	-7569.168019851997	-1.113770	-1.104257	-1.112346810035594	-1.102834177520635	-1.120154095898028	-1.1106401855
0.008134	-0.228653	0.001099	-7563.615582851997	-1.113731	-1.104226	-1.1123074600134681	-1.1028028275888888	-1.120114745875902	-1.110608835568254
0.008135	-0.228516	0.001117	-7559.072678851997	-1.113693	-1.104193	-1.112269285002405	-1.102769652623016	-1.120076570864839	-1.110575660602381
0.008136	-0.228241	0.001123	-7549.986871851997	-1.113654	-1.104166	-1.1122301099913419	-1.1027424776571428	-1.120037395853776	-1.110548485636508
0.008137	-0.228210	0.001099	-7548.977337851997	-1.113616	-1.104129	-1.112191934980279	-1.1027053026912697	-1.119999220842713	-1.1105113106706348
0.008139	-0.227997	0.001123	-7541.910598851997	-1.113577	-1.104099	-1.112152584958153	-1.1026749527595237	-1.119959870820587	-1.1104809607388888
0.008140	-0.227814	0.001086	-7535.853394851996	-1.113539	-1.104069	-1.11211440994709	-1.1026447777936508	-1.119921695809524	-1.110450785773016
0.008141	-0.227722	0.001135	-7532.824791851997	-1.113500	-1.104033	-1.1120752349360268	-1.1026086028277777	-1.1198825207984608	-1.1104146108071429
0.008142	-0.227615	0.001117	-7529.291422851997	-1.113461	-1.103999	-1.112036059924964	-1.1025744278619047	-1.1198433457873977	-1.1103804358412699
0.008144	-0.227386	0.001111	-7521.7199168519965	-1.113422	-1.103970	-1.1119967099028378	-1.1025450779301587	-1.1198039957652717	-1.1103510859095238
0.008145	-0.227295	0.001154	-7518.691314851998	-1.113383	-1.103934	-1.111957534891775	-1.1025089029642856	-1.119764820754209	-1.1103149109436508
0.008146	-0.227158	0.001135	-7514.148411851997	-1.113343	-1.103900	-1.111917359880712	-1.1024747279984128	-1.1197246457431458	-1.110280735977778
0.008147	-0.226959	0.001099	-7507.586439851997	-1.113305	-1.103870	-1.1118791848696488	-1.1024445530325395	-1.1196864707320828	-1.1102505610119047
0.008149	-0.226852	0.001111	-7504.053070851996	-1.113267	-1.103836	-1.1118408348475228	-1.1024102031007936	-1.119648120709957	-1.1102162110801588
0.008150	-0.226654	0.001129	-7497.491098851997	-1.113227	-1.103805	-1.1118006598364598	-1.1023790281349206	-1.1196079456988937	-1.1101850361142858
0.008151	-0.226532	0.001129	-7493.452961851997	-1.113189	-1.103772	-1.1117624848253969	-1.1023458531690475	-1.1195697706878307	-1.1101518611484127
0.008152	-0.226364	0.001099	-7487.900524851997	-1.113150	-1.103740	-1.111723309814334	-1.1023136782031746	-1.119530595676768	-1.1101196861825398
0.008154	-0.226257	0.001147	-7484.367155851996	-1.113110	-1.103705	-1.1116829597922078	-1.1022783282714286	-1.1194902456546418	-1.1100843362507937
0.008155	-0.226074	0.001160	-7478.309950851997	-1.113070	-1.103672	-1.1116427847811448	-1.1022451533055555	-1.1194500706435786	-1.1100511612849207
0.008156	-0.225876	0.001154	-7471.747978851998	-1.113030	-1.103641	-1.1116026097700817	-1.1022139783396827	-1.1194098956325158	-1.1100199863190479
0.008157	-0.225769	0.001129	-7468.214609851997	-1.112991	-1.103606	-1.1115634347590189	-1.1021788033738096	-1.1193707206214527	-1.1099848113531747
0.008159	-0.225586	0.001111	-7462.157404851998	-1.112953	-1.103575	-1.1115250847368927	-1.1021474534420634	-1.1193323705993268	-1.1099534614214286
0.008160	-0.225449	0.001105	-7457.6145018519965	-1.112914	-1.103542	-1.1114859097258296	-1.1021142784761906	-1.1192931955882637	-1.1099202864555557
0.008161	-0.225296	0.001117	-7452.566830851996	-1.112876	-1.103510	-1.1114477347147667	-1.1020821035103174	-1.1192550205772007	-1.1098881114896826
0.008162	-0.225174	0.001111	-7448.528694851997	-1.112837	-1.103477	-1.1114085597037038	-1.1020489285444446	-1.1192158455661376	-1.1098549365238097
0.008164	-0.224976	0.001086	-7441.9667228519975	-1.112799	-1.103447	-1.1113702096815778	-1.1020185786126986	-1.1191774955440117	-1.1098245865920637
0.008165	-0.224854	0.001147	-7437.928586851996	-1.112760	-1.103413	-1.1113310346705148	-1.1019844036468254	-1.1191383205329486	-1.1097904116261905
0.008166	-0.224762	0.001141	-7434.899984851998	-1.112720	-1.103377	-1.1112908596594515	-1.1019482286809523	-1.1190981455218854	-1.1097542366603175
0.008167	-0.224533	0.001111	-7427.328478851998	-1.112681	-1.103348	-1.1112516846483886	-1.1019190537150794	-1.1190589705108227	-1.1097250616944445
0.008169	-0.224319	0.001147	-7420.261739851998	-1.112642	-1.103317	-1.1112123346262626	-1.1018877037833334	-1.1190196204886966	-1.1096937117626986
0.008170	-0.224304	0.001184	-7419.7569728519975	-1.112601	-1.103277	-1.1111711596151996	-1.1018475288174603	-1.1189784454776337	-1.1096535367968254
0.008171	-0.224136	0.001093	-7414.204534851997	-1.112563	-1.103245	-1.1111329846041367	-1.1018153538515874	-1.1189402704665707	-1.1096213618309525
0.008172	-0.223907	0.001129	-7406.633029851997	-1.112524	-1.103216	-1.1110938095930736	-1.1017861788857142	-1.1189010954555076	-1.1095921868650793
0.008174	-0.223816	0.001129	-7403.604426851996	-1.112485	-1.103181	-1.1110544595709475	-1.1017508289539681	-1.1188617454333816	-1.1095568369333333
0.008175	-0.223633	0.001123	-7397.5472228519975	-1.112446	-1.103149	-1.1110152845598846	-1.1017186539880952	-1.1188225704223185	-1.1095246619674604
0.008176	-0.223465	0.001111	-7391.994784851997	-1.112407	-1.103118	-1.1109761095488215	-1.1016874790222222	-1.1187833954112554	-1.1094934870015873
0.008177	-0.223312	0.001135	-7386.947114851997	-1.112368	-1.103085	-1.1109369345377587	-1.1016543040563493	-1.1187442204001927	-1.1094603120357145
0.008179	-0.223236	0.001117	-7384.423278851997	-1.112329	-1.103049	-1.1108975845156324	-1.1016179541246032	-1.1187048703780662	-1.1094239621039683
0.008180	-0.222992	0.001129	-7376.347006851996	-1.112290	-1.103020	-1.1108584095045695	-1.10158877915873	-1.1186656953670036	-1.1093947871380951
0.008181	-0.222870	0.001129	-7372.308869851997	-1.112251	-1.102986	-1.1108192344935066	-1.1015546041928572	-1.1186265203559405	-1.1093606121722224
0.008182	-0.222763	0.001178	-7368.775500851996	-1.112211	-1.102950	-1.1107790594824436	-1.1015184292269842	-1.1185863453448777	-1.1093244372063493
0.008184	-0.222641	0.001105	-7364.737363851997	-1.112172	-1.102916	-1.1107397094603173	-1.101484079295238	-1.1185469953227511	-1.1092900872746032
0.008185	-0.222397	0.001160	-7356.661091851996	-1.112132	-1.102887	-1.1106995344492543	-1.101454904329365	-1.1185068203116884	-1.1092609123087303
0.008186	-0.222260	0.001160	-7352.1181878519965	-1.112092	-1.102852	-1.1106593594381915	-1.101419729363492	-1.1184666453006256	-1.1092257373428571
0.008187	-0.222168	0.001135	-7349.089585851996	-1.112052	-1.102817	-1.1106191844271285	-1.101384554397619	-1.1184264702895623	-1.1091905623769842
0.008189	-0.221924	0.001117	-7341.013312851997	-1.112013	-1.102788	-1.1105798344050024	-1.1013552044658732	-1.1183871202674363	-1.1091612124452384
0.008190	-0.221771	0.001184	-7335.965641851997	-1.111973	-1.102754	-1.1105396593939394	-1.1013210295	-1.1183469452563735	-1.1091270374793651
0.008191	-0.221695	0.001129	-7333.441806851997	-1.111933	-1.102717	-1.1104994843828764	-1.101283854534127	-1.1183067702453102	-1.1090898625134922
0.008192	-0.221527	0.001099	-7327.889369851997	-1.111895	-1.102686	-1.1104613093718134	-1.101252679568254	-1.1182685952342473	-1.1090586875476192
0.008194	-0.221283	0.001129	-7319.813096851996	-1.111856	-1.102657	-1.1104219593496873	-1.101223329636508	-1.1182292452121212	-1.109029337615873
0.008195	-0.221252	0.001129	-7318.803562851997	-1.111817	-1.102619	-1.1103827843386245	-1.101185154670635	-1.1181900702010585	-1.1089911626500002
0.008196	-0.221100	0.001135	-7313.755891851997	-1.111778	-1.102587	-1.1103436093275612	-1.101152979704762	-1.118150895189995	-1.108958987684127
0.008197	-0.220886	0.001111	-7306.689152851997	-1.111739	-1.102556	-1.1103044343164983	-1.1011218047388889	-1.1181117201789323	-1.108927812718254
0.008199	-0.220764	0.001160	-7302.651016851996	-1.111699	-1.102522	-1.1102640842943723	-1.1010874548071428	-1.1180713701568061	-1.108893462786508
0.008200	-0.220520	0.001172	-7294.5747438519975	-1.111658	-1.102491	-1.1102229092833094	-1.10105627984127	-1.1180301951457432	-1.1088622878206351
0.008201	-0.220398	0.001147	-7290.536607851996	-1.111619	-1.102457	-1.1101837342722463	-1.1010221048753968	-1.11799102013468	-1.108828112854762
0.008202	-0.220245	0.001129	-7285.488936851996	-1.111579	-1.102424	-1.1101435592611835	-1.100988929909524	-1.1179508451236173	-1.108794937888889
0.008204	-0.220123	0.001147	-7281.450800851997	-1.111539	-1.102389	-1.1101032092390573	-1.1009535799777779	-1.117910495101491	-1.108759587957143
0.008205	-0.219910	0.001154	-7274.384061851997	-1.111499	-1.102358	-1.1100630342279942	-1.1009224050119046	-1.1178703200904283	-1.1087284129912698
0.008206	-0.219788	0.001166	-7270.345925851998	-1.111459	-1.102323	-1.1100228592169312	-1.1008872300460317	-1.117830145079365	-1.1086932380253969
0.008207	-0.219772	0.001135	-7269.8411588519975	-1.111420	-1.102284	-1.1099836842058683	-1.1008480550801587	-1.1177909700683024	-1.1086540630595239
0.008209	-0.219513	0.001160	-7261.260118851997	-1.111380	-1.102254	-1.1099433341837421	-1.1008177051484127	-1.1177506200461762	-1.1086237131277779
0.008210	-0.219315	0.001154	-7254.698146851997	-1.111339	-1.102223	-1.1099021591726792	-1.1007865301825397	-1.1177094450351133	-1.1085925381619048
0.008211	-0.219208	0.001178	-7251.164777851996	-1.111299	-1.102186	-1.1098619841616162	-1.1007493552166667	-1.11766927002405	-1.1085553631960319
0.008212	-0.219055	0.001166	-7246.117106851998	-1.111258	-1.102152	-1.1098208091505533	-1.1007151802507937	-1.117628095012987	-1.1085211882301589
0.008214	-0.218826	0.001166	-7238.545601851996	-1.111218	-1.102121	-1.1097804591284273	-1.1006838303190476	-1.1175877449908613	-1.1084898382984127
0.008215	-0.218735	0.001178	-7235.516998851997	-1.111177	-1.102084	-1.109739284117364	-1.1006466553531746	-1.117546569979798	-1.1084526633325398
0.008216	-0.218643	0.001178	-7232.488396851997	-1.111137	-1.102048	-1.109699109106301	-1.1006104803873016	-1.1175063949687352	-1.1084164883666667
0.008217	-0.218384	0.001135	-7223.907356851996	-1.111096	-1.102018	-1.1096579340952382	-1.1005803054214285	-1.1174652199576722	-1.1083863134007936
0.008219	-0.218277	0.001221	-7220.373987851997	-1.111055	-1.101981	-1.109616584073112	-1.1005429554896826	-1.1174238699355459	-1.1083489634690478
0.008220	-0.218155	0.001160	-7216.335850851998	-1.111014	-1.101946	-1.109575409062049	-1.1005077805238097	-1.117382694924483	-1.1083137885031749
0.008221	-0.218018	0.001160	-7211.792947851996	-1.110974	-1.101911	-1.1095352340509859	-1.1004726055579366	-1.1173425199134197	-1.1082786135373017
0.008222	-0.217850	0.001178	-7206.240509851998	-1.110933	-1.101877	-1.109494059039923	-1.1004384305920636	-1.1173013449023568	-1.1082444385714287
0.008224	-0.217743	0.001172	-7202.707140851997	-1.110893	-1.101841	-1.109453709017797	-1.1004020806603176	-1.117260994880231	-1.1082080886396828
0.008225	-0.217514	0.001166	-7195.135634851997	-1.110852	-1.101810	-1.109412534006734	-1.1003709056944444	-1.117219819869168	-1.1081769136738095
0.008226	-0.217407	0.001154	-7191.602265851998	-1.110812	-1.101775	-1.109372358995671	-1.1003357307285713	-1.1171796448581048	-1.1081417387079364
0.008227	-0.217209	0.001190	-7185.0402938519965	-1.110771	-1.101742	-1.1093311839846078	-1.1003025557626984	-1.117138469847042	-1.1081085637420636
0.008229	-0.217148	0.001172	-7183.021225851997	-1.110731	-1.101704	-1.1092908339624818	-1.1002642058309524	-1.1170981198249157	-1.1080702138103176
0.008230	-0.216904	0.001141	-7174.944952851996	-1.110691	-1.101674	-1.109250658951419	-1.1002340308650793	-1.117057944813853	-1.1080400388444445
0.008231	-0.216751	0.001166	-7169.897282851996	-1.110650	-1.101640	-1.109209483940356	-1.1001998558992063	-1.11701676980279	-1.1080058638785715
0.008232	-0.216660	0.001178	-7166.8686798519975	-1.110610	-1.101603	-1.109169308929293	-1.1001626809333334	-1.1169765947917272	-1.1079686889126985
0.008234	-0.216507	0.001166	-7161.821009851998	-1.110569	-1.101569	-1.1091279589071668	-1.1001283310015872	-1.1169352447696008	-1.1079343389809524
0.008235	-0.216293	0.001147	-7154.754270851998	-1.110529	-1.101538	-1.109087783896104	-1.1000971560357142	-1.116895069758538	-1.1079031640150794
0.008236	-0.216202	0.001215	-7151.725668851997	-1.110488	-1.101500	-1.1090466088850408	-1.1000589810698411	-1.1168538947474747	-1.1078649890492063
0.008237	-0.216019	0.001135	-7145.668463851996	-1.110448	-1.101468	-1.109006433873978	-1.1000268061039682	-1.1168137197364119	-1.1078328140833333
0.008239	-0.215851	0.001190	-7140.116025851998	-1.110407	-1.101434	-1.1089650838518519	-1.0999924561722223	-1.116772369714286	-1.1077984641515874
0.008240	-0.215744	0.001208	-7136.582656851997	-1.110365	-1.101397	-1.1089229088407888	-1.0999552812063491	-1.1167301947032229	-1.1077612891857143
0.008241	-0.215652	0.001172	-7133.554054851997	-1.110325	-1.101360	-1.1088827338297258	-1.0999181062404761	-1.1166900196921596	-1.1077241142198413
0.008242	-0.215439	0.001123	-7126.487315851997	-1.110285	-1.101329	-1.1088425588186628	-1.0998869312746031	-1.1166498446810968	-1.1076929392539683
0.008244	-0.215240	0.001208	-7119.925343851997	-1.110244	-1.101296	-1.1088012087965369	-1.0998535813428572	-1.116608494658971	-1.1076595893222223
0.008245	-0.215164	0.001202	-7117.401508851997	-1.110202	-1.101258	-1.1087590337854738	-1.0998154063769843	-1.1165663196479079	-1.1076214143563494
0.008246	-0.214935	0.001196	-7109.830002851997	-1.110160	-1.101226	-1.1087168587744107	-1.0997832314111111	-1.1165241446368448	-1.1075892393904763
0.008247	-0.214844	0.001184	-7106.801400851997	-1.110119	-1.101188	-1.1086756837633478	-1.0997450564452382	-1.1164829696257819	-1.1075510644246034
0.008249	-0.214630	0.001221	-7099.734661851997	-1.110077	-1.101155	-1.1086333337412217	-1.0997117065134923	-1.1164406196036558	-1.1075177144928574
0.008250	-0.214584	0.001178	-7098.220360851998	-1.110036	-1.101116	-1.1085921587301588	-1.099672531547619	-1.1163994445925929	-1.1074785395269842
0.008251	-0.214310	0.001154	-7089.134553851996	-1.109996	-1.101087	-1.1085519837190958	-1.099643356581746	-1.1163592695815296	-1.1074493645611112
0.008252	-0.214203	0.001202	-7085.6011848519975	-1.109954	-1.101050	-1.1085098087080327	-1.099606181615873	-1.1163170945704666	-1.1074121895952382
0.008254	-0.214066	0.001221	-7081.058280851998	-1.109913	-1.101014	-1.1084684586859066	-1.099569831684127	-1.1162757445483407	-1.107375839663492
0.008255	-0.213867	0.001160	-7074.496309851997	-1.109872	-1.100981	-1.1084272836748437	-1.0995366567182538	-1.1162345695372777	-1.107342664697619
0.008256	-0.213730	0.001178	-7069.953405851997	-1.109831	-1.100946	-1.1083861086637807	-1.099501481752381	-1.1161933945262148	-1.107307489731746
0.008257	-0.213593	0.001178	-7065.410502851997	-1.109790	-1.100911	-1.1083449336527178	-1.0994663067865078	-1.1161522195151519	-1.107272314765873
0.008259	-0.213440	0.001196	-7060.362831851997	-1.109749	-1.100876	-1.1083035836305917	-1.0994309568547618	-1.1161108694930255	-1.107236964834127
0.008260	-0.213287	0.001190	-7055.315161851997	-1.109708	-1.100841	-1.1082624086195285	-1.0993957818888889	-1.1160696944819626	-1.107201789868254
0.008261	-0.213165	0.001215	-7051.277024851997	-1.109666	-1.100804	-1.1082202336084657	-1.0993586069230157	-1.1160275194708995	-1.1071646149023808
0.008262	-0.213043	0.001190	-7047.238888851996	-1.109624	-1.100768	-1.1081780585974026	-1.0993224319571429	-1.1159853444598364	-1.107128439936508
0.008264	-0.212814	0.001208	-7039.667382851998	-1.109582	-1.100736	-1.1081357085752765	-1.0992900820253968	-1.1159429944377104	-1.107096090004762
0.008265	-0.212708	0.001233	-7036.134013851997	-1.109540	-1.100697	-1.1080935335642135	-1.0992509070595238	-1.1159008194266473	-1.107056915038889
0.008266	-0.212570	0.001227	-7031.591109851997	-1.109497	-1.100661	-1.1080503585531505	-1.0992147320936507	-1.1158576444155845	-1.1070207400730159
0.008267	-0.212372	0.001172	-7025.029138851996	-1.109456	-1.100628	-1.1080091835420876	-1.0991815571277777	-1.1158164694045216	-1.1069875651071428
0.008269	-0.212204	0.001227	-7019.4767008519975	-1.109414	-1.100593	-1.1079668335199615	-1.0991462071960316	-1.1157741193823956	-1.1069522151753968
0.008270	-0.212112	0.001215	-7016.448098851997	-1.109372	-1.100555	-1.1079246585088984	-1.0991080322301587	-1.1157319443713325	-1.1069140402095239
0.008271	-0.211868	0.001141	-7008.371825851997	-1.109332	-1.100525	-1.1078844834978354	-1.0990778572642856	-1.1156917693602693	-1.1068838652436508
0.008272	-0.211777	0.001202	-7005.343223851996	-1.109291	-1.100487	-1.1078433084867725	-1.0990396822984128	-1.1156505943492063	-1.106845690277778
0.008274	-0.211670	0.001227	-7001.809853851997	-1.109248	-1.100449	-1.1077999584646465	-1.0990013323666667	-1.1156072443270806	-1.106807340346032
0.008275	-0.211502	0.001208	-6996.257416851997	-1.109206	-1.100414	-1.1077577834535834	-1.0989661574007936	-1.1155650693160175	-1.1067721653801588
0.008276	-0.211304	0.001202	-6989.695444851997	-1.109164	-1.100380	-1.1077156084425206	-1.0989319824349206	-1.1155228943049544	-1.1067379904142858
0.008277	-0.211197	0.001245	-6986.162075851997	-1.109122	-1.100342	-1.1076734334314573	-1.0988938074690475	-1.1154807192938914	-1.1066998154484127
0.008279	-0.211044	0.001233	-6981.114404851996	-1.109079	-1.100306	-1.1076300834093313	-1.0988574575373016	-1.1154373692717652	-1.1066634655166667
0.008280	-0.210876	0.001190	-6975.561967851998	-1.109037	-1.100271	-1.1075879083982685	-1.0988222825714287	-1.1153951942607025	-1.1066282905507938
0.008281	-0.210617	0.001215	-6966.980927851997	-1.108995	-1.100240	-1.1075457333872054	-1.0987911076055557	-1.1153530192496395	-1.1065971155849208
0.008282	-0.210571	0.001263	-6965.466626851998	-1.108952	-1.100198	-1.1075025583761424	-1.0987489326396827	-1.1153098442385763	-1.1065549406190478
0.008284	-0.210419	0.001221	-6960.418955851997	-1.108909	-1.100162	-1.1074592083540162	-1.0987125827079367	-1.11526649421645	-1.1065185906873019
0.008285	-0.210236	0.001221	-6954.361751851997	-1.108867	-1.100127	-1.1074170333429534	-1.0986774077420636	-1.1152243192053874	-1.1064834157214287
0.008286	-0.210098	0.001245	-6949.818847851997	-1.108824	-1.100090	-1.1073738583318904	-1.0986402327761904	-1.1151811441943242	-1.1064462407555555
0.008287	-0.209900	0.001245	-6943.256875851997	-1.108781	-1.100055	-1.1073306833208274	-1.0986050578103175	-1.1151379691832615	-1.1064110657896826
0.008289	-0.209793	0.001233	-6939.723506851997	-1.108738	-1.100017	-1.1072873332987012	-1.0985667078785715	-1.1150946191611353	-1.1063727158579366
0.008290	-0.209625	0.001251	-6934.171069851996	-1.108695	-1.099981	-1.1072441582876382	-1.0985305329126984	-1.115051444150072	-1.1063365408920636
0.008291	-0.209549	0.001208	-6931.647233851998	-1.108653	-1.099942	-1.1072019832765754	-1.0984913579468254	-1.1150092691390094	-1.1062973659261905
0.008292	-0.209396	0.001208	-6926.599563851996	-1.108611	-1.099906	-1.1071598082655123	-1.0984551829809523	-1.1149670941279464	-1.1062611909603175
0.008294	-0.209213	0.001239	-6920.542358851997	-1.108568	-1.099871	-1.1071164582433863	-1.0984198330492063	-1.1149237441058202	-1.1062258410285715
0.008295	-0.209030	0.001263	-6914.485154851996	-1.108525	-1.099835	-1.1070732832323231	-1.0983836580833333	-1.114880569094757	-1.1061896660626984
0.008296	-0.208939	0.001172	-6911.456551851998	-1.108483	-1.099797	-1.1070311082212603	-1.0983454831174602	-1.1148383940836943	-1.1061514910968253
0.008297	-0.208694	0.001233	-6903.380278851997	-1.108440	-1.099765	-1.1069879332101973	-1.0983133081515875	-1.1147952190726311	-1.1061193161309526
0.008299	-0.208618	0.001270	-6900.856443851997	-1.108397	-1.099725	-1.1069445831880713	-1.0982729582198414	-1.1147518690505054	-1.1060789661992065
0.008300	-0.208389	0.001233	-6893.284937851997	-1.108354	-1.099691	-1.1069014081770083	-1.0982387832539682	-1.1147086940394422	-1.1060447912333333
0.008301	-0.208282	0.001215	-6889.751568851998	-1.108312	-1.099653	-1.106859233165945	-1.0982006082880953	-1.114666519028379	-1.1060066162674604
0.008302	-0.208160	0.001251	-6885.713432851997	-1.108269	-1.099615	-1.106816058154882	-1.0981624333222222	-1.1146233440173159	-1.1059684413015873
0.008304	-0.208008	0.001233	-6880.665761851997	-1.108226	-1.099579	-1.106772708132756	-1.0981260833904762	-1.1145799939951901	-1.1059320913698414
0.008305	-0.207870	0.001221	-6876.122858851997	-1.108183	-1.099542	-1.106729533121693	-1.0980889084246033	-1.114536818984127	-1.1058949164039684
0.008306	-0.207687	0.001221	-6870.065653851998	-1.108141	-1.099507	-1.1066873581106302	-1.0980537334587301	-1.1144946439730643	-1.1058597414380953
0.008307	-0.207520	0.001276	-6864.513215851997	-1.108097	-1.099470	-1.106643183099567	-1.0980165584928572	-1.114450468962001	-1.1058225664722223
0.008309	-0.207428	0.001245	-6861.484613851997	-1.108054	-1.099431	-1.1065998330774411	-1.0979772085611113	-1.1144071189398752	-1.1057832165404764
0.008310	-0.207214	0.001227	-6854.417874851997	-1.108011	-1.099397	-1.1065566580663782	-1.097943033595238	-1.114363943928812	-1.1057490415746032
0.008311	-0.207108	0.001239	-6850.884505851996	-1.107968	-1.099359	-1.1065134830553152	-1.0979048586293652	-1.1143207689177492	-1.1057108666087303
0.008312	-0.206940	0.001251	-6845.332067851998	-1.107925	-1.099323	-1.1064703080442522	-1.097868683663492	-1.114277593906686	-1.1056746916428573
0.008314	-0.206757	0.001227	-6839.274863851997	-1.107882	-1.099287	-1.106426958022126	-1.097832333731746	-1.1142342438845598	-1.105638341711111
0.008315	-0.206619	0.001257	-6834.731959851997	-1.107839	-1.099250	-1.106383783011063	-1.097795158765873	-1.114191068873497	-1.1056011667452381
0.008316	-0.206512	0.001233	-6831.198590851996	-1.107796	-1.099211	-1.106340608	-1.0977559838	-1.1141478938624338	-1.105561991779365
0.008317	-0.206284	0.001288	-6823.627084851996	-1.107752	-1.099176	-1.106296432988937	-1.0977208088341268	-1.114103718851371	-1.105526816813492
0.008319	-0.206192	0.001251	-6820.598482851998	-1.107708	-1.099137	-1.106252082966811	-1.097681458902381	-1.114059368829245	-1.105487466881746
0.008320	-0.205994	0.001239	-6814.036510851996	-1.107665	-1.099102	-1.1062089079557478	-1.097646283936508	-1.1140161938181818	-1.1054522919158731
0.008321	-0.205902	0.001208	-6811.007908851998	-1.107623	-1.099064	-1.106166732944685	-1.0976081089706349	-1.1139740188071188	-1.10541411695
0.008322	-0.205673	0.001233	-6803.436402851998	-1.107580	-1.099030	-1.106123557933622	-1.0975739340047619	-1.113930843796056	-1.105379941984127
0.008324	-0.205597	0.001263	-6800.912567851998	-1.107537	-1.098990	-1.106080207911496	-1.0975335840730158	-1.1138874937739298	-1.105339592052381
0.008325	-0.205444	0.001215	-6795.864896851997	-1.107495	-1.098954	-1.106038032900433	-1.0974974091071428	-1.1138453187628667	-1.105303417086508
0.008326	-0.205261	0.001233	-6789.807692851997	-1.107452	-1.098919	-1.10599485788937	-1.0974622341412699	-1.113802143751804	-1.105268242120635
0.008327	-0.205109	0.001288	-6784.7600218519965	-1.107407	-1.098881	-1.1059496828783069	-1.0974240591753968	-1.113756968740741	-1.105230067154762
0.008329	-0.205002	0.001270	-6781.226652851998	-1.107364	-1.098842	-1.105906332856181	-1.0973847092436508	-1.1137136187186147	-1.105190717223016
0.008330	-0.204849	0.001227	-6776.178981851997	-1.107321	-1.098805	-1.105863157845118	-1.0973475342777779	-1.113670443707552	-1.105153542257143
0.008331	-0.204681	0.001215	-6770.626544851997	-1.107278	-1.098770	-1.105819982834055	-1.0973123593119047	-1.1136272686964888	-1.1051183672912699
0.008332	-0.204575	0.001282	-6767.093174851998	-1.107234	-1.098730	-1.1057758078229918	-1.0972721843460318	-1.1135830936854259	-1.105078192325397
0.008334	-0.204376	0.001257	-6760.531203851997	-1.107191	-1.098695	-1.1057324578008658	-1.0972368344142858	-1.1135397436632997	-1.105042842393651
0.008335	-0.204147	0.001233	-6752.959697851997	-1.107148	-1.098661	-1.1056892827898028	-1.0972026594484128	-1.113496568652237	-1.105008667427778
0.008336	-0.204071	0.001288	-6750.435862851997	-1.107104	-1.098620	-1.10564510777874	-1.0971614844825397	-1.113452393641174	-1.1049674924619048
0.008337	-0.203888	0.001239	-6744.378657851998	-1.107060	-1.098585	-1.1056009327676768	-1.0971263095166666	-1.1134082186301106	-1.1049323174960317
0.008339	-0.203720	0.001270	-6738.826220851997	-1.107016	-1.098547	-1.1055565827455507	-1.0970879595849206	-1.1133638686079848	-1.1048939675642857
0.008340	-0.203583	0.001306	-6734.283316851997	-1.106971	-1.098508	-1.1055114077344876	-1.0970487846190478	-1.1133186935969217	-1.104854792598413
0.008341	-0.203445	0.001300	-6729.740413851998	-1.106926	-1.098469	-1.1054662327234248	-1.0970096096531745	-1.1132735185858587	-1.1048156176325397
0.008342	-0.203293	0.001251	-6724.6927428519975	-1.106883	-1.098432	-1.1054230577123618	-1.0969724346873018	-1.1132303435747959	-1.104778442666667
0.008344	-0.203201	0.001245	-6721.664140851997	-1.106839	-1.098392	-1.1053787076902355	-1.0969320847555555	-1.1131859935526696	-1.1047380927349206
0.008345	-0.202988	0.001276	-6714.597401851997	-1.106795	-1.098357	-1.1053345326791726	-1.0968969097896826	-1.1131418185416067	-1.1047029177690477
0.008346	-0.202866	0.001282	-6710.559265851996	-1.106751	-1.098318	-1.1052903576681097	-1.0968577348238093	-1.1130976435305437	-1.1046637428031745
0.008347	-0.202667	0.001276	-6703.997293851997	-1.106707	-1.098282	-1.1052461826570468	-1.0968215598579365	-1.1130534685194808	-1.1046275678373016
0.008349	-0.202560	0.001257	-6700.463924851998	-1.106663	-1.098242	-1.1052018326349207	-1.0967812099261904	-1.1130091184973545	-1.1045872179055556
0.008350	-0.202408	0.001276	-6695.416253851998	-1.106619	-1.098205	-1.1051576576238575	-1.0967440349603175	-1.1129649434862916	-1.1045500429396826
0.008351	-0.202240	0.001257	-6689.863816851997	-1.106575	-1.098168	-1.1051134826127946	-1.0967068599944445	-1.1129207684752287	-1.1045128679738097
0.008352	-0.202072	0.001306	-6684.311378851997	-1.106530	-1.098130	-1.1050683076017316	-1.0966686850285714	-1.1128755934641656	-1.1044746930079365
0.008354	-0.201965	0.001282	-6680.778009851998	-1.106486	-1.098090	-1.1050239575796057	-1.0966283350968253	-1.1128312434420398	-1.1044343430761905
0.008355	-0.201736	0.001239	-6673.206503851998	-1.106442	-1.098056	-1.1049797825685426	-1.0965941601309523	-1.1127870684309764	-1.1044001681103175
0.008356	-0.201569	0.001306	-6667.654065851997	-1.106397	-1.098018	-1.1049346075574797	-1.0965559851650792	-1.1127418934199138	-1.1043619931444444
0.008357	-0.201523	0.001288	-6666.139764851998	-1.106353	-1.097975	-1.1048904325464164	-1.0965128101992063	-1.1126977184088505	-1.1043188181785715
0.008359	-0.201309	0.001270	-6659.073025851998	-1.106309	-1.097940	-1.1048460825242905	-1.0964774602674603	-1.1126533683867246	-1.1042834682468254
0.008360	-0.201172	0.001270	-6654.530122851997	-1.106265	-1.097902	-1.1048019075132276	-1.0964392853015872	-1.1126091933756617	-1.1042452932809523
0.008361	-0.200989	0.001263	-6648.472917851997	-1.106221	-1.097866	-1.1047577325021645	-1.0964031103357144	-1.1125650183645983	-1.1042091183150795
0.008362	-0.200836	0.001306	-6643.4252478519975	-1.106176	-1.097827	-1.1047125574911016	-1.0963639353698413	-1.1125198433535357	-1.1041699433492065
0.008364	-0.200684	0.001282	-6638.377576851997	-1.106131	-1.097789	-1.1046672074689754	-1.096325585438095	-1.1124744933314092	-1.1041315934174603
0.008365	-0.200607	0.001270	-6635.853741851997	-1.106087	-1.097748	-1.1046230324579125	-1.0962844104722222	-1.1124303183203463	-1.1040904184515874
0.008366	-0.200439	0.001294	-6630.301304851997	-1.106043	-1.097710	-1.1045788574468496	-1.0962462355063491	-1.1123861433092834	-1.1040522434857143
0.008367	-0.200272	0.001263	-6624.748866851996	-1.105999	-1.097673	-1.1045346824357865	-1.0962090605404762	-1.1123419682982205	-1.1040150685198413
0.008369	-0.200089	0.001263	-6618.691661851997	-1.105955	-1.097637	-1.1044903324136603	-1.0961727106087302	-1.1122976182760942	-1.1039787185880954
0.008370	-0.199982	0.001270	-6615.1582928519965	-1.105911	-1.097598	-1.1044461574025974	-1.0961335356428572	-1.1122534432650313	-1.1039395436222224
0.008371	-0.199814	0.001263	-6609.605854851998	-1.105867	-1.097560	-1.1044019823915343	-1.0960953606769843	-1.1122092682539684	-1.1039013686563495
0.008372	-0.199600	0.001312	-6602.539116851996	-1.105821	-1.097524	-1.1043558073804713	-1.096059185711111	-1.1121630932429052	-1.1038651936904762
0.008374	-0.199524	0.001312	-6600.015280851998	-1.105776	-1.097482	-1.1043104573583455	-1.0960168357793652	-1.1121177432207796	-1.1038228437587303
0.008375	-0.199402	0.001263	-6595.977144851997	-1.105732	-1.097443	-1.1042662823472822	-1.095977660813492	-1.1120735682097163	-1.103783668792857
0.008376	-0.199142	0.001300	-6587.396104851998	-1.105687	-1.097409	-1.1042211073362194	-1.0959434858476191	-1.1120283931986532	-1.1037494938269843
0.008377	-0.199066	0.001318	-6584.872269851998	-1.105641	-1.097366	-1.1041749323251564	-1.095900310881746	-1.1119822181875905	-1.1037063188611111
0.008379	-0.198898	0.001331	-6579.319831851997	-1.105596	-1.097327	-1.1041295823030304	-1.0958609609499999	-1.1119368681654644	-1.103666968929365
0.008380	-0.198700	0.001300	-6572.757860851996	-1.105550	-1.097290	-1.1040834072919674	-1.095823785984127	-1.1118906931544013	-1.1036297939634923
0.008381	-0.198593	0.001300	-6569.224490851997	-1.105505	-1.097250	-1.1040382322809041	-1.095783611018254	-1.1118455181433382	-1.103589618997619
0.008382	-0.198441	0.001312	-6564.176820851997	-1.105460	-1.097211	-1.1039930572698413	-1.095744436052381	-1.1118003431322752	-1.103550444031746
0.008384	-0.198242	0.001276	-6557.6148488519975	-1.105415	-1.097174	-1.1039477072477153	-1.095707086120635	-1.1117549931101491	-1.1035130941000002
0.008385	-0.198166	0.001337	-6555.091013851998	-1.105369	-1.097131	-1.1039015322366523	-1.095663911154762	-1.1117088180990864	-1.103469919134127
0.008386	-0.197968	0.001337	-6548.529041851996	-1.105323	-1.097094	-1.1038553572255894	-1.095626736188889	-1.1116626430880232	-1.103432744168254
0.008387	-0.197845	0.001270	-6544.490905851997	-1.105279	-1.097054	-1.103811182214526	-1.0955865612230158	-1.1116184680769599	-1.103392569202381
0.008389	-0.197693	0.001276	-6539.443234851997	-1.105235	-1.097016	-1.1037668321924001	-1.0955482112912698	-1.111574118054834	-1.103354219270635
0.008390	-0.197510	0.001294	-6533.386030851998	-1.105190	-1.096979	-1.103721657181337	-1.0955110363253968	-1.111528943043771	-1.103317044304762
0.008391	-0.197372	0.001318	-6528.843126851996	-1.105144	-1.096940	-1.1036754821702741	-1.0954718613595238	-1.1114827680327082	-1.103277869338889
0.008392	-0.197250	0.001282	-6524.804990851997	-1.105100	-1.096900	-1.1036313071592112	-1.0954316863936508	-1.1114385930216453	-1.103237694373016
0.008394	-0.197128	0.001300	-6520.766853851997	-1.105054	-1.096860	-1.103584957137085	-1.0953913364619048	-1.111392242999519	-1.10319734444127
0.008395	-0.196960	0.001324	-6515.214416851997	-1.105009	-1.096821	-1.103539782126022	-1.0953521614960318	-1.111347067988456	-1.103158169475397
0.008396	-0.196747	0.001300	-6508.147677851997	-1.104963	-1.096785	-1.103493607114959	-1.0953159865301587	-1.1113008929773929	-1.1031219945095239
0.008397	-0.196640	0.001343	-6504.614308851997	-1.104917	-1.096743	-1.103447432103896	-1.0952738115642857	-1.1112547179663301	-1.1030798195436509
0.008399	-0.196472	0.001306	-6499.061870851998	-1.104872	-1.096704	-1.1034020820817703	-1.0952344616325396	-1.111209367944204	-1.1030404696119047
0.008400	-0.196335	0.001300	-6494.518967851996	-1.104826	-1.096665	-1.103355907070707	-1.0951952866666668	-1.111163192933141	-1.103001294646032
0.008401	-0.196167	0.001373	-6488.966529851998	-1.104779	-1.096625	-1.103308732059644	-1.0951551117007936	-1.111116017922078	-1.1029611196801588
0.008402	-0.196045	0.001337	-6484.928393851997	-1.104733	-1.096583	-1.103262557048581	-1.0951129367349208	-1.1110698429110148	-1.102918944714286
0.008404	-0.195831	0.001318	-6477.861654851997	-1.104687	-1.096546	-1.103216207026455	-1.0950755868031745	-1.1110234928888891	-1.1028815947825397
0.008405	-0.195709	0.001349	-6473.8235188519975	-1.104641	-1.096505	-1.103170032015392	-1.0950344118373017	-1.110977317877826	-1.1028404198166668
0.008406	-0.195648	0.001324	-6471.804449851998	-1.104594	-1.096461	-1.103122857004329	-1.0949902368714284	-1.110930142866763	-1.1027962448507935
0.008407	-0.195404	0.001331	-6463.728177851997	-1.104548	-1.096425	-1.103076681993266	-1.0949540619055556	-1.1108839678556999	-1.1027600698849207
0.008409	-0.195236	0.001318	-6458.175739851997	-1.104502	-1.096387	-1.10303033197114	-1.0949157119738095	-1.1108376178335742	-1.1027217199531747
0.008410	-0.195068	0.001349	-6452.623301851998	-1.104456	-1.096347	-1.1029841569600771	-1.0948755370079364	-1.110791442822511	-1.1026815449873015
0.008411	-0.194946	0.001349	-6448.585165851997	-1.104409	-1.096305	-1.102936981949014	-1.0948333620420636	-1.110744267811448	-1.1026393700214288
0.008412	-0.194809	0.001343	-6444.042262851997	-1.104363	-1.096264	-1.1028908069379508	-1.0947921870761903	-1.110698092800385	-1.1025981950555555
0.008414	-0.194626	0.001349	-6437.985057851996	-1.104316	-1.096225	-1.102843456915825	-1.0947528371444444	-1.110650742778259	-1.1025588451238095
0.008415	-0.194489	0.001331	-6433.442153851996	-1.104270	-1.096185	-1.102797281904762	-1.0947126621785714	-1.1106045677671958	-1.1025186701579366
0.008416	-0.194336	0.001331	-6428.3944838519965	-1.104224	-1.096145	-1.102751106893699	-1.0946724872126983	-1.110558392756133	-1.1024784951920634
0.008417	-0.194214	0.001318	-6424.356347851997	-1.104178	-1.096104	-1.102704931882636	-1.0946313122468254	-1.11051221774507	-1.1024373202261906
0.008419	-0.194061	0.001337	-6419.308676851997	-1.104132	-1.096065	-1.1026585818605097	-1.0945919623150795	-1.1104658677229438	-1.1023979702944446
0.008420	-0.193893	0.001306	-6413.756238851996	-1.104086	-1.096026	-1.1026124068494467	-1.0945527873492062	-1.1104196927118806	-1.1023587953285714
0.008421	-0.193710	0.001343	-6407.699034851998	-1.104039	-1.095987	-1.1025652318383838	-1.0945136123833334	-1.1103725177008177	-1.1023196203626986
0.008422	-0.193604	0.001398	-6404.165665851997	-1.103992	-1.095944	-1.102518056827321	-1.0944704374174603	-1.1103253426897548	-1.1022764453968255
0.008424	-0.193466	0.001294	-6399.622761851997	-1.103946	-1.095904	-1.1024717068051948	-1.0944300874857142	-1.1102789926676286	-1.1022360954650794
0.008425	-0.193237	0.001355	-6392.051255851997	-1.103900	-1.095867	-1.1024255317941318	-1.0943929125198413	-1.110232817656566	-1.1021989204992064
