Repository: pietracorvo/HystAPI

# Example data

The example data in this folder is from measurements performed during my physics bachelor.

The material is **FeSi3** (iron with 3% silicon), aka 'electrical steel', the standard material for ring cores in trafos. 

Four of the five samples where treated with high pressure torison (HPT, 20 rotations at 20GPa), to achieve nanocristallisation of the grains, which has a huge impact on the magnetic properties of the material. The HPT deformation was done at 77K (under liquid nitrogen) and at 293K (at room temperature). Afterwards some samples were heat treated at a temperature of 493K (for two hours) to anneal defects from the deformation process.

The five samples are:

File: testData/FeSi3_LN/G4_748V_151Hz_800000Fs0.txt (part 24 of 38)
--------------------------
t	U1	U2	H	Braw	Jraw	B_drift	 J_drift	B_corr	J_corr
0.008059	0.259506	0.001630	8585.393155102518	1.131483	1.120695	1.130964200027308	1.120187742311962	1.124576344675353	1.1137894356460387
0.008060	0.259750	0.001630	8593.469427102518	1.131539	1.120741	1.1310201356520786	1.1202336793689556	1.1246322803001236	1.1138353727030323
0.008061	0.260010	0.001642	8602.05046710252	1.131596	1.120787	1.1310770712768492	1.1202796164259492	1.1246892159248942	1.113881309760026
0.008062	0.260223	0.001642	8609.117206102519	1.131653	1.120835	1.13113400690162	1.120327553482943	1.124746151549665	1.1139292468170199
0.008064	0.260498	0.001642	8618.203013102519	1.131710	1.120881	1.1311908781511615	1.1203734275969304	1.1248030227992065	1.1139751209310071
0.008065	0.260712	0.001611	8625.269752102518	1.131766	1.120928	1.1312468137759322	1.120420364653924	1.1248589584239772	1.1140220579880007
0.008066	0.260880	0.001630	8630.822189102519	1.131822	1.120977	1.131302749400703	1.1204693017109175	1.1249148940487481	1.1140709950449943
0.008067	0.261124	0.001599	8638.89846210252	1.131878	1.121023	1.1313586850254735	1.1205152387679114	1.1249708296735186	1.1141169321019881
0.008069	0.261337	0.001593	8645.96520110252	1.131933	1.121069	1.1314135562750152	1.1205611128818986	1.1250257009230602	1.1141628062159754
0.008070	0.261612	0.001654	8655.051008102519	1.131990	1.121115	1.1314704918997858	1.1206070499388925	1.1250826365478308	1.1142087432729693
0.008071	0.261749	0.001593	8659.593911102518	1.132046	1.121165	1.1315264275245567	1.120656986995886	1.1251385721726017	1.1142586803299628
0.008072	0.262100	0.001630	8671.20355310252	1.132102	1.121206	1.1315823631493271	1.1206979240528796	1.1251945077973722	1.1142996173869564
0.008074	0.262222	0.001587	8675.241690102519	1.132157	1.121256	1.1316372343988688	1.120747798166867	1.1252493790469138	1.1143494915009438
0.008075	0.262497	0.001581	8684.327497102518	1.132212	1.121300	1.1316921700236395	1.1207917352238606	1.1253043146716846	1.1143934285579373
0.008076	0.262787	0.001605	8693.918071102518	1.132267	1.121343	1.13174710564841	1.1208346722808542	1.1253592502964551	1.114436365614931
0.008077	0.263000	0.001587	8700.98480910252	1.132322	1.121389	1.131802041273181	1.120880609337848	1.125414185921226	1.1144823026719248
0.008079	0.263123	0.001593	8705.02294610252	1.132378	1.121439	1.1318579125227224	1.1209304834518354	1.1254700571707674	1.1145321767859122
0.008080	0.263397	0.001593	8714.108753102519	1.132433	1.121483	1.1319128481474932	1.120974420508829	1.1255249927955382	1.1145761138429058
0.008081	0.263626	0.001593	8721.680259102519	1.132488	1.121529	1.1319677837722637	1.1210203575658226	1.1255799284203087	1.1146220508998994
0.008082	0.263824	0.001624	8728.242230102518	1.132544	1.121577	1.1320237193970346	1.1210682946228163	1.1256358640450796	1.114669987956893
0.008084	0.264053	0.001599	8735.813736102518	1.132599	1.121623	1.132078590646576	1.1211141687368036	1.125690735294621	1.1147158620708804
0.008085	0.264328	0.001556	8744.89954310252	1.132654	1.121666	1.1321335262713468	1.1211571057937975	1.1257456709193918	1.1147587991278742
0.008086	0.264557	0.001581	8752.471049102518	1.132709	1.121711	1.1321884618961175	1.121202042850791	1.1258006065441626	1.1148037361848677
0.008087	0.264755	0.001605	8759.033020102519	1.132764	1.121758	1.1322433975208883	1.1212489799077847	1.1258555421689334	1.1148506732418615
0.008089	0.264984	0.001575	8766.60452610252	1.132819	1.121803	1.1322982687704297	1.121293854021772	1.1259104134184748	1.1148955473558488
0.008090	0.265244	0.001575	8775.185566102518	1.132873	1.121847	1.1323522043952003	1.1213377910787656	1.1259643490432454	1.1149394844128424
0.008091	0.265503	0.001599	8783.76660610252	1.132929	1.121892	1.1324081400199713	1.1213827281357591	1.1260202846680163	1.114984421469836
0.008092	0.265686	0.001593	8789.823810102518	1.132984	1.121939	1.1324630756447418	1.1214296651927531	1.1260752202927868	1.1150313585268299
0.008094	0.265961	0.001569	8798.90961710252	1.133038	1.121982	1.1325169468942833	1.1214725393067404	1.1261290915423283	1.1150742326408172
0.008095	0.266129	0.001581	8804.462055102518	1.133093	1.122030	1.132571882519054	1.121520476363734	1.126184027167099	1.1151221696978109
0.008096	0.266403	0.001599	8813.54786210252	1.133149	1.122074	1.1326278181438247	1.1215644134207277	1.1262399627918698	1.1151661067548044
0.008097	0.266647	0.001642	8821.624135102518	1.133205	1.122120	1.1326837537685954	1.1216103504777213	1.1262958984166405	1.115212043811798
0.008099	0.266785	0.001575	8826.167038102518	1.133260	1.122169	1.1327386250181368	1.1216592245917085	1.1263507696661819	1.1152609179257853
0.008100	0.267044	0.001532	8834.748078102519	1.133313	1.122212	1.1327915606429078	1.1217021616487024	1.1264037052909528	1.1153038549827792
0.008101	0.267319	0.001587	8843.833885102518	1.133368	1.122256	1.1328464962676783	1.121746098705696	1.1264586409157233	1.1153477920397727
0.008102	0.267532	0.001587	8850.900624102518	1.133423	1.122302	1.1329014318924493	1.1217920357626896	1.1265135765404943	1.1153937290967664
0.008104	0.267746	0.001581	8857.96736210252	1.133477	1.122347	1.1329553031419908	1.121836909876677	1.1265674477900358	1.1154386032107537
0.008105	0.267960	0.001508	8865.03410110252	1.133530	1.122391	1.1330082387667613	1.1218808469336705	1.1266203834148063	1.1154825402677473
0.008106	0.268173	0.001538	8872.10084010252	1.133584	1.122436	1.133062174391532	1.1219257839906642	1.126674319039577	1.115527477324741
0.008107	0.268433	0.001575	8880.681880102518	1.133638	1.122479	1.1331161100163027	1.121968721047658	1.1267282546643478	1.1155704143817349
0.008109	0.268707	0.001581	8889.76768710252	1.133693	1.122522	1.1331709812658444	1.1220115951616454	1.1267831259138894	1.1156132884957222
0.008110	0.268921	0.001563	8896.83442510252	1.133747	1.122568	1.133224916890615	1.122057532218639	1.12683706153866	1.1156592255527158
0.008111	0.269165	0.001556	8904.910698102518	1.133801	1.122612	1.1332788525153858	1.1221014692756326	1.1268909971634309	1.1157031626097094
0.008112	0.269348	0.001587	8910.967903102519	1.133855	1.122659	1.1333327881401565	1.1221484063326264	1.1269449327882015	1.1157500996667031
0.008114	0.269638	0.001526	8920.558477102519	1.133909	1.122700	1.133386659389698	1.1221892804466136	1.126998804037743	1.1157909737806904
0.008115	0.269791	0.001532	8925.606147102519	1.133962	1.122747	1.1334395950144684	1.1222362175036074	1.1270517396625135	1.1158379108376841
0.008116	0.270050	0.001575	8934.18718710252	1.134016	1.122790	1.1334935306392393	1.122279154560601	1.1271056752872843	1.1158808478946778
0.008117	0.270279	0.001532	8941.758693102518	1.134069	1.122834	1.13354646626401	1.1223230916175948	1.127158610912055	1.1159247849516716
0.008119	0.270554	0.001526	8950.84450010252	1.134122	1.122876	1.1335993375135516	1.122364965731582	1.1272114821615966	1.1159666590656587
0.008120	0.270676	0.001538	8954.882636102519	1.134176	1.122924	1.1336532731383224	1.1224129027885756	1.1272654177863675	1.1160145961226524
0.008121	0.270996	0.001514	8965.482744102519	1.134228	1.122963	1.133705208763093	1.1224518398455692	1.127317353411138	1.116053533179646
0.008122	0.271210	0.001563	8972.549483102519	1.134282	1.123008	1.1337591443878638	1.122496776902563	1.1273712890359089	1.1160984702366399
0.008124	0.271408	0.001544	8979.111455102518	1.134336	1.123053	1.133813015637405	1.1225416510165505	1.1274251602854501	1.1161433443506272
0.008125	0.271622	0.001550	8986.178193102518	1.134389	1.123098	1.133865951262176	1.122586588073544	1.127478095910221	1.1161882814076207
0.008126	0.271927	0.001520	8996.273534102518	1.134442	1.123138	1.1339188868869465	1.1226265251305376	1.1275310315349916	1.1162282184646144
0.008127	0.272141	0.001544	9003.340273102518	1.134496	1.123183	1.1339728225117174	1.1226714621875313	1.1275849671597624	1.116273155521608
0.008129	0.272339	0.001550	9009.90224510252	1.134549	1.123228	1.134025693761259	1.1227163363015185	1.127637838409304	1.1163180296355952
0.008130	0.272583	0.001489	9017.978518102518	1.134601	1.123270	1.1340776293860295	1.1227582733585124	1.1276897740340746	1.1163599666925892
0.008131	0.272842	0.001544	9026.559558102519	1.134655	1.123312	1.1341315650108004	1.1228002104155062	1.1277437096588454	1.116401903749583
0.008132	0.272995	0.001532	9031.607228102519	1.134708	1.123359	1.134184500635571	1.1228471474724997	1.1277966452836161	1.1164488408065765
0.008134	0.273254	0.001501	9040.188268102518	1.134760	1.123401	1.1342363718851125	1.122889021586487	1.1278485165331575	1.1164907149205638
0.008135	0.273499	0.001520	9048.264541102519	1.134813	1.123443	1.1342893075098832	1.1229309586434806	1.1279014521579283	1.1165326519775574
0.008136	0.273727	0.001587	9055.836047102519	1.134867	1.123488	1.134343243134654	1.1229758957004743	1.127955387782699	1.116577589034551
0.008137	0.273895	0.001532	9061.38848410252	1.134920	1.123534	1.1343961787594246	1.1230218327574681	1.1280083234074696	1.116623526091545
0.008139	0.274155	0.001489	9069.969524102518	1.134972	1.123576	1.1344480500089662	1.1230637068714553	1.1280601946570112	1.116665400205532
0.008140	0.274399	0.001501	9078.045797102519	1.135024	1.123618	1.134499985633737	1.123105643928449	1.128112130281782	1.1167073372625258
0.008141	0.274628	0.001514	9085.61730310252	1.135077	1.123660	1.1345529212585075	1.1231475809854428	1.1281650659065525	1.1167492743195195
0.008142	0.274872	0.001501	9093.69357510252	1.135129	1.123702	1.1346048568832783	1.1231895180424363	1.1282170015313233	1.116791211376513
0.008144	0.275070	0.001520	9100.255547102519	1.135181	1.123747	1.1346567281328197	1.1232343921564236	1.1282688727808647	1.1168360854905004
0.008145	0.275269	0.001501	9106.817519102518	1.135233	1.123790	1.1347086637575905	1.1232773292134175	1.1283208084056355	1.1168790225474943
0.008146	0.275497	0.001477	9114.389025102519	1.135285	1.123832	1.1347605993823613	1.123319266270411	1.1283727440304063	1.1169209596044878
0.008147	0.275757	0.001489	9122.97006410252	1.135336	1.123873	1.134811535007132	1.1233602033274046	1.128423679655177	1.1169618966614814
0.008149	0.275986	0.001514	9130.54157010252	1.135389	1.123916	1.1348644062566735	1.123403077441392	1.1284765509047185	1.1170047707754687
0.008150	0.276215	0.001495	9138.113076102518	1.135440	1.123958	1.1349153418814442	1.1234450144983856	1.1285274865294892	1.1170467078324624
0.008151	0.276428	0.001471	9145.17981510252	1.135492	1.124001	1.134967277506215	1.1234879515553793	1.12857942215426	1.117089644889456
0.008152	0.276657	0.001544	9152.75132010252	1.135545	1.124044	1.1350202131309857	1.1235308886123732	1.1286323577790307	1.11713258194645
0.008154	0.276932	0.001495	9161.837127102519	1.135597	1.124085	1.135072084380527	1.1235717627263604	1.1286842290285721	1.1171734560604372
0.008155	0.277222	0.001453	9171.427701102519	1.135648	1.124124	1.1351230200052977	1.123610699783354	1.1287351646533428	1.1172123931174307
0.008156	0.277420	0.001544	9177.989673102518	1.135700	1.124168	1.1351749556300685	1.1236546368403477	1.1287871002781136	1.1172563301744245
0.008157	0.277496	0.001495	9180.513508102518	1.135753	1.124217	1.1352278912548392	1.1237035738973413	1.1288400359028843	1.117305267231418
0.008159	0.277847	0.001483	9192.12315010252	1.135804	1.124254	1.1352787625043808	1.1237404480113287	1.1288909071524258	1.1173421413454054
0.008160	0.278107	0.001532	9200.704190102519	1.135857	1.124296	1.1353316981291515	1.1237823850683224	1.1289438427771965	1.1173840784023992
0.008161	0.278320	0.001520	9207.770929102518	1.135910	1.124340	1.1353846337539222	1.123826322125316	1.1289967784019672	1.1174280154593927
0.008162	0.278503	0.001477	9213.82813410252	1.135961	1.124384	1.1354355693786928	1.1238702591823098	1.1290477140267379	1.1174719525163865
0.008164	0.278778	0.001495	9222.913941102519	1.136013	1.124424	1.1354874406282343	1.123910133296297	1.1290995852762793	1.1175118266303739
0.008165	0.279007	0.001520	9230.485446102519	1.136065	1.124467	1.1355393762530053	1.1239530703532907	1.1291515209010503	1.1175547636873675
0.008166	0.279205	0.001508	9237.047418102518	1.136117	1.124511	1.1355913118777758	1.1239970074102843	1.1292034565258209	1.117598700744361
0.008167	0.279449	0.001453	9245.123691102519	1.136168	1.124552	1.1356422475025467	1.1240379444672781	1.1292543921505918	1.117639637801355
0.008169	0.279739	0.001495	9254.714265102519	1.136220	1.124591	1.1356941187520881	1.1240768185812653	1.1293062634001332	1.117678511915342
0.008170	0.279907	0.001532	9260.266702102519	1.136273	1.124637	1.1357470543768589	1.1241227556382591	1.129359199024904	1.117724448972336
0.008171	0.280136	0.001465	9267.83820810252	1.136324	1.124679	1.1357979900016293	1.1241646926952527	1.1294101346496743	1.1177663860293294
0.008172	0.280396	0.001495	9276.419248102518	1.136376	1.124720	1.1358499256264003	1.1242056297522462	1.1294620702744453	1.117807323086323
0.008174	0.280609	0.001489	9283.485987102518	1.136427	1.124762	1.1359007968759418	1.1242475038662336	1.1295129415239868	1.1178491972003104
0.008175	0.280823	0.001471	9290.55272510252	1.136478	1.124804	1.1359517325007125	1.1242894409232274	1.1295638771487575	1.1178911342573041
0.008176	0.281113	0.001465	9300.14329910252	1.136529	1.124843	1.1360026681254831	1.1243283779802211	1.1296148127735282	1.117930071314298
0.008177	0.281281	0.001508	9305.695737102518	1.136581	1.124888	1.136054603750254	1.1243733150372148	1.129666748398299	1.1179750083712916
0.008179	0.281479	0.001459	9312.25770910252	1.136631	1.124930	1.1361044749997953	1.124415189151202	1.1297166196478403	1.1180168824852788
0.008180	0.281799	0.001404	9322.857817102518	1.136681	1.124966	1.136154410624566	1.1244511262081955	1.129766555272611	1.1180528195422723
0.008181	0.281998	0.001465	9329.41978810252	1.136731	1.125009	1.1362043462493367	1.1244940632651892	1.1298164908973818	1.118095756599266
0.008182	0.282181	0.001459	9335.476993102518	1.136782	1.125051	1.1362552818741074	1.124536000322183	1.1298674265221524	1.1181376936562597
0.008184	0.282440	0.001422	9344.05803310252	1.136831	1.125090	1.1363041531236489	1.1245748744361703	1.129916297771694	1.118176567770247
0.008185	0.282700	0.001453	9352.639073102519	1.136882	1.125130	1.1363550887484197	1.124614811493164	1.1299672333964648	1.1182165048272408
0.008186	0.282913	0.001495	9359.705812102518	1.136933	1.125172	1.1364060243731904	1.1246567485501577	1.1300181690212354	1.1182584418842345
0.008187	0.283096	0.001471	9365.763016102519	1.136984	1.125216	1.1364569599979613	1.1247006856071513	1.1300691046460063	1.118302378941228
0.008189	0.283401	0.001434	9375.85835710252	1.137034	1.125253	1.1365068312475026	1.1247375597211386	1.1301189758955477	1.1183392530552154
0.008190	0.283661	0.001501	9384.439397102518	1.137086	1.125294	1.1365587668722734	1.1247784967781325	1.1301709115203185	1.1183801901122092
0.008191	0.283737	0.001495	9386.963232102518	1.137138	1.125343	1.136610702497044	1.124827433835126	1.130222847145089	1.1184291271692028
0.008192	0.284027	0.001447	9396.553806102518	1.137188	1.125381	1.136660638121815	1.1248653708921197	1.13027278276986	1.1184670642261965
0.008194	0.284317	0.001428	9406.144380102518	1.137238	1.125419	1.1367105093713563	1.124903245006107	1.1303226540194014	1.1185049383401837
0.008195	0.284515	0.001447	9412.70635210252	1.137288	1.125460	1.136760444996127	1.1249441820631005	1.130372589644172	1.1185458753971773
0.008196	0.284744	0.001440	9420.27785810252	1.137338	1.125501	1.1368103806208978	1.1249851191200944	1.1304225252689428	1.1185868124541711
0.008197	0.285019	0.001477	9429.363665102519	1.137389	1.125541	1.1368613162456684	1.1250250561770878	1.1304734608937135	1.1186267495111646
0.008199	0.285156	0.001489	9433.906568102519	1.137440	1.125586	1.13691218749521	1.1250699302910754	1.130524332143255	1.1186716236251522
0.008200	0.285477	0.001434	9444.50667610252	1.137490	1.125622	1.1369621231199805	1.125105867348069	1.1305742677680255	1.1187075606821457
0.008201	0.285675	0.001379	9451.068648102519	1.137538	1.125663	1.1370100587447514	1.1251468044050628	1.1306222033927964	1.1187484977391395
0.008202	0.285934	0.001465	9459.64968810252	1.137589	1.125702	1.137060994369522	1.1251857414620563	1.130673139017567	1.118787434796133
0.008204	0.286133	0.001453	9466.211659102519	1.137639	1.125744	1.1371108656190636	1.1252276155760437	1.1307230102671086	1.1188293089101204
0.008205	0.286316	0.001398	9472.268864102518	1.137688	1.125785	1.1371598012438344	1.1252685526330375	1.1307719458918795	1.1188702459671143
0.008206	0.286530	0.001416	9479.33560310252	1.137737	1.125826	1.137208736868605	1.125309489690031	1.13082088151665	1.1189111830241079
0.008207	0.286774	0.001459	9487.411876102518	1.137787	1.125866	1.1372586724933758	1.1253494267470248	1.1308708171414208	1.1189511200811015
0.008209	0.286942	0.001416	9492.964313102519	1.137836	1.125908	1.1373075437429172	1.125391300861012	1.1309196883909622	1.1189929941950887
0.008210	0.287292	0.001440	9504.573955102518	1.137886	1.125943	1.137357479367688	1.1254262379180056	1.130969624015733	1.1190279312520823
0.008211	0.287445	0.001440	9509.621626102518	1.137936	1.125987	1.1374074149924587	1.1254701749749993	1.1310195596405037	1.1190718683090761
0.008212	0.287598	0.001404	9514.669296102518	1.137985	1.126029	1.1374563506172295	1.1255121120319929	1.1310684952652745	1.1191138053660696
0.008214	0.287949	0.001410	9526.27893810252	1.138034	1.126064	1.137505221866771	1.1255469861459804	1.131117366514816	1.1191486794800571
0.008215	0.288208	0.001453	9534.859978102519	1.138084	1.126103	1.1375551574915417	1.1255859232029741	1.1311673021395867	1.119187616537051
0.008216	0.288345	0.001422	9539.402882102519	1.138133	1.126147	1.1376040931163123	1.1256298602599677	1.1312162377643573	1.1192315535940445
0.008217	0.288666	0.001416	9550.00299010252	1.138182	1.126182	1.137653028741083	1.1256647973169613	1.1312651733891281	1.1192664906510381
0.008219	0.288864	0.001416	9556.564962102519	1.138231	1.126223	1.1377018999906245	1.1257056714309486	1.1313140446386696	1.1193073647650253
0.008220	0.289062	0.001434	9563.12693310252	1.138281	1.126265	1.1377518356153953	1.1257476084879425	1.1313639802634403	1.1193493018220193
0.008221	0.289307	0.001404	9571.203206102518	1.138330	1.126303	1.137800771240166	1.1257855455449362	1.1314129158882111	1.119387238879013
0.008222	0.289536	0.001392	9578.774712102519	1.138378	1.126342	1.1378487068649366	1.1258244826019297	1.1314608515129816	1.1194261759360065
0.008224	0.289810	0.001459	9587.860519102518	1.138428	1.126381	1.1378985781144781	1.125863356715917	1.1315107227625232	1.1194650500499939
0.008225	0.289948	0.001428	9592.40342210252	1.138478	1.126425	1.1379485137392489	1.1259072937729107	1.131560658387294	1.1195089871069874
0.008226	0.290268	0.001379	9603.003530102518	1.138526	1.126460	1.1379964493640196	1.1259422308299043	1.1316085940120646	1.119543924163981
0.008227	0.290451	0.001404	9609.06073510252	1.138575	1.126501	1.1380453849887902	1.125983167886898	1.1316575296368352	1.1195848612209747
0.008229	0.290726	0.001422	9618.146542102519	1.138624	1.126538	1.1380942562383318	1.1260200420008855	1.1317064008863769	1.1196217353349622
0.008230	0.290924	0.001422	9624.708514102518	1.138673	1.126579	1.1381431918631026	1.126060979057879	1.1317553365111477	1.1196626723919558
0.008231	0.291168	0.001447	9632.784786102518	1.138723	1.126619	1.1381931274878732	1.1261009161148727	1.1318052721359182	1.1197026094489495
0.008232	0.291351	0.001428	9638.84199110252	1.138772	1.126661	1.138242063112644	1.1261428531718662	1.131854207760689	1.119744546505943
0.008234	0.291595	0.001385	9646.918264102518	1.138821	1.126699	1.1382909343621854	1.1261807272858535	1.1319030790102305	1.1197824206199303
0.008235	0.291855	0.001385	9655.49930410252	1.138869	1.126736	1.138338869986956	1.1262176643428474	1.1319510146350011	1.1198193576769242
0.008236	0.292099	0.001416	9663.57557610252	1.138918	1.126775	1.138387805611727	1.1262566013998412	1.131999950259772	1.119858294733918
0.008237	0.292282	0.001398	9669.632781102518	1.138966	1.126816	1.1384357412364976	1.1262975384568348	1.1320478858845426	1.1198992317909116
0.008239	0.292557	0.001398	9678.718588102518	1.139015	1.126853	1.1384846124860393	1.1263344125708221	1.1320967571340843	1.119936105904899
0.008240	0.292770	0.001416	9685.785327102518	1.139064	1.126893	1.1385335481108099	1.1263743496278156	1.132145692758855	1.1199760429618923
0.008241	0.293015	0.001404	9693.861600102518	1.139112	1.126932	1.1385814837355805	1.1264132866848093	1.1321936283836256	1.120014980018886
0.008242	0.293167	0.001398	9698.909270102518	1.139161	1.126974	1.1386304193603514	1.1264552237418028	1.1322425640083964	1.1200569170758796
0.008244	0.293427	0.001385	9707.49031010252	1.139209	1.127011	1.1386782906098927	1.1264920978557904	1.1322904352579377	1.1200937911898672
0.008245	0.293594	0.001416	9713.042748102518	1.139258	1.127053	1.1387272262346635	1.1265340349127841	1.1323393708827085	1.120135728246861
0.008246	0.293915	0.001379	9723.642856102519	1.139306	1.127088	1.1387751618594342	1.1265689719697778	1.1323873065074792	1.1201706653038546
0.008247	0.294098	0.001379	9729.70006010252	1.139354	1.127128	1.1388230974842048	1.1266089090267712	1.1324352421322499	1.120210602360848
0.008249	0.294342	0.001392	9737.776333102518	1.139402	1.127166	1.1388709687337464	1.1266467831407585	1.1324831133817914	1.1202484764748353
0.008250	0.294601	0.001447	9746.357373102519	1.139452	1.127205	1.1389209043585171	1.1266857201977525	1.1325330490065622	1.1202874135318293
0.008251	0.294830	0.001404	9753.92887910252	1.139500	1.127244	1.1389688399832878	1.126724657254746	1.1325809846313328	1.1203263505888228
0.008252	0.295013	0.001373	9759.986083102518	1.139548	1.127285	1.1390167756080585	1.1267655943117398	1.1326289202561035	1.1203672876458166
0.008254	0.295273	0.001404	9768.567123102519	1.139597	1.127322	1.1390656468576	1.126802468425727	1.132677791505645	1.1204041617598037
0.008255	0.295517	0.001404	9776.64339610252	1.139646	1.127361	1.1391145824823707	1.1268414054827207	1.1327267271304158	1.1204430988167975
0.008256	0.295746	0.001434	9784.214902102518	1.139695	1.127401	1.1391635181071413	1.1268813425397144	1.1327756627551864	1.1204830358737912
0.008257	0.295914	0.001355	9789.767339102518	1.139742	1.127441	1.1392104537319123	1.1269212795967078	1.1328225983799574	1.1205229729307846
0.008259	0.296249	0.001361	9800.87221410252	1.139790	1.127474	1.1392583249814539	1.1269541537106955	1.1328704696294989	1.1205558470447723
0.008260	0.296432	0.001392	9806.929419102518	1.139838	1.127515	1.1393062606062243	1.1269950907676891	1.1329184052542693	1.1205967841017659
0.008261	0.296616	0.001373	9812.98662410252	1.139885	1.127555	1.139353196230995	1.1270350278246828	1.13296534087904	1.1206367211587596
0.008262	0.296783	0.001373	9818.53906110252	1.139933	1.127596	1.139401131855766	1.1270759648816764	1.133013276503811	1.1206776582157532
0.008264	0.297134	0.001398	9830.148703102519	1.139981	1.127629	1.1394490031053073	1.1271088389956636	1.1330611477533523	1.1207105323297404
0.008265	0.297241	0.001349	9833.682073102518	1.140028	1.127672	1.139495938730078	1.1271517760526575	1.133108083378123	1.1207534693867343
0.008266	0.297546	0.001373	9843.777414102518	1.140075	1.127706	1.1395428743548488	1.1271857131096512	1.1331550190028938	1.120787406443728
0.008267	0.297806	0.001337	9852.35845410252	1.140122	1.127742	1.1395898099796196	1.1272216501666448	1.1332019546276646	1.1208233435007215
0.008269	0.298065	0.001349	9860.939494102518	1.140169	1.127778	1.139636681229161	1.127257524280632	1.133248825877206	1.1208592176147087
0.008270	0.298172	0.001361	9864.47286310252	1.140216	1.127821	1.1396836168539315	1.1273004613376256	1.1332957615019765	1.1209021546717024
0.008271	0.298416	0.001306	9872.549136102518	1.140262	1.127856	1.1397295524787026	1.1273353983946193	1.1333416971267476	1.120937091728696
0.008272	0.298737	0.001367	9883.149244102518	1.140309	1.127890	1.139776488103473	1.127369335451613	1.1333886327515181	1.1209710287856898
0.008274	0.298950	0.001398	9890.215983102518	1.140357	1.127929	1.1398243593530146	1.1274082095656004	1.1334365040010597	1.1210099028996772
0.008275	0.299103	0.001324	9895.263653102518	1.140403	1.127969	1.1398702949777855	1.127448146622594	1.1334824396258305	1.1210498399566708
0.008276	0.299423	0.001355	9905.863761102519	1.140450	1.128003	1.139917230602556	1.1274820836795878	1.133529375250601	1.1210837770136646
0.008277	0.299500	0.001355	9908.387596102519	1.140497	1.128047	1.139964166227327	1.1275260207365814	1.133576310875372	1.1211277140706581
0.008279	0.299820	0.001379	9918.98770410252	1.140544	1.128081	1.1400110374768682	1.1275598948505685	1.1336231821249132	1.1211615881846453
0.008280	0.300095	0.001349	9928.073511102519	1.140592	1.128117	1.140058973101639	1.1275958319075625	1.133671117749684	1.1211975252416393
0.008281	0.300323	0.001379	9935.645017102519	1.140639	1.128155	1.1401059087264096	1.1276337689645561	1.1337180533744546	1.121235462298633
0.008282	0.300461	0.001355	9940.187921102519	1.140686	1.128196	1.1401528443511806	1.1276747060215497	1.1337649889992256	1.1212763993556265
0.008284	0.300720	0.001324	9948.768961102518	1.140732	1.128231	1.140198715600722	1.127709580135537	1.133810860248767	1.1213112734696138
0.008285	0.300888	0.001276	9954.321398102518	1.140776	1.128268	1.1402426512254926	1.1277465171925307	1.1338547958735377	1.1213482105266075
0.008286	0.301056	0.001202	9959.873836102519	1.140817	1.128303	1.1402835868502634	1.1277814542495244	1.1338957314983085	1.1213831475836011
0.008287	0.301208	0.001117	9964.921506102519	1.140856	1.128335	1.1403225224750342	1.127813391306518	1.1339346671230792	1.1214150846405948
0.008289	0.301453	0.001013	9972.99777910252	1.140891	1.128360	1.1403573937245757	1.1278382654205055	1.1339695383726207	1.1214399587545822
0.008290	0.301453	0.000879	9972.99777910252	1.140921	1.128390	1.1403873293493463	1.127868202477499	1.1339994739973913	1.1214698958115759
0.008291	0.301468	0.000720	9973.502546102518	1.140947	1.128415	1.140413264974117	1.1278931395344927	1.134025409622162	1.1214948328685694
0.008292	0.301468	0.000647	9973.502546102518	1.140969	1.128437	1.1404352005988876	1.1279150765914863	1.1340473452469326	1.121516769925563
0.008294	0.301544	0.000519	9976.026381102518	1.140987	1.128452	1.1404530718484291	1.1279299507054736	1.1340652164964742	1.1215316440395504
0.008295	0.301483	0.000391	9974.007313102518	1.141000	1.128468	1.1404660074732	1.1279458877624675	1.134078152121245	1.1215475810965443
0.008296	0.301483	0.000256	9974.007313102518	1.141010	1.128477	1.1404759430979707	1.127954824819461	1.1340880877460158	1.1215565181535379
0.008297	0.301376	0.000159	9970.47394410252	1.141015	1.128487	1.1404808787227412	1.1279647618764548	1.1340930233707862	1.1215664552105316
0.008299	0.301285	3.051758E-5	9967.445341102519	1.141016	1.128492	1.1404817499722828	1.127969635990442	1.1340938946203278	1.1215713293245189
0.008300	0.301239	-7.324219E-5	9965.93104010252	1.141014	1.128491	1.1404796855970536	1.1279685730474356	1.1340918302450986	1.1215702663815124
0.008301	0.301163	-0.000146	9963.40720510252	1.141009	1.128489	1.1404746212218242	1.1279665101044294	1.1340867658698692	1.1215682034385062
0.008302	0.301025	-0.000214	9958.864302102518	1.141001	1.128487	1.140466556846595	1.127964447161423	1.13407870149464	1.1215661404954997
0.008304	0.300888	-0.000330	9954.321398102518	1.140990	1.128482	1.1404554280961365	1.1279593212754104	1.1340675727441816	1.1215610146094872
0.008305	0.300751	-0.000397	9949.778495102519	1.140976	1.128474	1.1404413637209072	1.127951258332404	1.1340535083689522	1.1215529516664808
0.008306	0.300613	-0.000470	9945.235591102519	1.140960	1.128463	1.1404252993456778	1.1279401953893977	1.1340374439937229	1.1215418887234745
0.008307	0.300522	-0.000513	9942.206989102518	1.140942	1.128449	1.1404072349704486	1.1279261324463914	1.1340193796184936	1.1215278257804682
0.008309	0.300354	-0.000616	9936.654551102518	1.140921	1.128435	1.1403861062199903	1.1279120065603787	1.1339982508680353	1.1215136998944555
0.008310	0.300217	-0.000665	9932.111648102518	1.140898	1.128418	1.1403630418447608	1.1278949436173724	1.1339751864928058	1.1214966369514492
0.008311	0.299973	-0.000732	9924.03537510252	1.140872	1.128402	1.1403369774695318	1.127878880674366	1.1339491221175768	1.1214805740084428
0.008312	0.299850	-0.000800	9919.997239102519	1.140845	1.128380	1.1403099130943024	1.1278568177313597	1.1339220577423474	1.1214585110654365
0.008314	0.299622	-0.000806	9912.425733102518	1.140817	1.128361	1.1402817843438438	1.127837691845347	1.1338939289918888	1.1214393851794238
0.008315	0.299454	-0.000836	9906.87329510252	1.140788	1.128339	1.1402527199686143	1.1278156289023407	1.1338648646166594	1.1214173222364174
0.008316	0.299240	-0.000885	9899.806557102518	1.140757	1.128318	1.1402216555933853	1.1277945659593342	1.1338338002414303	1.121396259293411
0.008317	0.299088	-0.000916	9894.758886102518	1.140726	1.128293	1.1401905912181558	1.127769503016328	1.1338027358662008	1.1213711963504047
0.008319	0.298828	-0.000879	9886.177846102519	1.140695	1.128272	1.1401594624676974	1.1277483771303154	1.1337716071157424	1.1213500704643922
0.008320	0.298645	-0.000958	9880.120642102518	1.140662	1.128247	1.1401263980924683	1.127723314187309	1.1337385427405133	1.1213250075213859
0.008321	0.298523	-0.001001	9876.082505102519	1.140627	1.128218	1.140091333717239	1.1276942512443027	1.133703478365284	1.1212959445783794
0.008322	0.298309	-0.000970	9869.015766102519	1.140593	1.128193	1.1400572693420097	1.1276691883012964	1.1336694139900547	1.1212708816353731
0.008324	0.298035	-0.001013	9859.92995910252	1.140558	1.128169	1.140022140591551	1.1276450624152836	1.133634285239596	1.1212467557493604
0.008325	0.297852	-0.001050	9853.872755102519	1.140522	1.128140	1.1399860762163219	1.1276159994722774	1.133598220864367	1.1212176928063542
0.008326	0.297653	-0.001135	9847.310783102519	1.140483	1.128109	1.1399470118410924	1.1275849365292712	1.1335591564891374	1.121186629863348
0.008327	0.297470	-0.001093	9841.253579102518	1.140445	1.128079	1.1399089474658632	1.1275548735862648	1.1335210921139083	1.1211565669203416
0.008329	0.297119	-0.001141	9829.643936102519	1.140405	1.128054	1.1398688187154047	1.127529747700252	1.1334809633634497	1.1211314410343287
0.008330	0.297012	-0.001141	9826.110567102518	1.140366	1.128019	1.1398297543401754	1.1274946847572458	1.1334418989882205	1.1210963780913226
0.008331	0.296814	-0.001141	9819.548595102518	1.140326	1.127988	1.1397896899649462	1.1274636218142393	1.1334018346129913	1.121065315148316
0.008332	0.296570	-0.001111	9811.472323102518	1.140287	1.127959	1.139750625589717	1.127434558871233	1.133362770237762	1.1210362522053097
0.008334	0.296280	-0.001184	9801.881749102518	1.140247	1.127930	1.1397104968392584	1.1274054329852206	1.1333226414873034	1.1210071263192973
0.008335	0.296127	-0.001166	9796.834078102518	1.140206	1.127896	1.139669432464029	1.127371370042214	1.1332815771120741	1.1209730633762909
0.008336	0.295898	-0.001172	9789.262572102518	1.140165	1.127865	1.1396283680888	1.1273403070992076	1.133240512736845	1.1209420004332844
0.008337	0.295700	-0.001196	9782.700601102519	1.140124	1.127832	1.1395873037135704	1.1273072441562013	1.1331994483616155	1.120908937490278
0.008339	0.295456	-0.001215	9774.624328102518	1.140082	1.127800	1.139545174963112	1.1272751182701886	1.133157319611157	1.1208768116042653
0.008340	0.295212	-0.001215	9766.54805510252	1.140040	1.127768	1.1395031105878828	1.1272430553271824	1.1331152552359278	1.1208447486612592
0.008341	0.295044	-0.001221	9760.995617102519	1.139998	1.127733	1.1394610462126535	1.1272079923841762	1.1330731908606986	1.120809685718253
0.008342	0.294754	-0.001215	9751.405043102519	1.139956	1.127703	1.139418981837424	1.1271779294411697	1.133031126485469	1.1207796227752465
0.008344	0.294510	-0.001208	9743.328771102519	1.139914	1.127671	1.1393768530869657	1.1271458035551571	1.1329889977350107	1.120747496889234
0.008345	0.294357	-0.001215	9738.281100102518	1.139871	1.127635	1.1393337887117365	1.1271097406121506	1.1329459333597816	1.1207114339462274
0.008346	0.294052	-0.001221	9728.185759102518	1.139829	1.127606	1.139291724336507	1.1270806776691444	1.132903868984552	1.1206823710032212
0.008347	0.293869	-0.001190	9722.128554102519	1.139788	1.127572	1.139250659961278	1.127046614726138	1.132862804609323	1.1206483080602148
0.008349	0.293640	-0.001221	9714.55704910252	1.139746	1.127539	1.1392085312108193	1.1270134888401255	1.1328206758588644	1.1206151821742023
0.008350	0.293457	-0.001208	9708.499844102518	1.139704	1.127505	1.13916646683559	1.126979425897119	1.1327786114836351	1.1205811192311959
0.008351	0.293213	-0.001202	9700.42357110252	1.139662	1.127473	1.1391244024603606	1.1269473629541127	1.1327365471084057	1.1205490562881895
0.008352	0.292969	-0.001202	9692.347298102519	1.139620	1.127442	1.1390823380851316	1.1269163000111064	1.1326944827331766	1.1205179933451832
0.008354	0.292755	-0.001208	9685.28056010252	1.139578	1.127409	1.139040209334673	1.1268831741250938	1.132652353982718	1.1204848674591705
0.008355	0.292526	-0.001233	9677.709054102519	1.139536	1.127376	1.1389981449594437	1.1268501111820872	1.1326102896074888	1.120451804516164
0.008356	0.292313	-0.001202	9670.64231510252	1.139494	1.127342	1.1389560805842145	1.1268160482390812	1.1325682252322595	1.120417741573158
0.008357	0.292084	-0.001227	9663.070809102519	1.139451	1.127310	1.138913016208985	1.1267839852960748	1.1325251608570301	1.1203856786301516
0.008359	0.291870	-0.001245	9656.00407110252	1.139408	1.127275	1.1388698874585266	1.126748859410062	1.1324820321065716	1.1203505527441389
0.008360	0.291580	-0.001276	9646.41349710252	1.139364	1.127243	1.1388258230832973	1.1267167964670557	1.1324379677313423	1.1203184898011325
0.008361	0.291443	-0.001257	9641.870593102518	1.139321	1.127205	1.138782758708068	1.1266787335240493	1.1323949033561131	1.1202804268581261
0.008362	0.291199	-0.001233	9633.79432010252	1.139278	1.127172	1.1387396943328387	1.126645670581043	1.1323518389808838	1.1202473639151198
0.008364	0.290909	-0.001276	9624.20374610252	1.139234	1.127141	1.1386955655823803	1.1266145446950304	1.1323077102304253	1.1202162380291072
0.008365	0.290695	-0.001276	9617.137008102518	1.139190	1.127105	1.138651501207151	1.1265784817520241	1.132263645855196	1.120180175086101
0.008366	0.290497	-0.001263	9610.575036102518	1.139146	1.127070	1.1386074368319217	1.1265434188090178	1.1322195814799667	1.1201451121430945
0.008367	0.290268	-0.001251	9603.003530102518	1.139102	1.127036	1.1385633724566926	1.1265093558660113	1.1321755171047376	1.120111049200088
0.008369	0.290024	-0.001257	9594.92725710252	1.139059	1.127002	1.1385202437062338	1.1264752299799987	1.1321323883542789	1.1200769233140755
0.008370	0.289795	-0.001294	9587.35575210252	1.139014	1.126967	1.1384751793310046	1.1264401670369923	1.1320873239790497	1.1200418603710691
0.008371	0.289597	-0.001270	9580.793780102518	1.138970	1.126931	1.1384311149557753	1.126404104093986	1.1320432596038204	1.1200057974280628
0.008372	0.289307	-0.001257	9571.203206102518	1.138926	1.126900	1.1383870505805462	1.1263730411509798	1.1319991952285913	1.1199747344850566
0.008374	0.289124	-0.001294	9565.14600110252	1.138881	1.126863	1.1383419218300876	1.126335915264967	1.1319540664781327	1.1199376085990438
0.008375	0.288910	-0.001300	9558.079263102518	1.138837	1.126827	1.1382978574548583	1.1262998523219607	1.1319100021029034	1.1199015456560375
0.008376	0.288712	-0.001257	9551.517291102518	1.138793	1.126791	1.138253793079629	1.1262637893789544	1.131865937727674	1.1198654827130312
0.008377	0.288391	-0.001239	9540.91718310252	1.138750	1.126761	1.1382107287043997	1.1262337264359479	1.1318228733524447	1.1198354197700247
0.008379	0.288193	-0.001282	9534.355211102518	1.138705	1.126725	1.1381655999539413	1.1261976005499355	1.1317777446019863	1.1197992938840122
0.008380	0.287994	-0.001294	9527.79324010252	1.138661	1.126689	1.1381215355787118	1.1261615376069292	1.1317336802267568	1.119763230941006
0.008381	0.287750	-0.001245	9519.716967102519	1.138617	1.126655	1.1380774712034827	1.1261274746639227	1.1316896158515277	1.1197291679979995
0.008382	0.287521	-0.001270	9512.145461102518	1.138573	1.126621	1.1380334068282534	1.1260934117209165	1.1316455514762984	1.1196951050549933
0.008384	0.287308	-0.001270	9505.078722102518	1.138529	1.126586	1.1379892780777947	1.1260582858349037	1.1316014227258397	1.1196599791689805
0.008385	0.287003	-0.001282	9494.983381102518	1.138485	1.126554	1.1379452137025656	1.1260262228918974	1.1315573583506107	1.1196279162259741
0.008386	0.286865	-0.001306	9490.440478102519	1.138440	1.126515	1.1379001493273362	1.125987159948891	1.1315122939753812	1.1195888532829679
0.008387	0.286621	-0.001288	9482.364205102518	1.138395	1.126480	1.137855084952107	1.1259520970058847	1.131467229600152	1.1195537903399615
0.008389	0.286377	-0.001263	9474.28793210252	1.138351	1.126447	1.1378109562016483	1.125918971119872	1.1314231008496933	1.1195206644539488
0.008390	0.286102	-0.001276	9465.202125102518	1.138307	1.126414	1.1377668918264192	1.1258859081768657	1.1313790364744643	1.1194876015109425
0.008391	0.285950	-0.001300	9460.154455102518	1.138262	1.126375	1.13772182745119	1.1258468452338593	1.131333972099235	1.119448538567936
0.008392	0.285645	-0.001331	9450.059114102518	1.138216	1.126342	1.1376757630759606	1.125813782290853	1.1312879077240057	1.1194154756249297
0.008394	0.285446	-0.001288	9443.497142102518	1.138171	1.126305	1.1376306343255023	1.1257766564048404	1.1312427789735473	1.1193783497389171
0.008395	0.285263	-0.001324	9437.43993710252	1.138126	1.126267	1.1375855699502728	1.125738593461834	1.1311977145983179	1.1193402867959108
0.008396	0.285034	-0.001263	9429.86843210252	1.138081	1.126232	1.1375405055750434	1.1257035305188277	1.1311526502230884	1.1193052238529044
0.008397	0.284744	-0.001300	9420.27785810252	1.138036	1.126199	1.1374954411998144	1.1256704675758213	1.1311075858478594	1.1192721609098981
0.008399	0.284500	-0.001349	9412.201585102519	1.137990	1.126163	1.1374493124493559	1.1256343416898087	1.131061457097401	1.1192360350238855
0.008400	0.284332	-0.001312	9406.649147102518	1.137944	1.126125	1.1374032480741265	1.1255962787468023	1.1310153927221716	1.1191979720808791
0.008401	0.284088	-0.001300	9398.57287410252	1.137899	1.126090	1.1373581836988973	1.1255612158037962	1.1309703283469423	1.119162909137873
0.008402	0.283798	-0.001318	9388.982300102518	1.137853	1.126056	1.137312119323668	1.1255271528607897	1.130924263971713	1.1191288461948665
0.008404	0.283630	-0.001331	9383.42986310252	1.137807	1.126017	1.1372659905732094	1.1254880269747771	1.1308781352212545	1.119089720308854
0.008405	0.283356	-0.001331	9374.344056102518	1.137762	1.125982	1.13722092619798	1.1254529640317708	1.130833070846025	1.1190546573658475
0.008406	0.283157	-0.001282	9367.782084102519	1.137717	1.125946	1.137175861822751	1.1254169010887642	1.130788006470796	1.119018594422841
0.008407	0.282928	-0.001312	9360.210579102519	1.137671	1.125910	1.1371297974475216	1.125380838145758	1.1307419420955667	1.1189825314798347
0.008409	0.282730	-0.001331	9353.64860710252	1.137626	1.125872	1.137084668697063	1.1253427122597455	1.130696813345108	1.1189444055938222
0.008410	0.282471	-0.001276	9345.067567102518	1.137581	1.125838	1.1370396043218338	1.125308649316739	1.1306517489698789	1.1189103426508158
0.008411	0.282242	-0.001324	9337.496061102518	1.137535	1.125802	1.1369935399466045	1.1252725863737327	1.1306056845946495	1.1188742797078095
0.008412	0.282013	-0.001331	9329.924555102518	1.137489	1.125766	1.1369474755713753	1.1252365234307264	1.1305596202194204	1.1188382167648032
0.008414	0.281815	-0.001306	9323.362584102519	1.137444	1.125729	1.1369023468209165	1.1251993975447137	1.1305144914689615	1.1188010908787904
0.008415	0.281555	-0.001306	9314.78154410252	1.137399	1.125694	1.1368572824456875	1.1251643346017073	1.1304694270937325	1.118766027935784
0.008416	0.281387	-0.001294	9309.229106102519	1.137354	1.125656	1.136812218070458	1.1251262716587012	1.130424362718503	1.118727964992778
0.008417	0.281158	-0.001300	9301.657601102519	1.137308	1.125621	1.136766153695229	1.1250912087156948	1.130378298343274	1.1186929020497716
0.008419	0.280838	-0.001318	9291.057493102518	1.137263	1.125588	1.1367210249447703	1.1250580828296821	1.1303331695928154	1.118659776163759
