Repository: pietracorvo/HystAPI

# Example data

The example data in this folder is from measurements performed during my physics bachelor.

The material is **FeSi3** (iron with 3% silicon), aka 'electrical steel', the standard material for ring cores in trafos. 

Four of the five samples where treated with high pressure torison (HPT, 20 rotations at 20GPa), to achieve nanocristallisation of the grains, which has a huge impact on the magnetic properties of the material. The HPT deformation was done at 77K (under liquid nitrogen) and at 293K (at room temperature). Afterwards some samples were heat treated at a temperature of 493K (for two hours) to anneal defects from the deformation process.

The five samples are:

File: testData/FeSi3_LN/G4_748V_200Hz_800000Fs0.txt (part 24 of 29)
--------------------------
t	U1	U2	H	Braw	Jraw	B_drift	 J_drift	B_corr	J_corr
0.008076	-0.135178	-0.169611	-4469.792641458491	-0.535107	-0.529488	-0.5344836050875842	-0.5288641223930702	-0.5415766041539942	-0.5359585760015401
0.008077	-0.135513	-0.169611	-4480.897516458491	-0.540986	-0.535353	-0.540362527896535	-0.5347290451422522	-0.5474555269629451	-0.541823498750722
0.008079	-0.135818	-0.169653	-4490.992857458491	-0.546867	-0.541221	-0.546243373514437	-0.5405968906406159	-0.553336372580847	-0.5476913442490857
0.008080	-0.136139	-0.169757	-4501.592965458491	-0.552750	-0.547091	-0.5521262963233878	-0.5464668133897979	-0.5592192953897979	-0.5535612669982677
0.008081	-0.136398	-0.169769	-4510.174005458491	-0.558635	-0.552965	-0.5580112191323388	-0.5523407361389798	-0.5651042181987488	-0.5594351897474497
0.008082	-0.136703	-0.169812	-4520.269346458491	-0.564521	-0.558838	-0.5638971419412897	-0.5582136588881617	-0.5709901410076997	-0.5653081124966315
0.008084	-0.137009	-0.169879	-4530.364687458491	-0.570409	-0.564713	-0.5697849875591916	-0.5640885043865256	-0.5768779866256016	-0.5711829579949954
0.008085	-0.137314	-0.169958	-4540.460028458491	-0.576299	-0.570591	-0.5756749103681424	-0.5699664271357073	-0.5827679094345525	-0.5770608807441772
0.008086	-0.137512	-0.169922	-4547.021999458491	-0.582189	-0.576473	-0.5815648331770933	-0.5758483498848893	-0.5886578322435033	-0.5829428034933591
0.008087	-0.137909	-0.169952	-4560.145943458491	-0.588080	-0.582347	-0.5874557559860443	-0.5817222726340712	-0.5945487550524543	-0.588816726242541
0.008089	-0.138214	-0.169989	-4570.2412844584915	-0.593971	-0.588226	-0.5933466016039461	-0.5876011181324351	-0.6004396006703562	-0.5946955717409049
0.008090	-0.138535	-0.169983	-4580.841392458491	-0.599863	-0.594104	-0.599238524412897	-0.593479040881617	-0.6063315234793071	-0.6005734944900868
0.008091	-0.138840	-0.169952	-4590.936733458491	-0.605754	-0.599982	-0.6051294472218479	-0.5993569636307988	-0.612222446288258	-0.6064514172392687
0.008092	-0.139191	-0.169952	-4602.546375458491	-0.611645	-0.605858	-0.6110203700307988	-0.6052328863799807	-0.6181133690972088	-0.6123273399884506
0.008094	-0.139420	-0.169971	-4610.117881458491	-0.617535	-0.611740	-0.6169102156487006	-0.6111147318783445	-0.6240032147151107	-0.6182091854868144
0.008095	-0.139709	-0.169879	-4619.708455458491	-0.623424	-0.617616	-0.6227991384576516	-0.6169906546275266	-0.6298921375240616	-0.6240851082359964
0.008096	-0.140060	-0.169891	-4631.318097458491	-0.629312	-0.623490	-0.6286870612666025	-0.6228645773767084	-0.6357800603330125	-0.6299590309851782
0.008097	-0.140381	-0.169849	-4641.918205458491	-0.635199	-0.629363	-0.6345739840755533	-0.6287375001258902	-0.6416669831419634	-0.6358319537343601
0.008099	-0.140610	-0.169800	-4649.489711458491	-0.641084	-0.635239	-0.6404588296934552	-0.6346133456242541	-0.6475518287598653	-0.6417077992327239
0.008100	-0.140961	-0.169733	-4661.099353458491	-0.646968	-0.641108	-0.6463427525024061	-0.640482268373436	-0.6534357515688162	-0.6475767219819059
0.008101	-0.141235	-0.169720	-4670.185160458491	-0.652850	-0.646979	-0.6522246753113571	-0.6463531911226179	-0.6593176743777671	-0.6534476447310877
0.008102	-0.141541	-0.169653	-4680.280501458491	-0.658730	-0.652846	-0.658104598120308	-0.6522201138717999	-0.665197597186718	-0.6593145674802697
0.008104	-0.141830	-0.169537	-4689.871075458491	-0.664607	-0.658711	-0.6639814437382098	-0.6580849593701636	-0.6710744428046198	-0.6651794129786335
0.008105	-0.142197	-0.169507	-4701.985484458491	-0.670482	-0.664571	-0.6698563665471607	-0.6639448821193455	-0.6769493656135708	-0.6710393357278154
0.008106	-0.142441	-0.169434	-4710.061757458491	-0.676354	-0.670433	-0.6757282893561116	-0.6698068048685274	-0.6828212884225217	-0.6769012584769972
0.008107	-0.142792	-0.169348	-4721.671399458491	-0.682224	-0.676288	-0.6815982121650626	-0.6756617276177094	-0.6886912112314726	-0.6827561812261792
0.008109	-0.143097	-0.169269	-4731.766740458491	-0.688091	-0.682142	-0.6874650577829644	-0.6815155731160731	-0.6945580568493744	-0.688610026724543
0.008110	-0.143356	-0.169147	-4740.347780458491	-0.693953	-0.687994	-0.6933269805919153	-0.687367495865255	-0.7004199796583254	-0.6944619494737249
0.008111	-0.143661	-0.169006	-4750.443121458491	-0.699811	-0.693839	-0.6991849034008661	-0.6932124186144369	-0.7062779024672762	-0.7003068722229068
0.008112	-0.144012	-0.168890	-4762.052763458491	-0.705665	-0.699679	-0.7050388262098171	-0.6990523413636189	-0.7121318252762271	-0.7061467949720888
0.008114	-0.144318	-0.168805	-4772.148104458491	-0.711516	-0.705517	-0.710889671827719	-0.7048901868619827	-0.717982670894129	-0.7119846404704525
0.008115	-0.144562	-0.168634	-4780.224377458491	-0.717360	-0.711351	-0.7167335946366699	-0.7107241096111645	-0.7238265937030799	-0.7178185632196343
0.008116	-0.144897	-0.168372	-4791.329252458491	-0.723197	-0.717174	-0.7225705174456207	-0.7165470323603464	-0.7296635165120308	-0.7236414859688163
0.008117	-0.145218	-0.168274	-4801.929360458491	-0.729029	-0.722992	-0.7284024402545717	-0.7223649551095284	-0.7354954393209817	-0.7294594087179982
0.008119	-0.145477	-0.168066	-4810.510400458491	-0.734854	-0.728807	-0.7342272858724735	-0.7281798006078922	-0.7413202849388836	-0.735274254216362
0.008120	-0.145782	-0.167865	-4820.605741458491	-0.740673	-0.734612	-0.7400462086814245	-0.7339847233570742	-0.7471392077478345	-0.741079176965544
0.008121	-0.146118	-0.167676	-4831.710616458491	-0.746484	-0.740410	-0.7458571314903754	-0.739782646106256	-0.7529501305567854	-0.7468770997147258
0.008122	-0.146362	-0.167444	-4839.786889458491	-0.752288	-0.746203	-0.7516610542993263	-0.7455755688554379	-0.7587540533657363	-0.7526700224639077
0.008124	-0.146729	-0.167194	-4851.901299458491	-0.758083	-0.751983	-0.7574558999172281	-0.7513554143538017	-0.7645488989836381	-0.7584498679622715
0.008125	-0.147034	-0.166962	-4861.996640458491	-0.763870	-0.757758	-0.763242822726179	-0.7571303371029837	-0.7703358217925891	-0.7642247907114535
0.008126	-0.147339	-0.166766	-4872.091981458491	-0.769650	-0.763525	-0.7690227455351298	-0.7628972598521656	-0.7761157446015399	-0.7699917134606354
0.008127	-0.147598	-0.166461	-4880.673020458491	-0.775419	-0.769284	-0.7747916683440809	-0.7686561826013474	-0.7818846674104909	-0.7757506362098172
0.008129	-0.147964	-0.166144	-4892.787430458491	-0.781178	-0.775027	-0.7805505139619827	-0.7743990280997113	-0.7876435130283927	-0.7814934817081811
0.008130	-0.148285	-0.165857	-4903.387538458491	-0.786927	-0.780763	-0.7862994367709336	-0.7801349508488932	-0.7933924358373436	-0.787229404457363
0.008131	-0.148544	-0.165576	-4911.968578458491	-0.792665	-0.786490	-0.7920373595798844	-0.7858618735980751	-0.7991303586462944	-0.792956327206545
0.008132	-0.148849	-0.165216	-4922.063919458491	-0.798392	-0.792204	-0.7977642823888355	-0.791575796347257	-0.8048572814552455	-0.7986702499557269
0.008134	-0.149185	-0.164911	-4933.168794458491	-0.804108	-0.797906	-0.8034801280067373	-0.7972776418456208	-0.8105731270731473	-0.8043720954540906
0.008135	-0.149399	-0.164526	-4940.235533458491	-0.809810	-0.803599	-0.8091820508156882	-0.8029705645948026	-0.8162750498820982	-0.8100650182032725
0.008136	-0.149750	-0.164105	-4951.845175458491	-0.815498	-0.809273	-0.814869973624639	-0.8086444873439846	-0.821962972691049	-0.8157389409524545
0.008137	-0.150070	-0.163751	-4962.445283458491	-0.821174	-0.814935	-0.82054589643359	-0.8143064100931665	-0.8276388955	-0.8214008637016363
0.008139	-0.150360	-0.163318	-4972.035857458491	-0.826834	-0.820583	-0.8262057420514918	-0.8199542555915302	-0.8332987411179018	-0.8270487092000001
0.008140	-0.150650	-0.162836	-4981.626431458491	-0.832478	-0.826216	-0.8318496648604428	-0.8255871783407122	-0.8389426639268528	-0.832681631949182
0.008141	-0.150955	-0.162390	-4991.721772458491	-0.838106	-0.831831	-0.8374775876693936	-0.8312021010898941	-0.8445705867358037	-0.838296554698364
0.008142	-0.151260	-0.161835	-5001.817113458491	-0.843716	-0.837428	-0.8430875104783446	-0.836799023839076	-0.8501805095447547	-0.8438934774475458
0.008144	-0.151520	-0.161359	-5010.398153458491	-0.849308	-0.843009	-0.8486793560962463	-0.8423798693374399	-0.8557723551626564	-0.8494743229459097
0.008145	-0.151855	-0.160767	-5021.503028458491	-0.854880	-0.848568	-0.8542512789051973	-0.8479387920866217	-0.8613442779716073	-0.8550332456950915
0.008146	-0.152313	-0.160223	-5036.646039458491	-0.860433	-0.854102	-0.8598042017141482	-0.8534727148358037	-0.8668972007805582	-0.8605671684442735
0.008147	-0.152466	-0.159589	-5041.693710458491	-0.865965	-0.859627	-0.8653361245230992	-0.8589976375849856	-0.8724291235895092	-0.8660920911934554
0.008149	-0.152802	-0.158960	-5052.798585458491	-0.871474	-0.865122	-0.8708449701410009	-0.8644924830833494	-0.877937969207411	-0.8715869366918192
0.008150	-0.153076	-0.158234	-5061.884392458491	-0.876959	-0.870595	-0.8763298929499519	-0.8699654058325313	-0.8834228920163619	-0.8770598594410012
0.008151	-0.153412	-0.157532	-5072.989267458491	-0.882418	-0.876041	-0.8817888157589028	-0.8754113285817131	-0.8888818148253128	-0.8825057821901829
0.008152	-0.153656	-0.156714	-5081.065540458491	-0.887849	-0.881462	-0.8872197385678537	-0.880832251330895	-0.8943127376342638	-0.8879267049393649
0.008154	-0.154022	-0.155768	-5093.179949458491	-0.893248	-0.886845	-0.8926185841857556	-0.8862150968292589	-0.8997115832521656	-0.8933095504377287
0.008155	-0.154251	-0.154749	-5100.751455458491	-0.898612	-0.892199	-0.8979825069947064	-0.8915690195784408	-0.9050755060611164	-0.8986634731869106
0.008156	-0.154602	-0.153778	-5112.361097458491	-0.903941	-0.897514	-0.9033114298036573	-0.8968839423276228	-0.9104044288700673	-0.9039783959360926
0.008157	-0.154861	-0.152686	-5120.942137458491	-0.909233	-0.902795	-0.9086033526126083	-0.9021648650768046	-0.9156963516790183	-0.9092593186852744
0.008159	-0.155258	-0.151563	-5134.066080458491	-0.914485	-0.908031	-0.9138551982305101	-0.9074007105751685	-0.9209481972969201	-0.9144951641836383
0.008160	-0.155457	-0.150281	-5140.628052458491	-0.919691	-0.913229	-0.919061121039461	-0.9125986333243503	-0.9261541201058711	-0.9196930869328201
0.008161	-0.155853	-0.148468	-5153.751995458491	-0.924835	-0.918356	-0.9242050438484118	-0.9177255560735322	-0.9312980429148219	-0.9248200096820021
0.008162	-0.156158	-0.146271	-5163.847336458491	-0.929903	-0.923412	-0.9292729666573629	-0.9227814788227142	-0.936365965723773	-0.929875932431184
0.008164	-0.156403	-0.143866	-5171.923609458491	-0.934890	-0.928389	-0.9342598122752647	-0.927758324321078	-0.9413528113416747	-0.9348527779295478
0.008165	-0.156754	-0.141504	-5183.533251458491	-0.939795	-0.933279	-0.9391647350842156	-0.9326482470702598	-0.9462577341506256	-0.9397427006787297
0.008166	-0.157074	-0.139203	-5194.133359458491	-0.944621	-0.938091	-0.9439906578931665	-0.9374601698194418	-0.9510836569595765	-0.9445546234279116
0.008167	-0.157379	-0.137000	-5204.228700458491	-0.949369	-0.942827	-0.9487385807021175	-0.9421960925686237	-0.9558315797685275	-0.9492905461770935
0.008169	-0.157639	-0.134814	-5212.809740458491	-0.954041	-0.947488	-0.9534104263200193	-0.9468569380669875	-0.9605034253864293	-0.9539513916754573
0.008170	-0.157974	-0.132458	-5223.914615458491	-0.958632	-0.952065	-0.9580013491289702	-0.9514338608161694	-0.9650943481953802	-0.9585283144246393
0.008171	-0.158325	-0.130176	-5235.524258458491	-0.963144	-0.956563	-0.962513271937921	-0.9559317835653514	-0.969606271004331	-0.9630262371738212
0.008172	-0.158646	-0.127905	-5246.124366458491	-0.967576	-0.960982	-0.966945194746872	-0.9603507063145332	-0.974038193813282	-0.9674451599230031
0.008174	-0.158859	-0.125409	-5253.191104458491	-0.971924	-0.965320	-0.9712930403647738	-0.964688551812897	-0.9783860394311839	-0.9717830054213669
0.008175	-0.159241	-0.123010	-5265.810281458491	-0.976188	-0.969568	-0.9755569631737246	-0.9689364745620789	-0.9826499622401347	-0.9760309281705487
0.008176	-0.159500	-0.120642	-5274.391321458491	-0.980369	-0.973738	-0.9797378859826756	-0.9731063973112608	-0.9868308850490857	-0.9802008509197306
0.008177	-0.159805	-0.118201	-5284.486662458491	-0.984465	-0.977822	-0.9838338087916266	-0.9771903200604427	-0.9909268078580367	-0.9842847736689125
0.008179	-0.160141	-0.115704	-5295.591537458491	-0.988476	-0.981819	-0.9878446544095284	-0.9811871655588066	-0.9949376534759384	-0.9882816191672764
0.008180	-0.160446	-0.113239	-5305.686878458491	-0.992400	-0.985731	-0.9917685772184792	-0.9850990883079885	-0.9988615762848893	-0.9921935419164584
0.008181	-0.160767	-0.110712	-5316.286986458491	-0.996238	-0.989555	-0.9956065000274301	-0.9889230110571703	-1.0026994990938403	-0.9960174646656401
0.008182	-0.161041	-0.108179	-5325.372793458491	-0.999987	-0.993293	-0.9993554228363811	-0.9926609338063522	-1.0064484219027912	-0.9997553874148221
0.008184	-0.161316	-0.105627	-5334.458600458491	-1.003649	-0.996943	-1.003017268454283	-0.9963107793047161	-1.0101102675206932	-1.003405232913186
0.008185	-0.161652	-0.103149	-5345.563475458491	-1.007224	-1.000504	-1.0065921912632338	-0.9998717020538981	-1.0136851903296438	-1.006966155662368
0.008186	-0.161957	-0.100665	-5355.658816458491	-1.010713	-1.003981	-1.0100811140721848	-1.0033486248030798	-1.0171741131385947	-1.0104430784115497
0.008187	-0.162247	-0.098206	-5365.249390458491	-1.014117	-1.007372	-1.0134850368811357	-1.0067395475522618	-1.0205780359475458	-1.0138340011607316
0.008189	-0.162567	-0.095770	-5375.849498458491	-1.017437	-1.010679	-1.0168048824990374	-1.0100463930506256	-1.0238978815654476	-1.0171408466590954
0.008190	-0.162811	-0.093359	-5383.925771458491	-1.020673	-1.013905	-1.0200408053079884	-1.0132723157998076	-1.0271338043743983	-1.0203667694082774
0.008191	-0.163162	-0.090991	-5395.535413458491	-1.023827	-1.017045	-1.0231947281169393	-1.0164122385489893	-1.0302877271833495	-1.0235066921574592
0.008192	-0.163498	-0.088715	-5406.640288458491	-1.026902	-1.020105	-1.0262696509258902	-1.0194721612981714	-1.0333626499923003	-1.0265666149066413
0.008194	-0.163742	-0.086383	-5414.716561458491	-1.029896	-1.023089	-1.0292634965437921	-1.0224560067965351	-1.0363564956102023	-1.029550460405005
0.008195	-0.164078	-0.084058	-5425.821436458491	-1.032810	-1.025989	-1.032177419352743	-1.025355929545717	-1.0392704184191532	-1.032450383154187
0.008196	-0.164398	-0.081799	-5436.421544458491	-1.035645	-1.028811	-1.035012342161694	-1.0281778522948988	-1.0421053412281038	-1.0352723059033686
0.008197	-0.164627	-0.079565	-5443.993050458491	-1.038402	-1.031559	-1.037769264970645	-1.0309257750440808	-1.044862264037055	-1.0380202286525506
0.008199	-0.164948	-0.077234	-5454.593158458491	-1.041080	-1.034223	-1.0404471105885467	-1.0335896205424446	-1.0475401096549568	-1.0406840741509145
0.008200	-0.165268	-0.075006	-5465.193266458491	-1.043680	-1.036810	-1.0430470333974975	-1.0361765432916266	-1.0501400324639074	-1.0432709969000964
0.008201	-0.165558	-0.072791	-5474.783840458491	-1.046202	-1.039320	-1.0455689562064485	-1.0386864660408084	-1.0526619552728587	-1.0457809196492782
0.008202	-0.165848	-0.070520	-5484.374414458491	-1.048646	-1.041752	-1.0480128790153993	-1.0411183887899904	-1.0551058780818092	-1.0482128423984602
0.008204	-0.166168	-0.068225	-5494.974522458491	-1.051012	-1.044104	-1.0503787246333014	-1.0434702342883542	-1.0574717236997113	-1.050564687896824
0.008205	-0.166504	-0.065985	-5506.079397458491	-1.053298	-1.046377	-1.0526646474422523	-1.045743157037536	-1.0597576465086624	-1.0528376106460058
0.008206	-0.166779	-0.063721	-5515.165204458491	-1.055507	-1.048574	-1.054873570251203	-1.047940079786718	-1.061966569317613	-1.0550345333951878
0.008207	-0.167053	-0.061469	-5524.251011458491	-1.057638	-1.050693	-1.057004493060154	-1.0500590025359	-1.0640974921265642	-1.0571534561443698
0.008209	-0.167419	-0.059192	-5536.365420458491	-1.059690	-1.052730	-1.0590563386780558	-1.0520958480342637	-1.066149337744466	-1.0591903016427335
0.008210	-0.167694	-0.056989	-5545.451227458491	-1.061665	-1.054694	-1.0610312614870068	-1.0540597707834456	-1.0681242605534167	-1.0611542243919154
0.008211	-0.167984	-0.054810	-5555.041801458491	-1.063565	-1.056582	-1.0629311842959577	-1.0559476935326275	-1.0700241833623676	-1.0630421471410973
0.008212	-0.168320	-0.052673	-5566.146676458491	-1.065391	-1.058394	-1.0647571071049085	-1.0577596162818095	-1.0718501061713184	-1.0648540698902793
0.008214	-0.168610	-0.050574	-5575.737250458491	-1.067144	-1.060135	-1.0665099527228106	-1.0595004617801733	-1.0736029517892205	-1.0665949153886431
0.008215	-0.168930	-0.048553	-5586.337358458491	-1.068827	-1.061805	-1.0681928755317613	-1.0611703845293552	-1.0752858745981713	-1.068264838137825
0.008216	-0.169266	-0.046503	-5597.4422334584915	-1.070439	-1.063403	-1.0698047983407122	-1.0627683072785372	-1.0768977974071223	-1.069862760887007
0.008217	-0.169556	-0.044543	-5607.032807458491	-1.071983	-1.064935	-1.071348721149663	-1.064300230027719	-1.0784417202160732	-1.0713946836361887
0.008219	-0.169769	-0.042548	-5614.099546458491	-1.073458	-1.066401	-1.072823566767565	-1.0657660755260827	-1.079916565833975	-1.0728605291345525
0.008220	-0.170197	-0.040594	-5628.233024458491	-1.074866	-1.067791	-1.074231489576516	-1.0671559982752645	-1.081324488642926	-1.0742504518837344
0.008221	-0.170410	-0.038757	-5635.299762458491	-1.076209	-1.069125	-1.0755744123854667	-1.0684899210244467	-1.0826674114518768	-1.0755843746329166
0.008222	-0.170731	-0.036877	-5645.899870458491	-1.077487	-1.070390	-1.0768523351944177	-1.0697548437736284	-1.0839453342608278	-1.0768492973820982
0.008224	-0.171005	-0.035059	-5654.985677458491	-1.078703	-1.071594	-1.0780681808123196	-1.0709586892719922	-1.0851611798787295	-1.078053142880462
0.008225	-0.171371	-0.033350	-5667.100087458491	-1.079859	-1.072735	-1.0792241036212704	-1.072099612021174	-1.0863171026876803	-1.079194065629644
0.008226	-0.171631	-0.031628	-5675.681126458491	-1.080956	-1.073821	-1.0803210264302214	-1.073185534770356	-1.0874140254966314	-1.0802799883788259
0.008227	-0.171890	-0.029987	-5684.262166458491	-1.081995	-1.074850	-1.0813599492391723	-1.074214457519538	-1.0884529483055823	-1.0813089111280079
0.008229	-0.172226	-0.028369	-5695.367041458491	-1.082979	-1.075820	-1.082343794857074	-1.0751843030179018	-1.089436793923484	-1.0822787566263716
0.008230	-0.172562	-0.026837	-5706.471917458491	-1.083909	-1.076736	-1.083273717666025	-1.0761002257670838	-1.0903667167324351	-1.0831946793755536
0.008231	-0.172791	-0.025336	-5714.0434224584915	-1.084788	-1.077605	-1.084152640474976	-1.0769691485162656	-1.0912456395413859	-1.0840636021247354
0.008232	-0.173141	-0.023865	-5725.653065458491	-1.085615	-1.078418	-1.0849795632839268	-1.0777820712654476	-1.092072562350337	-1.0848765248739174
0.008234	-0.173431	-0.022485	-5735.243639458491	-1.086395	-1.079185	-1.0857594089018288	-1.0785489167638114	-1.092852407968239	-1.0856433703722812
0.008235	-0.173782	-0.021082	-5746.853281458491	-1.087126	-1.079901	-1.0864903317107797	-1.0792648395129933	-1.0935833307771898	-1.0863592931214632
0.008236	-0.174072	-0.019739	-5756.443855458491	-1.087810	-1.080574	-1.0871742545197305	-1.079937762262175	-1.0942672535861404	-1.087032215870645
0.008237	-0.174362	-0.018445	-5766.034429458491	-1.088450	-1.081201	-1.0878141773286814	-1.080564685011357	-1.0949071763950915	-1.0876591386198269
0.008239	-0.174667	-0.017200	-5776.129770458491	-1.089046	-1.081785	-1.0884100229465832	-1.0811485305097208	-1.095503022012993	-1.0882429841181906
0.008240	-0.174973	-0.015997	-5786.2251114584915	-1.089601	-1.082327	-1.0889649457555342	-1.081690453258903	-1.0960579448219443	-1.0887849068673727
0.008241	-0.175262	-0.014856	-5795.815685458491	-1.090116	-1.082831	-1.089479868564485	-1.0821943760080848	-1.0965728676308952	-1.0892888296165546
0.008242	-0.175537	-0.013824	-5804.901492458491	-1.090596	-1.083299	-1.0899597913734358	-1.0826622987572667	-1.0970527904398457	-1.0897567523657365
0.008244	-0.175858	-0.012823	-5815.501600458491	-1.091041	-1.083730	-1.0904046369913378	-1.0830931442556304	-1.097497636057748	-1.0901875978641002
0.008245	-0.176193	-0.011902	-5826.606475458491	-1.091454	-1.084130	-1.0908175598002887	-1.0834930670048124	-1.0979105588666989	-1.0905875206132822
0.008246	-0.176453	-0.011115	-5835.187515458491	-1.091839	-1.084504	-1.0912024826092397	-1.083866989753994	-1.0982954816756498	-1.090961443362464
0.008247	-0.176743	-0.010321	-5844.778089458491	-1.092197	-1.084850	-1.0915604054181907	-1.0842129125031763	-1.0986534044846006	-1.0913073661116461
0.008249	-0.177048	-0.009625	-5854.873430458491	-1.092532	-1.085172	-1.0918952510360924	-1.0845347580015399	-1.0989882501025026	-1.0916292116100097
0.008250	-0.177368	-0.009039	-5865.473538458491	-1.092845	-1.085472	-1.0922081738450433	-1.0848346807507219	-1.0993011729114532	-1.0919291343591917
0.008251	-0.177734	-0.008508	-5877.587947458491	-1.093140	-1.085752	-1.0925030966539941	-1.0851146034999037	-1.099596095720404	-1.0922090571083736
0.008252	-0.177979	-0.007983	-5885.664220458491	-1.093417	-1.086019	-1.0927800194629451	-1.0853815262490858	-1.099873018529355	-1.0924759798575556
0.008254	-0.178329	-0.007513	-5897.273862458491	-1.093678	-1.086265	-1.093040865080847	-1.0856273717474496	-1.100133864147257	-1.0927218253559194
0.008255	-0.178619	-0.007141	-5906.864436458491	-1.093926	-1.086501	-1.0932887878897979	-1.0858632944966313	-1.1003817869562078	-1.0929577481051012
0.008256	-0.178909	-0.006763	-5916.455010458491	-1.094160	-1.086723	-1.0935227106987488	-1.0860852172458133	-1.100615709765159	-1.0931796708542831
0.008257	-0.179214	-0.006396	-5926.550351458491	-1.094382	-1.086933	-1.0937446335076997	-1.0862951399949952	-1.1008376325741098	-1.093389593603465
0.008259	-0.179474	-0.006122	-5935.131391458491	-1.094594	-1.087134	-1.0939564791256016	-1.0864959854933591	-1.1010494781920115	-1.093590439101829
0.008260	-0.179794	-0.005792	-5945.731499458491	-1.094796	-1.087322	-1.0941584019345525	-1.0866839082425408	-1.1012514010009626	-1.0937783618510106
0.008261	-0.180099	-0.005603	-5955.8268404584915	-1.094990	-1.087503	-1.0943523247435032	-1.0868648309917228	-1.1014453238099131	-1.0939592846001926
0.008262	-0.180344	-0.005353	-5963.903113458491	-1.095176	-1.087679	-1.094538247552454	-1.0870407537409048	-1.1016312466188642	-1.0941352073493746
0.008264	-0.180710	-0.005157	-5976.017522458491	-1.095355	-1.087843	-1.0947170931703563	-1.0872045992392685	-1.1018100922367662	-1.0942990528477383
0.008265	-0.181015	-0.005029	-5986.112863458491	-1.095529	-1.088004	-1.094891015979307	-1.0873655219884504	-1.101984015045717	-1.0944599755969202
0.008266	-0.181351	-0.004810	-5997.217738458491	-1.095696	-1.088157	-1.095057938788258	-1.0875184447376325	-1.1021509378546681	-1.0946128983461023
0.008267	-0.181595	-0.004700	-6005.294011458491	-1.095859	-1.088310	-1.0952208615972088	-1.0876713674868144	-1.1023138606636187	-1.0947658210952842
0.008269	-0.181915	-0.004541	-6015.894119458491	-1.096016	-1.088454	-1.0953777072151107	-1.0878152129851781	-1.1024707062815207	-1.094909666593648
0.008270	-0.182281	-0.004456	-6028.008528458491	-1.096171	-1.088593	-1.0955326300240615	-1.0879541357343598	-1.1026256290904715	-1.0950485893428297
0.008271	-0.182587	-0.004358	-6038.103869458491	-1.096321	-1.088731	-1.0956825528330125	-1.0880920584835418	-1.1027755518994224	-1.0951865120920117
0.008272	-0.182831	-0.004199	-6046.180142458491	-1.096468	-1.088867	-1.0958294756419633	-1.0882279812327238	-1.1029224747083735	-1.0953224348411936
0.008274	-0.183167	-0.004156	-6057.285017458491	-1.096611	-1.088997	-1.0959723212598653	-1.0883578267310876	-1.1030653203262752	-1.0954522803395574
0.008275	-0.183441	-0.004077	-6066.370824458491	-1.096753	-1.089127	-1.0961142440688163	-1.0884877494802694	-1.1032072431352264	-1.0955822030887392
0.008276	-0.183762	-0.004010	-6076.970932458491	-1.096892	-1.089253	-1.096253166877767	-1.0886136722294515	-1.1033461659441772	-1.0957081258379213
0.008277	-0.184052	-0.003900	-6086.561506458491	-1.097027	-1.089376	-1.096388089686718	-1.0887365949786332	-1.103481088753128	-1.095831048587103
0.008279	-0.184387	-0.003870	-6097.666381458491	-1.097161	-1.089496	-1.0965219353046198	-1.0888564404769971	-1.1036149343710298	-1.095950894085467
0.008280	-0.184647	-0.003833	-6106.247421458491	-1.097294	-1.089618	-1.0966548581135707	-1.088978363226179	-1.1037478571799806	-1.0960728168346487
0.008281	-0.184967	-0.003790	-6116.847529458491	-1.097425	-1.089736	-1.0967857809225217	-1.089096285975361	-1.1038787799889316	-1.0961907395838308
0.008282	-0.185211	-0.003693	-6124.923802458491	-1.097554	-1.089855	-1.0969147037314724	-1.0892152087245428	-1.1040077027978823	-1.0963096623330126
0.008284	-0.185562	-0.003705	-6136.533444458491	-1.097682	-1.089968	-1.0970425493493745	-1.0893280542229067	-1.1041355484157847	-1.0964225078313765
0.008285	-0.185852	-0.003662	-6146.124018458491	-1.097809	-1.090083	-1.0971694721583254	-1.0894429769720884	-1.1042624712247355	-1.0965374305805582
0.008286	-0.186188	-0.003638	-6157.228894458491	-1.097935	-1.090195	-1.0972953949672763	-1.0895548997212705	-1.1043883940336863	-1.0966493533297403
0.008287	-0.186478	-0.003577	-6166.819467458491	-1.098059	-1.090307	-1.097419317776227	-1.0896668224704522	-1.1045123168426372	-1.096761276078922
0.008289	-0.186798	-0.003546	-6177.419576458491	-1.098182	-1.090417	-1.097542163394129	-1.0897766679688161	-1.1046351624605388	-1.096871121577286
0.008290	-0.187088	-0.003516	-6187.010150458491	-1.098304	-1.090527	-1.0976640862030798	-1.0898865907179982	-1.10475708526949	-1.096981044326468
0.008291	-0.187408	-0.003534	-6197.610258458491	-1.098426	-1.090636	-1.0977860090120306	-1.08999551346718	-1.1048790080784405	-1.0970899670756498
0.008292	-0.187653	-0.003485	-6205.686530458491	-1.098547	-1.090746	-1.0979069318209818	-1.0901054362163618	-1.104999930887392	-1.0971998898248316
0.008294	-0.188034	-0.003467	-6218.305707458491	-1.098667	-1.090851	-1.0980267774388837	-1.0902102817147257	-1.1051197765052936	-1.0973047353231955
0.008295	-0.188263	-0.003430	-6225.8772134584915	-1.098786	-1.090960	-1.0981457002478345	-1.0903192044639076	-1.1052386993142447	-1.0974136580723775
0.008296	-0.188614	-0.003412	-6237.486855458491	-1.098904	-1.091064	-1.0982636230567855	-1.0904231272130895	-1.1053566221231956	-1.0975175808215594
0.008297	-0.188873	-0.003387	-6246.067895458491	-1.099022	-1.091170	-1.0983815458657362	-1.0905290499622713	-1.1054745449321461	-1.0976235035707411
0.008299	-0.189240	-0.003375	-6258.182304458491	-1.099139	-1.091272	-1.0984983914836381	-1.0906308954606352	-1.1055913905500483	-1.097725349069105
0.008300	-0.189484	-0.003412	-6266.258577458491	-1.099257	-1.091380	-1.0986163142925889	-1.0907388182098172	-1.1057093133589988	-1.097833271818287
0.008301	-0.189774	-0.003326	-6275.849151458491	-1.099373	-1.091484	-1.0987322371015398	-1.090842740958999	-1.10582523616795	-1.0979371945674687
0.008302	-0.190079	-0.003351	-6285.944492458491	-1.099489	-1.091587	-1.098848159910491	-1.0909456637081811	-1.105941158976901	-1.098040117316651
0.008304	-0.190445	-0.003345	-6298.058901458491	-1.099605	-1.091688	-1.0989640055283927	-1.0910465092065447	-1.1060570045948026	-1.0981409628150145
0.008305	-0.190704	-0.003357	-6306.639941458491	-1.099720	-1.091793	-1.0990789283373437	-1.0911514319557267	-1.1061719274037536	-1.0982458855641966
0.008306	-0.190994	-0.003271	-6316.230515458491	-1.099834	-1.091895	-1.0991928511462945	-1.0912533547049086	-1.1062858502127044	-1.0983478083133784
0.008307	-0.191269	-0.003302	-6325.316322458491	-1.099949	-1.091998	-1.0993077739552455	-1.0913562774540906	-1.1064007730216554	-1.0984507310625604
0.008309	-0.191635	-0.003296	-6337.430731458491	-1.100063	-1.092097	-1.0994216195731472	-1.0914551229524543	-1.1065146186395571	-1.0985495765609241
0.008310	-0.191925	-0.003284	-6347.021305458491	-1.100177	-1.092198	-1.099535542382098	-1.0915560457016362	-1.106628541448508	-1.098650499310106
0.008311	-0.192200	-0.003247	-6356.107112458491	-1.100289	-1.092300	-1.099647465191049	-1.091657968450818	-1.106740464257459	-1.098752422059288
0.008312	-0.192566	-0.003241	-6368.221521458491	-1.100402	-1.092397	-1.0997603880000002	-1.0917548912000001	-1.1068533870664101	-1.09884934480847
0.008314	-0.192780	-0.003253	-6375.288260458491	-1.100514	-1.092500	-1.0998722336179019	-1.091857736698364	-1.106965232684312	-1.0989521903068338
0.008315	-0.193130	-0.003223	-6386.897902458491	-1.100626	-1.092598	-1.0999841564268529	-1.0919556594475457	-1.107077155493263	-1.0990501130560155
0.008316	-0.193390	-0.003217	-6395.4789424584915	-1.100738	-1.092698	-1.1000960792358037	-1.0920555821967275	-1.1071890783022136	-1.0991500358051973
0.008317	-0.193695	-0.003223	-6405.574283458491	-1.100849	-1.092797	-1.1002070020447545	-1.0921545049459096	-1.1073000011111644	-1.0992489585543794
0.008319	-0.194031	-0.003204	-6416.679158458491	-1.100961	-1.092895	-1.1003188476626564	-1.0922523504442734	-1.1074118467290663	-1.0993468040527432
0.008320	-0.194366	-0.003241	-6427.784033458491	-1.101072	-1.092993	-1.1004297704716073	-1.0923502731934553	-1.1075227695380172	-1.0994447268019252
0.008321	-0.194595	-0.003186	-6435.355539458491	-1.101183	-1.093093	-1.1005406932805581	-1.0924501959426371	-1.107633692346968	-1.099544649551107
0.008322	-0.194916	-0.003131	-6445.955647458491	-1.101292	-1.093189	-1.1006496160895092	-1.092546118691819	-1.107742615155919	-1.0996405723002889
0.008324	-0.195282	-0.003107	-6458.070056458491	-1.101400	-1.093282	-1.100757461707411	-1.092638964190183	-1.1078504607738209	-1.0997334177986529
0.008325	-0.195511	-0.003174	-6465.641562458491	-1.101509	-1.093382	-1.100866384516362	-1.0927388869393648	-1.107959383582772	-1.0998333405478347
0.008326	-0.195831	-0.003156	-6476.241670458491	-1.101619	-1.093478	-1.1009763073253127	-1.0928348096885467	-1.1080693063917226	-1.0999292632970166
0.008327	-0.196152	-0.003131	-6486.841778458491	-1.101727	-1.093573	-1.1010842301342636	-1.0929297324377285	-1.1081772292006735	-1.1000241860461983
0.008329	-0.196442	-0.003137	-6496.432352458491	-1.101836	-1.093670	-1.1011930757521655	-1.0930265779360924	-1.1082860748185754	-1.1001210315445622
0.008330	-0.196732	-0.003137	-6506.022926458491	-1.101945	-1.093767	-1.1013019985611163	-1.0931235006852742	-1.1083949976275265	-1.100217954293744
0.008331	-0.197083	-0.003149	-6517.632568458491	-1.102054	-1.093861	-1.1014109213700674	-1.0932174234344563	-1.1085039204364775	-1.100311877042926
0.008332	-0.197372	-0.003137	-6527.223142458491	-1.102163	-1.093958	-1.1015198441790184	-1.093314346183638	-1.1086128432454285	-1.100408799792108
0.008334	-0.197601	-0.003137	-6534.794648458491	-1.102271	-1.094057	-1.1016276897969202	-1.093413191682002	-1.1087206888633303	-1.1005076452904718
0.008335	-0.197998	-0.003137	-6547.918591458491	-1.102380	-1.094149	-1.101736612605871	-1.0935051144311838	-1.108829611672281	-1.1005995680396536
0.008336	-0.198273	-0.003094	-6557.004398458491	-1.102487	-1.094245	-1.101843535414822	-1.0936010371803657	-1.108936534481232	-1.1006954907888356
0.008337	-0.198547	-0.003119	-6566.090205458491	-1.102595	-1.094342	-1.1019514582237728	-1.0936979599295475	-1.109044457290183	-1.1007924135380174
0.008339	-0.198837	-0.003076	-6575.680779458491	-1.102702	-1.094436	-1.1020583038416747	-1.0937918054279114	-1.1091513029080846	-1.1008862590363813
0.008340	-0.199265	-0.003064	-6589.814257458491	-1.102809	-1.094525	-1.1021652266506254	-1.0938807281770933	-1.1092582257170354	-1.100975181785563
0.008341	-0.199463	-0.003119	-6596.376228458491	-1.102916	-1.094625	-1.1022721494595764	-1.0939806509262753	-1.1093651485259866	-1.101075104534745
0.008342	-0.199753	-0.003088	-6605.966802458491	-1.103023	-1.094719	-1.1023790722685276	-1.0940745736754571	-1.1094720713349377	-1.101169027283927
0.008344	-0.200104	-0.003046	-6617.576444458491	-1.103129	-1.094811	-1.1024849178864293	-1.094166419173821	-1.1095779169528392	-1.1012608727822908
0.008345	-0.200470	-0.003082	-6629.690854458491	-1.103236	-1.094902	-1.1025918406953803	-1.0942573419230028	-1.1096848397617904	-1.1013517955314727
0.008346	-0.200638	-0.003076	-6635.243291458491	-1.103342	-1.095002	-1.1026977635043311	-1.0943572646721849	-1.109790762570741	-1.1014517182806547
0.008347	-0.201035	-0.003052	-6648.367235458491	-1.103448	-1.095091	-1.102803686313282	-1.0944461874213667	-1.109896685379692	-1.1015406410298365
0.008349	-0.201309	-0.003058	-6657.4530414584915	-1.103554	-1.095186	-1.1029095319311837	-1.0945410329197305	-1.1100025309975936	-1.1016354865282003
0.008350	-0.201614	-0.003064	-6667.548383458491	-1.103660	-1.095279	-1.1030154547401347	-1.0946339556689124	-1.1101084538065447	-1.1017284092773822
0.008351	-0.201889	-0.003027	-6676.634189458491	-1.103765	-1.095373	-1.1031203775490857	-1.0947278784180943	-1.1102133766154956	-1.101822332026564
0.008352	-0.202286	-0.003040	-6689.758133458491	-1.103871	-1.095462	-1.1032263003580367	-1.094816801167276	-1.1103192994244466	-1.101911254775746
0.008354	-0.202515	-0.003040	-6697.329639458491	-1.103976	-1.095557	-1.1033311459759385	-1.09491164666564	-1.1104241450423484	-1.1020061002741097
0.008355	-0.202774	-0.003027	-6705.910678458491	-1.104081	-1.095651	-1.1034360687848894	-1.095005569414822	-1.1105290678512993	-1.1021000230232918
0.008356	-0.203064	-0.002966	-6715.501252458491	-1.104184	-1.095742	-1.1035389915938403	-1.0950964921640038	-1.1106319906602504	-1.1021909457724737
0.008357	-0.203461	-0.002966	-6728.625196458491	-1.104287	-1.095829	-1.1036419144027911	-1.0951834149131856	-1.110734913469201	-1.1022778685216554
0.008359	-0.203690	-0.002979	-6736.196702458491	-1.104390	-1.095923	-1.1037447600206929	-1.0952772604115495	-1.110837759087103	-1.1023717140200193
0.008360	-0.204010	-0.002997	-6746.796810458491	-1.104494	-1.096013	-1.1038486828296439	-1.0953671831607315	-1.1109416818960538	-1.1024616367692013
0.008361	-0.204330	-0.002979	-6757.396918458491	-1.104597	-1.096103	-1.103951605638595	-1.0954571059099134	-1.1110446047050049	-1.1025515595183832
0.008362	-0.204651	-0.002991	-6767.997026458491	-1.104700	-1.096193	-1.1040545284475458	-1.0955470286590954	-1.111147527513956	-1.1026414822675652
0.008364	-0.204880	-0.002930	-6775.568532458491	-1.104802	-1.096285	-1.1041563740654476	-1.095638874157459	-1.1112493731318578	-1.1027333277659288
0.008365	-0.205276	-0.002954	-6788.692475458491	-1.104905	-1.096371	-1.1042592968743985	-1.095724796906641	-1.1113522959408084	-1.1028192505151109
0.008366	-0.205521	-0.002966	-6796.768748458491	-1.105007	-1.096464	-1.1043612196833494	-1.095817719655823	-1.1114542187497594	-1.1029121732642928
0.008367	-0.205826	-0.002930	-6806.864089458491	-1.105109	-1.096553	-1.1044631424923002	-1.095906642405005	-1.1115561415587103	-1.1030010960134748
0.008369	-0.206146	-0.002930	-6817.464197458491	-1.105210	-1.096641	-1.104563988110202	-1.0959944879033685	-1.111656987176612	-1.1030889415118383
0.008370	-0.206436	-0.002936	-6827.054771458491	-1.105312	-1.096731	-1.104665910919153	-1.0960844106525505	-1.111758909985563	-1.1031788642610203
0.008371	-0.206726	-0.002948	-6836.645345458491	-1.105414	-1.096821	-1.104767833728104	-1.0961743334017324	-1.1118608327945139	-1.1032687870102023
0.008372	-0.207092	-0.002924	-6848.759754458491	-1.105516	-1.096907	-1.1048697565370549	-1.0962602561509145	-1.1119627556034648	-1.1033547097593843
0.008374	-0.207428	-0.002924	-6859.864629458491	-1.105617	-1.096994	-1.1049706021549568	-1.0963471016492783	-1.112063601221367	-1.1034415552577481
0.008375	-0.207642	-0.002924	-6866.931368458491	-1.105718	-1.097087	-1.1050715249639076	-1.09644002439846	-1.1121645240303177	-1.1035344780069298
0.008376	-0.207932	-0.002899	-6876.521942458491	-1.105819	-1.097175	-1.1051724477728586	-1.096527947147642	-1.1122654468392685	-1.1036224007561117
0.008377	-0.208298	-0.002893	-6888.636351458491	-1.105919	-1.097260	-1.1052723705818095	-1.0966128698968238	-1.1123653696482196	-1.1037073235052937
0.008379	-0.208588	-0.002924	-6898.226925458491	-1.106020	-1.097349	-1.1053732161997112	-1.0967017153951877	-1.1124662152661213	-1.1037961690036575
0.008380	-0.208817	-0.002911	-6905.798431458491	-1.106121	-1.097441	-1.105474139008662	-1.0967936381443697	-1.1125671380750721	-1.1038880917528395
0.008381	-0.209244	-0.002863	-6919.931908458491	-1.106221	-1.097523	-1.105574061817613	-1.0968755608935514	-1.1126670608840232	-1.1039700145020213
0.008382	-0.209503	-0.002899	-6928.512948458491	-1.106321	-1.097612	-1.1056739846265642	-1.0969644836427335	-1.1127669836929743	-1.1040589372512033
0.008384	-0.209747	-0.002863	-6936.589221458491	-1.106420	-1.097701	-1.1057728302444658	-1.0970533291410973	-1.1128658293108757	-1.1041477827495672
0.008385	-0.210114	-0.002863	-6948.703630458491	-1.106520	-1.097785	-1.1058727530534167	-1.097137251890279	-1.1129657521198268	-1.104231705498749
0.008386	-0.210373	-0.002887	-6957.284670458491	-1.106620	-1.097874	-1.1059726758623676	-1.0972261746394611	-1.1130656749287775	-1.104320628247931
0.008387	-0.210709	-0.002875	-6968.389545458491	-1.106719	-1.097960	-1.1060715986713185	-1.097312097388643	-1.1131645977377285	-1.1044065509971128
0.008389	-0.210999	-0.002863	-6977.980119458491	-1.106818	-1.098047	-1.1061704442892204	-1.0973989428870068	-1.1132634433556303	-1.1044933964954766
0.008390	-0.211258	-0.002826	-6986.561159458491	-1.106916	-1.098134	-1.1062683670981712	-1.0974858656361886	-1.1133613661645811	-1.1045803192446584
0.008391	-0.211609	-0.002808	-6998.170801458491	-1.107014	-1.098217	-1.1063662899071223	-1.0975687883853706	-1.1134592889735324	-1.1046632419938405
0.008392	-0.211914	-0.002820	-7008.266142458491	-1.107111	-1.098302	-1.1064632127160732	-1.0976537111345523	-1.113556211782483	-1.1047481647430222
0.008394	-0.212234	-0.002814	-7018.866250458491	-1.107209	-1.098386	-1.1065610583339751	-1.0977375566329164	-1.1136540574003853	-1.1048320102413862
0.008395	-0.212509	-0.002802	-7027.952057458491	-1.107306	-1.098472	-1.1066579811429258	-1.097823479382098	-1.113750980209336	-1.1049179329905678
0.008396	-0.212753	-0.002814	-7036.028330458491	-1.107403	-1.098559	-1.1067549039518767	-1.0979104021312802	-1.1138479030182866	-1.10500485573975
0.008397	-0.213120	-0.002771	-7048.142739458491	-1.107500	-1.098640	-1.1068518267608276	-1.097991324880462	-1.1139448258272378	-1.1050857784889319
0.008399	-0.213470	-0.002771	-7059.752381458491	-1.107596	-1.098722	-1.1069476723787295	-1.0980731703788258	-1.1140406714451396	-1.1051676239872956
0.008400	-0.213638	-0.002850	-7065.304819458491	-1.107694	-1.098813	-1.1070455951876803	-1.0981640931280077	-1.1141385942540905	-1.1052585467364775
0.008401	-0.214020	-0.002789	-7077.923995458491	-1.107791	-1.098894	-1.1071425179966314	-1.0982450158771897	-1.1142355170630416	-1.1053394694856595
0.008402	-0.214340	-0.002765	-7088.5241034584915	-1.107887	-1.098977	-1.1072384408055824	-1.0983279386263716	-1.1143314398719926	-1.1054223922348414
0.008404	-0.214661	-0.002832	-7099.124211458491	-1.107985	-1.099061	-1.1073362864234841	-1.0984117841247354	-1.1144292854898943	-1.1055062377332052
0.008405	-0.214905	-0.002753	-7107.200484458491	-1.108081	-1.099147	-1.1074322092324351	-1.0984977068739172	-1.1145252082988453	-1.105592160482387
0.008406	-0.215271	-0.002783	-7119.314894458491	-1.108177	-1.099228	-1.107528132041386	-1.0985786296230993	-1.1146211311077958	-1.105673083231569
0.008407	-0.215546	-0.002795	-7128.400700458491	-1.108274	-1.099314	-1.1076250548503368	-1.098664552372281	-1.114718053916747	-1.1057590059807507
0.008409	-0.215820	-0.002783	-7137.486507458491	-1.108370	-1.099398	-1.1077209004682387	-1.098748397870645	-1.1148138995346488	-1.1058428514791148
0.008410	-0.216110	-0.002740	-7147.077081458491	-1.108466	-1.099482	-1.1078168232771894	-1.098832320619827	-1.1149098223435994	-1.1059267742282968
0.008411	-0.216507	-0.002777	-7160.201025458491	-1.108562	-1.099561	-1.1079127460861407	-1.0989112433690087	-1.1150057451525508	-1.1060056969774785
0.008412	-0.216721	-0.002765	-7167.267763458491	-1.108657	-1.099648	-1.1080076688950915	-1.0989981661181905	-1.1151006679615016	-1.1060926197266603
0.008414	-0.217056	-0.002734	-7178.372639458491	-1.108752	-1.099729	-1.1081025145129932	-1.0990790116165543	-1.1151955135794034	-1.1061734652250241
