Repository: pietracorvo/HystAPI

# Example data

The example data in this folder is from measurements performed during my physics bachelor.

The material is **FeSi3** (iron with 3% silicon), aka 'electrical steel', the standard material for ring cores in trafos. 

Four of the five samples where treated with high pressure torison (HPT, 20 rotations at 20GPa), to achieve nanocristallisation of the grains, which has a huge impact on the magnetic properties of the material. The HPT deformation was done at 77K (under liquid nitrogen) and at 293K (at room temperature). Afterwards some samples were heat treated at a temperature of 493K (for two hours) to anneal defects from the deformation process.

The five samples are:

File: testData/FeSi3_LN/G4_748V_100Hz_800000Fs0.txt (part 25 of 57)
--------------------------
t	U1	U2	H	Braw	Jraw	B_drift	 J_drift	B_corr	J_corr
0.008426	-0.193192	0.001355	-6390.5369548519975	-1.103853	-1.095822	-1.1023783567830687	-1.0943477375539683	-1.1101856426455026	-1.1021537455333335
0.008427	-0.192978	0.001343	-6383.470215851998	-1.103806	-1.095784	-1.1023311817720058	-1.0943095625880954	-1.1101384676344397	-1.1021155705674606
0.008429	-0.192841	0.001318	-6378.927312851996	-1.103760	-1.095744	-1.10228483174988	-1.0942692126563494	-1.110092117612314	-1.1020752206357145
0.008430	-0.192657	0.001343	-6372.870107851997	-1.103714	-1.095705	-1.102238656738817	-1.094230037690476	-1.1100459426012508	-1.1020360456698413
0.008431	-0.192581	0.001324	-6370.346272851997	-1.103668	-1.095662	-1.1021924817277537	-1.0941868627246032	-1.1099997675901876	-1.1019928707039683
0.008432	-0.192383	0.001318	-6363.784300851998	-1.103622	-1.095625	-1.1021463067166908	-1.0941496877587302	-1.1099535925791248	-1.1019556957380954
0.008434	-0.192230	0.001343	-6358.736630851998	-1.103575	-1.095584	-1.1020989566945647	-1.094108337826984	-1.1099062425569985	-1.1019143458063492
0.008435	-0.192093	0.001373	-6354.193726851998	-1.103528	-1.095543	-1.1020517816835018	-1.094067162861111	-1.1098590675459357	-1.101873170840476
0.008436	-0.191971	0.001361	-6350.155590851997	-1.103481	-1.095501	-1.1020046066724387	-1.0940249878952382	-1.1098118925348728	-1.1018309958746033
0.008437	-0.191742	0.001379	-6342.5840848519965	-1.103433	-1.095462	-1.1019564316613757	-1.093985812929365	-1.1097637175238098	-1.10179182090873
0.008439	-0.191650	0.001355	-6339.555482851996	-1.103386	-1.095419	-1.1019090816392496	-1.0939424629976189	-1.1097163675016835	-1.101748470976984
0.008440	-0.191452	0.001349	-6332.993510851997	-1.103339	-1.095381	-1.1018619066281867	-1.093904288031746	-1.1096691924906206	-1.1017102960111111
0.008441	-0.191315	0.001331	-6328.450607851997	-1.103293	-1.095340	-1.1018157316171238	-1.093863113065873	-1.1096230174795578	-1.101669121045238
0.008442	-0.191193	0.001373	-6324.412470851998	-1.103246	-1.095298	-1.1017685566060607	-1.0938209381000001	-1.1095758424684945	-1.1016269460793653
0.008444	-0.190994	0.001373	-6317.850499851997	-1.103198	-1.095258	-1.1017202065839344	-1.093780588168254	-1.1095274924463685	-1.1015865961476192
0.008445	-0.190842	0.001367	-6312.802828851996	-1.103151	-1.095217	-1.1016730315728716	-1.093739413202381	-1.1094803174353056	-1.1015454211817461
0.008446	-0.190704	0.001373	-6308.259925851997	-1.103103	-1.095175	-1.1016248565618085	-1.093697238236508	-1.1094321424242426	-1.1015032462158731
0.008447	-0.190536	0.001392	-6302.707487851998	-1.103055	-1.095134	-1.1015766815507455	-1.093656063270635	-1.1093839674131796	-1.10146207125
0.008449	-0.190399	0.001355	-6298.164584851997	-1.103008	-1.095093	-1.1015293315286194	-1.093614713338889	-1.1093366173910533	-1.101420721318254
0.008450	-0.190247	0.001379	-6293.116913851996	-1.102960	-1.095051	-1.1014811565175564	-1.093572538373016	-1.1092884423799902	-1.101378546352381
0.008451	-0.190140	0.001373	-6289.583544851997	-1.102913	-1.095008	-1.1014339815064935	-1.0935293634071428	-1.1092412673689274	-1.101335371386508
0.008452	-0.189972	0.001343	-6284.031106851997	-1.102865	-1.094968	-1.1013858064954305	-1.0934891884412699	-1.1091930923578643	-1.101295196420635
0.008454	-0.189728	0.001416	-6275.954833851996	-1.102817	-1.094930	-1.1013374564733045	-1.0934508385095238	-1.1091447423357383	-1.101256846488889
0.008455	-0.189651	0.001416	-6273.430998851996	-1.102768	-1.094884	-1.1012882814622413	-1.0934046635436507	-1.1090955673246752	-1.1012106715230159
0.008456	-0.189560	0.001398	-6270.402396851998	-1.102720	-1.094840	-1.1012401064511783	-1.093360488577778	-1.1090473923136122	-1.101166496557143
0.008457	-0.189331	0.001343	-6262.8308908519975	-1.102673	-1.094802	-1.1011929314401154	-1.0933223136119048	-1.1090002173025493	-1.10112832159127
0.008459	-0.189178	0.001379	-6257.783220851998	-1.102625	-1.094761	-1.1011445814179894	-1.0932809636801588	-1.1089518672804233	-1.101086971659524
0.008460	-0.189087	0.001379	-6254.754617851997	-1.102577	-1.094717	-1.1010964064069264	-1.0932367887142858	-1.1089036922693603	-1.101042796693651
0.008461	-0.188965	0.001367	-6250.716481851998	-1.102530	-1.094674	-1.1010492313958633	-1.0931936137484126	-1.1088565172582974	-1.1009996217277778
0.008462	-0.188705	0.001379	-6242.135441851997	-1.102482	-1.094637	-1.1010010563848003	-1.0931564387825399	-1.1088083422472343	-1.100962446761905
0.008464	-0.188644	0.001404	-6240.116373851997	-1.102433	-1.094591	-1.1009517063626744	-1.0931100888507936	-1.1087589922251082	-1.1009160968301588
0.008465	-0.188461	0.001410	-6234.059168851996	-1.102384	-1.094550	-1.1009025313516114	-1.0930689138849206	-1.1087098172140455	-1.1008749218642857
0.008466	-0.188248	0.001398	-6226.992429851996	-1.102336	-1.094510	-1.1008543563405484	-1.0930287389190476	-1.1086616422029825	-1.1008347468984128
0.008467	-0.188156	0.001410	-6223.963827851998	-1.102287	-1.094465	-1.1008051813294852	-1.0929835639531746	-1.1086124671919193	-1.1007895719325398
0.008469	-0.188019	0.001404	-6219.4209248519965	-1.102238	-1.094422	-1.1007558313073593	-1.0929402140214286	-1.1085631171697932	-1.1007462220007938
0.008470	-0.187820	0.001410	-6212.858952851997	-1.102189	-1.094382	-1.1007066562962964	-1.0929000390555554	-1.1085139421587304	-1.1007060470349206
0.008471	-0.187683	0.001422	-6208.316049851997	-1.102140	-1.094338	-1.1006574812852332	-1.0928558640896826	-1.1084647671476673	-1.1006618720690478
0.008472	-0.187561	0.001392	-6204.277912851998	-1.102092	-1.094295	-1.1006093062741704	-1.0928126891238095	-1.1084165921366043	-1.1006186971031746
0.008474	-0.187408	0.001447	-6199.230242851998	-1.102042	-1.094252	-1.1005589562520441	-1.0927693391920634	-1.108366242114478	-1.1005753471714286
0.008475	-0.187286	0.001398	-6195.1921058519965	-1.101993	-1.094208	-1.1005097812409812	-1.0927251642261906	-1.1083170671034153	-1.1005311722055557
0.008476	-0.187164	0.001422	-6191.153969851997	-1.101944	-1.094164	-1.1004606062299183	-1.0926809892603173	-1.108267892092352	-1.1004869972396825
0.008477	-0.187042	0.001392	-6187.115832851998	-1.101896	-1.094121	-1.1004124312188552	-1.0926378142944444	-1.108219717081289	-1.1004438222738095
0.008479	-0.186752	0.001392	-6177.525258851998	-1.101847	-1.094084	-1.1003630811967293	-1.0926004643626985	-1.1081703670591634	-1.1004064723420637
0.008480	-0.186584	0.001453	-6171.972821851998	-1.101798	-1.094041	-1.1003139061856662	-1.0925572893968254	-1.1081211920481002	-1.1003632973761905
0.008481	-0.186523	0.001398	-6169.953753851996	-1.101749	-1.093995	-1.1002647311746032	-1.0925111144309525	-1.108072017037037	-1.1003171224103176
0.008482	-0.186356	0.001349	-6164.401315851997	-1.101702	-1.093955	-1.1002175561635401	-1.0924709394650793	-1.1080248420259742	-1.1002769474444445
0.008484	-0.186157	0.001416	-6157.839343851998	-1.101653	-1.093914	-1.1001682061414142	-1.0924295895333334	-1.107975492003848	-1.1002355975126985
0.008485	-0.186066	0.001416	-6154.810741851998	-1.101604	-1.093869	-1.1001190311303513	-1.0923844145674604	-1.1079263169927853	-1.1001904225468255
0.008486	-0.185913	0.001404	-6149.763071851998	-1.101555	-1.093827	-1.100069856119288	-1.0923422396015874	-1.1078771419817222	-1.1001482475809525
0.008487	-0.185776	0.001385	-6145.220167851998	-1.101507	-1.093784	-1.100021681108225	-1.0922990646357145	-1.1078289669706591	-1.1001050726150796
0.008489	-0.185623	0.001410	-6140.172497851998	-1.101458	-1.093742	-1.0999723310860992	-1.0922567147039683	-1.107779616948533	-1.1000627226833335
0.008490	-0.185440	0.001422	-6134.115292851997	-1.101409	-1.093700	-1.0999231560750362	-1.0922145397380951	-1.1077304419374703	-1.1000205477174603
0.008491	-0.185272	0.001416	-6128.562854851996	-1.101360	-1.093658	-1.099873981063973	-1.0921723647722223	-1.1076812669264071	-1.0999783727515875
0.008492	-0.185181	0.001392	-6125.534252851998	-1.101312	-1.093614	-1.09982580605291	-1.0921281898063493	-1.107633091915344	-1.0999341977857144
0.008494	-0.185013	0.001434	-6119.981815851997	-1.101262	-1.093571	-1.099775456030784	-1.0920848398746033	-1.1075827418932178	-1.0998908478539684
0.008495	-0.184860	0.001404	-6114.934144851997	-1.101213	-1.093529	-1.099726281019721	-1.09204266490873	-1.107533566882155	-1.0998486728880952
0.008496	-0.184677	0.001410	-6108.876939851996	-1.101165	-1.093488	-1.099678106008658	-1.0920014899428572	-1.107485391871092	-1.0998074979222223
0.008497	-0.184509	0.001404	-6103.324502851998	-1.101116	-1.093446	-1.099628930997595	-1.091959314976984	-1.107436216860029	-1.099765322956349
0.008499	-0.184341	0.001404	-6097.772064851997	-1.101067	-1.093404	-1.099579580975469	-1.091916965045238	-1.1073868668379028	-1.0997229730246032
0.008500	-0.184174	0.001398	-6092.219627851997	-1.101019	-1.093362	-1.099531405964406	-1.091874790079365	-1.1073386918268397	-1.0996807980587302
0.008501	-0.184021	0.001453	-6087.171956851997	-1.100969	-1.093319	-1.099481230953343	-1.091831615113492	-1.107288516815777	-1.099637623092857
0.008502	-0.183914	0.001404	-6083.638587851998	-1.100920	-1.093274	-1.0994320559422799	-1.0917864401476192	-1.1072393418047137	-1.0995924481269843
0.008504	-0.183701	0.001416	-6076.571848851998	-1.100871	-1.093234	-1.0993827059201537	-1.091746090215873	-1.1071899917825876	-1.0995520981952382
0.008505	-0.183624	0.001434	-6074.048013851998	-1.100821	-1.093188	-1.0993325309090909	-1.09169991525	-1.1071398167715247	-1.0995059232293651
0.008506	-0.183533	0.001434	-6071.019411851998	-1.100771	-1.093142	-1.0992823558980278	-1.091653740284127	-1.1070896417604619	-1.0994597482634922
0.008507	-0.183319	0.001404	-6063.952672851998	-1.100722	-1.093102	-1.0992331808869649	-1.091613565318254	-1.1070404667493987	-1.099419573297619
0.008509	-0.183136	0.001465	-6057.895467851997	-1.100672	-1.093059	-1.099182830864839	-1.091570215386508	-1.1069901167272729	-1.099376223365873
0.008510	-0.183060	0.001434	-6055.371632851997	-1.100622	-1.093013	-1.099132655853776	-1.091524040420635	-1.10693994171621	-1.0993300484000001
0.008511	-0.182831	0.001404	-6047.8001268519965	-1.100573	-1.092973	-1.0990834808427128	-1.0914838654547618	-1.1068907667051469	-1.099289873434127
0.008512	-0.182739	0.001434	-6044.771524851996	-1.100524	-1.092927	-1.0990343058316498	-1.091437690488889	-1.1068415916940837	-1.099243698468254
0.008514	-0.182556	0.001422	-6038.714319851997	-1.100475	-1.092886	-1.098984955809524	-1.091396340557143	-1.106792241671958	-1.0992023485365081
0.008515	-0.182449	0.001416	-6035.180950851996	-1.100425	-1.092841	-1.0989347807984609	-1.0913511655912698	-1.1067420666608947	-1.099157173570635
0.008516	-0.182236	0.001416	-6028.1142118519965	-1.100376	-1.092801	-1.098885605787398	-1.0913109906253968	-1.106692891649832	-1.099116998604762
0.008517	-0.182144	0.001440	-6025.085609851996	-1.100326	-1.092755	-1.0988354307763346	-1.0912648156595237	-1.1066427166387687	-1.0990708236388889
0.008519	-0.181961	0.001453	-6019.028404851997	-1.100276	-1.092712	-1.0987850807542088	-1.0912214657277777	-1.1065923666166428	-1.0990274737071428
0.008520	-0.181854	0.001410	-6015.495035851996	-1.100227	-1.092667	-1.0987359057431458	-1.091176290761905	-1.1065431916055797	-1.09898229874127
0.008521	-0.181595	0.001422	-6006.913995851997	-1.100178	-1.092629	-1.098686730732083	-1.0911381157960318	-1.106494016594517	-1.098944123775397
0.008522	-0.181503	0.001459	-6003.885393851997	-1.100127	-1.092582	-1.09863555572102	-1.0910909408301586	-1.106442841583454	-1.0988969488095237
0.008524	-0.181305	0.001453	-5997.323421851997	-1.100077	-1.092540	-1.0985852056988936	-1.0910485908984127	-1.1063924915613277	-1.0988545988777778
0.008525	-0.181244	0.001465	-5995.304353851998	-1.100026	-1.092492	-1.0985340306878306	-1.0910004159325397	-1.1063413165502647	-1.0988064239119049
0.008526	-0.181061	0.001465	-5989.247148851997	-1.099976	-1.092449	-1.0984838556767678	-1.0909572409666666	-1.1062911415392018	-1.0987632489460317
0.008527	-0.180939	0.001440	-5985.209012851998	-1.099925	-1.092404	-1.0984326806657048	-1.0909120660007936	-1.1062399665281388	-1.0987180739801587
0.008529	-0.180725	0.001459	-5978.142273851998	-1.099875	-1.092362	-1.0983823306435785	-1.0908697160690477	-1.1061896165060126	-1.0986757240484128
0.008530	-0.180573	0.001508	-5973.094603851998	-1.099823	-1.092317	-1.0983301556325156	-1.0908245411031745	-1.1061374414949494	-1.0986305490825397
0.008531	-0.180496	0.001440	-5970.5707678519975	-1.099773	-1.092270	-1.0982799806214525	-1.0907773661373017	-1.1060872664838866	-1.0985833741166668
0.008532	-0.180313	0.001428	-5964.513563851997	-1.099723	-1.092227	-1.0982298056103896	-1.0907341911714286	-1.1060370914728237	-1.0985401991507937
0.008534	-0.180130	0.001459	-5958.456358851998	-1.099673	-1.092185	-1.0981794555882636	-1.0906918412396824	-1.1059867414506974	-1.0984978492190476
0.008535	-0.179962	0.001471	-5952.903921851997	-1.099622	-1.092141	-1.0981282805772006	-1.0906476662738096	-1.1059355664396344	-1.0984536742531747
0.008536	-0.179810	0.001471	-5947.856250851997	-1.099571	-1.092096	-1.0980771055661376	-1.0906024913079364	-1.1058843914285714	-1.0984084992873016
0.008537	-0.179687	0.001489	-5943.818114851998	-1.099519	-1.092050	-1.0980249305550744	-1.0905563163420635	-1.1058322164175083	-1.0983623243214287
0.008539	-0.179550	0.001489	-5939.275210851996	-1.099468	-1.092004	-1.0979735805329485	-1.0905099664103175	-1.1057808663953823	-1.0983159743896826
0.008540	-0.179367	0.001483	-5933.218006851997	-1.099416	-1.091960	-1.0979214055218856	-1.0904657914444444	-1.1057286913843196	-1.0982717994238096
0.008541	-0.179230	0.001447	-5928.6751028519975	-1.099366	-1.091915	-1.0978712305108225	-1.0904206164785715	-1.1056785163732563	-1.0982266244579366
0.008542	-0.179047	0.001495	-5922.6178978519965	-1.099314	-1.091871	-1.0978190554997593	-1.0903764415126984	-1.1056263413621932	-1.0981824494920636
0.008544	-0.178925	0.001483	-5918.579761851997	-1.099263	-1.091825	-1.0977677054776336	-1.0903300915809524	-1.1055749913400676	-1.0981360995603175
0.008545	-0.178802	0.001434	-5914.541625851996	-1.099213	-1.091780	-1.0977175304665705	-1.0902849166150794	-1.1055248163290043	-1.0980909245944446
0.008546	-0.178558	0.001501	-5906.4653528519975	-1.099161	-1.091738	-1.0976653554555076	-1.0902427416492064	-1.1054726413179417	-1.0980487496285716
0.008547	-0.178528	0.001508	-5905.455818851997	-1.099109	-1.091688	-1.0976131804444444	-1.0901925666833334	-1.1054204663068785	-1.0979985746626986
0.008549	-0.178268	0.001447	-5896.874778851998	-1.099058	-1.091648	-1.0975618304223185	-1.0901522167515874	-1.1053691162847525	-1.0979582247309525
0.008550	-0.178116	0.001501	-5891.827107851997	-1.099007	-1.091602	-1.0975106554112555	-1.0901060417857142	-1.1053179412736895	-1.0979120497650794
0.008551	-0.178055	0.001471	-5889.808039851998	-1.098956	-1.091554	-1.0974594804001925	-1.0900578668198413	-1.1052667662626265	-1.0978638747992064
0.008552	-0.177841	0.001477	-5882.741300851998	-1.098905	-1.091512	-1.0974083053891295	-1.0900156918539683	-1.1052155912515635	-1.0978216998333334
0.008554	-0.177719	0.001453	-5878.703164851997	-1.098854	-1.091466	-1.0973569553670033	-1.0899693419222223	-1.1051642412294371	-1.0977753499015874
0.008555	-0.177551	0.001508	-5873.150726851996	-1.098802	-1.091421	-1.0973047803559404	-1.089924166956349	-1.1051120662183744	-1.0977301749357142
0.008556	-0.177399	0.001489	-5868.103056851996	-1.098750	-1.091376	-1.0972526053448772	-1.089878991990476	-1.1050598912073113	-1.0976849999698413
0.008557	-0.177231	0.001483	-5862.550618851998	-1.098699	-1.091331	-1.0972014303338145	-1.0898338170246031	-1.1050087161962483	-1.0976398250039683
0.008559	-0.177078	0.001514	-5857.502948851998	-1.098647	-1.091285	-1.0971490803116883	-1.0897874670928571	-1.1049563661741222	-1.0975934750722223
0.008560	-0.176987	0.001471	-5854.474346851997	-1.098595	-1.091238	-1.0970969053006252	-1.089740292126984	-1.104904191163059	-1.0975463001063492
0.008561	-0.176758	0.001471	-5846.902840851997	-1.098544	-1.091196	-1.0970457302895622	-1.089698117161111	-1.104853016151996	-1.0975041251404762
0.008562	-0.176575	0.001520	-5840.845635851998	-1.098492	-1.091151	-1.0969935552784993	-1.0896529421952381	-1.1048008411409334	-1.0974589501746033
0.008564	-0.176514	0.001514	-5838.8265678519965	-1.098439	-1.091102	-1.0969402052563733	-1.0896035922634921	-1.104747491118807	-1.0974096002428573
0.008565	-0.176392	0.001477	-5834.788430851997	-1.098388	-1.091055	-1.0968890302453103	-1.089556417297619	-1.104696316107744	-1.0973624252769842
0.008566	-0.176163	0.001489	-5827.216925851997	-1.098336	-1.091013	-1.0968368552342471	-1.089514242331746	-1.104644141096681	-1.0973202503111112
0.008567	-0.176010	0.001575	-5822.169254851997	-1.098282	-1.090965	-1.0967826802231841	-1.089466067365873	-1.104589966085618	-1.097272075345238
0.008569	-0.175934	0.001495	-5819.645419851997	-1.098230	-1.090916	-1.0967303302010583	-1.089416717434127	-1.1045376160634923	-1.097222725413492
0.008570	-0.175751	0.001495	-5813.588214851998	-1.098178	-1.090872	-1.0966781551899953	-1.089372542468254	-1.1044854410524292	-1.0971785504476192
0.008571	-0.175568	0.001508	-5807.531010851997	-1.098126	-1.090828	-1.0966259801789322	-1.0893283675023808	-1.104433266041366	-1.097134375481746
0.008572	-0.175476	0.001501	-5804.502407851996	-1.098074	-1.090780	-1.096573805167869	-1.089280192536508	-1.104381091030303	-1.0970862005158732
0.008574	-0.175308	0.001447	-5798.949970851998	-1.098023	-1.090736	-1.096522455145743	-1.089235842604762	-1.104329741008177	-1.097041850584127
0.008575	-0.175110	0.001526	-5792.387998851997	-1.097971	-1.090692	-1.0964702801346802	-1.0891916676388889	-1.1042775659971142	-1.096997675618254
0.008576	-0.175018	0.001520	-5789.359396851996	-1.097918	-1.090643	-1.0964171051236171	-1.089142492673016	-1.104224390986051	-1.0969485006523811
0.008577	-0.174835	0.001477	-5783.302191851997	-1.097867	-1.090599	-1.0963659301125541	-1.089098317707143	-1.104173215974988	-1.096904325686508
0.008579	-0.174713	0.001471	-5779.264055851998	-1.097816	-1.090553	-1.096314580090428	-1.089051967775397	-1.104121865952862	-1.096857975754762
0.008580	-0.174545	0.001526	-5773.711617851997	-1.097763	-1.090507	-1.096261405079365	-1.0890057928095238	-1.1040686909417992	-1.096811800788889
0.008581	-0.174408	0.001495	-5769.168714851998	-1.097711	-1.090461	-1.0962092300683022	-1.0889596178436507	-1.104016515930736	-1.0967656258230158
0.008582	-0.174210	0.001477	-5762.606742851996	-1.097660	-1.090418	-1.0961580550572392	-1.0889164428777778	-1.103965340919673	-1.096722450857143
0.008584	-0.174088	0.001501	-5758.568606851997	-1.097608	-1.090371	-1.096105705035113	-1.0888690929460316	-1.103912990897547	-1.0966751009253968
0.008585	-0.173889	0.001477	-5752.006634851998	-1.097557	-1.090328	-1.0960545300240498	-1.0888259179801587	-1.103861815886484	-1.0966319259595239
0.008586	-0.173767	0.001495	-5747.968498851997	-1.097505	-1.090281	-1.096002355012987	-1.0887787430142857	-1.1038096408754208	-1.0965847509936508
0.008587	-0.173630	0.001520	-5743.425594851997	-1.097452	-1.090234	-1.095949180001924	-1.0887315680484126	-1.103756465864358	-1.0965375760277778
0.008589	-0.173492	0.001538	-5738.882691851997	-1.097399	-1.090187	-1.095895829979798	-1.0886842181166667	-1.1037031158422321	-1.0964902260960319
0.008590	-0.173294	0.001514	-5732.320719851998	-1.097346	-1.090143	-1.095842654968735	-1.0886400431507937	-1.1036499408311689	-1.0964460511301588
0.008591	-0.173126	0.001520	-5726.768281851997	-1.097294	-1.090097	-1.0957904799576719	-1.0885938681849208	-1.1035977658201057	-1.096399876164286
0.008592	-0.173004	0.001550	-5722.730145851998	-1.097240	-1.090049	-1.095736304946609	-1.0885456932190476	-1.1035435908090427	-1.0963517011984127
0.008594	-0.172867	0.001514	-5718.187242851996	-1.097187	-1.090001	-1.0956829549244829	-1.0884973432873015	-1.103490240786917	-1.0963033512666667
0.008595	-0.172668	0.001544	-5711.625270851997	-1.097134	-1.089956	-1.09562977991342	-1.0884521683214285	-1.103437065775854	-1.0962581763007937
0.008596	-0.172531	0.001569	-5707.082366851997	-1.097080	-1.089908	-1.095575604902357	-1.0884039933555556	-1.1033828907647911	-1.0962100013349207
0.008597	-0.172424	0.001550	-5703.548997851996	-1.097026	-1.089858	-1.0955214298912939	-1.0883538183896826	-1.1033287157537277	-1.0961598263690477
0.008599	-0.172241	0.001569	-5697.4917938519975	-1.096972	-1.089812	-1.095467079869168	-1.0883074684579366	-1.1032743657316018	-1.0961134764373017
0.008600	-0.172089	0.001526	-5692.444122851997	-1.096918	-1.089765	-1.095412904858105	-1.0882602934920635	-1.1032201907205388	-1.0960663014714287
0.008601	-0.171936	0.001599	-5687.396451851997	-1.096864	-1.089716	-1.095358729847042	-1.0882111185261905	-1.1031660157094758	-1.0960171265055556
0.008602	-0.171814	0.001520	-5683.358315851998	-1.096811	-1.089668	-1.095305554835979	-1.0881629435603175	-1.103112840698413	-1.0959689515396827
0.008604	-0.171600	0.001526	-5676.291576851998	-1.096757	-1.089624	-1.0952512048138527	-1.0881185936285713	-1.1030584906762866	-1.0959246016079365
0.008605	-0.171524	0.001581	-5673.767741851998	-1.096703	-1.089573	-1.0951970298027898	-1.0880674186626984	-1.1030043156652236	-1.0958734266420636
0.008606	-0.171356	0.001544	-5668.215304851998	-1.096649	-1.089526	-1.0951428547917268	-1.0880202436968254	-1.1029501406541606	-1.0958262516761905
0.008607	-0.171143	0.001556	-5661.148565851998	-1.096595	-1.089481	-1.0950886797806638	-1.0879750687309524	-1.1028959656430977	-1.0957810767103175
0.008609	-0.171051	0.001563	-5658.119962851997	-1.096541	-1.089431	-1.0950343297585377	-1.0879247187992065	-1.1028416156209717	-1.0957307267785716
0.008610	-0.170898	0.001538	-5653.072292851997	-1.096488	-1.089384	-1.0949811547474746	-1.0878775438333332	-1.1027884406099084	-1.0956835518126984
0.008611	-0.170685	0.001526	-5646.005553851997	-1.096435	-1.089339	-1.0949279797364118	-1.0878323688674603	-1.1027352655988456	-1.0956383768468254
0.008612	-0.170578	0.001593	-5642.472184851997	-1.096380	-1.089289	-1.0948728047253486	-1.0877821939015873	-1.1026800905877825	-1.0955882018809524
0.008614	-0.170456	0.001569	-5638.434047851997	-1.096326	-1.089240	-1.0948184547032227	-1.0877328439698413	-1.1026257405656565	-1.0955388519492064
0.008615	-0.170288	0.001556	-5632.881610851997	-1.096272	-1.089193	-1.0947642796921595	-1.0876856690039682	-1.1025715655545936	-1.0954916769833334
0.008616	-0.170044	0.001520	-5624.805337851996	-1.096219	-1.089150	-1.0947111046810967	-1.0876424940380953	-1.1025183905435307	-1.0954485020174605
0.008617	-0.170044	0.001593	-5624.805337851996	-1.096164	-1.089095	-1.0946559296700336	-1.087587319072222	-1.1024632155324676	-1.0953933270515872
0.008619	-0.169861	0.001556	-5618.748132851997	-1.096110	-1.089049	-1.0946015796479076	-1.087540969140476	-1.1024088655103417	-1.0953469771198412
0.008620	-0.169678	0.001544	-5612.690928851996	-1.096056	-1.089002	-1.0945474046368446	-1.0874937941746032	-1.1023546904992787	-1.0952998021539684
0.008621	-0.169495	0.001642	-5606.633723851997	-1.096000	-1.088954	-1.0944912296257816	-1.08744561920873	-1.1022985154882154	-1.0952516271880952
0.008622	-0.169434	0.001587	-5604.614655851998	-1.095944	-1.088901	-1.0944350546147186	-1.087392444242857	-1.1022423404771526	-1.0951984522222222
0.008624	-0.169174	0.001563	-5596.033615851997	-1.095890	-1.088858	-1.0943807045925926	-1.0873490943111113	-1.1021879904550267	-1.0951551022904764
0.008625	-0.169052	0.001563	-5591.9954798519975	-1.095836	-1.088808	-1.0943265295815297	-1.087298919345238	-1.1021338154439637	-1.0951049273246032
0.008626	-0.168900	0.001599	-5586.947808851997	-1.095781	-1.088760	-1.0942713545704665	-1.087250744379365	-1.1020786404329006	-1.0950567523587302
0.008627	-0.168732	0.001575	-5581.395371851997	-1.095726	-1.088712	-1.0942161795594036	-1.087202569413492	-1.1020234654218375	-1.095008577392857
0.008629	-0.168594	0.001563	-5576.852467851997	-1.095672	-1.088663	-1.0941618295372775	-1.087153219481746	-1.1019691153997115	-1.094959227461111
0.008630	-0.168427	0.001575	-5571.300030851997	-1.095617	-1.088616	-1.0941066545262146	-1.0871060445158731	-1.1019139403886484	-1.0949120524952383
0.008631	-0.168335	0.001575	-5568.271427851998	-1.095563	-1.088565	-1.0940524795151516	-1.08705486955	-1.1018597653775855	-1.0948608775293651
0.008632	-0.168121	0.001556	-5561.204689851997	-1.095508	-1.088520	-1.0939973045040885	-1.087009694584127	-1.1018045903665223	-1.0948157025634921
0.008634	-0.168030	0.001617	-5558.176086851998	-1.095453	-1.088468	-1.0939419544819624	-1.086957344652381	-1.1017492403443963	-1.0947633526317462
0.008635	-0.167908	0.001520	-5554.137950851997	-1.095400	-1.088420	-1.0938887794708994	-1.0869091696865079	-1.1016960653333334	-1.094715177665873
0.008636	-0.167725	0.001587	-5548.080745851998	-1.095345	-1.088373	-1.0938336044598365	-1.086861994720635	-1.1016408903222703	-1.0946680027000002
0.008637	-0.167587	0.001587	-5543.537842851996	-1.095290	-1.088323	-1.0937784294487736	-1.0868118197547618	-1.1015857153112076	-1.094617827734127
0.008639	-0.167419	0.001617	-5537.985404851997	-1.095234	-1.088275	-1.0937220794266476	-1.086763469823016	-1.1015293652890814	-1.0945694778023811
0.008640	-0.167267	0.001575	-5532.937734851997	-1.095179	-1.088226	-1.0936669044155842	-1.0867142948571429	-1.1014741902780183	-1.094520302836508
0.008641	-0.167068	0.001581	-5526.375762851998	-1.095124	-1.088179	-1.0936117294045213	-1.0866671198912699	-1.1014190152669552	-1.094473127870635
0.008642	-0.166931	0.001630	-5521.832859851997	-1.095068	-1.088129	-1.0935555543934583	-1.0866169449253966	-1.1013628402558924	-1.0944229529047618
0.008644	-0.166794	0.001581	-5517.289955851997	-1.095013	-1.088080	-1.0935002043713324	-1.0865675949936506	-1.1013074902337663	-1.0943736029730158
0.008645	-0.166656	0.001599	-5512.747052851997	-1.094958	-1.088030	-1.0934450293602695	-1.0865174200277778	-1.1012523152227036	-1.094323428007143
0.008646	-0.166443	0.001611	-5505.680313851997	-1.094902	-1.087983	-1.0933888543492063	-1.0864702450619046	-1.1011961402116404	-1.0942762530412697
0.008647	-0.166382	0.001599	-5503.661245851998	-1.094847	-1.087930	-1.0933336793381432	-1.0864170700960318	-1.1011409652005772	-1.094223078075397
0.008649	-0.166214	0.001563	-5498.108807851997	-1.094792	-1.087883	-1.0932783293160173	-1.0863697201642857	-1.1010856151784512	-1.0941757281436508
0.008650	-0.166031	0.001587	-5492.051603851996	-1.094737	-1.087835	-1.0932231543049544	-1.0863215451984127	-1.1010304401673885	-1.0941275531777779
0.008651	-0.165894	0.001599	-5487.508699851996	-1.094682	-1.087786	-1.0931679792938913	-1.0862723702325396	-1.1009752651563254	-1.0940783782119048
0.008652	-0.165726	0.001581	-5481.956262851998	-1.094627	-1.087738	-1.0931128042828282	-1.0862241952666667	-1.1009200901452623	-1.0940302032460318
0.008654	-0.165588	0.001599	-5477.413358851996	-1.094572	-1.087688	-1.0930574542607023	-1.0861738453349206	-1.1008647401231362	-1.0939798533142857
0.008655	-0.165405	0.001624	-5471.356153851997	-1.094516	-1.087640	-1.0930012792496393	-1.0861256703690476	-1.1008085651120734	-1.0939316783484128
0.008656	-0.165298	0.001593	-5467.822784851996	-1.094460	-1.087589	-1.0929451042385763	-1.0860744954031745	-1.1007523901010101	-1.0938805033825396
0.008657	-0.165131	0.001624	-5462.270347851998	-1.094404	-1.087539	-1.0928889292275132	-1.0860243204373017	-1.1006962150899473	-1.0938303284166668
0.008659	-0.164963	0.001636	-5456.717909851997	-1.094347	-1.087490	-1.092831579205387	-1.0859749705055557	-1.100638865067821	-1.0937809784849208
0.008660	-0.164795	0.001636	-5451.165471851997	-1.094291	-1.087440	-1.092775404194324	-1.0859247955396825	-1.1005826900567581	-1.0937308035190476
0.008661	-0.164673	0.001575	-5447.1273358519975	-1.094236	-1.087390	-1.0927202291832612	-1.0858746205738097	-1.100527515045695	-1.0936806285531748
0.008662	-0.164520	0.001617	-5442.079664851997	-1.094180	-1.087341	-1.0926640541721981	-1.0858254456079364	-1.1004713400346322	-1.0936314535873015
0.008664	-0.164352	0.001630	-5436.527227851997	-1.094124	-1.087292	-1.0926077041500724	-1.0857760956761904	-1.1004149900125064	-1.0935821036555555
0.008665	-0.164200	0.001599	-5431.479556851997	-1.094068	-1.087242	-1.092551529139009	-1.0857259207103176	-1.1003588150014432	-1.0935319286896827
0.008666	-0.164017	0.001599	-5425.422352851998	-1.094012	-1.087194	-1.092495354127946	-1.0856777457444444	-1.10030263999038	-1.0934837537238096
0.008667	-0.163925	0.001660	-5422.393749851997	-1.093956	-1.087141	-1.092439179116883	-1.0856245707785714	-1.100246464979317	-1.0934305787579366
0.008669	-0.163834	0.001581	-5419.365147851997	-1.093900	-1.087089	-1.0923828290947573	-1.0855722208468255	-1.1001901149571913	-1.0933782288261906
0.008670	-0.163589	0.001630	-5411.288874851996	-1.093844	-1.087043	-1.0923266540836942	-1.0855260458809524	-1.100133939946128	-1.0933320538603175
0.008671	-0.163483	0.001636	-5407.755505851997	-1.093787	-1.086991	-1.092269479072631	-1.0854738709150793	-1.1000767649350651	-1.0932798788944444
0.008672	-0.163376	0.001636	-5404.222136851997	-1.093731	-1.086939	-1.092213304061568	-1.0854216959492065	-1.1000205899240019	-1.0932277039285716
0.008674	-0.163177	0.001617	-5397.660164851997	-1.093674	-1.086891	-1.092155954039442	-1.0853733460174604	-1.099963239901876	-1.0931793539968255
0.008675	-0.162994	0.001611	-5391.602959851996	-1.093618	-1.086843	-1.092099779028379	-1.0853251710515872	-1.0999070648908131	-1.0931311790309524
0.008676	-0.162842	0.001654	-5386.555289851996	-1.093561	-1.086792	-1.0920426040173161	-1.0852739960857143	-1.0998498898797502	-1.0930800040650794
0.008677	-0.162689	0.001611	-5381.507618851998	-1.093505	-1.086742	-1.0919864290062529	-1.0852238211198413	-1.099793714868687	-1.0930298290992064
0.008679	-0.162537	0.001593	-5376.459948851996	-1.093450	-1.086693	-1.091931078984127	-1.085174471188095	-1.0997383648465608	-1.0929804791674602
0.008680	-0.162369	0.001648	-5370.907510851997	-1.093393	-1.086643	-1.091873903973064	-1.0851242962222223	-1.099681189835498	-1.0929303042015874
0.008681	-0.162292	0.001642	-5368.383675851997	-1.093336	-1.086590	-1.091816728962001	-1.085071121256349	-1.099624014824435	-1.0928771292357142
0.008682	-0.162109	0.001593	-5362.326470851996	-1.093280	-1.086542	-1.091760553950938	-1.0850229462904761	-1.0995678398133721	-1.0928289542698413
0.008684	-0.161926	0.001678	-5356.269266851998	-1.093223	-1.086491	-1.091703203928812	-1.0849715963587303	-1.0995104897912458	-1.0927776043380955
0.008685	-0.161819	0.001672	-5352.735896851997	-1.093165	-1.086438	-1.0916450289177488	-1.084918421392857	-1.0994523147801827	-1.0927244293722223
0.008686	-0.161621	0.001636	-5346.173925851997	-1.093108	-1.086389	-1.091587853906686	-1.0848692464269842	-1.0993951397691197	-1.0926752544063494
0.008687	-0.161514	0.001685	-5342.640555851996	-1.093050	-1.086336	-1.091529678895623	-1.084816071461111	-1.099336964758057	-1.0926220794404762
0.008689	-0.161362	0.001636	-5337.5928858519965	-1.092993	-1.086285	-1.0914723288734969	-1.084764721529365	-1.0992796147359307	-1.0925707295087301
0.008690	-0.161148	0.001685	-5330.526146851997	-1.092935	-1.086236	-1.0914141538624338	-1.0847155465634921	-1.0992214397248676	-1.0925215545428573
0.008691	-0.161026	0.001642	-5326.488010851997	-1.092878	-1.086184	-1.0913569788513708	-1.084663371597619	-1.0991642647138047	-1.0924693795769842
0.008692	-0.160873	0.001648	-5321.440339851997	-1.092821	-1.086133	-1.091299803840308	-1.0846121966317461	-1.0991070897027417	-1.0924182046111113
0.008694	-0.160645	0.001617	-5313.868833851997	-1.092764	-1.086086	-1.091242453818182	-1.0845648467000002	-1.0990497396806158	-1.0923708546793653
0.008695	-0.160553	0.001697	-5310.840231851997	-1.092706	-1.086032	-1.0911842788071187	-1.084510671734127	-1.0989915646695527	-1.0923166797134922
0.008696	-0.160461	0.001678	-5307.811629851996	-1.092647	-1.085977	-1.0911251037960557	-1.084455496768254	-1.0989323896584895	-1.0922615047476192
0.008697	-0.160248	0.001691	-5300.744890851996	-1.092589	-1.085928	-1.0910669287849928	-1.084406321802381	-1.0988742146474269	-1.092212329781746
0.008699	-0.160156	0.001642	-5297.716288851998	-1.092532	-1.085874	-1.0910095787628669	-1.084351971870635	-1.098816864625301	-1.09215797985
0.008700	-0.159973	0.001678	-5291.659083851997	-1.092474	-1.085824	-1.0909514037518038	-1.0843017969047617	-1.0987586896142378	-1.0921078048841268
0.008701	-0.159851	0.001672	-5287.620947851998	-1.092416	-1.085771	-1.090893228740741	-1.084248621938889	-1.0987005146031747	-1.092054629918254
0.008702	-0.159698	0.001678	-5282.573276851997	-1.092358	-1.085719	-1.0908350537296776	-1.0841964469730159	-1.0986423395921117	-1.092002454952381
0.008704	-0.159546	0.001678	-5277.5256068519975	-1.092299	-1.085667	-1.0907757037075516	-1.0841440970412697	-1.0985829895699855	-1.0919501050206348
0.008705	-0.159409	0.001685	-5272.982702851998	-1.092241	-1.085615	-1.0907175286964887	-1.0840919220753968	-1.0985248145589228	-1.091897930054762
0.008706	-0.159241	0.001642	-5267.430265851997	-1.092184	-1.085564	-1.0906603536854258	-1.0840407471095237	-1.0984676395478599	-1.0918467550888888
0.008707	-0.159058	0.001666	-5261.373060851996	-1.092126	-1.085514	-1.0906021786743627	-1.083990572143651	-1.0984094645367968	-1.091796580123016
0.008709	-0.158936	0.001697	-5257.334924851997	-1.092068	-1.085461	-1.0905438286522366	-1.0839372222119048	-1.0983511145146707	-1.09174323019127
0.008710	-0.158783	0.001685	-5252.287253851997	-1.092010	-1.085409	-1.0904856536411736	-1.0838850472460317	-1.0982929395036076	-1.091691055225397
0.008711	-0.158661	0.001630	-5248.249117851998	-1.091953	-1.085357	-1.0904284786301106	-1.0838328722801587	-1.0982357644925447	-1.0916388802595238
0.008712	-0.158447	0.001660	-5241.182378851998	-1.091895	-1.085308	-1.0903703036190477	-1.0837836973142856	-1.0981775894814816	-1.0915897052936507
0.008714	-0.158340	0.001678	-5237.649009851997	-1.091837	-1.085255	-1.0903119535969215	-1.0837303473825397	-1.0981192394593555	-1.0915363553619049
0.008715	-0.158127	0.001672	-5230.582270851997	-1.091779	-1.085206	-1.0902537785858586	-1.0836811724166666	-1.0980610644482924	-1.0914871803960318
0.008716	-0.157990	0.001697	-5226.039366851997	-1.091720	-1.085153	-1.0901946035747956	-1.0836279974507936	-1.0980018894372297	-1.0914340054301588
0.008717	-0.157837	0.001709	-5220.991696851997	-1.091661	-1.085100	-1.0901354285637326	-1.0835748224849207	-1.0979427144261664	-1.0913808304642858
0.008719	-0.157684	0.001678	-5215.944025851997	-1.091603	-1.085048	-1.0900770785416067	-1.0835224725531747	-1.0978843644040408	-1.0913284805325398
0.008720	-0.157455	0.001697	-5208.372520851997	-1.091544	-1.084999	-1.0900179035305435	-1.0834732975873016	-1.0978251893929776	-1.0912793055666667
0.008721	-0.157379	0.001685	-5205.848684851997	-1.091485	-1.084943	-1.0899587285194805	-1.0834171226214286	-1.0977660143819143	-1.0912231306007938
0.008722	-0.157242	0.001733	-5201.305781851997	-1.091426	-1.084889	-1.0898995535084175	-1.0833629476555555	-1.0977068393708516	-1.0911689556349207
0.008724	-0.157089	0.001691	-5196.258110851997	-1.091367	-1.084837	-1.0898402034862915	-1.0833105977238096	-1.0976474893487254	-1.0911166057031747
0.008725	-0.156860	0.001715	-5188.686605851997	-1.091307	-1.084787	-1.0897800284752286	-1.0832604227579365	-1.0975873143376624	-1.0910664307373017
0.008726	-0.156815	0.001727	-5187.172304851996	-1.091248	-1.084729	-1.0897208534641654	-1.0832022477920635	-1.0975281393265992	-1.0910082557714287
0.008727	-0.156586	0.001660	-5179.600798851998	-1.091190	-1.084681	-1.0896626784531025	-1.0831540728261906	-1.0974699643155366	-1.0909600808055557
0.008729	-0.156418	0.001721	-5174.048360851997	-1.091130	-1.084628	-1.0896023284309764	-1.0831007228944445	-1.0974096142934102	-1.0909067308738096
0.008730	-0.156342	0.001746	-5171.524525851997	-1.091070	-1.084571	-1.0895421534199135	-1.0830435479285714	-1.0973494392823473	-1.0908495559079365
0.008731	-0.156158	0.001678	-5165.467320851996	-1.091012	-1.084520	-1.0894839784088506	-1.0829923729626982	-1.0972912642712846	-1.0907983809420634
0.008732	-0.155991	0.001703	-5159.914883851998	-1.090953	-1.084468	-1.0894248033977874	-1.0829401979968254	-1.0972320892602214	-1.0907462059761905
0.008734	-0.155823	0.001715	-5154.362445851997	-1.090893	-1.084416	-1.0893644533756612	-1.0828878480650794	-1.097171739238095	-1.0906938560444446
0.008735	-0.155731	0.001721	-5151.333843851997	-1.090834	-1.084360	-1.0893052783645985	-1.0828316730992062	-1.0971125642270323	-1.0906376810785714
0.008736	-0.155518	0.001733	-5144.267104851997	-1.090774	-1.084309	-1.0892451033535353	-1.0827804981333333	-1.0970523892159694	-1.0905865061126985
0.008737	-0.155426	0.001691	-5141.238502851997	-1.090715	-1.084254	-1.0891859283424725	-1.0827253231674603	-1.0969932142049066	-1.0905313311468254
0.008739	-0.155228	0.001758	-5134.676530851997	-1.090654	-1.084201	-1.0891245783203463	-1.0826719732357142	-1.09693186418278	-1.0904779812150793
0.008740	-0.155075	0.001740	-5129.628860851997	-1.090594	-1.084148	-1.0890644033092833	-1.0826187982698412	-1.0968716891717172	-1.0904248062492063
0.008741	-0.154999	0.001703	-5127.105024851997	-1.090535	-1.084091	-1.0890052282982203	-1.082561623303968	-1.0968125141606544	-1.0903676312833332
0.008742	-0.154846	0.001721	-5122.057354851997	-1.090475	-1.084038	-1.0889450532871574	-1.0825084483380953	-1.0967523391495915	-1.0903144563174605
0.008744	-0.154648	0.001697	-5115.495382851997	-1.090416	-1.083987	-1.0888857032650314	-1.0824570984063493	-1.0966929891274653	-1.0902631063857144
0.008745	-0.154480	0.001721	-5109.942945851997	-1.090357	-1.083935	-1.0888265282539682	-1.0824049234404762	-1.096633814116402	-1.0902109314198414
0.008746	-0.154327	0.001703	-5104.895274851997	-1.090297	-1.083882	-1.0887663532429053	-1.0823517484746032	-1.0965736391053391	-1.0901577564539684
0.008747	-0.154068	0.001733	-5096.314234851998	-1.090237	-1.083833	-1.0887061782318421	-1.0823025735087302	-1.0965134640942762	-1.0901085814880953
0.008749	-0.153992	0.001758	-5093.790399851998	-1.090177	-1.083775	-1.0886458282097162	-1.082244223576984	-1.0964531140721503	-1.0900502315563492
0.008750	-0.153885	0.001758	-5090.257030851997	-1.090116	-1.083719	-1.0885846531986534	-1.0821880486111113	-1.0963919390610872	-1.0899940565904764
0.008751	-0.153732	0.001746	-5085.209359851997	-1.090055	-1.083665	-1.08852347818759	-1.0821338736452382	-1.0963307640500242	-1.0899398816246033
0.008752	-0.153580	0.001715	-5080.161689851997	-1.089995	-1.083611	-1.0884633031765272	-1.0820796986793653	-1.0962705890389612	-1.0898857066587304
0.008754	-0.153351	0.001764	-5072.590183851997	-1.089935	-1.083560	-1.0884029531544013	-1.0820283487476192	-1.0962102390168353	-1.0898343567269844
0.008755	-0.153320	0.001770	-5071.580649851998	-1.089873	-1.083500	-1.0883407781433383	-1.081968173781746	-1.0961480640057721	-1.089774181761111
0.008756	-0.153091	0.001746	-5064.009143851998	-1.089813	-1.083449	-1.0882806031322751	-1.0819169988158732	-1.0960878889947092	-1.0897230067952384
0.008757	-0.152939	0.001733	-5058.961472851997	-1.089752	-1.083395	-1.088219428121212	-1.08186282385	-1.0960267139836462	-1.0896688318293652
0.008759	-0.152802	0.001770	-5054.418569851998	-1.089691	-1.083339	-1.088158078099086	-1.081806473918254	-1.0959653639615201	-1.0896124818976192
0.008760	-0.152710	0.001770	-5051.389967851997	-1.089630	-1.083282	-1.0880969030880232	-1.081749298952381	-1.095904188950457	-1.089555306931746
0.008761	-0.152527	0.001788	-5045.332762851996	-1.089568	-1.083228	-1.0880347280769602	-1.081695123986508	-1.0958420139393943	-1.0895011319658732
0.008762	-0.152420	0.001740	-5041.799393851998	-1.089508	-1.083172	-1.087974553065897	-1.0816389490206348	-1.095781838928331	-1.089444957
0.008764	-0.152267	0.001727	-5036.751722851997	-1.089448	-1.083118	-1.087914203043771	-1.0815845990888888	-1.095721488906205	-1.089390607068254
0.008765	-0.152069	0.001715	-5030.189751851996	-1.089388	-1.083067	-1.087854028032708	-1.081533424123016	-1.095661313895142	-1.089339432102381
0.008766	-0.151901	0.001758	-5024.6373138519975	-1.089328	-1.083013	-1.087793853021645	-1.0814792491571428	-1.0956011388840792	-1.089285257136508
