Repository: pietracorvo/HystAPI

# Example data

The example data in this folder is from measurements performed during my physics bachelor.

The material is **FeSi3** (iron with 3% silicon), aka 'electrical steel', the standard material for ring cores in trafos. 

Four of the five samples where treated with high pressure torison (HPT, 20 rotations at 20GPa), to achieve nanocristallisation of the grains, which has a huge impact on the magnetic properties of the material. The HPT deformation was done at 77K (under liquid nitrogen) and at 293K (at room temperature). Afterwards some samples were heat treated at a temperature of 493K (for two hours) to anneal defects from the deformation process.

The five samples are:

File: testData/FeSi3_LN/G4_748V_151Hz_800000Fs0.txt (part 25 of 38)
--------------------------
t	U1	U2	H	Braw	Jraw	B_drift	 J_drift	B_corr	J_corr
0.008420	0.280670	-0.001318	9285.505055102518	1.137217	1.125550	1.136674960569541	1.1250200198866758	1.130287105217586	1.1186217132207525
0.008421	0.280472	-0.001312	9278.943083102518	1.137172	1.125513	1.136629896194312	1.1249829569436693	1.130242040842357	1.1185846502777461
0.008422	0.280121	-0.001294	9267.333441102519	1.137126	1.125482	1.1365838318190826	1.124951894000663	1.1301959764671277	1.1185535873347399
0.008424	0.279892	-0.001367	9259.761935102519	1.137080	1.125445	1.1365377030686241	1.1249147681146505	1.1301498477166692	1.1185164614487273
0.008425	0.279785	-0.001331	9256.228566102518	1.137034	1.125403	1.1364916386933948	1.124872705171644	1.1301037833414398	1.1184743985057208
0.008426	0.279556	-0.001300	9248.65706010252	1.136988	1.125367	1.1364455743181656	1.1248366422286378	1.1300577189662107	1.1184383355627145
0.008427	0.279236	-0.001318	9238.056952102519	1.136942	1.125335	1.136399509942936	1.1248045792856314	1.130011654590981	1.1184062726197082
0.008429	0.279053	-0.001343	9231.999747102518	1.136896	1.125296	1.1363533811924775	1.1247654533996188	1.1299655258405226	1.1183671467336955
0.008430	0.278824	-0.001300	9224.428242102518	1.136851	1.125260	1.1363083168172485	1.1247293904566122	1.1299204614652936	1.118331083790689
0.008431	0.278549	-0.001294	9215.342435102519	1.136806	1.125226	1.136263252442019	1.1246953275136062	1.1298753970900641	1.118297020847683
0.008432	0.278320	-0.001361	9207.770929102518	1.136759	1.125189	1.1362161880667898	1.1246582645705998	1.1298283327148348	1.1182599579046766
0.008434	0.278122	-0.001324	9201.208957102519	1.136713	1.125151	1.1361700593163313	1.124620138684587	1.1297822039643763	1.1182218320186639
0.008435	0.277893	-0.001343	9193.63745210252	1.136666	1.125114	1.136122994941102	1.1245830757415807	1.129735139589147	1.1181847690756574
0.008436	0.277649	-0.001361	9185.561179102519	1.136619	1.125078	1.1360759305658727	1.1245470127985744	1.1296880752139178	1.1181487061326512
0.008437	0.277466	-0.001331	9179.50397410252	1.136573	1.125039	1.1360298661906436	1.124507949855568	1.1296420108386886	1.1181096431896447
0.008439	0.277191	-0.001337	9170.418167102518	1.136527	1.125004	1.135983737440185	1.1244728239695554	1.1295958820882301	1.1180745173036322
0.008440	0.276962	-0.001337	9162.84666110252	1.136480	1.124967	1.1359366730649556	1.1244357610265492	1.1295488177130006	1.118037454360626
0.008441	0.276749	-0.001367	9155.779923102518	1.136433	1.124929	1.1358896086897263	1.1243976980835428	1.1295017533377714	1.1179993914176196
0.008442	0.276489	-0.001373	9147.19888310252	1.136386	1.124892	1.135842544314497	1.1243606351405364	1.129454688962542	1.1179623284746132
0.008444	0.276276	-0.001343	9140.13214410252	1.136339	1.124854	1.1357954155640386	1.1243225092545237	1.1294075602120837	1.1179242025886005
0.008445	0.276093	-0.001349	9134.074940102519	1.136292	1.124815	1.1357483511888093	1.1242834463115172	1.1293604958368544	1.117885139645594
0.008446	0.275818	-0.001349	9124.98913310252	1.136245	1.124780	1.13570128681358	1.124248383368511	1.129313431461625	1.1178500767025878
0.008447	0.275543	-0.001367	9115.903326102518	1.136198	1.124744	1.1356542224383508	1.1242123204255048	1.1292663670863958	1.1178140137595816
0.008449	0.275391	-0.001355	9110.85565510252	1.136151	1.124703	1.1356070936878921	1.124171194539492	1.1292192383359372	1.1177728878735689
0.008450	0.275146	-0.001331	9102.779382102519	1.136105	1.124667	1.1355610293126628	1.1241351315964858	1.1291731739607078	1.1177368249305626
0.008451	0.274887	-0.001361	9094.198342102518	1.136058	1.124631	1.1355139649374337	1.1240990686534793	1.1291261095854788	1.117700761987556
0.008452	0.274689	-0.001373	9087.636371102519	1.136010	1.124591	1.1354659005622043	1.124059005710473	1.1290780452102493	1.1176606990445497
0.008454	0.274445	-0.001367	9079.560098102518	1.135963	1.124554	1.1354187718117459	1.1240218798244606	1.129030916459791	1.1176235731585373
0.008455	0.274261	-0.001318	9073.502893102519	1.135917	1.124516	1.1353727074365167	1.1239838168814542	1.1289848520845618	1.117585510215531
0.008456	0.273941	-0.001361	9062.902785102518	1.135870	1.124482	1.1353256430612872	1.1239497539384478	1.1289377877093323	1.1175514472725245
0.008457	0.273743	-0.001398	9056.34081410252	1.135822	1.124442	1.1352775786860583	1.1239096909954414	1.1288897233341033	1.1175113843295181
0.008459	0.273575	-0.001379	9050.788376102519	1.135774	1.124402	1.1352294499355995	1.1238695651094286	1.1288415945836445	1.1174712584435054
0.008460	0.273300	-0.001331	9041.70256910252	1.135727	1.124366	1.1351823855603702	1.1238335021664223	1.1287945302084152	1.117435195500499
0.008461	0.273026	-0.001410	9032.616762102518	1.135679	1.124329	1.135134321185141	1.123796439223416	1.128746465833186	1.1173981325574929
0.008462	0.272858	-0.001422	9027.06432510252	1.135630	1.124287	1.1350852568099117	1.1237543762804099	1.1286974014579567	1.1173560696144866
0.008464	0.272552	-0.001367	9016.96898410252	1.135582	1.124252	1.1350371280594533	1.1237192503943971	1.1286492727074984	1.117320943728474
0.008465	0.272385	-0.001379	9011.416546102519	1.135534	1.124211	1.134989063684224	1.1236781874513908	1.128601208332269	1.1172798807854676
0.008466	0.272171	-0.001373	9004.349807102519	1.135487	1.124172	1.1349419993089946	1.1236391245083843	1.1285541439570397	1.117240817842461
0.008467	0.271912	-0.001392	8995.76876710252	1.135438	1.124135	1.1348929349337653	1.1236020615653781	1.1285050795818103	1.117203754899455
0.008469	0.271683	-0.001392	8988.197262102518	1.135390	1.124096	1.1348448061833067	1.1235629356793655	1.1284569508313518	1.1171646290134423
0.008470	0.271484	-0.001404	8981.635290102518	1.135342	1.124056	1.1347967418080775	1.123522872736359	1.1284088864561226	1.1171245660704359
0.008471	0.271225	-0.001367	8973.05425010252	1.135294	1.124019	1.1347486774328484	1.1234858097933529	1.1283608220808934	1.1170875031274297
0.008472	0.271027	-0.001385	8966.492278102518	1.135246	1.123980	1.134700613057619	1.1234467468503464	1.128312757705664	1.1170484401844232
0.008474	0.270798	-0.001392	8958.920773102518	1.135198	1.123941	1.1346524843071604	1.1234076209643338	1.1282646289552054	1.1170093142984105
0.008475	0.270554	-0.001379	8950.84450010252	1.135150	1.123903	1.1346044199319314	1.1233695580213274	1.1282165645799764	1.1169712513554042
0.008476	0.270340	-0.001337	8943.77776110252	1.135103	1.123865	1.134557355556702	1.123331495078321	1.128169500204747	1.1169331884123979
0.008477	0.270035	-0.001398	8933.68242010252	1.135055	1.123830	1.1345092911814727	1.123296432135315	1.1281214358295177	1.1168981254693917
0.008479	0.269897	-0.001373	8929.139517102518	1.135008	1.123788	1.134462162431014	1.1232543062493021	1.128074307079059	1.1168559995833789
0.008480	0.269623	-0.001343	8920.053710102518	1.134961	1.123753	1.134415098055785	1.1232192433062957	1.12802724270383	1.1168209366403725
0.008481	0.269363	-0.001392	8911.47267010252	1.134913	1.123716	1.1343670336805556	1.1231821803632893	1.1279791783286006	1.116783873697366
0.008482	0.269211	-0.001385	8906.424999102519	1.134865	1.123674	1.1343189693053264	1.123140117420283	1.1279311139533714	1.1167418107543599
0.008484	0.268997	-0.001355	8899.35826110252	1.134818	1.123636	1.134271840554868	1.1231019915342706	1.127883985202913	1.1167036848683474
0.008485	0.268692	-0.001392	8889.26292010252	1.134770	1.123600	1.1342237761796385	1.123065928591264	1.1278359208276836	1.1166676219253409
0.008486	0.268539	-0.001392	8884.215249102519	1.134722	1.123558	1.1341757118044093	1.1230238656482578	1.1277878564524544	1.1166255589823346
0.008487	0.268295	-0.001385	8876.138976102518	1.134674	1.123520	1.13412764742918	1.1229858027052515	1.127739792077225	1.1165874960393283
0.008489	0.268036	-0.001373	8867.55793610252	1.134626	1.123484	1.1340795186787214	1.1229496768192386	1.1276916633267664	1.1165513701533154
0.008490	0.267807	-0.001379	8859.98643110252	1.134578	1.123445	1.1340314543034922	1.1229106138762324	1.1276435989515372	1.1165123072103091
0.008491	0.267593	-0.001416	8852.91969210252	1.134529	1.123405	1.1339823899282628	1.1228705509332262	1.1275945345763079	1.116472244267303
0.008492	0.267380	-0.001385	8845.852953102518	1.134481	1.123366	1.1339343255530336	1.12283148799022	1.1275464702010787	1.1164331813242967
0.008494	0.267120	-0.001385	8837.271913102519	1.134433	1.123329	1.133886196802575	1.1227943621042071	1.1274983414506201	1.116396055438284
0.008495	0.266922	-0.001416	8830.70994210252	1.134384	1.123288	1.133837132427346	1.1227532991612008	1.127449277075391	1.1163549924952776
0.008496	0.266724	-0.001416	8824.147970102518	1.134335	1.123247	1.1337880680521166	1.1227122362181945	1.1274002127001617	1.1163139295522713
0.008497	0.266373	-0.001416	8812.538328102519	1.134286	1.123212	1.133739003676887	1.1226771732751881	1.127351148324932	1.116278866609265
0.008499	0.266205	-0.001428	8806.985890102518	1.134236	1.123170	1.1336888749264287	1.1226350473891755	1.1273010195744737	1.1162367407232523
0.008500	0.265991	-0.001410	8799.919151102518	1.134187	1.123130	1.1336398105511996	1.1225949844461691	1.1272519551992446	1.116196677780246
0.008501	0.265747	-0.001410	8791.842879102518	1.134138	1.123091	1.1335907461759702	1.1225559215031629	1.1272028908240153	1.1161576148372396
0.008502	0.265503	-0.001422	8783.76660610252	1.134089	1.123052	1.1335416818007409	1.1225168585601564	1.127153826448786	1.1161185518942331
0.008504	0.265320	-0.001392	8777.709401102518	1.134041	1.123011	1.1334935530502825	1.1224757326741437	1.1271056976983276	1.1160774260082205
0.008505	0.265015	-0.001434	8767.614060102518	1.133991	1.122975	1.133443488675053	1.1224396697311374	1.127055633323098	1.1160413630652142
0.008506	0.264786	-0.001434	8760.042554102518	1.133941	1.122934	1.1333934242998238	1.1223986067881313	1.1270055689478689	1.116000300122208
0.008507	0.264648	-0.001471	8755.499651102518	1.133891	1.122889	1.1333433599245946	1.1223535438451249	1.1269555045726396	1.1159552371792016
0.008509	0.264435	-0.001404	8748.432912102518	1.133842	1.122849	1.133294231174136	1.122313417959112	1.1269063758221811	1.1159151112931889
0.008510	0.264145	-0.001398	8738.842338102519	1.133793	1.122813	1.1332451667989067	1.1222773550161058	1.1268573114469518	1.1158790483501826
0.008511	0.263916	-0.001465	8731.270832102518	1.133743	1.122772	1.1331951024236775	1.1222362920730995	1.1268072470717225	1.1158379854071763
0.008512	0.263718	-0.001428	8724.70886110252	1.133693	1.122731	1.1331450380484482	1.122195229130093	1.1267571826964933	1.1157969224641697
0.008514	0.263489	-0.001379	8717.137355102519	1.133645	1.122692	1.1330969092979897	1.1221561032440805	1.1267090539460347	1.1157577965781573
0.008515	0.263229	-0.001440	8708.556315102518	1.133596	1.122653	1.1330478449227603	1.122117040301074	1.1266599895708054	1.1157187336351508
0.008516	0.263031	-0.001422	8701.994344102519	1.133546	1.122612	1.132997780547531	1.1220759773580677	1.1266099251955761	1.1156776706921445
0.008517	0.262772	-0.001404	8693.413304102518	1.133497	1.122574	1.1329487161723018	1.1220379144150614	1.1265608608203468	1.1156396077491382
0.008519	0.262558	-0.001422	8686.346565102518	1.133448	1.122533	1.1328995874218433	1.1219967885290487	1.1265117320698883	1.1155984818631255
0.008520	0.262329	-0.001447	8678.775059102518	1.133398	1.122493	1.132849523046614	1.1219567255860423	1.126461667694659	1.115558418920119
0.008521	0.262085	-0.001428	8670.698786102519	1.133348	1.122453	1.1327994586713848	1.1219166626430361	1.1264116033194298	1.115518355977113
0.008522	0.261841	-0.001453	8662.622513102518	1.133298	1.122414	1.1327493942961555	1.1218775997000299	1.1263615389442005	1.1154792930341066
0.008524	0.261642	-0.001434	8656.06054210252	1.133248	1.122372	1.1326992655456969	1.121835473814017	1.126311410193742	1.1154371671480938
0.008525	0.261429	-0.001434	8648.99380310252	1.133199	1.122331	1.1326502011704678	1.1217944108710107	1.1262623458185128	1.1153961042050875
0.008526	0.261169	-0.001447	8640.412763102519	1.133149	1.122292	1.1326001367952383	1.1217553479280045	1.1262122814432833	1.1153570412620812
0.008527	0.260986	-0.001447	8634.355559102518	1.133099	1.122249	1.1325500724200093	1.121712284984998	1.1261622170680543	1.1153139783190749
0.008529	0.260727	-0.001428	8625.774519102519	1.133049	1.122210	1.1324999436695506	1.1216731590989855	1.1261120883175957	1.1152748524330622
0.008530	0.260437	-0.001453	8616.183945102519	1.132999	1.122172	1.1324498792943214	1.1216350961559791	1.1260620239423664	1.115236789490056
0.008531	0.260208	-0.001471	8608.612439102519	1.132948	1.122131	1.1323988149190922	1.1215940332129728	1.1260109595671373	1.1151957265470496
0.008532	0.260025	-0.001483	8602.55523410252	1.132896	1.122087	1.1323467505438627	1.1215499702699665	1.1259588951919077	1.1151516636040433
0.008534	0.259842	-0.001453	8596.498030102519	1.132846	1.122045	1.1322966217934043	1.1215078443839537	1.1259087664414493	1.1151095377180305
0.008535	0.259552	-0.001392	8586.907456102519	1.132797	1.122008	1.132247557418175	1.1214707814409473	1.12585970206622	1.115072474775024
0.008536	0.259308	-0.001471	8578.831183102518	1.132747	1.121967	1.1321974930429457	1.1214297184979412	1.1258096376909907	1.115031411832018
0.008537	0.259079	-0.001477	8571.259677102518	1.132696	1.121926	1.1321464286677163	1.1213886555549348	1.1257585733157613	1.1149903488890116
0.008539	0.258911	-0.001416	8565.707240102518	1.132646	1.121883	1.132096299917258	1.121345529668922	1.125708444565303	1.1149472230029989
0.008540	0.258667	-0.001447	8557.63096710252	1.132596	1.121843	1.1320462355420287	1.1213054667259157	1.1256583801900737	1.1149071600599925
0.008541	0.258499	-0.001477	8552.078529102519	1.132545	1.121799	1.1319951711667993	1.1212614037829094	1.1256073158148443	1.1148630971169862
0.008542	0.258194	-0.001434	8541.983188102518	1.132495	1.121762	1.13194510679157	1.121224340839903	1.125557251439615	1.1148260341739797
0.008544	0.258011	-0.001453	8535.92598410252	1.132445	1.121719	1.1318949780411114	1.1211812149538904	1.1255071226891564	1.1147829082879672
0.008545	0.257782	-0.001477	8528.35447810252	1.132394	1.121678	1.1318439136658822	1.1211401520108841	1.1254560583139273	1.114741845344961
0.008546	0.257507	-0.001471	8519.268671102518	1.132343	1.121638	1.131792849290653	1.1211000890678777	1.125404993938698	1.1147017824019545
0.008547	0.257278	-0.001453	8511.69716510252	1.132292	1.121597	1.1317417849154239	1.1210590261248714	1.125353929563469	1.1146607194589482
0.008549	0.257080	-0.001483	8505.135193102518	1.132241	1.121554	1.1316906561649653	1.1210159002388587	1.1253028008130104	1.1146175935729354
0.008550	0.256821	-0.001434	8496.55415410252	1.132191	1.121515	1.1316405917897359	1.1209768372958524	1.125252736437781	1.1145785306299292
0.008551	0.256668	-0.001465	8491.50648310252	1.132140	1.121471	1.1315895274145065	1.1209327743528463	1.1252016720625515	1.114534467686923
0.008552	0.256409	-0.001495	8482.925443102518	1.132089	1.121430	1.1315384630392773	1.1208917114098398	1.1251506076873223	1.1144934047439166
0.008554	0.256165	-0.001465	8474.84917010252	1.132038	1.121389	1.131487334288819	1.120850585523827	1.125099478936864	1.1144522788579039
0.008555	0.255920	-0.001447	8466.77289810252	1.131988	1.121349	1.1314372699135895	1.1208105225808207	1.1250494145616345	1.1144122159148975
0.008556	0.255646	-0.001495	8457.687091102518	1.131936	1.121309	1.1313852055383604	1.1207704596378143	1.1249973501864055	1.114372152971891
0.008557	0.255463	-0.001508	8451.629886102519	1.131884	1.121265	1.1313331411631309	1.120726396694808	1.124945285811176	1.1143280900288848
0.008559	0.255249	-0.001440	8444.563147102519	1.131834	1.121223	1.1312830124126725	1.1206842708087956	1.1248951570607175	1.1142859641428724
0.008560	0.254929	-0.001459	8433.963039102518	1.131783	1.121185	1.131231948037443	1.1206462078657893	1.1248440926854881	1.114247901199866
0.008561	0.254761	-0.001550	8428.410602102518	1.131730	1.121139	1.1311788836622139	1.120600144922783	1.124791028310259	1.1142018382568597
0.008562	0.254532	-0.001501	8420.839096102518	1.131678	1.121097	1.1311268192869846	1.1205580819797765	1.1247389639350296	1.1141597753138532
0.008564	0.254288	-0.001477	8412.76282310252	1.131626	1.121055	1.131074690536526	1.1205159560937636	1.1246868351845711	1.1141176494278404
0.008565	0.254089	-0.001508	8406.200851102518	1.131574	1.121012	1.131022626161297	1.1204728931507573	1.124634770809342	1.114074586484834
0.008566	0.253845	-0.001483	8398.12457910252	1.131523	1.120971	1.1309715617860676	1.1204318302077512	1.1245837064341127	1.114033523541828
0.008567	0.253662	-0.001428	8392.067374102518	1.131473	1.120928	1.1309214974108384	1.1203887672647448	1.1245336420588834	1.1139904605988216
0.008569	0.253403	-0.001508	8383.48633410252	1.131421	1.120887	1.1308693686603797	1.120347641378732	1.1244815133084247	1.1139493347128089
0.008570	0.253159	-0.001508	8375.410061102519	1.131369	1.120845	1.1308173042851506	1.1203055784357259	1.1244294489331956	1.1139072717698026
0.008571	0.252914	-0.001526	8367.333788102518	1.131316	1.120803	1.1307642399099211	1.1202635154927194	1.1243763845579662	1.1138652088267962
0.008572	0.252747	-0.001440	8361.781351102518	1.131265	1.120759	1.130713175534692	1.1202194525497131	1.124325320182737	1.1138211458837899
0.008574	0.252472	-0.001495	8352.695544102518	1.131214	1.120719	1.1306620467842334	1.1201793266637006	1.1242741914322785	1.1137810199977773
0.008575	0.252274	-0.001526	8346.133572102519	1.131161	1.120674	1.1306089824090042	1.1201342637206941	1.1242211270570492	1.113735957054771
0.008576	0.252060	-0.001495	8339.06683410252	1.131109	1.120631	1.130556918033775	1.1200912007776878	1.12416906268182	1.1136928941117645
0.008577	0.251816	-0.001489	8330.990561102519	1.131058	1.120590	1.1305058536585455	1.1200501378346814	1.1241179983065905	1.1136518311687582
0.008579	0.251556	-0.001508	8322.40952110252	1.131005	1.120548	1.1304527249080871	1.1200080119486688	1.1240648695561322	1.1136097052827456
0.008580	0.251373	-0.001495	8316.352316102519	1.130953	1.120503	1.1304006605328578	1.1199629490056624	1.1240128051809029	1.1135646423397392
0.008581	0.251068	-0.001575	8306.256975102518	1.130899	1.120462	1.1303465961576287	1.1199218860626563	1.1239587408056737	1.113523579396733
0.008582	0.250809	-0.001581	8297.67593510252	1.130845	1.120418	1.1302925317823993	1.1198778231196498	1.1239046764304443	1.1134795164537266
0.008584	0.250641	-0.001501	8292.123498102519	1.130792	1.120373	1.1302394030319407	1.1198326972336372	1.1238515476799857	1.113434390567714
0.008585	0.250443	-0.001526	8285.56152610252	1.130739	1.120328	1.1301863386567115	1.1197876342906308	1.1237984833047565	1.1133893276247075
0.008586	0.250198	-0.001544	8277.485253102519	1.130686	1.120285	1.1301332742814822	1.1197445713476244	1.1237454189295273	1.1133462646817012
0.008587	0.250000	-0.001501	8270.923282102518	1.130634	1.120241	1.1300812099062527	1.119700508404618	1.1236933545542978	1.1133022017386949
0.008589	0.249725	-0.001483	8261.837475102519	1.130582	1.120201	1.1300290811557943	1.1196603825186056	1.1236412258038393	1.1132620758526823
0.008590	0.249527	-0.001532	8255.275503102519	1.130529	1.120156	1.129976016780565	1.1196153195755991	1.12358816142861	1.113217012909676
0.008591	0.249268	-0.001532	8246.694463102518	1.130476	1.120114	1.1299229524053358	1.1195732566325929	1.1235350970533808	1.1131749499666697
0.008592	0.249039	-0.001508	8239.12295710252	1.130424	1.120071	1.1298708880301067	1.1195301936895865	1.1234830326781517	1.1131318870236633
0.008594	0.248779	-0.001556	8230.541917102519	1.130370	1.120028	1.1298167592796482	1.1194870678035738	1.1234289039276932	1.1130887611376505
0.008595	0.248596	-0.001587	8224.484713102518	1.130315	1.119981	1.1297616949044187	1.1194400048605673	1.1233738395524637	1.113041698194644
0.008596	0.248383	-0.001544	8217.417974102518	1.130261	1.119936	1.1297076305291893	1.1193949419175613	1.1233197751772344	1.112996635251638
0.008597	0.248169	-0.001532	8210.351235102518	1.130208	1.119892	1.1296545661539603	1.119350878974555	1.1232667108020054	1.1129525723086318
0.008599	0.247894	-0.001532	8201.265428102519	1.130155	1.119850	1.1296014374035017	1.1193087530885422	1.1232135820515468	1.112910446422619
0.008600	0.247696	-0.001526	8194.703457102518	1.130102	1.119805	1.1295483730282723	1.1192636901455357	1.1231605176763173	1.1128653834796125
0.008601	0.247391	-0.001550	8184.6081161025195	1.130049	1.119765	1.1294953086530433	1.1192236272025293	1.1231074533010883	1.112825320536606
0.008602	0.247269	-0.001532	8180.56997910252	1.129996	1.119717	1.1294422442778138	1.1191755642595231	1.1230543889258588	1.1127772575936
0.008604	0.247025	-0.001508	8172.49370710252	1.129943	1.119674	1.1293891155273552	1.1191324383735106	1.1230012601754003	1.1127341317075874
0.008605	0.246780	-0.001538	8164.41743410252	1.129890	1.119631	1.129336051152126	1.1190893754305042	1.122948195800171	1.112691068764581
0.008606	0.246597	-0.001526	8158.36022910252	1.129837	1.119586	1.1292829867768968	1.1190443124874978	1.1228951314249418	1.1126460058215746
0.008607	0.246338	-0.001544	8149.77918910252	1.129784	1.119543	1.1292299224016673	1.1190012495444914	1.1228420670497123	1.1126029428785682
0.008609	0.246094	-0.001532	8141.702916102519	1.129730	1.119500	1.1291757936512088	1.1189581236584787	1.1227879382992538	1.1125598169925555
0.008610	0.245926	-0.001526	8136.15047910252	1.129677	1.119454	1.1291227292759798	1.1189120607154723	1.1227348739240248	1.112513754049549
0.008611	0.245651	-0.001556	8127.06467210252	1.129623	1.119412	1.1290686649007504	1.1188699977724663	1.1226808095487955	1.112471691106543
0.008612	0.245453	-0.001587	8120.50270010252	1.129569	1.119365	1.1290146005255213	1.1188229348294598	1.1226267451735663	1.1124246281635366
0.008614	0.245178	-0.001544	8111.41689310252	1.129515	1.119323	1.1289604717750625	1.1187808089434472	1.1225726164231076	1.112382502277524
0.008615	0.244980	-0.001575	8104.85492210252	1.129461	1.119277	1.1289064073998334	1.1187347460004409	1.1225185520478784	1.1123364393345176
0.008616	0.244751	-0.001550	8097.283416102519	1.129407	1.119232	1.128852343024604	1.1186896830574344	1.122464487672649	1.1122913763915112
0.008617	0.244415	-0.001544	8086.178541102519	1.129353	1.119193	1.1287982786493749	1.1186506201144282	1.12241042329742	1.112252313448505
0.008619	0.244278	-0.001587	8081.6356371025195	1.129298	1.119144	1.1287431498989162	1.1186014942284155	1.1223552945469613	1.1122031875624923
0.008620	0.244080	-0.001563	8075.073666102519	1.129244	1.119098	1.1286890855236869	1.1185554312854091	1.122301230171732	1.112157124619486
0.008621	0.243805	-0.001563	8065.98785910252	1.129190	1.119055	1.1286350211484577	1.1185123683424028	1.1222471657965027	1.1121140616764795
0.008622	0.243561	-0.001593	8057.911586102519	1.129135	1.119010	1.1285799567732284	1.1184673053993965	1.1221921014212735	1.1120689987334733
0.008624	0.243347	-0.001587	8050.844847102519	1.129080	1.118964	1.12852482802277	1.1184211795133838	1.122136972670815	1.1120228728474606
0.008625	0.243103	-0.001593	8042.76857410252	1.129025	1.118919	1.1284697636475405	1.1183761165703774	1.1220819082955855	1.1119778099044542
0.008626	0.242905	-0.001569	8036.20660310252	1.128970	1.118873	1.1284146992723114	1.1183300536273713	1.1220268439203565	1.111931746961448
0.008627	0.242661	-0.001563	8028.13033010252	1.128916	1.118828	1.128360634897082	1.1182849906843648	1.121972779545127	1.1118866840184416
0.008629	0.242432	-0.001581	8020.55882410252	1.128861	1.118783	1.1283055061466234	1.1182398647983522	1.1219176507946684	1.111841558132429
0.008630	0.242187	-0.001587	8012.482551102519	1.128806	1.118738	1.1282504417713943	1.1181948018553458	1.1218625864194394	1.1117964951894226
0.008631	0.241974	-0.001587	8005.41581310252	1.128751	1.118692	1.128195377396165	1.1181487389123395	1.12180752204421	1.1117504322464162
0.008632	0.241760	-0.001593	7998.34907410252	1.128696	1.118646	1.1281403130209355	1.118102675969333	1.1217524576689806	1.1117043693034099
0.008634	0.241516	-0.001581	7990.272801102519	1.128641	1.118601	1.128085184270477	1.1180575500833205	1.1216973289185221	1.1116592434173973
0.008635	0.241348	-0.001581	7984.7203631025195	1.128586	1.118553	1.128030119895248	1.1180094871403141	1.121642264543293	1.111611180474391
0.008636	0.241135	-0.001581	7977.65362510252	1.128532	1.118508	1.1279760555200187	1.117964424197308	1.1215882001680637	1.1115661175313847
0.008637	0.240845	-0.001575	7968.063051102519	1.128477	1.118465	1.1279209911447894	1.1179213612543015	1.1215331357928344	1.1115230545883783
0.008639	0.240585	-0.001605	7959.482011102519	1.128421	1.118420	1.1278648623943308	1.1178762353682887	1.1214770070423759	1.1114779287023655
0.008640	0.240356	-0.001617	7951.91050510252	1.128365	1.118374	1.1278087980191016	1.1178301724252824	1.1214209426671466	1.1114318657593591
0.008641	0.240158	-0.001575	7945.3485331025195	1.128311	1.118327	1.1277547336438722	1.1177831094822763	1.1213668782919173	1.111384802816353
0.008642	0.239838	-0.001587	7934.74842510252	1.128255	1.118285	1.127698669268643	1.1177410465392699	1.121310813916688	1.1113427398733466
0.008644	0.239700	-0.001617	7930.205522102519	1.128200	1.118235	1.1276435405181846	1.1176909206532573	1.1212556851662296	1.111292613987334
0.008645	0.239426	-0.001624	7921.11971510252	1.128143	1.118190	1.127586476142955	1.1176458577102508	1.121198620791	1.1112475510443276
0.008646	0.239212	-0.001605	7914.05297610252	1.128087	1.118143	1.127530411767726	1.1175987947672446	1.121142556415771	1.1112004881013213
0.008647	0.238998	-0.001642	7906.98623810252	1.128031	1.118096	1.1274743473924966	1.117551731824238	1.1210864920405417	1.1111534251583148
0.008649	0.238785	-0.001654	7899.91949910252	1.127974	1.118047	1.1274172186420381	1.1175026059382256	1.1210293632900832	1.1111042992723024
0.008650	0.238541	-0.001599	7891.84322610252	1.127918	1.118002	1.1273611542668087	1.1174575429952192	1.1209732989148538	1.111059236329296
0.008651	0.238342	-0.001630	7885.28125410252	1.127862	1.117954	1.1273050898915795	1.1174094800522127	1.1209172345396246	1.1110111733862895
0.008652	0.238068	-0.001624	7876.195447102519	1.127805	1.117909	1.1272480255163502	1.1173644171092065	1.1208601701643952	1.1109661104432833
0.008654	0.237854	-0.001630	7869.12870910252	1.127749	1.117861	1.1271918967658916	1.1173162912231938	1.1208040414139366	1.1109179845572705
0.008655	0.237625	-0.001630	7861.557203102519	1.127692	1.117814	1.1271348323906625	1.1172692282801875	1.1207469770387075	1.1108709216142643
0.008656	0.237381	-0.001624	7853.48093010252	1.127636	1.117768	1.1270787680154333	1.1172231653371811	1.1206909126634783	1.110824858671258
0.008657	0.237137	-0.001630	7845.40465710252	1.127580	1.117722	1.127022703640204	1.117177102394175	1.120634848288249	1.1107787957282518
0.008659	0.236908	-0.001624	7837.83315110252	1.127523	1.117675	1.1269655748897454	1.1171299765081621	1.1205777195377904	1.110731669842239
0.008660	0.236694	-0.001648	7830.766413102519	1.127466	1.117627	1.1269085105145162	1.1170819135651557	1.1205206551625613	1.1106836068992325
0.008661	0.236450	-0.001660	7822.69014010252	1.127409	1.117580	1.126851446139287	1.1170348506221495	1.120463590787332	1.1106365439562262
0.008662	0.236252	-0.001575	7816.128168102519	1.127354	1.117533	1.1267963817640576	1.1169877876791432	1.1204085264121026	1.11058948101322
0.008664	0.235992	-0.001624	7807.547128102519	1.127298	1.117487	1.126740253013599	1.1169416617931305	1.120352397661644	1.1105433551272073
0.008665	0.235825	-0.001642	7801.99469110252	1.127241	1.117438	1.1266831886383697	1.1168925988501242	1.1202953332864147	1.110494292184201
0.008666	0.235596	-0.001599	7794.42318510252	1.127185	1.117392	1.1266271242631407	1.1168465359071178	1.1202392689111857	1.1104482292411946
0.008667	0.235367	-0.001599	7786.8516791025195	1.127130	1.117346	1.1265720598879112	1.1168004729641114	1.1201842045359562	1.1104021662981882
0.008669	0.235153	-0.001617	7779.78494110252	1.127074	1.117298	1.1265159311374526	1.1167523470780987	1.1201280757854977	1.1103540404121754
0.008670	0.234848	-0.001642	7769.68960010252	1.127017	1.117254	1.1264588667622233	1.1167082841350924	1.1200710114102683	1.1103099774691692
0.008671	0.234680	-0.001660	7764.13716210252	1.126960	1.117204	1.1264018023869942	1.1166582211920861	1.1200139470350392	1.110259914526163
0.008672	0.234482	-0.001617	7757.57519010252	1.126903	1.117156	1.1263447380117648	1.11661015824908	1.1199568826598099	1.1102118515831567
0.008674	0.234222	-0.001624	7748.99415010252	1.126847	1.117110	1.1262886092613063	1.1165640323630672	1.1199007539093513	1.110165725697144
0.008675	0.233948	-0.001624	7739.908343102519	1.126791	1.117065	1.1262325448860773	1.1165189694200608	1.1198446895341223	1.1101206627541376
0.008676	0.233704	-0.001648	7731.83207110252	1.126734	1.117019	1.1261754805108477	1.1164729064770544	1.1197876251588927	1.1100745998111312
0.008677	0.233566	-0.001642	7727.28916710252	1.126677	1.116968	1.1261184161356184	1.116421843534048	1.1197305607836634	1.1100235368681248
0.008679	0.233292	-0.001630	7718.20336010252	1.126620	1.116922	1.1260612873851599	1.1163757176480356	1.119673432033205	1.1099774109821123
0.008680	0.233063	-0.001617	7710.631854102519	1.126564	1.116876	1.1260052230099307	1.1163296547050292	1.1196173676579757	1.109931348039106
0.008681	0.232788	-0.001648	7701.546048102519	1.126507	1.116830	1.1259481586347013	1.1162835917620229	1.1195603032827464	1.1098852850960996
0.008682	0.232605	-0.001660	7695.488843102519	1.126449	1.116780	1.1258900942594723	1.1162335288190166	1.1195022389075173	1.1098352221530934
0.008684	0.232376	-0.001697	7687.91733710252	1.126391	1.116731	1.1258319655090137	1.1161844029330037	1.1194441101570587	1.1097860962670805
0.008685	0.232178	-0.001648	7681.35536610252	1.126334	1.116682	1.1257749011337843	1.1161353399899974	1.1193870457818293	1.1097370333240741
0.008686	0.231903	-0.001648	7672.269559102519	1.126276	1.116636	1.125716836758555	1.116089277046991	1.1193289814066	1.1096909703810678
0.008687	0.231644	-0.001660	7663.688519102519	1.126219	1.116589	1.125659772383326	1.116042214103985	1.119271917031371	1.1096439074380617
0.008689	0.231430	-0.001691	7656.62178010252	1.126161	1.116540	1.1256016436328673	1.1159930882179723	1.1192137882809123	1.109594781552049
0.008690	0.231247	-0.001648	7650.5645751025195	1.126103	1.116490	1.125543579257638	1.1159430252749658	1.119155723905683	1.1095447186090426
0.008691	0.231003	-0.001678	7642.488303102519	1.126045	1.116442	1.1254855148824088	1.1158949623319594	1.1190976595304538	1.1094966556660362
0.008692	0.230728	-0.001678	7633.40249610252	1.125987	1.116395	1.1254274505071795	1.1158478993889531	1.1190395951552246	1.10944959272303
0.008694	0.230576	-0.001715	7628.3548251025195	1.125928	1.116343	1.125368321756721	1.1157957735029407	1.118980466404766	1.1093974668370175
0.008695	0.230316	-0.001654	7619.7737851025195	1.125870	1.116296	1.1253102573814915	1.1157487105599342	1.1189224020295365	1.109350403894011
0.008696	0.230072	-0.001642	7611.69751210252	1.125813	1.116249	1.1252531930062624	1.115701647616928	1.1188653376543074	1.1093033409510047
0.008697	0.229828	-0.001703	7603.62124010252	1.125754	1.116200	1.125194128631033	1.1156525846739216	1.118806273279078	1.1092542780079984
0.008699	0.229614	-0.001715	7596.55450110252	1.125695	1.116150	1.1251349998805744	1.1156024587879088	1.1187471445286195	1.1092041521219855
0.008700	0.229385	-0.001654	7588.982995102519	1.125637	1.116102	1.1250769355053454	1.1155543958449023	1.1186890801533904	1.1091560891789791
0.008701	0.229141	-0.001703	7580.90672210252	1.125578	1.116053	1.125017871130116	1.115505332901896	1.118630015778161	1.1091070262359728
0.008702	0.229019	-0.001715	7576.86858610252	1.125519	1.115999	1.1249588067548868	1.1154512699588899	1.1185709514029318	1.1090529632929667
0.008704	0.228699	-0.001666	7566.26847810252	1.125461	1.115954	1.1249006780044282	1.115406144072877	1.1185128226524732	1.1090078374069539
0.008705	0.228485	-0.001666	7559.201739102519	1.125403	1.115905	1.124842613629199	1.1153570811298708	1.118454758277244	1.1089587744639475
0.008706	0.228241	-0.001709	7551.12546610252	1.125345	1.115857	1.1247845492539696	1.1153090181868646	1.1183966939020147	1.1089107115209413
0.008707	0.228027	-0.001666	7544.05872810252	1.125286	1.115807	1.1247254848787405	1.115258955243858	1.1183376295267855	1.1088606485779349
0.008709	0.227737	-0.001709	7534.468154102519	1.125227	1.115760	1.124666356128282	1.1152118293578457	1.118278500776327	1.1088135226919225
0.008710	0.227554	-0.001691	7528.410949102519	1.125168	1.115709	1.1246072917530525	1.1151607664148393	1.1182194364010976	1.108762459748916
0.008711	0.227356	-0.001721	7521.84897710252	1.125109	1.115658	1.1245482273778233	1.115109703471833	1.1181603720258684	1.1087113968059097
0.008712	0.227081	-0.001678	7512.763170102519	1.125051	1.115611	1.124490163002594	1.1150626405288264	1.1181023076506391	1.1086643338629032
0.008714	0.226898	-0.001691	7506.70596610252	1.124992	1.115560	1.1244310342521355	1.115011514642814	1.1180431789001806	1.1086132079768907
0.008715	0.226654	-0.001727	7498.62969310252	1.124932	1.115510	1.1243709698769062	1.1149614516998074	1.1179831145249512	1.1085631450338842
0.008716	0.226364	-0.001733	7489.03911910252	1.124872	1.115462	1.1243109055016771	1.114913388756801	1.1179230501497222	1.1085150820908778
0.008717	0.226105	-0.001721	7480.45807910252	1.124812	1.115413	1.1242508411264476	1.114864325813795	1.1178629857744926	1.1084660191478717
0.008719	0.225952	-0.001752	7475.410409102519	1.124752	1.115359	1.124190712375989	1.1148101999277822	1.1178028570240341	1.108411893261859
0.008720	0.225754	-0.001685	7468.84843710252	1.124693	1.115309	1.12413164800076	1.114760136984776	1.117743792648805	1.1083618303188527
0.008721	0.225433	-0.001752	7458.24832910252	1.124633	1.115261	1.1240715836255306	1.1147120740417695	1.1176837282735756	1.1083137673758463
0.008722	0.225266	-0.001764	7452.695891102519	1.124572	1.115208	1.1240105192503012	1.114659011098763	1.1176226638983462	1.1082607044328399
0.008724	0.225113	-0.001733	7447.6482211025195	1.124512	1.115154	1.1239503904998427	1.1146048852127506	1.1175625351478877	1.1082065785468274
0.008725	0.224792	-0.001721	7437.04811310252	1.124452	1.115107	1.1238903261246136	1.1145578222697443	1.1175024707726586	1.108159515603821
0.008726	0.224609	-0.001740	7430.99090810252	1.124392	1.115055	1.1238302617493843	1.1145057593267378	1.1174424063974293	1.1081074526608146
0.008727	0.224380	-0.001746	7423.41940210252	1.124331	1.115004	1.123769197374155	1.1144546963837316	1.1173813420222	1.1080563897178084
0.008729	0.224121	-0.001746	7414.83836210252	1.124271	1.114954	1.1237090686236966	1.1144045704977188	1.1173212132717416	1.1080062638317956
0.008730	0.223892	-0.001733	7407.26685710252	1.124210	1.114903	1.1236480042484671	1.1143535075547124	1.1172601488965122	1.1079552008887892
0.008731	0.223694	-0.001770	7400.704885102519	1.124149	1.114850	1.1235869398732379	1.114300444611706	1.117199084521283	1.1079021379457827
0.008732	0.223404	-0.001733	7391.114311102519	1.124089	1.114802	1.1235268754980086	1.1142523816687	1.1171390201460536	1.1078540750027768
0.008734	0.223236	-0.001746	7385.56187310252	1.124028	1.114749	1.1234657467475502	1.1141992557826872	1.1170778913955952	1.107800949116764
0.008735	0.223007	-0.001770	7377.99036810252	1.123968	1.114697	1.1234056823723209	1.1141471928396809	1.117017827020366	1.1077488861737577
0.008736	0.222794	-0.001709	7370.92362910252	1.123908	1.114646	1.1233456179970915	1.1140961298966745	1.1169577626451366	1.1076978232307513
0.008737	0.222488	-0.001721	7360.82828810252	1.123848	1.114599	1.1232855536218622	1.114049066953668	1.1168976982699073	1.1076507602877448
0.008739	0.222321	-0.001776	7355.27585010252	1.123787	1.114545	1.1232244248714038	1.1139949410676555	1.1168365695194489	1.1075966344017323
0.008740	0.222122	-0.001746	7348.71387910252	1.123727	1.114493	1.1231643604961743	1.1139428781246492	1.1167765051442193	1.107544571458726
0.008741	0.221863	-0.001709	7340.13283910252	1.123666	1.114444	1.1231032961209453	1.1138938151816429	1.1167154407689903	1.1074955085157197
0.008742	0.221603	-0.001831	7331.55179910252	1.123604	1.114392	1.123041231745716	1.1138417522386366	1.116653376393761	1.1074434455727133
0.008744	0.221420	-0.001776	7325.49459410252	1.123542	1.114338	1.1229791029952574	1.1137876263526238	1.1165912476433024	1.1073893196867006
0.008745	0.221161	-0.001727	7316.91355410252	1.123482	1.114288	1.1229190386200283	1.1137375634096174	1.1165311832680733	1.1073392567436942
0.008746	0.220886	-0.001776	7307.827747102519	1.123421	1.114238	1.1228579742447988	1.1136875004666111	1.1164701188928439	1.107289193800688
0.008747	0.220764	-0.001788	7303.789611102519	1.123359	1.114182	1.1227959098695697	1.113631437523605	1.1164080545176147	1.1072331308576817
0.008749	0.220490	-0.001764	7294.70380410252	1.123298	1.114132	1.1227347811191108	1.113581311637592	1.1163469257671559	1.1071830049716689
0.008750	0.220184	-0.001758	7284.60846310252	1.123236	1.114083	1.1226727167438817	1.1135322486945858	1.1162848613919267	1.1071339420286626
0.008751	0.220032	-0.001794	7279.56079310252	1.123174	1.114028	1.1226106523686523	1.1134771857515795	1.1162227970166974	1.1070788790856563
0.008752	0.219772	-0.001801	7270.97975310252	1.123112	1.113976	1.1225485879934234	1.1134251228085732	1.1161607326414684	1.10702681614265
0.008754	0.219559	-0.001752	7263.91301410252	1.123051	1.113924	1.1224874592429648	1.1133729969225605	1.1160996038910098	1.1069746902566373
0.008755	0.219315	-0.001776	7255.836741102519	1.122989	1.113873	1.1224253948677354	1.1133219339795541	1.1160375395157804	1.106923627313631
0.008756	0.219055	-0.001819	7247.25570110252	1.122927	1.113821	1.1223633304925063	1.1132698710365478	1.1159754751405513	1.1068715643706246
0.008757	0.218872	-0.001770	7241.1984971025195	1.122865	1.113767	1.1223012661172769	1.1132158080935415	1.115913410765322	1.1068175014276183
0.008759	0.218628	-0.001776	7233.12222410252	1.122803	1.113715	1.1222391373668184	1.1131636822075288	1.1158512820148634	1.1067653755416056
0.008760	0.218414	-0.001825	7226.05548510252	1.122741	1.113661	1.122177072991589	1.1131096192645225	1.115789217639634	1.1067113125985992
0.008761	0.218216	-0.001752	7219.4935131025195	1.122679	1.113608	1.1221150086163598	1.113056556321516	1.1157271532644049	1.1066582496555928
0.008762	0.217926	-0.001807	7209.90293910252	1.122617	1.113558	1.1220529442411304	1.11300649337851	1.1156650888891755	1.1066081867125868
0.008764	0.217712	-0.001807	7202.836201102519	1.122555	1.113504	1.121990815490672	1.1129523674924973	1.115602960138717	1.106554060826574
0.008765	0.217529	-0.001770	7196.77899610252	1.122493	1.113450	1.1219287511154428	1.112898304549491	1.1155408957634878	1.1064999978835677
0.008766	0.217239	-0.001794	7187.188422102519	1.122431	1.113400	1.1218666867402134	1.1128482416064844	1.1154788313882584	1.1064499349405612
0.008767	0.217041	-0.001837	7180.62645010252	1.122368	1.113345	1.121803622364984	1.1127931786634782	1.1154157670130291	1.106394871997555
0.008769	0.216873	-0.001801	7175.0740131025195	1.122305	1.113290	1.1217404936145257	1.1127380527774655	1.1153526382625707	1.1063397461115423
0.008770	0.216614	-0.001764	7166.4929731025195	1.122243	1.113239	1.1216784292392965	1.1126869898344594	1.1152905738873415	1.1062886831685361
0.008771	0.216263	-0.001813	7154.88333110252	1.122181	1.113191	1.1216163648640671	1.112638926891453	1.1152285095121122	1.1062406202255297
0.008772	0.216110	-0.001837	7149.83566010252	1.122117	1.113134	1.121552300488838	1.1125818639484466	1.115164445136883	1.1061835572825234
0.008774	0.215881	-0.001813	7142.26415510252	1.122054	1.113080	1.1214891717383795	1.1125277380624339	1.1151013163864245	1.1061294313965107
0.008775	0.215561	-0.001843	7131.664047102519	1.121991	1.113030	1.12142610736315	1.1124776751194274	1.115038252011195	1.1060793684535042
0.008776	0.215424	-0.001831	7127.121143102519	1.121927	1.112972	1.1213620429879205	1.1124196121764212	1.1149741876359656	1.106021305510498
0.008777	0.215210	-0.001819	7120.05440410252	1.121864	1.112918	1.1212989786126915	1.112365549233415	1.1149111232607365	1.1059672425674918
0.008779	0.214935	-0.001831	7110.96859710252	1.121800	1.112866	1.1212348498622329	1.1123134233474021	1.114846994510278	1.105915116681479
