Repository: pietracorvo/HystAPI

# Example data

The example data in this folder is from measurements performed during my physics bachelor.

The material is **FeSi3** (iron with 3% silicon), aka 'electrical steel', the standard material for ring cores in trafos. 

Four of the five samples where treated with high pressure torison (HPT, 20 rotations at 20GPa), to achieve nanocristallisation of the grains, which has a huge impact on the magnetic properties of the material. The HPT deformation was done at 77K (under liquid nitrogen) and at 293K (at room temperature). Afterwards some samples were heat treated at a temperature of 493K (for two hours) to anneal defects from the deformation process.

The five samples are:

File: testData/FeSi3_LN/G4_748V_100Hz_800000Fs0.txt (part 26 of 57)
--------------------------
t	U1	U2	H	Braw	Jraw	B_drift	 J_drift	B_corr	J_corr
0.008767	-0.151810	0.001746	-5021.608711851997	-1.089267	-1.082956	-1.087732678010582	-1.08142207419127	-1.095539963873016	-1.089228082170635
0.008769	-0.151596	0.001770	-5014.541972851997	-1.089206	-1.082904	-1.0876713279884558	-1.081369724259524	-1.0954786138508896	-1.089175732238889
0.008770	-0.151474	0.001746	-5010.503836851996	-1.089145	-1.082848	-1.087610152977393	-1.0813135492936508	-1.095417438839827	-1.089119557273016
0.008771	-0.151199	0.001788	-5001.418029851997	-1.089083	-1.082798	-1.08754797796633	-1.0812633743277777	-1.0953552638287638	-1.089069382307143
0.008772	-0.151154	0.001727	-4999.903727851997	-1.089023	-1.082740	-1.087487802955267	-1.0812051993619047	-1.0952950888177009	-1.0890112073412699
0.008774	-0.151016	0.001770	-4995.360824851998	-1.088962	-1.082684	-1.087426452933141	-1.0811488494301587	-1.0952337387955748	-1.0889548574095238
0.008775	-0.150894	0.001746	-4991.322688851997	-1.088901	-1.082629	-1.0873652779220777	-1.0810936744642858	-1.0951725637845118	-1.088899682443651
0.008776	-0.150681	0.001764	-4984.255949851997	-1.088840	-1.082576	-1.0873041029110149	-1.0810404994984126	-1.0951113887734487	-1.0888465074777778
0.008777	-0.150589	0.001801	-4981.2273478519965	-1.088778	-1.082518	-1.0872419278999519	-1.0809823245325398	-1.095049213762386	-1.088788332511905
0.008779	-0.150406	0.001788	-4975.170142851997	-1.088716	-1.082464	-1.087179577877826	-1.0809279746007938	-1.0949868637402598	-1.088733982580159
0.008780	-0.150253	0.001770	-4970.122471851997	-1.088654	-1.082408	-1.087117402866763	-1.0808717996349206	-1.094924688729197	-1.0886778076142858
0.008781	-0.150070	0.001788	-4964.065267851996	-1.088593	-1.082354	-1.0870562278556999	-1.0808176246690477	-1.094863513718134	-1.0886236326484129
0.008782	-0.149979	0.001782	-4961.036664851998	-1.088531	-1.082296	-1.0869940528446367	-1.0807594497031745	-1.0948013387070707	-1.0885654576825397
0.008784	-0.149796	0.001813	-4954.979460851997	-1.088468	-1.082241	-1.0869307028225108	-1.0807040997714286	-1.0947379886849449	-1.0885101077507937
0.008785	-0.149643	0.001825	-4949.931789851997	-1.088405	-1.082184	-1.086867527811448	-1.0806469248055557	-1.094674813673882	-1.0884529327849208
0.008786	-0.149429	0.001801	-4942.865051851997	-1.088342	-1.082130	-1.0868043528003848	-1.0805927498396826	-1.0946116386628186	-1.0883987578190477
0.008787	-0.149368	0.001825	-4940.845982851997	-1.088279	-1.082070	-1.0867411777893219	-1.0805325748738097	-1.0945484636517557	-1.0883385828531749
0.008789	-0.149170	0.001801	-4934.284011851996	-1.088216	-1.082015	-1.0866778277671958	-1.0804772249420633	-1.0944851136296299	-1.0882832329214285
0.008790	-0.149033	0.001825	-4929.741107851996	-1.088154	-1.081958	-1.0866156527561328	-1.0804200499761905	-1.0944229386185667	-1.0882260579555556
0.008791	-0.148849	0.001794	-4923.6839038519975	-1.088091	-1.081903	-1.0865524777450697	-1.0803648750103174	-1.0943597636075038	-1.0881708829896826
0.008792	-0.148743	0.001813	-4920.150533851996	-1.088028	-1.081845	-1.0864893027340068	-1.0803067000444444	-1.0942965885964409	-1.0881127080238095
0.008794	-0.148560	0.001843	-4914.093329851998	-1.087965	-1.081789	-1.0864259527118807	-1.0802503501126983	-1.0942332385743145	-1.0880563580920635
0.008795	-0.148453	0.001801	-4910.559959851997	-1.087902	-1.081731	-1.0863627777008176	-1.0801921751468253	-1.0941700635632516	-1.0879981831261905
0.008796	-0.148270	0.001788	-4904.502755851998	-1.087840	-1.081676	-1.0863006026897546	-1.0801370001809525	-1.0941078885521884	-1.0879430081603176
0.008797	-0.148087	0.001831	-4898.445550851997	-1.087777	-1.081621	-1.0862374276786917	-1.0800818252150792	-1.0940447135411255	-1.0878878331944444
0.008799	-0.147995	0.001807	-4895.4169488519965	-1.087714	-1.081562	-1.0861740776565658	-1.0800224752833332	-1.0939813635189997	-1.0878284832626983
0.008800	-0.147842	0.001813	-4890.369277851996	-1.087651	-1.081505	-1.0861109026455025	-1.0799653003174603	-1.0939181885079363	-1.0877713082968254
0.008801	-0.147644	0.001788	-4883.807306851997	-1.087589	-1.081451	-1.0860487276344395	-1.0799111253515872	-1.0938560134968736	-1.0877171333309523
0.008802	-0.147522	0.001843	-4879.7691698519975	-1.087525	-1.081393	-1.0859845526233767	-1.0798529503857144	-1.0937918384858105	-1.0876589583650795
0.008804	-0.147369	0.001837	-4874.721499851998	-1.087462	-1.081336	-1.0859212026012506	-1.0797956004539684	-1.0937284884636846	-1.0876016084333335
0.008805	-0.147232	0.001764	-4870.178595851998	-1.087400	-1.081280	-1.0858590275901876	-1.0797394254880952	-1.0936663134526214	-1.0875454334674604
0.008806	-0.147034	0.001813	-4863.616624851997	-1.087337	-1.081225	-1.0857958525791245	-1.0796842505222224	-1.0936031384415585	-1.0874902585015875
0.008807	-0.146881	0.001837	-4858.568953851996	-1.087274	-1.081168	-1.0857326775680616	-1.079627075556349	-1.0935399634304956	-1.0874330835357142
0.008809	-0.146759	0.001813	-4854.530817851997	-1.087211	-1.081110	-1.0856693275459355	-1.0795687256246032	-1.0934766134083693	-1.0873747336039683
0.008810	-0.146591	0.001794	-4848.978379851997	-1.087149	-1.081055	-1.0856071525348725	-1.0795135506587303	-1.0934144383973066	-1.0873195586380955
0.008811	-0.146408	0.001807	-4842.921174851997	-1.087086	-1.081000	-1.0855439775238096	-1.079458375692857	-1.0933512633862437	-1.0872643836722222
0.008812	-0.146362	0.001837	-4841.406873851996	-1.087023	-1.080938	-1.0854808025127465	-1.0793962007269842	-1.0932880883751803	-1.0872022087063493
0.008814	-0.146164	0.001843	-4834.844902851997	-1.086959	-1.080883	-1.0854164524906205	-1.0793408507952382	-1.0932237383530543	-1.0871468587746034
0.008815	-0.145981	0.001868	-4828.787697851996	-1.086894	-1.080826	-1.0853512774795575	-1.0792836758293651	-1.0931585633419916	-1.0870896838087303
0.008816	-0.145874	0.001837	-4825.254328851997	-1.086830	-1.080766	-1.0852871024684945	-1.079223500863492	-1.0930943883309285	-1.0870295088428572
0.008817	-0.145676	0.001862	-4818.692356851998	-1.086766	-1.080710	-1.0852229274574314	-1.079167325897619	-1.0930302133198655	-1.0869733338769842
0.008819	-0.145599	0.001855	-4816.168521851998	-1.086702	-1.080649	-1.0851585774353054	-1.079105975965873	-1.0929658632977395	-1.0869119839452381
0.008820	-0.145386	0.001843	-4809.101782851996	-1.086638	-1.080594	-1.0850944024242424	-1.079050801	-1.0929016882866764	-1.086856808979365
0.008821	-0.145264	0.001819	-4805.063646851997	-1.086574	-1.080536	-1.0850302274131793	-1.078992626034127	-1.0928375132756134	-1.086798634013492
0.008822	-0.145050	0.001880	-4797.996907851997	-1.086510	-1.080480	-1.0849660524021165	-1.078936451068254	-1.0927733382645504	-1.0867424590476191
0.008824	-0.144928	0.001849	-4793.9587708519975	-1.086445	-1.080420	-1.0849007023799906	-1.0788761011365078	-1.0927079882424247	-1.086682109115873
0.008825	-0.144760	0.001868	-4788.406333851997	-1.086381	-1.080363	-1.0848365273689273	-1.078818926170635	-1.0926438132313612	-1.08662493415
0.008826	-0.144592	0.001825	-4782.853895851997	-1.086317	-1.080306	-1.0847723523578643	-1.0787617512047618	-1.0925796382202981	-1.086567759184127
0.008827	-0.144440	0.001880	-4777.806225851997	-1.086252	-1.080248	-1.0847071773468013	-1.078703576238889	-1.0925144632092354	-1.0865095842182542
0.008829	-0.144333	0.001868	-4774.2728558519975	-1.086188	-1.080188	-1.0846428273246753	-1.0786432263071428	-1.0924501131871094	-1.086449234286508
0.008830	-0.144180	0.001843	-4769.225185851998	-1.086124	-1.080130	-1.0845786523136125	-1.0785850513412698	-1.0923859381760463	-1.086391059320635
0.008831	-0.144043	0.001813	-4764.682281851998	-1.086060	-1.080072	-1.0845144773025492	-1.0785268763753968	-1.0923217631649833	-1.086332884354762
0.008832	-0.143875	0.001892	-4759.129844851997	-1.085995	-1.080014	-1.0844493022914863	-1.0784687014095238	-1.0922565881539201	-1.086274709388889
0.008834	-0.143738	0.001868	-4754.5869408519975	-1.085930	-1.079955	-1.0843839522693604	-1.0784093514777777	-1.0921912381317944	-1.0862153594571429
0.008835	-0.143524	0.001843	-4747.520202851996	-1.085866	-1.079900	-1.0843197772582973	-1.078354176511905	-1.0921270631207314	-1.08616018449127
0.008836	-0.143433	0.001849	-4744.491599851997	-1.085802	-1.079840	-1.0842556022472343	-1.0782940015460316	-1.0920628881096683	-1.0861000095253968
0.008837	-0.143265	0.001880	-4738.939162851997	-1.085737	-1.079782	-1.084190427236171	-1.0782358265801588	-1.0919977130986052	-1.086041834559524
0.008839	-0.143173	0.001862	-4735.910560851997	-1.085673	-1.079721	-1.0841260772140453	-1.0781744766484127	-1.0919333630764791	-1.0859804846277779
0.008840	-0.142929	0.001862	-4727.834287851998	-1.085608	-1.079667	-1.0840609022029821	-1.0781203016825396	-1.091868188065416	-1.0859263096619047
0.008841	-0.142914	0.001837	-4727.329520851998	-1.085544	-1.079603	-1.0839967271919193	-1.0780561267166668	-1.0918040130543534	-1.085862134696032
0.008842	-0.142624	0.001868	-4717.738946851998	-1.085480	-1.079551	-1.0839325521808563	-1.0780039517507936	-1.0917398380432903	-1.0858099597301587
0.008844	-0.142487	0.001874	-4713.196042851998	-1.085415	-1.079492	-1.0838672021587301	-1.0779446018190475	-1.0916744880211642	-1.0857506097984126
0.008845	-0.142395	0.001880	-4710.1674408519975	-1.085350	-1.079430	-1.0838020271476672	-1.0778824268531746	-1.091609313010101	-1.0856884348325397
0.008846	-0.142212	0.001898	-4704.110235851997	-1.085284	-1.079372	-1.083735852136604	-1.0778242518873016	-1.0915431379990381	-1.0856302598666667
0.008847	-0.142044	0.001874	-4698.557798851996	-1.085219	-1.079314	-1.083670677125541	-1.0777660769214288	-1.091477962987975	-1.085572084900794
0.008849	-0.141891	0.001923	-4693.510127851998	-1.085153	-1.079254	-1.083604327103415	-1.0777057269896824	-1.091411612965849	-1.0855117349690475
0.008850	-0.141785	0.001874	-4689.976758851997	-1.085087	-1.079193	-1.083538152092352	-1.0776445520238096	-1.0913454379547858	-1.0854505600031747
0.008851	-0.141617	0.001862	-4684.4243208519965	-1.085022	-1.079135	-1.083472977081289	-1.0775863770579364	-1.091280262943723	-1.0853923850373015
0.008852	-0.141418	0.001917	-4677.862349851997	-1.084956	-1.079077	-1.083406802070226	-1.0775282020920636	-1.0912140879326602	-1.0853342100714287
0.008854	-0.141296	0.001959	-4673.824212851998	-1.084889	-1.079015	-1.0833394520481001	-1.0774658521603175	-1.0911467379105342	-1.0852718601396827
0.008855	-0.141144	0.001898	-4668.776542851998	-1.084823	-1.078955	-1.0832732770370372	-1.0774056771944445	-1.0910805628994713	-1.0852116851738096
0.008856	-0.140961	0.001923	-4662.719337851997	-1.084756	-1.078896	-1.083206102025974	-1.0773465022285715	-1.0910133878884078	-1.0851525102079367
0.008857	-0.140884	0.001947	-4660.195502851997	-1.084689	-1.078832	-1.083138927014911	-1.0772823272626983	-1.0909462128773448	-1.0850883352420635
0.008859	-0.140656	0.001904	-4652.623996851997	-1.084623	-1.078775	-1.083072576992785	-1.0772249773309523	-1.090879862855219	-1.0850309853103175
0.008860	-0.140503	0.001904	-4647.576326851997	-1.084556	-1.078716	-1.0830054019817221	-1.0771658023650794	-1.090812687844156	-1.0849718103444446
0.008861	-0.140442	0.001941	-4645.557257851997	-1.084489	-1.078651	-1.0829382269706591	-1.0771006273992063	-1.090745512833093	-1.0849066353785715
0.008862	-0.140228	0.001923	-4638.490519851997	-1.084423	-1.078593	-1.0828720519595958	-1.0770424524333333	-1.0906793378220296	-1.0848484604126984
0.008864	-0.140076	0.001904	-4633.442848851997	-1.084357	-1.078534	-1.08280570193747	-1.0769831025015875	-1.0906129877999038	-1.0847891104809526
0.008865	-0.139938	0.001880	-4628.8999458519975	-1.084291	-1.078474	-1.0827395269264068	-1.0769229275357142	-1.090546812788841	-1.0847289355150793
0.008866	-0.139786	0.001935	-4623.852274851997	-1.084224	-1.078413	-1.082672351915344	-1.0768617525698414	-1.090479637777778	-1.0846677605492065
0.008867	-0.139679	0.001941	-4620.3189058519965	-1.084157	-1.078351	-1.082605176904281	-1.0767995776039683	-1.0904124627667149	-1.0846055855833334
0.008869	-0.139496	0.001935	-4614.261700851997	-1.084090	-1.078291	-1.0825378268821548	-1.0767392276722223	-1.090345112744589	-1.0845452356515874
0.008870	-0.139343	0.001929	-4609.214030851997	-1.084023	-1.078231	-1.0824706518710918	-1.0766790527063492	-1.0902779377335259	-1.0844850606857144
0.008871	-0.139206	0.001904	-4604.6711268519975	-1.083957	-1.078170	-1.082404476860029	-1.0766178777404762	-1.090211762722463	-1.0844238857198414
0.008872	-0.139008	0.001904	-4598.109155851997	-1.083891	-1.078112	-1.0823383018489658	-1.0765597027746032	-1.0901455877113997	-1.0843657107539684
0.008874	-0.138885	0.001935	-4594.071018851997	-1.083824	-1.078051	-1.0822709518268396	-1.0764983528428573	-1.0900782376892737	-1.0843043608222225
0.008875	-0.138763	0.001904	-4590.032882851998	-1.083758	-1.077990	-1.0822047768157768	-1.0764371778769841	-1.0900120626782108	-1.0842431858563493
0.008876	-0.138519	0.001910	-4581.956609851997	-1.083692	-1.077934	-1.0821386018047139	-1.0763810029111112	-1.089945887667148	-1.0841870108904763
0.008877	-0.138397	0.001929	-4577.918472851998	-1.083625	-1.077872	-1.0820714267936509	-1.076318827945238	-1.089878712656085	-1.0841248359246032
0.008879	-0.138275	0.001929	-4573.880336851997	-1.083558	-1.077810	-1.0820040767715249	-1.076256478013492	-1.089811362633959	-1.0840624859928571
0.008880	-0.138107	0.001959	-4568.327898851998	-1.083490	-1.077749	-1.0819359017604617	-1.076195303047619	-1.0897431876228958	-1.0840013110269842
0.008881	-0.137894	0.002002	-4561.2611608519965	-1.083421	-1.077689	-1.0818667267493987	-1.076135128081746	-1.0896740126118325	-1.083941136061111
0.008882	-0.137848	0.001935	-4559.746859851997	-1.083354	-1.077623	-1.0817995517383356	-1.076068953115873	-1.0896068376007695	-1.083874961095238
0.008884	-0.137665	0.001953	-4553.689654851996	-1.083286	-1.077564	-1.0817312017162097	-1.0760096031841269	-1.0895384875786438	-1.083815611163492
0.008885	-0.137482	0.001935	-4547.632449851997	-1.083219	-1.077504	-1.0816640267051467	-1.075949428218254	-1.0894713125675808	-1.0837554361976192
0.008886	-0.137329	0.001978	-4542.584779851997	-1.083151	-1.077442	-1.0815958516940836	-1.0758872532523809	-1.0894031375565176	-1.083693261231746
0.008887	-0.137253	0.001953	-4540.060944851997	-1.083083	-1.077377	-1.0815276766830206	-1.075822078286508	-1.0893349625454545	-1.0836280862658731
0.008889	-0.137009	0.001917	-4531.984671851997	-1.083016	-1.077321	-1.0814603266608946	-1.075765728354762	-1.0892676125233285	-1.083571736334127
0.008890	-0.136902	0.001953	-4528.451301851997	-1.082949	-1.077258	-1.0813931516498316	-1.0757025533888889	-1.0892004375122655	-1.083508561368254
0.008891	-0.136780	0.001941	-4524.413165851996	-1.082882	-1.077196	-1.0813259766387686	-1.075640378423016	-1.0891332625012025	-1.0834463864023811
0.008892	-0.136597	0.001904	-4518.355960851997	-1.082815	-1.077137	-1.0812588016277058	-1.0755812034571428	-1.08906608749014	-1.083387211436508
0.008894	-0.136398	0.001978	-4511.793989851996	-1.082747	-1.077077	-1.0811904516055795	-1.0755208535253968	-1.0889977374680133	-1.083326861504762
0.008895	-0.136337	0.001959	-4509.774921851997	-1.082679	-1.077012	-1.0811222765945165	-1.075455678559524	-1.0889295624569506	-1.083261686538889
0.008896	-0.136139	0.001947	-4503.212949851997	-1.082611	-1.076952	-1.0810541015834536	-1.0753955035936507	-1.0888613874458875	-1.0832015115730158
0.008897	-0.136002	0.001959	-4498.670045851997	-1.082543	-1.076890	-1.0809859265723907	-1.0753333286277778	-1.0887932124348247	-1.083139336607143
0.008899	-0.135834	0.002002	-4493.117608851997	-1.082474	-1.076828	-1.0809165765502644	-1.0752709786960317	-1.0887238624126985	-1.0830769866753969
0.008900	-0.135742	0.001978	-4490.089005851996	-1.082406	-1.076763	-1.0808484015392015	-1.0752058037301586	-1.0886556874016353	-1.0830118117095238
0.008901	-0.135513	0.001971	-4482.517500851996	-1.082337	-1.076704	-1.0807792265281386	-1.075146628764286	-1.0885865123905725	-1.082952636743651
0.008902	-0.135437	0.001984	-4479.993664851998	-1.082269	-1.076639	-1.0807110515170755	-1.0750814537984126	-1.0885183373795093	-1.0828874617777777
0.008904	-0.135315	0.001959	-4475.955528851997	-1.082201	-1.076575	-1.0806427014949496	-1.0750171038666667	-1.0884499873573836	-1.0828231118460319
0.008905	-0.135101	0.001984	-4468.888789851997	-1.082132	-1.076516	-1.0805735264838865	-1.0749579289007938	-1.0883808123463203	-1.082763936880159
0.008906	-0.134903	0.001996	-4462.326818851998	-1.082063	-1.076455	-1.0805043514728234	-1.0748967539349206	-1.0883116373352575	-1.0827027619142857
0.008907	-0.134842	0.002002	-4460.307749851998	-1.081994	-1.076388	-1.0804351764617603	-1.0748295789690476	-1.0882424623241942	-1.0826355869484128
0.008909	-0.134674	0.001941	-4454.755312851998	-1.081926	-1.076328	-1.0803668264396344	-1.0747692290373014	-1.0881741123020685	-1.0825752370166666
0.008910	-0.134460	0.001971	-4447.688573851998	-1.081857	-1.076268	-1.0802976514285716	-1.0747090540714286	-1.0881049372910057	-1.0825150620507937
0.008911	-0.134293	0.002032	-4442.136136851997	-1.081787	-1.076205	-1.0802274764175084	-1.0746458791055555	-1.0880347622799422	-1.0824518870849207
0.008912	-0.134186	0.002026	-4438.602766851996	-1.081717	-1.076139	-1.0801573014064454	-1.0745797041396825	-1.0879645872688792	-1.0823857121190477
0.008914	-0.133987	0.001996	-4432.040795851997	-1.081648	-1.076078	-1.0800879513843193	-1.0745183542079366	-1.0878952372467534	-1.0823243621873018
0.008915	-0.133835	0.002002	-4426.993124851997	-1.081578	-1.076015	-1.0800177763732564	-1.0744551792420634	-1.0878250622356904	-1.0822611872214285
0.008916	-0.133743	0.002045	-4423.964522851997	-1.081508	-1.075948	-1.0799476013621934	-1.0743880042761904	-1.0877548872246274	-1.0821940122555556
0.008917	-0.133545	0.001996	-4417.402550851997	-1.081438	-1.075887	-1.0798774263511302	-1.0743268293103174	-1.087684712213564	-1.0821328372896826
0.008919	-0.133392	0.002014	-4412.354880851997	-1.081368	-1.075823	-1.0798070763290044	-1.0742624793785713	-1.0876143621914385	-1.0820684873579365
0.008920	-0.133224	0.002045	-4406.802442851997	-1.081298	-1.075760	-1.0797369013179414	-1.0741993044126985	-1.0875441871803755	-1.0820053123920637
0.008921	-0.133163	0.002008	-4404.783374851997	-1.081228	-1.075693	-1.0796667263068784	-1.0741321294468253	-1.0874740121693125	-1.0819381374261905
0.008922	-0.133026	0.001984	-4400.240470851997	-1.081159	-1.075629	-1.0795975512958154	-1.0740679544809524	-1.0874048371582492	-1.0818739624603175
0.008924	-0.132812	0.002026	-4393.173732851998	-1.081089	-1.075568	-1.0795272012736892	-1.0740066045492065	-1.0873344871361232	-1.0818126125285716
0.008925	-0.132645	0.002032	-4387.621294851997	-1.081019	-1.075505	-1.0794570262626262	-1.0739434295833332	-1.0872643121250603	-1.0817494375626984
0.008926	-0.132507	0.002020	-4383.078391851997	-1.080949	-1.075440	-1.0793868512515632	-1.0738782546174603	-1.0871941371139973	-1.0816842625968255
0.008927	-0.132401	0.002039	-4379.545021851996	-1.080878	-1.075374	-1.0793156762405003	-1.0738120796515873	-1.0871229621029341	-1.0816180876309525
0.008929	-0.132248	0.002026	-4374.497351851996	-1.080808	-1.075310	-1.079245326218374	-1.0737477297198412	-1.0870526120808082	-1.0815537376992064
0.008930	-0.131989	0.001996	-4365.916311851997	-1.080738	-1.075252	-1.0791751512073111	-1.0736895547539684	-1.0869824370697452	-1.0814955627333336
0.008931	-0.131882	0.002051	-4362.382941851996	-1.080668	-1.075185	-1.0791049761962481	-1.0736223797880953	-1.0869122620586822	-1.0814283877674604
0.008932	-0.131790	0.002020	-4359.354339851998	-1.080598	-1.075119	-1.0790348011851851	-1.0735562048222222	-1.0868420870476192	-1.0813622128015874
0.008934	-0.131607	0.001990	-4353.297135851997	-1.080528	-1.075057	-1.0789644511630592	-1.0734938548904762	-1.0867717370254932	-1.0812998628698414
0.008935	-0.131424	0.002063	-4347.239930851996	-1.080457	-1.074994	-1.0788932761519963	-1.0734306799246032	-1.08670056201443	-1.0812366879039683
0.008936	-0.131302	0.002063	-4343.201794851997	-1.080386	-1.074928	-1.0788221011409331	-1.0733645049587304	-1.086629387003367	-1.0811705129380955
0.008937	-0.131241	0.002014	-4341.182725851997	-1.080316	-1.074860	-1.0787519261298701	-1.073296329992857	-1.086559211992304	-1.0811023379722222
0.008939	-0.130936	0.002002	-4331.087384851997	-1.080246	-1.074803	-1.0786815761077442	-1.073238980061111	-1.086488861970178	-1.0810449880404762
0.008940	-0.130829	0.002087	-4327.554015851996	-1.080174	-1.074736	-1.0786094010966811	-1.073171805095238	-1.0864166869591152	-1.080977813074603
0.008941	-0.130753	0.002063	-4325.030180851996	-1.080103	-1.074667	-1.0785382260856182	-1.0731026301293651	-1.086345511948052	-1.0809086381087303
0.008942	-0.130493	0.002057	-4316.449140851997	-1.080031	-1.074607	-1.078466051074555	-1.073042455163492	-1.0862733369369888	-1.0808484631428572
0.008944	-0.130386	0.002075	-4312.915770851998	-1.079959	-1.074539	-1.078393701052429	-1.0729741052317459	-1.086200986914863	-1.080780113211111
0.008945	-0.130219	0.002087	-4307.363333851998	-1.079887	-1.074474	-1.078321526041366	-1.072908930265873	-1.0861288119038002	-1.0807149382452381
0.008946	-0.130096	0.002051	-4303.325196851996	-1.079816	-1.074408	-1.0782503510303032	-1.0728427553	-1.086057636892737	-1.080648763279365
0.008947	-0.129898	0.002045	-4296.763225851997	-1.079744	-1.074345	-1.0781781760192402	-1.0727795803341271	-1.0859854618816742	-1.0805855883134923
0.008949	-0.129776	0.002136	-4292.7250888519975	-1.079671	-1.074276	-1.078104825997114	-1.072710230402381	-1.0859121118595478	-1.0805162383817462
0.008950	-0.129608	0.002106	-4287.172651851997	-1.079598	-1.074211	-1.078031650986051	-1.072645055436508	-1.0858389368484849	-1.080451063415873
0.008951	-0.129486	0.002045	-4283.134514851998	-1.079527	-1.074144	-1.077960475974988	-1.072577880470635	-1.0857677618374217	-1.08038388845
0.008952	-0.129242	0.002063	-4275.058242851997	-1.079455	-1.074083	-1.077888300963925	-1.0725167055047617	-1.085695586826359	-1.080322713484127
0.008954	-0.129227	0.002100	-4274.553475851997	-1.079383	-1.074011	-1.0778159509417988	-1.0724443555730159	-1.0856232368042327	-1.080250363552381
0.008955	-0.128998	0.002069	-4266.981969851997	-1.079311	-1.073949	-1.0777437759307358	-1.072382180607143	-1.0855510617931698	-1.0801881885865081
0.008956	-0.128860	0.002081	-4262.439065851997	-1.079239	-1.073882	-1.077671600919673	-1.0723150056412698	-1.085478886782107	-1.080121013620635
0.008957	-0.128723	0.002106	-4257.896162851997	-1.079166	-1.073815	-1.07759842590861	-1.0722478306753969	-1.085405711771044	-1.080053838654762
0.008959	-0.128616	0.002020	-4254.362792851996	-1.079096	-1.073749	-1.077528075886484	-1.072181480743651	-1.085335361748918	-1.079987488723016
0.008960	-0.128372	0.002063	-4246.286520851998	-1.079024	-1.073688	-1.0774559008754208	-1.0721203057777777	-1.0852631867378548	-1.0799263137571429
0.008961	-0.128281	0.002106	-4243.257917851997	-1.078951	-1.073619	-1.0773827258643578	-1.072051130811905	-1.0851900117267919	-1.07985713879127
0.008962	-0.128159	0.002112	-4239.219781851996	-1.078879	-1.073551	-1.0773105508532947	-1.0719829558460316	-1.0851178367157286	-1.0797889638253968
0.008964	-0.127960	0.002069	-4232.657809851997	-1.078806	-1.073487	-1.0772372008311688	-1.0719186059142858	-1.0850444866936027	-1.079724613893651
0.008965	-0.127777	0.002118	-4226.600605851998	-1.078733	-1.073422	-1.0771640258201058	-1.071853430948413	-1.0849713116825397	-1.079659438927778
0.008966	-0.127701	0.002081	-4224.076769851998	-1.078661	-1.073353	-1.0770918508090428	-1.0717842559825397	-1.0848991366714769	-1.0795902639619048
0.008967	-0.127533	0.002051	-4218.524332851997	-1.078590	-1.073288	-1.0770206757979797	-1.0717190810166668	-1.0848279616604137	-1.079525088996032
0.008969	-0.127350	0.002094	-4212.467127851996	-1.078517	-1.073223	-1.0769473257758537	-1.0716537310849206	-1.0847546116382878	-1.0794597390642857
0.008970	-0.127197	0.002100	-4207.419457851996	-1.078445	-1.073157	-1.076875150764791	-1.0715875561190475	-1.084682436627225	-1.0793935640984127
0.008971	-0.127090	0.002075	-4203.886087851997	-1.078373	-1.073089	-1.0768029757537279	-1.0715193811531745	-1.0846102616161617	-1.0793253891325396
0.008972	-0.126892	0.002081	-4197.324116851996	-1.078300	-1.073025	-1.0767298007426649	-1.0714552061873015	-1.0845370866050987	-1.0792612141666666
0.008974	-0.126785	0.002155	-4193.790746851997	-1.078226	-1.072955	-1.0766554507205386	-1.0713848562555557	-1.0844627365829727	-1.0791908642349208
0.008975	-0.126617	0.002148	-4188.238309851997	-1.078152	-1.072888	-1.0765812757094757	-1.0713176812896825	-1.0843885615719095	-1.0791236892690477
0.008976	-0.126480	0.002112	-4183.695405851997	-1.078078	-1.072820	-1.0765071006984128	-1.0712495063238097	-1.0843143865608469	-1.0790555143031748
0.008977	-0.126373	0.002124	-4180.162036851996	-1.078005	-1.072751	-1.0764339256873499	-1.0711803313579364	-1.084241211549784	-1.0789863393373016
0.008979	-0.126160	0.002112	-4173.095297851996	-1.077931	-1.072687	-1.0763595756652236	-1.0711159814261904	-1.0841668615276574	-1.0789219894055555
0.008980	-0.125961	0.002130	-4166.533326851997	-1.077858	-1.072621	-1.0762864006541606	-1.0710498064603176	-1.0840936865165944	-1.0788558144396827
0.008981	-0.125870	0.002130	-4163.5047238519965	-1.077784	-1.072551	-1.0762122256430977	-1.0709796314944444	-1.0840195115055318	-1.0787856394738096
0.008982	-0.125763	0.002106	-4159.971354851998	-1.077711	-1.072483	-1.0761390506320347	-1.0709114565285716	-1.0839463364944688	-1.0787174645079367
0.008984	-0.125549	0.002094	-4152.904615851998	-1.077638	-1.072419	-1.0760657006099088	-1.0708471065968255	-1.0838729864723429	-1.0786531145761906
0.008985	-0.125397	0.002124	-4147.856945851998	-1.077564	-1.072352	-1.0759915255988455	-1.0707799316309523	-1.0837988114612793	-1.0785859396103175
0.008986	-0.125290	0.002161	-4144.323575851997	-1.077490	-1.072281	-1.0759173505877826	-1.0707087566650795	-1.0837246364502167	-1.0785147646444446
0.008987	-0.125122	0.002136	-4138.7711388519965	-1.077416	-1.072214	-1.0758431755767195	-1.0706415816992063	-1.0836504614391536	-1.0784475896785715
0.008989	-0.124924	0.002148	-4132.209166851997	-1.077341	-1.072148	-1.0757678255545937	-1.0705752317674604	-1.0835751114170278	-1.0783812397468255
0.008990	-0.124817	0.002155	-4128.675797851996	-1.077266	-1.072078	-1.0756926505435307	-1.0705050568015875	-1.0834999364059645	-1.0783110647809526
0.008991	-0.124725	0.002167	-4125.6471948519975	-1.077192	-1.072007	-1.0756184755324674	-1.0704338818357142	-1.0834257613949014	-1.0782398898150793
0.008992	-0.124527	0.002106	-4119.0852238519965	-1.077118	-1.071941	-1.0755443005214045	-1.0703677068698414	-1.0833515863838383	-1.0781737148492065
0.008994	-0.124268	0.002185	-4110.504183851997	-1.077043	-1.071877	-1.0754689504992785	-1.0703033569380953	-1.0832762363617126	-1.0781093649174605
0.008995	-0.124298	0.002191	-4111.513717851996	-1.076967	-1.071800	-1.0753927754882155	-1.0702261819722223	-1.0832000613506496	-1.0780321899515874
0.008996	-0.124069	0.002130	-4103.942211851998	-1.076893	-1.071735	-1.0753186004771527	-1.0701610070063494	-1.0831258863395865	-1.0779670149857146
0.008997	-0.123840	0.002136	-4096.370705851998	-1.076818	-1.071670	-1.0752434254660894	-1.070095832040476	-1.0830507113285233	-1.0779018400198412
0.008999	-0.123718	0.002209	-4092.332569851997	-1.076743	-1.071600	-1.0751680754439634	-1.0700254821087303	-1.0829753613063975	-1.0778314900880954
0.009000	-0.123596	0.002130	-4088.294433851997	-1.076668	-1.071530	-1.0750929004329004	-1.0699553071428571	-1.0829001862953342	-1.0777613151222223
0.009001	-0.123444	0.002191	-4083.246762851997	-1.076593	-1.071461	-1.0750177254218374	-1.0698861321769841	-1.0828250112842714	-1.0776921401563493
0.009002	-0.123291	0.002148	-4078.199092851997	-1.076518	-1.071393	-1.0749425504107746	-1.069817957211111	-1.0827498362732086	-1.0776239651904762
0.009004	-0.123169	0.002179	-4074.160955851997	-1.076443	-1.071322	-1.0748672003886484	-1.069746607279365	-1.0826744862510824	-1.0775526152587303
0.009005	-0.122986	0.002167	-4068.103751851997	-1.076367	-1.071255	-1.0747910253775854	-1.0696794323134922	-1.0825983112400195	-1.0774854402928573
0.009006	-0.122803	0.002185	-4062.046546851997	-1.076291	-1.071187	-1.0747148503665225	-1.0696112573476189	-1.0825221362289565	-1.077417265326984
0.009007	-0.122696	0.002209	-4058.513177851997	-1.076215	-1.071115	-1.0746386753554593	-1.069539082381746	-1.0824459612178932	-1.0773450903611113
0.009009	-0.122574	0.002197	-4054.475040851997	-1.076139	-1.071043	-1.0745623253333334	-1.06946673245	-1.0823696111957672	-1.0772727404293652
0.009010	-0.122391	0.002197	-4048.417835851997	-1.076063	-1.070975	-1.0744861503222702	-1.069398557484127	-1.0822934361847043	-1.077204565463492
0.009011	-0.122253	0.002216	-4043.874932851997	-1.075986	-1.070904	-1.0744089753112074	-1.069327382518254	-1.0822162611736412	-1.0771333904976192
0.009012	-0.122086	0.002185	-4038.322494851997	-1.075910	-1.070835	-1.0743328003001442	-1.0692582075523809	-1.0821400861625783	-1.077064215531746
0.009014	-0.121918	0.002216	-4032.770057851997	-1.075833	-1.070765	-1.0742554502780184	-1.0691878576206348	-1.0820627361404522	-1.0769938656
0.009015	-0.121750	0.002209	-4027.217619851997	-1.075757	-1.070696	-1.0741792752669554	-1.069118682654762	-1.0819865611293893	-1.0769246906341272
0.009016	-0.121658	0.002222	-4024.189017851997	-1.075680	-1.070623	-1.0741021002558921	-1.069045507688889	-1.0819093861183262	-1.076851515668254
0.009017	-0.121490	0.002203	-4018.636579851997	-1.075603	-1.070553	-1.0740249252448293	-1.068975332723016	-1.0818322111072631	-1.0767813407023812
0.009019	-0.121292	0.002209	-4012.0746088519973	-1.075527	-1.070485	-1.0739485752227032	-1.0689069827912698	-1.0817558610851372	-1.076712990770635
0.009020	-0.121170	0.002234	-4008.0364718519972	-1.075450	-1.070413	-1.0738714002116403	-1.0688348078253969	-1.0816786860740741	-1.076640815804762
0.009021	-0.121017	0.002167	-4002.988801851997	-1.075374	-1.070343	-1.0737952252005774	-1.068764632859524	-1.0816025110630112	-1.076570640838889
0.009022	-0.120911	0.002197	-3999.455432851997	-1.075298	-1.070272	-1.0737190501895142	-1.0686934578936507	-1.0815263360519483	-1.0764994658730158
0.009024	-0.120667	0.002197	-3991.379159851997	-1.075222	-1.070206	-1.073642700167388	-1.0686271079619047	-1.081449986029822	-1.07643311594127
0.009025	-0.120590	0.002203	-3988.855323851997	-1.075145	-1.070133	-1.0735655251563252	-1.0685539329960319	-1.0813728110187593	-1.076359940975397
0.009026	-0.120438	0.002240	-3983.807653851997	-1.075068	-1.070062	-1.0734883501452621	-1.0684827580301588	-1.0812956360076962	-1.076288766009524
0.009027	-0.120316	0.002179	-3979.769517851997	-1.074992	-1.069991	-1.0734121751341992	-1.0684115830642855	-1.0812194609966332	-1.0762175910436507
0.009029	-0.120132	0.002191	-3973.712312851997	-1.074916	-1.069922	-1.073335825112073	-1.0683422331325396	-1.0811431109745069	-1.0761482411119048
0.009030	-0.120026	0.002216	-3970.1789438519972	-1.074840	-1.069850	-1.07325965010101	-1.0682700581666666	-1.081066935963444	-1.0760760661460318
0.009031	-0.119781	0.002240	-3962.102670851997	-1.074762	-1.069783	-1.073181475089947	-1.0682028832007935	-1.0809887609523812	-1.0760088911801586
0.009032	-0.119659	0.002246	-3958.064533851997	-1.074684	-1.069710	-1.073103300078884	-1.0681297082349206	-1.080910585941318	-1.0759357162142857
0.009034	-0.119522	0.002258	-3953.521630851997	-1.074606	-1.069638	-1.073024950056758	-1.0680573583031747	-1.0808322359191918	-1.0758633662825399
0.009035	-0.119400	0.002228	-3949.483493851997	-1.074529	-1.069565	-1.072947775045695	-1.0679841833373016	-1.0807550609081291	-1.0757901913166668
0.009036	-0.119202	0.002258	-3942.921522851997	-1.074451	-1.069496	-1.072869600034632	-1.0679150083714286	-1.080676885897066	-1.0757210163507938
0.009037	-0.119019	0.002216	-3936.864317851997	-1.074373	-1.069426	-1.072791425023569	-1.0678448334055555	-1.0805987108860031	-1.0756508413849206
0.009039	-0.118866	0.002277	-3931.816647851997	-1.074295	-1.069354	-1.072713075001443	-1.0677724834738094	-1.080520360863877	-1.0755784914531745
0.009040	-0.118744	0.002258	-3927.778510851997	-1.074216	-1.069280	-1.07263389999038	-1.0676983085079366	-1.080441185852814	-1.0755043164873017
0.009041	-0.118622	0.002264	-3923.740374851997	-1.074138	-1.069207	-1.072555724979317	-1.0676251335420635	-1.0803630108417508	-1.0754311415214286
0.009042	-0.118393	0.002283	-3916.168868851997	-1.074059	-1.069137	-1.072476549968254	-1.0675549585761905	-1.0802838358306879	-1.0753609665555557
0.009044	-0.118271	0.002313	-3912.130732851997	-1.073979	-1.069062	-1.072396199946128	-1.0674796086444445	-1.0802034858085618	-1.0752856166238096
0.009045	-0.118164	0.002283	-3908.597362851997	-1.073900	-1.068988	-1.072317024935065	-1.0674054336785714	-1.080124310797499	-1.0752114416579366
0.009046	-0.117966	0.002258	-3902.0353918519972	-1.073821	-1.068917	-1.072237849924002	-1.0673342587126984	-1.080045135786436	-1.0751402666920635
0.009047	-0.117859	0.002307	-3898.502021851997	-1.073741	-1.068842	-1.072157674912939	-1.0672590837468254	-1.079964960775373	-1.0750650917261906
0.009049	-0.117691	0.002295	-3892.949584851997	-1.073662	-1.068770	-1.0720783248908128	-1.0671867338150793	-1.0798856107532466	-1.0749927417944445
0.009050	-0.117584	0.002228	-3889.416214851997	-1.073585	-1.068697	-1.07200114987975	-1.0671135588492064	-1.079808435742184	-1.0749195668285716
0.009051	-0.117371	0.002209	-3882.349476851997	-1.073508	-1.068628	-1.0719239748686868	-1.0670443838833332	-1.079731260731121	-1.0748503918626984
0.009052	-0.117218	0.002295	-3877.301805851997	-1.073429	-1.068556	-1.071844799857624	-1.0669722089174605	-1.079652085720058	-1.0747782168968256
0.009054	-0.117050	0.002283	-3871.7493678519972	-1.073350	-1.068484	-1.0717654498354978	-1.0668998589857144	-1.0795727356979317	-1.0747058669650795
0.009055	-0.116959	0.002252	-3868.720765851997	-1.073271	-1.068409	-1.071686274824435	-1.0668246840198412	-1.0794935606868687	-1.0746306919992064
0.009056	-0.116776	0.002301	-3862.663561851997	-1.073191	-1.068337	-1.0716060998133718	-1.0667525090539685	-1.0794133856758057	-1.0745585170333336
0.009057	-0.116623	0.002319	-3857.615890851997	-1.073111	-1.068263	-1.0715259248023088	-1.0666783340880952	-1.0793332106647426	-1.0744843420674604
0.009059	-0.116486	0.002301	-3853.072987851997	-1.073031	-1.068189	-1.0714455747801828	-1.0666039841563493	-1.0792528606426166	-1.0744099921357144
0.009060	-0.116302	0.002289	-3847.015782851997	-1.072952	-1.068117	-1.0713663997691196	-1.066531809190476	-1.0791736856315537	-1.0743378171698412
0.009061	-0.116150	0.002289	-3841.968111851997	-1.072873	-1.068044	-1.0712872247580567	-1.0664586342246032	-1.0790945106204908	-1.0742646422039683
0.009062	-0.116028	0.002289	-3837.929975851997	-1.072793	-1.067970	-1.0712070497469939	-1.0663844592587302	-1.0790143356094277	-1.0741904672380953
0.009064	-0.115891	0.002338	-3833.387072851997	-1.072713	-1.067895	-1.0711266997248678	-1.066309109326984	-1.0789339855873017	-1.0741151173063492
0.009065	-0.115723	0.002295	-3827.834634851997	-1.072633	-1.067822	-1.0710465247138046	-1.0662359343611112	-1.0788538105762386	-1.0740419423404763
0.009066	-0.115524	0.002325	-3821.272662851997	-1.072552	-1.067750	-1.0709653497027416	-1.066163759395238	-1.0787726355651754	-1.0739697673746031
0.009067	-0.115417	0.002307	-3817.739293851997	-1.072472	-1.067674	-1.0708851746916788	-1.0660875844293651	-1.0786924605541128	-1.0738935924087303
0.009069	-0.115295	0.002350	-3813.701157851997	-1.072391	-1.067598	-1.0708038246695528	-1.0660112344976191	-1.0786111105319867	-1.0738172424769843
0.009070	-0.115112	0.002332	-3807.6439528519973	-1.072310	-1.067525	-1.0707226496584898	-1.065938059531746	-1.078529935520924	-1.0737440675111112
0.009071	-0.114944	0.002295	-3802.091514851997	-1.072230	-1.067452	-1.0706424746474266	-1.0658648845658731	-1.0784497605098604	-1.0736708925452383
0.009072	-0.114716	0.002319	-3794.520009851997	-1.072150	-1.067381	-1.0705622996363635	-1.0657937095999999	-1.0783695854987974	-1.073599717579365
0.009074	-0.114639	0.002393	-3791.996173851997	-1.072068	-1.067302	-1.0704799496142376	-1.065714359668254	-1.0782872354766715	-1.073520367647619
0.009075	-0.114502	0.002313	-3787.453270851997	-1.071987	-1.067227	-1.0703987746031747	-1.065639184702381	-1.0782060604656087	-1.073445192681746
0.009076	-0.114319	0.002344	-3781.3960658519973	-1.071906	-1.067153	-1.0703175995921117	-1.065565009736508	-1.0781248854545455	-1.073371017715873
0.009077	-0.114136	0.002356	-3775.338861851997	-1.071824	-1.067080	-1.0702354245810486	-1.065491834770635	-1.0780427104434827	-1.0732978427500002
0.009079	-0.114090	0.002338	-3773.824560851997	-1.071743	-1.067000	-1.0701540745589224	-1.065411484838889	-1.0779613604213565	-1.073217492818254
0.009080	-0.113892	0.002344	-3767.262588851997	-1.071662	-1.066927	-1.0700728995478594	-1.0653383098730158	-1.0778801854102933	-1.073144317852381
0.009081	-0.113831	0.002362	-3765.243520851997	-1.071580	-1.066848	-1.0699907245367966	-1.065259134907143	-1.0777980103992304	-1.0730651428865081
0.009082	-0.113586	0.002386	-3757.167247851997	-1.071497	-1.066776	-1.0699075495257335	-1.0651869599412698	-1.0777148353881674	-1.072992967920635
0.009084	-0.113449	0.002374	-3752.624343851997	-1.071415	-1.066699	-1.0698251995036074	-1.0651096100095239	-1.0776324853660415	-1.072915617988889
0.009085	-0.113281	0.002356	-3747.071906851997	-1.071333	-1.066624	-1.0697430244925445	-1.065034435043651	-1.0775503103549786	-1.072840443023016
0.009086	-0.113205	0.002344	-3744.548071851997	-1.071252	-1.066546	-1.0696618494814816	-1.0649562600777778	-1.0774691353439154	-1.072762268057143
0.009087	-0.113007	0.002362	-3737.986099851997	-1.071170	-1.066473	-1.0695796744704185	-1.0648830851119047	-1.0773869603328525	-1.0726890930912698
0.009089	-0.112793	0.002344	-3730.919360851997	-1.071089	-1.066400	-1.0694983244482925	-1.0648097351801586	-1.0773056103107264	-1.0726157431595238
0.009090	-0.112671	0.002368	-3726.881224851997	-1.071007	-1.066323	-1.0694161494372294	-1.0647325602142856	-1.0772234352996635	-1.0725385681936508
0.009091	-0.112564	0.002350	-3723.347854851997	-1.070925	-1.066246	-1.0693339744261663	-1.0646553852484126	-1.0771412602886001	-1.0724613932277778
0.009092	-0.112350	0.002386	-3716.281116851997	-1.070843	-1.066172	-1.0692517994151034	-1.0645812102825396	-1.0770590852775372	-1.0723872182619048
0.009094	-0.112289	0.002374	-3714.262047851997	-1.070761	-1.066093	-1.0691694493929775	-1.0645018603507936	-1.0769767352554114	-1.0723078683301588
0.009095	-0.112061	0.002356	-3706.690542851997	-1.070679	-1.066021	-1.0690872743819144	-1.0644296853849207	-1.0768945602443485	-1.0722356933642858
0.009096	-0.111954	0.002319	-3703.157172851997	-1.070598	-1.065944	-1.0690060993708512	-1.0643525104190477	-1.0768133852332853	-1.0721585183984128
0.009097	-0.111755	0.002435	-3696.595201851997	-1.070514	-1.065869	-1.0689219243597883	-1.0642773354531745	-1.0767292102222221	-1.0720833434325396
0.009099	-0.111679	0.002362	-3694.071365851997	-1.070432	-1.065789	-1.0688395743376624	-1.0641969855214286	-1.0766468602000963	-1.0720029935007938
0.009100	-0.111511	0.002374	-3688.518928851997	-1.070350	-1.065714	-1.0687573993265993	-1.0641218105555557	-1.0765646851890334	-1.0719278185349208
0.009101	-0.111328	0.002399	-3682.4617238519972	-1.070266	-1.065638	-1.0686732243155364	-1.0640456355896826	-1.0764805101779702	-1.0718516435690477
0.009102	-0.111176	0.002441	-3677.414053851997	-1.070182	-1.065561	-1.0685890493044732	-1.0639684606238096	-1.076396335166907	-1.0717744686031747
0.009104	-0.111023	0.002405	-3672.366382851997	-1.070099	-1.065484	-1.0685056992823472	-1.0638911106920637	-1.076312985144781	-1.0716971186714288
0.009105	-0.110840	0.002380	-3666.309178851997	-1.070016	-1.065408	-1.0684225242712844	-1.0638149357261903	-1.0762298101337184	-1.0716209437055555
0.009106	-0.110703	0.002405	-3661.766274851997	-1.069933	-1.065331	-1.0683393492602213	-1.0637377607603176	-1.0761466351226554	-1.0715437687396827
0.009107	-0.110519	0.002423	-3655.709069851997	-1.069849	-1.065255	-1.0682551742491584	-1.0636615857944445	-1.0760624601115922	-1.0714675937738096
