Repository: pietracorvo/HystAPI

# Example data

The example data in this folder is from measurements performed during my physics bachelor.

The material is **FeSi3** (iron with 3% silicon), aka 'electrical steel', the standard material for ring cores in trafos. 

Four of the five samples where treated with high pressure torison (HPT, 20 rotations at 20GPa), to achieve nanocristallisation of the grains, which has a huge impact on the magnetic properties of the material. The HPT deformation was done at 77K (under liquid nitrogen) and at 293K (at room temperature). Afterwards some samples were heat treated at a temperature of 493K (for two hours) to anneal defects from the deformation process.

The five samples are:

File: testData/FeSi3_LN/G4_748V_151Hz_800000Fs0.txt (part 26 of 38)
--------------------------
t	U1	U2	H	Braw	Jraw	B_drift	 J_drift	B_corr	J_corr
0.008780	0.214676	-0.001855	7102.3875581025195	1.121736	1.112812	1.1211707854870037	1.1122593604043958	1.1147829301350487	1.1058610537384725
0.008781	0.214508	-0.001862	7096.83512010252	1.121672	1.112755	1.1211067211117745	1.1122022974613894	1.1147188657598195	1.1058039907954662
0.008782	0.214249	-0.001813	7088.25408010252	1.121609	1.112702	1.1210436567365452	1.1121492345183832	1.1146558013845902	1.10575092785246
0.008784	0.213974	-0.001837	7079.168273102519	1.121545	1.112650	1.1209795279860866	1.1120971086323705	1.1145916726341316	1.1056988019664473
0.008785	0.213760	-0.001862	7072.1015341025195	1.121481	1.112595	1.1209154636108574	1.1120420456893643	1.1145276082589024	1.105643739023441
0.008786	0.213577	-0.001825	7066.04433010252	1.121417	1.112539	1.1208513992356282	1.1119859827463578	1.1144635438836732	1.1055876760804346
0.008787	0.213333	-0.001837	7057.96805710252	1.121354	1.112485	1.1207883348603986	1.1119319198033515	1.1144004795084437	1.1055336131374283
0.008789	0.213211	-0.001837	7053.92992110252	1.121290	1.112427	1.12072420610994	1.1118737939173389	1.114336350757985	1.1054754872514156
0.008790	0.212891	-0.001813	7043.329813102519	1.121227	1.112377	1.120661141734711	1.1118237309743324	1.114273286382756	1.1054254243084092
0.008791	0.212631	-0.001855	7034.748773102519	1.121163	1.112324	1.1205970773594816	1.1117706680313262	1.1142092220075266	1.105372361365403
0.008792	0.212433	-0.001855	7028.18680110252	1.121099	1.112268	1.1205330129842526	1.11171460508832	1.1141451576322976	1.1053162984223968
0.008794	0.212219	-0.001843	7021.12006210252	1.121035	1.112213	1.120468884233794	1.1116594792023071	1.114081028881839	1.105261172536384
0.008795	0.212036	-0.001819	7015.062858102519	1.120972	1.112157	1.1204058198585647	1.111603416259301	1.1140179645066097	1.1052051095933777
0.008796	0.211761	-0.001837	7005.97705110252	1.120908	1.112105	1.1203417554833353	1.1115513533162944	1.1139539001313803	1.1051530466503712
0.008797	0.211533	-0.001855	6998.40554510252	1.120844	1.112050	1.120277691108106	1.1114962903732881	1.113889835756151	1.105097983707365
0.008799	0.211334	-0.001843	6991.843573102519	1.120780	1.111995	1.1202135623576477	1.1114411644872757	1.1138257070056927	1.1050428578213525
0.008800	0.211029	-0.001819	6981.74823210252	1.120717	1.111944	1.1201504979824182	1.1113901015442693	1.1137626426304632	1.104991794878346
0.008801	0.210846	-0.001868	6975.691028102519	1.120652	1.111887	1.120085433607189	1.111333038601263	1.113697578255234	1.1049347319353398
0.008802	0.210602	-0.001831	6967.61475510252	1.120589	1.111834	1.1200223692319597	1.1112799756582565	1.1136345138800048	1.1048816689923333
0.008804	0.210373	-0.001843	6960.043249102519	1.120524	1.111779	1.1199572404815012	1.111224849772244	1.1135693851295463	1.1048265431063207
0.008805	0.210098	-0.001892	6950.95744210252	1.120459	1.111725	1.119892176106272	1.1111707868292375	1.113504320754317	1.1047724801633143
0.008806	0.209976	-0.001892	6946.91930610252	1.120394	1.111665	1.1198271117310425	1.111110723886231	1.1134392563790876	1.1047124172203078
0.008807	0.209732	-0.001819	6938.843033102519	1.120330	1.111611	1.1197630473558133	1.1110566609432249	1.1133751920038584	1.1046583542773016
0.008809	0.209473	-0.001898	6930.261993102519	1.120265	1.111557	1.1196979186053548	1.1110025350572121	1.1133100632533999	1.104604228391289
0.008810	0.209229	-0.001904	6922.18572010252	1.120199	1.111501	1.1196318542301256	1.110946472114206	1.1132439988781706	1.1045481654482827
0.008811	0.209015	-0.001910	6915.11898110252	1.120133	1.111444	1.1195657898548963	1.1108894091711996	1.1131779345029413	1.1044911025052764
0.008812	0.208740	-0.001868	6906.03317510252	1.120068	1.111390	1.1195007254796672	1.1108353462281932	1.1131128701277122	1.10443703956227
0.008814	0.208511	-0.001868	6898.461669102519	1.120003	1.111335	1.1194355967292084	1.1107802203421804	1.1130477413772535	1.1043819136762572
0.008815	0.208298	-0.001898	6891.3949301025195	1.119937	1.111278	1.1193695323539792	1.1107231573991743	1.1129816770020242	1.104324850733251
0.008816	0.208115	-0.001868	6885.3377251025195	1.119872	1.111221	1.1193044679787498	1.110666094456168	1.1129166126267949	1.1042677877902447
0.008817	0.207886	-0.001880	6877.76622010252	1.119807	1.111165	1.1192394036035207	1.1106100315131615	1.1128515482515657	1.1042117248472383
0.008819	0.207642	-0.001886	6869.68994710252	1.119742	1.111110	1.1191742748530622	1.1105549056271489	1.1127864195011072	1.1041565989612256
0.008820	0.207382	-0.001849	6861.10890710252	1.119678	1.111057	1.1191102104778328	1.1105018426841424	1.1127223551258778	1.1041035360182192
0.008821	0.207123	-0.001910	6852.52786710252	1.119612	1.111001	1.1190441461026037	1.110445779741136	1.1126562907506488	1.1040474730752128
0.008822	0.206924	-0.001929	6845.965895102519	1.119545	1.110943	1.1189770817273743	1.11038771679813	1.1125892263754193	1.1039894101322067
0.008824	0.206711	-0.001862	6838.89915710252	1.119480	1.110887	1.1189119529769158	1.1103315909121172	1.1125240976249609	1.103933284246194
0.008825	0.206467	-0.001904	6830.822884102519	1.119414	1.110831	1.1188458886016863	1.1102755279691108	1.1124580332497314	1.1038772213031876
0.008826	0.206253	-0.001984	6823.756145102519	1.119346	1.110772	1.1187778242264572	1.1102164650261046	1.1123899688745023	1.1038181583601814
0.008827	0.206100	-0.001886	6818.7084751025195	1.119280	1.110712	1.118711759851228	1.110156402083098	1.112323904499273	1.1037580954171748
0.008829	0.205780	-0.001910	6808.10836710252	1.119214	1.110659	1.1186456311007693	1.1101032761970855	1.1122577757488143	1.1037049695311623
0.008830	0.205566	-0.001935	6801.04162810252	1.119147	1.110601	1.1185785667255401	1.1100452132540792	1.1121907113735852	1.103646906588156
0.008831	0.205368	-0.001935	6794.47965610252	1.119080	1.110543	1.118511502350311	1.109987150311073	1.112123646998356	1.1035888436451498
0.008832	0.205109	-0.001880	6785.89861610252	1.119014	1.110488	1.1184454379750814	1.1099320873680665	1.1120575826231265	1.1035337807021433
0.008834	0.204849	-0.001935	6777.3175761025195	1.118948	1.110432	1.118379309224623	1.109875961482054	1.111991453872668	1.1034776548161307
0.008835	0.204681	-0.001935	6771.765139102519	1.118881	1.110372	1.1183122448493938	1.1098158985390474	1.1119243894974389	1.1034175918731242
0.008836	0.204391	-0.001923	6762.174565102519	1.118814	1.110317	1.1182451804741644	1.109760835596041	1.1118573251222095	1.1033625289301179
0.008837	0.204208	-0.001910	6756.117360102519	1.118747	1.110258	1.1181781160989352	1.109701772653035	1.1117902607469803	1.1033034659871117
0.008839	0.203964	-0.001959	6748.04108710252	1.118680	1.110201	1.1181109873484767	1.1096446467670222	1.1117231319965217	1.103246340101099
0.008840	0.203720	-0.001947	6739.964815102519	1.118612	1.110144	1.1180429229732474	1.109587583824016	1.1116550676212924	1.1031892771580927
0.008841	0.203430	-0.001917	6730.37424110252	1.118546	1.110089	1.117976858598018	1.1095325208810096	1.1115890032460631	1.1031342142150864
0.008842	0.203232	-0.001959	6723.81226910252	1.118478	1.110029	1.117908794222789	1.109472457938003	1.111520938870834	1.1030741512720799
0.008844	0.203064	-0.001978	6718.2598311025195	1.118410	1.109968	1.1178406654723303	1.1094113320519905	1.1114528101203753	1.1030130253860673
0.008845	0.202835	-0.001904	6710.68832610252	1.118343	1.109911	1.117773601097101	1.1093542691089844	1.1113857457451461	1.1029559624430612
0.008846	0.202545	-0.001978	6701.09775210252	1.118275	1.109855	1.1177055367218718	1.109298206165978	1.1113176813699168	1.1028998995000547
0.008847	0.202377	-0.001947	6695.54531410252	1.118207	1.109794	1.1176374723466425	1.1092371432229715	1.1112496169946875	1.1028388365570483
0.008849	0.202118	-0.001953	6686.96427410252	1.118140	1.109738	1.117570343596184	1.1091810173369587	1.111182488244229	1.1027827106710355
0.008850	0.201904	-0.001965	6679.897535102519	1.118072	1.109678	1.1175022792209546	1.1091209543939524	1.1111144238689996	1.1027226477280292
0.008851	0.201691	-0.001971	6672.83079710252	1.118004	1.109619	1.1174342148457255	1.109061891450946	1.1110463594937705	1.1026635847850228
0.008852	0.201477	-0.001904	6665.76405810252	1.117937	1.109562	1.117367150470496	1.10900482850794	1.110979295118541	1.1026065218420167
0.008854	0.201172	-0.001953	6655.66871710252	1.117869	1.109507	1.1172990217200376	1.1089497026219273	1.1109111663680826	1.102551395956004
0.008855	0.200943	-0.001971	6648.097211102519	1.117801	1.109448	1.1172309573448085	1.1088906396789209	1.1108431019928535	1.1024923330129976
0.008856	0.200790	-0.001965	6643.0495411025195	1.117734	1.109387	1.117163892969579	1.1088295767359144	1.1107760376176241	1.1024312700699912
0.008857	0.200592	-0.001886	6636.48756910252	1.117667	1.109329	1.1170968285943499	1.1087715137929082	1.110708973242395	1.102373207126985
0.008859	0.200272	-0.001965	6625.887461102519	1.117599	1.109274	1.1170286998438912	1.1087163879068955	1.1106408444919362	1.1023180812409723
0.008860	0.200027	-0.002014	6617.81118810252	1.117530	1.109215	1.116959635468662	1.1086573249638894	1.110571780116707	1.1022590182979661
0.008861	0.199875	-0.001953	6612.76351810252	1.117462	1.109153	1.1168915710934326	1.108595262020883	1.1105037157414777	1.1021969553549598
0.008862	0.199615	-0.001935	6604.18247810252	1.117395	1.109097	1.1168245067182034	1.1085391990778766	1.1104366513662485	1.1021408924119533
0.008864	0.199417	-0.001953	6597.620506102519	1.117327	1.109038	1.116756377967745	1.1084800731918638	1.11036852261579	1.1020817665259406
0.008865	0.199188	-0.001953	6590.04900010252	1.117260	1.108979	1.1166893135925156	1.1084210102488574	1.1103014582405606	1.1020227035829342
0.008866	0.198959	-0.001965	6582.477495102519	1.117191	1.108920	1.1166202492172865	1.108361947305851	1.1102323938653316	1.1019636406399278
0.008867	0.198730	-0.002008	6574.90598910252	1.117122	1.108861	1.116551184842057	1.108302884362845	1.110163329490102	1.1019045776969218
0.008869	0.198471	-0.002008	6566.32494910252	1.117052	1.108802	1.1164810560915985	1.1082437584768323	1.1100932007396436	1.101845451810909
0.008870	0.198227	-0.001990	6558.248676102519	1.116983	1.108743	1.1164119917163693	1.108184695533826	1.1100241363644143	1.1017863888679027
0.008871	0.198013	-0.001990	6551.181937102519	1.116914	1.108683	1.11634292734114	1.1081246325908196	1.109955071989185	1.1017263259248964
0.008872	0.197784	-0.002008	6543.61043210252	1.116845	1.108623	1.1162738629659108	1.108064569647813	1.1098860076139558	1.1016662629818899
0.008874	0.197510	-0.002014	6534.52462510252	1.116775	1.108564	1.1162037342154523	1.1080054437618005	1.1098158788634973	1.1016071370958773
0.008875	0.197281	-0.002020	6526.95311910252	1.116705	1.108504	1.116133669840223	1.1079453808187942	1.1097458144882681	1.101547074152871
0.008876	0.197083	-0.001978	6520.391147102519	1.116636	1.108444	1.1160646054649936	1.107885317875788	1.1096767501130387	1.1014870112098647
0.008877	0.196854	-0.002002	6512.81964110252	1.116567	1.108384	1.1159955410897644	1.1078252549327816	1.1096076857378094	1.1014269482668584
0.008879	0.196625	-0.002014	6505.248136102519	1.116497	1.108323	1.1159254123393059	1.1077641290467688	1.109537556987351	1.1013658223808456
0.008880	0.196381	-0.002063	6497.17186310252	1.116426	1.108262	1.1158543479640766	1.1077030661037626	1.1094664926121216	1.1013047594378393
0.008881	0.196228	-0.002026	6492.124192102519	1.116356	1.108198	1.1157842835888472	1.1076390031607561	1.1093964282368922	1.101240696494833
0.008882	0.195923	-0.002014	6482.02885110252	1.116286	1.108141	1.115714219213618	1.10758194021775	1.109326363861663	1.1011836335518268
0.008884	0.195724	-0.002032	6475.46688010252	1.116215	1.108079	1.1156430904631596	1.1075198143317373	1.1092552351112046	1.101121507665814
0.008885	0.195526	-0.002063	6468.90490810252	1.116144	1.108016	1.1155720260879303	1.1074567513887308	1.1091841707359753	1.1010584447228076
0.008886	0.195297	-0.001984	6461.333402102519	1.116075	1.107956	1.1155029617127008	1.1073966884457245	1.1091151063607458	1.1009983817798012
0.008887	0.195038	-0.002008	6452.752362102519	1.116005	1.107897	1.1154328973374716	1.107337625502718	1.1090450419855167	1.1009393188367949
0.008889	0.194824	-0.002032	6445.68562410252	1.115935	1.107836	1.115362768587013	1.1072764996167055	1.1089749132350581	1.1008781929507823
0.008890	0.194550	-0.002057	6436.599817102519	1.115864	1.107776	1.1152917042117838	1.1072164366736994	1.1089038488598288	1.1008181300077762
0.008891	0.194336	-0.002014	6429.5330781025195	1.115794	1.107715	1.1152216398365546	1.107155373730693	1.1088337844845997	1.1007570670647697
0.008892	0.194077	-0.002051	6420.9520381025195	1.115723	1.107655	1.1151505754613253	1.1070953107876866	1.1087627201093704	1.1006970041217634
0.008894	0.193909	-0.002026	6415.399601102519	1.115652	1.107591	1.115079446710867	1.1070311849016738	1.108691591358912	1.1006328782357506
0.008895	0.193665	-0.002075	6407.32332810252	1.115581	1.107530	1.1150083823356374	1.1069701219586674	1.1086205269836824	1.1005718152927442
0.008896	0.193420	-0.002032	6399.24705510252	1.115510	1.107469	1.1149373179604083	1.1069090590156612	1.1085494626084533	1.100510752349738
0.008897	0.193207	-0.002051	6392.18031610252	1.115439	1.107407	1.114866253585179	1.106846996072655	1.108478398233224	1.1004486894067318
0.008899	0.192947	-0.002039	6383.59927610252	1.115368	1.107347	1.1147951248347203	1.1067868701866423	1.1084072694827654	1.1003885635207191
0.008900	0.192734	-0.002087	6376.5325381025195	1.115296	1.107284	1.1147230604594913	1.1067238072436358	1.1083352051075364	1.1003255005777126
0.008901	0.192520	-0.002118	6369.46579910252	1.115223	1.107220	1.114649996084262	1.1066597443006296	1.108262140732307	1.1002614376347064
0.008902	0.192307	-0.002069	6362.39906010252	1.115151	1.107157	1.1145779317090327	1.1065966813576231	1.1081900763570778	1.1001983746917
0.008904	0.192032	-0.002045	6353.313253102519	1.115080	1.107097	1.114506802958574	1.1065365554716105	1.108118947606619	1.1001382488056872
0.008905	0.191772	-0.002069	6344.732213102519	1.115008	1.107036	1.1144347385833449	1.1064754925286042	1.10804688323139	1.100077185862681
0.008906	0.191620	-0.002100	6339.6845431025195	1.114936	1.106970	1.1143626742081154	1.106409429585598	1.1079748188561604	1.1000111229196747
0.008907	0.191376	-0.002087	6331.60827010252	1.114863	1.106908	1.1142896098328863	1.1063473666425916	1.1079017544809313	1.0999490599766684
0.008909	0.191116	-0.002094	6323.02723010252	1.114791	1.106846	1.114217481082428	1.1062852407565789	1.107829625730473	1.0998869340906556
0.008910	0.190887	-0.002094	6315.4557241025195	1.114718	1.106783	1.1141444167071985	1.1062221778135726	1.1077565613552436	1.0998238711476493
0.008911	0.190659	-0.002051	6307.88421910252	1.114647	1.106721	1.1140733523319692	1.1061601148705662	1.1076854969800143	1.099761808204643
0.008912	0.190430	-0.002069	6300.312713102519	1.114575	1.106659	1.11400128795674	1.10609805192756	1.107613432604785	1.0996997452616368
0.008914	0.190277	-0.002094	6295.26504210252	1.114503	1.106593	1.1139291592062814	1.1060319260415472	1.1075413038543265	1.099633619375624
0.008915	0.189987	-0.002100	6285.674468102519	1.114430	1.106532	1.113856094831052	1.105970863098541	1.1074682394790971	1.0995725564326178
0.008916	0.189789	-0.002063	6279.112497102519	1.114358	1.106469	1.1137840304558229	1.1059078001555345	1.107396175103868	1.0995094934896112
0.008917	0.189499	-0.002124	6269.521923102519	1.114285	1.106407	1.1137109660805935	1.105845737212528	1.1073231107286385	1.0994474305466049
0.008919	0.189301	-0.002118	6262.95995110252	1.114212	1.106342	1.113637837330135	1.1057806113265154	1.10724998197818	1.0993823046605922
0.008920	0.189056	-0.002094	6254.883678102519	1.114139	1.106280	1.1135647729549059	1.1057185483835092	1.107176917602951	1.099320241717586
0.008921	0.188858	-0.002087	6248.321707102519	1.114066	1.106215	1.1134917085796765	1.105653485440503	1.1071038532277215	1.0992551787745797
0.008922	0.188660	-0.002124	6241.75973510252	1.113993	1.106150	1.1134186442044471	1.1055884224974966	1.1070307888524922	1.0991901158315733
0.008924	0.188416	-0.002081	6233.68346210252	1.113920	1.106088	1.1133455154539886	1.1055262966114838	1.1069576601020337	1.0991279899455606
0.008925	0.188171	-0.002148	6225.607189102519	1.113847	1.106024	1.1132724510787595	1.1054622336684774	1.1068845957268045	1.0990639270025542
0.008926	0.187958	-0.002100	6218.54045010252	1.113774	1.105960	1.1131993867035301	1.1053981707254712	1.1068115313515752	1.098999864059548
0.008927	0.187714	-0.002075	6210.464178102519	1.113701	1.105898	1.113126322328301	1.105336107782465	1.106738466976346	1.0989378011165418
0.008929	0.187500	-0.002106	6203.3974391025195	1.113628	1.105834	1.1130531935778425	1.1052719818964523	1.1066653382258875	1.098873675230529
0.008930	0.187271	-0.002118	6195.825933102519	1.113555	1.105770	1.1129801292026131	1.1052079189534458	1.1065922738506582	1.0988096122875226
0.008931	0.187027	-0.002118	6187.74966010252	1.113482	1.105707	1.1129070648273838	1.1051448560104395	1.1065192094754288	1.0987465493445163
0.008932	0.186768	-0.002118	6179.1686201025195	1.113408	1.105644	1.1128330004521545	1.1050817930674333	1.1064451451001995	1.09868348640151
0.008934	0.186584	-0.002118	6173.11141610252	1.113335	1.105579	1.112759871701696	1.1050166671814206	1.106372016349741	1.0986183605154973
0.008935	0.186356	-0.002130	6165.53991010252	1.113261	1.105514	1.1126858073264667	1.1049516042384144	1.1062979519745118	1.0985532975724912
0.008936	0.186127	-0.002155	6157.968404102519	1.113186	1.105449	1.1126107429512375	1.1048865412954079	1.1062228875992826	1.0984882346294846
0.008937	0.185867	-0.002161	6149.387364102519	1.113111	1.105385	1.112535678576008	1.1048224783524017	1.1061478232240531	1.0984241716864784
0.008939	0.185699	-0.002179	6143.83492710252	1.113036	1.105317	1.1124605498255495	1.104754352466389	1.1060726944735946	1.0983560458004658
0.008940	0.185471	-0.002106	6136.26342110252	1.112963	1.105253	1.1123874854503202	1.1046902895233826	1.1059996300983652	1.0982919828574593
0.008941	0.185165	-0.002161	6126.1680801025195	1.112888	1.105191	1.1123124210750912	1.1046282265803762	1.1059245657231362	1.098229919914453
0.008942	0.184982	-0.002191	6120.1108751025195	1.112812	1.105123	1.1122363566998617	1.10456016363737	1.1058485013479067	1.0981618569714469
0.008944	0.184769	-0.002148	6113.04413710252	1.112738	1.105057	1.1121622279494032	1.1044940377513572	1.1057743725974483	1.098095731085434
0.008945	0.184509	-0.002142	6104.46309710252	1.112663	1.104993	1.112087163574174	1.1044299748083508	1.105699308222219	1.0980316681424276
0.008946	0.184372	-0.002173	6099.92019310252	1.112588	1.104924	1.1120120991989446	1.1043609118653446	1.1056242438469897	1.0979626051994213
0.008947	0.184067	-0.002148	6089.82485210252	1.112514	1.104862	1.1119380348237156	1.1042988489223382	1.1055501794717606	1.097900542256415
0.008949	0.183838	-0.002173	6082.25334710252	1.112438	1.104796	1.1118619060732569	1.1042327230363254	1.105474050721302	1.0978344163704021
0.008950	0.183716	-0.002155	6078.215210102519	1.112364	1.104726	1.1117878416980276	1.1041626600933194	1.1053999863460726	1.0977643534273962
0.008951	0.183380	-0.002179	6067.1103351025195	1.112288	1.104665	1.1117117773227982	1.104101597150313	1.1053239219708433	1.0977032904843897
0.008952	0.183212	-0.002167	6061.55789710252	1.112213	1.104597	1.111636712947569	1.1040335342073067	1.105248857595614	1.0976352275413834
0.008954	0.182968	-0.002179	6053.4816251025195	1.112137	1.104531	1.1115605841971106	1.1039674083212938	1.1051727288451556	1.0975691016553706
0.008955	0.182724	-0.002185	6045.40535210252	1.112062	1.104466	1.1114855198218814	1.1039023453782875	1.1050976644699264	1.0975040387123642
0.008956	0.182495	-0.002191	6037.83384610252	1.111986	1.104400	1.111409455446652	1.1038362824352812	1.105021600094697	1.097437975769358
0.008957	0.182205	-0.002161	6028.24327210252	1.111911	1.104336	1.1113343910714228	1.103772219492275	1.1049465357194679	1.0973739128263518
0.008959	0.182083	-0.002203	6024.20513610252	1.111835	1.104265	1.1112582623209641	1.1037010936062623	1.1048704069690092	1.0973027869403391
0.008960	0.181808	-0.002216	6015.119329102519	1.111758	1.104200	1.1111811979457349	1.103636030663256	1.10479334259378	1.0972377239973328
0.008961	0.181519	-0.002234	6005.528755102519	1.111681	1.104135	1.1111041335705056	1.1035709677202497	1.1047162782185507	1.0971726610543264
0.008962	0.181366	-0.002185	6000.48108410252	1.111604	1.104065	1.1110270691952764	1.1035009047772433	1.1046392138433214	1.09710259811132
0.008964	0.181137	-0.002222	5992.90957810252	1.111528	1.103998	1.110950940444818	1.1034337788912305	1.104563085092863	1.0970354722253073
0.008965	0.180862	-0.002228	5983.82377210252	1.111450	1.103932	1.1108728760695887	1.1033677159482242	1.1044850207176338	1.096969409282301
0.008966	0.180634	-0.002234	5976.25226610252	1.111373	1.103864	1.1107958116943593	1.103299653005218	1.1044079563424043	1.0969013463392947
0.008967	0.180435	-0.002216	5969.69029410252	1.111296	1.103795	1.11071874731913	1.1032305900622117	1.104330891967175	1.0968322833962885
0.008969	0.180206	-0.002216	5962.11878810252	1.111219	1.103728	1.1106416185686714	1.103163464176199	1.1042537632167164	1.0967651575102757
0.008970	0.179993	-0.002240	5955.052050102519	1.111142	1.103659	1.1105645541934424	1.1030944012331925	1.1041766988414874	1.0966960945672692
0.008971	0.179749	-0.002283	5946.97577710252	1.111063	1.103591	1.1104854898182128	1.1030263382901861	1.1040976344662579	1.096628031624263
0.008972	0.179489	-0.002228	5938.39473710252	1.110985	1.103524	1.1104074254429837	1.1029592753471797	1.1040195700910287	1.0965609686812565
0.008974	0.179276	-0.002258	5931.32799810252	1.110907	1.103455	1.1103292966925253	1.1028901494611674	1.1039414413405704	1.0964918427952441
0.008975	0.179031	-0.002246	5923.251725102519	1.110829	1.103387	1.110251232317296	1.1028220865181608	1.103863376965341	1.0964237798522376
0.008976	0.178802	-0.002246	5915.680220102519	1.110751	1.103319	1.1101731679420666	1.1027540235751545	1.1037853125901116	1.0963557169092313
0.008977	0.178558	-0.002252	5907.60394710252	1.110674	1.103251	1.1100961035668373	1.1026859606321482	1.1037082482148823	1.096287653966225
0.008979	0.178329	-0.002228	5900.032441102519	1.110596	1.103183	1.1100179748163788	1.1026178347461355	1.1036301194644238	1.0962195280802123
0.008980	0.178162	-0.002209	5894.48000310252	1.110519	1.103113	1.1099409104411495	1.1025477718031294	1.1035530550891945	1.0961494651372061
0.008981	0.177902	-0.002234	5885.89896410252	1.110442	1.103047	1.1098638460659203	1.102481708860123	1.1034759907139653	1.0960834021941999
0.008982	0.177658	-0.002271	5877.8226911025195	1.110363	1.102978	1.109784781690691	1.1024126459171166	1.103396926338736	1.0960143392511934
0.008984	0.177475	-0.002271	5871.765486102519	1.110285	1.102907	1.1097066529402324	1.102341520031104	1.1033187975882774	1.0959432133651807
0.008985	0.177216	-0.002209	5863.184446102519	1.110208	1.102841	1.1096295885650032	1.1022754570880975	1.1032417332130482	1.0958771504221743
0.008986	0.176926	-0.002264	5853.5938721025195	1.110130	1.102775	1.109551524189774	1.1022093941450912	1.103163668837819	1.095811087479168
0.008987	0.176758	-0.002283	5848.041435102519	1.110051	1.102703	1.1094724598145445	1.1021373312020848	1.1030846044625895	1.0957390245361616
0.008989	0.176559	-0.002277	5841.47946310252	1.109972	1.102632	1.109393331064086	1.1020662053160724	1.103005475712131	1.0956678986501491
0.008990	0.176285	-0.002246	5832.393656102519	1.109894	1.102565	1.1093152666888568	1.101999142373066	1.1029274113369019	1.0956008357071427
0.008991	0.176102	-0.002295	5826.33645210252	1.109814	1.102494	1.1092352023136276	1.1019280794300597	1.1028473469616726	1.0955297727641364
0.008992	0.175842	-0.002289	5817.75541210252	1.109735	1.102425	1.1091561379383983	1.1018590164870532	1.1027682825864433	1.09546070982113
0.008994	0.175644	-0.002258	5811.19344010252	1.109657	1.102355	1.1090780091879395	1.1017888906010405	1.1026901538359846	1.0953905839351172
0.008995	0.175369	-0.002258	5802.10763310252	1.109578	1.102288	1.1089989448127104	1.1017218276580343	1.1026110894607555	1.095323520992111
0.008996	0.175156	-0.002277	5795.04089410252	1.109499	1.102218	1.1089198804374811	1.101651764715028	1.1025320250855262	1.0952534580491047
0.008997	0.174911	-0.002277	5786.96462210252	1.109421	1.102150	1.108841816062252	1.1015837017720216	1.102453960710297	1.0951853951060984
0.008999	0.174637	-0.002271	5777.87881510252	1.109342	1.102082	1.1087626873117935	1.101515575886009	1.1023748319598385	1.0951172692200857
0.009000	0.174454	-0.002319	5771.82161010252	1.109262	1.102009	1.108682622936564	1.1014425129430025	1.102294767584609	1.0950442062770793
0.009001	0.174210	-0.002307	5763.745337102519	1.109181	1.101939	1.108601558561335	1.1013724499999962	1.10221370320938	1.094974143334073
0.009002	0.174026	-0.002344	5757.68813310252	1.109100	1.101866	1.1085204941861055	1.1012993870569898	1.1021326388341506	1.0949010803910666
0.009004	0.173798	-0.002307	5750.1166271025195	1.109020	1.101796	1.108440365435647	1.1012292611709773	1.102052510083692	1.094830954505054
0.009005	0.173584	-0.002289	5743.04988810252	1.108941	1.101725	1.1083613010604176	1.101158198227971	1.1019734457084627	1.0947598915620478
0.009006	0.173264	-0.002301	5732.44978010252	1.108861	1.101658	1.1082812366851886	1.1010911352849646	1.1018933813332337	1.0946928286190414
0.009007	0.173080	-0.002362	5726.39257510252	1.108780	1.101585	1.1082001723099593	1.1010180723419583	1.1018123169580043	1.094619765676035
0.009009	0.172897	-0.002319	5720.335371102519	1.108699	1.101512	1.1081190435595007	1.1009449464559455	1.1017311882075458	1.0945466397900223
0.009010	0.172638	-0.002301	5711.754331102519	1.108619	1.101442	1.1080389791842715	1.1008748835129394	1.1016511238323166	1.0944765768470162
0.009011	0.172379	-0.002350	5703.173291102519	1.108538	1.101372	1.1079579148090422	1.100804820569933	1.1015700594570872	1.0944065139040098
0.009012	0.172195	-0.002350	5697.11608610252	1.108456	1.101298	1.1078758504338129	1.1007307576269267	1.101487995081858	1.0943324509610035
0.009014	0.171982	-0.002338	5690.04934810252	1.108375	1.101226	1.1077947216833544	1.100658631740914	1.1014068663313994	1.0942603250749907
0.009015	0.171753	-0.002325	5682.477842102519	1.108295	1.101155	1.1077146573081251	1.1005875687979076	1.1013268019561702	1.0941892621319844
0.009016	0.171494	-0.002332	5673.896802102519	1.108214	1.101085	1.1076335929328958	1.1005175058549013	1.1012457375809408	1.094119199188978
0.009017	0.171265	-0.002319	5666.32529610252	1.108133	1.101014	1.1075525285576666	1.1004464429118948	1.1011646732057117	1.0940481362459715
0.009019	0.171005	-0.002362	5657.74425610252	1.108052	1.100943	1.107471399807208	1.1003753170258823	1.1010835444552531	1.093977010359959
0.009020	0.170776	-0.002374	5650.172751102519	1.107969	1.100870	1.1073883354319787	1.100302254082876	1.1010004800800237	1.0939039474169527
0.009021	0.170624	-0.002356	5645.12508010252	1.107888	1.100795	1.1073072710567493	1.1002271911398696	1.1009194157047943	1.0938288844739463
0.009022	0.170364	-0.002356	5636.54404010252	1.107806	1.100724	1.1072252066815202	1.1001561281968633	1.1008373513295653	1.09375782153094
0.009024	0.170135	-0.002344	5628.97253410252	1.107724	1.100652	1.1071430779310616	1.1000840023108505	1.1007552225791066	1.0936856956449272
0.009025	0.169907	-0.002405	5621.40102910252	1.107642	1.100579	1.1070610135558323	1.1000109393678443	1.1006731582038773	1.093612632701921
0.009026	0.169724	-0.002350	5615.34382410252	1.107560	1.100504	1.1069789491806032	1.099935876424838	1.1005910938286483	1.0935375697589147
0.009027	0.169388	-0.002411	5604.23894910252	1.107477	1.100435	1.1068958848053738	1.0998668134818317	1.1005080294534189	1.0934685068159085
0.009029	0.169189	-0.002344	5597.676977102519	1.107395	1.100362	1.1068137560549152	1.099793687595819	1.1004259007029602	1.0933953809298957
0.009030	0.168976	-0.002386	5590.61023910252	1.107312	1.100288	1.106730691679686	1.0997196246528125	1.100342836327731	1.0933213179868893
0.009031	0.168732	-0.002380	5582.53396610252	1.107230	1.100215	1.1066486273044567	1.0996465617098061	1.1002607719525017	1.093248255043883
0.009032	0.168457	-0.002454	5573.44815910252	1.107145	1.100143	1.1065635629292274	1.0995744987668	1.1001757075772725	1.0931761921008767
0.009034	0.168304	-0.002386	5568.400488102519	1.107062	1.100066	1.1064804341787688	1.0994973728807873	1.1000925788268139	1.093099066214864
0.009035	0.168060	-0.002386	5560.32421510252	1.106980	1.099993	1.1063983698035398	1.099424309937781	1.1000105144515848	1.0930260032718577
0.009036	0.167801	-0.002368	5551.74317610252	1.106897	1.099921	1.1063153054283104	1.0993522469947745	1.0999274500763554	1.0929539403288513
0.009037	0.167572	-0.002454	5544.17167010252	1.106813	1.099847	1.1062312410530812	1.0992781840517682	1.0998433857011263	1.092879877385845
0.009039	0.167358	-0.002386	5537.10493110252	1.106729	1.099772	1.1061471123026225	1.0992030581657555	1.0997592569506676	1.0928047514998322
0.009040	0.167053	-0.002417	5527.00959010252	1.106646	1.099701	1.1060640479273933	1.0991319952227494	1.0996761925754384	1.0927336885568262
0.009041	0.166916	-0.002423	5522.466687102519	1.106562	1.099623	1.105979983552164	1.099053932279743	1.099592128200209	1.0926556256138198
0.009042	0.166672	-0.002423	5514.39041410252	1.106478	1.099550	1.1058959191769349	1.0989808693367367	1.09950806382498	1.0925825626708134
0.009044	0.166473	-0.002386	5507.82844210252	1.106395	1.099475	1.1058127904264763	1.098905743450724	1.0994249350745213	1.0925074367848007
0.009045	0.166183	-0.002441	5498.237868102519	1.106311	1.099402	1.105728726051247	1.0988326805077175	1.099340870699292	1.0924343738417943
0.009046	0.166031	-0.002441	5493.190198102519	1.106226	1.099324	1.1056436616760177	1.0987546175647112	1.0992558063240627	1.092356310898788
0.009047	0.165756	-0.002417	5484.10439110252	1.106142	1.099252	1.1055595973007883	1.0986825546217047	1.0991717419488334	1.0922842479557815
0.009049	0.165527	-0.002380	5476.53288510252	1.106059	1.099178	1.1054764685503298	1.0986084287356923	1.0990886131983748	1.092210122069769
0.009050	0.165298	-0.002435	5468.9613791025195	1.105975	1.099104	1.1053924041751004	1.098534365792686	1.0990045488231455	1.0921360591267628
0.009051	0.165131	-0.002429	5463.40894210252	1.105891	1.099027	1.1053083397998713	1.0984573028496796	1.0989204844479163	1.0920589961837563
0.009052	0.164841	-0.002386	5453.818368102519	1.105808	1.098956	1.1052252754246419	1.0983862399066733	1.098837420072687	1.09198793324075
0.009054	0.164612	-0.002429	5446.24686210252	1.105724	1.098881	1.1051411466741834	1.0983111140206605	1.0987532913222284	1.0919128073547373
0.009055	0.164398	-0.002460	5439.180123102519	1.105639	1.098805	1.1050560822989544	1.0982350510776544	1.0986682269469994	1.0918367444117312
0.009056	0.164139	-0.002454	5430.599083102519	1.105554	1.098731	1.1049710179237249	1.098160988134648	1.09858316257177	1.0917626814687247
0.009057	0.163956	-0.002460	5424.5418791025195	1.105469	1.098653	1.1048859535484956	1.0980829251916417	1.0984980981965407	1.0916846185257185
0.009059	0.163727	-0.002448	5416.970373102519	1.105384	1.098577	1.104800824798037	1.0980067993056288	1.098412969446082	1.0916084926397056
0.009060	0.163467	-0.002466	5408.389333102519	1.105298	1.098503	1.1047147604228078	1.0979327363626226	1.0983269050708528	1.0915344296966993
0.009061	0.163254	-0.002496	5401.322594102519	1.105212	1.098425	1.1046286960475786	1.0978546734196162	1.0982408406956237	1.091456366753693
0.009062	0.163071	-0.002472	5395.26539010252	1.105126	1.098347	1.1045426316723495	1.0977766104766098	1.0981547763203945	1.0913783038106866
0.009064	0.162827	-0.002466	5387.18911710252	1.105041	1.098272	1.1044575029218908	1.0977014845905972	1.0980696475699359	1.091303177924674
0.009065	0.162476	-0.002454	5375.57947510252	1.104955	1.098201	1.1043714385466614	1.097630421647591	1.0979835831947065	1.0912321149816677
0.009066	0.162354	-0.002539	5371.54133810252	1.104868	1.098119	1.104284374171432	1.0975483587045847	1.0978965188194771	1.0911500520386614
0.009067	0.162155	-0.002435	5364.97936710252	1.104783	1.098042	1.104199309796203	1.0974712957615782	1.097811454444248	1.091072989095655
0.009069	0.161850	-0.002472	5354.884025102519	1.104697	1.097969	1.1041131810457445	1.0973981698755655	1.0977253256937896	1.0909998632096423
0.009070	0.161606	-0.002527	5346.807753102519	1.104610	1.097892	1.1040261166705152	1.0973211069325595	1.0976382613185602	1.0909228002666362
0.009071	0.161438	-0.002557	5341.2553151025195	1.104522	1.097811	1.103938052295286	1.097240043989553	1.097550196943331	1.0908417373236299
0.009072	0.161209	-0.002496	5333.683809102519	1.104435	1.097733	1.1038509879200566	1.0971619810465467	1.0974631325681017	1.0907636743806235
0.009074	0.160950	-0.002502	5325.102769102519	1.104348	1.097657	1.1037638591695982	1.097085855160534	1.0973760038176432	1.0906875484946108
0.009075	0.160736	-0.002490	5318.03603110252	1.104262	1.097580	1.1036777947943688	1.0970087922175276	1.0972899394424138	1.0906104855516043
0.009076	0.160538	-0.002515	5311.474059102519	1.104175	1.097501	1.1035907304191395	1.0969297292745213	1.0972028750671845	1.090531422608598
0.009077	0.160263	-0.002502	5302.38825210252	1.104088	1.097425	1.1035036660439101	1.096853666331515	1.0971158106919552	1.0904553596655917
0.009079	0.160034	-0.002545	5294.81674610252	1.104000	1.097347	1.1034155372934518	1.0967755404455024	1.0970276819414968	1.0903772337795792
0.009080	0.159836	-0.002539	5288.2547751025195	1.103912	1.097267	1.1033274729182225	1.096695477502496	1.0969396175662676	1.0902971708365727
0.009081	0.159592	-0.002509	5280.17850210252	1.103824	1.097190	1.103239408542993	1.0966184145594897	1.096851553191038	1.0902201078935665
0.009082	0.159286	-0.002563	5270.08316110252	1.103736	1.097114	1.103151344167764	1.0965423516164832	1.096763488815809	1.09014404495056
0.009084	0.159164	-0.002557	5266.04502410252	1.103647	1.097031	1.1030622154173053	1.0964592257304706	1.0966743600653504	1.0900609190645474
0.009085	0.158936	-0.002509	5258.473519102519	1.103560	1.096953	1.1029751510420762	1.0963811627874644	1.0965872956901213	1.0899828561215412
0.009086	0.158676	-0.002515	5249.892479102519	1.103473	1.096877	1.1028880866668467	1.0963050998444581	1.0965002313148917	1.089906793178535
0.009087	0.158508	-0.002533	5244.3400411025195	1.103385	1.096796	1.1028000222916177	1.0962240369014518	1.0964121669396627	1.0898257302355285
0.009089	0.158218	-0.002551	5234.74946710252	1.103297	1.096720	1.102711893541159	1.0961479110154388	1.096324038189204	1.0897496043495156
0.009090	0.157928	-0.002521	5225.15889310252	1.103209	1.096644	1.1026238291659298	1.0960718480724325	1.0962359738139749	1.0896735414065093
0.009091	0.157776	-0.002606	5220.11122310252	1.103119	1.096561	1.1025337647907005	1.095988785129426	1.0961459094387456	1.0895904784635029
0.009092	0.157578	-0.002576	5213.5492511025195	1.103030	1.096479	1.1024447004154712	1.0959067221864198	1.0960568450635162	1.0895084155204966
0.009094	0.157242	-0.002570	5202.4443761025195	1.102941	1.096404	1.1023555716650126	1.0958315963004073	1.0959677163130577	1.089433289634484
0.009095	0.157074	-0.002600	5196.89193810252	1.102851	1.096321	1.1022655072897833	1.095748533357401	1.0958776519378284	1.0893502266914779
0.009096	0.156891	-0.002576	5190.83473410252	1.102761	1.096239	1.1021754429145543	1.0956664704143946	1.0957875875625993	1.0892681637484714
0.009097	0.156616	-0.002570	5181.74892710252	1.102672	1.096162	1.102086378539325	1.0955894074713883	1.09569852318737	1.089191100805465
0.009099	0.156418	-0.002600	5175.186955102519	1.102582	1.096080	1.1019962497888662	1.0955072815853755	1.0956083944369113	1.0891089749194522
0.009100	0.156189	-0.002618	5167.61544910252	1.102491	1.095999	1.1019051854136372	1.0954262186423693	1.0955173300616823	1.089027911976446
0.009101	0.155914	-0.002618	5158.52964210252	1.102401	1.095919	1.1018151210384077	1.095346155699363	1.0954272656864528	1.0889478490334399
0.009102	0.155640	-0.002625	5149.4438361025195	1.102310	1.095840	1.1017240566631783	1.0952670927563566	1.0953362013112233	1.0888687860904334
0.009104	0.155441	-0.002625	5142.88186410252	1.102219	1.095757	1.10163292791272	1.095183966870344	1.095245072560765	1.0887856602044208
0.009105	0.155258	-0.002618	5136.82465910252	1.102128	1.095674	1.1015418635374907	1.0951009039273376	1.0951540081855358	1.0887025972614144
0.009106	0.154907	-0.002606	5125.21501710252	1.102038	1.095598	1.1014517991622614	1.0950248409843313	1.0950639438103065	1.088626534318408
0.009107	0.154770	-0.002600	5120.67211410252	1.101947	1.095514	1.1013607347870322	1.094940778041325	1.0949728794350773	1.0885424713754017
0.009109	0.154572	-0.002612	5114.11014210252	1.101857	1.095431	1.1012706060365738	1.0948576521553124	1.0948827506846188	1.0884593454893892
0.009110	0.154327	-0.002600	5106.03386910252	1.101767	1.095351	1.1011805416613443	1.094777589212306	1.0947926863093893	1.0883792825463827
0.009111	0.154083	-0.002600	5097.957596102519	1.101677	1.095271	1.1010904772861152	1.0946975262692997	1.0947026219341602	1.0882992196033765
0.009112	0.153915	-0.002606	5092.40515910252	1.101586	1.095188	1.1009994129108858	1.0946144633262933	1.0946115575589308	1.08821615666037
0.009114	0.153564	-0.002625	5080.79551710252	1.101495	1.095111	1.1009082841604272	1.0945373374402805	1.0945204288084722	1.0881390307743573
0.009115	0.153336	-0.002667	5073.224011102519	1.101403	1.095029	1.1008162197851978	1.0944552744972744	1.0944283644332429	1.0880569678313512
0.009116	0.153168	-0.002655	5067.67157310252	1.101311	1.094944	1.1007241554099687	1.094370211554268	1.0943363000580137	1.0879719048883447
0.009117	0.152969	-0.002612	5061.10960210252	1.101220	1.094861	1.1006330910347395	1.0942871486112618	1.0942452356827845	1.0878888419453385
0.009119	0.152679	-0.002606	5051.51902810252	1.101130	1.094783	1.1005429622842808	1.094209022725249	1.0941551069323259	1.0878107160593258
0.009120	0.152481	-0.002661	5044.957056102519	1.101038	1.094699	1.1004508979090517	1.0941249597822427	1.0940630425570967	1.0877266531163194
0.009121	0.152237	-0.002661	5036.88078310252	1.100946	1.094617	1.1003588335338224	1.0940428968392362	1.0939709781818674	1.087644590173313
0.009122	0.152069	-0.002618	5031.328346102519	1.100854	1.094533	1.100266769158593	1.0939588338962298	1.093878913806638	1.0875605272303066
0.009124	0.151779	-0.002679	5021.73777210252	1.100762	1.094452	1.1001746404081345	1.0938777080102173	1.0937867850561795	1.087479401344294
0.009125	0.151535	-0.002716	5013.66149910252	1.100668	1.094369	1.1000805760329053	1.093794645067211	1.0936927206809504	1.0873963384012877
0.009126	0.151367	-0.002625	5008.109061102519	1.100577	1.094284	1.099989511657676	1.0937095821242047	1.093601656305721	1.0873112754582814
0.009127	0.151047	-0.002667	4997.50895310252	1.100484	1.094205	1.0998964472824468	1.0936305191811984	1.0935085919304919	1.0872322125152751
0.009129	0.150909	-0.002686	4992.96605010252	1.100391	1.094118	1.0998033185319882	1.0935433932951855	1.0934154631800332	1.0871450866292622
0.009130	0.150681	-0.002698	4985.39454410252	1.100298	1.094034	1.099710254156759	1.0934593303521791	1.093322398804804	1.087061023686256
0.009131	0.150360	-0.002661	4974.794436102519	1.100205	1.093955	1.0996171897815297	1.093380267409173	1.0932293344295747	1.0869819607432498
0.009132	0.150177	-0.002716	4968.737231102519	1.100111	1.093869	1.0995231254063005	1.0932942044661667	1.0931352700543455	1.0868958978002434
0.009134	0.149979	-0.002728	4962.17525910252	1.100017	1.093782	1.099428996655842	1.093207078580154	1.093041141303887	1.0868087719142308
0.009135	0.149704	-0.002698	4953.08945310252	1.099923	1.093700	1.0993349322806125	1.0931250156371475	1.0929470769286576	1.0867267089712243
0.009136	0.149475	-0.002704	4945.517947102519	1.099830	1.093616	1.0992418679053835	1.0930409526941411	1.0928540125534285	1.086642646028218
0.009137	0.149261	-0.002704	4938.45120810252	1.099736	1.093531	1.099147803530154	1.092955889751135	1.092759948178199	1.0865575830852117
0.009139	0.149017	-0.002704	4930.37493510252	1.099642	1.093448	1.0990536747796955	1.0928727638651223	1.0926658194277405	1.086474457199199
