Repository: pietracorvo/HystAPI

# Example data

The example data in this folder is from measurements performed during my physics bachelor.

The material is **FeSi3** (iron with 3% silicon), aka 'electrical steel', the standard material for ring cores in trafos. 

Four of the five samples where treated with high pressure torison (HPT, 20 rotations at 20GPa), to achieve nanocristallisation of the grains, which has a huge impact on the magnetic properties of the material. The HPT deformation was done at 77K (under liquid nitrogen) and at 293K (at room temperature). Afterwards some samples were heat treated at a temperature of 493K (for two hours) to anneal defects from the deformation process.

The five samples are:

File: testData/FeSi3_LN/G4_748V_200Hz_800000Fs0.txt (part 26 of 29)
--------------------------
t	U1	U2	H	Braw	Jraw	B_drift	 J_drift	B_corr	J_corr
0.008756	-0.300079	-0.001733	-9924.81016545849	-1.129737	-1.117262	-1.129061115174206	-1.1165855918367662	-1.136154114240616	-1.123680045445236
0.008757	-0.300278	-0.001611	-9931.37213745849	-1.129793	-1.117310	-1.129117037983157	-1.116633514585948	-1.1362100370495671	-1.123727968194418
0.008759	-0.300568	-0.001526	-9940.962711458491	-1.129845	-1.117351	-1.1291688836010587	-1.1166743600843119	-1.1362618826674686	-1.1237688136927817
0.008760	-0.300735	-0.001392	-9946.51514945849	-1.129893	-1.117392	-1.1292168064100097	-1.1167152828334936	-1.1363098054764196	-1.1238097364419635
0.008761	-0.300781	-0.001251	-9948.02945045849	-1.129936	-1.117433	-1.1292597292189606	-1.1167562055826756	-1.1363527282853707	-1.1238506591911455
0.008762	-0.300919	-0.001019	-9952.57235345849	-1.129972	-1.117463	-1.1292956520279114	-1.1167861283318576	-1.1363886510943213	-1.1238805819403275
0.008764	-0.300980	-0.000916	-9954.59142145849	-1.130004	-1.117492	-1.1293274976458132	-1.1168149738302213	-1.1364204967122231	-1.1239094274386912
0.008765	-0.300980	-0.000775	-9954.59142145849	-1.130031	-1.117519	-1.1293544204547643	-1.1168418965794031	-1.1364474195211742	-1.123936350187873
0.008766	-0.300995	-0.000604	-9955.09618845849	-1.130051	-1.117539	-1.129374343263715	-1.1168618193285853	-1.1364673423301253	-1.1239562729370551
0.008767	-0.300934	-0.000421	-9953.07712045849	-1.130066	-1.117556	-1.129389266072666	-1.116878742077767	-1.136482265139076	-1.1239731956862369
0.008769	-0.300873	-0.000262	-9951.05805245849	-1.130075	-1.117568	-1.1293981116905678	-1.1168905875761308	-1.1364911107569777	-1.1239850411846006
0.008770	-0.300720	-7.324219E-5	-9946.01038245849	-1.130078	-1.117577	-1.1294010344995187	-1.1168995103253128	-1.1364940335659286	-1.1239939639337826
0.008771	-0.300735	5.493164E-5	-9946.51514945849	-1.130076	-1.117575	-1.1293989573084697	-1.1168974330744947	-1.1364919563748797	-1.1239918866829646
0.008772	-0.300537	0.000153	-9939.95317745849	-1.130071	-1.117577	-1.1293938801174206	-1.1168993558236766	-1.1364868791838307	-1.1239938094321464
0.008774	-0.300415	0.000317	-9935.91504045849	-1.130060	-1.117572	-1.1293827257353224	-1.1168942013220404	-1.1364757248017323	-1.1239886549305103
0.008775	-0.300293	0.000372	-9931.87690445849	-1.130047	-1.117564	-1.1293696485442735	-1.1168861240712222	-1.1364626476106836	-1.123980577679692
0.008776	-0.300095	0.000500	-9925.31493245849	-1.130030	-1.117555	-1.1293525713532244	-1.1168770468204043	-1.1364455704196343	-1.1239715004288742
0.008777	-0.299866	0.000616	-9917.74342745849	-1.130008	-1.117543	-1.1293304941621751	-1.116864969569586	-1.1364234932285853	-1.1239594231780559
0.008779	-0.299713	0.000708	-9912.69575645849	-1.129984	-1.117525	-1.129306339780077	-1.11684681506795	-1.1363993388464873	-1.1239412686764199
0.008780	-0.299561	0.000757	-9907.64808645849	-1.129958	-1.117505	-1.129280262589028	-1.116826737817132	-1.136373261655438	-1.1239211914256018
0.008781	-0.299301	0.000800	-9899.067046458491	-1.129930	-1.117488	-1.129252185397979	-1.1168096605663138	-1.136345184464389	-1.1239041141747836
0.008782	-0.298996	0.000946	-9888.97170545849	-1.129897	-1.117468	-1.1292191082069296	-1.1167895833154955	-1.1363121072733398	-1.1238840369239653
0.008784	-0.298904	0.001025	-9885.94310245849	-1.129862	-1.117437	-1.1291839538248314	-1.1167584288138594	-1.1362769528912415	-1.1238528824223293
0.008785	-0.298615	0.001019	-9876.35252845849	-1.129826	-1.117413	-1.1291478766337826	-1.1167343515630415	-1.1362408757001927	-1.1238288051715113
0.008786	-0.298340	0.001080	-9867.26672245849	-1.129789	-1.117387	-1.1291107994427334	-1.1167082743122232	-1.1362037985091433	-1.123802727920693
0.008787	-0.298141	0.001178	-9860.70475045849	-1.129749	-1.117355	-1.1290707222516843	-1.1166761970614052	-1.1361637213180944	-1.123770650669875
0.008789	-0.297852	0.001172	-9851.11417645849	-1.129707	-1.117326	-1.1290285678695862	-1.116647042559769	-1.136121566935996	-1.1237414961682388
0.008790	-0.297562	0.001245	-9841.52360245849	-1.129665	-1.117295	-1.128986490678537	-1.116615965308951	-1.1360794897449469	-1.1237104189174207
0.008791	-0.297333	0.001270	-9833.95209645849	-1.129621	-1.117260	-1.128942413487488	-1.1165808880581327	-1.1360354125538978	-1.1236753416666025
0.008792	-0.297134	0.001306	-9827.39012445849	-1.129576	-1.117224	-1.1288973362964387	-1.1165448108073148	-1.1359903353628487	-1.1236392644157847
0.008794	-0.296875	0.001288	-9818.80908545849	-1.129530	-1.117189	-1.1288511819143405	-1.1165096563056784	-1.1359441809807507	-1.1236041099141483
0.008795	-0.296570	0.001373	-9808.71374445849	-1.129483	-1.117155	-1.1288041047232917	-1.1164755790548604	-1.1358971037897017	-1.1235700326633302
0.008796	-0.296295	0.001367	-9799.62793745849	-1.129436	-1.117119	-1.1287570275322427	-1.1164395018040423	-1.1358500265986526	-1.123533955412512
0.008797	-0.295990	0.001422	-9789.53259645849	-1.129386	-1.117082	-1.1287069503411935	-1.1164024245532242	-1.1357999494076036	-1.123496878161694
0.008799	-0.295700	0.001453	-9779.94202245849	-1.129336	-1.117044	-1.1286567959590952	-1.116364270051588	-1.135749795025505	-1.1234587236600577
0.008800	-0.295456	0.001465	-9771.86574945849	-1.129286	-1.117003	-1.1286067187680462	-1.11632319280077	-1.1356997178344561	-1.1234176464092398
0.008801	-0.295197	0.001440	-9763.28470945849	-1.129235	-1.116964	-1.128555641576997	-1.1162841155499519	-1.135648640643407	-1.1233785691584217
0.008802	-0.294785	0.001495	-9749.65599945849	-1.129183	-1.116929	-1.128503564385948	-1.116249038299134	-1.1355965634523582	-1.1233434919076037
0.008804	-0.294540	0.001550	-9741.57972645849	-1.129130	-1.116886	-1.1284504100038497	-1.1162058837974977	-1.1355434090702596	-1.1233003374059676
0.008805	-0.294296	0.001526	-9733.50345345849	-1.129077	-1.116843	-1.128397332812801	-1.1161628065466795	-1.1354903318792111	-1.1232572601551494
0.008806	-0.293976	0.001477	-9722.90334545849	-1.129025	-1.116805	-1.1283452556217517	-1.1161247292958614	-1.1354382546881618	-1.1232191829043312
0.008807	-0.293686	0.001556	-9713.31277145849	-1.128972	-1.116763	-1.1282921784307027	-1.1160826520450433	-1.1353851774971129	-1.1231771056535131
0.008809	-0.293442	0.001575	-9705.236498458491	-1.128918	-1.116719	-1.1282380240486045	-1.1160384975434072	-1.1353310231150147	-1.123132951151877
0.008810	-0.293121	0.001514	-9694.63639045849	-1.128864	-1.116679	-1.1281839468575554	-1.115998420292589	-1.1352769459239656	-1.1230928739010588
0.008811	-0.292831	0.001593	-9685.04581645849	-1.128810	-1.116637	-1.1281298696665063	-1.115956343041771	-1.1352228687329164	-1.1230507966502408
0.008812	-0.292542	0.001611	-9675.45524245849	-1.128754	-1.116593	-1.1280737924754571	-1.1159122657909528	-1.135166791541867	-1.1230067193994226
0.008814	-0.292297	0.001563	-9667.37896945849	-1.128700	-1.116549	-1.128019638093359	-1.1158681112893167	-1.1351126371597688	-1.1229625648977866
0.008815	-0.291901	0.001569	-9654.25502645849	-1.128645	-1.116510	-1.12796456090231	-1.1158290340384984	-1.13505755996872	-1.1229234876469683
0.008816	-0.291611	0.001660	-9644.66445245849	-1.128588	-1.116466	-1.1279074837112608	-1.1157849567876805	-1.135000482777671	-1.1228794103961504
0.008817	-0.291336	0.001648	-9635.57864545849	-1.128531	-1.116420	-1.1278504065202117	-1.1157388795368623	-1.1349434055866219	-1.1228333331453322
0.008819	-0.291016	0.001630	-9624.97853745849	-1.128474	-1.116377	-1.1277932521381135	-1.1156957250352262	-1.1348862512045237	-1.122790178643696
0.008820	-0.290710	0.001611	-9614.88319645849	-1.128418	-1.116333	-1.1277371749470644	-1.115651647784408	-1.1348301740134743	-1.122746101392878
0.008821	-0.290466	0.001624	-9606.806923458491	-1.128362	-1.116287	-1.1276810977560154	-1.11560557053359	-1.1347740968224254	-1.12270002414206
0.008822	-0.290146	0.001630	-9596.20681545849	-1.128305	-1.116244	-1.1276240205649661	-1.115562493282772	-1.1347170196313763	-1.1226569468912417
0.008824	-0.289780	0.001660	-9584.09240645849	-1.128248	-1.116202	-1.127566866182868	-1.1155203387811357	-1.134659865249278	-1.1226147923896055
0.008825	-0.289551	0.001672	-9576.52090045849	-1.128190	-1.116154	-1.1275087889918192	-1.1154722615303176	-1.1346017880582293	-1.1225667151387875
0.008826	-0.289261	0.001617	-9566.93032645849	-1.128134	-1.116109	-1.12745271180077	-1.1154271842794996	-1.13454571086718	-1.1225216378879694
0.008827	-0.288910	0.001654	-9555.32068445849	-1.128077	-1.116067	-1.127395634609721	-1.1153851070286813	-1.1344886336761308	-1.1224795606371512
0.008829	-0.288635	0.001672	-9546.23487745849	-1.128019	-1.116020	-1.1273374802276228	-1.1153379525270453	-1.134430479294033	-1.122432406135515
0.008830	-0.288315	0.001660	-9535.63476945849	-1.127961	-1.115976	-1.1272794030365736	-1.1152938752762271	-1.1343724021029837	-1.122388328884697
0.008831	-0.288025	0.001678	-9526.04419545849	-1.127903	-1.115929	-1.1272213258455246	-1.115246798025409	-1.1343143249119345	-1.1223412516338789
0.008832	-0.287735	0.001727	-9516.45362145849	-1.127843	-1.115882	-1.1271612486544753	-1.115199720774591	-1.1342542477208855	-1.1222941743830608
0.008834	-0.287445	0.001697	-9506.86304745849	-1.127785	-1.115835	-1.1271030942723774	-1.1151525662729547	-1.1341960933387876	-1.1222470198814245
0.008835	-0.287140	0.001642	-9496.76770645849	-1.127727	-1.115791	-1.1270450170813282	-1.1151084890221366	-1.1341380161477383	-1.1222029426306064
0.008836	-0.286804	0.001697	-9485.66283145849	-1.127669	-1.115746	-1.1269869398902792	-1.1150634117713185	-1.1340799389566891	-1.1221578653797883
0.008837	-0.286499	0.001697	-9475.56749045849	-1.127610	-1.115700	-1.12692786269923	-1.1150173345205003	-1.1340208617656402	-1.1221117881289702
0.008839	-0.286240	0.001678	-9466.98645045849	-1.127552	-1.115653	-1.126869708317132	-1.1149701800188643	-1.1339627073835419	-1.122064633627334
0.008840	-0.285889	0.001666	-9455.37680845849	-1.127494	-1.115609	-1.1268116311260827	-1.1149261027680464	-1.1339046301924927	-1.1220205563765162
0.008841	-0.285614	0.001715	-9446.29100145849	-1.127434	-1.115561	-1.1267515539350337	-1.1148780255172281	-1.1338445530014436	-1.121972479125698
0.008842	-0.285324	0.001727	-9436.70042745849	-1.127375	-1.115514	-1.1266924767439845	-1.1148309482664098	-1.1337854758103947	-1.1219254018748797
0.008844	-0.284973	0.001672	-9425.09078445849	-1.127316	-1.115470	-1.1266333223618865	-1.1147867937647737	-1.1337263214282967	-1.1218812473732436
0.008845	-0.284729	0.001721	-9417.01451245849	-1.127257	-1.115421	-1.1265742451708374	-1.1147377165139558	-1.1336672442372473	-1.1218321701224256
0.008846	-0.284470	0.001703	-9408.43347245849	-1.127198	-1.115372	-1.1265151679797882	-1.1146886392631377	-1.1336081670461984	-1.1217830928716075
0.008847	-0.284134	0.001703	-9397.32859745849	-1.127139	-1.115327	-1.126456090788739	-1.1146435620123194	-1.133549089855149	-1.1217380156207892
0.008849	-0.283829	0.001733	-9387.23325645849	-1.127079	-1.115280	-1.126395936406641	-1.1145964075106833	-1.1334889354730509	-1.1216908611191532
0.008850	-0.283478	0.001740	-9375.62361345849	-1.127019	-1.115234	-1.1263358592155919	-1.1145503302598654	-1.1334288582820018	-1.1216447838683352
0.008851	-0.283142	0.001727	-9364.51873845849	-1.126959	-1.115189	-1.1262757820245428	-1.1145052530090471	-1.1333687810909527	-1.121599706617517
0.008852	-0.282867	0.001697	-9355.43293145849	-1.126900	-1.115141	-1.1262167048334937	-1.1144571757582291	-1.1333097038999038	-1.121551629366699
0.008854	-0.282562	0.001727	-9345.33759045849	-1.126840	-1.115094	-1.1261565504513957	-1.1144100212565928	-1.1332495495178057	-1.1215044748650627
0.008855	-0.282318	0.001697	-9337.26131845849	-1.126781	-1.115045	-1.1260974732603466	-1.114360944005775	-1.1331904723267567	-1.1214553976142447
0.008856	-0.281937	0.001721	-9324.64214145849	-1.126721	-1.115001	-1.1260373960692975	-1.1143168667549566	-1.1331303951357077	-1.1214113203634264
0.008857	-0.281631	0.001733	-9314.54680045849	-1.126661	-1.114954	-1.1259773188782483	-1.1142697895041387	-1.1330703179446582	-1.1213642431126085
0.008859	-0.281403	0.001746	-9306.97529445849	-1.126601	-1.114903	-1.12591716449615	-1.1142186350025023	-1.13301016356256	-1.1213130886109721
0.008860	-0.281097	0.001691	-9296.87995345849	-1.126542	-1.114857	-1.125858087305101	-1.1141725577516843	-1.132951086371511	-1.1212670113601542
0.008861	-0.280716	0.001758	-9284.26077745849	-1.126481	-1.114812	-1.125797010114052	-1.114127480500866	-1.132890009180462	-1.121221934109336
0.008862	-0.280563	0.001752	-9279.21310745849	-1.126421	-1.114758	-1.1257369329230027	-1.114073403250048	-1.1328299319894128	-1.121167856858518
0.008864	-0.280182	0.001721	-9266.59393045849	-1.126361	-1.114714	-1.1256767785409048	-1.114029248748412	-1.1327697776073147	-1.1211237023568819
0.008865	-0.279816	0.001733	-9254.47952145849	-1.126301	-1.114669	-1.1256167013498557	-1.1139841714975938	-1.1327097004162656	-1.1210786251060636
0.008866	-0.279526	0.001794	-9244.88894745849	-1.126239	-1.114619	-1.1255546241588066	-1.1139340942467757	-1.1326476232252167	-1.1210285478552455
0.008867	-0.279327	0.001758	-9238.32697545849	-1.126178	-1.114566	-1.1254935469677574	-1.1138810169959577	-1.1325865460341675	-1.1209754706044275
0.008869	-0.278931	0.001697	-9225.20303245849	-1.126119	-1.114523	-1.1254343925856594	-1.1138378624943215	-1.1325273916520695	-1.1209323161027913
0.008870	-0.278610	0.001752	-9214.60292445849	-1.126058	-1.114476	-1.1253733153946102	-1.1137907852435034	-1.1324663144610203	-1.1208852388519732
0.008871	-0.278336	0.001770	-9205.51711745849	-1.125997	-1.114426	-1.125312238203561	-1.113740707992685	-1.132405237269971	-1.120835161601155
0.008872	-0.278076	0.001776	-9196.93607745849	-1.125935	-1.114376	-1.1252501610125119	-1.1136906307418672	-1.1323431600789218	-1.120785084350337
0.008874	-0.277710	0.001764	-9184.82166845849	-1.125874	-1.114330	-1.125189006630414	-1.113644476240231	-1.132282005696824	-1.120738929848701
0.008875	-0.277451	0.001782	-9176.24062845849	-1.125812	-1.114279	-1.1251269294393649	-1.113593398989413	-1.132219928505775	-1.1206878525978827
0.008876	-0.277100	0.001776	-9164.630986458491	-1.125751	-1.114232	-1.1250658522483157	-1.1135463217385948	-1.1321588513147258	-1.1206407753470646
0.008877	-0.276810	0.001770	-9155.04041245849	-1.125689	-1.114182	-1.1250037750572666	-1.1134962444877767	-1.1320967741236765	-1.1205906980962466
0.008879	-0.276535	0.001819	-9145.95460545849	-1.125627	-1.114131	-1.1249416206751683	-1.1134450899861406	-1.1320346197415785	-1.1205395435946104
0.008880	-0.276276	0.001794	-9137.37356545849	-1.125564	-1.114080	-1.1248785434841193	-1.1133940127353223	-1.1319715425505295	-1.1204884663437922
0.008881	-0.275925	0.001776	-9125.76392345849	-1.125503	-1.114032	-1.1248174662930701	-1.1133459354845043	-1.1319104653594803	-1.1204403890929742
0.008882	-0.275635	0.001807	-9116.17334945849	-1.125440	-1.113982	-1.124754389102021	-1.1132958582336863	-1.1318473881684312	-1.120390311842156
0.008884	-0.275360	0.001837	-9107.08754245849	-1.125377	-1.113930	-1.1246912347199232	-1.1132437037320502	-1.131784233786333	-1.12033815734052
0.008885	-0.275024	0.001758	-9095.982667458491	-1.125315	-1.113882	-1.124629157528874	-1.113195626481232	-1.1317221565952842	-1.1202900800897018
0.008886	-0.274673	0.001801	-9084.37302545849	-1.125253	-1.113835	-1.124567080337825	-1.1131485492304138	-1.1316600794042349	-1.1202430028388837
0.008887	-0.274445	0.001813	-9076.80151945849	-1.125191	-1.113782	-1.1245050031467758	-1.1130954719795958	-1.131598002213186	-1.1201899255880656
0.008889	-0.274124	0.001752	-9066.20141145849	-1.125129	-1.113734	-1.1244428487646776	-1.1130473174779596	-1.1315358478310875	-1.1201417710864294
0.008890	-0.273788	0.001782	-9055.09653645849	-1.125068	-1.113686	-1.1243817715736284	-1.1129992402271414	-1.1314747706400383	-1.1200936938356112
0.008891	-0.273483	0.001813	-9045.00119545849	-1.125005	-1.113636	-1.1243186943825794	-1.1129491629763235	-1.1314116934489893	-1.1200436165847933
0.008892	-0.273193	0.001794	-9035.41062145849	-1.124943	-1.113586	-1.1242566171915302	-1.1128990857255052	-1.1313496162579404	-1.119993539333975
0.008894	-0.272858	0.001794	-9024.30574645849	-1.124880	-1.113538	-1.1241934628094323	-1.112850931223869	-1.1312864618758423	-1.1199453848323389
0.008895	-0.272583	0.001825	-9015.21993945849	-1.124817	-1.113486	-1.124130385618383	-1.112798853973051	-1.1312233846847932	-1.1198933075815207
0.008896	-0.272308	0.001825	-9006.13413245849	-1.124754	-1.113434	-1.124067308427334	-1.112746776722233	-1.1311603074937442	-1.1198412303307028
0.008897	-0.271973	0.001807	-8995.029257458491	-1.124691	-1.113385	-1.124004231236285	-1.1126976994714148	-1.1310972303026952	-1.1197921530798847
0.008899	-0.271667	0.001819	-8984.93391645849	-1.124628	-1.113335	-1.1239410768541866	-1.1126475449697786	-1.1310340759205966	-1.1197419985782484
0.008900	-0.271393	0.001874	-8975.84810945849	-1.124564	-1.113282	-1.1238769996631375	-1.1125944677189608	-1.1309699987295474	-1.1196889213274306
0.008901	-0.271103	0.001807	-8966.25753545849	-1.124501	-1.113231	-1.1238139224720884	-1.1125433904681425	-1.1309069215384984	-1.1196378440766124
0.008902	-0.270752	0.001807	-8954.64789345849	-1.124438	-1.113183	-1.1237508452810394	-1.1124953132173243	-1.1308438443474493	-1.1195897668257941
0.008904	-0.270447	0.001849	-8944.55255145849	-1.124374	-1.113132	-1.1236866908989414	-1.1124441587156881	-1.1307796899653515	-1.119538612324158
0.008905	-0.270142	0.001837	-8934.45721045849	-1.124311	-1.113081	-1.1236236137078923	-1.1123930814648701	-1.1307166127743025	-1.11948753507334
0.008906	-0.269821	0.001813	-8923.85710245849	-1.124247	-1.113031	-1.1235595365168431	-1.112343004214052	-1.1306525355832533	-1.119437457822522
0.008907	-0.269516	0.001825	-8913.76176145849	-1.124184	-1.112980	-1.1234964593257941	-1.1122919269632339	-1.1305894583922043	-1.1193863805717037
0.008909	-0.269257	0.001831	-8905.18072145849	-1.124121	-1.112928	-1.1234333049436958	-1.1122397724615976	-1.1305263040101057	-1.1193342260700674
0.008910	-0.268921	0.001831	-8894.07584645849	-1.124057	-1.112878	-1.1233692277526468	-1.1121896952107797	-1.130462226819057	-1.1192841488192495
0.008911	-0.268631	0.001849	-8884.48527245849	-1.123993	-1.112826	-1.1233051505615976	-1.1121376179599616	-1.1303981496280078	-1.1192320715684314
0.008912	-0.268341	0.001849	-8874.89469845849	-1.123929	-1.112774	-1.1232410733705485	-1.1120855407091434	-1.1303340724369586	-1.1191799943176133
0.008914	-0.268021	0.001801	-8864.29459045849	-1.123867	-1.112725	-1.1231789189884505	-1.112036386207507	-1.1302719180548606	-1.119130839815977
0.008915	-0.267670	0.001843	-8852.68494845849	-1.123803	-1.112676	-1.1231148417974015	-1.1119873089566892	-1.1302078408638114	-1.119081762565159
0.008916	-0.267487	0.001874	-8846.62774445849	-1.123738	-1.112619	-1.1230497646063522	-1.111930231705871	-1.1301427636727621	-1.1190246853143409
0.008917	-0.267105	0.001837	-8834.00856745849	-1.123674	-1.112571	-1.1229856874153032	-1.111882154455053	-1.1300786864817134	-1.1189766080635228
0.008919	-0.266846	0.001813	-8825.42752745849	-1.123611	-1.112518	-1.1229225330332049	-1.1118289999534166	-1.1300155320996148	-1.1189234535618864
0.008920	-0.266510	0.001880	-8814.32265245849	-1.123546	-1.112468	-1.1228574558421558	-1.1117789227025987	-1.129950454908566	-1.1188733763110685
0.008921	-0.266266	0.001849	-8806.246379458491	-1.123482	-1.112413	-1.1227933786511068	-1.1117238454517806	-1.1298863777175168	-1.1188182990602504
0.008922	-0.265930	0.001849	-8795.14150445849	-1.123418	-1.112363	-1.1227293014600577	-1.1116737682009625	-1.1298223005264676	-1.1187682218094324
0.008924	-0.265625	0.001862	-8785.04616345849	-1.123353	-1.112311	-1.1226641470779597	-1.1116216136993264	-1.1297571461443696	-1.1187160673077963
0.008925	-0.265350	0.001880	-8775.96035645849	-1.123289	-1.112258	-1.1226000698869105	-1.1115685364485082	-1.1296930689533204	-1.118662990056978
0.008926	-0.264984	0.001855	-8763.84594745849	-1.123224	-1.112208	-1.1225349926958614	-1.11151845919769	-1.1296279917622716	-1.11861291280616
0.008927	-0.264664	0.001892	-8753.24583945849	-1.123159	-1.112156	-1.1224699155048123	-1.111466381946872	-1.1295629145712223	-1.1185608355553418
0.008929	-0.264404	0.001880	-8744.664799458491	-1.123093	-1.112102	-1.122403761122714	-1.1114122274452358	-1.1294967601891241	-1.1185066810537057
0.008930	-0.264084	0.001880	-8734.06469145849	-1.123028	-1.112050	-1.122338683931665	-1.1113601501944177	-1.1294316829980748	-1.1184546038028875
0.008931	-0.263840	0.001849	-8725.98841845849	-1.122964	-1.111996	-1.122274606740616	-1.1113060729435995	-1.129367605807026	-1.1184005265520693
0.008932	-0.263489	0.001874	-8714.37877645849	-1.122899	-1.111946	-1.1222095295495669	-1.1112559956927817	-1.1293025286159768	-1.1183504493012515
0.008934	-0.263168	0.001886	-8703.77866845849	-1.122834	-1.111894	-1.122144375167469	-1.1112038411911453	-1.1292373742338788	-1.1182982947996152
0.008935	-0.262863	0.001880	-8693.68332745849	-1.122769	-1.111841	-1.1220792979764196	-1.1111507639403273	-1.1291722970428295	-1.1182452175487971
0.008936	-0.262589	0.001892	-8684.59752045849	-1.122703	-1.111787	-1.1220132207853706	-1.1110966866895093	-1.1291062198517805	-1.1181911402979792
0.008937	-0.262329	0.001898	-8676.01648045849	-1.122637	-1.111732	-1.1219471435943216	-1.111041609438691	-1.1290401426607315	-1.1181360630471608
0.008939	-0.261978	0.001868	-8664.40683845849	-1.122572	-1.111682	-1.1218819892122232	-1.110991454937055	-1.128974988278633	-1.1180859085455248
0.008940	-0.261627	0.001892	-8652.79719645849	-1.122507	-1.111631	-1.121816912021174	-1.1109403776862368	-1.1289099110875842	-1.1180348312947066
0.008941	-0.261383	0.001910	-8644.72092345849	-1.122441	-1.111575	-1.121750834830125	-1.1108843004354187	-1.1288438338965352	-1.1179787540438886
0.008942	-0.261032	0.001874	-8633.11128145849	-1.122375	-1.111524	-1.1216847576390758	-1.1108332231846005	-1.1287777567054857	-1.1179276767930704
0.008944	-0.260727	0.001929	-8623.01594045849	-1.122309	-1.111470	-1.121618603256978	-1.1107790686829644	-1.128711602323388	-1.1178735222914342
0.008945	-0.260452	0.001941	-8613.93013345849	-1.122242	-1.111415	-1.1215515260659288	-1.1107239914321463	-1.128644525132339	-1.1178184450406161
0.008946	-0.260178	0.001941	-8604.84432645849	-1.122175	-1.111359	-1.1214844488748796	-1.1106679141813283	-1.1285774479412898	-1.117762367789798
0.008947	-0.259888	0.001904	-8595.25375245849	-1.122108	-1.111305	-1.1214173716838307	-1.11061383693051	-1.1285103707502406	-1.11770829053898
0.008949	-0.259491	0.001929	-8582.12980945849	-1.122041	-1.111254	-1.1213502173017325	-1.110562682428874	-1.1284432163681424	-1.1176571360373437
0.008950	-0.259277	0.001947	-8575.063070458491	-1.121974	-1.111196	-1.1212831401106833	-1.1105046051780558	-1.1283761391770932	-1.1175990587865257
0.008951	-0.258942	0.001910	-8563.95819545849	-1.121908	-1.111144	-1.121217062919634	-1.1104525279272377	-1.1283100619860442	-1.1175469815357075
0.008952	-0.258636	0.001904	-8553.86285445849	-1.121842	-1.111090	-1.121150985728585	-1.1103984506764195	-1.1282439847949952	-1.1174929042848893
0.008954	-0.258347	0.001935	-8544.27228045849	-1.121775	-1.111035	-1.121083831346487	-1.1103432961747834	-1.128176830412897	-1.1174377497832533
0.008955	-0.258026	0.001935	-8533.67217245849	-1.121708	-1.110981	-1.1210167541554379	-1.1102892189239653	-1.1281097532218478	-1.117383672532435
0.008956	-0.257675	0.001935	-8522.06252945849	-1.121641	-1.110929	-1.120949676964389	-1.1102371416731474	-1.128042676030799	-1.1173315952816172
0.008957	-0.257446	0.001941	-8514.49102445849	-1.121573	-1.110871	-1.1208815997733397	-1.110179064422329	-1.1279745988397498	-1.1172735180307989
0.008959	-0.257126	0.001959	-8503.89091645849	-1.121505	-1.110817	-1.1208134453912415	-1.110124909920693	-1.1279064444576514	-1.1172193635291627
0.008960	-0.256805	0.001947	-8493.29080845849	-1.121438	-1.110762	-1.1207463682001924	-1.110069832669875	-1.1278393672666023	-1.1171642862783449
0.008961	-0.256485	0.001953	-8482.69069945849	-1.121370	-1.110708	-1.1206782910091433	-1.1100157554190568	-1.1277712900755534	-1.1171102090275267
0.008962	-0.256210	0.001941	-8473.60489345849	-1.121303	-1.110652	-1.1206112138180944	-1.1099596781682386	-1.1277042128845043	-1.1170541317767084
0.008964	-0.255905	0.001917	-8463.50955145849	-1.121236	-1.110598	-1.120544059435996	-1.1099055236666024	-1.127637058502406	-1.1169999772750723
0.008965	-0.255585	0.001923	-8452.90944345849	-1.121170	-1.110545	-1.120477982244947	-1.1098524464157844	-1.127570981311357	-1.1169469000242542
0.008966	-0.255295	0.001947	-8443.31886945849	-1.121103	-1.110490	-1.120410905053898	-1.1097973691649663	-1.1275039041203079	-1.1168918227734361
0.008967	-0.254974	0.001917	-8432.718761458491	-1.121036	-1.110436	-1.1203438278628488	-1.1097432919141481	-1.1274368269292587	-1.116837745522618
0.008969	-0.254608	0.001959	-8420.60435245849	-1.120968	-1.110384	-1.1202756734807506	-1.109691137412512	-1.1273686725471608	-1.1167855910209818
0.008970	-0.254379	0.002032	-8413.03284645849	-1.120898	-1.110323	-1.1202055962897015	-1.109630060161694	-1.1272985953561117	-1.1167245137701638
0.008971	-0.254059	0.001971	-8402.43273845849	-1.120829	-1.110268	-1.1201365190986525	-1.1095749829108759	-1.1272295181650627	-1.1166694365193457
0.008972	-0.253815	0.001953	-8394.35646545849	-1.120762	-1.110210	-1.1200694419076036	-1.1095169056600578	-1.1271624409740135	-1.1166113592685276
0.008974	-0.253448	0.001965	-8382.24205645849	-1.120693	-1.110157	-1.1200002875255053	-1.1094637511584216	-1.1270932865919154	-1.1165582047668914
0.008975	-0.253189	0.001996	-8373.66101645849	-1.120624	-1.110099	-1.1199312103344563	-1.1094056739076035	-1.1270242094008665	-1.1165001275160733
0.008976	-0.252853	0.001965	-8362.55614145849	-1.120556	-1.110045	-1.1198631331434072	-1.1093515966567853	-1.1269561322098172	-1.1164460502652551
0.008977	-0.252579	0.002008	-8353.47033445849	-1.120487	-1.109987	-1.119794055952358	-1.1092935194059674	-1.1268870550187682	-1.1163879730144373
0.008979	-0.252274	0.002002	-8343.37499345849	-1.120417	-1.109930	-1.1197239015702598	-1.109236364904331	-1.12681690063667	-1.116330818512801
0.008980	-0.251999	0.001959	-8334.28918645849	-1.120349	-1.109874	-1.1196558243792107	-1.109180287653513	-1.1267488234456207	-1.116274741261983
0.008981	-0.251602	0.001953	-8321.16524345849	-1.120281	-1.109822	-1.1195877471881617	-1.109128210402695	-1.1266807462545718	-1.1162226640111648
0.008982	-0.251389	0.002008	-8314.09850445849	-1.120212	-1.109762	-1.1195186699971127	-1.1090681331518768	-1.1266116690635228	-1.1161625867603466
0.008984	-0.251068	0.001990	-8303.49839645849	-1.120143	-1.109706	-1.1194495156150146	-1.1090119786502406	-1.1265425146814247	-1.1161064322587104
0.008985	-0.250763	0.001996	-8293.40305545849	-1.120074	-1.109650	-1.1193804384239654	-1.1089559013994226	-1.1264734374903753	-1.1160503550078924
0.008986	-0.250549	0.001990	-8286.33631645849	-1.120005	-1.109590	-1.1193113612329162	-1.1088958241486044	-1.1264043602993263	-1.1159902777570743
0.008987	-0.250214	0.001984	-8275.23144145849	-1.119936	-1.109535	-1.1192422840418672	-1.1088407468977863	-1.1263352831082774	-1.1159352005062562
0.008989	-0.249847	0.002020	-8263.117032458491	-1.119866	-1.109480	-1.119172129659769	-1.1087855923961503	-1.1262651287261791	-1.11588004600462
0.008990	-0.249573	0.002014	-8254.03122545849	-1.119796	-1.109421	-1.1191020524687199	-1.108726515145332	-1.12619505153513	-1.1158209687538019
0.008991	-0.249329	0.002020	-8245.95495245849	-1.119726	-1.109362	-1.1190319752776707	-1.1086674378945138	-1.1261249743440809	-1.1157618915029837
0.008992	-0.249008	0.002008	-8235.35484445849	-1.119657	-1.109305	-1.1189628980866217	-1.108610360643696	-1.126055897153032	-1.1157048142521657
0.008994	-0.248642	0.002014	-8223.24043545849	-1.119587	-1.109251	-1.1188927437045237	-1.1085562061420597	-1.1259857427709337	-1.1156506597505296
0.008995	-0.248367	0.002032	-8214.15462845849	-1.119516	-1.109192	-1.1188216665134745	-1.1084971288912415	-1.1259146655798844	-1.1155915824997114
0.008996	-0.248016	0.002020	-8202.54498645849	-1.119447	-1.109137	-1.1187525893224255	-1.1084420516404234	-1.1258455883888354	-1.1155365052488933
0.008997	-0.247726	0.001984	-8192.95441245849	-1.119377	-1.109079	-1.1186825121313764	-1.1083839743896053	-1.1257755111977863	-1.1154784279980752
0.008999	-0.247467	0.002063	-8184.373372458491	-1.119306	-1.109019	-1.118611357749278	-1.1083238198879692	-1.125704356815688	-1.115418273496439
0.009000	-0.247177	0.002008	-8174.782798458491	-1.119237	-1.108961	-1.118542280558229	-1.1082657426371512	-1.125635279624639	-1.115360196245621
0.009001	-0.246796	0.002008	-8162.163622458491	-1.119167	-1.108908	-1.11847220336718	-1.1082126653863331	-1.1255652024335898	-1.115307118994803
0.009002	-0.246506	0.002026	-8152.573048458491	-1.119097	-1.108849	-1.118402126176131	-1.108153588135515	-1.1254951252425411	-1.1152480417439847
0.009004	-0.246216	0.002045	-8142.982474458491	-1.119026	-1.108791	-1.1183309717940328	-1.1080954336338789	-1.1254239708604428	-1.1151898872423487
0.009005	-0.245926	0.002057	-8133.391900458491	-1.118955	-1.108732	-1.1182598946029836	-1.1080363563830606	-1.1253528936693935	-1.1151308099915305
0.009006	-0.245651	0.001996	-8124.306093458491	-1.118885	-1.108673	-1.1181898174119345	-1.1079772791322426	-1.1252828164783444	-1.1150717327407125
0.009007	-0.245361	0.002032	-8114.715519458491	-1.118815	-1.108615	-1.1181197402208853	-1.1079192018814243	-1.1252127392872953	-1.1150136554898942
0.009009	-0.245026	0.002075	-8103.610644458491	-1.118743	-1.108557	-1.1180475858387873	-1.1078610473797883	-1.1251405849051972	-1.1149555009882581
0.009010	-0.244720	0.002039	-8093.515303458491	-1.118672	-1.108499	-1.1179765086477382	-1.10780297012897	-1.1250695077141484	-1.1148974237374398
0.009011	-0.244461	0.002094	-8084.934263458491	-1.118600	-1.108438	-1.117904431456689	-1.1077418928781522	-1.124997430523099	-1.114836346486622
0.009012	-0.244171	0.002045	-8075.343689458491	-1.118529	-1.108378	-1.1178333542656402	-1.107681815627334	-1.1249263533320502	-1.1147762692358039
0.009014	-0.243759	0.002075	-8061.714979458491	-1.118457	-1.108324	-1.117761199883542	-1.1076276611256979	-1.124854198949952	-1.1147221147341677
0.009015	-0.243515	0.002087	-8053.6387064584915	-1.118385	-1.108262	-1.1176891226924928	-1.1075655838748797	-1.1247821217589027	-1.1146600374833495
0.009016	-0.243195	0.002063	-8043.038598458491	-1.118313	-1.108203	-1.1176170455014436	-1.1075065066240617	-1.1247100445678537	-1.1146009602325315
0.009017	-0.242844	0.002081	-8031.428955458491	-1.118241	-1.108146	-1.1175449683103946	-1.1074494293732435	-1.1246379673768048	-1.1145438829817134
0.009019	-0.242554	0.002112	-8021.838381458491	-1.118168	-1.108085	-1.1174718139282964	-1.1073882748716073	-1.1245648129947066	-1.1144827284800771
0.009020	-0.242294	0.002087	-8013.257342458491	-1.118096	-1.108023	-1.1173997367372472	-1.107326197620789	-1.1244927358036572	-1.114420651229259
0.009021	-0.242035	0.002045	-8004.676302458491	-1.118024	-1.107963	-1.117327659546198	-1.1072661203699712	-1.1244206586126082	-1.114360573978441
0.009022	-0.241638	0.002063	-7991.552358458491	-1.117953	-1.107908	-1.1172565823551492	-1.1072110431191529	-1.1243495814215594	-1.1143054967276227
0.009024	-0.241379	0.002112	-7982.971319458491	-1.117880	-1.107846	-1.117183427973051	-1.107148888617517	-1.1242764270394612	-1.1142433422259868
0.009025	-0.241104	0.002112	-7973.885512458491	-1.117807	-1.107784	-1.117110350782002	-1.107086811366699	-1.124203349848412	-1.1141812649751688
0.009026	-0.240845	0.002069	-7965.304472458491	-1.117735	-1.107723	-1.1170382735909528	-1.1070257341158807	-1.1241312726573627	-1.1141201877243505
0.009027	-0.240494	0.002136	-7953.694830458491	-1.117661	-1.107664	-1.1169641963999037	-1.1069666568650625	-1.1240571954663139	-1.1140611104735323
0.009029	-0.240173	0.002081	-7943.094721458491	-1.117589	-1.107605	-1.1168920420178055	-1.1069075023634263	-1.1239850410842154	-1.114001955971896
0.009030	-0.239853	0.002100	-7932.494613458491	-1.117516	-1.107545	-1.1168189648267564	-1.1068474251126084	-1.1239119638931663	-1.1139418787210782
0.009031	-0.239578	0.002118	-7923.408806458491	-1.117443	-1.107483	-1.1167458876357075	-1.1067853478617902	-1.1238388867021176	-1.11387980147026
0.009032	-0.239304	0.002094	-7914.323000458491	-1.117370	-1.107422	-1.1166728104446584	-1.106724270610972	-1.1237658095110685	-1.1138187242194417
0.009034	-0.238968	0.002106	-7903.218124458491	-1.117297	-1.107363	-1.1165996560625602	-1.106665116109336	-1.1236926551289703	-1.1137595697178058
0.009035	-0.238632	0.002118	-7892.113249458491	-1.117224	-1.107304	-1.116526578871511	-1.106606038858518	-1.1236195779379212	-1.1137004924669878
0.009036	-0.238358	0.002130	-7883.027442458491	-1.117150	-1.107241	-1.116452501680462	-1.1065429616076996	-1.123545500746872	-1.1136374152161694
0.009037	-0.238022	0.002124	-7871.922567458491	-1.117076	-1.107182	-1.1163784244894128	-1.1064838843568818	-1.1234714235558227	-1.1135783379653517
0.009039	-0.237747	0.002130	-7862.836760458491	-1.117002	-1.107119	-1.1163042701073147	-1.1064207298552453	-1.1233972691737248	-1.1135151834637151
0.009040	-0.237473	0.002130	-7853.7509534584915	-1.116929	-1.107057	-1.1162311929162656	-1.1063586526044273	-1.1233241919826757	-1.1134531062128972
0.009041	-0.237183	0.002100	-7844.160379458491	-1.116856	-1.106996	-1.1161581157252167	-1.1062975753536093	-1.1232511147916266	-1.1133920289620791
0.009042	-0.236801	0.002124	-7831.541203458491	-1.116782	-1.106938	-1.1160840385341675	-1.1062394981027912	-1.1231770376005774	-1.113333951711261
0.009044	-0.236542	0.002136	-7822.9601634584915	-1.116708	-1.106875	-1.1160098841520694	-1.106176343601155	-1.1231028832184795	-1.1132707972096247
0.009045	-0.236298	0.002142	-7814.883890458491	-1.116634	-1.106811	-1.1159358069610201	-1.1061122663503369	-1.1230288060274303	-1.1132067199588067
0.009046	-0.235916	0.002136	-7802.264714458491	-1.116560	-1.106753	-1.1158617297699711	-1.1060541890995188	-1.122954728836381	-1.1131486427079886
0.009047	-0.235596	0.002155	-7791.664606458491	-1.116485	-1.106691	-1.115786652578922	-1.1059921118487008	-1.122879651645332	-1.1130865654571707
0.009049	-0.235352	0.002155	-7783.588333458491	-1.116410	-1.106627	-1.1157114981968237	-1.1059279573470646	-1.1228044972632336	-1.1130224109555344
0.009050	-0.235016	0.002142	-7772.483458458491	-1.116336	-1.106567	-1.1156374210057747	-1.1058678800962465	-1.1227304200721848	-1.1129623337047163
0.009051	-0.234695	0.002142	-7761.883350458491	-1.116261	-1.106505	-1.1155623438147257	-1.1058058028454283	-1.1226553428811359	-1.1129002564538981
0.009052	-0.234451	0.002216	-7753.807077458491	-1.116185	-1.106439	-1.1154862666236767	-1.1057397255946102	-1.1225792656900868	-1.11283417920308
0.009054	-0.234161	0.002167	-7744.216503458491	-1.116110	-1.106376	-1.1154111122415784	-1.1056765710929741	-1.1225041113079883	-1.112771024701444
0.009055	-0.233826	0.002161	-7733.111628458491	-1.116035	-1.106315	-1.1153360350505295	-1.1056154938421558	-1.1224290341169394	-1.1127099474506257
0.009056	-0.233536	0.002185	-7723.521054458491	-1.115959	-1.106251	-1.1152599578594802	-1.1055514165913378	-1.1223529569258903	-1.1126458701998077
0.009057	-0.233185	0.002209	-7711.911412458491	-1.115883	-1.106190	-1.115183880668431	-1.1054903393405198	-1.1222768797348412	-1.1125847929489896
0.009059	-0.232910	0.002148	-7702.825605458491	-1.115808	-1.106126	-1.1151087262863328	-1.1054261848388836	-1.1222017253527428	-1.1125206384473534
0.009060	-0.232590	0.002185	-7692.225497458491	-1.115733	-1.106064	-1.115033649095284	-1.1053641075880654	-1.1221266481616938	-1.1124585611965352
0.009061	-0.232315	0.002142	-7683.139690458491	-1.115658	-1.106001	-1.114958571904235	-1.1053010303372475	-1.122051570970645	-1.1123954839457173
0.009062	-0.232010	0.002185	-7673.044349458491	-1.115582	-1.105938	-1.114882494713186	-1.1052379530864294	-1.1219754937795958	-1.1123324066948992
0.009064	-0.231674	0.002209	-7661.939474458491	-1.115506	-1.105875	-1.1148063403310877	-1.105174798584793	-1.1218993393974976	-1.112269252193263
0.009065	-0.231430	0.002197	-7653.863201458491	-1.115430	-1.105809	-1.1147302631400384	-1.105108721333975	-1.1218232622064486	-1.1122031749424448
0.009066	-0.231079	0.002185	-7642.253559458491	-1.115354	-1.105748	-1.1146541859489894	-1.105047644083157	-1.1217471850153995	-1.1121420976916268
0.009067	-0.230774	0.002203	-7632.158218458491	-1.115278	-1.105684	-1.1145781087579403	-1.1049835668323387	-1.1216711078243504	-1.1120780204408085
0.009069	-0.230515	0.002222	-7623.577178458491	-1.115201	-1.105618	-1.1145009543758422	-1.1049174123307026	-1.121593953442252	-1.1120118659391725
0.009070	-0.230179	0.002216	-7612.472303458491	-1.115124	-1.105555	-1.114423877184793	-1.1048543350798845	-1.1215168762512029	-1.1119487886883543
0.009071	-0.229858	0.002203	-7601.872195458491	-1.115047	-1.105492	-1.114346799993744	-1.1047912578290664	-1.1214397990601541	-1.1118857114375362
0.009072	-0.229553	0.002240	-7591.7768544584915	-1.114970	-1.105427	-1.114269722802695	-1.1047261805782482	-1.121362721869105	-1.111820634186718
0.009074	-0.229294	0.002240	-7583.195814458491	-1.114893	-1.105361	-1.1141925684205967	-1.1046600260766122	-1.1212855674870066	-1.111754479685082
0.009075	-0.228958	0.002179	-7572.090939458491	-1.114816	-1.105299	-1.1141154912295477	-1.104597948825794	-1.1212084902959578	-1.1116924024342638
0.009076	-0.228638	0.002234	-7561.490831458491	-1.114739	-1.105235	-1.1140384140384985	-1.104533871574976	-1.1211314131049086	-1.1116283251834458
0.009077	-0.228348	0.002264	-7551.900257458491	-1.114661	-1.105169	-1.1139603368474493	-1.1044677943241579	-1.1210533359138593	-1.1115622479326277
0.009079	-0.228058	0.002228	-7542.309683458491	-1.114584	-1.105103	-1.1138831824653512	-1.1044016398225216	-1.1209761815317614	-1.1114960934309914
0.009080	-0.227692	0.002234	-7530.195273458491	-1.114506	-1.105041	-1.113805105274302	-1.1043395625717034	-1.120898104340712	-1.1114340161801732
0.009081	-0.227448	0.002277	-7522.119001458491	-1.114428	-1.104973	-1.1137270280832532	-1.1042714853208855	-1.1208200271496631	-1.1113659389293553
0.009082	-0.227142	0.002222	-7512.023660458491	-1.114350	-1.104908	-1.113648950892204	-1.1042064080700673	-1.1207419499586142	-1.1113008616785371
0.009084	-0.226837	0.002246	-7501.928319458491	-1.114273	-1.104843	-1.113571796510106	-1.1041412535684312	-1.1206647955765159	-1.111235707176901
0.009085	-0.226517	0.002240	-7491.328210458491	-1.114195	-1.104778	-1.1134937193190568	-1.1040761763176132	-1.120586718385467	-1.111170629926083
0.009086	-0.226227	0.002283	-7481.737636458491	-1.114116	-1.104712	-1.1134146421280078	-1.104010099066795	-1.120507641194418	-1.1111045526752648
0.009087	-0.225922	0.002271	-7471.642295458491	-1.114037	-1.104645	-1.1133355649369585	-1.103943021815977	-1.1204285640033684	-1.1110374754244468
0.009089	-0.225601	0.002277	-7461.042187458491	-1.113958	-1.104580	-1.1132564105548604	-1.1038778673143406	-1.1203494096212703	-1.1109723209228104
0.009090	-0.225342	0.002283	-7452.461147458491	-1.113879	-1.104512	-1.1131773333638113	-1.1038097900635226	-1.1202703324302212	-1.1109042436719925
0.009091	-0.225021	0.002277	-7441.861039458491	-1.113800	-1.104446	-1.1130982561727623	-1.1037437128127046	-1.1201912552391722	-1.1108381664211744
0.009092	-0.224716	0.002283	-7431.765698458491	-1.113721	-1.104380	-1.1130191789817132	-1.1036776355618862	-1.1201121780481231	-1.110772089170356
0.009094	-0.224396	0.002277	-7421.165590458491	-1.113642	-1.104314	-1.112940024599615	-1.1036114810602502	-1.120033023666025	-1.11070593466872
0.009095	-0.224091	0.002258	-7411.070249458491	-1.113564	-1.104248	-1.112861947408566	-1.1035454038094321	-1.119954946474976	-1.110639857417902
0.009096	-0.223770	0.002295	-7400.470141458491	-1.113484	-1.104182	-1.1127818702175167	-1.103479326558614	-1.1198748692839269	-1.1105737801670839
0.009097	-0.223511	0.002295	-7391.8891014584915	-1.113405	-1.104113	-1.1127027930264677	-1.103410249307796	-1.1197957920928778	-1.1105047029162658
0.009099	-0.223206	0.002313	-7381.793760458491	-1.113325	-1.104046	-1.1126226386443694	-1.1033430948061598	-1.1197156377107795	-1.1104375484146296
