Repository: pietracorvo/HystAPI

# Example data

The example data in this folder is from measurements performed during my physics bachelor.

The material is **FeSi3** (iron with 3% silicon), aka 'electrical steel', the standard material for ring cores in trafos. 

Four of the five samples where treated with high pressure torison (HPT, 20 rotations at 20GPa), to achieve nanocristallisation of the grains, which has a huge impact on the magnetic properties of the material. The HPT deformation was done at 77K (under liquid nitrogen) and at 293K (at room temperature). Afterwards some samples were heat treated at a temperature of 493K (for two hours) to anneal defects from the deformation process.

The five samples are:

File: testData/FeSi3_LN/G4_748V_100Hz_800000Fs0.txt (part 27 of 57)
--------------------------
t	U1	U2	H	Braw	Jraw	B_drift	 J_drift	B_corr	J_corr
0.009109	-0.110397	0.002399	-3651.6709338519972	-1.069766	-1.065177	-1.0681718242270322	-1.0635832358626984	-1.0759791100894662	-1.0713892438420636
0.009110	-0.110245	0.002380	-3646.623263851997	-1.069683	-1.065100	-1.0680886492159691	-1.0635060608968254	-1.0758959350784032	-1.0713120688761906
0.009111	-0.110107	0.002423	-3642.080359851997	-1.069599	-1.065022	-1.0680044742049062	-1.0634278859309523	-1.07581176006734	-1.0712338939103174
0.009112	-0.109940	0.002380	-3636.527922851997	-1.069517	-1.064946	-1.0679222991938433	-1.0633517109650794	-1.0757295850562771	-1.0711577189444446
0.009114	-0.109802	0.002405	-3631.985018851997	-1.069433	-1.064869	-1.0678379491717171	-1.0632743610333335	-1.075645235034151	-1.0710803690126987
0.009115	-0.109650	0.002423	-3626.937348851997	-1.069349	-1.064791	-1.0677537741606542	-1.0631961860674604	-1.0755610600230883	-1.0710021940468255
0.009116	-0.109528	0.002429	-3622.8992118519973	-1.069265	-1.064712	-1.067669599149591	-1.0631170111015873	-1.075476885012025	-1.0709230190809524
0.009117	-0.109344	0.002429	-3616.842007851997	-1.069181	-1.064636	-1.067585424138528	-1.0630408361357142	-1.075392710000962	-1.0708468441150794
0.009119	-0.109238	0.002417	-3613.308637851997	-1.069097	-1.064556	-1.0675010741164022	-1.0629604862039683	-1.0753083599788362	-1.0707664941833335
0.009120	-0.109070	0.002411	-3607.756200851997	-1.069014	-1.064480	-1.067417899105339	-1.0628843112380952	-1.0752251849677728	-1.0706903192174604
0.009121	-0.108856	0.002417	-3600.689461851997	-1.068929	-1.064404	-1.067332724094276	-1.0628081362722221	-1.0751400099567099	-1.0706141442515873
0.009122	-0.108719	0.002484	-3596.146557851997	-1.068844	-1.064325	-1.067247549083213	-1.062728961306349	-1.075054834945647	-1.0705349692857142
0.009124	-0.108673	0.002448	-3594.632256851997	-1.068759	-1.064241	-1.0671621990610871	-1.062644611374603	-1.0749694849235212	-1.0704506193539682
0.009125	-0.108444	0.002429	-3587.060750851997	-1.068675	-1.064167	-1.0670780240500242	-1.0625704364087303	-1.074885309912458	-1.0703764443880954
0.009126	-0.108307	0.002460	-3582.517847851997	-1.068589	-1.064087	-1.0669918490389612	-1.062490261442857	-1.074799134901395	-1.0702962694222222
0.009127	-0.108109	0.002454	-3575.955875851997	-1.068504	-1.064010	-1.0669066740278979	-1.062413086476984	-1.0747139598903317	-1.0702190944563492
0.009129	-0.107986	0.002472	-3571.917739851997	-1.068419	-1.063930	-1.066821324005772	-1.0623327365452382	-1.0746286098682059	-1.0701387445246033
0.009130	-0.107834	0.002435	-3566.870068851997	-1.068334	-1.063852	-1.066736148994709	-1.062254561579365	-1.074543434857143	-1.0700605695587302
0.009131	-0.107681	0.002435	-3561.822398851997	-1.068250	-1.063773	-1.066651973983646	-1.0621753866134922	-1.0744592598460798	-1.0699813945928573
0.009132	-0.107529	0.002484	-3556.774727851997	-1.068164	-1.063694	-1.066565798972583	-1.062096211647619	-1.0743730848350168	-1.069902219626984
0.009134	-0.107391	0.002502	-3552.231824851997	-1.068077	-1.063613	-1.0664784489504568	-1.062014861715873	-1.0742857348128907	-1.069820869695238
0.009135	-0.107239	0.002472	-3547.184153851997	-1.067991	-1.063534	-1.0663922739393938	-1.06193568675	-1.0741995598018277	-1.0697416947293652
0.009136	-0.107147	0.002460	-3544.155551851997	-1.067906	-1.063452	-1.066307098928331	-1.061853511784127	-1.0741143847907648	-1.0696595197634922
0.009137	-0.106918	0.002484	-3536.584045851997	-1.067820	-1.063375	-1.066220923917268	-1.061776336818254	-1.0740282097797018	-1.0695823447976192
0.009139	-0.106720	0.002509	-3530.022074851997	-1.067733	-1.063297	-1.0661335738951419	-1.061697986886508	-1.0739408597575757	-1.069503994865873
0.009140	-0.106613	0.002490	-3526.488704851997	-1.067647	-1.063215	-1.0660473988840788	-1.061615811920635	-1.0738546847465127	-1.0694218199
0.009141	-0.106430	0.002502	-3520.431500851997	-1.067560	-1.063136	-1.065960223873016	-1.061536636954762	-1.07376750973545	-1.0693426449341272
0.009142	-0.106308	0.002515	-3516.393363851997	-1.067473	-1.063054	-1.0658730488619528	-1.0614544619888888	-1.0736803347243868	-1.069260469968254
0.009144	-0.106155	0.002515	-3511.345693851997	-1.067386	-1.062973	-1.0657856988398269	-1.0613731120571428	-1.0735929847022607	-1.069179120036508
0.009145	-0.106049	0.002472	-3507.812323851997	-1.067300	-1.062892	-1.0656995238287637	-1.06129193709127	-1.0735068096911977	-1.069097945070635
0.009146	-0.105804	0.002472	-3499.736051851997	-1.067214	-1.062816	-1.0656133488177009	-1.0612157621253968	-1.0734206346801347	-1.069021770104762
0.009147	-0.105682	0.002527	-3495.697914851997	-1.067127	-1.062734	-1.0655261738066377	-1.0611335871595238	-1.0733334596690716	-1.068939595138889
0.009149	-0.105576	0.002515	-3492.164545851997	-1.067040	-1.062651	-1.0654388237845118	-1.0610502372277777	-1.073246109646946	-1.0688562452071428
0.009150	-0.105423	0.002478	-3487.116874851997	-1.066954	-1.062571	-1.0653526487734488	-1.0609700622619047	-1.0731599346358829	-1.0687760702412699
0.009151	-0.105225	0.002515	-3480.554903851997	-1.066866	-1.062492	-1.0652644737623858	-1.0608908872960316	-1.0730717596248196	-1.0686968952753968
0.009152	-0.105087	0.002539	-3476.011999851997	-1.066779	-1.062410	-1.0651772987513226	-1.0608087123301588	-1.0729845846137565	-1.068614720309524
0.009154	-0.104965	0.002551	-3471.973863851997	-1.066690	-1.062327	-1.0650879487291967	-1.0607253623984128	-1.0728952345916305	-1.068531370377778
0.009155	-0.104828	0.002502	-3467.430959851997	-1.066603	-1.062246	-1.0650007737181337	-1.0606441874325396	-1.0728080595805678	-1.0684501954119048
0.009156	-0.104675	0.002515	-3462.3832898519972	-1.066516	-1.062165	-1.0649135987070708	-1.0605630124666667	-1.0727208845695047	-1.0683690204460319
0.009157	-0.104553	0.002545	-3458.345152851997	-1.066428	-1.062082	-1.0648254236960075	-1.0604798375007936	-1.0726327095584414	-1.0682858454801587
0.009159	-0.104279	0.002502	-3449.259345851997	-1.066341	-1.062006	-1.0647380736738816	-1.0604034875690476	-1.0725453595363157	-1.0682094955484127
0.009160	-0.104202	0.002557	-3446.735510851997	-1.066253	-1.061921	-1.0646498986628186	-1.0603183126031746	-1.0724571845252524	-1.0681243205825397
0.009161	-0.104095	0.002557	-3443.202141851997	-1.066164	-1.061837	-1.0645607236517556	-1.0602341376373015	-1.0723680095141894	-1.0680401456166666
0.009162	-0.103928	0.002502	-3437.649703851997	-1.066077	-1.061757	-1.0644735486406927	-1.0601539626714287	-1.0722808345031267	-1.0679599706507938
0.009164	-0.103745	0.002563	-3431.592499851997	-1.065988	-1.061676	-1.0643841986185665	-1.0600726127396827	-1.0721914844810003	-1.0678786207190478
0.009165	-0.103653	0.002557	-3428.563896851997	-1.065900	-1.061591	-1.0642960236075036	-1.0599874377738094	-1.0721033094699375	-1.0677934457531746
0.009166	-0.103363	0.002563	-3418.973322851997	-1.065811	-1.061514	-1.0642068485964407	-1.0599102628079367	-1.0720141344588745	-1.0677162707873018
0.009167	-0.103302	0.002588	-3416.954254851997	-1.065722	-1.061427	-1.0641176735853777	-1.0598230878420634	-1.0719249594478115	-1.0676290958214285
0.009169	-0.103165	0.002533	-3412.411351851997	-1.065633	-1.061345	-1.0640283235632517	-1.0597407379103174	-1.0718356094256856	-1.0675467458896826
0.009170	-0.102951	0.002563	-3405.344612851997	-1.065544	-1.061265	-1.0639391485521885	-1.0596605629444444	-1.0717464344146226	-1.0674665709238096
0.009171	-0.102783	0.002612	-3399.792174851997	-1.065454	-1.061182	-1.0638489735411254	-1.0595773879785715	-1.0716562594035595	-1.0673833959579366
0.009172	-0.102722	0.002570	-3397.773106851997	-1.065365	-1.061095	-1.0637597985300624	-1.0594902130126984	-1.0715670843924965	-1.0672962209920636
0.009174	-0.102539	0.002570	-3391.7159028519973	-1.065276	-1.061013	-1.0636704485079365	-1.0594078630809525	-1.0714777343703705	-1.0672138710603176
0.009175	-0.102371	0.002557	-3386.163464851997	-1.065187	-1.060932	-1.0635812734968737	-1.0593266881150794	-1.0713885593593075	-1.0671326960944445
0.009176	-0.102188	0.002570	-3380.106259851997	-1.065098	-1.060850	-1.0634920984858105	-1.0592445131492063	-1.0712993843482446	-1.0670505211285715
0.009177	-0.102127	0.002570	-3378.087191851997	-1.065009	-1.060764	-1.0634029234747475	-1.0591583381833334	-1.0712102093371816	-1.0669643461626985
0.009179	-0.101883	0.002539	-3370.010918851997	-1.064921	-1.060685	-1.0633145734526215	-1.0590789882515874	-1.0711218593150553	-1.0668849962309526
0.009180	-0.101730	0.002606	-3364.963248851997	-1.064831	-1.060602	-1.0632243984415586	-1.0589958132857142	-1.0710316843039926	-1.0668018212650794
0.009181	-0.101654	0.002563	-3362.439413851997	-1.064742	-1.060516	-1.0631352234304956	-1.0589096383198413	-1.0709425092929297	-1.0667156462992065
0.009182	-0.101486	0.002594	-3356.8869758519972	-1.064652	-1.060433	-1.0630450484194323	-1.0588264633539681	-1.070852334281866	-1.0666324713333333
0.009184	-0.101303	0.002600	-3350.829770851997	-1.064562	-1.060351	-1.0629546983973064	-1.0587441134222222	-1.0707619842597405	-1.0665501214015873
0.009185	-0.101227	0.002637	-3348.305935851997	-1.064471	-1.060263	-1.0628635233862433	-1.0586559384563492	-1.0706708092486772	-1.0664619464357143
0.009186	-0.101013	0.002612	-3341.239196851997	-1.064380	-1.060181	-1.0627723483751805	-1.0585737634904762	-1.0705796342376144	-1.0663797714698413
0.009187	-0.100876	0.002600	-3336.696293851997	-1.064290	-1.060096	-1.0626821733641174	-1.0584885885246031	-1.0704894592265513	-1.0662945965039683
0.009189	-0.100769	0.002618	-3333.162924851997	-1.064199	-1.060010	-1.0625908233419912	-1.058402238592857	-1.070398109204425	-1.0662082465722222
0.009190	-0.100601	0.002600	-3327.610486851997	-1.064109	-1.059927	-1.0625006483309283	-1.0583190636269841	-1.0703079341933623	-1.0661250716063493
0.009191	-0.100388	0.002612	-3320.543747851997	-1.064018	-1.059845	-1.0624094733198652	-1.058236888661111	-1.070216759182299	-1.0660428966404762
0.009192	-0.100250	0.002661	-3316.000844851997	-1.063926	-1.059759	-1.0623172983088023	-1.058150713695238	-1.0701245841712361	-1.065956721674603
0.009194	-0.100113	0.002667	-3311.457940851997	-1.063834	-1.059672	-1.0622249482866761	-1.058063363763492	-1.0700322341491102	-1.0658693717428571
0.009195	-0.099930	0.002618	-3305.400736851997	-1.063743	-1.059589	-1.0621337732756133	-1.057980188797619	-1.0699410591380474	-1.0657861967769842
0.009196	-0.099808	0.002649	-3301.362599851997	-1.063651	-1.059502	-1.0620415982645501	-1.057893013831746	-1.069848884126984	-1.065699021811111
0.009197	-0.099686	0.002667	-3297.3244638519973	-1.063559	-1.059415	-1.0619494232534872	-1.057805838865873	-1.069756709115921	-1.0656118468452382
0.009199	-0.099518	0.002637	-3291.772025851997	-1.063467	-1.059330	-1.0618570732313612	-1.0577204889341272	-1.069664359093795	-1.0655264969134923
0.009200	-0.099335	0.002631	-3285.714821851997	-1.063376	-1.059247	-1.0617658982202984	-1.057637313968254	-1.0695731840827323	-1.0654433219476191
0.009201	-0.099228	0.002673	-3282.181451851997	-1.063284	-1.059159	-1.061673723209235	-1.057549139002381	-1.0694810090716689	-1.0653551469817462
0.009202	-0.099060	0.002631	-3276.629014851997	-1.063192	-1.059074	-1.061581548198172	-1.057463964036508	-1.069388834060606	-1.0652699720158731
0.009204	-0.098831	0.002649	-3269.057508851997	-1.063100	-1.058992	-1.0614891981760461	-1.0573816141047618	-1.06929648403848	-1.065187622084127
0.009205	-0.098663	0.002673	-3263.505071851997	-1.063008	-1.058906	-1.0613970231649832	-1.0572954391388887	-1.069204309027417	-1.0651014471182538
0.009206	-0.098618	0.002686	-3261.990769851997	-1.062915	-1.058815	-1.0613038481539203	-1.057204264173016	-1.0691111340163544	-1.065010272152381
0.009207	-0.098465	0.002655	-3256.943099851997	-1.062823	-1.058730	-1.0612116731428571	-1.0571190892071427	-1.069018959005291	-1.0649250971865079
0.009209	-0.098236	0.002655	-3249.371593851997	-1.062731	-1.058647	-1.0611193231207312	-1.0570357392753966	-1.068926608983165	-1.0648417472547618
0.009210	-0.098145	0.002692	-3246.342991851997	-1.062638	-1.058558	-1.061026148109668	-1.056946564309524	-1.068833433972102	-1.064752572288889
0.009211	-0.098007	0.002643	-3241.800087851997	-1.062546	-1.058472	-1.0609339730986052	-1.0568603893436508	-1.068741258961039	-1.064666397323016
0.009212	-0.097794	0.002655	-3234.733349851997	-1.062454	-1.058388	-1.0608417980875422	-1.056776214377778	-1.068649083949976	-1.064582222357143
0.009214	-0.097702	0.002686	-3231.7047468519972	-1.062361	-1.058299	-1.0607484480654161	-1.0566868644460319	-1.06855573392785	-1.064492872425397
0.009215	-0.097580	0.002686	-3227.666610851997	-1.062268	-1.058211	-1.060655273054353	-1.0565986894801587	-1.0684625589167869	-1.0644046974595238
0.009216	-0.097366	0.002686	-3220.5998718519972	-1.062174	-1.058127	-1.06056109804329	-1.0565145145142858	-1.068368383905724	-1.064320522493651
0.009217	-0.097198	0.002716	-3215.047434851997	-1.062081	-1.058040	-1.0604679230322271	-1.0564273395484127	-1.068275208894661	-1.0642333475277779
0.009219	-0.097076	0.002673	-3211.009297851997	-1.061988	-1.057952	-1.0603745730101009	-1.0563389896166666	-1.068181858872535	-1.0641449975960318
0.009220	-0.096939	0.002698	-3206.466394851997	-1.061894	-1.057865	-1.0602803979990378	-1.0562518146507938	-1.0680876838614717	-1.064057822630159
0.009221	-0.096786	0.002686	-3201.418723851997	-1.061801	-1.057778	-1.060187222987975	-1.0561646396849207	-1.067994508850409	-1.0639706476642858
0.009222	-0.096680	0.002716	-3197.885354851997	-1.061707	-1.057688	-1.060093047976912	-1.0560744647190476	-1.0679003338393458	-1.0638804726984128
0.009224	-0.096436	0.002740	-3189.8090818519972	-1.061612	-1.057603	-1.059997697954786	-1.0559891147873017	-1.0678049838172199	-1.0637951227666669
0.009225	-0.096313	0.002734	-3185.770945851997	-1.061517	-1.057514	-1.059902522943723	-1.0558999398214286	-1.067709808806157	-1.0637059478007937
0.009226	-0.096222	0.002740	-3182.742342851997	-1.061423	-1.057423	-1.0598083479326599	-1.0558087648555556	-1.0676156337950937	-1.0636147728349208
0.009227	-0.096100	0.002686	-3178.7042068519972	-1.061329	-1.057334	-1.0597141729215969	-1.0557195898896825	-1.067521458784031	-1.0635255978690477
0.009229	-0.095886	0.002704	-3171.637467851997	-1.061235	-1.057249	-1.0596198228994709	-1.0556342399579366	-1.0674271087619047	-1.0634402479373017
0.009230	-0.095718	0.002740	-3166.085030851997	-1.061141	-1.057162	-1.0595256478884079	-1.0555470649920635	-1.067332933750842	-1.0633530729714287
0.009231	-0.095581	0.002740	-3161.542126851997	-1.061046	-1.057072	-1.0594304728773447	-1.0554568900261905	-1.0672377587397786	-1.0632628980055556
0.009232	-0.095322	0.002728	-3152.961086851997	-1.060951	-1.056988	-1.0593352978662818	-1.0553727150603176	-1.0671425837287156	-1.0631787230396827
0.009234	-0.095245	0.002753	-3150.437251851997	-1.060855	-1.056896	-1.059238947844156	-1.0552803651285716	-1.06704623370659	-1.0630863731079367
0.009235	-0.095093	0.002795	-3145.389580851997	-1.060759	-1.056806	-1.0591427728330929	-1.0551901901626983	-1.066950058695527	-1.0629961981420635
0.009236	-0.094925	0.002747	-3139.837143851997	-1.060663	-1.056717	-1.0590465978220298	-1.0551010151968252	-1.0668538836844639	-1.0629070231761903
0.009237	-0.094742	0.002747	-3133.779938851997	-1.060568	-1.056630	-1.0589514228109667	-1.0550138402309523	-1.0667587086734005	-1.0628198482103175
0.009239	-0.094604	0.002789	-3129.237035851997	-1.060472	-1.056539	-1.0588550727888408	-1.0549224902992063	-1.066662358651275	-1.0627284982785714
0.009240	-0.094543	0.002759	-3127.217967851997	-1.060376	-1.056446	-1.0587588977777778	-1.0548293153333332	-1.0665661836402118	-1.0626353233126984
0.009241	-0.094315	0.002753	-3119.646461851997	-1.060280	-1.056360	-1.0586627227667147	-1.0547431403674603	-1.0664700086291488	-1.0625491483468255
0.009242	-0.094193	0.002765	-3115.608324851997	-1.060185	-1.056269	-1.0585675477556518	-1.0546519654015871	-1.0663748336180858	-1.0624579733809523
0.009244	-0.094025	0.002777	-3110.055887851997	-1.060089	-1.056180	-1.0584711977335257	-1.054562615469841	-1.0662784835959598	-1.0623686234492062
0.009245	-0.093842	0.002759	-3103.9986828519973	-1.059993	-1.056092	-1.0583750227224626	-1.0544744405039683	-1.0661823085848967	-1.0622804484833335
0.009246	-0.093689	0.002814	-3098.951012851997	-1.059895	-1.056001	-1.0582768477113997	-1.0543832655380951	-1.0660841335738338	-1.0621892735174603
0.009247	-0.093506	0.002820	-3092.8938078519973	-1.059798	-1.055911	-1.0581796727003367	-1.0542930905722223	-1.0659869585627706	-1.0620990985515875
0.009249	-0.093384	0.002795	-3088.855671851997	-1.059701	-1.055819	-1.0580823226782108	-1.0542007406404763	-1.0658896085406449	-1.0620067486198415
0.009250	-0.093307	0.002820	-3086.331835851997	-1.059603	-1.055724	-1.0579841476671477	-1.0541055656746032	-1.0657914335295815	-1.0619115736539684
0.009251	-0.093094	0.002814	-3079.265097851997	-1.059506	-1.055636	-1.0578869726560847	-1.0540173907087302	-1.0656942585185187	-1.0618233986880954
0.009252	-0.092941	0.002789	-3074.217426851997	-1.059409	-1.055545	-1.0577897976450217	-1.053926215742857	-1.0655970835074555	-1.0617322237222222
0.009254	-0.092789	0.002832	-3069.169756851997	-1.059311	-1.055453	-1.0576914476228956	-1.053833865811111	-1.0654987334853296	-1.0616398737904762
0.009255	-0.092651	0.002844	-3064.6268528519972	-1.059212	-1.055361	-1.0575922726118328	-1.0537416908452382	-1.0653995584742666	-1.0615476988246033
0.009256	-0.092545	0.002832	-3061.093483851997	-1.059114	-1.055267	-1.0574940976007696	-1.053647515879365	-1.0653013834632037	-1.0614535238587302
0.009257	-0.092392	0.002783	-3056.045812851997	-1.059017	-1.055176	-1.0573969225897066	-1.053556340913492	-1.0652042084521405	-1.0613623488928572
0.009259	-0.092087	0.002838	-3045.950471851997	-1.058919	-1.055091	-1.0572985725675805	-1.0534709909817461	-1.0651058584300146	-1.0612769989611113
0.009260	-0.092056	0.002856	-3044.940937851997	-1.058820	-1.054994	-1.0571993975565177	-1.053373816015873	-1.0650066834189515	-1.0611798239952381
0.009261	-0.091904	0.002808	-3039.8932678519973	-1.058722	-1.054902	-1.0571012225454546	-1.05328164105	-1.0649085084078886	-1.0610876490293653
0.009262	-0.091705	0.002850	-3033.331295851997	-1.058624	-1.054812	-1.0570030475343914	-1.053191466084127	-1.0648103333968253	-1.0609974740634922
0.009264	-0.091629	0.002856	-3030.807460851997	-1.058525	-1.054716	-1.0569036975122654	-1.053095116152381	-1.0647109833746993	-1.060901124131746
0.009265	-0.091431	0.002844	-3024.245488851997	-1.058426	-1.054625	-1.0568045225012026	-1.0530039411865078	-1.0646118083636367	-1.060809949165873
0.009266	-0.091263	0.002863	-3018.693051851997	-1.058327	-1.054533	-1.0567053474901396	-1.0529117662206349	-1.0645126333525736	-1.0607177742
0.009267	-0.091141	0.002905	-3014.654914851997	-1.058227	-1.054438	-1.0566051724790766	-1.0528165912547618	-1.0644124583415104	-1.060622599234127
0.009269	-0.090988	0.002863	-3009.607244851997	-1.058127	-1.054345	-1.0565048224569504	-1.0527232413230159	-1.0643121083193843	-1.060529249302381
0.009270	-0.090836	0.002875	-3004.559573851997	-1.058027	-1.054251	-1.0564046474458875	-1.052629066357143	-1.0642119333083215	-1.060435074336508
0.009271	-0.090652	0.002887	-2998.502369851997	-1.057928	-1.054159	-1.0563054724348244	-1.0525368913912698	-1.0641127582972585	-1.060342899370635
0.009272	-0.090515	0.002881	-2993.9594658519973	-1.057828	-1.054065	-1.0562052974237615	-1.0524427164253969	-1.0640125832861953	-1.060248724404762
0.009274	-0.090332	0.002881	-2987.902260851997	-1.057728	-1.053973	-1.0561049474016353	-1.0523503664936509	-1.0639122332640691	-1.060156374473016
0.009275	-0.090164	0.002875	-2982.349823851997	-1.057628	-1.053880	-1.0560047723905723	-1.0522571915277776	-1.0638120582530064	-1.0600631995071428
0.009276	-0.090088	0.002899	-2979.825988851997	-1.057528	-1.053783	-1.0559045973795094	-1.0521600165619047	-1.0637118832419432	-1.0599660245412699
0.009277	-0.089981	0.002844	-2976.292618851997	-1.057429	-1.053688	-1.0558054223684463	-1.0520648415960316	-1.0636127082308802	-1.0598708495753968
0.009279	-0.089722	0.002899	-2967.7115788519973	-1.057328	-1.053599	-1.0557040723463205	-1.0519754916642856	-1.0635113582087543	-1.0597814996436508
0.009280	-0.089584	0.002948	-2963.1686758519972	-1.057227	-1.053503	-1.0556028973352574	-1.0518793166984128	-1.0634101831976914	-1.059685324677778
0.009281	-0.089508	0.002875	-2960.644840851997	-1.057127	-1.053406	-1.0555027223241942	-1.0517821417325397	-1.0633100081866282	-1.0595881497119048
0.009282	-0.089355	0.002814	-2955.597169851997	-1.057029	-1.053314	-1.0554045473131313	-1.0516899667666668	-1.0632118331755653	-1.059495974746032
0.009284	-0.089142	0.002917	-2948.530430851997	-1.056928	-1.053223	-1.0553031972910054	-1.0515986168349207	-1.0631104831534395	-1.0594046248142859
0.009285	-0.089005	0.002905	-2943.987527851997	-1.056828	-1.053128	-1.0552030222799424	-1.0515034418690477	-1.0630103081423763	-1.0593094498484128
0.009286	-0.088882	0.002887	-2939.949391851997	-1.056727	-1.053032	-1.0551018472688793	-1.0514072669031747	-1.0629091331313134	-1.0592132748825398
0.009287	-0.088684	0.002924	-2933.387419851997	-1.056626	-1.052939	-1.0550006722578162	-1.0513140919373016	-1.06280795812025	-1.0591200999166668
0.009289	-0.088593	0.002960	-2930.358817851997	-1.056524	-1.052841	-1.0548983222356902	-1.0512157420055555	-1.062705608098124	-1.0590217499849206
0.009290	-0.088394	0.002905	-2923.796845851997	-1.056423	-1.052748	-1.0547971472246271	-1.0511225670396827	-1.0626044330870612	-1.0589285750190478
0.009291	-0.088242	0.002924	-2918.749174851997	-1.056321	-1.052653	-1.0546949722135643	-1.0510273920738096	-1.0625022580759982	-1.0588334000531747
0.009292	-0.088104	0.002936	-2914.206271851997	-1.056219	-1.052557	-1.0545927972025013	-1.0509312171079366	-1.0624000830649352	-1.0587372250873017
0.009294	-0.087921	0.002966	-2908.149066851997	-1.056117	-1.052462	-1.054490447180375	-1.0508358671761904	-1.0622977330428092	-1.0586418751555555
0.009295	-0.087860	0.002911	-2906.1299988519972	-1.056016	-1.052363	-1.0543892721693122	-1.0507366922103174	-1.0621965580317463	-1.0585427001896826
0.009296	-0.087631	0.002930	-2898.558492851997	-1.055914	-1.052271	-1.0542870971582492	-1.0506445172444443	-1.0620943830206833	-1.0584505252238094
0.009297	-0.087524	0.002960	-2895.0251238519973	-1.055812	-1.052173	-1.0541849221471862	-1.0505463422785715	-1.0619922080096202	-1.0583523502579366
0.009299	-0.087311	0.002960	-2887.958384851997	-1.055709	-1.052080	-1.05408157212506	-1.0504529923468253	-1.061888857987494	-1.0582590003261905
0.009300	-0.087204	0.002942	-2884.425015851997	-1.055607	-1.051982	-1.053979397113997	-1.0503548173809523	-1.061786682976431	-1.0581608253603174
0.009301	-0.087021	0.002966	-2878.367810851997	-1.055505	-1.051887	-1.053877222102934	-1.0502596424150794	-1.061684507965368	-1.0580656503944446
0.009302	-0.086914	0.002936	-2874.834441851997	-1.055403	-1.051790	-1.0537750470918712	-1.0501624674492063	-1.061582332954305	-1.0579684754285714
0.009304	-0.086746	0.002917	-2869.282003851997	-1.055301	-1.051695	-1.0536726970697452	-1.0500671175174603	-1.061479982932179	-1.0578731254968254
0.009305	-0.086578	0.002991	-2863.729566851997	-1.055198	-1.051599	-1.053569522058682	-1.0499709425515873	-1.0613768079211159	-1.0577769505309524
0.009306	-0.086456	0.002954	-2859.691429851997	-1.055095	-1.051501	-1.0534663470476189	-1.0498727675857142	-1.0612736329100527	-1.0576787755650794
0.009307	-0.086273	0.002985	-2853.634225851997	-1.054992	-1.051405	-1.053363172036556	-1.0497765926198412	-1.06117045789899	-1.0575826005992064
0.009309	-0.086105	0.003009	-2848.081787851997	-1.054888	-1.051308	-1.05325882201443	-1.0496792426880952	-1.0610661078768642	-1.0574852506674604
0.009310	-0.086029	0.002991	-2845.557952851997	-1.054784	-1.051208	-1.053154647003367	-1.049579067722222	-1.0609619328658009	-1.0573850757015872
0.009311	-0.085800	0.003033	-2837.9864468519972	-1.054679	-1.051112	-1.0530494719923038	-1.0494828927563493	-1.0608567578547379	-1.0572889007357145
0.009312	-0.085693	0.003021	-2834.453077851997	-1.054574	-1.051012	-1.0529442969812408	-1.0493827177904762	-1.0607515828436749	-1.0571887257698414
0.009314	-0.085526	0.003009	-2828.900639851997	-1.054470	-1.050915	-1.052839946959115	-1.0492853678587302	-1.060647232821549	-1.0570913758380953
0.009315	-0.085388	0.002991	-2824.357736851997	-1.054366	-1.050817	-1.052735771948052	-1.0491871928928571	-1.0605430578104857	-1.0569932008722223
0.009316	-0.085175	0.002997	-2817.290997851997	-1.054262	-1.050721	-1.052631596936989	-1.0490910179269841	-1.0604388827994229	-1.0568970259063493
0.009317	-0.085068	0.003027	-2813.757628851997	-1.054157	-1.050621	-1.052526421925926	-1.0489908429611112	-1.06033370778836	-1.0567968509404764
0.009319	-0.084976	0.003033	-2810.729025851997	-1.054052	-1.050520	-1.0524210719037999	-1.048889493029365	-1.060228357766234	-1.0566955010087302
0.009320	-0.084747	0.002997	-2803.157520851997	-1.053948	-1.050425	-1.052316896892737	-1.048794318063492	-1.060124182755171	-1.0566003260428571
0.009321	-0.084625	0.003052	-2799.119383851997	-1.053843	-1.050325	-1.052211721881674	-1.048694143097619	-1.060019007744108	-1.0565001510769843
0.009322	-0.084488	0.003046	-2794.576480851997	-1.053737	-1.050225	-1.0521055468706109	-1.048593968131746	-1.059912832733045	-1.0563999761111111
0.009324	-0.084290	0.003015	-2788.014508851997	-1.053632	-1.050128	-1.0520001968484847	-1.0484966182	-1.0598074827109185	-1.056302626179365
0.009325	-0.084122	0.003070	-2782.4620718519973	-1.053526	-1.050029	-1.0518940218374218	-1.048397443234127	-1.0597013076998558	-1.0562034512134921
0.009326	-0.084000	0.003113	-2778.4239348519973	-1.053419	-1.049927	-1.051786846826359	-1.048295268268254	-1.059594132688793	-1.0561012762476192
0.009327	-0.083832	0.003040	-2772.871497851997	-1.053313	-1.049828	-1.0516806718152958	-1.0481960933023808	-1.0594879576777299	-1.056002101281746
0.009329	-0.083679	0.003046	-2767.823826851997	-1.053207	-1.049729	-1.05157432179317	-1.0480967433706347	-1.0593816076556037	-1.05590275135
0.009330	-0.083572	0.003082	-2764.290457851997	-1.053101	-1.049626	-1.0514681467821068	-1.0479935684047619	-1.0592754326445406	-1.055799576384127
0.009331	-0.083420	0.003070	-2759.242786851997	-1.052994	-1.049526	-1.0513609717710437	-1.0478933934388888	-1.0591682576334778	-1.055699401418254
0.009332	-0.083267	0.003088	-2754.195116851997	-1.052887	-1.049426	-1.0512537967599807	-1.0477932184730159	-1.0590610826224145	-1.055599226452381
0.009334	-0.083084	0.003101	-2748.137911851997	-1.052780	-1.049326	-1.0511464467378548	-1.0476928685412699	-1.0589537326002887	-1.055498876520635
0.009335	-0.082947	0.003101	-2743.595008851997	-1.052672	-1.049224	-1.0510382717267919	-1.0475906935753967	-1.0588455575892257	-1.0553967015547618
0.009336	-0.082779	0.003046	-2738.042570851997	-1.052566	-1.049125	-1.0509320967157285	-1.047491518609524	-1.0587393825781626	-1.055297526588889
0.009337	-0.082596	0.003094	-2731.985365851997	-1.052459	-1.049026	-1.0508249217046657	-1.0473923436436507	-1.0586322075670997	-1.055198351623016
0.009339	-0.082489	0.003131	-2728.451996851997	-1.052351	-1.048922	-1.0507165716825397	-1.0472879937119046	-1.0585238575449738	-1.0550940016912698
0.009340	-0.082367	0.003076	-2724.413860851997	-1.052244	-1.048820	-1.0506093966714767	-1.047185818746032	-1.0584166825339105	-1.054991826725397
0.009341	-0.082169	0.003070	-2717.851888851997	-1.052137	-1.048722	-1.0505022216604138	-1.0470876437801586	-1.0583095075228477	-1.0548936517595238
0.009342	-0.081985	0.003143	-2711.794683851997	-1.052029	-1.048621	-1.0503940466493507	-1.0469864688142858	-1.0582013325117847	-1.054792476793651
0.009344	-0.081909	0.003107	-2709.270848851997	-1.051921	-1.048516	-1.0502856966272247	-1.0468811188825398	-1.0580929824896588	-1.054687126861905
0.009345	-0.081711	0.003094	-2702.708876851997	-1.051813	-1.048417	-1.0501775216161617	-1.0467819439166666	-1.0579848074785958	-1.0545879518960317
0.009346	-0.081558	0.003162	-2697.661206851997	-1.051704	-1.048314	-1.0500683466050986	-1.0466787689507937	-1.0578756324675327	-1.0544847769301589
0.009347	-0.081451	0.003137	-2694.127837851997	-1.051596	-1.048210	-1.0499601715940357	-1.0465745939849207	-1.0577674574564697	-1.0543806019642858
0.009349	-0.081329	0.003076	-2690.089700851997	-1.051489	-1.048108	-1.0498528215719094	-1.0464722440531746	-1.0576601074343435	-1.0542782520325398
0.009350	-0.081100	0.003125	-2682.518194851997	-1.051381	-1.048009	-1.0497446465608464	-1.0463730690873017	-1.0575519324232805	-1.0541790770666668
0.009351	-0.081039	0.003131	-2680.499126851997	-1.051272	-1.047903	-1.0496354715497835	-1.0462668941214286	-1.0574427574122174	-1.0540729021007937
0.009352	-0.080826	0.003180	-2673.432387851997	-1.051162	-1.047802	-1.0495252965387205	-1.0461657191555556	-1.0573325824011546	-1.0539717271349207
0.009354	-0.080673	0.003125	-2668.3847178519973	-1.051053	-1.047700	-1.0494159465165946	-1.0460633692238095	-1.0572232323790285	-1.0538693772031746
0.009355	-0.080505	0.003180	-2662.832279851997	-1.050943	-1.047597	-1.0493057715055314	-1.0459601942579364	-1.0571130573679652	-1.0537662022373016
0.009356	-0.080368	0.003192	-2658.289376851997	-1.050833	-1.047492	-1.0491955964944684	-1.0458550192920635	-1.0570028823569024	-1.0536610272714286
0.009357	-0.080215	0.003149	-2653.2417058519973	-1.050723	-1.047389	-1.0490854214834056	-1.0457518443261904	-1.0568927073458396	-1.0535578523055555
0.009359	-0.080063	0.003192	-2648.194035851997	-1.050613	-1.047285	-1.0489750714612796	-1.0456474943944445	-1.0567823573237134	-1.0534535023738096
0.009360	-0.079895	0.003168	-2642.641597851997	-1.050503	-1.047182	-1.0488648964502165	-1.0455443194285714	-1.0566721823126506	-1.0533503274079365
0.009361	-0.079742	0.003156	-2637.5939278519973	-1.050393	-1.047078	-1.0487547214391533	-1.0454401444626984	-1.0565620073015873	-1.0532461524420635
0.009362	-0.079605	0.003229	-2633.051023851997	-1.050282	-1.046973	-1.0486435464280903	-1.0453349694968253	-1.0564508322905244	-1.0531409774761904
0.009364	-0.079468	0.003217	-2628.508120851997	-1.050171	-1.046867	-1.0485321964059644	-1.0452286195650793	-1.0563394822683985	-1.0530346275444444
0.009365	-0.079330	0.003156	-2623.965216851997	-1.050061	-1.046763	-1.0484220213949014	-1.0451244445992065	-1.0562293072573352	-1.0529304525785717
0.009366	-0.079132	0.003229	-2617.403245851997	-1.049949	-1.046660	-1.0483098463838385	-1.0450212696333332	-1.0561171322462726	-1.0528272776126983
0.009367	-0.078964	0.003210	-2611.850807851997	-1.049838	-1.046555	-1.0481986713727753	-1.0449160946674603	-1.0560059572352092	-1.0527221026468254
0.009369	-0.078903	0.003229	-2609.831739851997	-1.049726	-1.046446	-1.0480863213506493	-1.0448067447357143	-1.0558936072130831	-1.0526127527150795
0.009370	-0.078690	0.003186	-2602.7650008519972	-1.049615	-1.046344	-1.0479751463395863	-1.0447045697698412	-1.0557824322020202	-1.0525105777492063
0.009371	-0.078537	0.003229	-2597.717330851997	-1.049504	-1.046239	-1.0478639713285234	-1.0445993948039682	-1.0556712571909572	-1.0524054027833334
0.009372	-0.078430	0.003192	-2594.183960851997	-1.049393	-1.046132	-1.0477527963174604	-1.0444922198380953	-1.0555600821798943	-1.0522982278174604
0.009374	-0.078262	0.003229	-2588.631523851997	-1.049281	-1.046027	-1.0476404462953341	-1.0443868699063492	-1.0554477321577682	-1.0521928778857144
0.009375	-0.078079	0.003253	-2582.574318851997	-1.049168	-1.045922	-1.0475272712842714	-1.0442816949404763	-1.0553345571467054	-1.0520877029198414
0.009376	-0.077911	0.003259	-2577.021881851997	-1.049055	-1.045816	-1.0474140962732084	-1.0441755199746032	-1.0552213821356422	-1.0519815279539684
0.009377	-0.077835	0.003253	-2574.498045851997	-1.048942	-1.045707	-1.0473009212621454	-1.0440663450087302	-1.0551082071245794	-1.0518723529880953
0.009379	-0.077652	0.003253	-2568.440841851997	-1.048830	-1.045602	-1.047188571240019	-1.0439609950769841	-1.054995857102453	-1.0517670030563493
0.009380	-0.077469	0.003271	-2562.383636851997	-1.048716	-1.045496	-1.0470743962289562	-1.043854820111111	-1.05488168209139	-1.0516608280904762
0.009381	-0.077393	0.003241	-2559.859801851997	-1.048604	-1.045387	-1.0469622212178933	-1.0437456451452383	-1.0547695070803274	-1.0515516531246034
0.009382	-0.077209	0.003241	-2553.802596851997	-1.048491	-1.045282	-1.0468490462068303	-1.0436404701793651	-1.0546563320692641	-1.0514464781587303
0.009384	-0.077011	0.003326	-2547.2406258519973	-1.048377	-1.045175	-1.0467346961847042	-1.043533120247619	-1.0545419820471382	-1.0513391282269842
0.009385	-0.076950	0.003271	-2545.221556851997	-1.048263	-1.045064	-1.046620521173641	-1.043421945281746	-1.0544278070360749	-1.051227953261111
0.009386	-0.076706	0.003284	-2537.145284851997	-1.048149	-1.044960	-1.046506346162578	-1.0433177703158731	-1.054313632025012	-1.0511237782952383
0.009387	-0.076614	0.003345	-2534.116681851997	-1.048033	-1.044849	-1.0463901711515151	-1.0432065953499998	-1.0541974570139492	-1.051012603329365
0.009389	-0.076477	0.003314	-2529.573778851997	-1.047919	-1.044739	-1.0462758211293892	-1.043096245418254	-1.0540831069918233	-1.0509022533976191
0.009390	-0.076263	0.003278	-2522.507039851997	-1.047804	-1.044634	-1.0461606461183262	-1.042991070452381	-1.0539679319807602	-1.0507970784317462
0.009391	-0.076096	0.003320	-2516.9546018519973	-1.047689	-1.044526	-1.046045471107263	-1.042882895486508	-1.0538527569696972	-1.050688903465873
0.009392	-0.075958	0.003363	-2512.4116988519972	-1.047573	-1.044416	-1.0459292960962001	-1.042772720520635	-1.053736581958634	-1.0505787285000001
0.009394	-0.075821	0.003333	-2507.868795851997	-1.047458	-1.044306	-1.045813946074074	-1.0426623705888889	-1.053621231936508	-1.050468378568254
0.009395	-0.075699	0.003314	-2503.830658851997	-1.047342	-1.044196	-1.045697771063011	-1.0425521956230157	-1.0535050569254452	-1.0503582036023809
0.009396	-0.075500	0.003363	-2497.2686868519972	-1.047226	-1.044088	-1.0455815960519481	-1.0424440206571428	-1.053388881914382	-1.050250028636508
0.009397	-0.075363	0.003339	-2492.725783851997	-1.047111	-1.043978	-1.045466421040885	-1.0423338456912699	-1.053273706903319	-1.050139853670635
0.009399	-0.075226	0.003308	-2488.182880851997	-1.046996	-1.043869	-1.045351071018759	-1.0422244957595237	-1.0531583568811929	-1.0500305037388888
0.009400	-0.075027	0.003314	-2481.6209088519972	-1.046881	-1.043762	-1.045235896007696	-1.042117320793651	-1.0530431818701298	-1.049923328773016
0.009401	-0.074890	0.003363	-2477.078004851997	-1.046764	-1.043651	-1.045118720996633	-1.0420061458277778	-1.052926006859067	-1.049812153807143
0.009402	-0.074783	0.003351	-2473.544635851997	-1.046648	-1.043539	-1.04500254598557	-1.0418939708619048	-1.0528098318480041	-1.04969997884127
0.009404	-0.074554	0.003363	-2465.973129851997	-1.046532	-1.043432	-1.044886195963444	-1.0417866209301587	-1.052693481825878	-1.0495926289095239
0.009405	-0.074493	0.003381	-2463.9540618519973	-1.046415	-1.043318	-1.044769020952381	-1.0416724459642857	-1.052576306814815	-1.0494784539436508
0.009406	-0.074234	0.003363	-2455.3730218519972	-1.046298	-1.043212	-1.0446518459413179	-1.0415662709984128	-1.0524591318037517	-1.049372278977778
0.009407	-0.074173	0.003394	-2453.353953851997	-1.046180	-1.043097	-1.044533670930255	-1.0414510960325396	-1.0523409567926891	-1.0492571040119048
0.009409	-0.074051	0.003357	-2449.315817851997	-1.046064	-1.042986	-1.044417320908129	-1.0413397461007936	-1.052224606770563	-1.0491457540801588
0.009410	-0.073898	0.003351	-2444.2681468519972	-1.045947	-1.042875	-1.0443001458970658	-1.0412285711349207	-1.0521074317594996	-1.0490345791142859
0.009411	-0.073700	0.003400	-2437.7061748519973	-1.045830	-1.042766	-1.0441829708860029	-1.0411193961690477	-1.0519902567484367	-1.0489254041484128
0.009412	-0.073563	0.003394	-2433.1632718519973	-1.045712	-1.042654	-1.0440647958749398	-1.0410072212031747	-1.0518720817373737	-1.0488132291825398
0.009414	-0.073410	0.003381	-2428.115600851997	-1.045595	-1.042543	-1.043947445852814	-1.0408958712714285	-1.0517547317152478	-1.0487018792507936
0.009415	-0.073303	0.003406	-2424.582231851997	-1.045477	-1.042430	-1.043829270841751	-1.0407826963055555	-1.0516365567041848	-1.0485887042849207
0.009416	-0.073059	0.003412	-2416.505958851997	-1.045359	-1.042322	-1.0437110958306877	-1.0406745213396824	-1.0515183816931217	-1.0484805293190476
0.009417	-0.073013	0.003430	-2414.991657851997	-1.045240	-1.042205	-1.0435919208196247	-1.0405573463738096	-1.0513992066820586	-1.0483633543531747
0.009419	-0.072769	0.003442	-2406.9153848519973	-1.045121	-1.042096	-1.0434725707974988	-1.0404479964420634	-1.0512798566599328	-1.0482540044214286
0.009420	-0.072662	0.003418	-2403.382015851997	-1.045002	-1.041981	-1.0433533957864358	-1.0403328214761904	-1.0511606816488697	-1.0481388294555556
0.009421	-0.072479	0.003461	-2397.324810851997	-1.044882	-1.041869	-1.043233220775373	-1.0402206465103174	-1.0510405066378068	-1.0480266544896826
0.009422	-0.072357	0.003418	-2393.286674851997	-1.044764	-1.041756	-1.0431150457643097	-1.0401074715444443	-1.0509223316267438	-1.0479134795238094
0.009424	-0.072205	0.003418	-2388.239003851997	-1.044645	-1.041643	-1.0429956957421838	-1.0399941216126984	-1.0508029816046176	-1.0478001295920636
0.009425	-0.072021	0.003503	-2382.181799851997	-1.044524	-1.041530	-1.0428745207311207	-1.0398809466468255	-1.0506818065935546	-1.0476869546261907
0.009426	-0.071869	0.003503	-2377.134128851997	-1.044403	-1.041415	-1.0427533457200577	-1.0397657716809523	-1.0505606315824916	-1.0475717796603174
0.009427	-0.071732	0.003455	-2372.591225851997	-1.044283	-1.041301	-1.0426331707089949	-1.0396515967150795	-1.0504404565714287	-1.0474576046944446
0.009429	-0.071579	0.003442	-2367.543554851997	-1.044163	-1.041188	-1.0425128206868686	-1.0395382467833334	-1.0503201065493024	-1.0473442547626985
0.009430	-0.071442	0.003455	-2363.000651851997	-1.044043	-1.041074	-1.0423926456758057	-1.0394240718174603	-1.0501999315382395	-1.0472300797968255
0.009431	-0.071198	0.003479	-2354.924378851997	-1.043923	-1.040963	-1.0422724706647426	-1.0393128968515875	-1.0500797565271767	-1.0471189048309526
0.009432	-0.071106	0.003497	-2351.895776851997	-1.043802	-1.040846	-1.0421512956536796	-1.0391957218857142	-1.0499585815161137	-1.0470017298650793
0.009434	-0.070953	0.003461	-2346.848105851997	-1.043681	-1.040732	-1.0420299456315538	-1.0390813719539682	-1.0498372314939877	-1.0468873799333334
0.009435	-0.070831	0.003516	-2342.8099698519973	-1.043560	-1.040615	-1.0419087706204906	-1.0389641969880954	-1.0497160564829247	-1.0467702049674605
0.009436	-0.070694	0.003540	-2338.267065851997	-1.043437	-1.040499	-1.0417855956094275	-1.0388480220222223	-1.0495928814718614	-1.0466540300015874
0.009437	-0.070511	0.003516	-2332.209861851997	-1.043315	-1.040384	-1.0416634205983646	-1.0387328470563493	-1.0494707064607987	-1.0465388550357144
0.009439	-0.070343	0.003516	-2326.657423851997	-1.043194	-1.040269	-1.0415420705762386	-1.0386174971246034	-1.0493493564386727	-1.0464235051039685
0.009440	-0.070251	0.003516	-2323.628821851997	-1.043072	-1.040151	-1.0414198955651757	-1.0384993221587302	-1.0492271814276095	-1.0463053301380953
0.009441	-0.070068	0.003503	-2317.571616851997	-1.042950	-1.040037	-1.0412977205541125	-1.0383851471928573	-1.0491050064165464	-1.0461911551722225
0.009442	-0.069962	0.003534	-2314.038247851997	-1.042828	-1.039920	-1.0411755455430496	-1.038267972226984	-1.0489828314054837	-1.0460739802063492
0.009444	-0.069794	0.003491	-2308.485809851997	-1.042707	-1.039805	-1.0410541955209236	-1.0381526222952382	-1.0488614813833577	-1.0459586302746033
0.009445	-0.069595	0.003534	-2301.923838851997	-1.042584	-1.039691	-1.0409310205098605	-1.038038447329365	-1.0487383063722944	-1.04584445530873
0.009446	-0.069473	0.003589	-2297.885701851997	-1.042460	-1.039572	-1.0408068454987975	-1.037919272363492	-1.0486141313612314	-1.0457252803428572
0.009447	-0.069290	0.003552	-2291.828497851997	-1.042337	-1.039456	-1.0406836704877345	-1.037803097397619	-1.0484909563501685	-1.045609105376984
0.009449	-0.069168	0.003589	-2287.790360851997	-1.042213	-1.039337	-1.0405593204656085	-1.0376837474658729	-1.0483666063280426	-1.045489755445238
