Repository: pietracorvo/HystAPI

# Example data

The example data in this folder is from measurements performed during my physics bachelor.

The material is **FeSi3** (iron with 3% silicon), aka 'electrical steel', the standard material for ring cores in trafos. 

Four of the five samples where treated with high pressure torison (HPT, 20 rotations at 20GPa), to achieve nanocristallisation of the grains, which has a huge impact on the magnetic properties of the material. The HPT deformation was done at 77K (under liquid nitrogen) and at 293K (at room temperature). Afterwards some samples were heat treated at a temperature of 493K (for two hours) to anneal defects from the deformation process.

The five samples are:

File: testData/FeSi3_LN/G4_748V_151Hz_800000Fs0.txt (part 27 of 38)
--------------------------
t	U1	U2	H	Braw	Jraw	B_drift	 J_drift	B_corr	J_corr
0.009140	0.148788	-0.002704	4922.80342910252	1.099548	1.093363	1.098959610404466	1.092787700922116	1.0925717550525111	1.0863893942561929
0.009141	0.148575	-0.002753	4915.736691102519	1.099454	1.093277	1.098865546029237	1.0927016379791097	1.092477690677282	1.0863033313131865
0.009142	0.148407	-0.002679	4910.1842531025195	1.099360	1.093191	1.0987714816540075	1.0926155750361033	1.0923836263020525	1.08621726837018
0.009144	0.148148	-0.002686	4901.6032131025195	1.099267	1.093108	1.098678352903549	1.0925324491500905	1.0922904975515941	1.0861341424841673
0.009145	0.147812	-0.002759	4890.4983381025195	1.099171	1.093027	1.0985822885283199	1.0924513862070842	1.0921944331763649	1.086053079541161
0.009146	0.147629	-0.002771	4884.44113410252	1.099076	1.092939	1.0984872241530905	1.0923633232640781	1.0920993688011356	1.085965016598155
0.009147	0.147430	-0.002704	4877.879162102519	1.098981	1.092853	1.0983921597778614	1.0922772603210718	1.0920043044259065	1.0858789536551485
0.009149	0.147156	-0.002771	4868.79335510252	1.098886	1.092768	1.0982970310274027	1.092192134435059	1.0919091756754478	1.0857938277691357
0.009150	0.147064	-0.002771	4865.7647531025195	1.098790	1.092676	1.0982009666521735	1.0921000714920526	1.0918131113002185	1.0857017648261293
0.009151	0.146759	-0.002728	4855.669412102519	1.098695	1.092594	1.0981059022769442	1.0920180085490463	1.0917180469249892	1.085619701883123
0.009152	0.146515	-0.002795	4847.59313910252	1.098598	1.092508	1.098008837901715	1.09193194560604	1.09162098254976	1.0855336389401167
0.009154	0.146301	-0.002802	4840.52640010252	1.098501	1.092419	1.0979117091512565	1.0918428197200274	1.0915238537993015	1.0854445130541042
0.009155	0.146088	-0.002820	4833.45966110252	1.098404	1.092331	1.097814644776027	1.091754756777021	1.0914267894240721	1.0853564501110977
0.009156	0.145828	-0.002759	4824.87862110252	1.098308	1.092245	1.097718580400798	1.0916686938340145	1.091330725048843	1.0852703871680913
0.009157	0.145523	-0.002802	4814.78328010252	1.098211	1.092161	1.0976215160255687	1.0915846308910082	1.0912336606736137	1.085186324225085
0.009159	0.145386	-0.002808	4810.240377102519	1.098114	1.092070	1.0975243872751101	1.0914935050049956	1.0911365319231552	1.0850951983390724
0.009160	0.145096	-0.002777	4800.649803102519	1.098017	1.091985	1.0974273228998808	1.0914084420619892	1.0910394675479258	1.085010135396066
0.009161	0.144913	-0.002808	4794.592598102519	1.097920	1.091896	1.0973302585246516	1.091319379118983	1.0909424031726966	1.0849210724530598
0.009162	0.144669	-0.002820	4786.51632610252	1.097822	1.091808	1.0972321941494223	1.0912313161759766	1.0908443387974673	1.0848330095100533
0.009164	0.144455	-0.002777	4779.449587102519	1.097725	1.091720	1.0971350653989638	1.091143190289964	1.0907472100470088	1.0847448836240408
0.009165	0.144165	-0.002863	4769.859013102519	1.097627	1.091634	1.0970370010237345	1.0910571273469576	1.0906491456717795	1.0846588206810344
0.009166	0.144043	-0.002832	4765.82087610252	1.097529	1.091541	1.0969389366485052	1.0909640644039513	1.0905510812965502	1.084565757738028
0.009167	0.143738	-0.002795	4755.72553510252	1.097431	1.091456	1.0968408722732759	1.0908790014609449	1.090453016921321	1.0844806947950216
0.009169	0.143524	-0.002808	4748.658797102519	1.097334	1.091368	1.0967437435228173	1.0907908755749323	1.0903558881708624	1.084392568909009
0.009170	0.143295	-0.002856	4741.08729110252	1.097235	1.091279	1.0966446791475881	1.0907018126319261	1.0902568237956332	1.084303505966003
0.009171	0.143143	-0.002808	4736.03962010252	1.097138	1.091187	1.0965476147723587	1.0906097496889195	1.0901597594204038	1.0842114430229963
0.009172	0.142853	-0.002832	4726.44904610252	1.097040	1.091101	1.0964495503971297	1.0905236867459134	1.0900616950451747	1.0841253800799902
0.009174	0.142609	-0.002856	4718.3727741025195	1.096941	1.091012	1.096350421646671	1.0904345608599006	1.089962566294716	1.0840362541939774
0.009175	0.142441	-0.002856	4712.82033610252	1.096842	1.090921	1.0962513572714419	1.0903434979168942	1.0898635019194869	1.083945191250971
0.009176	0.142212	-0.002844	4705.24883010252	1.096743	1.090831	1.0961522928962124	1.0902534349738882	1.0897644375442574	1.083855128307965
0.009177	0.141891	-0.002850	4694.64872210252	1.096644	1.090746	1.0960532285209832	1.0901683720308817	1.0896653731690282	1.0837700653649585
0.009179	0.141693	-0.002875	4688.08675110252	1.096545	1.090655	1.0959540997705248	1.090077246144869	1.0895662444185699	1.0836789394789457
0.009180	0.141434	-0.002820	4679.50571110252	1.096447	1.090567	1.0958560353952953	1.0899891832018627	1.0894681800433403	1.0835908765359394
0.009181	0.141281	-0.002844	4674.45804010252	1.096348	1.090475	1.0957569710200663	1.0898971202588563	1.0893691156681113	1.083498813592933
0.009182	0.141022	-0.002869	4665.87700010252	1.096249	1.090386	1.0956579066448369	1.08980805731585	1.089270051292882	1.0834097506499267
0.009184	0.140839	-0.002905	4659.81979610252	1.096149	1.090294	1.0955577778943784	1.0897159314298375	1.0891699225424234	1.0833176247639142
0.009185	0.140579	-0.002844	4651.23875610252	1.096049	1.090205	1.095457713519149	1.089626868486831	1.089069858167194	1.0832285618209079
0.009186	0.140381	-0.002905	4644.676784102519	1.095949	1.090113	1.0953576491439199	1.0895348055438248	1.088969793791965	1.0831364988779015
0.009187	0.140167	-0.002905	4637.6100451025195	1.095848	1.090022	1.0952565847686904	1.0894437426008183	1.0888687294167354	1.083045435934895
0.009189	0.139908	-0.002881	4629.02900610252	1.095748	1.089932	1.0951564560182319	1.0893536167148055	1.088768600666277	1.0829553100488822
0.009190	0.139709	-0.002881	4622.467034102519	1.095648	1.089841	1.0950563916430027	1.0892625537717993	1.0886685362910478	1.082864247105876
0.009191	0.139435	-0.002917	4613.38122710252	1.095547	1.089751	1.0949553272677734	1.089172490828793	1.0885674719158185	1.0827741841628697
0.009192	0.139206	-0.002924	4605.80972110252	1.095446	1.089659	1.0948542628925442	1.0890804278857866	1.0884664075405892	1.0826821212198634
0.009194	0.138916	-0.002942	4596.21914710252	1.095344	1.089569	1.0947521341420856	1.088990301999774	1.0883642787901306	1.0825919953338508
0.009195	0.138748	-0.002942	4590.66671010252	1.095242	1.089474	1.0946500697668564	1.0888952390567677	1.0882622144149015	1.0824969323908444
0.009196	0.138489	-0.002930	4582.0856701025195	1.095140	1.089383	1.094548005391627	1.0888041761137612	1.088160150039672	1.082405869447838
0.009197	0.138260	-0.002954	4574.514164102519	1.095038	1.089291	1.0944459410163978	1.088712113170755	1.0880580856644428	1.0823138065048317
0.009199	0.138016	-0.002954	4566.43789110252	1.094936	1.089199	1.0943438122659392	1.0886199872847424	1.0879559569139843	1.0822216806188192
0.009200	0.137817	-0.002930	4559.875919102519	1.094834	1.089105	1.09424174789071	1.088525924341736	1.087853892538755	1.0821276176758128
0.009201	0.137604	-0.002911	4552.80918110252	1.094733	1.089013	1.0941406835154808	1.0884338613987297	1.0877528281635258	1.0820355547328064
0.009202	0.137375	-0.002899	4545.2376751025195	1.094633	1.088922	1.0940406191402514	1.0883427984557232	1.0876527637882965	1.0819444917898
0.009204	0.137115	-0.002966	4536.656635102519	1.094530	1.088830	1.093937490389793	1.0882506725697105	1.087549635037838	1.0818523659037873
0.009205	0.136963	-0.002948	4531.6089651025195	1.094428	1.088735	1.0938354260145635	1.0881556096267042	1.0874475706626086	1.081757302960781
0.009206	0.136642	-0.002917	4521.00885710252	1.094326	1.088646	1.0937333616393343	1.088066546683698	1.0873455062873794	1.0816682400177748
0.009207	0.136414	-0.002979	4513.43735110252	1.094224	1.088553	1.0936312972641051	1.0879734837406918	1.0872434419121502	1.0815751770747686
0.009209	0.136230	-0.002911	4507.38014610252	1.094122	1.088459	1.0935291685136466	1.087879357854679	1.0871413131616916	1.0814810511887558
0.009210	0.136002	-0.002972	4499.808640102519	1.094019	1.088366	1.0934261041384175	1.0877862949116726	1.0870382487864625	1.0813879882457493
0.009211	0.135727	-0.003009	4490.72283310252	1.093916	1.088273	1.0933230397631881	1.0876932319686663	1.0869351844112332	1.081294925302743
0.009212	0.135529	-0.002954	4484.16086210252	1.093813	1.088179	1.0932199753879586	1.08759916902566	1.0868321200360036	1.0812008623597367
0.009214	0.135284	-0.002960	4476.084589102519	1.093710	1.088087	1.0931168466375	1.0875070431396474	1.0867289912855451	1.0811087364737242
0.009215	0.135101	-0.002966	4470.02738410252	1.093607	1.087991	1.093013782262271	1.087410980196641	1.086625926910316	1.0810126735307177
0.009216	0.134857	-0.002991	4461.95111210252	1.093504	1.087898	1.0929107178870416	1.0873179172536347	1.0865228625350867	1.0809196105877115
0.009217	0.134583	-0.003003	4452.865305102519	1.093400	1.087805	1.0928066535118124	1.0872248543106282	1.0864187981598574	1.080826547644705
0.009219	0.134384	-0.003027	4446.30333310252	1.093295	1.087708	1.0927015247613538	1.0871277284246155	1.0863136694093989	1.0807294217586922
0.009220	0.134201	-0.003040	4440.24612810252	1.093190	1.087611	1.0925964603861247	1.0870306654816093	1.0862086050341697	1.080632358815686
0.009221	0.133957	-0.003021	4432.169855102519	1.093085	1.087516	1.0924913960108953	1.086935602538603	1.0861035406589403	1.0805372958726798
0.009222	0.133652	-0.003040	4422.07451410252	1.092979	1.087424	1.092385331635666	1.0868435395955967	1.085997476283711	1.0804452329296734
0.009224	0.133469	-0.003040	4416.017310102519	1.092874	1.087326	1.0922802028852074	1.086745413709584	1.0858923475332525	1.0803471070436608
0.009225	0.133209	-0.003052	4407.436270102519	1.092768	1.087231	1.0921741385099781	1.0866503507665777	1.0857862831580232	1.0802520441006545
0.009226	0.132980	-0.003033	4399.86476410252	1.092663	1.087135	1.092069074134749	1.0865542878235712	1.085681218782794	1.080155981157648
0.009227	0.132767	-0.003052	4392.798025102519	1.092557	1.087038	1.0919630097595197	1.0864572248805648	1.0855751544075647	1.0800589182146416
0.009229	0.132553	-0.003094	4385.73128710252	1.092450	1.086940	1.091855881009061	1.0863590989945524	1.085468025657106	1.0799607923286292
0.009230	0.132355	-0.003033	4379.169315102519	1.092345	1.086843	1.0917508166338317	1.086262036051546	1.0853629612818767	1.0798637293856228
0.009231	0.132034	-0.003088	4368.56920710252	1.092238	1.086749	1.0916437522586027	1.0861679731085396	1.0852558969066477	1.0797696664426164
0.009232	0.131836	-0.003125	4362.00723510252	1.092130	1.086650	1.0915356878833733	1.0860689101655332	1.0851478325314183	1.07967060349961
0.009234	0.131638	-0.003064	4355.44526410252	1.092023	1.086551	1.0914285591329147	1.0859697842795206	1.0850407037809597	1.0795714776135974
0.009235	0.131409	-0.003052	4347.87375810252	1.091917	1.086455	1.0913224947576856	1.0858737213365142	1.0849346394057306	1.079475414670591
0.009236	0.131134	-0.003094	4338.787951102519	1.091811	1.086359	1.0912164303824563	1.0857776583935081	1.0848285750305013	1.079379351727585
0.009237	0.130951	-0.003052	4332.730746102519	1.091704	1.086261	1.091109366007227	1.0856795954505016	1.0847215106552721	1.0792812887845784
0.009239	0.130692	-0.003076	4324.149706102519	1.091598	1.086165	1.0910032372567684	1.085583469564489	1.0846153819048134	1.0791851628985658
0.009240	0.130508	-0.003088	4318.09250210252	1.091491	1.086066	1.0908961728815392	1.0854844066214826	1.0845083175295842	1.0790860999555594
0.009241	0.130295	-0.003119	4311.02576310252	1.091383	1.085967	1.0907881085063098	1.0853853436784762	1.0844002531543548	1.078987037012553
0.009242	0.130005	-0.003113	4301.43518910252	1.091275	1.085871	1.0906800441310807	1.08528928073547	1.0842921887791257	1.0788909740695467
0.009244	0.129822	-0.003107	4295.377985102519	1.091167	1.085771	1.0905719153806221	1.0851891548494574	1.0841840600286672	1.0787908481835342
0.009245	0.129578	-0.003113	4287.30171210252	1.091059	1.085673	1.0904638510053928	1.0850910919064511	1.0840759956534378	1.078692785240528
0.009246	0.129349	-0.003119	4279.730206102519	1.090951	1.085574	1.0903557866301636	1.0849920289634447	1.0839679312782087	1.0785937222975215
0.009247	0.129059	-0.003131	4270.1396321025195	1.090843	1.085478	1.0902477222549343	1.0848959660204383	1.0838598669029793	1.078497659354515
0.009249	0.128891	-0.003107	4264.58719410252	1.090735	1.085377	1.0901395935044758	1.0847948401344256	1.0837517381525208	1.0783965334685024
0.009250	0.128693	-0.003143	4258.02522310252	1.090626	1.085276	1.0900305291292465	1.0846937771914191	1.0836426737772915	1.078295470525496
0.009251	0.128418	-0.003149	4248.939416102519	1.090517	1.085179	1.0899214647540172	1.084596714248413	1.0835336094020622	1.0781984075824897
0.009252	0.128189	-0.003168	4241.36791010252	1.090407	1.085078	1.0898114003787878	1.0844956513054067	1.0834235450268328	1.0780973446394835
0.009254	0.127975	-0.003162	4234.301171102519	1.090298	1.084978	1.0897022716283293	1.084395525419394	1.0833144162763744	1.0779972187534708
0.009255	0.127701	-0.003131	4225.21536410252	1.090189	1.084880	1.0895932072531003	1.0842974624763877	1.0832053519011453	1.0778991558104645
0.009256	0.127548	-0.003210	4220.16769410252	1.090078	1.084776	1.089482142877871	1.0841933995333812	1.083094287525916	1.077795092867458
0.009257	0.127335	-0.003180	4213.10095510252	1.089968	1.084674	1.0893720785026415	1.0840913365903748	1.0829842231506865	1.0776930299244516
0.009259	0.127045	-0.003162	4203.510381102519	1.089858	1.084577	1.089261949752183	1.0839942107043623	1.082874094400228	1.077595904038439
0.009260	0.126816	-0.003186	4195.93887510252	1.089747	1.084476	1.0891508853769538	1.083893147761356	1.0827630300249989	1.0774948410954328
0.009261	0.126572	-0.003204	4187.86260310252	1.089636	1.084375	1.0890398210017245	1.0837920848183498	1.0826519656497695	1.0773937781524265
0.009262	0.126373	-0.003235	4181.300631102519	1.089525	1.084271	1.0889287566264954	1.0836880218753433	1.0825409012745404	1.07728971520942
0.009264	0.126175	-0.003192	4174.73865910252	1.089414	1.084169	1.0888176278760369	1.0835858959893305	1.082429772524082	1.0771875893234073
0.009265	0.125916	-0.003186	4166.15761910252	1.089303	1.084069	1.0887065635008073	1.0834858330463242	1.0823187081488523	1.077087526380401
0.009266	0.125702	-0.003229	4159.090881102519	1.089192	1.083966	1.088595499125578	1.083382770103318	1.082207643773623	1.0769844634373948
0.009267	0.125397	-0.003204	4148.99554010252	1.089080	1.083868	1.088483434750349	1.0832847071603118	1.082095579398394	1.0768864004943886
0.009269	0.125183	-0.003192	4141.92880110252	1.088970	1.083766	1.0883733059998904	1.083182581274299	1.0819854506479354	1.0767842746083758
0.009270	0.125000	-0.003192	4135.87159610252	1.088859	1.083663	1.088262241624661	1.0830795183312927	1.081874386272706	1.0766812116653695
0.009271	0.124756	-0.003235	4127.795323102519	1.088747	1.083561	1.0881501772494317	1.0829774553882863	1.0817623218974768	1.076579148722363
0.009272	0.124496	-0.003271	4119.21428410252	1.088634	1.083458	1.0880371128742026	1.08287439244528	1.0816492575222476	1.0764760857793567
0.009274	0.124359	-0.003241	4114.67138010252	1.088521	1.083352	1.087923984123744	1.0827682665592675	1.081536128771789	1.0763699598933443
0.009275	0.124069	-0.003217	4105.08080610252	1.088410	1.083252	1.0878129197485147	1.0826682036162611	1.0814250643965597	1.076269896950338
0.009276	0.123856	-0.003217	4098.014067102519	1.088298	1.083149	1.0877008553732854	1.0825651406732546	1.0813130000213305	1.0761668340073314
0.009277	0.123627	-0.003253	4090.4425621025193	1.088185	1.083046	1.087587790998056	1.0824620777302483	1.081199935646101	1.076063771064325
0.009279	0.123413	-0.003278	4083.3758231025195	1.088072	1.082942	1.0874746622475975	1.0823579518442357	1.0810868068956425	1.0759596451783124
0.009280	0.123154	-0.003284	4074.7947831025194	1.087958	1.082839	1.0873605978723684	1.0822548889012293	1.0809727425204134	1.0758565822353061
0.009281	0.122986	-0.003265	4069.242346102519	1.087845	1.082732	1.087247533497139	1.0821478259582231	1.080859678145184	1.0757495192923
0.009282	0.122742	-0.003290	4061.1660731025195	1.087731	1.082628	1.08713346912191	1.0820437630152167	1.080745613769955	1.0756454563492934
0.009284	0.122528	-0.003290	4054.0993341025196	1.087617	1.082523	1.0870193403714512	1.081938637129204	1.0806314850194962	1.0755403304632807
0.009285	0.122253	-0.003296	4045.013527102519	1.087503	1.082420	1.086905275996222	1.0818355741861976	1.0805174206442671	1.0754372675202744
0.009286	0.122086	-0.003296	4039.4610891025195	1.087388	1.082313	1.0867902116209927	1.0817285112431914	1.0804023562690377	1.0753302045772681
0.009287	0.121796	-0.003339	4029.8705151025197	1.087273	1.082210	1.0866751472457634	1.0816254483001848	1.0802872918938085	1.0752271416342616
0.009289	0.121567	-0.003308	4022.29901010252	1.087158	1.082104	1.086560018495305	1.0815193224141724	1.08017216314335	1.0751210157482491
0.009290	0.121368	-0.003333	4015.7370381025194	1.087042	1.081997	1.0864439541200757	1.0814122594711661	1.0800560987681207	1.075013952805243
0.009291	0.121124	-0.003345	4007.6607651025197	1.086926	1.081891	1.0863278897448465	1.0813061965281596	1.0799400343928915	1.0749078898622364
0.009292	0.120850	-0.003381	3998.5749581025193	1.086809	1.081786	1.086210825369617	1.0812011335851532	1.079822970017662	1.07480282691923
0.009294	0.120697	-0.003375	3993.5272881025194	1.086692	1.081675	1.0860936966191586	1.0810900076991405	1.0797058412672036	1.0746917010332173
0.009295	0.120438	-0.003363	3984.9462481025193	1.086576	1.081569	1.0859776322439292	1.0809839447561342	1.0795897768919742	1.074585638090211
0.009296	0.120209	-0.003345	3977.374742102519	1.086460	1.081463	1.0858615678687	1.0808778818131282	1.079473712516745	1.074479575147205
0.009297	0.119949	-0.003339	3968.793702102519	1.086344	1.081358	1.0857455034934707	1.0807728188701218	1.0793576481415157	1.0743745122041986
0.009299	0.119797	-0.003375	3963.746032102519	1.086227	1.081247	1.0856283747430122	1.080661692984109	1.0792405193910573	1.0742633863181859
0.009300	0.119492	-0.003351	3953.650691102519	1.086111	1.081143	1.085512310367783	1.0805576300411026	1.079124455015828	1.0741593233751794
0.009301	0.119278	-0.003387	3946.583952102519	1.085994	1.081035	1.0853952459925535	1.0804495670980963	1.0790073906405986	1.074051260432173
0.009302	0.119110	-0.003369	3941.0315141025194	1.085877	1.080926	1.0852781816173243	1.08034050415509	1.0788903262653693	1.0739421974891667
0.009304	0.118835	-0.003339	3931.9457081025193	1.085761	1.080821	1.0851620528668657	1.0802353782690775	1.0787741975149108	1.0738370716031542
0.009305	0.118484	-0.003369	3920.3360651025196	1.085644	1.080719	1.0850449884916367	1.080133315326071	1.0786571331396817	1.0737350086601478
0.009306	0.118408	-0.003387	3917.8122301025196	1.085527	1.080605	1.0849279241164071	1.0800192523830647	1.0785400687644522	1.0736209457171415
0.009307	0.118210	-0.003375	3911.250258102519	1.085410	1.080496	1.084810859741178	1.0799101894400582	1.0784230043892231	1.073511882774135
0.009309	0.117966	-0.003387	3903.17398610252	1.085292	1.080389	1.0846927309907195	1.0798030635540457	1.0783048756387645	1.0734047568881224
0.009310	0.117676	-0.003400	3893.583412102519	1.085174	1.080283	1.0845746666154903	1.0796970006110393	1.0781868112635353	1.0732986939451161
0.009311	0.117462	-0.003448	3886.5166731025192	1.085055	1.080172	1.084455602240261	1.079585937668033	1.078067746888306	1.0731876310021098
0.009312	0.117264	-0.003418	3879.9547011025197	1.084937	1.080062	1.0843375378650317	1.0794758747250268	1.0779496825130768	1.0730775680591036
0.009314	0.117020	-0.003406	3871.878428102519	1.084818	1.079954	1.0842184091145732	1.079367748839014	1.0778305537626183	1.0729694421730909
0.009315	0.116806	-0.003479	3864.8116901025196	1.084698	1.079842	1.0840983447393437	1.0792556858960076	1.0777104893873888	1.0728573792300844
0.009316	0.116562	-0.003467	3856.735417102519	1.084578	1.079732	1.0839782803641147	1.0791456229530012	1.0775904250121597	1.072747316287078
0.009317	0.116318	-0.003448	3848.6591441025193	1.084458	1.079623	1.0838582159888852	1.079036560009995	1.0774703606369302	1.0726382533440717
0.009319	0.116135	-0.003491	3842.6019391025193	1.084337	1.079510	1.0837370872384269	1.0789234341239824	1.077349231886472	1.0725251274580592
0.009320	0.115875	-0.003467	3834.0209001025196	1.084217	1.079400	1.0836170228631974	1.078813371180976	1.0772291675112424	1.0724150645150528
0.009321	0.115570	-0.003510	3823.9255591025194	1.084096	1.079292	1.0834959584879682	1.0787053082379696	1.0771081031360132	1.0723070015720464
0.009322	0.115402	-0.003461	3818.3731211025197	1.083975	1.079178	1.0833748941127388	1.0785912452949633	1.0769870387607838	1.07219293862904
0.009324	0.115234	-0.003510	3812.820683102519	1.083854	1.079064	1.0832537653622805	1.0784771194089506	1.0768659100103255	1.0720788127430274
0.009325	0.114944	-0.003473	3803.2301091025192	1.083733	1.078955	1.0831327009870513	1.0783680564659444	1.0767448456350963	1.0719697498000211
0.009326	0.114700	-0.003491	3795.153837102519	1.083612	1.078844	1.0830116366118219	1.078256993522938	1.076623781259867	1.0718586868570148
0.009327	0.114578	-0.003528	3791.1157001025194	1.083490	1.078727	1.0828895722365928	1.0781399305799317	1.0765017168846378	1.0717416239140085
0.009329	0.114258	-0.003516	3780.51559210252	1.083368	1.078619	1.082767443486134	1.078031804693919	1.076379588134179	1.0716334980279958
0.009330	0.114014	-0.003510	3772.439319102519	1.083246	1.078507	1.0826453791109047	1.0779197417509128	1.0762575237589498	1.0715214350849895
0.009331	0.113785	-0.003558	3764.867813102519	1.083124	1.078394	1.0825233147356754	1.0778066788079064	1.0761354593837205	1.0714083721419831
0.009332	0.113678	-0.003497	3761.3344441025192	1.083002	1.078277	1.0824012503604463	1.0776896158648999	1.0760133950084914	1.0712913091989766
0.009334	0.113342	-0.003510	3750.2295691025192	1.082880	1.078169	1.0822791216099878	1.0775814899788874	1.0758912662580329	1.0711831833129641
0.009335	0.113113	-0.003558	3742.658063102519	1.082757	1.078055	1.0821560572347584	1.077467427035881	1.0757682018828034	1.0710691203699578
0.009336	0.113022	-0.003552	3739.6294611025196	1.082634	1.077936	1.0820329928595294	1.0773483640928747	1.0756451375075744	1.0709500574269515
0.009337	0.112671	-0.003564	3728.0198191025193	1.082511	1.077827	1.0819099284843	1.0772393011498684	1.075522073132345	1.0708409944839452
0.009339	0.112427	-0.003577	3719.9435461025196	1.082387	1.077713	1.0817857997338414	1.0771251752638555	1.0753979443818864	1.0707268685979323
0.009340	0.112228	-0.003564	3713.381574102519	1.082263	1.077598	1.081661735358612	1.0770101123208493	1.075273880006657	1.070611805654926
0.009341	0.112000	-0.003571	3705.81006810252	1.082139	1.077484	1.0815376709833828	1.0768960493778432	1.0751498156314279	1.07049774271192
0.009342	0.111755	-0.003540	3697.7337961025196	1.082016	1.077371	1.0814146066081536	1.0767829864348368	1.0750267512561986	1.0703846797689136
0.009344	0.111465	-0.003595	3688.1432221025198	1.081892	1.077258	1.081290477857695	1.076669860548824	1.07490262250574	1.0702715538829009
0.009345	0.111313	-0.003613	3683.0955511025195	1.081767	1.077139	1.0811654134824658	1.0765507976058177	1.0747775581305108	1.0701524909398945
0.009346	0.111053	-0.003619	3674.5145111025195	1.081641	1.077025	1.0810393491072365	1.0764367346628112	1.0746514937552816	1.070038427996888
0.009347	0.110825	-0.003595	3666.9430061025196	1.081517	1.076910	1.0809152847320072	1.076321671719805	1.0745274293800522	1.0699233650538817
0.009349	0.110611	-0.003619	3659.8762671025197	1.081391	1.076793	1.0807891559815486	1.0762045458337923	1.0744013006295936	1.069806239167869
0.009350	0.110397	-0.003619	3652.80952810252	1.081266	1.076676	1.0806640916063195	1.076087482890786	1.0742762362543645	1.0696891762248628
0.009351	0.110077	-0.003650	3642.2094201025193	1.081139	1.076563	1.0805370272310901	1.0759744199477796	1.0741491718791352	1.0695761132818564
0.009352	0.109970	-0.003644	3638.6760511025195	1.081013	1.076442	1.080410962855861	1.0758533570047732	1.074023107503906	1.06945505033885
0.009354	0.109665	-0.003638	3628.5807101025193	1.080887	1.076328	1.0802848341054023	1.0757392311187606	1.0738969787534474	1.0693409244528373
0.009355	0.109436	-0.003662	3621.009204102519	1.080760	1.076210	1.080157769730173	1.0756211681757544	1.073769914378218	1.0692228615098311
0.009356	0.109238	-0.003705	3614.4472321025196	1.080632	1.076091	1.0800297053549437	1.075502105232748	1.0736418500029887	1.0691037985668248
0.009357	0.109009	-0.003662	3606.8757261025194	1.080505	1.075973	1.0799026409797146	1.0753840422897418	1.0735147856277596	1.0689857356238186
0.009359	0.108719	-0.003650	3597.2851521025195	1.080378	1.075858	1.079775512229256	1.075268916403729	1.073387656877301	1.0688706097378058
0.009360	0.108536	-0.003735	3591.22794810252	1.080249	1.075737	1.0796464478540266	1.0751478534607226	1.0732585925020717	1.0687495467947994
0.009361	0.108307	-0.003705	3583.6564421025196	1.080120	1.075618	1.0795173834787974	1.0750287905177163	1.0731295281268425	1.068630483851793
0.009362	0.108017	-0.003674	3574.0658681025197	1.079993	1.075503	1.079390319103568	1.07491372757471	1.0730024637516131	1.0685154209087868
0.009364	0.107758	-0.003693	3565.4848281025197	1.079865	1.075385	1.0792621903531097	1.0747956016886975	1.0728743350011547	1.0683972950227743
0.009365	0.107620	-0.003723	3560.9419251025192	1.079736	1.075262	1.0791331259778802	1.074672538745691	1.0727452706259253	1.0682742320797678
0.009366	0.107407	-0.003668	3553.8751861025194	1.079608	1.075144	1.079005061602651	1.0745544758026848	1.072617206250696	1.0681561691367616
0.009367	0.107162	-0.003723	3545.7989131025197	1.079480	1.075025	1.0788769972274217	1.0744354128596783	1.0724891418754667	1.068037106193755
0.009369	0.106934	-0.003748	3538.2274071025195	1.079350	1.074904	1.0787468684769632	1.0743142869736657	1.0723590131250083	1.0679159803077425
0.009370	0.106750	-0.003760	3532.1702031025197	1.079220	1.074782	1.078616804101734	1.0741922240306592	1.0722289487497791	1.067793917364736
0.009371	0.106476	-0.003723	3523.0843961025193	1.079090	1.074664	1.0784867397265048	1.0740741610876532	1.0720988843745498	1.06767585442173
0.009372	0.106232	-0.003729	3515.0081231025197	1.078961	1.074545	1.0783576753512756	1.0739550981446468	1.0719698199993206	1.0675567914787236
0.009374	0.106033	-0.003790	3508.4461511025193	1.078830	1.074422	1.0782265466008167	1.073831972258634	1.0718386912488618	1.0674336655927108
0.009375	0.105759	-0.003754	3499.36034410252	1.078700	1.074303	1.0780964822255876	1.0737129093156277	1.0717086268736327	1.0673146026497045
0.009376	0.105530	-0.003772	3491.788839102519	1.078569	1.074182	1.0779654178503584	1.0735918463726213	1.0715775624984034	1.067193539706698
0.009377	0.105362	-0.003735	3486.2364011025193	1.078440	1.074060	1.0778363534751292	1.073469783429615	1.0714484981231742	1.0670714767636917
0.009379	0.105133	-0.003723	3478.664895102519	1.078310	1.073940	1.0777062247246707	1.0733496575436023	1.0713183693727157	1.0669513508776791
0.009380	0.104828	-0.003796	3468.5695541025198	1.078179	1.073821	1.0775751603494412	1.073230594600596	1.0711873049974863	1.0668322879346728
0.009381	0.104660	-0.003809	3463.0171171025195	1.078047	1.073696	1.077443095974212	1.0731055316575897	1.071055240622257	1.0667072249916665
0.009382	0.104477	-0.003815	3456.9599121025194	1.077915	1.073572	1.0773110315989827	1.0729814687145833	1.0709231762470277	1.06658316204866
0.009384	0.104156	-0.003809	3446.35980410252	1.077783	1.073453	1.0771789028485241	1.0728623428285706	1.0707910474965692	1.0664640361626474
0.009385	0.103973	-0.003809	3440.3025991025197	1.077651	1.073328	1.0770468384732947	1.0727372798855643	1.0706589831213398	1.066338973219641
0.009386	0.103775	-0.003802	3433.7406281025196	1.077519	1.073205	1.0769147740980656	1.072614216942558	1.0705269187461106	1.0662159102766349
0.009387	0.103500	-0.003815	3424.6548211025192	1.077387	1.073084	1.0767827097228364	1.0724931539995517	1.0703948543708814	1.0660948473336285
0.009389	0.103287	-0.003827	3417.5880821025194	1.077254	1.072960	1.0766495809723777	1.072369028113539	1.0702617256204228	1.0659707214476157
0.009390	0.103027	-0.003882	3409.0070421025193	1.077120	1.072837	1.0765155165971487	1.0722459651705327	1.0701276612451938	1.0658476585046095
0.009391	0.102829	-0.003821	3402.4450711025193	1.076987	1.072712	1.0763824522219192	1.0721209022275264	1.0699945968699642	1.0657225955616032
0.009392	0.102524	-0.003827	3392.349730102519	1.076854	1.072592	1.0762493878466899	1.07200083928452	1.069861532494735	1.0656025326185967
0.009394	0.102386	-0.003870	3387.806826102519	1.076720	1.072464	1.0761152590962313	1.0718727133985075	1.0697274037442763	1.0654744067325843
0.009395	0.102127	-0.003876	3379.225786102519	1.076586	1.072341	1.0759811947210023	1.071749650455501	1.0695933393690473	1.0653513437895779
0.009396	0.101898	-0.003845	3371.65428010252	1.076452	1.072216	1.0758471303457728	1.0716245875124948	1.0694592749938179	1.0652262808465716
0.009397	0.101654	-0.003876	3363.5780081025196	1.076318	1.072093	1.0757130659705438	1.0715015245694883	1.0693252106185889	1.065103217903565
0.009399	0.101471	-0.003857	3357.5208031025195	1.076184	1.071966	1.0755789372200852	1.0713743986834756	1.0691910818681303	1.0649760920175524
0.009400	0.101318	-0.003876	3352.4731321025192	1.076050	1.071838	1.0754448728448558	1.0712463357404693	1.0690570174929008	1.0648480290745461
0.009401	0.101028	-0.003912	3342.8825581025194	1.075914	1.071715	1.0753088084696265	1.071123272797463	1.0689209531176715	1.0647249661315399
0.009402	0.100815	-0.003943	3335.81582010252	1.075778	1.071587	1.0751727440943972	1.0709952098544568	1.0687848887424423	1.0645969031885336
0.009404	0.100525	-0.003876	3326.225246102519	1.075643	1.071464	1.0750376153439387	1.070872083968444	1.0686497599919837	1.0644737773025208
0.009405	0.100250	-0.003943	3317.1394391025196	1.075507	1.071340	1.0749015509687094	1.0707480210254376	1.0685136956167545	1.0643497143595144
0.009406	0.100082	-0.003943	3311.587001102519	1.075370	1.071210	1.0747644865934802	1.0706179580824313	1.0683766312415253	1.064219651416508
0.009407	0.099915	-0.003961	3306.0345641025197	1.075233	1.071080	1.074627422218251	1.070487895139425	1.068239566866296	1.0640895884735018
0.009409	0.099686	-0.003943	3298.4630581025194	1.075096	1.070952	1.0744902934677925	1.0703597692534124	1.0681024381158375	1.0639614625874891
0.009410	0.099411	-0.003979	3289.377251102519	1.074958	1.070826	1.0743522290925631	1.0702337063104062	1.0679643737406082	1.063835399644483
0.009411	0.099167	-0.003973	3281.3009781025194	1.074821	1.070698	1.074215164717334	1.0701056433673997	1.067827309365379	1.0637073367014764
0.009412	0.098907	-0.003992	3272.7199381025193	1.074682	1.070571	1.0740761003421044	1.0699785804243933	1.0676882449901495	1.06358027375847
0.009414	0.098633	-0.003992	3263.63413110252	1.074544	1.070443	1.073937971591646	1.0698504545383807	1.067550116239691	1.0634521478724575
0.009415	0.098480	-0.004071	3258.586461102519	1.074403	1.070309	1.0737969072164169	1.0697163915953742	1.0674090518644619	1.063318084929451
0.009416	0.098190	-0.003998	3248.995887102519	1.074264	1.070182	1.0736578428411876	1.069589328652368	1.0672699874892326	1.0631910219864449
0.009417	0.097946	-0.004041	3240.9196141025195	1.074124	1.070052	1.0735177784659584	1.0694592657093618	1.0671299231140035	1.0630609590434386
0.009419	0.097809	-0.004089	3236.376711102519	1.073983	1.069917	1.0733766497154995	1.069324139823349	1.0669887943635445	1.0629258331574258
0.009420	0.097580	-0.004028	3228.8052051025197	1.073843	1.069786	1.0732365853402706	1.0691930768803426	1.0668487299883156	1.0627947702144194
0.009421	0.097351	-0.004053	3221.2336991025195	1.073702	1.069655	1.073095520965041	1.0690620139373364	1.066707665613086	1.0626637072714131
0.009422	0.097076	-0.004089	3212.147892102519	1.073561	1.069525	1.072954456589812	1.06893195099433	1.066566601237857	1.0625336443284068
0.009424	0.096924	-0.004047	3207.100222102519	1.073420	1.069391	1.0728133278393535	1.0687978251083174	1.0664254724873985	1.0623995184423942
0.009425	0.096619	-0.004047	3197.004881102519	1.073280	1.069264	1.072673263464124	1.068670762165311	1.066285408112169	1.0622724554993879
0.009426	0.096390	-0.004065	3189.4333751025197	1.073139	1.069132	1.072532199088895	1.0685386992223047	1.06614434373694	1.0621403925563815
0.009427	0.096176	-0.004089	3182.36663610252	1.072998	1.069000	1.0723911347136654	1.0684066362792983	1.0660032793617105	1.062008329613375
0.009429	0.096008	-0.004071	3176.8141991025195	1.072856	1.068865	1.072249005963207	1.0682715103932856	1.065861150611252	1.0618732037273624
0.009430	0.095718	-0.004077	3167.2236251025197	1.072715	1.068736	1.0721079415879777	1.0681424474502792	1.0657200862360228	1.061744140784356
0.009431	0.095428	-0.004071	3157.63305110252	1.072574	1.068607	1.0719668772127484	1.0680133845072732	1.0655790218607935	1.06161507784135
0.009432	0.095230	-0.004102	3151.0710791025194	1.072432	1.068473	1.0718248128375192	1.0678793215642668	1.0654369574855642	1.0614810148983436
0.009434	0.095078	-0.004120	3146.023408102519	1.072289	1.068337	1.0716816840870607	1.0677431956782542	1.0652938287351057	1.061344889012331
0.009435	0.094803	-0.004138	3136.937602102519	1.072146	1.068205	1.0715386197118315	1.0676111327352478	1.0651507643598765	1.0612128260693245
0.009436	0.094635	-0.004102	3131.3851641025194	1.072003	1.068069	1.0713955553366021	1.0674750697922413	1.0650076999846472	1.061076763126318
0.009437	0.094345	-0.004108	3121.7945901025196	1.071861	1.067939	1.071253490961373	1.067345006849235	1.064865635609418	1.0609467001833117
0.009439	0.094101	-0.004181	3113.718317102519	1.071716	1.067804	1.071108362210914	1.0672098809632224	1.0647205068589591	1.0608115742972992
0.009440	0.093887	-0.004205	3106.651578102519	1.071571	1.067668	1.0709632978356851	1.0670738180202162	1.0645754424837301	1.060675511354293
0.009441	0.093658	-0.004120	3099.0800731025192	1.071427	1.067534	1.0708192334604556	1.0669397550772097	1.0644313781085006	1.0605414484112865
0.009442	0.093430	-0.004193	3091.508567102519	1.071282	1.067398	1.0706741690852266	1.0668036921342035	1.0642863137332716	1.0604053854682802
0.009444	0.093231	-0.004187	3084.9465951025195	1.071137	1.067261	1.070529040334768	1.0666665662481907	1.064141184982813	1.0602682595822674
0.009445	0.092987	-0.004199	3076.87032210252	1.070991	1.067126	1.0703829759595387	1.0665315033051843	1.0639951206075837	1.060133196639261
0.009446	0.092728	-0.004218	3068.289283102519	1.070845	1.066991	1.0702369115843096	1.066396440362178	1.0638490562323546	1.0599981336962547
0.009447	0.092484	-0.004211	3060.2130101025195	1.070699	1.066855	1.0700908472090802	1.066260377419172	1.0637029918571252	1.0598620707532487
0.009449	0.092270	-0.004205	3053.1462711025197	1.070554	1.066718	1.0699457184586216	1.0661232515331591	1.0635578631066667	1.059724944867236
0.009450	0.092102	-0.004224	3047.593833102519	1.070407	1.066578	1.0697986540833924	1.0659831885901527	1.0634107987314374	1.0595848819242295
0.009451	0.091812	-0.004285	3038.003259102519	1.070259	1.066442	1.0696505897081632	1.0658471256471462	1.0632627343562082	1.059448818981223
0.009452	0.091614	-0.004242	3031.441288102519	1.070112	1.066303	1.0695035253329337	1.06570806270414	1.0631156699809787	1.0593097560382168
0.009454	0.091415	-0.004248	3024.8793161025196	1.069965	1.066164	1.0693563965824753	1.0655689368181274	1.0629685412305203	1.0591706301522041
0.009455	0.091095	-0.004248	3014.279208102519	1.069817	1.066030	1.069208332207246	1.0654348738751211	1.0628204768552911	1.059036567209198
0.009456	0.090897	-0.004309	3007.7172361025196	1.069668	1.065890	1.0690592678320168	1.0652948109321148	1.0626714124800618	1.0588965042661915
0.009457	0.090652	-0.004248	2999.6409641025193	1.069520	1.065752	1.0689112034567874	1.0651567479891084	1.0625233481048324	1.0587584413231852
0.009459	0.090408	-0.004303	2991.5646911025196	1.069371	1.065613	1.068762074706329	1.0650176221030956	1.062374219354374	1.0586193154371724
0.009460	0.090225	-0.004315	2985.5074861025196	1.069222	1.065471	1.0686130103310996	1.0648755591600894	1.0622251549791446	1.0584772524941661
0.009461	0.089966	-0.004291	2976.9264461025195	1.069073	1.065333	1.0684639459558702	1.064737496217083	1.0620760906039153	1.0583391895511598
0.009462	0.089752	-0.004297	2969.8597071025197	1.068924	1.065193	1.0683148815806411	1.0645974332740769	1.0619270262286862	1.0581991266081536
0.009464	0.089539	-0.004315	2962.7929691025192	1.068775	1.065053	1.0681657528301827	1.064457307388064	1.0617778974782277	1.0580590007221409
0.009465	0.089294	-0.004309	2954.7166961025196	1.068625	1.064913	1.0680156884549532	1.0643172444450577	1.0616278331029982	1.0579189377791345
0.009466	0.089096	-0.004327	2948.154724102519	1.068475	1.064772	1.067865624079724	1.0641761815020514	1.061477768727769	1.0577778748361282
0.009467	0.088852	-0.004321	2940.0784511025195	1.068325	1.064632	1.0677155597044947	1.064036118559045	1.0613277043525398	1.0576378118931218
0.009469	0.088593	-0.004364	2931.49741210252	1.068175	1.064492	1.0675654309540363	1.0638959926730325	1.0611775756020814	1.0574976860071092
0.009470	0.088425	-0.004333	2925.944974102519	1.068024	1.064348	1.067414366578807	1.0637519297300262	1.061026511226852	1.057353623064103
0.009471	0.088120	-0.004364	2915.84963310252	1.067873	1.064210	1.0672633022035778	1.0636138667870199	1.0608754468516228	1.0572155601210966
0.009472	0.087875	-0.004388	2907.7733601025193	1.067721	1.064068	1.0671112378283483	1.0634718038440134	1.0607233824763933	1.0570734971780902
0.009474	0.087723	-0.004425	2902.7256901025194	1.067567	1.063921	1.0669571090778898	1.0633246779580006	1.0605692537259348	1.0569263712920773
0.009475	0.087494	-0.004413	2895.154184102519	1.067414	1.063777	1.0668040447026605	1.0631806150149943	1.0604161893507056	1.056782308349071
0.009476	0.087250	-0.004443	2887.0779111025195	1.067260	1.063633	1.0666499803274314	1.063036552071988	1.0602621249754764	1.0566382454060648
0.009477	0.087021	-0.004462	2879.5064051025192	1.067106	1.063489	1.066495915952202	1.0628924891289817	1.060108060600247	1.0564941824630585
0.009479	0.086746	-0.004401	2870.4205981025198	1.066953	1.063347	1.0663427872017435	1.0627503632429691	1.0599549318497885	1.056352056577046
0.009480	0.086548	-0.004437	2863.8586271025197	1.066799	1.063201	1.0661887228265143	1.0626043002999628	1.0598008674745594	1.0562059936340396
0.009481	0.086243	-0.004480	2853.7632861025195	1.066644	1.063059	1.0660336584512848	1.0624622373569563	1.0596458030993299	1.056063930691033
0.009482	0.086090	-0.004462	2848.715615102519	1.066489	1.062911	1.0658785940760558	1.06231417441395	1.0594907387241008	1.0559158677480267
0.009484	0.085800	-0.004510	2839.1250411025194	1.066333	1.062767	1.065722465325597	1.0621700485279375	1.059334609973642	1.0557717418620143
0.009485	0.085663	-0.004480	2834.58213810252	1.066178	1.062617	1.065567400950368	1.062019985584931	1.059179545598413	1.0556216789190078
0.009486	0.085403	-0.004498	2826.00109810252	1.066022	1.062471	1.0654113365751385	1.0618739226419247	1.0590234812231836	1.0554756159760015
0.009487	0.085083	-0.004565	2815.4009901025192	1.065864	1.062327	1.0652532721999093	1.0617298596989184	1.0588654168479543	1.0553315530329952
0.009489	0.084915	-0.004523	2809.8485521025195	1.065707	1.062177	1.0650961434494508	1.0615797338129056	1.0587082880974958	1.0551814271469824
0.009490	0.084747	-0.004498	2804.2961151025193	1.065551	1.062028	1.0649400790742214	1.0614306708698993	1.0585522237222664	1.055032364203976
0.009491	0.084442	-0.004565	2794.200774102519	1.065393	1.061883	1.0647820146989924	1.0612856079268929	1.0583941593470374	1.0548873012609696
0.009492	0.084244	-0.004541	2787.6388021025195	1.065235	1.061733	1.064623950323763	1.0611355449838868	1.058236094971808	1.0547372383179636
0.009494	0.084061	-0.004541	2781.5815971025195	1.065078	1.061584	1.0644668215733044	1.0609864190978742	1.0580789662213494	1.054588112431951
0.009495	0.083847	-0.004523	2774.514859102519	1.064921	1.061436	1.064309757198075	1.0608383561548678	1.0579219018461201	1.0544400494889445
0.009496	0.083557	-0.004565	2764.924285102519	1.064763	1.061289	1.0641516928228458	1.0606912932118613	1.0577638374708909	1.054292986545938
0.009497	0.083344	-0.004608	2757.8575461025193	1.064604	1.061139	1.0639926284476167	1.060541230268855	1.0576047730956617	1.0541429236029318
