Repository: pietracorvo/HystAPI

# Example data

The example data in this folder is from measurements performed during my physics bachelor.

The material is **FeSi3** (iron with 3% silicon), aka 'electrical steel', the standard material for ring cores in trafos. 

Four of the five samples where treated with high pressure torison (HPT, 20 rotations at 20GPa), to achieve nanocristallisation of the grains, which has a huge impact on the magnetic properties of the material. The HPT deformation was done at 77K (under liquid nitrogen) and at 293K (at room temperature). Afterwards some samples were heat treated at a temperature of 493K (for two hours) to anneal defects from the deformation process.

The five samples are:

File: testData/FeSi3_LN/G4_748V_200Hz_800000Fs0.txt (part 27 of 29)
--------------------------
t	U1	U2	H	Braw	Jraw	B_drift	 J_drift	B_corr	J_corr
0.009100	-0.222900	0.002240	-7371.698419458491	-1.113247	-1.103981	-1.1125445614533207	-1.1032780175553418	-1.1196375605197306	-1.1103724711638117
0.009101	-0.222549	0.002301	-7360.088777458491	-1.113167	-1.103916	-1.1124644842622715	-1.1032129403045234	-1.1195574833286814	-1.1103073939129933
0.009102	-0.222336	0.002319	-7353.022038458491	-1.113087	-1.103844	-1.1123844070712223	-1.1031408630537056	-1.1194774061376322	-1.1102353166621755
0.009104	-0.221985	0.002319	-7341.4123964584915	-1.113006	-1.103779	-1.1123032526891241	-1.1030757085520693	-1.1193962517555343	-1.110170162160539
0.009105	-0.221664	0.002301	-7330.812288458491	-1.112926	-1.103712	-1.1122231754980751	-1.1030086313012513	-1.119316174564485	-1.110103084909721
0.009106	-0.221390	0.002344	-7321.726481458491	-1.112846	-1.103642	-1.112143098307026	-1.102938554050433	-1.1192360973734359	-1.110033007658903
0.009107	-0.221130	0.002313	-7313.145441458491	-1.112765	-1.103573	-1.1120620211159769	-1.102869476799615	-1.119155020182387	-1.1099639304080848
0.009109	-0.220718	0.002271	-7299.516731458491	-1.112686	-1.103511	-1.1119828667338787	-1.1028073222979788	-1.1190758658002888	-1.1099017759064487
0.009110	-0.220459	0.002319	-7290.935691458491	-1.112606	-1.103441	-1.1119027895428297	-1.1027372450471606	-1.1189957886092396	-1.1098316986556305
0.009111	-0.220184	0.002338	-7281.849884458491	-1.112525	-1.103372	-1.1118217123517806	-1.1026681677963426	-1.1189147114181908	-1.1097626214048124
0.009112	-0.219818	0.002307	-7269.735475458491	-1.112445	-1.103307	-1.1117416351607314	-1.1026030905455246	-1.1188346342271416	-1.1096975441539945
0.009114	-0.219543	0.002368	-7260.649668458491	-1.112363	-1.103237	-1.1116594807786333	-1.1025329360438885	-1.1187524798450434	-1.1096273896523583
0.009115	-0.219254	0.002362	-7251.059094458491	-1.112281	-1.103167	-1.1115774035875843	-1.1024628587930703	-1.1186704026539944	-1.10955731240154
0.009116	-0.218903	0.002319	-7239.449452458491	-1.112200	-1.103101	-1.1114963263965352	-1.1023967815422522	-1.118589325462945	-1.109491235150722
0.009117	-0.218658	0.002368	-7231.373179458491	-1.112119	-1.103029	-1.111415249205486	-1.1023247042914341	-1.1185082482718962	-1.109419157899904
0.009119	-0.218338	0.002350	-7220.773071458491	-1.112038	-1.102961	-1.1113340948233879	-1.102256549789798	-1.1184270938897978	-1.1093510033982679
0.009120	-0.218063	0.002295	-7211.687264458491	-1.111957	-1.102892	-1.111253017632339	-1.1021874725389798	-1.118346016698749	-1.1092819261474496
0.009121	-0.217697	0.002374	-7199.572855458491	-1.111875	-1.102826	-1.1111709404412897	-1.1021213952881619	-1.1182639395076999	-1.1092158488966317
0.009122	-0.217468	0.002374	-7192.001349458491	-1.111793	-1.102753	-1.1110888632502407	-1.1020483180373437	-1.1181818623166508	-1.1091427716458135
0.009124	-0.217117	0.002393	-7180.391707458491	-1.111711	-1.102685	-1.1110067088681423	-1.1019801635357074	-1.1180997079345523	-1.1090746171441772
0.009125	-0.216766	0.002313	-7168.782065458491	-1.111630	-1.102619	-1.1109256316770932	-1.1019140862848893	-1.1180186307435034	-1.1090085398933591
0.009126	-0.216461	0.002393	-7158.686724458491	-1.111547	-1.102549	-1.1108425544860443	-1.1018440090340713	-1.1179355535524542	-1.1089384626425411
0.009127	-0.216217	0.002374	-7150.610451458491	-1.111465	-1.102477	-1.110760477294995	-1.101771931783253	-1.1178534763614052	-1.1088663853917229
0.009129	-0.215897	0.002362	-7140.010343458491	-1.111383	-1.102408	-1.110678322912897	-1.101702777281617	-1.117771321979307	-1.1087972308900869
0.009130	-0.215576	0.002380	-7129.410235458491	-1.111300	-1.102339	-1.110595245721848	-1.1016337000307987	-1.117688244788258	-1.1087281536392686
0.009131	-0.215302	0.002399	-7120.324428458491	-1.111217	-1.102267	-1.1105121685307988	-1.101561622779981	-1.1176051675972087	-1.1086560763884508
0.009132	-0.214966	0.002405	-7109.219553458491	-1.111134	-1.102198	-1.1104290913397499	-1.1014925455291626	-1.11752209040616	-1.1085869991376325
0.009134	-0.214630	0.002368	-7098.114677458491	-1.111052	-1.102129	-1.1103469369576515	-1.1014233910275264	-1.1174399360240614	-1.1085178446359962
0.009135	-0.214371	0.002411	-7089.533637458491	-1.110968	-1.102057	-1.1102628597666024	-1.1013513137767084	-1.1173558588330126	-1.1084457673851782
0.009136	-0.214050	0.002405	-7078.933529458491	-1.110885	-1.101987	-1.1101797825755533	-1.1012812365258904	-1.1172727816419634	-1.1083756901343602
0.009137	-0.213776	0.002393	-7069.847722458491	-1.110802	-1.101915	-1.1100967053845043	-1.1012091592750721	-1.1171897044509143	-1.108303612883542
0.009139	-0.213470	0.002423	-7059.752381458491	-1.110718	-1.101844	-1.1100125510024061	-1.101138004773436	-1.1171055500688163	-1.1082324583819059
0.009140	-0.213211	0.002405	-7051.171342458491	-1.110635	-1.101772	-1.1099294738113572	-1.1010659275226178	-1.1170224728777671	-1.1081603811310876
0.009141	-0.212860	0.002380	-7039.561699458491	-1.110552	-1.101703	-1.109846396620308	-1.1009968502718	-1.116939395686718	-1.1080913038802698
0.009142	-0.212555	0.002429	-7029.466358458491	-1.110468	-1.101632	-1.109762319429259	-1.1009257730209816	-1.116855318495669	-1.1080202266294514
0.009144	-0.212234	0.002411	-7018.866250458491	-1.110384	-1.101562	-1.1096781650471608	-1.1008556185193454	-1.1167711641135707	-1.1079500721278153
0.009145	-0.211975	0.002417	-7010.285210458491	-1.110301	-1.101489	-1.1095950878561116	-1.1007825412685275	-1.1166880869225215	-1.1078769948769973
0.009146	-0.211670	0.002393	-7000.189869458491	-1.110217	-1.101418	-1.1095110106650625	-1.1007114640177094	-1.1166040097314727	-1.1078059176261792
0.009147	-0.211288	0.002478	-6987.570693458491	-1.110132	-1.101349	-1.1094259334740133	-1.100642386766891	-1.1165189325404232	-1.107736840375361
0.009149	-0.211090	0.002435	-6981.008721458491	-1.110047	-1.101272	-1.1093407790919152	-1.100565232265255	-1.1164337781583251	-1.1076596858737249
0.009150	-0.210709	0.002417	-6968.389545458491	-1.109963	-1.101204	-1.1092567019008663	-1.1004971550144371	-1.1163497009672763	-1.107591608622907
0.009151	-0.210403	0.002466	-6958.294204458491	-1.109878	-1.101131	-1.1091716247098171	-1.100424077763619	-1.1162646237762273	-1.1075185313720888
0.009152	-0.210159	0.002496	-6950.217931458491	-1.109792	-1.101056	-1.109085547518768	-1.1003490005128007	-1.1161785465851781	-1.1074434541212705
0.009154	-0.209854	0.002441	-6940.122590458491	-1.109707	-1.100983	-1.1090003931366699	-1.1002758460111646	-1.11609339220308	-1.1073702996196344
0.009155	-0.209488	0.002460	-6928.008181458491	-1.109622	-1.100913	-1.1089153159456209	-1.1002057687603466	-1.116008315012031	-1.1073002223688164
0.009156	-0.209229	0.002496	-6919.427141458491	-1.109535	-1.100838	-1.1088282387545716	-1.1001306915095284	-1.1159212378209817	-1.1072251451179982
0.009157	-0.208954	0.002448	-6910.3413344584915	-1.109450	-1.100764	-1.1087431615635226	-1.1000566142587105	-1.1158361606299327	-1.1071510678671803
0.009159	-0.208603	0.002454	-6898.731692458491	-1.109365	-1.100694	-1.1086580071814243	-1.099986459757074	-1.1157510062478342	-1.107080913365544
0.009160	-0.208267	0.002484	-6887.626817458491	-1.109279	-1.100622	-1.1085719299903753	-1.099914382506256	-1.1156649290567855	-1.107008836114726
0.009161	-0.208038	0.002460	-6880.055311458491	-1.109194	-1.100546	-1.1084868527993263	-1.099838305255438	-1.1155798518657365	-1.1069327588639077
0.009162	-0.207703	0.002472	-6868.950436458491	-1.109108	-1.100474	-1.1084007756082772	-1.0997662280046199	-1.1154937746746874	-1.1068606816130897
0.009164	-0.207367	0.002490	-6857.845561458491	-1.109022	-1.100402	-1.108314621226179	-1.0996940735029836	-1.115407620292589	-1.1067885271114535
0.009165	-0.207077	0.002502	-6848.254987458491	-1.108935	-1.100327	-1.10822754403513	-1.0996189962521656	-1.1153205431015398	-1.1067134498606355
0.009166	-0.206757	0.002496	-6837.654879458491	-1.108849	-1.100254	-1.1081414668440808	-1.0995459190013475	-1.1152344659104907	-1.1066403726098173
0.009167	-0.206451	0.002478	-6827.559538458491	-1.108763	-1.100180	-1.1080553896530316	-1.0994718417505294	-1.1151483887194416	-1.1065662953589992
0.009169	-0.206207	0.002527	-6819.483265458491	-1.108675	-1.100103	-1.1079672352709338	-1.0993946872488933	-1.115060234337344	-1.1064891408573632
0.009170	-0.205872	0.002490	-6808.378390458491	-1.108589	-1.100031	-1.1078811580798846	-1.099322609998075	-1.1149741571462948	-1.106417063606545
0.009171	-0.205612	0.002502	-6799.797350458491	-1.108502	-1.099955	-1.1077940808888356	-1.099246532747257	-1.1148870799552455	-1.1063409863557268
0.009172	-0.205276	0.002509	-6788.692475458491	-1.108415	-1.099882	-1.1077070036977863	-1.099173455496439	-1.1148000027641962	-1.1062679091049088
0.009174	-0.205032	0.002521	-6780.616202458491	-1.108328	-1.099805	-1.1076198493156881	-1.0990963009948027	-1.1147128483820983	-1.1061907546032725
0.009175	-0.204636	0.002521	-6767.492259458491	-1.108240	-1.099734	-1.107531772124639	-1.0990252237439846	-1.1146247711910489	-1.1061196773524544
0.009176	-0.204346	0.002545	-6757.901685458491	-1.108152	-1.099658	-1.10744369493359	-1.0989491464931664	-1.1145366939999999	-1.1060436001016363
0.009177	-0.204132	0.002557	-6750.834946458491	-1.108064	-1.099578	-1.1073556177425408	-1.0988690692423484	-1.114448616808951	-1.1059635228508182
0.009179	-0.203781	0.002515	-6739.225304458491	-1.107976	-1.099505	-1.107267463360443	-1.0987959147407123	-1.1143604624268528	-1.105890368349182
0.009180	-0.203415	0.002521	-6727.110895458491	-1.107889	-1.099433	-1.1071803861693936	-1.0987238374898942	-1.1142733852358035	-1.105818291098364
0.009181	-0.203125	0.002539	-6717.520321458491	-1.107801	-1.099357	-1.1070923089783447	-1.098647760239076	-1.1141853080447546	-1.105742213847546
0.009182	-0.202866	0.002588	-6708.939281458491	-1.107712	-1.099279	-1.1070032317872955	-1.0985696829882579	-1.1140962308537055	-1.1056641365967277
0.009184	-0.202499	0.002539	-6696.824871458491	-1.107623	-1.099205	-1.1069140774051973	-1.0984955284866218	-1.1140070764716072	-1.1055899820950916
0.009185	-0.202240	0.002570	-6688.243832458491	-1.107535	-1.099127	-1.1068260002141481	-1.0984174512358036	-1.1139189992805583	-1.1055119048442734
0.009186	-0.202026	0.002527	-6681.177093458491	-1.107447	-1.099048	-1.1067379230230991	-1.0983383739849857	-1.1138309220895093	-1.1054328275934555
0.009187	-0.201645	0.002563	-6668.557917458491	-1.107358	-1.098975	-1.10664884583205	-1.0982652967341675	-1.1137418448984602	-1.1053597503426373
0.009189	-0.201279	0.002606	-6656.443507458491	-1.107268	-1.098900	-1.106558691449952	-1.0981901422325313	-1.1136516905163618	-1.1052845958410011
0.009190	-0.201050	0.002606	-6648.872002458491	-1.107178	-1.098820	-1.1064686142589029	-1.098110064981713	-1.113561613325313	-1.1052045185901829
0.009191	-0.200760	0.002545	-6639.281428458491	-1.107089	-1.098743	-1.1063795370678537	-1.0980329877308952	-1.113472536134264	-1.105127441339365
0.009192	-0.200455	0.002600	-6629.186087458491	-1.106999	-1.098666	-1.1062894598768047	-1.097955910480077	-1.1133824589432146	-1.1050503640885467
0.009194	-0.200134	0.002606	-6618.585979458491	-1.106909	-1.098589	-1.1061993054947064	-1.0978787559784409	-1.1132923045611163	-1.1049732095869107
0.009195	-0.199814	0.002588	-6607.985870458491	-1.106819	-1.098513	-1.1061092283036573	-1.0978026787276227	-1.1132022273700675	-1.1048971323360925
0.009196	-0.199509	0.002594	-6597.890529458491	-1.106729	-1.098435	-1.1060191511126083	-1.0977246014768047	-1.1131121501790182	-1.1048190550852746
0.009197	-0.199188	0.002625	-6587.290421458491	-1.106638	-1.098358	-1.1059280739215591	-1.0976475242259864	-1.1130210729879693	-1.1047419778344563
0.009199	-0.199005	0.002576	-6581.233217458491	-1.106549	-1.098276	-1.1058389195394611	-1.0975653697243504	-1.112931918605871	-1.1046598233328202
0.009200	-0.198608	0.002612	-6568.109273458491	-1.106458	-1.098202	-1.105747842348412	-1.097491292473532	-1.112840841414822	-1.1045857460820019
0.009201	-0.198349	0.002637	-6559.528234458491	-1.106367	-1.098121	-1.105656765157363	-1.097410215222714	-1.1127497642237731	-1.104504668831184
0.009202	-0.198029	0.002637	-6548.928125458491	-1.106276	-1.098043	-1.1055656879663138	-1.097332137971896	-1.1126586870327237	-1.104426591580366
0.009204	-0.197723	0.002612	-6538.832784458491	-1.106185	-1.097965	-1.1054745335842155	-1.09725398347026	-1.1125675326506257	-1.1043484370787298
0.009205	-0.197372	0.002612	-6527.223142458491	-1.106094	-1.097889	-1.1053834563931664	-1.0971779062194418	-1.1124764554595763	-1.1042723598279116
0.009206	-0.197113	0.002643	-6518.642102458491	-1.106003	-1.097809	-1.1052923792021174	-1.0970978289686237	-1.1123853782685273	-1.1041922825770936
0.009207	-0.196823	0.002631	-6509.051528458491	-1.105911	-1.097729	-1.1052003020110683	-1.0970177517178055	-1.1122933010774783	-1.1041122053262753
0.009209	-0.196472	0.002661	-6497.441886458491	-1.105819	-1.097652	-1.1051081476289704	-1.0969405972161694	-1.1122011466953805	-1.1040350508246393
0.009210	-0.196167	0.002673	-6487.346545458491	-1.105727	-1.097572	-1.105016070437921	-1.0968605199653514	-1.112109069504331	-1.1039549735738212
0.009211	-0.195953	0.002637	-6480.279806458491	-1.105635	-1.097489	-1.104923993246872	-1.0967774427145331	-1.1120169923132819	-1.103871896323003
0.009212	-0.195587	0.002631	-6468.1653974584915	-1.105544	-1.097413	-1.104832916055823	-1.096701365463715	-1.111925915122233	-1.1037958190721848
0.009214	-0.195251	0.002679	-6457.0605224584915	-1.105451	-1.097335	-1.1047397616737247	-1.0966232109620788	-1.1118327607401346	-1.1037176645705487
0.009215	-0.194977	0.002686	-6447.974715458491	-1.105358	-1.097253	-1.1046466844826757	-1.096541133711261	-1.1117396835490858	-1.1036355873197308
0.009216	-0.194626	0.002667	-6436.365073458491	-1.105266	-1.097175	-1.1045546072916266	-1.0964630564604427	-1.1116476063580367	-1.1035575100689126
0.009217	-0.194351	0.002686	-6427.279266458491	-1.105173	-1.097093	-1.1044615301005773	-1.0963809792096249	-1.1115545291669875	-1.1034754328180947
0.009219	-0.194046	0.002698	-6417.183925458491	-1.105079	-1.097013	-1.1043673757184793	-1.0963008247079884	-1.1114603747848895	-1.1033952783164582
0.009220	-0.193756	0.002661	-6407.593351458491	-1.104987	-1.096932	-1.1042752985274302	-1.0962197474571704	-1.1113682975938404	-1.1033142010656403
0.009221	-0.193436	0.002686	-6396.993243458491	-1.104894	-1.096853	-1.1041822213363812	-1.0961406702063523	-1.1112752204027911	-1.1032351238148221
0.009222	-0.193146	0.002704	-6387.402669458491	-1.104800	-1.096771	-1.104088144145332	-1.0960585929555342	-1.1111811432117422	-1.103153046564004
0.009224	-0.192871	0.002747	-6378.316862458491	-1.104705	-1.096688	-1.103992989763234	-1.095975438453898	-1.111085988829644	-1.1030698920623678
0.009225	-0.192551	0.002686	-6367.716754458491	-1.104612	-1.096607	-1.1038999125721847	-1.09589436120308	-1.1109929116385948	-1.1029888148115499
0.009226	-0.192245	0.002728	-6357.621413458491	-1.104517	-1.096526	-1.1038048353811356	-1.0958132839522616	-1.1108978344475458	-1.1029077375607315
0.009227	-0.191971	0.002710	-6348.535606458491	-1.104423	-1.096443	-1.1037107581900865	-1.0957302067014438	-1.1108037572564964	-1.1028246603099137
0.009229	-0.191620	0.002698	-6336.925964458491	-1.104329	-1.096364	-1.1036166038079884	-1.0956510521998075	-1.1107096028743983	-1.1027455058082773
0.009230	-0.191299	0.002771	-6326.325856458491	-1.104234	-1.096282	-1.1035215266169394	-1.0955689749489894	-1.1106145256833493	-1.1026634285574592
0.009231	-0.191071	0.002734	-6318.754350458491	-1.104139	-1.096196	-1.1034264494258903	-1.0954828976981712	-1.1105194484923002	-1.102577351306641
0.009232	-0.190735	0.002698	-6307.649475458491	-1.104045	-1.096116	-1.1033323722348412	-1.0954028204473534	-1.1104253713012513	-1.1024972740558232
0.009234	-0.190399	0.002753	-6296.544600458491	-1.103950	-1.096035	-1.103237217852743	-1.0953216659457172	-1.1103302169191531	-1.102416119554187
0.009235	-0.190155	0.002795	-6288.468327458491	-1.103853	-1.095949	-1.1031401406616939	-1.095235588694899	-1.1102331397281038	-1.1023300423033688
0.009236	-0.189804	0.002759	-6276.858685458491	-1.103758	-1.095867	-1.1030450634706448	-1.0951535114440807	-1.1101380625370547	-1.1022479650525505
0.009237	-0.189484	0.002759	-6266.258577458491	-1.103662	-1.095785	-1.1029489862795956	-1.0950714341932628	-1.1100419853460055	-1.1021658878017326
0.009239	-0.189255	0.002777	-6258.687071458491	-1.103566	-1.095698	-1.1028528318974977	-1.0949842796916267	-1.1099458309639076	-1.1020787333000965
0.009240	-0.188965	0.002765	-6249.096497458491	-1.103470	-1.095615	-1.1027567547064485	-1.0949012024408085	-1.1098497537728584	-1.1019956560492783
0.009241	-0.188614	0.002734	-6237.486855458491	-1.103375	-1.095534	-1.1026616775153995	-1.0948201251899903	-1.1097546765818094	-1.10191457879846
0.009242	-0.188370	0.002771	-6229.410582458491	-1.103279	-1.095448	-1.1025656003243502	-1.0947340479391723	-1.1096585993907602	-1.1018285015476421
0.009244	-0.188019	0.002844	-6217.800940458491	-1.103181	-1.095365	-1.102467445942252	-1.094650893437536	-1.109560445008662	-1.101745347046006
0.009245	-0.187775	0.002771	-6209.724667458491	-1.103084	-1.095279	-1.102370368751203	-1.0945648161867179	-1.1094633678176131	-1.1016592697951877
0.009246	-0.187408	0.002771	-6197.610258458491	-1.102988	-1.095198	-1.102274291560154	-1.0944837389359	-1.109367290626564	-1.1015781925443697
0.009247	-0.187164	0.002789	-6189.533985458491	-1.102891	-1.095111	-1.1021772143691049	-1.0943966616850818	-1.109270213435515	-1.1014911152935516
0.009249	-0.186844	0.002814	-6178.933877458491	-1.102794	-1.095027	-1.1020800599870069	-1.0943125071834456	-1.109173059053417	-1.1014069607919155
0.009250	-0.186523	0.002850	-6168.333769458491	-1.102695	-1.094942	-1.1019809827959577	-1.0942274299326276	-1.1090739818623678	-1.1013218835410974
0.009251	-0.186249	0.002850	-6159.247962458491	-1.102597	-1.094854	-1.1018829056049086	-1.0941393526818095	-1.1089759046713188	-1.1012338062902793
0.009252	-0.185944	0.002789	-6149.152621458491	-1.102500	-1.094770	-1.1017858284138595	-1.0940552754309913	-1.1088788274802694	-1.1011497290394612
0.009254	-0.185547	0.002826	-6136.028677458491	-1.102402	-1.094689	-1.1016876740317614	-1.0939741209293552	-1.1087806730981713	-1.101068574537825
0.009255	-0.185349	0.002814	-6129.466706458491	-1.102304	-1.094599	-1.1015895968407121	-1.093884043678537	-1.1086825959071223	-1.100978497287007
0.009256	-0.184998	0.002838	-6117.857064458491	-1.102206	-1.094516	-1.101491519649663	-1.093800966427719	-1.1085845187160732	-1.100895420036189
0.009257	-0.184677	0.002802	-6107.256955458491	-1.102109	-1.094432	-1.101394442458614	-1.093716889176901	-1.1084874415250239	-1.1008113427853707
0.009259	-0.184387	0.002844	-6097.666381458491	-1.102010	-1.094345	-1.1012952880765159	-1.0936297346752646	-1.108388287142926	-1.1007241882837344
0.009260	-0.184113	0.002850	-6088.580575458491	-1.101912	-1.094258	-1.1011972108854668	-1.0935426574244465	-1.108290209951877	-1.1006371110329163
0.009261	-0.183853	0.002832	-6079.999535458491	-1.101813	-1.094170	-1.1010981336944177	-1.0934545801736286	-1.1081911327608278	-1.1005490337820985
0.009262	-0.183456	0.002844	-6066.875591458491	-1.101714	-1.094088	-1.1009990565033687	-1.0933725029228103	-1.1080920555697786	-1.1004669565312801
0.009264	-0.183136	0.002893	-6056.275483458491	-1.101614	-1.094002	-1.1008989021212705	-1.0932863484211741	-1.1079919011876807	-1.100380802029644
0.009265	-0.182938	0.002893	-6049.713512458491	-1.101515	-1.093910	-1.1007998249302213	-1.093194271170356	-1.1078928239966315	-1.1002887247788258
0.009266	-0.182541	0.002826	-6036.589568458491	-1.101416	-1.093828	-1.1007007477391721	-1.093112193919538	-1.1077937468055823	-1.100206647528008
0.009267	-0.182297	0.002869	-6028.5132954584915	-1.101317	-1.093739	-1.1006016705481232	-1.0930231166687199	-1.1076946696145331	-1.1001175702771897
0.009269	-0.182022	0.002899	-6019.427488458491	-1.101216	-1.093650	-1.100500516166025	-1.0929339621670837	-1.107593515232435	-1.1000284157755535
0.009270	-0.181686	0.002881	-6008.322613458491	-1.101116	-1.093564	-1.100400438974976	-1.0928478849162657	-1.1074934380413861	-1.0999423385247356
0.009271	-0.181320	0.002881	-5996.208204458491	-1.101017	-1.093479	-1.1003013617839268	-1.0927628076654476	-1.107394360850337	-1.0998572612739175
0.009272	-0.181061	0.002899	-5987.627164458491	-1.100916	-1.093389	-1.1002002845928778	-1.0926727304146293	-1.107293283659288	-1.0997671840230991
0.009274	-0.180771	0.002917	-5978.036590458491	-1.100815	-1.093301	-1.1000991302107797	-1.0925845759129933	-1.1071921292771898	-1.0996790295214631
0.009275	-0.180450	0.002881	-5967.436482458491	-1.100715	-1.093214	-1.0999990530197306	-1.0924974986621752	-1.1070920520861405	-1.099591952270645
0.009276	-0.180145	0.002930	-5957.341141458491	-1.100614	-1.093125	-1.0998979758286813	-1.092408421411357	-1.1069909748950915	-1.0995028750198268
0.009277	-0.179840	0.002930	-5947.245800458491	-1.100512	-1.093036	-1.0997958986376322	-1.0923193441605388	-1.1068888977040423	-1.0994137977690086
0.009279	-0.179535	0.002936	-5937.150459458491	-1.100410	-1.092947	-1.0996937442555343	-1.0922301896589026	-1.1067867433219445	-1.0993246432673724
0.009280	-0.179214	0.002942	-5926.550351458491	-1.100308	-1.092858	-1.0995916670644852	-1.0921411124080849	-1.1066846661308953	-1.0992355660165547
0.009281	-0.178970	0.002930	-5918.474078458491	-1.100207	-1.092767	-1.099490589873436	-1.0920500351572666	-1.1065835889398459	-1.0991444887657364
0.009282	-0.178619	0.002911	-5906.864436458491	-1.100106	-1.092680	-1.099389512682387	-1.0919629579064487	-1.1064825117487969	-1.0990574115149185
0.009284	-0.178360	0.002960	-5898.283396458491	-1.100003	-1.092589	-1.0992863583002888	-1.0918718034048123	-1.106379357366699	-1.098966257013282
0.009285	-0.178024	0.002960	-5887.178521458491	-1.099901	-1.092500	-1.0991842811092396	-1.0917827261539943	-1.1062772801756497	-1.0988771797624641
0.009286	-0.177734	0.002942	-5877.587947458491	-1.099799	-1.092410	-1.0990822039181904	-1.0916926489031762	-1.1061752029846006	-1.098787102511646
0.009287	-0.177368	0.002942	-5865.473538458491	-1.099697	-1.092323	-1.0989801267271413	-1.091605571652358	-1.1060731257935514	-1.0987000252608279
0.009289	-0.177109	0.002960	-5856.892498458491	-1.099594	-1.092232	-1.0988769723450433	-1.0915144171507218	-1.1059699714114535	-1.0986088707591917
0.009290	-0.176834	0.002979	-5847.806691458491	-1.099491	-1.092140	-1.0987738951539943	-1.091422339899904	-1.1058668942204042	-1.0985167935083737
0.009291	-0.176514	0.002954	-5837.206583458491	-1.099388	-1.092051	-1.0986708179629452	-1.0913332626490857	-1.1057638170293553	-1.0984277162575555
0.009292	-0.176178	0.003003	-5826.101708458491	-1.099284	-1.091961	-1.098566740771896	-1.0912431853982676	-1.105659739838306	-1.0983376390067374
0.009294	-0.175949	0.003040	-5818.530202458491	-1.099179	-1.091865	-1.0984615863897977	-1.0911470308966316	-1.1055545854562077	-1.0982414845051014
0.009295	-0.175644	0.002972	-5808.4348614584915	-1.099076	-1.091774	-1.0983585091987487	-1.0910559536458133	-1.1054515082651588	-1.0981504072542831
0.009296	-0.175278	0.002997	-5796.320452458491	-1.098972	-1.091686	-1.0982544320076997	-1.090967876394995	-1.1053474310741098	-1.0980623300034649
0.009297	-0.174973	0.003033	-5786.2251114584915	-1.098867	-1.091593	-1.0981493548166508	-1.0908747991441772	-1.1052423538830607	-1.097969252752647
0.009299	-0.174728	0.003046	-5778.148838458491	-1.098762	-1.091498	-1.0980442004345525	-1.090779644642541	-1.1051371995009625	-1.097874098251011
0.009300	-0.174362	0.003027	-5766.034429458491	-1.098657	-1.091408	-1.0979391232435034	-1.0906895673917227	-1.1050321223099133	-1.0977840210001926
0.009301	-0.174133	0.003027	-5758.462923458491	-1.098552	-1.091313	-1.0978340460524543	-1.0905944901409046	-1.1049270451188642	-1.0976889437493744
0.009302	-0.173798	0.003021	-5747.358048458491	-1.098447	-1.091222	-1.0977289688614051	-1.0905034128900866	-1.104821967927815	-1.0975978664985564
0.009304	-0.173523	0.003021	-5738.272241458491	-1.098342	-1.091129	-1.097623814479307	-1.0904102583884505	-1.1047168135457168	-1.0975047119969203
0.009305	-0.173172	0.003021	-5726.662599458491	-1.098237	-1.091039	-1.0975187372882578	-1.0903201811376324	-1.1046117363546677	-1.0974146347461022
0.009306	-0.172882	0.003040	-5717.072025458491	-1.098132	-1.090945	-1.0974136600972089	-1.0902261038868144	-1.104506659163619	-1.0973205574952842
0.009307	-0.172546	0.003040	-5705.967150458491	-1.098027	-1.090854	-1.09730858290616	-1.0901350266359962	-1.1044015819725699	-1.097229480244466
0.009309	-0.172256	0.003033	-5696.376576458491	-1.097921	-1.090761	-1.0972024285240616	-1.09004187213436	-1.1042954275904715	-1.09713632574283
0.009310	-0.171982	0.003088	-5687.290769458491	-1.097815	-1.090665	-1.0970963513330125	-1.0899457948835418	-1.1041893503994227	-1.0970402484920116
0.009311	-0.171646	0.003058	-5676.185894458491	-1.097708	-1.090573	-1.0969892741419633	-1.0898537176327239	-1.1040822732083733	-1.0969481712411937
0.009312	-0.171326	0.003101	-5665.585785458491	-1.097601	-1.090479	-1.0968821969509144	-1.0897596403819056	-1.1039751960173243	-1.0968540939903755
0.009314	-0.171066	0.003107	-5657.004746458491	-1.097494	-1.090382	-1.096775042568816	-1.0896624858802695	-1.1038680416352262	-1.0967569394887393
0.009315	-0.170807	0.003076	-5648.423706458491	-1.097387	-1.090286	-1.096667965377767	-1.0895664086294514	-1.1037609644441768	-1.0966608622379213
0.009316	-0.170441	0.003082	-5636.309296458491	-1.097280	-1.090195	-1.096560888186718	-1.0894753313786334	-1.1036538872531279	-1.0965697849871032
0.009317	-0.170135	0.003101	-5626.213955458491	-1.097172	-1.090100	-1.096452810995669	-1.0893802541278153	-1.1035458100620792	-1.096474707736285
0.009319	-0.169891	0.003119	-5618.137683458491	-1.097065	-1.090002	-1.0963456566135708	-1.089282099626179	-1.1034386556799807	-1.0963765532346488
0.009320	-0.169556	0.003101	-5607.032807458491	-1.096957	-1.089909	-1.0962375794225216	-1.0891890223753609	-1.1033305784889316	-1.0962834759838307
0.009321	-0.169235	0.003101	-5596.432699458491	-1.096849	-1.089814	-1.0961295022314725	-1.089093945124543	-1.1032225012978825	-1.0961883987330128
0.009322	-0.168930	0.003119	-5586.337358458491	-1.096741	-1.089719	-1.0960214250404234	-1.0889988678737248	-1.1031144241068334	-1.0960933214821946
0.009324	-0.168701	0.003113	-5578.765853458491	-1.096634	-1.089621	-1.0959142706583254	-1.0889007133720885	-1.1030072697247353	-1.0959951669805583
0.009325	-0.168304	0.003113	-5565.641909458491	-1.096525	-1.089529	-1.0958051934672761	-1.0888086361212703	-1.102898192533686	-1.0959030897297402
0.009326	-0.168030	0.003149	-5556.556102458491	-1.096416	-1.089431	-1.095696116276227	-1.0887105588704524	-1.1027891153426372	-1.0958050124789223
0.009327	-0.167725	0.003174	-5546.460761458491	-1.096307	-1.089334	-1.095587039085178	-1.0886134816196342	-1.102680038151588	-1.095707935228104
0.009329	-0.167435	0.003137	-5536.870187458491	-1.096198	-1.089237	-1.09547788470308	-1.088516327117998	-1.10257088376949	-1.095610780726468
0.009330	-0.167114	0.003162	-5526.270079458491	-1.096088	-1.089141	-1.0953678075120308	-1.08842024986718	-1.1024608065784407	-1.0955147034756498
0.009331	-0.166885	0.003168	-5518.698573458491	-1.095979	-1.089041	-1.0952587303209818	-1.0883201726163618	-1.102351729387392	-1.0954146262248317
0.009332	-0.166504	0.003125	-5506.079397458491	-1.095870	-1.088948	-1.0951496531299325	-1.0882270953655437	-1.1022426521963427	-1.0953215489740136
0.009334	-0.166229	0.003192	-5496.993590458491	-1.095760	-1.088849	-1.0950394987478345	-1.0881279408639075	-1.1021324978142446	-1.0952223944723773
0.009335	-0.165894	0.003168	-5485.888715458491	-1.095650	-1.088753	-1.0949294215567853	-1.0880318636130897	-1.1020224206231952	-1.0951263172215595
0.009336	-0.165588	0.003162	-5475.793374458491	-1.095540	-1.088656	-1.0948193443657361	-1.0879347863622715	-1.1019123434321463	-1.0950292399707413
0.009337	-0.165298	0.003223	-5466.202800458491	-1.095429	-1.088557	-1.0947082671746873	-1.0878357091114532	-1.1018012662410972	-1.094930162719923
0.009339	-0.165024	0.003180	-5457.116993458491	-1.095318	-1.088458	-1.094597112792589	-1.087736554609817	-1.101690111858999	-1.0948310082182868
0.009340	-0.164673	0.003192	-5445.507351458491	-1.095207	-1.088362	-1.09448603560154	-1.0876404773589992	-1.10157903466795	-1.094734930967469
0.009341	-0.164413	0.003204	-5436.926311458491	-1.095096	-1.088262	-1.094374958410491	-1.087540400108181	-1.1014679574769008	-1.0946348537166508
0.009342	-0.164062	0.003229	-5425.316669458491	-1.094985	-1.088164	-1.0942638812194418	-1.0874423228573629	-1.1013568802858518	-1.0945367764658327
0.009344	-0.163803	0.003223	-5416.735629458491	-1.094873	-1.088063	-1.0941517268373435	-1.0873411683557266	-1.1012447259037534	-1.0944356219641964
0.009345	-0.163513	0.003217	-5407.145055458491	-1.094761	-1.087964	-1.0940396496462945	-1.0872420911049085	-1.1011326487127047	-1.0943365447133784
0.009346	-0.163147	0.003229	-5395.030646458491	-1.094649	-1.087867	-1.0939275724552453	-1.0871450138540903	-1.1010205715216554	-1.0942394674625602
0.009347	-0.162888	0.003271	-5386.449606458491	-1.094536	-1.087765	-1.0938144952641964	-1.0870429366032726	-1.1009074943306065	-1.0941373902117424
0.009349	-0.162552	0.003247	-5375.344731458491	-1.094423	-1.087666	-1.0937013408820981	-1.0869437821016361	-1.100794339948508	-1.094038235710106
0.009350	-0.162277	0.003259	-5366.2589244584915	-1.094310	-1.087564	-1.093588263691049	-1.086841704850818	-1.1006812627574591	-1.093936158459288
0.009351	-0.161972	0.003290	-5356.163583458491	-1.094197	-1.087463	-1.0934751865	-1.0867406276	-1.1005681855664102	-1.0938350812084698
0.009352	-0.161621	0.003271	-5344.553941458491	-1.094083	-1.087364	-1.0933611093089508	-1.086641550349182	-1.1004541083753607	-1.0937360039576518
0.009354	-0.161316	0.003271	-5334.458600458491	-1.093970	-1.087264	-1.0932479549268528	-1.0865413958475458	-1.1003409539932627	-1.0936358494560157
0.009355	-0.161041	0.003296	-5325.372793458491	-1.093855	-1.087161	-1.0931328777358036	-1.0864383185967277	-1.1002258768022135	-1.0935327722051975
0.009356	-0.160706	0.003290	-5314.267918458491	-1.093741	-1.087061	-1.0930188005447545	-1.0863382413459095	-1.1001117996111645	-1.0934326949543793
0.009357	-0.160446	0.003284	-5305.686878458491	-1.093627	-1.086958	-1.0929047233537055	-1.0862351640950916	-1.0999977224201154	-1.0933296177035614
0.009359	-0.160126	0.003308	-5295.086770458491	-1.093513	-1.086857	-1.0927905689716073	-1.0861340095934553	-1.0998835680380172	-1.0932284632019251
0.009360	-0.159836	0.003284	-5285.496196458491	-1.093399	-1.086754	-1.0926764917805583	-1.0860309323426371	-1.0997694908469682	-1.093125385951107
0.009361	-0.159500	0.003345	-5274.391321458491	-1.093283	-1.086653	-1.0925604145895091	-1.085929855091819	-1.0996534136559193	-1.0930243087002889
0.009362	-0.159210	0.003314	-5264.800747458491	-1.093168	-1.086550	-1.09244533739846	-1.085826777841001	-1.09953833646487	-1.0929212314494707
0.009364	-0.158981	0.003314	-5257.229241458491	-1.093053	-1.086444	-1.0923301830163619	-1.0857206233393648	-1.0994231820827718	-1.0928150769478346
0.009365	-0.158615	0.003326	-5245.114832458491	-1.092938	-1.086344	-1.0922151058253127	-1.0856205460885466	-1.0993081048917226	-1.0927149996970165
0.009366	-0.158279	0.003357	-5234.009956458491	-1.092822	-1.086242	-1.0920990286342638	-1.0855184688377286	-1.0991920277006737	-1.0926129224461985
0.009367	-0.157974	0.003363	-5223.914615458491	-1.092705	-1.086138	-1.0919819514432147	-1.0854143915869106	-1.0990749505096247	-1.0925088451953804
0.009369	-0.157684	0.003369	-5214.324041458491	-1.092589	-1.086034	-1.0918657970611165	-1.0853102370852743	-1.0989587961275267	-1.0924046906937441
0.009370	-0.157318	0.003345	-5202.209632458491	-1.092472	-1.085933	-1.0917487198700675	-1.0852091598344562	-1.0988417189364776	-1.092303613442926
0.009371	-0.157074	0.003387	-5194.133359458491	-1.092355	-1.085826	-1.0916316426790182	-1.0851020825836382	-1.0987246417454282	-1.092196536192108
0.009372	-0.156799	0.003381	-5185.047552458491	-1.092238	-1.085720	-1.0915145654879692	-1.08499600533282	-1.0986075645543791	-1.0920904589412899
0.009374	-0.156403	0.003381	-5171.923609458491	-1.092121	-1.085619	-1.0913974111058709	-1.0848948508311838	-1.098490410172281	-1.0919893044396536
0.009375	-0.156143	0.003357	-5163.342569458491	-1.092004	-1.085513	-1.0912803339148218	-1.0847887735803656	-1.098373332981232	-1.0918832271888355
0.009376	-0.155853	0.003436	-5153.751995458491	-1.091885	-1.085406	-1.091161256723773	-1.0846816963295478	-1.098254255790183	-1.0917761499380176
0.009377	-0.155594	0.003430	-5145.170955458491	-1.091766	-1.085298	-1.0910421795327239	-1.0845736190787296	-1.0981351785991338	-1.0916680726871995
0.009379	-0.155228	0.003412	-5133.056546458491	-1.091648	-1.085195	-1.0909240251506256	-1.0844704645770933	-1.0980170242170355	-1.0915649181855631
0.009380	-0.154968	0.003406	-5124.475506458491	-1.091530	-1.085088	-1.0908059479595764	-1.0843633873262752	-1.0978989470259863	-1.091457840934745
0.009381	-0.154648	0.003369	-5113.875398458491	-1.091413	-1.084984	-1.0906888707685274	-1.0842593100754572	-1.0977818698349373	-1.091353763683927
0.009382	-0.154358	0.003381	-5104.284824458491	-1.091296	-1.084879	-1.0905717935774784	-1.084154232824639	-1.0976647926438883	-1.0912486864331088
0.009384	-0.154037	0.003461	-5093.6847164584915	-1.091176	-1.084773	-1.09045163919538	-1.0840480783230029	-1.0975446382617902	-1.0911425319314727
0.009385	-0.153778	0.003400	-5085.1036764584915	-1.091058	-1.084665	-1.090333562004331	-1.0839400010721847	-1.097426561070741	-1.0910344546806545
0.009386	-0.153442	0.003448	-5073.9988014584915	-1.090939	-1.084560	-1.0902144848132822	-1.0838349238213667	-1.0973074838796921	-1.0909293774298365
0.009387	-0.153137	0.003448	-5063.903460458491	-1.090819	-1.084453	-1.090094407622233	-1.0837278465705484	-1.0971874066886431	-1.0908223001790183
0.009389	-0.152847	0.003436	-5054.312886458491	-1.090700	-1.084346	-1.0899752532401348	-1.0836206920689124	-1.0970682523065447	-1.0907151456773823
0.009390	-0.152542	0.003473	-5044.217545458491	-1.090580	-1.084239	-1.0898551760490858	-1.0835136148180944	-1.0969481751154957	-1.0906080684265642
0.009391	-0.152176	0.003436	-5032.1031364584915	-1.090460	-1.084135	-1.0897350988580365	-1.0834095375672763	-1.0968280979244467	-1.0905039911757461
0.009392	-0.151993	0.003467	-5026.045931458491	-1.090340	-1.084022	-1.0896150216669875	-1.083296460316458	-1.0967080207333977	-1.090390913924928
0.009394	-0.151596	0.003485	-5012.921988458491	-1.090220	-1.083918	-1.0894948672848892	-1.0831923058148218	-1.0965878663512991	-1.0902867594232917
0.009395	-0.151306	0.003491	-5003.331414458491	-1.090098	-1.083809	-1.0893727900938401	-1.083083228564004	-1.0964657891602503	-1.0901776821724738
0.009396	-0.151031	0.003528	-4994.245607458491	-1.089977	-1.083698	-1.0892517129027912	-1.0829721513131858	-1.0963447119692011	-1.0900666049216556
0.009397	-0.150757	0.003503	-4985.159800458491	-1.089855	-1.083588	-1.0891296357117422	-1.0828620740623676	-1.0962226347781523	-1.0899565276708374
0.009399	-0.150452	0.003528	-4975.064459458491	-1.089733	-1.083479	-1.089007481329644	-1.0827529195607315	-1.096100480396054	-1.0898473731692013
0.009400	-0.150131	0.003510	-4964.464351458491	-1.089611	-1.083370	-1.088885404138595	-1.0826438423099134	-1.095978403205005	-1.0897382959183832
0.009401	-0.149826	0.003552	-4954.369010458491	-1.089488	-1.083260	-1.0887623269475457	-1.0825337650590952	-1.0958553260139556	-1.089628218667565
0.009402	-0.149506	0.003528	-4943.768902458491	-1.089366	-1.083151	-1.0886402497564966	-1.0824246878082773	-1.0957332488229068	-1.089519141416747
0.009404	-0.149185	0.003540	-4933.168794458491	-1.089243	-1.083041	-1.0885170953743983	-1.0823145333066408	-1.0956100944408083	-1.0894089869151107
0.009405	-0.148926	0.003546	-4924.587754458491	-1.089120	-1.082929	-1.0883940181833494	-1.082202456055823	-1.0954870172497593	-1.0892969096642928
0.009406	-0.148560	0.003516	-4912.473345458491	-1.088998	-1.082822	-1.0882719409923003	-1.0820953788050047	-1.0953649400587104	-1.0891898324134746
0.009407	-0.148346	0.003589	-4905.406606458491	-1.088874	-1.082707	-1.0881478638012512	-1.081980301554187	-1.0952408628676613	-1.0890747551626567
0.009409	-0.147980	0.003552	-4893.2921974584915	-1.088750	-1.082599	-1.0880237094191532	-1.0818721470525505	-1.095116708485563	-1.0889666006610204
0.009410	-0.147675	0.003589	-4883.196856458491	-1.088626	-1.082487	-1.087899632228104	-1.0817600698017324	-1.094992631294514	-1.0888545234102023
0.009411	-0.147385	0.003601	-4873.6062824584915	-1.088501	-1.082374	-1.0877745550370548	-1.0816469925509142	-1.0948675541034647	-1.088741446159384
0.009412	-0.147095	0.003638	-4864.015708458491	-1.088376	-1.082261	-1.0876494778460057	-1.0815339153000962	-1.0947424769124159	-1.088628368908566
0.009414	-0.146774	0.003607	-4853.415600458491	-1.088250	-1.082149	-1.0875233234639075	-1.0814217607984602	-1.0946163225303174	-1.08851621440693
0.009415	-0.146439	0.003625	-4842.310725458491	-1.088125	-1.082037	-1.0873982462728584	-1.081309683547642	-1.0944912453392686	-1.0884041371561117
0.009416	-0.146164	0.003619	-4833.224918458491	-1.087999	-1.081923	-1.0872721690818095	-1.0811956062968238	-1.0943651681482196	-1.0882900599052936
0.009417	-0.145905	0.003687	-4824.643878458491	-1.087872	-1.081807	-1.0871450918907604	-1.0810795290460058	-1.0942380909571705	-1.0881739826544756
0.009419	-0.145599	0.003613	-4814.548537458491	-1.087746	-1.081693	-1.0870189375086623	-1.0809653745443697	-1.0941119365750724	-1.0880598281528395
0.009420	-0.145203	0.003656	-4801.4245934584915	-1.087619	-1.081583	-1.086891860317613	-1.0808552972935515	-1.093984859384023	-1.0879497509020213
0.009421	-0.144943	0.003705	-4792.843554458491	-1.087492	-1.081466	-1.0867647831265639	-1.0807382200427333	-1.0938577821929738	-1.0878326736512032
0.009422	-0.144684	0.003625	-4784.262514458491	-1.087365	-1.081351	-1.0866377059355148	-1.0806231427919153	-1.0937307050019247	-1.0877175964003851
0.009424	-0.144302	0.003650	-4771.643337458491	-1.087239	-1.081240	-1.0865115515534167	-1.0805119882902792	-1.0936045506198266	-1.087606441898749
0.009425	-0.144073	0.003705	-4764.071832458491	-1.087111	-1.081121	-1.0863834743623675	-1.080392911039461	-1.0934764734287774	-1.0874873646479308
0.009426	-0.143738	0.003687	-4752.966956458491	-1.086983	-1.081008	-1.0862553971713187	-1.080279833788643	-1.0933483962377286	-1.0873742873971128
0.009427	-0.143448	0.003680	-4743.376382458491	-1.086855	-1.080892	-1.0861273199802695	-1.0801637565378248	-1.0932203190466794	-1.0872582101462946
0.009429	-0.143097	0.003680	-4731.766740458491	-1.086727	-1.080779	-1.0859991655981713	-1.0800506020361886	-1.0930921646645815	-1.0871450556446585
0.009430	-0.142792	0.003705	-4721.671399458491	-1.086599	-1.080663	-1.0858710884071223	-1.0799345247853704	-1.0929640874735322	-1.0870289783938403
0.009431	-0.142578	0.003705	-4714.604661458491	-1.086471	-1.080544	-1.085743011216073	-1.0798154475345525	-1.092836010282483	-1.0869099011430223
0.009432	-0.142181	0.003717	-4701.480717458491	-1.086342	-1.080431	-1.085613934025024	-1.0797023702837343	-1.092706933091434	-1.0867968238922041
0.009434	-0.141937	0.003766	-4693.404444458491	-1.086212	-1.080311	-1.0854837796429258	-1.0795822157820982	-1.092576778709336	-1.086676669390568
0.009435	-0.141617	0.003729	-4682.804336458491	-1.086082	-1.080195	-1.085353702451877	-1.07946613853128	-1.0924467015182868	-1.0865605921397499
0.009436	-0.141312	0.003729	-4672.708995458491	-1.085952	-1.080078	-1.0852236252608278	-1.0793490612804622	-1.0923166243272378	-1.086443514888932
0.009437	-0.140991	0.003809	-4662.108887458491	-1.085821	-1.079960	-1.0850925480697786	-1.079230984029644	-1.0921855471361885	-1.0863254376381137
0.009439	-0.140717	0.003754	-4653.023080458491	-1.085691	-1.079841	-1.0849623936876804	-1.0791118295280078	-1.0920553927540904	-1.0862062831364776
0.009440	-0.140350	0.003766	-4640.908671458491	-1.085560	-1.079726	-1.0848313164966314	-1.0789967522771895	-1.0919243155630416	-1.0860912058856593
