Repository: pietracorvo/HystAPI

# Example data

The example data in this folder is from measurements performed during my physics bachelor.

The material is **FeSi3** (iron with 3% silicon), aka 'electrical steel', the standard material for ring cores in trafos. 

Four of the five samples where treated with high pressure torison (HPT, 20 rotations at 20GPa), to achieve nanocristallisation of the grains, which has a huge impact on the magnetic properties of the material. The HPT deformation was done at 77K (under liquid nitrogen) and at 293K (at room temperature). Afterwards some samples were heat treated at a temperature of 493K (for two hours) to anneal defects from the deformation process.

The five samples are:

File: testData/FeSi3_LN/G4_748V_151Hz_800000Fs0.txt (part 28 of 38)
--------------------------
t	U1	U2	H	Braw	Jraw	B_drift	 J_drift	B_corr	J_corr
0.009499	0.083145	-0.004578	2751.29557410252	1.064445	1.060989	1.0638334996971581	1.0603911043828425	1.0574456443452032	1.0539927977169192
0.009500	0.082855	-0.004510	2741.705000102519	1.064288	1.060844	1.0636764353219288	1.060246041439836	1.0572885799699738	1.0538477347739128
0.009501	0.082642	-0.004608	2734.6382621025195	1.064129	1.060693	1.0635173709466996	1.0600949784968299	1.0571295155947447	1.0536966718309067
0.009502	0.082413	-0.004614	2727.0667561025193	1.063969	1.060543	1.06335730657147	1.0599449155538234	1.0569694512195151	1.0535466088879002
0.009504	0.082184	-0.004602	2719.495250102519	1.063809	1.060393	1.0631971778210116	1.0597947896678106	1.0568093224690567	1.0533964830018874
0.009505	0.082016	-0.004633	2713.9428121025194	1.063649	1.060239	1.0630371134457826	1.0596407267248042	1.0566492580938276	1.053242420058881
0.009506	0.081757	-0.004633	2705.3617731025197	1.063488	1.060089	1.062876049070553	1.059490663781798	1.0564881937185981	1.0530923571158748
0.009507	0.081528	-0.004675	2697.7902671025195	1.063326	1.059937	1.062713984695324	1.0593386008387917	1.056326129343369	1.0529402941728685
0.009509	0.081299	-0.004657	2690.2187611025192	1.063164	1.059785	1.0625518559448655	1.059186474952779	1.0561640005929105	1.0527881682868558
0.009510	0.081039	-0.004700	2681.637721102519	1.063002	1.059633	1.062389791569636	1.0590344120097728	1.0560019362176811	1.0526361053438495
0.009511	0.080872	-0.004694	2676.08528410252	1.062839	1.059477	1.0622267271944068	1.0588783490667664	1.0558388718424518	1.0524800424008431
0.009512	0.080566	-0.004694	2665.9899431025196	1.062676	1.059327	1.0620636628191775	1.05872828612376	1.0556758074672226	1.0523299794578367
0.009514	0.080353	-0.004736	2658.92320410252	1.062512	1.059172	1.061899534068719	1.0585731602377475	1.055511678716764	1.0521748535718243
0.009515	0.080154	-0.004755	2652.3612321025194	1.062348	1.059016	1.0617354696934898	1.058417097294741	1.0553476143415348	1.0520187906288179
0.009516	0.079926	-0.004700	2644.789726102519	1.062184	1.058862	1.0615714053182606	1.0582630343517347	1.0551835499663056	1.0518647276858115
0.009517	0.079681	-0.004779	2636.71345410252	1.062019	1.058707	1.0614063409430312	1.0581079714087285	1.0550184855910762	1.0517096647428053
0.009519	0.079483	-0.004755	2630.1514821025194	1.061854	1.058550	1.0612412121925727	1.0579508455227158	1.0548533568406178	1.0515525388567926
0.009520	0.079254	-0.004736	2622.579976102519	1.061690	1.058395	1.0610771478173433	1.0577957825797093	1.0546892924653883	1.051397475913786
0.009521	0.078964	-0.004773	2612.9894021025193	1.061524	1.058242	1.060911083442114	1.0576427196367029	1.054523228090159	1.0512444129707796
0.009522	0.078751	-0.004803	2605.9226631025194	1.061358	1.058084	1.0607450190668848	1.0574846566936968	1.0543571637149298	1.0510863500277736
0.009524	0.078568	-0.004773	2599.8654591025197	1.061192	1.057926	1.0605788903164262	1.057326530807684	1.0541910349644712	1.0509282241417608
0.009525	0.078293	-0.004785	2590.7796521025193	1.061026	1.057772	1.0604128259411971	1.0571724678646777	1.0540249705892422	1.0507741611987544
0.009526	0.078079	-0.004816	2583.7129131025195	1.060860	1.057614	1.0602467615659676	1.0570144049216714	1.0538589062140127	1.0506160982557482
0.009527	0.077866	-0.004785	2576.6461741025196	1.060694	1.057457	1.0600806971907386	1.056857341978665	1.0536928418387836	1.0504590353127419
0.009529	0.077606	-0.004822	2568.065135102519	1.060527	1.057300	1.0599135684402798	1.0567002160926524	1.0535257130883249	1.0503019094267292
0.009530	0.077393	-0.004858	2560.998396102519	1.060358	1.057141	1.0597445040650506	1.0565411531496463	1.0533566487130956	1.050142846483723
0.009531	0.077194	-0.004871	2554.4364241025196	1.060190	1.056981	1.0595764396898213	1.0563810902066397	1.0531885843378663	1.0499827835407165
0.009532	0.076904	-0.004846	2544.8458501025198	1.060022	1.056825	1.0594083753145922	1.0562250272636333	1.0530205199626372	1.04982672059771
0.009534	0.076736	-0.004858	2539.2934131025195	1.059853	1.056663	1.0592392465641336	1.0560629013776206	1.0528513912121786	1.0496645947116974
0.009535	0.076492	-0.004889	2531.21714010252	1.059684	1.056504	1.0590701821889044	1.0559038384346144	1.0526823268369494	1.0495055317686912
0.009536	0.076263	-0.004895	2523.6456341025196	1.059514	1.056344	1.0589001178136752	1.055743775491608	1.0525122624617202	1.0493454688256847
0.009537	0.076004	-0.004913	2515.0645941025195	1.059344	1.056184	1.0587300534384458	1.0555837125486018	1.0523421980864909	1.0491854058826786
0.009539	0.075790	-0.004919	2507.9978551025197	1.059173	1.056022	1.0585589246879872	1.0554215866625891	1.0521710693360322	1.049023279996666
0.009540	0.075562	-0.004974	2500.42635010252	1.059001	1.055860	1.058386860312758	1.0552595237195828	1.051999004960803	1.0488612170536595
0.009541	0.075287	-0.004962	2491.3405431025194	1.058829	1.055699	1.0582147959375288	1.0550984607765763	1.0518269405855738	1.048700154110653
0.009542	0.075043	-0.004968	2483.2642701025197	1.058657	1.055537	1.0580427315622993	1.05493639783357	1.0516548762103444	1.0485380911676467
0.009544	0.074860	-0.004968	2477.2070651025197	1.058485	1.055373	1.0578706028118408	1.0547722719475574	1.0514827474598858	1.0483739652816342
0.009545	0.074585	-0.004950	2468.1212581025193	1.058312	1.055212	1.0576975384366116	1.0546112090045512	1.0513096830846567	1.048212902338628
0.009546	0.074387	-0.005048	2461.559287102519	1.058138	1.055046	1.0575234740613824	1.0544451460615447	1.0511356187094274	1.0480468393956215
0.009547	0.074203	-0.005017	2455.502082102519	1.057964	1.054879	1.0573494096861529	1.0542780831185383	1.050961554334198	1.047879776452615
0.009549	0.074036	-0.005011	2449.9496451025198	1.057790	1.054713	1.0571752809356945	1.0541119572325257	1.0507874255837395	1.0477136505666025
0.009550	0.073654	-0.005042	2437.3304681025193	1.057615	1.054554	1.0570002165604653	1.0539528942895193	1.0506123612085103	1.047554587623596
0.009551	0.073547	-0.005066	2433.7970991025195	1.057440	1.054383	1.0568251521852359	1.053781831346513	1.050437296833281	1.0473835246805898
0.009552	0.073257	-0.005048	2424.2065251025197	1.057265	1.054220	1.0566500878100067	1.0536187684035068	1.0502622324580517	1.0472204617375835
0.009554	0.073059	-0.005054	2417.6445531025192	1.057090	1.054053	1.0564749590595484	1.053451642517494	1.0500871037075934	1.0470533358515708
0.009555	0.072800	-0.005072	2409.063513102519	1.056914	1.053888	1.0562988946843188	1.0532865795744877	1.0499110393323638	1.0468882729085645
0.009556	0.072556	-0.005084	2400.98724110252	1.056738	1.053722	1.0561228303090895	1.0531205166314814	1.0497349749571345	1.0467222099655582
0.009557	0.072357	-0.005084	2394.4252691025195	1.056561	1.053554	1.0559457659338605	1.0529524536884751	1.0495579105819055	1.046554147022552
0.009559	0.072098	-0.005121	2385.8442291025194	1.056384	1.053387	1.0557686371834019	1.0527853278024626	1.049380781831447	1.0463870211365394
0.009560	0.071899	-0.005139	2379.282257102519	1.056206	1.053217	1.0555905728081725	1.0526152648594562	1.0492027174562175	1.046216958193533
0.009561	0.071671	-0.005109	2371.710752102519	1.056029	1.053049	1.0554135084329435	1.0524472019164497	1.0490256530809885	1.0460488952505265
0.009562	0.071381	-0.005133	2362.1201781025193	1.055851	1.052884	1.055235444057714	1.0522821389734434	1.0488475887057591	1.0458838323075201
0.009564	0.071228	-0.005164	2357.072507102519	1.055672	1.052711	1.0550563153072554	1.0521090130874307	1.0486684599553004	1.0457107064215074
0.009565	0.070969	-0.005170	2348.491467102519	1.055493	1.052542	1.0548772509320261	1.0519399501444244	1.0484893955800711	1.0455416434785012
0.009566	0.070740	-0.005212	2340.9199611025197	1.055312	1.052372	1.054696186556797	1.051769887201418	1.048308331204842	1.0453715805354948
0.009567	0.070557	-0.005212	2334.862757102519	1.055132	1.052199	1.0545161221815675	1.051596824258412	1.0481282668296126	1.0451985175924887
0.009569	0.070312	-0.005212	2326.7864841025194	1.054951	1.052028	1.054334993431109	1.051425698372399	1.047947138079154	1.0450273917064758
0.009570	0.070038	-0.005225	2317.70067710252	1.054770	1.051858	1.05415392905588	1.0512556354293927	1.047766073703925	1.0448573287634695
0.009571	0.069855	-0.005249	2311.64347210252	1.054588	1.051684	1.0539718646806506	1.0510815724863865	1.0475840093286957	1.0446832658204632
0.009572	0.069595	-0.005249	2303.062433102519	1.054406	1.051513	1.0537898003054214	1.05091050954338	1.0474019449534664	1.0445122028774567
0.009574	0.069443	-0.005286	2298.01476210252	1.054223	1.051336	1.0536066715549626	1.0507333836573676	1.0472188162030076	1.0443350769914443
0.009575	0.069107	-0.005316	2286.90988710252	1.054039	1.051166	1.0534226071797335	1.0505633207143612	1.0470347518277785	1.044165014048438
0.009576	0.068939	-0.005298	2281.3574491025192	1.053855	1.050989	1.0532385428045041	1.0503862577713547	1.0468506874525492	1.0439879511054315
0.009577	0.068680	-0.005316	2272.776409102519	1.053670	1.050815	1.053053478429275	1.0502121948283485	1.0466656230773201	1.0438138881624253
0.009579	0.068451	-0.005334	2265.2049041025193	1.053486	1.050640	1.0528693496788164	1.0500370689423357	1.0464814943268614	1.0436387622764125
0.009580	0.068237	-0.005347	2258.1381651025195	1.053300	1.050464	1.052683285303587	1.0498610059993294	1.046295429951632	1.0434626993334062
0.009581	0.068054	-0.005377	2252.0809601025194	1.053114	1.050285	1.052497220928358	1.049681943056323	1.046109365576403	1.0432836363903997
0.009582	0.067795	-0.005359	2243.4999201025194	1.052928	1.050110	1.0523111565531287	1.049506880113317	1.0459233012011737	1.0431085734473937
0.009584	0.067535	-0.005389	2234.9188811025197	1.052742	1.049934	1.0521250278026701	1.049330754227304	1.0457371724507152	1.0429324475613808
0.009585	0.067291	-0.005359	2226.842608102519	1.052555	1.049758	1.0519379634274406	1.0491546912842977	1.0455501080754857	1.0427563846183745
0.009586	0.067093	-0.005414	2220.2806361025196	1.052368	1.049579	1.0517508990522115	1.0489756283412914	1.0453630437002566	1.0425773216753682
0.009587	0.066864	-0.005426	2212.7091301025193	1.052180	1.049401	1.051562834676982	1.048797565398285	1.0451749793250271	1.0423992587323618
0.009589	0.066650	-0.005383	2205.64239210252	1.051993	1.049223	1.0513757059265236	1.0486194395122725	1.0449878505745687	1.0422211328463493
0.009590	0.066406	-0.005408	2197.566119102519	1.051806	1.049045	1.0511886415512945	1.0484413765692662	1.0448007861993396	1.042043069903343
0.009591	0.066116	-0.005457	2187.9755451025194	1.051617	1.048869	1.0509995771760652	1.0482653136262599	1.0446117218241102	1.0418670069603366
0.009592	0.065948	-0.005438	2182.4231071025197	1.051428	1.048687	1.0508105128008358	1.0480832506832534	1.0444226574488809	1.0416849440173301
0.009594	0.065750	-0.005481	2175.8611361025196	1.051239	1.048505	1.0506213840503773	1.0479011247972407	1.0442335286984223	1.0415028181313175
0.009595	0.065460	-0.005450	2166.2705621025198	1.051049	1.048328	1.050431319675148	1.0477240618542343	1.044043464323193	1.041325755188311
0.009596	0.065262	-0.005511	2159.7085901025193	1.050858	1.048145	1.0502402552999188	1.047540998911228	1.0438523999479639	1.0411426922453049
0.009597	0.065063	-0.005524	2153.14661810252	1.050667	1.047962	1.0500491909246896	1.047357935968222	1.0436613355727347	1.0409596293022987
0.009599	0.064758	-0.005536	2143.0512771025196	1.050475	1.047783	1.0498570621742311	1.047178810082209	1.0434692068222762	1.0407805034162858
0.009600	0.064575	-0.005597	2136.994073102519	1.050281	1.047597	1.0496629977990017	1.0469927471392027	1.0432751424470468	1.0405944404732794
0.009601	0.064346	-0.005585	2129.4225671025197	1.050088	1.047413	1.0494699334237723	1.0468086841961963	1.0430820780718173	1.040410377530273
0.009602	0.064117	-0.005560	2121.8510611025195	1.049894	1.047229	1.0492758690485433	1.04662462125319	1.0428880136965883	1.0402263145872668
0.009604	0.063843	-0.005627	2112.765254102519	1.049700	1.047046	1.0490817402980848	1.0464414953671772	1.0426938849461298	1.040043188701254
0.009605	0.063644	-0.005634	2106.203283102519	1.049504	1.046859	1.0488856759228553	1.0462544324241712	1.0424978205709003	1.039856125758248
0.009606	0.063446	-0.005640	2099.6413111025195	1.049309	1.046672	1.0486906115476262	1.0460673694811649	1.0423027561956713	1.0396690628152416
0.009607	0.063232	-0.005615	2092.5745721025196	1.049114	1.046485	1.048495547172397	1.0458803065381586	1.042107691820442	1.0394819998722353
0.009609	0.062912	-0.005682	2081.974464102519	1.048917	1.046302	1.0482984184219384	1.0456971806521458	1.0419105630699834	1.0392988739862226
0.009610	0.062759	-0.005701	2076.926794102519	1.048720	1.046111	1.048101354046709	1.0455061177091394	1.041713498694754	1.0391078110432161
0.009611	0.062424	-0.005725	2065.8219181025197	1.048522	1.045927	1.0479032896714797	1.045322054766133	1.0415154343195248	1.0389237481002098
0.009612	0.062271	-0.005701	2060.77424810252	1.048323	1.045735	1.0477042252962503	1.045129991823127	1.0413163699442953	1.0387316851572037
0.009614	0.062057	-0.005762	2053.707509102519	1.048124	1.045545	1.047505096545792	1.044939865937114	1.041117241193837	1.0385415592711909
0.009615	0.061722	-0.005713	2042.6026341025195	1.047926	1.045360	1.0473070321705626	1.0447548029941078	1.0409191768186077	1.0383564963281846
0.009616	0.061569	-0.005780	2037.5549641025195	1.047726	1.045166	1.0471069677953333	1.0445607400511014	1.0407191124433783	1.0381624333851782
0.009617	0.061386	-0.005762	2031.4977591025195	1.047526	1.044974	1.0469069034201042	1.0443686771080951	1.0405190480681492	1.0379703704421719
0.009619	0.061142	-0.005811	2023.4214861025193	1.047325	1.044783	1.0467057746696455	1.0441775512220823	1.0403179193176906	1.037779244556159
0.009620	0.060913	-0.005768	2015.8499801025193	1.047124	1.044592	1.0465047102944163	1.0439864882790761	1.0401168549424613	1.037588181613153
0.009621	0.060669	-0.005847	2007.7737071025194	1.046922	1.044400	1.0463026459191869	1.0437944253360698	1.039914790567232	1.0373961186701466
0.009622	0.060532	-0.005804	2003.2308041025194	1.046721	1.044205	1.0461015815439578	1.0435993623930635	1.0397137261920029	1.0372010557271403
0.009624	0.060242	-0.005817	1993.6402301025194	1.046519	1.044015	1.0458994527934993	1.0434092365070506	1.0395115974415443	1.0370109298411274
0.009625	0.059982	-0.005884	1985.0591901025193	1.046315	1.043822	1.04569538841827	1.0432161735640444	1.039307533066315	1.0368178668981212
0.009626	0.059814	-0.005872	1979.5067531025195	1.046112	1.043625	1.0454923240430407	1.043019110621038	1.0391044686910857	1.0366208039551148
0.009627	0.059555	-0.005865	1970.9257131025195	1.045908	1.043433	1.0452882596678115	1.042827047678032	1.0389004043158565	1.0364287410121087
0.009629	0.059341	-0.005890	1963.8589741025194	1.045704	1.043237	1.0450841309173529	1.042630921792019	1.038696275565398	1.0362326151260959
0.009630	0.059158	-0.005951	1957.8017691025195	1.045498	1.043039	1.0448780665421236	1.0424328588490128	1.0384902111901686	1.0360345521830896
0.009631	0.058868	-0.005951	1948.2111951025195	1.045292	1.042845	1.0446720021668945	1.0422387959060064	1.0382841468149395	1.0358404892400832
0.009632	0.058624	-0.005951	1940.1349231025195	1.045085	1.042648	1.044464937791665	1.042041732963	1.03807708243971	1.0356434262970768
0.009634	0.058426	-0.005994	1933.5729511025195	1.044878	1.042449	1.0442578090412065	1.0418426070769873	1.0378699536892515	1.035444300411064
0.009635	0.058212	-0.005988	1926.5062121025194	1.044670	1.042250	1.0440497446659773	1.041643544133981	1.0376618893140224	1.0352452374680579
0.009636	0.057953	-0.006018	1917.9251721025194	1.044462	1.042053	1.043841680290748	1.0414464811909747	1.037453824938793	1.0350481745250515
0.009637	0.057709	-0.006036	1909.8488991025195	1.044252	1.041853	1.0436316159155186	1.0412464182479684	1.0372437605635636	1.0348481115820451
0.009639	0.057465	-0.006085	1901.7726271025194	1.044042	1.041653	1.04342148716506	1.0410462923619557	1.037033631813105	1.0346479856960324
0.009640	0.057281	-0.006085	1895.7154221025194	1.043831	1.041449	1.043210422789831	1.0408422294189494	1.036822567437876	1.0344439227530262
0.009641	0.057022	-0.006097	1887.1343821025193	1.043619	1.041249	1.0429983584146016	1.040642166475943	1.0366105030626467	1.0342438598100199
0.009642	0.056854	-0.006140	1881.5819451025195	1.043407	1.041043	1.0427862940393724	1.0404361035329368	1.0363984386874174	1.0340377968670136
0.009644	0.056656	-0.006110	1875.0199731025193	1.043195	1.040839	1.042574165288914	1.0402319776469242	1.036186309936959	1.033833670981001
0.009645	0.056335	-0.006146	1864.4198651025195	1.042982	1.040640	1.0423611009136846	1.0400329147039178	1.0359732455617296	1.0336346080379946
0.009646	0.056152	-0.006183	1858.3626601025194	1.042768	1.040433	1.042147036538455	1.0398258517609114	1.0357591811865001	1.0334275450949881
0.009647	0.055969	-0.006165	1852.3054561025194	1.042554	1.040227	1.041932972163226	1.039619788817905	1.035545116811271	1.0332214821519818
0.009649	0.055603	-0.006171	1840.1910461025195	1.042339	1.040028	1.0417178434127674	1.0394206629318923	1.0353299880608124	1.033022356265969
0.009650	0.055466	-0.006268	1835.6481431025195	1.042123	1.039817	1.041501779037538	1.0392095999888862	1.035113923685583	1.032811293322963
0.009651	0.055222	-0.006250	1827.5718701025194	1.041906	1.039611	1.041284714662309	1.0390035370458799	1.034896859310354	1.0326052303799567
0.009652	0.054977	-0.006238	1819.4955971025195	1.041690	1.039404	1.0410686502870796	1.0387964741028735	1.0346807949351247	1.0323981674369502
0.009654	0.054733	-0.006256	1811.4193241025193	1.041473	1.039197	1.0408515215366212	1.0385893482168607	1.0344636661846662	1.0321910415509374
0.009655	0.054535	-0.006329	1804.8573531025195	1.041254	1.038987	1.0406324571613916	1.0383792852738545	1.0342446018094367	1.0319809786079313
0.009656	0.054321	-0.006281	1797.7906141025194	1.041036	1.038778	1.0404143927861627	1.038170222330848	1.0340265374342077	1.0317719156649248
0.009657	0.054062	-0.006323	1789.2095741025194	1.040817	1.038569	1.0401953284109333	1.037961159387842	1.0338074730589784	1.0315628527219187
0.009659	0.053848	-0.006354	1782.1428351025195	1.040596	1.038358	1.0399741996604748	1.037750033501829	1.0335863443085198	1.0313517268359058
0.009660	0.053619	-0.006390	1774.5713301025194	1.040375	1.038146	1.0397531352852456	1.0375379705588228	1.0333652799332906	1.0311396638928996
0.009661	0.053391	-0.006390	1766.9998241025194	1.040153	1.037934	1.0395310709100163	1.0373259076158163	1.0331432155580613	1.030927600949893
0.009662	0.053070	-0.006464	1756.3997161025195	1.039930	1.037723	1.039308006534787	1.03711484467281	1.032920151182832	1.0307165380068868
0.009664	0.052979	-0.006451	1753.3711141025194	1.039706	1.037503	1.0390838777843283	1.0368947187867974	1.0326960224323734	1.0304964121208742
0.009665	0.052704	-0.006470	1744.2853071025195	1.039482	1.037291	1.0388598134090992	1.0366826558437912	1.0324719580571442	1.030284349177868
0.009666	0.052414	-0.006458	1734.6947331025194	1.039257	1.037078	1.0386347490338699	1.0364695929007848	1.032246893681915	1.0300712862348615
0.009667	0.052231	-0.006549	1728.6375281025194	1.039031	1.036860	1.0384086846586407	1.0362515299577784	1.0320208293066857	1.0298532232918551
0.009669	0.052002	-0.006525	1721.0660221025194	1.038804	1.036643	1.0381815559081822	1.0360344040717657	1.0317937005562272	1.0296360974058425
0.009670	0.051743	-0.006586	1712.4849821025193	1.038577	1.036426	1.0379544915329528	1.0358173411287595	1.0315666361809979	1.0294190344628362
0.009671	0.051605	-0.006543	1707.9420791025195	1.038349	1.036204	1.0377264271577236	1.035595278185753	1.0313385718057686	1.0291969715198297
0.009672	0.051285	-0.006567	1697.3419711025194	1.038122	1.035990	1.0374993627824942	1.0353812152427468	1.0311115074305393	1.0289829085768236
0.009674	0.051071	-0.006635	1690.2752321025193	1.037892	1.035769	1.0372692340320357	1.035160089356734	1.0308813786800808	1.0287617826908109
0.009675	0.050873	-0.006647	1683.7132601025194	1.037662	1.035547	1.0370391696568064	1.0349380264137278	1.0306513143048515	1.0285397197478046
0.009676	0.050644	-0.006647	1676.1417551025195	1.037431	1.035326	1.0368081052815772	1.0347169634707214	1.0304202499296222	1.0283186568047982
0.009677	0.050354	-0.006677	1666.5511811025194	1.037200	1.035106	1.0365770409063477	1.0344969005277151	1.0301891855543928	1.028098593861792
0.009679	0.050140	-0.006702	1659.4844421025193	1.036967	1.034883	1.0363439121558893	1.0342737746417023	1.0299560568039343	1.0278754679757791
0.009680	0.049927	-0.006750	1652.4177031025195	1.036734	1.034658	1.0361108477806602	1.0340487116986963	1.0297229924287052	1.027650405032773
0.009681	0.049774	-0.006708	1647.3700331025195	1.036501	1.034432	1.0358777834054307	1.0338226487556899	1.0294899280534757	1.0274243420897666
0.009682	0.049408	-0.006732	1635.2556241025195	1.036267	1.034213	1.0356437190302015	1.0336035858126835	1.0292558636782465	1.0272052791467603
0.009684	0.049301	-0.006799	1631.7222541025194	1.036032	1.033983	1.035408590279743	1.0333734599266708	1.029020734927788	1.0269751532607476
0.009685	0.049118	-0.006781	1625.6650501025194	1.035797	1.033755	1.0351735259045138	1.0331453969836644	1.0287856705525589	1.0267470903177411
0.009686	0.048782	-0.006769	1614.5601741025193	1.035562	1.033534	1.0349384615292845	1.032924334040658	1.0285506061773295	1.0265260273747348
0.009687	0.048523	-0.006848	1605.9791351025194	1.035325	1.033308	1.0347013971540553	1.0326982710976518	1.0283135418021003	1.0262999644317286
0.009689	0.048386	-0.006848	1601.4362311025195	1.035088	1.033076	1.0344642684035967	1.0324661452116393	1.0280764130516418	1.026067838545716
0.009690	0.048080	-0.006873	1591.3408901025193	1.034849	1.032850	1.0342252040283673	1.0322400822686328	1.0278373486764123	1.0258417756027096
0.009691	0.047897	-0.006927	1585.2836851025195	1.034609	1.032618	1.0339851396531379	1.0320080193256265	1.027597284301183	1.0256097126597032
0.009692	0.047653	-0.006952	1577.2074131025195	1.034368	1.032387	1.0337440752779088	1.03177695638262	1.0273562199259538	1.0253786497166968
0.009694	0.047455	-0.006952	1570.6454411025195	1.034127	1.032155	1.0335029465274503	1.0315448304966073	1.0271150911754954	1.025146523830684
0.009695	0.047180	-0.006982	1561.5596341025193	1.033885	1.031924	1.033260882152221	1.0313137675536013	1.026873026800266	1.024915460887678
0.009696	0.046997	-0.007025	1555.5024291025195	1.033642	1.031688	1.0330178177769918	1.0310777046105948	1.0266299624250368	1.0246793979446716
0.009697	0.046738	-0.007001	1546.9213901025194	1.033399	1.031456	1.0327747534017624	1.0308456416675884	1.0263868980498074	1.0244473350016652
0.009699	0.046524	-0.007043	1539.8546511025195	1.033155	1.031221	1.032530624651304	1.0306105157815757	1.026142769299349	1.0242122091156525
0.009700	0.046265	-0.007092	1531.2736111025195	1.032909	1.030986	1.0322845602760746	1.0303754528385694	1.0258967049241197	1.0239771461726461
0.009701	0.046097	-0.007129	1525.7211731025195	1.032662	1.030746	1.0320374959008454	1.030135389895563	1.0256496405488904	1.0237370832296397
0.009702	0.045792	-0.007092	1515.6258321025193	1.032416	1.030512	1.031791431525616	1.029901326952557	1.025403576173661	1.0235030202866338
0.009704	0.045578	-0.007178	1508.5590941025193	1.032168	1.030273	1.0315433027751575	1.0296622010665442	1.0251554474232025	1.023263894400621
0.009705	0.045410	-0.007184	1503.0066561025194	1.031919	1.030031	1.0312942383999284	1.0294201381235377	1.0249063830479734	1.0230218314576145
0.009706	0.045197	-0.007208	1495.9399171025195	1.031669	1.029790	1.031044174024699	1.0291790751805314	1.024656318672744	1.0227807685146082
0.009707	0.044830	-0.007227	1483.8255081025195	1.031418	1.029554	1.0307931096494698	1.0289430122375252	1.0244052542975148	1.022544705571602
0.009709	0.044724	-0.007294	1480.2921391025195	1.031166	1.029307	1.0305409808990111	1.0286958863515123	1.0241531255470562	1.022297579685589
0.009710	0.044601	-0.007220	1476.2540021025195	1.030915	1.029061	1.030289916523782	1.0284498234085062	1.023902061171827	1.022051516742583
0.009711	0.044235	-0.007281	1464.1395931025195	1.030663	1.028824	1.0300378521485527	1.0282127604654998	1.0236499967965977	1.0218144537995766
0.009712	0.043991	-0.007324	1456.0633201025194	1.030409	1.028580	1.0297837877733234	1.0279686975224935	1.0233959324213684	1.0215703908565703
0.009714	0.043839	-0.007355	1451.0156501025194	1.030154	1.028332	1.029528659022865	1.0277205716364808	1.02314080367091	1.0213222649705576
0.009715	0.043594	-0.007379	1442.9393771025195	1.029898	1.028086	1.0292725946476355	1.0274745086934745	1.0228847392956806	1.0210762020275512
0.009716	0.043304	-0.007385	1433.3488031025195	1.029642	1.027842	1.0290165302724064	1.027230445750468	1.0226286749204514	1.0208321390845447
0.009717	0.043106	-0.007440	1426.7868311025195	1.029384	1.027593	1.0287584658971771	1.0269813828074619	1.0223706105452222	1.0205830761415386
0.009719	0.042847	-0.007446	1418.2057911025195	1.029126	1.027345	1.0285003371467185	1.0267332569214491	1.0221124817947635	1.020334950255526
0.009720	0.042633	-0.007489	1411.1390531025195	1.028867	1.027094	1.0282412727714891	1.0264821939784428	1.0218534174195342	1.0200838873125195
0.009721	0.042435	-0.007520	1404.5770811025195	1.028606	1.026842	1.02798020839626	1.0262301310354365	1.021592353044305	1.0198318243695133
0.009722	0.042221	-0.007471	1397.5103421025194	1.028347	1.026592	1.0277211440210305	1.02598006809243	1.0213332886690756	1.0195817614265068
0.009724	0.041916	-0.007544	1387.4150011025195	1.028085	1.026343	1.027459015270572	1.0257309422064174	1.021071159918617	1.0193326355404941
0.009725	0.041763	-0.007611	1382.3673311025195	1.027822	1.026086	1.027195950895343	1.0254738792634113	1.020808095543388	1.019075572597488
0.009726	0.041489	-0.007599	1373.2815241025194	1.027558	1.025834	1.0269318865201136	1.0252218163204048	1.0205440311681586	1.0188235096544815
0.009727	0.041290	-0.007635	1366.7195521025194	1.027294	1.025577	1.0266678221448842	1.0249647533773985	1.0202799667929292	1.0185664467114752
0.009729	0.041016	-0.007703	1357.6337451025195	1.027027	1.025322	1.0264006933944256	1.0247096274913858	1.0200128380424707	1.0183113208254626
0.009730	0.040802	-0.007715	1350.5670071025195	1.026760	1.025063	1.0261336290191965	1.0244505645483795	1.0197457736672415	1.0180522578824562
0.009731	0.040558	-0.007715	1342.4907341025194	1.026492	1.024806	1.0258655646439672	1.0241935016053731	1.0194777092920122	1.01779519493945
0.009732	0.040314	-0.007782	1334.4144611025195	1.026222	1.024546	1.025595500268738	1.0239334386623669	1.019207644916783	1.0175351319964436
0.009734	0.040131	-0.007843	1328.3572561025194	1.025951	1.024283	1.0253243715182796	1.0236703127763542	1.0189365161663246	1.017272006110431
0.009735	0.039886	-0.007776	1320.2809831025195	1.025681	1.024022	1.0250543071430502	1.0234092498333478	1.0186664517910953	1.0170109431674246
0.009736	0.039581	-0.007861	1310.1856421025195	1.025408	1.023763	1.024781242767821	1.0231501868903414	1.018393387415866	1.0167518802244182
0.009737	0.039398	-0.007941	1304.1284381025193	1.025133	1.023496	1.0245061783925917	1.022883123947335	1.0181183230406368	1.0164848172814118
0.009739	0.039200	-0.007935	1297.5664661025194	1.024858	1.023229	1.0242310496421332	1.0226159980613223	1.0178431942901782	1.016217691395399
0.009740	0.038986	-0.007928	1290.4997271025195	1.024583	1.022962	1.0239559852669038	1.0223489351183161	1.0175681299149488	1.015950628452393
0.009741	0.038696	-0.008026	1280.9091531025194	1.024305	1.022697	1.0236779208916746	1.0220838721753098	1.0172900655397197	1.0156855655093866
0.009742	0.038528	-0.008008	1275.3567161025194	1.024028	1.022426	1.0234008565164452	1.0218128092323036	1.0170130011644902	1.0154145025663803
0.009744	0.038315	-0.008002	1268.2899771025195	1.023750	1.022157	1.0231227277659867	1.0215436833462908	1.0167348724140317	1.0151453766803675
0.009745	0.038040	-0.008063	1259.2041701025194	1.023471	1.021889	1.0228436633907576	1.0212756204032845	1.0164558080388026	1.0148773137373612
0.009746	0.037842	-0.008105	1252.6421991025195	1.023190	1.021617	1.0225625990155283	1.021003557460278	1.0161747436635733	1.0146052507943548
0.009747	0.037628	-0.008087	1245.5754601025194	1.022909	1.021345	1.022281534640299	1.0207314945172719	1.015893679288344	1.0143331878513486
0.009749	0.037354	-0.008130	1236.4896531025195	1.022628	1.021075	1.0220004058898404	1.0204613686312591	1.0156125505378855	1.014063061965336
0.009750	0.037155	-0.008179	1229.9276811025195	1.022344	1.020800	1.021716341514611	1.0201863056882527	1.0153284861626561	1.0137879990223295
0.009751	0.036896	-0.008209	1221.3466411025195	1.022060	1.020526	1.0214322771393818	1.0199122427452465	1.0150444217874268	1.0135139360793233
0.009752	0.036652	-0.008215	1213.2703691025195	1.021775	1.020251	1.0211472127641528	1.0196371798022401	1.0147593574121978	1.0132388731363169
0.009754	0.036423	-0.008276	1205.6988631025195	1.021488	1.019974	1.020860084013694	1.0193600539162273	1.0144722286617391	1.012961747250304
0.009755	0.036224	-0.008325	1199.1368911025195	1.021200	1.019694	1.020572019638465	1.0190799909732213	1.01418416428651	1.012681684307298
0.009756	0.036011	-0.008295	1192.0701521025194	1.020912	1.019415	1.0202839552632355	1.0188009280302148	1.0138960999112805	1.0124026213642916
0.009757	0.035721	-0.008380	1182.4795781025193	1.020622	1.019137	1.0199938908880062	1.0185228650872085	1.0136060355360512	1.0121245584212852
0.009759	0.035553	-0.008411	1176.9271411025195	1.020330	1.018852	1.0197017621375477	1.0182377392011959	1.0133139067855927	1.0118394325352726
0.009760	0.035370	-0.008417	1170.8699361025194	1.020038	1.018568	1.0194096977623184	1.0179536762581893	1.0130218424103634	1.011555369592266
0.009761	0.035065	-0.008429	1160.7745951025195	1.019746	1.018288	1.0191176333870893	1.0176736133151831	1.0127297780351343	1.01127530664926
0.009762	0.034821	-0.008533	1152.6983221025193	1.019451	1.018003	1.01882256901186	1.0173885503721767	1.012434713659905	1.0109902437062535
0.009764	0.034653	-0.008527	1147.1458851025195	1.019155	1.017714	1.0185264402614014	1.0170994244861642	1.0121385849094464	1.010701117820241
0.009765	0.034393	-0.008557	1138.5648451025195	1.018859	1.017429	1.018230375886172	1.0168143615431577	1.011842520534217	1.0104160548772345
0.009766	0.034149	-0.008551	1130.4885721025194	1.018562	1.017142	1.0179333115109428	1.0165272986001515	1.0115454561589878	1.0101289919342282
0.009767	0.033966	-0.008655	1124.4313671025195	1.018262	1.016850	1.0176332471357135	1.0162352356571451	1.0112453917837585	1.009836928991222
0.009769	0.033737	-0.008636	1116.8598621025194	1.017962	1.016560	1.017333118385255	1.0159451097711323	1.0109452630333	1.009546803105209
0.009770	0.033478	-0.008728	1108.2788221025194	1.017660	1.016268	1.0170310540100258	1.0156530468281262	1.0106431986580708	1.009254740162203
0.009771	0.033264	-0.008771	1101.2120831025195	1.017356	1.015974	1.0167269896347964	1.0153589838851198	1.0103391342828414	1.0089606772191966
0.009772	0.033005	-0.008771	1092.6310431025195	1.017052	1.015680	1.0164229252595673	1.0150649209421134	1.0100350699076124	1.0086666142761902
0.009774	0.032761	-0.008789	1084.5547701025193	1.016747	1.015386	1.0161177965091086	1.0147707950561007	1.0097299411571536	1.0083724883901775
0.009775	0.032578	-0.008820	1078.4975661025194	1.016442	1.015087	1.0158127321338795	1.0144717321130945	1.0094248767819245	1.0080734254471713
0.009776	0.032288	-0.008875	1068.9069921025193	1.016134	1.014792	1.0155046677586501	1.014176669170088	1.0091168124066952	1.0077783625041647
0.009777	0.032120	-0.008905	1063.3545541025194	1.015826	1.014490	1.0151966033834208	1.0138746062270816	1.0088087480314658	1.0074762995611584
0.009779	0.031891	-0.008942	1055.7830481025194	1.015516	1.014190	1.0148864746329624	1.0135744803410691	1.0084986192810075	1.007176173675146
0.009780	0.031662	-0.008960	1048.2115431025195	1.015205	1.013889	1.014575410257733	1.0132734173980629	1.008187554905778	1.0068751107321396
0.009781	0.031433	-0.009015	1040.6400371025195	1.014892	1.013586	1.0142623458825037	1.0129703544550566	1.0078744905305488	1.0065720477891333
0.009782	0.031204	-0.009094	1033.0685311025195	1.014578	1.013280	1.0139482815072745	1.01266429151205	1.0075604261553195	1.0062659848461268
0.009784	0.031006	-0.009100	1026.5065591025195	1.014262	1.012973	1.013632152756816	1.0123571656260373	1.007244297404861	1.005958858960114
0.009785	0.030731	-0.009082	1017.4207531025194	1.013947	1.012669	1.0133170883815865	1.0120531026830313	1.0069292330296316	1.005654796017108
0.009786	0.030548	-0.009174	1011.3635481025194	1.013629	1.012359	1.0129990240063573	1.0117430397400249	1.0066111686544024	1.0053447330741017
0.009787	0.030273	-0.009235	1002.2777411025194	1.013309	1.012051	1.012678959631128	1.0114349767970185	1.0062911042791731	1.0050366701310953
0.009789	0.030045	-0.009241	994.7062351025194	1.012989	1.011740	1.0123588308806695	1.0111238509110059	1.0059709755287145	1.0047255442450826
0.009790	0.029816	-0.009283	987.1347291025194	1.012667	1.011427	1.0120367665054404	1.0108107879679995	1.0056489111534854	1.0044124813020763
0.009791	0.029572	-0.009363	979.0584571025195	1.012343	1.011113	1.011712702130211	1.010496725024993	1.005324846778256	1.0040984183590698
0.009792	0.029373	-0.009393	972.4964851025194	1.012017	1.010796	1.0113866377549816	1.0101796620819867	1.0049987824030266	1.0037813554160635
0.009794	0.029144	-0.009387	964.9249791025194	1.011691	1.010480	1.011060509004523	1.0098635361959742	1.004672653652568	1.003465229530051
0.009795	0.028900	-0.009491	956.8487061025194	1.011363	1.010161	1.010732444629294	1.009544473252968	1.004344589277339	1.0031461665870447
0.009796	0.028641	-0.009528	948.2676671025195	1.011033	1.009842	1.0104023802540647	1.0092254103099614	1.0040145249021097	1.0028271036440382
0.009797	0.028366	-0.009534	939.1818601025194	1.010702	1.009523	1.0100713158788355	1.008906347366955	1.0036834605268805	1.0025080407010318
0.009799	0.028137	-0.009558	931.6103541025194	1.010370	1.009201	1.009739187128377	1.0085842214809424	1.003351331776422	1.0021859148150192
0.009800	0.027985	-0.009631	926.5626831025194	1.010037	1.008874	1.0094061227531477	1.0082571585379363	1.0030182674011927	1.001858851872013
0.009801	0.027695	-0.009656	916.9721091025194	1.009702	1.008551	1.0090710583779183	1.0079340955949299	1.0026832030259634	1.0015357889290066
0.009802	0.027466	-0.009692	909.4006041025194	1.009366	1.008224	1.008734994002689	1.0076070326519235	1.002347138650734	1.0012087259860003
0.009804	0.027313	-0.009735	904.3529331025194	1.009029	1.007893	1.0083978652522305	1.0072759067659107	1.0020100099002756	1.0008776000999875
0.009805	0.026993	-0.009796	893.7528251025194	1.008689	1.007567	1.0080578008770011	1.0069498438229045	1.0016699455250462	1.0005515371569813
0.009806	0.026810	-0.009796	887.6956201025195	1.008349	1.007235	1.007717736501772	1.0066177808798982	1.001329881149817	1.000219474213975
0.009807	0.026550	-0.009882	879.1145801025194	1.008007	1.006904	1.0073756721265428	1.0062867179368917	1.0009878167745878	0.9998884112709685
0.009809	0.026382	-0.009900	873.5621431025194	1.007664	1.006567	1.007032543376084	1.0059495920508792	1.000644688024129	0.999551285384956
0.009810	0.026154	-0.009937	865.9906371025194	1.007320	1.006232	1.0066884790008548	1.0056145291078729	1.0003006236488998	0.9992162224419496
0.009811	0.025909	-0.009973	857.9143641025195	1.006974	1.005897	1.0063424146256257	1.0052794661648665	0.9999545592736707	0.9988811594989433
0.009812	0.025711	-0.010040	851.3523931025194	1.006626	1.005557	1.0059943502503963	1.0049394032218602	0.9996064948984413	0.9985410965559369
0.009814	0.025467	-0.010059	843.2761201025194	1.006277	1.005219	1.0056452214999378	1.0046012773358475	0.9992573661479829	0.9982029706699242
0.009815	0.025162	-0.010089	833.1807791025194	1.005928	1.004882	1.0052961571247085	1.0042642143928413	0.9989083017727536	0.9978659077269181
0.009816	0.025040	-0.010150	829.1426421025194	1.005576	1.004535	1.0049440927494793	1.0039171514498348	0.9985562373975243	0.9975188447839116
0.009817	0.024796	-0.010168	821.0663701025194	1.005223	1.004193	1.00459102837425	1.0035750885068284	0.9982031730222951	0.9971767818409052
0.009819	0.024551	-0.010229	812.9900971025194	1.004869	1.003848	1.0042368996237914	1.0032299626208159	0.9978490442718364	0.9968316559548926
0.009820	0.024277	-0.010266	803.9042901025194	1.004513	1.003504	1.0038808352485622	1.0028858996778094	0.9974929798966072	0.9964875930118862
0.009821	0.024109	-0.010339	798.3518521025194	1.004155	1.003152	1.0035227708733327	1.0025338367348031	0.9971349155213778	0.9961355300688799
0.009822	0.023849	-0.010376	789.7708121025195	1.003795	1.002803	1.0031627064981037	1.0021847737917968	0.9967748511461487	0.9957864671258736
0.009824	0.023621	-0.010431	782.1993071025195	1.003434	1.002452	1.0028015777476451	1.001833647905784	0.9964137223956901	0.9954353412398609
0.009825	0.023315	-0.010455	772.1039661025194	1.003071	1.002102	1.0024385133724159	1.001483584962778	0.9960506580204609	0.9950852782968547
0.009826	0.023163	-0.010510	767.0562951025195	1.002707	1.001744	1.0020744489971867	1.0011255220197715	0.9956865936452317	0.9947272153538482
0.009827	0.022919	-0.010535	758.9800221025195	1.002341	1.001389	1.0017083846219572	1.0007704590767652	0.9953205292700023	0.994372152410842
0.009829	0.022690	-0.010614	751.4085161025195	1.001974	1.001031	1.0013412558714987	1.0004123331907524	0.9949534005195437	0.9940140265248292
0.009830	0.022522	-0.010632	745.8560791025194	1.001605	1.000669	1.0009721914962695	1.0000502702477463	0.9945843361443145	0.9936519635818231
0.009831	0.022171	-0.010706	734.2464371025194	1.001234	1.000312	1.0006011271210402	0.9996932073047399	0.9942132717690852	0.9932949006388166
0.009832	0.022018	-0.010767	729.1987661025195	1.000861	0.999946	1.0002280627458109	0.9993271443617335	0.9938402073938559	0.9929288376958103
0.009834	0.021805	-0.010822	722.1320271025194	1.000486	0.999580	0.9998529339953524	0.9989610184757208	0.9934650786433974	0.9925627118097976
0.009835	0.021561	-0.010828	714.0557551025195	1.000111	0.999214	0.9994778696201231	0.9985949555327145	0.9930900142681681	0.9921966488667913
0.009836	0.021317	-0.010883	705.9794821025195	0.999733	0.998847	0.9990998052448938	0.9982278925897082	0.9927119498929389	0.991829585923785
0.009837	0.021088	-0.010938	698.4079761025195	0.999354	0.998478	0.9987207408696646	0.9978588296467018	0.9923328855177096	0.9914605229807786
0.009839	0.020859	-0.010962	690.8364701025195	0.998974	0.998107	0.9983406121192061	0.9974877037606891	0.9919527567672511	0.9910893970947658
0.009840	0.020554	-0.011029	680.7411291025194	0.998592	0.997738	0.9979585477439769	0.9971186408176829	0.9915706923920219	0.9907203341517596
0.009841	0.020416	-0.011078	676.1982261025195	0.998208	0.997360	0.9975744833687474	0.9967405778746765	0.9911866280167925	0.9903422712087533
0.009842	0.020203	-0.011096	669.1314871025194	0.997823	0.996984	0.9971894189935182	0.9963645149316701	0.9908015636415632	0.9899662082657469
0.009844	0.019989	-0.011163	662.0647481025194	0.997437	0.996606	0.9968032902430597	0.9959863890456575	0.9904154348911047	0.9895880823797343
0.009845	0.019745	-0.011194	653.9884761025194	0.997048	0.996228	0.9964142258678305	0.9956083261026512	0.9900263705158755	0.9892100194367279
0.009846	0.019501	-0.011267	645.9122031025195	0.996658	0.995847	0.9960241614926012	0.9952272631596448	0.9896363061406462	0.9888289564937216
0.009847	0.019287	-0.011316	638.8454641025194	0.996266	0.995464	0.9956320971173719	0.9948442002166386	0.9892442417654169	0.9884458935507153
0.009849	0.019012	-0.011328	629.7596571025194	0.995873	0.995083	0.9952389683669134	0.9944630743306259	0.9888511130149584	0.9880647676647026
0.009850	0.018845	-0.011420	624.2072201025194	0.995477	0.994694	0.994842903991684	0.9940740113876194	0.988455048639729	0.9876757047216962
0.009851	0.018585	-0.011456	615.6261801025195	0.995080	0.994308	0.9944458396164547	0.9936879484446132	0.9880579842644998	0.9872896417786899
0.009852	0.018341	-0.011511	607.5499071025195	0.994681	0.993919	0.9940467752412255	0.9932988855016068	0.9876589198892706	0.9869005788356836
0.009854	0.018112	-0.011591	599.9784011025195	0.994280	0.993527	0.993645646490767	0.9929067596155942	0.9872577911388121	0.9865084529496709
0.009855	0.017960	-0.011639	594.9307311025194	0.993876	0.993130	0.9932415821155377	0.9925096966725878	0.9868537267635827	0.9861113900066646
