Repository: pietracorvo/HystAPI

# Example data

The example data in this folder is from measurements performed during my physics bachelor.

The material is **FeSi3** (iron with 3% silicon), aka 'electrical steel', the standard material for ring cores in trafos. 

Four of the five samples where treated with high pressure torison (HPT, 20 rotations at 20GPa), to achieve nanocristallisation of the grains, which has a huge impact on the magnetic properties of the material. The HPT deformation was done at 77K (under liquid nitrogen) and at 293K (at room temperature). Afterwards some samples were heat treated at a temperature of 493K (for two hours) to anneal defects from the deformation process.

The five samples are:

File: testData/FeSi3_LN/G4_748V_200Hz_800000Fs0.txt (part 28 of 29)
--------------------------
t	U1	U2	H	Braw	Jraw	B_drift	 J_drift	B_corr	J_corr
0.009441	-0.140152	0.003778	-4634.3466994584915	-1.085429	-1.079603	-1.0847002393055822	-1.0788736750263717	-1.0917932383719924	-1.0859681286348415
0.009442	-0.139832	0.003760	-4623.746591458491	-1.085299	-1.079486	-1.0845701621145332	-1.0787565977755533	-1.0916631611809433	-1.0858510513840232
0.009444	-0.139557	0.003778	-4614.660784458491	-1.085168	-1.079366	-1.0844390077324348	-1.0786364432739173	-1.091532006798845	-1.085730896882387
0.009445	-0.139191	0.003821	-4602.546375458491	-1.085036	-1.079250	-1.084306930541386	-1.078520366023099	-1.091399929607796	-1.085614819631569
0.009446	-0.138947	0.003790	-4594.470102458491	-1.084904	-1.079128	-1.084174853350337	-1.0783982887722812	-1.0912678524167472	-1.085492742380751
0.009447	-0.138626	0.003796	-4583.869994458491	-1.084772	-1.079010	-1.084042776159288	-1.078280211521463	-1.0911357752256978	-1.0853746651299327
0.009449	-0.138275	0.003827	-4572.260352458491	-1.084640	-1.078892	-1.0839106217771897	-1.0781620570198267	-1.0910036208435998	-1.0852565106282965
0.009450	-0.137909	0.003882	-4560.145943458491	-1.084506	-1.078773	-1.0837765445861405	-1.0780429797690088	-1.0908695436525506	-1.0851374333774786
0.009451	-0.137756	0.003839	-4555.098272458491	-1.084372	-1.078646	-1.0836424673950913	-1.0779159025181906	-1.0907354664615014	-1.0850103561266604
0.009452	-0.137360	0.003839	-4541.974329458491	-1.084239	-1.078529	-1.0835093902040422	-1.0777988252673725	-1.0906023892704524	-1.0848932788758423
0.009454	-0.137085	0.003857	-4532.888522458491	-1.084105	-1.078407	-1.0833752358219442	-1.0776766707657361	-1.090468234888354	-1.084771124374206
0.009455	-0.136795	0.003888	-4523.297948458491	-1.083971	-1.078284	-1.0832411586308952	-1.0775535935149183	-1.0903341576973054	-1.0846480471233881
0.009456	-0.136520	0.003870	-4514.212141458491	-1.083837	-1.078162	-1.083107081439846	-1.0774315162641002	-1.0902000805062562	-1.08452596987257
0.009457	-0.136093	0.003864	-4500.078664458491	-1.083703	-1.078045	-1.082973004248797	-1.0773144390132818	-1.090066003315207	-1.0844088926217517
0.009459	-0.135910	0.003906	-4494.021459458491	-1.083568	-1.077918	-1.0828378498666988	-1.0771872845116457	-1.089930848933109	-1.0842817381201155
0.009460	-0.135544	0.003870	-4481.907050458491	-1.083433	-1.077799	-1.0827027726756497	-1.0770682072608277	-1.0897957717420597	-1.0841626608692976
0.009461	-0.135239	0.003870	-4471.811709458491	-1.083299	-1.077677	-1.0825686954846006	-1.0769461300100096	-1.0896616945510105	-1.0840405836184794
0.009462	-0.134979	0.003918	-4463.230669458491	-1.083163	-1.077552	-1.0824326182935515	-1.0768210527591917	-1.0895256173599615	-1.0839155063676615
0.009464	-0.134613	0.003906	-4451.116260458491	-1.083028	-1.077432	-1.0822974639114533	-1.0767008982575552	-1.0893904629778635	-1.083795351866025
0.009465	-0.134323	0.003943	-4441.525686458491	-1.082891	-1.077307	-1.0821603867204044	-1.0765758210067373	-1.0892533857868143	-1.0836702746152072
0.009466	-0.134048	0.003973	-4432.439879458491	-1.082754	-1.077181	-1.0820233095293552	-1.076449743755919	-1.0891163085957651	-1.083544197364389
0.009467	-0.133759	0.003925	-4422.8493054584915	-1.082617	-1.077057	-1.081886232338306	-1.076325666505101	-1.088979231404716	-1.083420120113571
0.009469	-0.133392	0.003967	-4410.734896458491	-1.082480	-1.076935	-1.081749077956208	-1.0762035120034648	-1.0888420770226181	-1.0832979656119346
0.009470	-0.133102	0.003979	-4401.144322458491	-1.082342	-1.076809	-1.0816110007651587	-1.0760774347526467	-1.0887039998315688	-1.0831718883611166
0.009471	-0.132889	0.004010	-4394.077583458491	-1.082203	-1.076679	-1.0814719235741097	-1.0759473575018286	-1.0885649226405198	-1.0830418111102984
0.009472	-0.132553	0.003967	-4382.972708458491	-1.082066	-1.076555	-1.0813348463830605	-1.0758232802510106	-1.0884278454494707	-1.0829177338594804
0.009474	-0.132202	0.003992	-4371.363066458491	-1.081927	-1.076431	-1.0811956920009624	-1.0756991257493744	-1.0882886910673726	-1.0827935793578443
0.009475	-0.131943	0.004022	-4362.782026458491	-1.081788	-1.076303	-1.0810566148099134	-1.0755710484985563	-1.0881496138763236	-1.0826655021070262
0.009476	-0.131653	0.004034	-4353.191452458491	-1.081648	-1.076175	-1.0809165376188643	-1.0754429712477382	-1.0880095366852744	-1.082537424856208
0.009477	-0.131348	0.004004	-4343.096111458491	-1.081509	-1.076049	-1.0807774604278153	-1.0753168939969202	-1.0878704594942255	-1.08241134760539
0.009479	-0.131012	0.004041	-4331.991236458491	-1.081369	-1.075923	-1.080637306045717	-1.075190739495284	-1.0877303051121272	-1.0822851931037538
0.009480	-0.130722	0.004065	-4322.400662458491	-1.081229	-1.075795	-1.080497228854668	-1.075062662244466	-1.087590227921078	-1.0821571158529357
0.009481	-0.130402	0.003992	-4311.800553458491	-1.081089	-1.075669	-1.0803571516636188	-1.0749365849936476	-1.087450150730029	-1.0820310386021175
0.009482	-0.130112	0.004083	-4302.209980458491	-1.080948	-1.075540	-1.0802160744725697	-1.0748075077428296	-1.0873090735389797	-1.0819019613512995
0.009484	-0.129822	0.004083	-4292.619406458491	-1.080807	-1.075410	-1.0800749200904716	-1.0746773532411935	-1.0871679191568817	-1.0817718068496633
0.009485	-0.129486	0.004065	-4281.514530458491	-1.080666	-1.075283	-1.0799338428994225	-1.0745502759903753	-1.0870268419658324	-1.0816447295988452
0.009486	-0.129166	0.004102	-4270.914422458491	-1.080524	-1.075155	-1.0797917657083735	-1.0744221987395575	-1.0868847647747835	-1.0815166523480273
0.009487	-0.128906	0.004071	-4262.333382458491	-1.080383	-1.075024	-1.0796506885173245	-1.0742911214887392	-1.0867436875837346	-1.081385575097209
0.009489	-0.128555	0.004102	-4250.723740458491	-1.080241	-1.074897	-1.0795085341352262	-1.074163966987103	-1.086601533201636	-1.0812584205955729
0.009490	-0.128281	0.004089	-4241.637933458491	-1.080098	-1.074766	-1.079365456944177	-1.074032889736285	-1.086458456010587	-1.0811273433447548
0.009491	-0.127960	0.004156	-4231.037825458491	-1.079955	-1.074635	-1.079222379753128	-1.073901812485467	-1.0863153788195379	-1.0809962660939367
0.009492	-0.127716	0.004156	-4222.9615524584915	-1.079811	-1.074502	-1.079078302562079	-1.0737687352346488	-1.086171301628489	-1.0808631888431186
0.009494	-0.127335	0.004102	-4210.342376458491	-1.079668	-1.074375	-1.0789351481799807	-1.0736415807330126	-1.0860281472463909	-1.0807360343414825
0.009495	-0.127029	0.004138	-4200.247035458491	-1.079525	-1.074244	-1.0787920709889318	-1.0735105034821943	-1.0858850700553417	-1.0806049570906642
0.009496	-0.126831	0.004163	-4193.685063458491	-1.079381	-1.074109	-1.0786479937978826	-1.0733754262313764	-1.0857409928642925	-1.0804698798398462
0.009497	-0.126495	0.004114	-4182.580188458491	-1.079238	-1.073979	-1.0785049166068335	-1.0732453489805582	-1.0855979156732434	-1.080339802589028
0.009499	-0.126160	0.004224	-4171.475313458491	-1.079092	-1.073848	-1.0783587622247353	-1.073114194478922	-1.0854517612911452	-1.0802086480873918
0.009500	-0.125946	0.004181	-4164.408574458491	-1.078947	-1.073712	-1.0782136850336863	-1.0729781172281039	-1.0853066841000962	-1.0800725708365737
0.009501	-0.125595	0.004156	-4152.798932458491	-1.078803	-1.073582	-1.078069607842637	-1.072848039977286	-1.085162606909047	-1.0799424935857558
0.009502	-0.125290	0.004175	-4142.703591458491	-1.078658	-1.073450	-1.0779245306515879	-1.0727159627264677	-1.085017529717998	-1.0798104163349376
0.009504	-0.125000	0.004236	-4133.113017458491	-1.078511	-1.073315	-1.07777737626949	-1.0725808082248316	-1.0848703753359001	-1.0796752618333014
0.009505	-0.124680	0.004230	-4122.512909458491	-1.078365	-1.073182	-1.077631299078441	-1.0724477309740135	-1.084724298144851	-1.0795421845824833
0.009506	-0.124405	0.004211	-4113.427102458491	-1.078219	-1.073047	-1.0774852218873918	-1.0723126537231955	-1.084578220953802	-1.0794071073316653
0.009507	-0.124069	0.004230	-4102.322227458491	-1.078072	-1.072914	-1.0773381446963426	-1.0721795764723772	-1.0844311437627527	-1.079274030080847
0.009509	-0.123764	0.004285	-4092.226886458491	-1.077924	-1.072779	-1.0771899903142446	-1.072044421970741	-1.0842829893806547	-1.0791388755792108
0.009510	-0.123520	0.004242	-4084.1506134584906	-1.077777	-1.072642	-1.0770429131231953	-1.071907344719923	-1.0841359121896055	-1.0790017983283928
0.009511	-0.123123	0.004260	-4071.026670458491	-1.077629	-1.072511	-1.0768948359321462	-1.071776267469105	-1.083987834998556	-1.0788707210775748
0.009512	-0.122849	0.004297	-4061.9408634584906	-1.077480	-1.072373	-1.0767457587410971	-1.0716381902182868	-1.083838757807507	-1.0787326438267566
0.009514	-0.122574	0.004303	-4052.855056458491	-1.077331	-1.072236	-1.0765966043589992	-1.0715010357166506	-1.0836896034254093	-1.0785954893251204
0.009515	-0.122284	0.004254	-4043.2644824584904	-1.077183	-1.072100	-1.07644852716795	-1.0713649584658327	-1.08354152623436	-1.0784594120743025
0.009516	-0.121948	0.004297	-4032.1596074584904	-1.077034	-1.071965	-1.076299449976901	-1.0712298812150145	-1.083392449043311	-1.0783243348234843
0.009517	-0.121674	0.004327	-4023.073800458491	-1.076885	-1.071827	-1.076150372785852	-1.0710918039641963	-1.0832433718522618	-1.0781862575726662
0.009519	-0.121292	0.004309	-4010.454624458491	-1.076735	-1.071693	-1.0760002184037536	-1.0709576494625601	-1.0830932174701635	-1.07805210307103
0.009520	-0.121063	0.004358	-4002.8831184584906	-1.076584	-1.071552	-1.0758491412127045	-1.0708165722117422	-1.0829421402791146	-1.077911025820212
0.009521	-0.120758	0.004327	-3992.7877774584904	-1.076434	-1.071414	-1.0756990640216553	-1.070678494960924	-1.0827920630880654	-1.0777729485693939
0.009522	-0.120468	0.004346	-3983.1972034584905	-1.076284	-1.071276	-1.0755489868306063	-1.0705404177101057	-1.0826419858970162	-1.0776348713185755
0.009524	-0.120117	0.004327	-3971.587561458491	-1.076133	-1.071140	-1.0753978324485083	-1.0704042632084696	-1.0824908315149182	-1.0774987168169394
0.009525	-0.119812	0.004401	-3961.492220458491	-1.075981	-1.071000	-1.0752457552574592	-1.0702641859576516	-1.0823387543238692	-1.0773586395661214
0.009526	-0.119553	0.004388	-3952.911180458491	-1.075829	-1.070859	-1.07509367806641	-1.0701231087068335	-1.0821866771328201	-1.0772175623153033
0.009527	-0.119217	0.004376	-3941.806305458491	-1.075677	-1.070721	-1.074941600875361	-1.0699850314560155	-1.082034599941771	-1.0770794850644854
0.009529	-0.118881	0.004431	-3930.701430458491	-1.075524	-1.070582	-1.0747884464932627	-1.069845876954379	-1.0818814455596728	-1.0769403305628489
0.009530	-0.118668	0.004425	-3923.634691458491	-1.075370	-1.070437	-1.0746343693022136	-1.0697007997035612	-1.0817273683686235	-1.076795253312031
0.009531	-0.118271	0.004401	-3910.5107484584905	-1.075217	-1.070301	-1.0744812921111646	-1.069564722452743	-1.0815742911775748	-1.0766591760612128
0.009532	-0.117981	0.004468	-3900.9201744584907	-1.075063	-1.070158	-1.0743272149201155	-1.069421645201925	-1.0814202139865254	-1.0765160988103948
0.009534	-0.117676	0.004468	-3890.8248334584905	-1.074908	-1.070016	-1.0741720605380174	-1.0692794907002887	-1.0812650596044273	-1.0763739443087585
0.009535	-0.117447	0.004425	-3883.253327458491	-1.074754	-1.069872	-1.0740179833469683	-1.0691354134494706	-1.0811109824133784	-1.0762298670579404
0.009536	-0.117081	0.004456	-3871.1389184584905	-1.074600	-1.069733	-1.0738639061559192	-1.0689963361986525	-1.0809569052223291	-1.0760907898071224
0.009537	-0.116821	0.004510	-3862.5578784584904	-1.074444	-1.069587	-1.07370782896487	-1.0688502589478346	-1.08080082803128	-1.0759447125563044
0.009539	-0.116501	0.004535	-3851.957770458491	-1.074287	-1.069444	-1.0735506745827719	-1.0687071044461984	-1.080643673649182	-1.0758015580546683
0.009540	-0.116180	0.004504	-3841.357662458491	-1.074130	-1.069301	-1.0733935973917228	-1.0685640271953802	-1.0804865964581327	-1.07565848080385
0.009541	-0.115829	0.004535	-3829.7480194584905	-1.073973	-1.069158	-1.0732365202006737	-1.068420949944562	-1.0803295192670839	-1.0755154035530319
0.009542	-0.115616	0.004523	-3822.681281458491	-1.073817	-1.069010	-1.0730804430096246	-1.068272872693744	-1.0801734420760347	-1.0753673263022139
0.009544	-0.115265	0.004517	-3811.071638458491	-1.073660	-1.068868	-1.0729232886275266	-1.0681307181921078	-1.0800162876939368	-1.0752251718005776
0.009545	-0.114960	0.004535	-3800.976297458491	-1.073503	-1.068724	-1.0727662114364775	-1.0679866409412897	-1.0798592105028875	-1.0750810945497595
0.009546	-0.114670	0.004572	-3791.385723458491	-1.073344	-1.068578	-1.0726071342454284	-1.0678405636904715	-1.0797001333118383	-1.0749350172989414
0.009547	-0.114334	0.004578	-3780.280848458491	-1.073186	-1.068433	-1.0724490570543792	-1.0676954864396535	-1.0795420561207894	-1.0747899400481233
0.009549	-0.114090	0.004596	-3772.204576458491	-1.073026	-1.068284	-1.072288902672281	-1.0675463319380174	-1.079381901738691	-1.0746407855464872
0.009550	-0.113785	0.004620	-3762.1092344584904	-1.072867	-1.068136	-1.072129825481232	-1.0673982546871992	-1.0792228245476418	-1.074492708295669
0.009551	-0.113464	0.004590	-3751.5091264584908	-1.072707	-1.067990	-1.0719697482901829	-1.0672521774363812	-1.079062747356593	-1.074346631044851
0.009552	-0.113113	0.004614	-3739.8994844584904	-1.072547	-1.067845	-1.0718096710991336	-1.067107100185563	-1.0789026701655438	-1.0742015537940328
0.009554	-0.112839	0.004626	-3730.813677458491	-1.072387	-1.067696	-1.0716495167170357	-1.0669579456839269	-1.0787425157834458	-1.0740523992923967
0.009555	-0.112640	0.004657	-3724.251706458491	-1.072226	-1.067544	-1.0714884395259865	-1.0668058684331088	-1.0785814385923964	-1.0739003220415786
0.009556	-0.112244	0.004572	-3711.127762458491	-1.072067	-1.067401	-1.0713293623349376	-1.0666627911822908	-1.0784223614013477	-1.0737572447907606
0.009557	-0.111893	0.004657	-3699.5181204584906	-1.071905	-1.067254	-1.0711672851438885	-1.0665157139314725	-1.0782602842102986	-1.0736101675399423
0.009559	-0.111649	0.004700	-3691.441847458491	-1.071743	-1.067102	-1.07100513076179	-1.0663635594298364	-1.0780981298282	-1.0734580130383062
0.009560	-0.111328	0.004657	-3680.8417394584912	-1.071581	-1.066953	-1.070843053570741	-1.0662144821790183	-1.0779360526371509	-1.073308935787488
0.009561	-0.111023	0.004700	-3670.746398458491	-1.071418	-1.066803	-1.070679976379692	-1.0660644049282002	-1.077772975446102	-1.07315885853667
0.009562	-0.110748	0.004724	-3661.6605914584907	-1.071255	-1.066651	-1.070516899188643	-1.065912327677382	-1.0776098982550528	-1.073006781285852
0.009564	-0.110413	0.004718	-3650.5557164584907	-1.071091	-1.066501	-1.0703527448065449	-1.0657621731757458	-1.0774457438729548	-1.0728566267842157
0.009565	-0.110092	0.004730	-3639.955608458491	-1.070927	-1.066351	-1.0701886676154957	-1.0656120959249278	-1.0772816666819058	-1.0727065495333976
0.009566	-0.109833	0.004749	-3631.374568458491	-1.070762	-1.066197	-1.0700235904244466	-1.0654580186741098	-1.0771165894908568	-1.0725524722825797
0.009567	-0.109528	0.004785	-3621.279227458491	-1.070597	-1.066044	-1.0698585132333975	-1.0653049414232916	-1.0769515122998077	-1.0723993950317614
0.009569	-0.109192	0.004730	-3610.174352458491	-1.070432	-1.065893	-1.0696933588512993	-1.0651537869216554	-1.0767863579177095	-1.0722482405301252
0.009570	-0.108887	0.004791	-3600.0790114584906	-1.070267	-1.065740	-1.0695282816602503	-1.0650007096708372	-1.0766212807266604	-1.072095163279307
0.009571	-0.108643	0.004779	-3592.002738458491	-1.070101	-1.065585	-1.069362204469201	-1.0648456324200193	-1.0764552035356112	-1.0719400860284891
0.009572	-0.108261	0.004761	-3579.383562458491	-1.069936	-1.065435	-1.069197127278152	-1.064695555169201	-1.0762901263445621	-1.0717900087776708
0.009574	-0.108002	0.004810	-3570.802522458491	-1.069769	-1.065280	-1.069029972896054	-1.064540400667565	-1.076122971962464	-1.0716348542760348
0.009575	-0.107727	0.004822	-3561.7167154584904	-1.069603	-1.065124	-1.068863895705005	-1.064384323416747	-1.0759568947714149	-1.0714787770252168
0.009576	-0.107391	0.004779	-3550.6118404584904	-1.069436	-1.064972	-1.0686968185139558	-1.0642322461659288	-1.075789817580366	-1.0713266997743986
0.009577	-0.107025	0.004816	-3538.4974314584906	-1.069269	-1.064820	-1.0685297413229067	-1.0640801689151107	-1.0756227403893166	-1.0711746225235805
0.009579	-0.106827	0.004871	-3531.935459458491	-1.069101	-1.064660	-1.0683615869408085	-1.0639200144134744	-1.0754545860072184	-1.0710144680219442
0.009580	-0.106537	0.004871	-3522.3448854584913	-1.068932	-1.064504	-1.0681925097497593	-1.0637639371626564	-1.0752855088161692	-1.0708583907711262
0.009581	-0.106201	0.004828	-3511.2400104584913	-1.068764	-1.064350	-1.0680244325587103	-1.0636098599118382	-1.0751174316251202	-1.070704313520308
0.009582	-0.105865	0.004877	-3500.1351354584913	-1.068596	-1.064195	-1.0678563553676612	-1.0634547826610201	-1.0749493544340711	-1.07054923626949
0.009584	-0.105591	0.004907	-3491.049328458491	-1.068426	-1.064036	-1.0676862009855632	-1.063295628159384	-1.0747792000519731	-1.0703900817678538
0.009585	-0.105255	0.004895	-3479.944453458491	-1.068256	-1.063880	-1.067516123794514	-1.063139550908566	-1.0746091228609242	-1.0702340045170358
0.009586	-0.104950	0.004913	-3469.8491124584907	-1.068086	-1.063723	-1.067346046603465	-1.0629824736577478	-1.074439045669875	-1.0700769272662176
0.009587	-0.104691	0.004932	-3461.2680724584907	-1.067915	-1.063563	-1.0671749694124157	-1.0628223964069299	-1.0742679684788259	-1.0699168500153997
0.009589	-0.104401	0.004944	-3451.677498458491	-1.067744	-1.063404	-1.0670038150303176	-1.0626632419052935	-1.0740968140967277	-1.0697576955137633
0.009590	-0.104019	0.004919	-3439.0583224584907	-1.067573	-1.063248	-1.0668327378392686	-1.0625071646544755	-1.0739257369056787	-1.0696016182629453
0.009591	-0.103745	0.004980	-3429.972515458491	-1.067400	-1.063088	-1.0666596606482193	-1.0623470874036574	-1.0737526597146294	-1.0694415410121272
0.009592	-0.103485	0.004993	-3421.391475458491	-1.067227	-1.062926	-1.0664865834571702	-1.0621850101528394	-1.07357958252358	-1.0692794637613092
0.009594	-0.103165	0.004956	-3410.7913674584906	-1.067055	-1.062767	-1.0663144290750723	-1.062025855651203	-1.0734074281414823	-1.0691203092596728
0.009595	-0.102814	0.004993	-3399.181725458491	-1.066882	-1.062608	-1.0661413518840233	-1.061866778400385	-1.0732343509504334	-1.0689612320088548
0.009596	-0.102570	0.005023	-3391.1054524584906	-1.066708	-1.062444	-1.065967274692974	-1.0617027011495668	-1.073060273759384	-1.0687971547580366
0.009597	-0.102234	0.005017	-3380.0005774584906	-1.066534	-1.062284	-1.065793197501925	-1.0615426238987489	-1.072886196568335	-1.0686370775072187
0.009599	-0.101959	0.005072	-3370.914770458491	-1.066359	-1.062120	-1.0656180431198268	-1.0613784693971127	-1.0727110421862367	-1.0684729230055825
0.009600	-0.101669	0.005060	-3361.3241964584904	-1.066183	-1.061957	-1.0654419659287777	-1.0612153921462946	-1.0725349649951879	-1.0683098457547644
0.009601	-0.101379	0.005035	-3351.7336224584906	-1.066008	-1.061794	-1.0652668887377286	-1.0610523148954762	-1.0723598878041387	-1.068146768503946
0.009602	-0.100967	0.005109	-3338.104911458491	-1.065832	-1.061634	-1.0650908115466793	-1.0608922376446583	-1.0721838106130894	-1.0679866912531282
0.009604	-0.100754	0.005127	-3331.0381734584907	-1.065654	-1.061466	-1.0649126571645815	-1.0607240831430222	-1.0720056562309916	-1.067818536751492
0.009605	-0.100464	0.005072	-3321.447599458491	-1.065478	-1.061302	-1.0647365799735322	-1.060560005892204	-1.0718295790399424	-1.0676544595006738
0.009606	-0.100143	0.005096	-3310.8474914584913	-1.065301	-1.061138	-1.0645595027824832	-1.0603959286413858	-1.0716525018488934	-1.0674903822498556
0.009607	-0.099823	0.005139	-3300.2473824584904	-1.065123	-1.060974	-1.0643814255914341	-1.060231851390568	-1.0714744246578443	-1.0673263049990378
0.009609	-0.099487	0.005170	-3289.1425074584904	-1.064944	-1.060809	-1.0642022712093357	-1.0600666968889316	-1.071295270275746	-1.0671611504974015
0.009610	-0.099197	0.005139	-3279.5519334584906	-1.064766	-1.060642	-1.0640241940182869	-1.0598996196381136	-1.0711171930846968	-1.0669940732465835
0.009611	-0.098892	0.005170	-3269.4565924584904	-1.064587	-1.060476	-1.0638451168272376	-1.0597335423872956	-1.0709381158936475	-1.0668279959957654
0.009612	-0.098618	0.005182	-3260.370785458491	-1.064407	-1.060308	-1.0636650396361886	-1.0595654651364774	-1.0707580387025986	-1.0666599187449473
0.009614	-0.098297	0.005170	-3249.7706774584913	-1.064228	-1.060142	-1.0634858852540905	-1.0593993106348412	-1.0705788843205006	-1.066493764243311
0.009615	-0.097946	0.005206	-3238.161035458491	-1.064047	-1.059976	-1.0633048080630414	-1.059233233384023	-1.0703978071294515	-1.066327686992493
0.009616	-0.097672	0.005267	-3229.0752284584905	-1.063865	-1.059805	-1.0631227308719924	-1.0590621561332052	-1.0702157299384023	-1.066156609741675
0.009617	-0.097427	0.005255	-3220.998955458491	-1.063683	-1.059633	-1.0629406536809431	-1.058890078882387	-1.070033652747353	-1.0659845324908568
0.009619	-0.097107	0.005267	-3210.398847458491	-1.063500	-1.059464	-1.0627574992988449	-1.0587209243807507	-1.069850498365255	-1.0658153779892205
0.009620	-0.096802	0.005243	-3200.303506458491	-1.063318	-1.059294	-1.0625754221077959	-1.0585508471299325	-1.0696684211742058	-1.0656453007384024
0.009621	-0.096542	0.005280	-3191.722466458491	-1.063136	-1.059122	-1.0623933449167469	-1.0583787698791145	-1.069486343983157	-1.0654732234875843
0.009622	-0.096222	0.005255	-3181.1223584584905	-1.062953	-1.058953	-1.0622102677256977	-1.0582096926282964	-1.0693032667921076	-1.0653041462367663
0.009624	-0.095856	0.005328	-3169.0079494584907	-1.062769	-1.058784	-1.0620261133435998	-1.0580405381266602	-1.06911911241001	-1.06513499173513
0.009625	-0.095596	0.005316	-3160.4269094584906	-1.062584	-1.058610	-1.0618410361525505	-1.0578664608758421	-1.0689340352189607	-1.064960914484312
0.009626	-0.095245	0.005341	-3148.817267458491	-1.062399	-1.058440	-1.0616559589615016	-1.0576963836250242	-1.0687489580279115	-1.064790837233494
0.009627	-0.094894	0.005353	-3137.207625458491	-1.062214	-1.058269	-1.0614708817704523	-1.0575253063742058	-1.0685638808368623	-1.0646197599826757
0.009629	-0.094635	0.005402	-3128.626585458491	-1.062027	-1.058093	-1.0612837273883542	-1.0573491518725697	-1.0683767264547641	-1.0644436054810396
0.009630	-0.094284	0.005359	-3117.0169434584905	-1.061841	-1.057921	-1.061097650197305	-1.0571770746217515	-1.0681906492637152	-1.0642715282302213
0.009631	-0.094009	0.005383	-3107.931136458491	-1.061654	-1.057746	-1.060910573006256	-1.0570019973709337	-1.0680035720726662	-1.0640964509794035
0.009632	-0.093750	0.005389	-3099.350096458491	-1.061467	-1.057570	-1.0607234958152068	-1.0568259201201153	-1.0678164948816167	-1.0639203737285852
0.009634	-0.093399	0.005444	-3087.7404544584906	-1.061279	-1.057396	-1.060535341433109	-1.0566517656184793	-1.0676283404995188	-1.0637462192269491
0.009635	-0.093170	0.005438	-3080.1689484584904	-1.061090	-1.057217	-1.0603462642420598	-1.0564726883676614	-1.06743926330847	-1.0635671419761312
0.009636	-0.092804	0.005450	-3068.0545394584906	-1.060901	-1.057043	-1.0601571870510107	-1.056298611116843	-1.0672501861174206	-1.063393064725313
0.009637	-0.092545	0.005481	-3059.4734994584906	-1.060711	-1.056864	-1.0599671098599615	-1.056119533866025	-1.0670601089263716	-1.0632139874744948
0.009639	-0.092239	0.005481	-3049.3781584584913	-1.060521	-1.056687	-1.0597769554778633	-1.0559423793643887	-1.0668699545442735	-1.0630368329728586
0.009640	-0.091888	0.005493	-3037.768516458491	-1.060331	-1.056511	-1.059586878286814	-1.0557663021135708	-1.066679877353224	-1.0628607557220406
0.009641	-0.091614	0.005505	-3028.6827094584905	-1.060140	-1.056332	-1.0593958010957651	-1.0555872248627527	-1.0664888001621753	-1.0626816784712225
0.009642	-0.091278	0.005518	-3017.5778344584905	-1.059949	-1.056154	-1.0592047239047162	-1.0554091476119345	-1.0662977229711261	-1.0625036012204043
0.009644	-0.091034	0.005530	-3009.501561458491	-1.059757	-1.055973	-1.059012569522618	-1.0552279931102984	-1.0661055685890282	-1.0623224467187682
0.009645	-0.090744	0.005554	-2999.910987458491	-1.059565	-1.055793	-1.058820492331569	-1.0550479158594803	-1.0659134913979789	-1.0621423694679502
0.009646	-0.090393	0.005566	-2988.3013454584907	-1.059372	-1.055614	-1.0586274151405197	-1.0548688386086622	-1.0657204142069299	-1.061963292217132
0.009647	-0.090164	0.005554	-2980.7298394584905	-1.059179	-1.055431	-1.0584343379494707	-1.0546857613578442	-1.0655273370158809	-1.061780214966314
0.009649	-0.089813	0.005560	-2969.120197458491	-1.058986	-1.055253	-1.0582411835673724	-1.0545076068562078	-1.0653341826337823	-1.0616020604646776
0.009650	-0.089539	0.005615	-2960.0343904584906	-1.058792	-1.055070	-1.0580471063763233	-1.0543245296053898	-1.0651401054427332	-1.0614189832138596
0.009651	-0.089188	0.005615	-2948.424748458491	-1.058597	-1.054890	-1.0578520291852742	-1.0541444523545718	-1.0649450282516844	-1.0612389059630416
0.009652	-0.088913	0.005621	-2939.338941458491	-1.058402	-1.054706	-1.0576569519942254	-1.0539603751037536	-1.0647499510606355	-1.0610548287122235
0.009654	-0.088593	0.005652	-2928.738833458491	-1.058207	-1.054524	-1.057461797612127	-1.0537782206021173	-1.0645547966785371	-1.0608726742105872
0.009655	-0.088348	0.005664	-2920.6625604584906	-1.058010	-1.054338	-1.0572647204210779	-1.0535921433512994	-1.064357719487488	-1.0606865969597692
0.009656	-0.087967	0.005695	-2908.043383458491	-1.057813	-1.054156	-1.0570676432300288	-1.0534100661004813	-1.064160642296439	-1.060504519708951
0.009657	-0.087692	0.005719	-2898.957577458491	-1.057615	-1.053969	-1.0568695660389797	-1.0532229888496631	-1.0639625651053897	-1.060317442458133
0.009659	-0.087357	0.005731	-2887.8527014584906	-1.057416	-1.053785	-1.0566704116568815	-1.053038834348027	-1.0637634107232916	-1.0601332879564969
0.009660	-0.087051	0.005701	-2877.7573604584904	-1.057218	-1.053599	-1.0564723344658324	-1.0528527570972088	-1.0635653335322424	-1.0599472107056787
0.009661	-0.086731	0.005817	-2867.157252458491	-1.057017	-1.053412	-1.0562712572747834	-1.0526656798463907	-1.0633642563411936	-1.0597601334548605
0.009662	-0.086472	0.005768	-2858.5762124584908	-1.056817	-1.053222	-1.0560711800837344	-1.0524756025955728	-1.0631641791501445	-1.0595700562040427
0.009664	-0.086151	0.005762	-2847.976104458491	-1.056617	-1.053036	-1.0558710257016362	-1.0522894480939367	-1.0629640247680463	-1.0593839017024065
0.009665	-0.085831	0.005811	-2837.3759964584906	-1.056416	-1.052848	-1.0556699485105872	-1.0521013708431184	-1.062762947576997	-1.0591958244515882
0.009666	-0.085526	0.005780	-2827.2806554584904	-1.056215	-1.052660	-1.055468871319538	-1.0519132935923001	-1.0625618703859478	-1.05900774720077
0.009667	-0.085281	0.005841	-2819.2043824584907	-1.056013	-1.052468	-1.055266794128489	-1.0517212163414822	-1.062359793194899	-1.058815669949952
0.009669	-0.084915	0.005798	-2807.089973458491	-1.055812	-1.052282	-1.0550656397463907	-1.051535061839846	-1.0621586388128006	-1.0586295154483158
0.009670	-0.084610	0.005890	-2796.9946324584907	-1.055608	-1.052091	-1.0548615625553417	-1.051343984589028	-1.0619545616217518	-1.0584384381974978
0.009671	-0.084351	0.005902	-2788.4135924584907	-1.055403	-1.051897	-1.0546564853642926	-1.05114990733821	-1.0617494844307025	-1.0582443609466798
0.009672	-0.084061	0.005902	-2778.823018458491	-1.055199	-1.051704	-1.0544524081732436	-1.0509568300873917	-1.0615454072396537	-1.0580512836958615
0.009674	-0.083771	0.005908	-2769.232444458491	-1.054994	-1.051511	-1.0542472537911454	-1.0507636755857557	-1.0613402528575553	-1.0578581291942255
0.009675	-0.083359	0.005939	-2755.603734458491	-1.054788	-1.051323	-1.0540411766000963	-1.0505755983349374	-1.0611341756665063	-1.0576700519434072
0.009676	-0.083130	0.005920	-2748.032228458491	-1.054583	-1.051127	-1.0538360994090472	-1.0503795210841194	-1.0609290984754574	-1.0574739746925892
0.009677	-0.082809	0.005945	-2737.432120458491	-1.054377	-1.050934	-1.053630022217998	-1.0501864438333013	-1.0607230212844079	-1.0572808974417711
0.009679	-0.082535	0.005994	-2728.346313458491	-1.054169	-1.050738	-1.0534218678358998	-1.049990289331665	-1.06051486690231	-1.0570847429401349
0.009680	-0.082214	0.006000	-2717.746205458491	-1.053961	-1.050544	-1.0532137906448507	-1.0497962120808468	-1.0603067897112606	-1.0568906656893167
0.009681	-0.081894	0.005981	-2707.1460974584907	-1.053753	-1.050349	-1.0530057134538016	-1.049601134830029	-1.0600987125202117	-1.0566955884384988
0.009682	-0.081589	0.006061	-2697.0507564584905	-1.053544	-1.050152	-1.0527966362627528	-1.0494040575792107	-1.0598896353291627	-1.0564985111876806
0.009684	-0.081299	0.006012	-2687.4601824584906	-1.053335	-1.049956	-1.0525874818806544	-1.0492079030775745	-1.0596804809470646	-1.0563023566860443
0.009685	-0.081009	0.006042	-2677.869608458491	-1.053126	-1.049758	-1.0523784046896054	-1.0490098258267564	-1.0594714037560156	-1.0561042794352262
0.009686	-0.080734	0.006104	-2668.7838014584904	-1.052915	-1.049558	-1.0521673274985563	-1.0488097485759384	-1.0592603265649663	-1.0559042021844083
0.009687	-0.080414	0.006097	-2658.183693458491	-1.052703	-1.049360	-1.0519552503075071	-1.0486116713251203	-1.0590482493739173	-1.0557061249335902
0.009689	-0.080109	0.006091	-2648.0883524584906	-1.052492	-1.049162	-1.051744095925409	-1.048413516823484	-1.0588370949918189	-1.0555079704319539
0.009690	-0.079773	0.006134	-2636.9834774584906	-1.052279	-1.048963	-1.0515310187343598	-1.048214439572666	-1.0586240178007698	-1.0553088931811359
0.009691	-0.079498	0.006146	-2627.897670458491	-1.052066	-1.048761	-1.0513179415433107	-1.048012362321848	-1.0584109406097206	-1.0551068159303179
0.009692	-0.079193	0.006219	-2617.802329458491	-1.051851	-1.048559	-1.051102864352262	-1.0478102850710298	-1.0581958634186721	-1.0549047386794996
0.009694	-0.078873	0.006195	-2607.2022214584904	-1.051636	-1.048357	-1.0508877099701637	-1.0476081305693936	-1.0579807090365736	-1.0547025841778634
0.009695	-0.078552	0.006238	-2596.6021134584907	-1.051420	-1.048155	-1.0506716327791146	-1.0474060533185756	-1.0577646318455245	-1.0545005069270454
0.009696	-0.078293	0.006195	-2588.0210734584907	-1.051205	-1.047950	-1.0504565555880654	-1.0472009760677574	-1.0575495546544755	-1.0542954296762272
0.009697	-0.077972	0.006250	-2577.420965458491	-1.050988	-1.047747	-1.0502394783970164	-1.0469978988169393	-1.0573324774634263	-1.054092352425409
0.009699	-0.077713	0.006256	-2568.839925458491	-1.050772	-1.047541	-1.0500233240149182	-1.0467917443153032	-1.057116323081328	-1.053886197923773
0.009700	-0.077393	0.006244	-2558.2398174584905	-1.050555	-1.047338	-1.049806246823869	-1.0465886670644853	-1.0568992458902788	-1.053683120672955
0.009701	-0.077103	0.006232	-2548.6492434584907	-1.050339	-1.047134	-1.04959016963282	-1.046384589813667	-1.0566831686992302	-1.0534790434221368
0.009702	-0.076736	0.006317	-2536.534834458491	-1.050120	-1.046930	-1.049371092441771	-1.0461805125628487	-1.056464091508181	-1.0532749661713185
0.009704	-0.076431	0.006305	-2526.4394934584907	-1.049901	-1.046724	-1.0491519380596728	-1.0459743580612126	-1.056244937126083	-1.0530688116696825
0.009705	-0.076126	0.006372	-2516.3441524584905	-1.049681	-1.046516	-1.0489318608686238	-1.0457662808103947	-1.0560248599350337	-1.0528607344188645
0.009706	-0.075867	0.006360	-2507.7631124584905	-1.049460	-1.046307	-1.0487107836775746	-1.0455572035595766	-1.0558037827439848	-1.0526516571680464
0.009707	-0.075577	0.006366	-2498.1725384584906	-1.049240	-1.046098	-1.0484907064865254	-1.0453481263087585	-1.0555837055529356	-1.0524425799172283
0.009709	-0.075256	0.006403	-2487.572430458491	-1.049018	-1.045889	-1.0482685521044273	-1.0451389718071222	-1.0553615511708374	-1.052233425415592
0.009710	-0.074890	0.006458	-2475.458020458491	-1.048794	-1.045681	-1.0480444749133782	-1.0449308945563043	-1.055137473979788	-1.052025348164774
0.009711	-0.074677	0.006409	-2468.3912824584904	-1.048572	-1.045468	-1.0478223977223293	-1.044717817305486	-1.0549153967887395	-1.051812270913956
0.009712	-0.074371	0.006433	-2458.295941458491	-1.048349	-1.045257	-1.0475993205312801	-1.0445067400546681	-1.0546923195976903	-1.051601193663138
0.009714	-0.074020	0.006451	-2446.6862984584905	-1.048125	-1.045048	-1.047375166149182	-1.0442975855530316	-1.0544681652155918	-1.0513920391615015
0.009715	-0.073730	0.006531	-2437.0957244584906	-1.047899	-1.044834	-1.0471490889581327	-1.0440835083022137	-1.0542420880245427	-1.0511779619106836
0.009716	-0.073441	0.006470	-2427.505151458491	-1.047674	-1.044622	-1.0469240117670837	-1.0438714310513955	-1.0540170108334936	-1.0509658846598653
0.009717	-0.073090	0.006525	-2415.8955084584904	-1.047449	-1.044410	-1.0466989345760347	-1.0436593538005776	-1.0537919336424446	-1.0507538074090474
0.009719	-0.072830	0.006512	-2407.3144684584904	-1.047222	-1.044195	-1.0464717801939365	-1.0434441992989414	-1.0535647792603466	-1.0505386529074112
0.009720	-0.072479	0.006586	-2395.704826458491	-1.046995	-1.043982	-1.0462447030028872	-1.0432311220481232	-1.0533377020692973	-1.050325575656593
0.009721	-0.072250	0.006580	-2388.133321458491	-1.046767	-1.043763	-1.0460166258118384	-1.043012044797305	-1.0531096248782483	-1.0501064984057749
0.009722	-0.071930	0.006567	-2377.533212458491	-1.046539	-1.043549	-1.0457885486207894	-1.0427979675464871	-1.0528815476871993	-1.049892421154957
0.009724	-0.071625	0.006622	-2367.437871458491	-1.046309	-1.043332	-1.045558394238691	-1.0425808130448508	-1.052651393305101	-1.0496752666533207
0.009725	-0.071304	0.006677	-2356.8377634584904	-1.046078	-1.043114	-1.045327317047642	-1.0423627357940328	-1.052420316114052	-1.0494571894025027
0.009726	-0.071014	0.006665	-2347.2471894584905	-1.045847	-1.042895	-1.0450962398565928	-1.0421436585432144	-1.052189238923003	-1.0492381121516843
0.009727	-0.070724	0.006689	-2337.6566154584907	-1.045615	-1.042675	-1.0448641626655437	-1.0419235812923966	-1.0519571617319539	-1.0490180349008664
0.009729	-0.070450	0.006714	-2328.5708084584912	-1.045382	-1.042454	-1.0446310082834456	-1.0417024267907604	-1.0517240073498555	-1.0487968803992302
0.009730	-0.070038	0.006720	-2314.9420984584913	-1.045149	-1.042238	-1.0443979310923965	-1.0414863495399422	-1.0514909301588067	-1.048580803148412
0.009731	-0.069794	0.006750	-2306.8658254584907	-1.044915	-1.042014	-1.0441638539013476	-1.0412622722891243	-1.0512568529677577	-1.048356725897594
0.009732	-0.069489	0.006763	-2296.7704844584905	-1.044681	-1.041792	-1.0439297767102984	-1.0410401950383061	-1.0510227757767083	-1.048134648646776
0.009734	-0.069183	0.006781	-2286.675143458491	-1.044446	-1.041570	-1.0436946223282002	-1.04081804053667	-1.0507876213946101	-1.0479124941451399
0.009735	-0.068878	0.006836	-2276.579802458491	-1.044209	-1.041346	-1.043457545137151	-1.0405939632858519	-1.0505505442035612	-1.0476884168943217
0.009736	-0.068558	0.006836	-2265.9796944584905	-1.043972	-1.041122	-1.043220467946102	-1.0403698860350339	-1.0503134670125118	-1.0474643396435037
0.009737	-0.068268	0.006866	-2256.3891204584907	-1.043734	-1.040896	-1.0429823907550528	-1.0401438087842156	-1.0500753898214628	-1.0472382623926855
0.009739	-0.067947	0.006891	-2245.789012458491	-1.043495	-1.040671	-1.0427432363729547	-1.0399186542825793	-1.0498362354393649	-1.0470131078910492
0.009740	-0.067627	0.006915	-2235.1889044584905	-1.043256	-1.040444	-1.0425041591819055	-1.0396915770317612	-1.0495971582483157	-1.046786030640231
0.009741	-0.067383	0.006921	-2227.112631458491	-1.043016	-1.040215	-1.0422640819908566	-1.0394624997809432	-1.0493570810572668	-1.046556953389413
0.009742	-0.067047	0.006940	-2216.007756458491	-1.042775	-1.039988	-1.0420230047998076	-1.039235422530125	-1.0491160038662177	-1.0463298761385948
0.009744	-0.066727	0.006982	-2205.407648458491	-1.042533	-1.039759	-1.0417808504177093	-1.039006268028489	-1.0488738494841194	-1.0461007216369589
0.009745	-0.066498	0.006976	-2197.836142458491	-1.042291	-1.039527	-1.0415387732266603	-1.0387741907776709	-1.0486317722930703	-1.0458686443861407
0.009746	-0.066116	0.007001	-2185.216966458491	-1.042049	-1.039300	-1.0412966960356111	-1.0385471135268527	-1.048389695102021	-1.0456415671353225
0.009747	-0.065857	0.007025	-2176.6359264584908	-1.041805	-1.039067	-1.0410526188445621	-1.0383140362760346	-1.048145617910972	-1.0454084898845044
0.009749	-0.065552	0.007043	-2166.5405854584906	-1.041561	-1.038836	-1.0408084644624638	-1.0380828817743986	-1.047901463528874	-1.0451773353828684
0.009750	-0.065247	0.007098	-2156.4452444584904	-1.041315	-1.038603	-1.0405623872714147	-1.0378498045235802	-1.0476553863378246	-1.04494425813205
0.009751	-0.064941	0.007092	-2146.349903458491	-1.041069	-1.038369	-1.0403163100803658	-1.0376157272727624	-1.0474093091467758	-1.0447101808812322
0.009752	-0.064636	0.007129	-2136.254562458491	-1.040822	-1.038135	-1.0400692328893166	-1.0373816500219442	-1.0471622319557268	-1.044476103630414
0.009754	-0.064331	0.007178	-2126.1592214584907	-1.040574	-1.037899	-1.0398210785072186	-1.0371454955203079	-1.0469140775736285	-1.0442399491287777
0.009755	-0.064056	0.007159	-2117.0734144584912	-1.040325	-1.037662	-1.0395720013161693	-1.03690841826949	-1.0466650003825793	-1.04400287187796
0.009756	-0.063736	0.007208	-2106.4733064584907	-1.040075	-1.037426	-1.0393219241251204	-1.0366723410186718	-1.0464149231915303	-1.0437667946271416
0.009757	-0.063492	0.007233	-2098.397033458491	-1.039825	-1.037185	-1.0390718469340712	-1.0364312637678537	-1.0461648460004813	-1.0435257173763235
0.009759	-0.063126	0.007214	-2086.2826244584912	-1.039574	-1.036950	-1.038820692551973	-1.0361961092662175	-1.045913691618383	-1.0432905628746874
0.009760	-0.062851	0.007275	-2077.196817458491	-1.039322	-1.036710	-1.038568615360924	-1.0359560320153995	-1.0456616144273339	-1.0430504856238694
0.009761	-0.062546	0.007281	-2067.1014764584907	-1.039070	-1.036470	-1.038316538169875	-1.0357159547645813	-1.045409537236285	-1.0428104083730512
0.009762	-0.062225	0.007288	-2056.501368458491	-1.038817	-1.036231	-1.038063460978826	-1.035476877513763	-1.045156460045236	-1.0425713311222329
0.009764	-0.061890	0.007336	-2045.3964934584908	-1.038563	-1.035990	-1.0378093065967275	-1.035235723012127	-1.0449023056631375	-1.0423301766205968
0.009765	-0.061676	0.007367	-2038.329754458491	-1.038308	-1.035744	-1.0375542294056785	-1.034989645761309	-1.0446472284720887	-1.0420840993697789
0.009766	-0.061340	0.007379	-2027.224879458491	-1.038052	-1.035502	-1.0372981522146294	-1.0347475685104908	-1.0443911512810393	-1.0418420221189606
0.009767	-0.061035	0.007416	-2017.1295384584907	-1.037795	-1.035258	-1.0370410750235803	-1.034503491259673	-1.0441340740899903	-1.0415979448681427
0.009769	-0.060715	0.007458	-2006.5294304584909	-1.037537	-1.035013	-1.036782920641482	-1.0342583367580365	-1.043875919707892	-1.0413527903665063
0.009770	-0.060455	0.007452	-1997.9483904584908	-1.037278	-1.034765	-1.0365238434504331	-1.0340102595072185	-1.043616842516843	-1.0411047131156883
0.009771	-0.060120	0.007477	-1986.8435154584909	-1.037019	-1.034520	-1.036264766259384	-1.0337651822564005	-1.0433577653257942	-1.0408596358648703
0.009772	-0.059753	0.007520	-1974.7291054584907	-1.036758	-1.034274	-1.036003689068335	-1.0335191050055823	-1.043096688134745	-1.0406135586140521
0.009774	-0.059509	0.007562	-1966.652833458491	-1.036496	-1.034023	-1.0357415346862369	-1.033267950503946	-1.042834533752647	-1.0403624041124158
0.009775	-0.059204	0.007550	-1956.5574924584907	-1.036234	-1.033773	-1.0354794574951878	-1.033017873253128	-1.0425724565615977	-1.040112326861598
0.009776	-0.058929	0.007605	-1947.4716854584908	-1.035971	-1.033521	-1.0352163803041385	-1.0327657960023098	-1.0423093793705487	-1.0398602496107796
0.009777	-0.058640	0.007623	-1937.8811114584908	-1.035707	-1.033269	-1.0349523031130894	-1.032513718751492	-1.0420453021794995	-1.0396081723599617
0.009779	-0.058365	0.007672	-1928.7953044584908	-1.035441	-1.033015	-1.0346861487309913	-1.0322595642498555	-1.0417791477974014	-1.0393540178583254
0.009780	-0.057983	0.007642	-1916.1761274584908	-1.035176	-1.032766	-1.0344210715399424	-1.0320104869990376	-1.0415140706063526	-1.0391049406075075
0.009781	-0.057724	0.007678	-1907.5950884584909	-1.034910	-1.032510	-1.0341549943488932	-1.0317544097482194	-1.0412479934153032	-1.0388488633566892
