Repository: pietracorvo/HystAPI

# Example data

The example data in this folder is from measurements performed during my physics bachelor.

The material is **FeSi3** (iron with 3% silicon), aka 'electrical steel', the standard material for ring cores in trafos. 

Four of the five samples where treated with high pressure torison (HPT, 20 rotations at 20GPa), to achieve nanocristallisation of the grains, which has a huge impact on the magnetic properties of the material. The HPT deformation was done at 77K (under liquid nitrogen) and at 293K (at room temperature). Afterwards some samples were heat treated at a temperature of 493K (for two hours) to anneal defects from the deformation process.

The five samples are:

File: testData/FeSi3_LN/G4_748V_100Hz_800000Fs0.txt (part 29 of 57)
--------------------------
t	U1	U2	H	Braw	Jraw	B_drift	 J_drift	B_corr	J_corr
0.009791	-0.027679	0.006824	-915.328747851997	-0.995878	-0.994728	-0.9941644666820587	-0.9930149091373015	-1.0019717525444927	-1.0008209171166667
0.009792	-0.027496	0.006830	-909.2715438519971	-0.995641	-0.994498	-0.9939272916709957	-0.9927847341714285	-1.0017345775334296	-1.0005907421507936
0.009794	-0.027359	0.006879	-904.7286398519971	-0.995403	-0.994266	-0.9936889416488697	-0.9925523842396825	-1.0014962275113035	-1.0003583922190478
0.009795	-0.027283	0.006903	-902.2048048519971	-0.995164	-0.994030	-0.9934497666378067	-0.9923162092738095	-1.0012570525002407	-1.0001222172531747
0.009796	-0.027054	0.006934	-894.6332988519971	-0.994923	-0.993799	-0.9932085916267437	-0.9920850343079365	-1.0010158774891775	-0.9998910422873016
0.009797	-0.026917	0.006976	-890.0903958519971	-0.994682	-0.993563	-0.9929674166156806	-0.9918488593420635	-1.0007747024781146	-0.9996548673214286
0.009799	-0.026749	0.006995	-884.537957851997	-0.994439	-0.993327	-0.9927240665935546	-0.9916125094103174	-1.0005313524559885	-0.9994185173896826
0.009800	-0.026596	0.006989	-879.4902878519971	-0.994197	-0.993091	-0.9924818915824916	-0.9913763344444444	-1.0002891774449254	-0.9991823424238095
0.009801	-0.026413	0.007025	-873.433082851997	-0.993954	-0.992856	-0.9922387165714286	-0.9911411594785714	-1.0000460024338627	-0.9989471674579365
0.009802	-0.026291	0.007043	-869.394946851997	-0.993709	-0.992616	-0.9919935415603656	-0.9909009845126985	-0.9998008274227995	-0.9987069924920636
0.009804	-0.026123	0.007068	-863.8425088519971	-0.993465	-0.992379	-0.9917491915382396	-0.9906636345809524	-0.9995564774006735	-0.9984696425603176
0.009805	-0.026001	0.007043	-859.8043728519971	-0.993220	-0.992139	-0.9915040165271766	-0.9904234596150794	-0.9993113023896105	-0.9982294675944445
0.009806	-0.025833	0.007141	-854.251934851997	-0.992973	-0.991899	-0.9912568415161135	-0.9901832846492064	-0.9990641273785474	-0.9979892926285715
0.009807	-0.025681	0.007159	-849.2042648519971	-0.992725	-0.991657	-0.9910086665050505	-0.9899411096833334	-0.9988159523674844	-0.9977471176626985
0.009809	-0.025497	0.007153	-843.147059851997	-0.992476	-0.991417	-0.9907593164829245	-0.9897007597515873	-0.9985666023453584	-0.9975067677309525
0.009810	-0.025406	0.007214	-840.118457851997	-0.992227	-0.991171	-0.9905101414718614	-0.9894545847857144	-0.9983174273342954	-0.9972605927650795
0.009811	-0.025314	0.007147	-837.0898548519971	-0.991979	-0.990926	-0.9902619664607986	-0.9892094098198413	-0.9980692523232325	-0.9970154177992064
0.009812	-0.025070	0.007190	-829.0135818519971	-0.991729	-0.990687	-0.9900117914497354	-0.9889702348539683	-0.9978190773121693	-0.9967762428333334
0.009814	-0.024902	0.007275	-823.461144851997	-0.991478	-0.990442	-0.9897604414276094	-0.9887248849222222	-0.9975677272900434	-0.9965308929015874
0.009815	-0.024734	0.007294	-817.9087068519971	-0.991225	-0.990197	-0.9895072664165464	-0.9884797099563492	-0.9973145522789804	-0.9962857179357143
0.009816	-0.024643	0.007269	-814.8801048519971	-0.990973	-0.989948	-0.9892550914054834	-0.9882305349904762	-0.9970623772679174	-0.9960365429698413
0.009817	-0.024506	0.007288	-810.3372018519971	-0.990720	-0.989701	-0.9890019163944205	-0.9879833600246032	-0.9968092022568544	-0.9957893680039683
0.009819	-0.024292	0.007373	-803.2704628519971	-0.990465	-0.989455	-0.9887465663722944	-0.9877370100928571	-0.9965538522347284	-0.9955430180722222
0.009820	-0.024231	0.007361	-801.251394851997	-0.990210	-0.989202	-0.9884913913612314	-0.9874838351269841	-0.9962986772236654	-0.9952898431063493
0.009821	-0.024002	0.007336	-793.679888851997	-0.989955	-0.988957	-0.9882362163501683	-0.9872386601611111	-0.9960435022126023	-0.9950446681404762
0.009822	-0.023865	0.007385	-789.136984851997	-0.989699	-0.988707	-0.9879800413391053	-0.9869884851952381	-0.9957873272015393	-0.9947944931746032
0.009824	-0.023758	0.007434	-785.603615851997	-0.989442	-0.988454	-0.9877226913169793	-0.9867351352634921	-0.9955299771794133	-0.9945411432428573
0.009825	-0.023575	0.007416	-779.546410851997	-0.989184	-0.988204	-0.9874645163059163	-0.986484960297619	-0.9952718021683502	-0.9942909682769842
0.009826	-0.023422	0.007446	-774.498740851997	-0.988926	-0.987952	-0.9872063412948533	-0.9862327853317461	-0.9950136271572873	-0.9940387933111112
0.009827	-0.023254	0.007520	-768.9463028519971	-0.988666	-0.987699	-0.9869461662837903	-0.985979610365873	-0.9947534521462242	-0.9937856183452382
0.009829	-0.023087	0.007532	-763.393865851997	-0.988405	-0.987445	-0.9866848162616643	-0.985725260434127	-0.9944921021240982	-0.9935312684134922
0.009830	-0.022934	0.007562	-758.3461948519971	-0.988143	-0.987189	-0.9864226412506012	-0.985469085468254	-0.9942299271130352	-0.9932750934476191
0.009831	-0.022781	0.007568	-753.2985248519971	-0.987880	-0.986933	-0.9861594662395382	-0.9852129105023809	-0.9939667521019722	-0.9930189184817461
0.009832	-0.022690	0.007611	-750.2699218519971	-0.987617	-0.986673	-0.9858962912284752	-0.984952735536508	-0.9937035770909092	-0.9927587435158731
0.009834	-0.022507	0.007599	-744.212717851997	-0.987353	-0.986417	-0.9856319412063492	-0.9846963856047619	-0.9934392270687832	-0.9925023935841271
0.009835	-0.022339	0.007660	-738.6602798519971	-0.987088	-0.986159	-0.9853667661952862	-0.9844382106388889	-0.9931740520577201	-0.9922442186182541
0.009836	-0.022171	0.007660	-733.107842851997	-0.986822	-0.985900	-0.9851005911842232	-0.9841790356730159	-0.9929078770466572	-0.991985043652381
0.009837	-0.022018	0.007721	-728.0601718519971	-0.986555	-0.985639	-0.9848334161731601	-0.9839178607071429	-0.9926407020355941	-0.9917238686865081
0.009839	-0.021912	0.007745	-724.5268028519971	-0.986286	-0.985375	-0.9845640661510342	-0.9836535107753969	-0.9923713520134682	-0.991459518754762
0.009840	-0.021759	0.007782	-719.4791318519971	-0.986017	-0.985112	-0.9842948911399712	-0.9833903358095238	-0.9921021770024051	-0.991196343788889
0.009841	-0.021545	0.007764	-712.4123938519971	-0.985747	-0.984852	-0.9840247161289082	-0.9831301608436508	-0.9918320019913421	-0.9909361688230159
0.009842	-0.021393	0.007782	-707.364722851997	-0.985477	-0.984588	-0.9837545411178452	-0.9828659858777778	-0.9915618269802792	-0.990671993857143
0.009844	-0.021271	0.007861	-703.326586851997	-0.985205	-0.984321	-0.9834821910957191	-0.9825986359460317	-0.9912894769581531	-0.9904046439253968
0.009845	-0.021103	0.007867	-697.7741488519971	-0.984933	-0.984055	-0.9832100160846561	-0.9823324609801587	-0.99101730194709	-0.9901384689595238
0.009846	-0.020966	0.007825	-693.2312458519971	-0.984661	-0.983789	-0.982937841073593	-0.9820662860142857	-0.990745126936027	-0.9898722939936508
0.009847	-0.020798	0.007892	-687.678807851997	-0.984387	-0.983523	-0.9826636660625301	-0.9818001110484127	-0.990470951924964	-0.9896061190277778
0.009849	-0.020721	0.007953	-685.1549728519971	-0.984112	-0.983251	-0.982388316040404	-0.9815277611166666	-0.990195601902838	-0.9893337690960318
0.009850	-0.020493	0.007910	-677.5834668519971	-0.983838	-0.982986	-0.982114141029341	-0.9812625861507936	-0.989921426891775	-0.9890685941301588
0.009851	-0.020370	0.007977	-673.545330851997	-0.983561	-0.982714	-0.9818369660182781	-0.9809904111849206	-0.989644251880712	-0.9887964191642857
0.009852	-0.020218	0.008014	-668.497659851997	-0.983284	-0.982443	-0.981559791007215	-0.9807192362190476	-0.989367076869649	-0.9885252441984127
0.009854	-0.020020	0.008008	-661.935687851997	-0.983006	-0.982174	-0.9812814409850891	-0.9804498862873016	-0.989088726847523	-0.9882558942666667
0.009855	-0.019958	0.007990	-659.9166198519971	-0.982729	-0.981899	-0.9810042659740259	-0.9801747113214285	-0.9888115518364599	-0.9879807193007937
0.009856	-0.019760	0.008038	-653.354648851997	-0.982450	-0.981629	-0.980725090962963	-0.9799045363555555	-0.988532376825397	-0.9877105443349207
0.009857	-0.019592	0.008093	-647.8022108519971	-0.982170	-0.981355	-0.9804449159519	-0.9796303613896825	-0.9882522018143339	-0.9874363693690477
0.009859	-0.019455	0.008136	-643.259307851997	-0.981888	-0.981079	-0.9801625659297739	-0.9793540114579365	-0.9879698517922079	-0.9871600194373017
0.009860	-0.019363	0.008148	-640.2307048519971	-0.981606	-0.980801	-0.9798803909187109	-0.9790758364920635	-0.9876876767811449	-0.9868818444714287
0.009861	-0.019196	0.008142	-634.678267851997	-0.981323	-0.980525	-0.9795972159076478	-0.9787996615261905	-0.9874045017700818	-0.9866056695055556
0.009862	-0.018982	0.008215	-627.611528851997	-0.981039	-0.980250	-0.9793130408965849	-0.9785244865603174	-0.9871203267590188	-0.9863304945396826
0.009864	-0.018845	0.008221	-623.068625851997	-0.980753	-0.979970	-0.9790266908744588	-0.9782441366285715	-0.9868339767368928	-0.9860501446079366
0.009865	-0.018768	0.008258	-620.544789851997	-0.980468	-0.979688	-0.9787415158633959	-0.9779619616626984	-0.9865488017258298	-0.9857679696420636
0.009866	-0.018570	0.008215	-613.9828188519971	-0.980182	-0.979410	-0.9784553408523329	-0.9776837866968254	-0.9862626267147668	-0.9854897946761906
0.009867	-0.018402	0.008307	-608.430380851997	-0.979894	-0.979129	-0.9781671658412698	-0.9774026117309524	-0.9859744517037038	-0.9852086197103176
0.009869	-0.018280	0.008362	-604.392244851997	-0.979605	-0.978845	-0.9778778158191438	-0.9771182617992064	-0.9856851016815777	-0.9849242697785715
0.009870	-0.018082	0.008392	-597.830272851997	-0.979314	-0.978563	-0.9775866408080808	-0.9768360868333333	-0.9853939266705147	-0.9846420948126985
0.009871	-0.017975	0.008368	-594.2969038519971	-0.979024	-0.978276	-0.9772964657970178	-0.9765489118674604	-0.9851037516594517	-0.9843549198468255
0.009872	-0.017776	0.008435	-587.7349318519971	-0.978732	-0.977993	-0.9770042907859549	-0.9762657369015874	-0.9848115766483888	-0.9840717448809525
0.009874	-0.017700	0.008447	-585.211096851997	-0.978439	-0.977703	-0.9767109407638287	-0.9759753869698412	-0.9845182266262626	-0.9837813949492064
0.009875	-0.017487	0.008441	-578.144357851997	-0.978146	-0.977419	-0.9764177657527657	-0.9756912120039682	-0.9842250516151997	-0.9834972199833334
0.009876	-0.017395	0.008496	-575.115755851997	-0.977852	-0.977128	-0.9761235907417029	-0.9754000370380952	-0.9839308766041368	-0.9832060450174603
0.009877	-0.017197	0.008545	-568.5537838519971	-0.977556	-0.976841	-0.9758274157306397	-0.9751128620722221	-0.9836347015930736	-0.9829188700515873
0.009879	-0.017075	0.008563	-564.5156478519971	-0.977259	-0.976549	-0.9755300657085137	-0.9748205121404762	-0.9833373515709477	-0.9826265201198413
0.009880	-0.016846	0.008606	-556.9441418519971	-0.976961	-0.976260	-0.9752318906974506	-0.9745313371746032	-0.9830391765598846	-0.9823373451539683
0.009881	-0.016800	0.008582	-555.429840851997	-0.976663	-0.975964	-0.9749337156863876	-0.9742351622087302	-0.9827410015488216	-0.9820411701880953
0.009882	-0.016586	0.008636	-548.363101851997	-0.976363	-0.975674	-0.9746335406753247	-0.9739449872428572	-0.9824408265377587	-0.9817509952222223
0.009884	-0.016388	0.008704	-541.8011298519971	-0.976062	-0.975381	-0.9743321906531986	-0.9736516373111112	-0.9821394765156326	-0.9814576452904763
0.009885	-0.016312	0.008722	-539.277294851997	-0.975760	-0.975082	-0.9740300156421356	-0.9733524623452381	-0.9818373015045696	-0.9811584703246032
0.009886	-0.016174	0.008685	-534.7343918519971	-0.975458	-0.974786	-0.9737278406310726	-0.9730562873793651	-0.9815351264935066	-0.9808622953587303
0.009887	-0.015945	0.008783	-527.1628858519971	-0.975154	-0.974491	-0.9734236656200096	-0.9727611124134921	-0.9812309514824435	-0.9805671203928572
0.009889	-0.015869	0.008807	-524.639049851997	-0.974849	-0.974189	-0.9731183155978835	-0.972458762481746	-0.9809256014603175	-0.9802647704611112
0.009890	-0.015656	0.008832	-517.572311851997	-0.974543	-0.973892	-0.9728121405868206	-0.972161587515873	-0.9806194264492546	-0.9799675954952382
0.009891	-0.015503	0.008905	-512.5246408519971	-0.974234	-0.973590	-0.9725029655757577	-0.97185941255	-0.9803102514381916	-0.9796654205293651
0.009892	-0.015335	0.008948	-506.97220385199705	-0.973924	-0.973287	-0.9721927905646945	-0.971556237584127	-0.9800000764271285	-0.9793622455634922
0.009894	-0.015244	0.008929	-503.9436008519971	-0.973614	-0.972981	-0.9718824405425686	-0.971249887652381	-0.9796897264050025	-0.9790558956317461
0.009895	-0.015106	0.008960	-499.40069785199705	-0.973304	-0.972676	-0.9715722655315054	-0.970944712686508	-0.9793795513939394	-0.9787507206658731
0.009896	-0.014893	0.009015	-492.33395885199707	-0.972991	-0.972372	-0.9712590905204426	-0.970640537720635	-0.9790663763828765	-0.9784465457000001
0.009897	-0.014771	0.009070	-488.29582285199706	-0.972677	-0.972063	-0.9709449155093796	-0.970331362754762	-0.9787522013718135	-0.9781373707341271
0.009899	-0.014664	0.009058	-484.76245285199707	-0.972363	-0.971753	-0.9706305654872535	-0.9700210128230159	-0.9784378513496874	-0.977827020802381
0.009900	-0.014450	0.009131	-477.6957148519971	-0.972047	-0.971446	-0.9703143904761905	-0.9697138378571429	-0.9781216763386245	-0.9775198458365081
0.009901	-0.014282	0.009155	-472.14327685199703	-0.971729	-0.971136	-0.9699962154651274	-0.9694036628912699	-0.9778035013275613	-0.977209670870635
0.009902	-0.014206	0.009161	-469.61944185199707	-0.971412	-0.970821	-0.9696790404540645	-0.9690884879253969	-0.9774863263164985	-0.9768944959047621
0.009904	-0.014023	0.009204	-463.56223685199706	-0.971093	-0.970510	-0.9693596904319384	-0.9687771379936507	-0.9771669762943723	-0.9765831459730159
0.009905	-0.013840	0.009222	-457.50503285199704	-0.970773	-0.970198	-0.9690395154208754	-0.9684649630277777	-0.9768468012833094	-0.9762709710071429
0.009906	-0.013733	0.009271	-453.97166285199705	-0.970452	-0.969881	-0.9687183404098124	-0.9681477880619047	-0.9765256262722464	-0.9759537960412699
0.009907	-0.013519	0.009283	-446.90492485199707	-0.970130	-0.969568	-0.9683961653987494	-0.9678346130960317	-0.9762034512611834	-0.9756406210753968
0.009909	-0.013412	0.009351	-443.3715548519971	-0.969806	-0.969249	-0.9680718153766233	-0.9675152631642857	-0.9758791012390573	-0.9753212711436509
0.009910	-0.013245	0.009351	-437.8191178519971	-0.969482	-0.968931	-0.9677476403655603	-0.9671970881984127	-0.9755549262279942	-0.9750030961777778
0.009911	-0.013092	0.009375	-432.77144685199704	-0.969157	-0.968612	-0.9674224653544974	-0.9668779132325397	-0.9752297512169313	-0.9746839212119048
0.009912	-0.012955	0.009467	-428.2285438519971	-0.968829	-0.968290	-0.9670942903434344	-0.9665557382666666	-0.9749015762058684	-0.9743617462460318
0.009914	-0.012772	0.009503	-422.17133885199706	-0.968500	-0.967969	-0.9667649403213083	-0.9662343883349206	-0.9745722261837423	-0.9740403963142857
0.009915	-0.012680	0.009479	-419.14273685199703	-0.968171	-0.967644	-0.9664357653102453	-0.9659092133690476	-0.9742430511726793	-0.9737152213484127
0.009916	-0.012466	0.009515	-412.07599785199704	-0.967841	-0.967323	-0.9661055902991823	-0.9655880384031746	-0.9739128761616163	-0.9733940463825398
0.009917	-0.012299	0.009589	-406.52355985199705	-0.967509	-0.966997	-0.9657734152881192	-0.9652618634373016	-0.9735807011505532	-0.9730678714166667
0.009919	-0.012238	0.009619	-404.50449185199705	-0.967176	-0.966667	-0.9654400652659934	-0.9649315135055556	-0.9732473511284273	-0.9727375214849208
0.009920	-0.012024	0.009601	-397.43775385199706	-0.966842	-0.966343	-0.9651058902549302	-0.9646073385396825	-0.9729131761173642	-0.9724133465190476
0.009921	-0.011841	0.009656	-391.38054885199705	-0.966507	-0.966015	-0.9647707152438673	-0.9642791635738095	-0.9725780011063012	-0.9720851715531746
0.009922	-0.011749	0.009753	-388.35194685199707	-0.966170	-0.965682	-0.9644335402328043	-0.9639459886079366	-0.9722408260952382	-0.9717519965873017
0.009924	-0.011658	0.009674	-385.32334385199704	-0.965834	-0.965350	-0.9640971902106782	-0.9636136386761905	-0.9719044760731121	-0.9714196466555557
0.009925	-0.011475	0.009747	-379.266139851997	-0.965496	-0.965019	-0.9637590151996153	-0.9632824637103174	-0.9715663010620492	-0.9710884716896826
0.009926	-0.011230	0.009869	-371.18986685199707	-0.965155	-0.964688	-0.9634178401885521	-0.9629512887444445	-0.9712251260509861	-0.9707572967238096
0.009927	-0.011200	0.009863	-370.18033285199704	-0.964813	-0.964347	-0.9630756651774892	-0.9626101137785714	-0.9708829510399232	-0.9704161217579366
0.009929	-0.010956	0.009875	-362.1040598519971	-0.964470	-0.964015	-0.9627323151553632	-0.9622777638468254	-0.9705396010177971	-0.9700837718261905
0.009930	-0.010864	0.009888	-359.07545785199704	-0.964127	-0.963676	-0.9623891401443001	-0.9619385888809524	-0.9701964260067341	-0.9697445968603176
0.009931	-0.010635	0.009985	-351.50395185199704	-0.963782	-0.963340	-0.9620439651332372	-0.9616024139150794	-0.9698512509956712	-0.9694084218944445
0.009932	-0.010529	0.009998	-347.97058185199705	-0.963435	-0.962997	-0.9616967901221741	-0.9612592389492063	-0.9695040759846081	-0.9690652469285714
0.009934	-0.010376	0.010059	-342.92291185199707	-0.963087	-0.962655	-0.9613484401000482	-0.9609168890174603	-0.9691557259624821	-0.9687228969968255
0.009935	-0.010208	0.010065	-337.3704738519971	-0.962737	-0.962313	-0.960998265088985	-0.9605747140515872	-0.968805550951419	-0.9683807220309524
0.009936	-0.010056	0.010132	-332.32280385199704	-0.962387	-0.961969	-0.9606480900779221	-0.9602305390857142	-0.968455375940356	-0.9680365470650794
0.009937	-0.009933	0.010107	-328.28466685199703	-0.962036	-0.961623	-0.9602969150668591	-0.9598843641198412	-0.9681042009292931	-0.9676903720992064
0.009939	-0.009750	0.010162	-322.2274628519971	-0.961684	-0.961279	-0.959944565044733	-0.9595400141880952	-0.967751850907167	-0.9673460221674604
0.009940	-0.009659	0.010193	-319.19886085199704	-0.961331	-0.960929	-0.9595913900336701	-0.9591898392222222	-0.9673986758961041	-0.9669958472015874
0.009941	-0.009476	0.010199	-313.14165585199703	-0.960977	-0.960583	-0.959237215022607	-0.9588436642563491	-0.9670445008850409	-0.9666496722357143
0.009942	-0.009338	0.010309	-308.59875185199706	-0.960620	-0.960232	-0.958880040011544	-0.9584924892904761	-0.966687325873978	-0.9662984972698413
0.009944	-0.009155	0.010315	-302.54154785199705	-0.960262	-0.959882	-0.9585216899894179	-0.9581421393587302	-0.9663289758518518	-0.9659481473380953
0.009945	-0.009033	0.010358	-298.50341085199705	-0.959903	-0.959528	-0.9581625149783549	-0.9577879643928572	-0.9659698008407889	-0.9655939723722223
0.009946	-0.008820	0.010406	-291.43667285199706	-0.959542	-0.959176	-0.957801339967292	-0.9574357894269842	-0.965608625829726	-0.9652417974063493
0.009947	-0.008820	0.010461	-291.43667285199706	-0.959180	-0.958813	-0.9574391649562289	-0.9570726144611111	-0.9652464508186629	-0.9648786224404763
0.009949	-0.008575	0.010468	-283.36039985199704	-0.958817	-0.958461	-0.957075814934103	-0.9567202645293651	-0.9648831007965369	-0.9645262725087302
0.009950	-0.008408	0.010516	-277.80796185199705	-0.958452	-0.958103	-0.9567106399230398	-0.9563620895634921	-0.9645179257854738	-0.9641680975428573
0.009951	-0.008255	0.010577	-272.76029185199707	-0.958086	-0.957743	-0.9563444649119769	-0.9560019145976191	-0.9641517507744108	-0.9638079225769842
0.009952	-0.008133	0.010590	-268.72215485199706	-0.957719	-0.957381	-0.9559772899009139	-0.9556397396317461	-0.9637845757633479	-0.9634457476111112
0.009954	-0.008011	0.010602	-264.68401885199705	-0.957351	-0.957018	-0.9556089398787878	-0.9552763897000001	-0.9634162257412218	-0.9630823976793652
0.009955	-0.007797	0.010687	-257.61727985199707	-0.956981	-0.956656	-0.9552387648677249	-0.954914214734127	-0.9630460507301588	-0.9627202227134921
0.009956	-0.007645	0.010791	-252.56960985199706	-0.956608	-0.956290	-0.9548655898566619	-0.954548039768254	-0.9626728757190959	-0.9623540477476191
0.009957	-0.007568	0.010730	-250.04577485199707	-0.956235	-0.955920	-0.9544924148455988	-0.954177864802381	-0.9622997007080327	-0.9619838727817461
0.009959	-0.007309	0.010822	-241.46473485199706	-0.955860	-0.955556	-0.9541170648234729	-0.9538135148706349	-0.9619243506859069	-0.9616195228500001
0.009960	-0.007217	0.010919	-238.43613185199706	-0.955482	-0.955182	-0.9537388898124098	-0.9534393399047619	-0.9615461756748438	-0.9612453478841271
0.009961	-0.007065	0.010889	-233.38846185199705	-0.955104	-0.954810	-0.9533607148013468	-0.953067164938889	-0.9611680006637807	-0.9608731729182541
0.009962	-0.006897	0.010950	-227.83602385199706	-0.954724	-0.954438	-0.9529805397902839	-0.9526949899730158	-0.9607878256527178	-0.960500997952381
0.009964	-0.006760	0.011011	-223.29312085199706	-0.954343	-0.954062	-0.9525991897681578	-0.9523186400412698	-0.9604064756305918	-0.9601246480206349
0.009965	-0.006653	0.011035	-219.75975085199704	-0.953961	-0.953684	-0.9522170147570947	-0.9519404650753968	-0.9600243006195287	-0.9597464730547619
0.009966	-0.006393	0.011053	-211.17871185199706	-0.953577	-0.953311	-0.9518328397460317	-0.9515672901095238	-0.9596401256084657	-0.9593732980888889
0.009967	-0.006256	0.011133	-206.63580785199704	-0.953191	-0.952931	-0.9514466647349688	-0.9511871151436507	-0.9592539505974027	-0.9589931231230159
0.009969	-0.006134	0.011169	-202.59767185199706	-0.952804	-0.952549	-0.9510593147128427	-0.9508047652119047	-0.9588666005752766	-0.9586107731912699
0.009970	-0.005997	0.011200	-198.05476785199704	-0.952416	-0.952167	-0.9506711397017797	-0.9504225902460317	-0.9584784255642137	-0.9582285982253969
0.009971	-0.005768	0.011261	-190.48326185199704	-0.952026	-0.951786	-0.9502809646907168	-0.9500414152801587	-0.9580882505531507	-0.9578474232595239
0.009972	-0.005661	0.011334	-186.94989285199705	-0.951633	-0.951398	-0.9498877896796536	-0.9496532403142857	-0.9576950755420875	-0.9574592482936508
0.009974	-0.005539	0.011310	-182.91175685199704	-0.951241	-0.951010	-0.9494954396575277	-0.9492648903825397	-0.9573027255199617	-0.9570708983619048
0.009975	-0.005356	0.011395	-176.85455185199706	-0.950846	-0.950623	-0.9491002646464646	-0.9488777154166667	-0.9569075505088985	-0.9566837233960318
0.009976	-0.005234	0.011450	-172.81641585199705	-0.950449	-0.950232	-0.9487030896354016	-0.9484865404507936	-0.9565103754978356	-0.9562925484301588
0.009977	-0.005142	0.011444	-169.78781285199705	-0.950052	-0.949839	-0.9483059146243387	-0.9480933654849206	-0.9561132004867726	-0.9558993734642858
0.009979	-0.004913	0.011505	-162.21630785199704	-0.949653	-0.949449	-0.9479065646022126	-0.9477030155531746	-0.9557138504646465	-0.9555090235325397
0.009980	-0.004791	0.011578	-158.17817085199707	-0.949252	-0.949053	-0.9475053895911496	-0.9473068405873016	-0.9553126754535836	-0.9551128485666668
0.009981	-0.004639	0.011603	-153.13050085199706	-0.948850	-0.948657	-0.9471032145800865	-0.9469106656214286	-0.9549105004425205	-0.9547166736007937
0.009982	-0.004471	0.011639	-147.57806285199706	-0.948447	-0.948261	-0.9467000395690236	-0.9465144906555556	-0.9545073254314576	-0.9543204986349207
0.009984	-0.004303	0.011694	-142.02562585199706	-0.948041	-0.947862	-0.9462936895468975	-0.9461151407238095	-0.9541009754093315	-0.9539211487031747
0.009985	-0.004166	0.011780	-137.48272185199704	-0.947633	-0.947460	-0.9458855145358345	-0.9457129657579365	-0.9536928003982684	-0.9535189737373017
0.009986	-0.003967	0.011810	-130.92074985199704	-0.947224	-0.947059	-0.9454763395247715	-0.9453117907920635	-0.9532836253872055	-0.9531177987714287
0.009987	-0.003845	0.011853	-126.88261385199705	-0.946813	-0.946653	-0.9450651645137085	-0.9449056158261905	-0.9528724503761424	-0.9527116238055556
0.009989	-0.003754	0.011884	-123.85401185199706	-0.946401	-0.946245	-0.9446528144915826	-0.9444972658944445	-0.9524601003540165	-0.9523032738738096
0.009990	-0.003510	0.011932	-115.77773885199706	-0.945987	-0.945841	-0.9442386394805196	-0.9440930909285715	-0.9520459253429535	-0.9518990989079367
0.009991	-0.003372	0.012024	-111.23483485199705	-0.945570	-0.945430	-0.9438214644694565	-0.9436819159626985	-0.9516287503318904	-0.9514879239420636
0.009992	-0.003235	0.012122	-106.69193185199705	-0.945151	-0.945017	-0.9434022894583934	-0.9432687409968253	-0.9512095753208274	-0.9510747489761905
0.009994	-0.003082	0.012085	-101.64426085199705	-0.944732	-0.944603	-0.9429829394362674	-0.9428543910650793	-0.9507902252987014	-0.9506603990444444
0.009995	-0.002884	0.012158	-95.08228985199705	-0.944310	-0.944190	-0.9425607644252044	-0.9424412160992063	-0.9503680502876384	-0.9502472240785714
0.009996	-0.002777	0.012219	-91.54891985199706	-0.943887	-0.943771	-0.9421375894141415	-0.9420220411333333	-0.9499448752765755	-0.9498280491126985
0.009997	-0.002701	0.012268	-89.02508485199705	-0.943462	-0.943350	-0.9417124144030784	-0.9416008661674603	-0.9495197002655124	-0.9494068741468255
0.009999	-0.002563	0.012262	-84.48218185199705	-0.943036	-0.942930	-0.9412860643809524	-0.9411805162357143	-0.9490933502433864	-0.9489865242150795
0.010000	-0.002304	0.012378	-75.90114185199705	-0.942607	-0.942512	-0.9408568893698893	-0.9407623412698413	-0.9486641752323233	-0.9485683492492064
0.010001	-0.002197	0.012439	-72.36777185199705	-0.942177	-0.942085	-0.9404267143588264	-0.9403351663039682	-0.9482340002212604	-0.9481411742833333
0.010002	-0.002075	0.012451	-68.32963585199705	-0.941745	-0.941658	-0.9399945393477634	-0.9399079913380952	-0.9478018252101974	-0.9477139993174604
0.010004	-0.001862	0.012506	-61.262896851997056	-0.941311	-0.941234	-0.9395601893256373	-0.9394836414063492	-0.9473674751880713	-0.9472896493857144
0.010005	-0.001740	0.012604	-57.224760851997054	-0.940875	-0.940802	-0.9391240143145744	-0.9390514664404762	-0.9469313001770083	-0.9468574744198414
0.010006	-0.001694	0.012616	-55.71045985199705	-0.940437	-0.940367	-0.9386858393035112	-0.9386162914746031	-0.9464931251659452	-0.9464222994539683
0.010007	-0.001450	0.012616	-47.63418685199705	-0.939999	-0.939939	-0.9382476642924483	-0.9381881165087301	-0.9460549501548823	-0.9459941244880953
0.010009	-0.001328	0.012756	-43.59604985199705	-0.939558	-0.939503	-0.9378063142703222	-0.9377517665769841	-0.9456136001327562	-0.9455577745563493
0.010010	-0.001205	0.012793	-39.55791385199705	-0.939114	-0.939064	-0.9373621392592593	-0.9373125916111111	-0.9451694251216932	-0.9451185995904763
0.010011	-0.000992	0.012848	-32.49117485199705	-0.938669	-0.938628	-0.9369169642481963	-0.9368764166452381	-0.9447242501106302	-0.9446824246246033
0.010012	-0.000854	0.012866	-27.948271851997053	-0.938223	-0.938187	-0.9364707892371332	-0.9364352416793651	-0.9442780750995672	-0.9442412496587302
0.010014	-0.000732	0.012964	-23.910134851997054	-0.937774	-0.937743	-0.9360214392150072	-0.9359908917476191	-0.9438287250774412	-0.9437968997269842
0.010015	-0.000534	0.013007	-17.348163851997054	-0.937323	-0.937301	-0.9355702642039442	-0.9355487167817461	-0.9433775500663781	-0.9433547247611113
0.010016	-0.000381	0.013055	-12.300492851997053	-0.936870	-0.936854	-0.9351170891928812	-0.935101541815873	-0.9429243750553151	-0.9429075497952382
0.010017	-0.000229	0.013141	-7.2528228519970535	-0.936415	-0.936405	-0.9346619141818182	-0.9346523668500001	-0.9424692000442522	-0.9424583748293652
0.010019	-0.000168	0.013208	-5.233754851997054	-0.935957	-0.935950	-0.9342035641596922	-0.934197016918254	-0.9420108500221261	-0.9420030248976191
0.010020	0.000107	0.013245	3.852052148002947	-0.935498	-0.935502	-0.9337443891486292	-0.933748841952381	-0.9415516750110632	-0.9415548499317461
0.010021	0.000229	0.013330	7.890189148002947	-0.935036	-0.935046	-0.9332822141375661	-0.933292666986508	-0.9410895	-0.9410986749658732
0.010022	0.000320	0.013379	10.918791148002947	-0.934573	-0.934586	-0.9328190391265031	-0.9328324920206349	-0.9406263249889371	-0.9406385
0.010024	0.000549	0.013397	18.49029714800295	-0.934108	-0.934130	-0.9323536891043771	-0.9323761420888889	-0.9401609749668111	-0.940182150068254
0.010025	0.000671	0.013519	22.528433148002946	-0.933639	-0.933667	-0.9318845140933141	-0.9319129671230159	-0.939691799955748	-0.939718975102381
0.010026	0.000824	0.013586	27.576104148002948	-0.933169	-0.933203	-0.9314143390822511	-0.9314487921571428	-0.9392216249446851	-0.939254800136508
0.010027	0.000946	0.013568	31.614240148002946	-0.932698	-0.932737	-0.9309431640711882	-0.9309826171912698	-0.9387504499336221	-0.938788625170635
0.010029	0.001160	0.013708	38.68097914800295	-0.932223	-0.932271	-0.9304678140490621	-0.9305162672595237	-0.938275099911496	-0.9383222752388889
0.010030	0.001297	0.013794	43.22388214800295	-0.931745	-0.931799	-0.9299896390379991	-0.9300440922936508	-0.9377969249004331	-0.937850100273016
0.010031	0.001343	0.013818	44.738184148002944	-0.931266	-0.931322	-0.929510464026936	-0.9295669173277777	-0.93731774988937	-0.9373729253071429
0.010032	0.001526	0.013831	50.79538814800295	-0.930786	-0.930850	-0.929030289015873	-0.9290947423619047	-0.936837574878307	-0.9369007503412699
0.010034	0.001755	0.013959	58.36689414800295	-0.930303	-0.930376	-0.928546938993747	-0.9286203924301587	-0.9363542248561809	-0.9364264004095239
0.010035	0.001831	0.013977	60.89072914800295	-0.929818	-0.929894	-0.928061763982684	-0.9281382174642857	-0.935869049845118	-0.9359442254436509
0.010036	0.002014	0.014056	66.94793414800294	-0.929331	-0.929415	-0.927574588971621	-0.9276590424984127	-0.935381874834055	-0.9354650504777778
0.010037	0.002197	0.014160	73.00513814800294	-0.928840	-0.928932	-0.9270834139605579	-0.9271758675325397	-0.9348906998229919	-0.9349818755119048
0.010039	0.002289	0.014197	76.03374114800295	-0.928348	-0.928443	-0.9265910639384319	-0.9266865176007937	-0.9343983498008659	-0.9344925255801588
0.010040	0.002457	0.014252	81.58617814800294	-0.927854	-0.927956	-0.9260968889273689	-0.9261993426349207	-0.9339041747898028	-0.9340053506142858
0.010041	0.002655	0.014319	88.14815014800294	-0.927358	-0.927468	-0.9256007139163059	-0.9257111676690476	-0.9334079997787399	-0.9335171756484127
0.010042	0.002777	0.014423	92.18628614800295	-0.926858	-0.926974	-0.9251005389052429	-0.9252169927031746	-0.9329078247676769	-0.9330230006825397
0.010044	0.002884	0.014447	95.71965614800294	-0.926357	-0.926477	-0.9245991888831169	-0.9247196427714286	-0.9324064747455508	-0.9325256507507937
0.010045	0.003052	0.014478	101.27209314800295	-0.925855	-0.925982	-0.9240970138720539	-0.9242244678055556	-0.9319042997344879	-0.9320304757849207
0.010046	0.003235	0.014594	107.32929814800295	-0.925350	-0.925484	-0.9235918388609908	-0.9237262928396826	-0.9313991247234248	-0.9315323008190477
0.010047	0.003357	0.014679	111.36743414800294	-0.924841	-0.924981	-0.9230826638499279	-0.9232231178738096	-0.9308899497123618	-0.9310291258531748
0.010049	0.003525	0.014722	116.91987214800295	-0.924330	-0.924477	-0.9225713138278018	-0.9227187679420635	-0.9303785996902357	-0.9305247759214287
0.010050	0.003738	0.014819	123.98661114800295	-0.923817	-0.923972	-0.9220581388167388	-0.9222135929761905	-0.9298654246791728	-0.9300196009555557
0.010051	0.003845	0.014868	127.51998014800294	-0.923302	-0.923462	-0.9215429638056758	-0.9217034180103174	-0.9293502496681098	-0.9295094259896826
0.010052	0.003952	0.014905	131.05334914800295	-0.922785	-0.922949	-0.9210257887946127	-0.9211902430444444	-0.9288330746570467	-0.9289962510238096
0.010054	0.004166	0.015033	138.12008814800294	-0.922264	-0.922437	-0.9205044387724868	-0.9206778931126983	-0.9283117246349207	-0.9284839010920635
0.010055	0.004303	0.015106	142.66299214800296	-0.921740	-0.921919	-0.9199802637614237	-0.9201597181468254	-0.9277875496238577	-0.9279657261261905
0.010056	0.004410	0.015167	146.19636114800295	-0.921215	-0.921398	-0.9194550887503607	-0.9196385431809524	-0.9272623746127947	-0.9274445511603175
0.010057	0.004593	0.015198	152.25356514800293	-0.920687	-0.920878	-0.9189269137392978	-0.9191183682150793	-0.9267341996017318	-0.9269243761944445
0.010059	0.004791	0.015344	158.81553714800296	-0.920156	-0.920355	-0.9183955637171717	-0.9185950182833333	-0.9262028495796056	-0.9264010262626985
0.010060	0.004913	0.015430	162.85367414800294	-0.919622	-0.919826	-0.9178613887061088	-0.9180658433174603	-0.9256686745685427	-0.9258718512968255
0.010061	0.005096	0.015436	168.91087814800295	-0.919086	-0.919298	-0.9173252136950456	-0.9175376683515872	-0.9251324995574796	-0.9253436763309524
0.010062	0.005219	0.015533	172.94901514800296	-0.918547	-0.918764	-0.9167860386839827	-0.9170034933857143	-0.9245933245464166	-0.9248095013650794
0.010064	0.005341	0.015692	176.98715114800294	-0.918004	-0.918226	-0.9162426886618567	-0.9164651434539682	-0.9240499745242906	-0.9242711514333334
0.010065	0.005447	0.015668	180.52052014800296	-0.917461	-0.917687	-0.9156995136507936	-0.9159259684880953	-0.9235067995132276	-0.9237319764674604
0.010066	0.005661	0.015784	187.58725914800294	-0.916914	-0.917149	-0.9151523386397307	-0.9153877935222222	-0.9229596245021646	-0.9231938015015874
0.010067	0.005814	0.015900	192.63493014800295	-0.916363	-0.916604	-0.9146011636286677	-0.9148426185563492	-0.9224084494911017	-0.9226486265357143
0.010069	0.005997	0.015967	198.69213414800294	-0.915809	-0.916059	-0.9140468136065416	-0.9142972686246031	-0.9218540994689756	-0.9221032766039683
0.010070	0.006104	0.016028	202.22550414800295	-0.915254	-0.915507	-0.9134916385954787	-0.9137450936587301	-0.9212989244579126	-0.9215511016380953
0.010071	0.006256	0.016107	207.27317414800294	-0.914695	-0.914955	-0.9129324635844156	-0.9131929186928571	-0.9207397494468496	-0.9209989266722223
0.010072	0.006424	0.016248	212.82561214800296	-0.914132	-0.914400	-0.9123692885733525	-0.9126377437269841	-0.9201765744357865	-0.9204437517063493
0.010074	0.006577	0.016290	217.87328214800294	-0.913568	-0.913841	-0.9118049385512266	-0.9120783937952381	-0.9196122244136605	-0.9198844017746033
0.010075	0.006668	0.016376	220.90188414800295	-0.913000	-0.913277	-0.9112367635401636	-0.9115142188293651	-0.9190440494025975	-0.9193202268087303
0.010076	0.006866	0.016473	227.46385614800295	-0.912429	-0.912715	-0.9106655885291006	-0.9109520438634922	-0.9184728743915346	-0.9187580518428573
0.010077	0.006989	0.016547	231.50199314800295	-0.911855	-0.912146	-0.9100914135180375	-0.9103828688976191	-0.9178986993804714	-0.9181888768769843
0.010079	0.007217	0.016675	239.07349814800295	-0.911278	-0.911578	-0.9095140634959116	-0.9098145189658731	-0.9173213493583455	-0.9176205269452382
0.010080	0.007294	0.016760	241.59733414800294	-0.910697	-0.911000	-0.9089328884848484	-0.9092363440000001	-0.9167401743472824	-0.9170423519793652
0.010081	0.007492	0.016827	248.15930514800294	-0.910113	-0.910425	-0.9083487134737854	-0.908661169034127	-0.9161559993362194	-0.9164671770134921
0.010082	0.007675	0.016931	254.21651014800295	-0.909526	-0.909845	-0.9077615384627225	-0.9080809940682539	-0.9155688243251564	-0.9158870020476191
0.010084	0.007797	0.017096	258.25464614800296	-0.908934	-0.909258	-0.9071691884405965	-0.9074936441365079	-0.9149764743030304	-0.915299652115873
0.010085	0.007904	0.017133	261.78801614800295	-0.908340	-0.908668	-0.9065750134295335	-0.9069034691706349	-0.9143822992919675	-0.9147094771500001
0.010086	0.008133	0.017285	269.35952114800295	-0.907741	-0.908079	-0.9059758384184704	-0.9063142942047618	-0.9137831242809044	-0.914120302184127
0.010087	0.008255	0.017352	273.39765814800296	-0.907140	-0.907483	-0.9053746634074074	-0.9057181192388889	-0.9131819492698413	-0.913524127218254
0.010089	0.008347	0.017426	276.42626014800294	-0.906535	-0.906882	-0.9047693133852813	-0.9051167693071428	-0.9125765992477153	-0.912922777286508
0.010090	0.008560	0.017548	283.4929991480029	-0.905927	-0.906283	-0.9041611383742184	-0.9045175943412698	-0.9119684242366524	-0.9123236023206349
0.010091	0.008728	0.017676	289.0454361480029	-0.905314	-0.905677	-0.9035479633631553	-0.9039114193753968	-0.9113552492255893	-0.9117174273547619
0.010092	0.008865	0.017816	293.58834014800294	-0.904697	-0.905066	-0.9029307883520923	-0.9033002444095238	-0.9107380742145262	-0.911106252388889
0.010094	0.009003	0.017896	298.13124314800297	-0.904077	-0.904451	-0.9023104383299664	-0.9026848944777778	-0.9101177241924003	-0.9104909024571429
0.010095	0.009140	0.017957	302.67414714800293	-0.903454	-0.903834	-0.9016872633189033	-0.9020677195119048	-0.9094945491813372	-0.9098737274912699
0.010096	0.009323	0.018091	308.73135114800294	-0.902827	-0.903215	-0.9010600883078403	-0.9014485445460317	-0.9088673741702743	-0.9092545525253969
0.010097	0.009491	0.018225	314.28378914800294	-0.902196	-0.902591	-0.9004289132967773	-0.9008243695801588	-0.9082361991592113	-0.9086303775595239
0.010099	0.009613	0.018280	318.32192514800295	-0.901562	-0.901961	-0.8997945632746512	-0.9001940196484127	-0.9076018491370852	-0.9080000276277779
0.010100	0.009766	0.018439	323.3695961480029	-0.900923	-0.901329	-0.8991553882635883	-0.8995618446825397	-0.9069626741260223	-0.9073678526619049
0.010101	0.009903	0.018524	327.91249914800295	-0.900281	-0.900693	-0.8985132132525252	-0.8989256697166667	-0.9063204991149592	-0.9067316776960318
0.010102	0.010071	0.018646	333.46493714800295	-0.899635	-0.900053	-0.8978670382414622	-0.8982854947507937	-0.9056743241038961	-0.9060915027301588
0.010104	0.010269	0.018756	340.02690914800297	-0.898984	-0.899411	-0.8972156882193363	-0.8976431448190476	-0.9050229740817702	-0.9054491527984128
0.010105	0.010361	0.018884	343.05551114800295	-0.898330	-0.898761	-0.8965615132082732	-0.8969929698531747	-0.9043687990707071	-0.9047989778325398
0.010106	0.010529	0.019006	348.60794814800295	-0.897671	-0.898109	-0.8959023381972102	-0.8963407948873017	-0.9037096240596442	-0.9041468028666668
0.010107	0.010696	0.019116	354.16038614800294	-0.897009	-0.897453	-0.8952401631861472	-0.8956846199214286	-0.9030474490485811	-0.9034906279007937
0.010109	0.010834	0.019232	358.70329014800296	-0.896342	-0.896792	-0.8945728131640212	-0.8950232699896826	-0.9023800990264551	-0.9028292779690478
0.010110	0.010971	0.019379	363.24619314800293	-0.895671	-0.896127	-0.8939016381529582	-0.8943580950238096	-0.9017089240153922	-0.9021641030031747
0.010111	0.011139	0.019452	368.7986311480029	-0.894996	-0.895459	-0.8932264631418951	-0.8936899200579365	-0.9010337490043291	-0.9014959280373016
0.010112	0.011261	0.019611	372.83676714800293	-0.894316	-0.894784	-0.8925462881308321	-0.8930147450920635	-0.9003535739932661	-0.9008207530714286
0.010114	0.011444	0.019806	378.89397214800294	-0.893630	-0.894106	-0.8918599381087061	-0.8923363951603174	-0.8996672239711401	-0.9001424031396825
0.010115	0.011536	0.019861	381.9225741480029	-0.892941	-0.893421	-0.8911707630976431	-0.8916512201944444	-0.898978048960077	-0.8994572281738096
0.010116	0.011765	0.020013	389.4940801480029	-0.892248	-0.892737	-0.8904775880865802	-0.8909670452285714	-0.8982848739490141	-0.8987730532079365
0.010117	0.011932	0.020154	395.0465171480029	-0.891549	-0.892045	-0.8897784130755171	-0.8902748702626984	-0.897585698937951	-0.8980808782420635
0.010119	0.011993	0.020313	397.0655851480029	-0.890845	-0.891344	-0.8890740630533911	-0.8895735203309524	-0.896881348915825	-0.8973795283103175
0.010120	0.012115	0.020410	401.10372214800293	-0.890138	-0.890642	-0.888366888042328	-0.8888713453650794	-0.896174173904762	-0.8966773533444445
0.010121	0.012299	0.020514	407.16092614800294	-0.889427	-0.889938	-0.887655713031265	-0.8881671703992063	-0.895462998893699	-0.8959731783785715
0.010122	0.012482	0.020667	413.21813114800295	-0.888710	-0.889229	-0.8869385380202021	-0.8874579954333334	-0.894745823882636	-0.8952640034126985
0.010124	0.012650	0.020844	418.77056914800295	-0.887988	-0.888514	-0.886216187998076	-0.8867426455015873	-0.89402347386051	-0.8945486534809525
0.010125	0.012756	0.020966	422.30393814800294	-0.887261	-0.887792	-0.885489012987013	-0.8860204705357143	-0.893296298849447	-0.8938264785150795
0.010126	0.012909	0.021094	427.3516091480029	-0.886530	-0.887067	-0.88475783797595	-0.8852952955698413	-0.8925651238383839	-0.8931013035492065
0.010127	0.013107	0.021265	433.91358014800295	-0.885793	-0.886338	-0.884020662964887	-0.8845661206039682	-0.891827948827321	-0.8923721285833334
0.010129	0.013245	0.021381	438.45648414800297	-0.885052	-0.885603	-0.8832793129427609	-0.8838307706722223	-0.8910865988051948	-0.8916367786515874
0.010130	0.013443	0.021515	445.01845514800294	-0.884306	-0.884865	-0.882533137931698	-0.8830925957063492	-0.8903404237941319	-0.8908986036857144
0.010131	0.013550	0.021643	448.55182514800293	-0.883556	-0.884119	-0.881782962920635	-0.8823464207404762	-0.8895902487830689	-0.8901524287198413
