Repository: pietracorvo/HystAPI

# Example data

The example data in this folder is from measurements performed during my physics bachelor.

The material is **FeSi3** (iron with 3% silicon), aka 'electrical steel', the standard material for ring cores in trafos. 

Four of the five samples where treated with high pressure torison (HPT, 20 rotations at 20GPa), to achieve nanocristallisation of the grains, which has a huge impact on the magnetic properties of the material. The HPT deformation was done at 77K (under liquid nitrogen) and at 293K (at room temperature). Afterwards some samples were heat treated at a temperature of 493K (for two hours) to anneal defects from the deformation process.

The five samples are:

File: testData/FeSi3_LN/G4_748V_151Hz_800000Fs0.txt (part 29 of 38)
--------------------------
t	U1	U2	H	Braw	Jraw	B_drift	 J_drift	B_corr	J_corr
0.009856	0.017639	-0.011670	584.3306221025194	0.993472	0.992738	0.9928375177403085	0.9921176337295815	0.9864496623883535	0.9857193270636583
0.009857	0.017441	-0.011731	577.7686511025195	0.993065	0.992340	0.9924304533650792	0.9917195707865751	0.9860425980131242	0.9853212641206519
0.009859	0.017181	-0.011798	569.1876111025194	0.992656	0.991942	0.9920213246146206	0.9913214449005625	0.9856334692626656	0.9849231382346393
0.009860	0.016983	-0.011829	562.6256391025195	0.992246	0.991540	0.9916112602393913	0.9909193819575561	0.9852234048874363	0.9845210752916329
0.009861	0.016708	-0.011896	553.5398321025194	0.991834	0.991139	0.991199195864162	0.9905183190145498	0.9848113405122071	0.9841200123486266
0.009862	0.016525	-0.011932	547.4826281025195	0.991420	0.990733	0.9907851314889328	0.9901122560715435	0.9843972761369778	0.9837139494056203
0.009864	0.016266	-0.012048	538.9015881025194	0.991003	0.990327	0.9903680027384743	0.9897061301855308	0.9839801473865193	0.9833078235196075
0.009865	0.016037	-0.012061	531.3300821025194	0.990584	0.989918	0.989948938363245	0.9892970672425244	0.9835610830112901	0.9828987605766012
0.009866	0.015793	-0.012164	523.2538091025194	0.990163	0.989507	0.9895278739880158	0.9888860042995182	0.9831400186360608	0.982487697633595
0.009867	0.015640	-0.012134	518.2061391025194	0.989742	0.989092	0.9891068096127865	0.9884709413565118	0.9827189542608316	0.9820726346905886
0.009869	0.015274	-0.012238	506.0917291025194	0.989318	0.988683	0.9886826808623279	0.9880618154704991	0.982294825510373	0.9816635088045759
0.009870	0.015152	-0.012317	502.0535931025194	0.988892	0.988262	0.9882566164870986	0.9876407525274928	0.9818687611351437	0.9812424458615696
0.009871	0.014938	-0.012335	494.98685410251943	0.988464	0.987843	0.9878285521118694	0.9872216895844865	0.9814406967599144	0.9808233829185633
0.009872	0.014694	-0.012354	486.9105821025194	0.988035	0.987425	0.9873994877366401	0.9868036266414801	0.9810116323846851	0.9804053199755569
0.009874	0.014450	-0.012445	478.83430910251946	0.987604	0.987003	0.9869683589861816	0.9863815007554675	0.9805805036342267	0.9799831940895443
0.009875	0.014236	-0.012537	471.7675701025194	0.987170	0.986578	0.9865342946109523	0.9859564378124611	0.9801464392589974	0.9795581311465379
0.009876	0.014008	-0.012561	464.1960641025194	0.986734	0.986152	0.9860982302357231	0.9855303748694548	0.9797103748837681	0.9791320682035316
0.009877	0.013779	-0.012628	456.6245581025194	0.986297	0.985724	0.9856611658604937	0.9851023119264486	0.9792733105085387	0.9787040052605254
0.009879	0.013580	-0.012677	450.06258710251944	0.985857	0.985293	0.9852210371100352	0.9846711860404358	0.9788331817580802	0.9782728793745126
0.009880	0.013336	-0.012726	441.98631410251943	0.985416	0.984862	0.9847799727348059	0.9842401230974295	0.9783921173828509	0.9778418164315062
0.009881	0.013062	-0.012805	432.90050710251944	0.984972	0.984429	0.9843359083595766	0.9838070601544232	0.9779480530076217	0.9774087534885
0.009882	0.012909	-0.012872	427.8528371025194	0.984526	0.983990	0.9838898439843474	0.9833679972114169	0.9775019886323925	0.9769696905454937
0.009884	0.012619	-0.012897	418.26226310251946	0.984079	0.983554	0.9834427152338889	0.9829318713254042	0.977054859881934	0.9765335646594809
0.009885	0.012482	-0.012970	413.71935910251943	0.983629	0.983111	0.9829926508586596	0.9824888083823978	0.9766047955067046	0.9760905017164746
0.009886	0.012207	-0.013043	404.63355210251945	0.983177	0.982670	0.9825405864834302	0.9820477454393916	0.9761527311314753	0.9756494387734683
0.009887	0.011993	-0.013110	397.5668131025194	0.982723	0.982224	0.982086522108201	0.9816016824963851	0.9756986667562461	0.9752033758304619
0.009889	0.011734	-0.013177	388.98577410251943	0.982266	0.981778	0.9816293933577425	0.9811555566103726	0.9752415380057875	0.9747572499444493
0.009890	0.011459	-0.013251	379.89996710251944	0.981807	0.981331	0.9811703289825132	0.9807084936673661	0.9747824736305583	0.9743101870014429
0.009891	0.011276	-0.013312	373.84276210251943	0.981346	0.980877	0.980709264607284	0.9802544307243598	0.9743214092553291	0.9738561240584366
0.009892	0.011093	-0.013342	367.7855571025194	0.980883	0.980422	0.9802462002320547	0.9797993677813536	0.9738583448800997	0.9734010611154303
0.009894	0.010773	-0.013397	357.18544910251944	0.980418	0.979971	0.9797810714815962	0.9793482418953409	0.9733932161296412	0.9729499352294176
0.009895	0.010590	-0.013519	351.12824510251943	0.979950	0.979510	0.9793130071063668	0.9788871789523345	0.9729251517544119	0.9724888722864112
0.009896	0.010345	-0.013574	343.0519721025194	0.979480	0.979050	0.9788429427311376	0.9784271160093282	0.9724550873791826	0.972028809343405
0.009897	0.010132	-0.013635	335.98523310251943	0.979007	0.978586	0.9783698783559083	0.9779630530663218	0.9719820230039533	0.9715647464003986
0.009899	0.009888	-0.013708	327.9089601025194	0.978532	0.978121	0.9778947496054498	0.9774979271803091	0.9715068942534948	0.9710996205143859
0.009900	0.009659	-0.013770	320.3374551025194	0.978055	0.977653	0.9774176852302205	0.9770298642373029	0.9710298298782656	0.9706315575713796
0.009901	0.009430	-0.013806	312.7659491025194	0.977576	0.977184	0.9769386208549913	0.9765608012942966	0.9705507655030363	0.9701624946283733
0.009902	0.009171	-0.013922	304.18490910251944	0.977094	0.976713	0.976456556479762	0.9760897383512902	0.9700687011278071	0.969691431685367
0.009904	0.009003	-0.013965	298.63247110251945	0.976610	0.976236	0.9759724277293034	0.9756126124652775	0.9695845723773484	0.9692143057993543
0.009905	0.008789	-0.014001	291.5657331025194	0.976124	0.975759	0.9754863633540741	0.9751355495222712	0.9690985080021192	0.968737242856348
0.009906	0.008514	-0.014087	282.4799261025194	0.975636	0.975282	0.9749982989788448	0.9746584865792648	0.9686104436268899	0.9682601799133416
0.009907	0.008316	-0.014142	275.91795410251945	0.975146	0.974800	0.9745082346036156	0.9741764236362586	0.9681203792516606	0.9677781169703353
0.009909	0.008041	-0.014258	266.8321471025194	0.974652	0.974317	0.9740141058531571	0.9736932977502458	0.9676262505012021	0.9672949910843226
0.009910	0.007797	-0.014337	258.75587410251944	0.974155	0.973831	0.9735170414779278	0.9732072348072395	0.9671291861259729	0.9668089281413162
0.009911	0.007629	-0.014380	253.20343710251942	0.973657	0.973339	0.9730189771026986	0.9727151718642332	0.9666311217507436	0.96631686519831
0.009912	0.007339	-0.014417	243.61286310251944	0.973156	0.972851	0.9725179127274693	0.9722271089212269	0.9661300573755144	0.9658288022553037
0.009914	0.007141	-0.014526	237.05089110251942	0.972653	0.972356	0.9720147839770107	0.9717319830352141	0.9656269286250557	0.9653336763692909
0.009915	0.006882	-0.014606	228.4698511025194	0.972147	0.971861	0.9715087196017814	0.9712369200922079	0.9651208642498265	0.9648386134262846
0.009916	0.006699	-0.014691	222.41264710251943	0.971638	0.971359	0.9709996552265522	0.9707348571492015	0.9646117998745972	0.9643365504832783
0.009917	0.006424	-0.014728	213.32684010251944	0.971127	0.970860	0.9704885908513229	0.9702357942061951	0.9641007354993679	0.9638374875402719
0.009919	0.006195	-0.014819	205.7553341025194	0.970613	0.970356	0.9699744621008644	0.9697316683201825	0.9635866067489094	0.9633333616542593
0.009920	0.005997	-0.014935	199.19336210251942	0.970096	0.969847	0.9694573977256351	0.9692226053771762	0.9630695423736801	0.962824298711253
0.009921	0.005798	-0.014960	192.63139110251942	0.969577	0.969336	0.9689383333504059	0.9687115424341698	0.962550477998451	0.9623132357682466
0.009922	0.005508	-0.015057	183.04081710251944	0.969055	0.968826	0.9684162689751765	0.9682014794911635	0.9620284136232216	0.9618031728252403
0.009924	0.005310	-0.015186	176.47884510251941	0.968529	0.968309	0.967890140224718	0.9676843536051508	0.961502284872763	0.9612860469392276
0.009925	0.005096	-0.015234	169.41210610251943	0.968001	0.967790	0.9673620758494887	0.9671652906621445	0.9609742204975338	0.9607669839962213
0.009926	0.004852	-0.015253	161.33583310251942	0.967472	0.967270	0.9668330114742595	0.9666452277191382	0.9604451561223045	0.960246921053215
0.009927	0.004593	-0.015399	152.75479310251941	0.966939	0.966748	0.9662999470990302	0.9661231647761319	0.9599120917470753	0.9597248581102087
0.009929	0.004395	-0.015448	146.19282210251941	0.966403	0.966221	0.9657638183485717	0.9655960388901191	0.9593759629966168	0.9591977322241959
0.009930	0.004166	-0.015527	138.62131610251942	0.965865	0.965692	0.9652257539733424	0.9650669759471129	0.9588378986213875	0.9586686692811897
0.009931	0.003952	-0.015594	131.55457710251943	0.965324	0.965160	0.964684689598113	0.9645349130041065	0.9582968342461581	0.9581366063381833
0.009932	0.003632	-0.015710	120.95446910251943	0.964780	0.964629	0.9641406252228838	0.9640038500611001	0.9577527698709288	0.9576055433951769
0.009934	0.003525	-0.015759	117.42110010251943	0.964234	0.964087	0.9635944964724253	0.9634617241750876	0.9572066411204704	0.9570634175091643
0.009935	0.003189	-0.015875	106.31622510251943	0.963684	0.963551	0.963044432097196	0.9629256612320812	0.9566565767452411	0.956527354566158
0.009936	0.003036	-0.015942	101.26855410251943	0.963131	0.963005	0.9624913677219668	0.9623795982890748	0.9561035123700118	0.9559812916231516
0.009937	0.002808	-0.016016	93.69704810251943	0.962576	0.962459	0.9619363033467375	0.9618335353460685	0.9555484479947826	0.9554352286801453
0.009939	0.002563	-0.016113	85.62077610251943	0.962017	0.961911	0.961377174596279	0.9612854094600558	0.9549893192443241	0.9548871027941326
0.009940	0.002319	-0.016223	77.54450310251943	0.961455	0.961359	0.9608151102210496	0.9607333465170494	0.9544272548690946	0.9543350398511262
0.009941	0.002167	-0.016284	72.49683210251942	0.960891	0.960801	0.9602510458458204	0.9601752835740432	0.9538631904938655	0.95377697690812
0.009942	0.001862	-0.016357	62.40149110251943	0.960324	0.960246	0.9596839814705911	0.9596202206310369	0.9532961261186361	0.9532219139651137
0.009944	0.001648	-0.016455	55.33475310251943	0.959753	0.959685	0.9591128527201326	0.9590590947450242	0.9527249973681776	0.9526607880791009
0.009945	0.001450	-0.016504	48.772781102519424	0.959181	0.959121	0.9585407883449033	0.9584950318020179	0.9521529329929483	0.9520967251360947
0.009946	0.001175	-0.016614	39.68697410251943	0.958605	0.958556	0.9579647239696741	0.9579299688590115	0.9515768686177192	0.9515316621930883
0.009947	0.000870	-0.016718	29.591633102519427	0.958026	0.957989	0.9573856595944449	0.9573629059160051	0.9509978042424899	0.9509645992500819
0.009949	0.000656	-0.016858	22.524894102519426	0.957442	0.957415	0.9568015308439862	0.9567887800299926	0.9504136754920313	0.9503904733640693
0.009950	0.000519	-0.016888	17.981991102519427	0.956856	0.956835	0.956215466468757	0.9562087170869862	0.949827611116802	0.949810410421063
0.009951	0.000259	-0.016980	9.400951102519427	0.956268	0.956257	0.9556274020935277	0.9556306541439799	0.9492395467415727	0.9492323474780566
0.009952	0.000000	-0.017108	0.819911102519427	0.955675	0.955675	0.9550343377182985	0.9550485912009735	0.9486464823663435	0.9486502845350503
0.009954	-0.000168	-0.017206	-4.732526897480573	0.955079	0.955086	0.9544382089678399	0.9544594653149608	0.948050353615885	0.9480611586490376
0.009955	-0.000443	-0.017242	-13.818332897480573	0.954481	0.954499	0.9538401445926107	0.9538724023719545	0.9474522892406557	0.9474740957060312
0.009956	-0.000565	-0.017334	-17.856469897480572	0.953880	0.953903	0.9532390802173814	0.9532763394289482	0.9468512248654264	0.946878032763025
0.009957	-0.000854	-0.017444	-27.447043897480572	0.953275	0.953311	0.9526340158421521	0.9526842764859419	0.9462461604901972	0.9462859698200187
0.009959	-0.001114	-0.017566	-36.02808389748057	0.952667	0.952713	0.9520258870916936	0.9520861505999292	0.9456380317397386	0.945687843934006
0.009960	-0.001297	-0.017621	-42.085287897480576	0.952055	0.952109	0.9514138227164642	0.9514820876569229	0.9450259673645093	0.9450837809909997
0.009961	-0.001572	-0.017786	-51.17109489748057	0.951440	0.951505	0.950798758341235	0.9508780247139166	0.94441090298928	0.9444797180479934
0.009962	-0.001740	-0.017834	-56.723532897480574	0.950821	0.950893	0.9501796939660058	0.9502659617709102	0.9437918386140508	0.9438676551049869
0.009964	-0.002014	-0.017932	-65.80933989748057	0.950200	0.950283	0.9495585652155473	0.9496558358848975	0.9431707098635923	0.9432575292189743
0.009965	-0.002243	-0.018036	-73.38084589748057	0.949574	0.949668	0.948932500840318	0.9490407729418912	0.942544645488363	0.9426424662759679
0.009966	-0.002441	-0.018121	-79.94281689748057	0.948946	0.949048	0.9483044364650887	0.9484207099988848	0.9419165811131337	0.9420224033329616
0.009967	-0.002731	-0.018231	-89.53339089748057	0.948314	0.948428	0.9476723720898593	0.9478006470558785	0.9412845167379044	0.9414023403899553
0.009969	-0.002930	-0.018365	-96.09536289748057	0.947678	0.947800	0.9470362433394008	0.9471725211698658	0.9406483879874459	0.9407742145039426
0.009970	-0.003113	-0.018469	-102.15256689748057	0.947038	0.947167	0.9463961789641716	0.9465394582268595	0.9400083236122166	0.9401411515609363
0.009971	-0.003403	-0.018567	-111.74314089748057	0.946394	0.946536	0.9457521145889423	0.9459083952838533	0.9393642592369873	0.9395100886179301
0.009972	-0.003616	-0.018677	-118.80987989748057	0.945747	0.945897	0.945105050213713	0.9452693323408469	0.9387171948617581	0.9388710256749236
0.009974	-0.003784	-0.018793	-124.36231789748058	0.945096	0.945253	0.9444539214632546	0.9446252064548342	0.9380660661112996	0.9382268997889109
0.009975	-0.004028	-0.018842	-132.43859089748057	0.944442	0.944610	0.9437998570880253	0.9439821435118279	0.9374120017360703	0.9375838368459046
0.009976	-0.004303	-0.018964	-141.52439789748058	0.943785	0.943964	0.9431427927127959	0.9433360805688216	0.9367549373608409	0.9369377739028983
0.009977	-0.004486	-0.019128	-147.58160189748057	0.943122	0.943308	0.9424797283375667	0.9426800176258152	0.9360918729856117	0.936281710959892
0.009979	-0.004669	-0.019244	-153.63880689748058	0.942455	0.942649	0.9418125995871082	0.9420208917398025	0.9354247442351532	0.9356225850738793
0.009980	-0.004929	-0.019293	-162.21984689748058	0.941786	0.941991	0.9411435352118789	0.9413628287967962	0.9347556798599239	0.934964522130873
0.009981	-0.005249	-0.019501	-172.81995489748059	0.941111	0.941329	0.9404684708366496	0.9407007658537898	0.9340806154846947	0.9343024591878666
0.009982	-0.005402	-0.019586	-177.86762489748057	0.940432	0.940656	0.9397894064614204	0.9400277029107835	0.9334015511094654	0.9336293962448603
0.009984	-0.005661	-0.019659	-186.44866489748057	0.939750	0.939985	0.9391072777109618	0.9393565770247708	0.9327194223590068	0.9329582703588476
0.009985	-0.005920	-0.019824	-195.02970489748057	0.939063	0.939309	0.9384202133357326	0.9386805140817644	0.9320323579837776	0.9322822074158412
0.009986	-0.006088	-0.019940	-200.58214289748057	0.938372	0.938625	0.9377291489605032	0.9379964511387583	0.9313412936085482	0.9315981444728351
0.009987	-0.006348	-0.020056	-209.16318189748057	0.937677	0.937941	0.9370340845852739	0.9373123881957519	0.930646229233319	0.9309140815298287
0.009989	-0.006622	-0.020160	-218.2489888974806	0.936978	0.937253	0.9363349558348154	0.9366242623097392	0.9299471004828604	0.9302259556438159
0.009990	-0.006760	-0.020306	-222.79189289748058	0.936274	0.936555	0.9356308914595862	0.9359261993667329	0.9292430361076313	0.9295278927008097
0.009991	-0.007019	-0.020422	-231.37293289748058	0.935566	0.935858	0.9349228270843569	0.9352291364237265	0.928534971732402	0.9288308297578033
0.009992	-0.007309	-0.020563	-240.96350689748058	0.934853	0.935157	0.9342097627091277	0.9345280734807202	0.9278219073571727	0.928129766814797
0.009994	-0.007507	-0.020679	-247.52547789748058	0.934137	0.934449	0.9334936339586691	0.9338199475947075	0.9271057786067142	0.9274216409287843
0.009995	-0.007721	-0.020825	-254.59221689748057	0.933415	0.933736	0.9327715695834398	0.9331068846517012	0.9263837142314848	0.926708577985778
0.009996	-0.007950	-0.020905	-262.16372289748057	0.932690	0.933020	0.9320465052082105	0.9323908217086948	0.9256586498562556	0.9259925150427716
0.009997	-0.008194	-0.021088	-270.2399958974806	0.931959	0.932300	0.9313154408329812	0.9316707587656885	0.9249275854810263	0.9252724520997653
0.009999	-0.008392	-0.021204	-276.80196689748055	0.931225	0.931574	0.9305813120825227	0.9309446328796759	0.9241934567305677	0.9245463262137527
0.010000	-0.008575	-0.021283	-282.85917189748056	0.930487	0.930843	0.9298432477072934	0.9302135699366695	0.9234553923553385	0.9238152632707463
0.010001	-0.008911	-0.021417	-293.96404689748056	0.929744	0.930115	0.9291001833320642	0.9294855069936633	0.9227123279801093	0.92308720032774
0.010002	-0.009109	-0.021613	-300.5260188974806	0.928995	0.929374	0.928351118956835	0.9287444440506569	0.92196326360488	0.9223461373847337
0.010004	-0.009384	-0.021741	-309.61182589748057	0.928242	0.928632	0.9275979902063763	0.9280023181646442	0.9212101348544214	0.921604011498721
0.010005	-0.009552	-0.021826	-315.16426289748057	0.927485	0.927882	0.9268409258311471	0.9272522552216379	0.9204530704791921	0.9208539485557147
0.010006	-0.009811	-0.022052	-323.7453028974806	0.926721	0.927129	0.9260768614559178	0.9264991922786315	0.9196890061039629	0.9201008856127083
0.010007	-0.009979	-0.022186	-329.2977408974806	0.925952	0.926367	0.9253077970806886	0.9257371293356252	0.9189199417287336	0.919338822669702
0.010009	-0.010223	-0.022266	-337.37401289748055	0.925180	0.925605	0.92453566833023	0.9249750034496126	0.9181478129782751	0.9185766967836894
0.010010	-0.010452	-0.022449	-344.94551889748055	0.924402	0.924836	0.9237576039550007	0.9242059405066062	0.9173697486030458	0.917807633840683
0.010011	-0.010651	-0.022620	-351.5074908974806	0.923618	0.924061	0.9229735395797716	0.9234308775635999	0.9165856842278166	0.9170325708976766
0.010012	-0.010910	-0.022760	-360.08853089748055	0.922829	0.923282	0.9221844752045423	0.9226518146205935	0.9157966198525873	0.9162535079546703
0.010014	-0.011139	-0.022955	-367.66003689748055	0.922034	0.922497	0.9213893464540837	0.9218666887345809	0.9150014911021287	0.9154683820686577
0.010015	-0.011368	-0.023102	-375.23154189748055	0.921233	0.921705	0.9205882820788543	0.9210746257915745	0.9142004267268994	0.9146763191256513
0.010016	-0.011581	-0.023260	-382.2982808974806	0.920427	0.920908	0.9197822177036251	0.9202775628485682	0.9133943623516702	0.913879256182645
0.010017	-0.011856	-0.023413	-391.3840878974806	0.919615	0.920108	0.9189701533283958	0.9194774999055619	0.9125822979764409	0.9130791932396387
0.010019	-0.012100	-0.023621	-399.4603608974806	0.918796	0.919299	0.9181510245779373	0.9186683740195491	0.9117631692259823	0.9122700673536259
0.010020	-0.012253	-0.023804	-404.5080308974806	0.917972	0.918481	0.9173269602027081	0.9178503110765429	0.9109391048507531	0.9114520044106197
0.010021	-0.012497	-0.023895	-412.5843038974806	0.917142	0.917662	0.9164968958274788	0.9170312481335365	0.9101090404755239	0.9106329414676133
0.010022	-0.012787	-0.024146	-422.1748778974806	0.916306	0.916838	0.9156608314522494	0.9162071851905302	0.9092729761002944	0.909808878524607
0.010024	-0.012924	-0.024310	-426.71778189748056	0.915464	0.916001	0.914818702701791	0.9153700593045175	0.908430847349836	0.9089717526385943
0.010025	-0.013199	-0.024438	-435.80358789748055	0.914616	0.915165	0.9139706383265617	0.9145339963615112	0.9075827829746067	0.908135689695588
0.010026	-0.013474	-0.024658	-444.8893948974806	0.913761	0.914321	0.9131155739513325	0.9136899334185049	0.9067277185993775	0.9072916267525817
0.010027	-0.013626	-0.024890	-449.9370658974806	0.912900	0.913466	0.9122545095761032	0.9128348704754985	0.9058666542241482	0.9064365638095753
0.010029	-0.013824	-0.024969	-456.49903789748055	0.912033	0.912608	0.9113873808256446	0.9119767445894859	0.9049995254736897	0.9055784379235626
0.010030	-0.014160	-0.025177	-467.6039128974806	0.911160	0.911749	0.9105143164504154	0.9111176816464795	0.9041264610984604	0.9047193749805563
0.010031	-0.014359	-0.025427	-474.16588389748057	0.910279	0.910876	0.909633252075186	0.9102446187034732	0.903245396723231	0.90384631203755
0.010032	-0.014587	-0.025610	-481.73738989748057	0.909392	0.909999	0.9087461876999567	0.9093675557604669	0.9023583323480018	0.9029692490945437
0.010034	-0.014755	-0.025745	-487.28982789748056	0.908499	0.909113	0.9078530589494982	0.9084814298744541	0.9014652035975432	0.9020831232085309
0.010035	-0.015045	-0.025970	-496.88040189748057	0.907599	0.908225	0.906952994574269	0.9075933669314479	0.9005651392223141	0.9011950602655247
0.010036	-0.015244	-0.026190	-503.4423728974806	0.906692	0.907325	0.9060459301990398	0.9066933039884416	0.8996580748470848	0.9002949973225184
0.010037	-0.015457	-0.026337	-510.5091118974806	0.905779	0.906421	0.9051328658238105	0.9057892410454352	0.8987450104718555	0.899390934379512
0.010039	-0.015717	-0.026538	-519.0901518974806	0.904859	0.905512	0.9042127370733519	0.9048801151594226	0.897824881721397	0.8984818084934993
0.010040	-0.015915	-0.026758	-525.6521238974806	0.903931	0.904593	0.9032846726981226	0.9039610522164162	0.8968968173461677	0.897562745550493
0.010041	-0.016159	-0.027002	-533.7283958974806	0.902995	0.903667	0.9023486083228933	0.9030349892734099	0.8959607529709384	0.8966366826074866
0.010042	-0.016388	-0.027252	-541.2999018974806	0.902051	0.902732	0.9014045439476641	0.9020999263304035	0.8950166885957092	0.8957016196644803
0.010044	-0.016663	-0.027448	-550.3857088974805	0.901099	0.901792	0.9004524151972055	0.9011598004443909	0.8940645598452506	0.8947614937784677
0.010045	-0.016846	-0.027722	-556.4429138974806	0.900139	0.900839	0.8994923508219763	0.9002067375013845	0.8931044954700214	0.8938084308354612
0.010046	-0.017105	-0.027899	-565.0239538974806	0.899171	0.899882	0.8985242864467471	0.8992496745583781	0.8921364310947921	0.8928513678924549
0.010047	-0.017349	-0.028168	-573.1002258974805	0.898195	0.898917	0.8975482220715177	0.8982846116153719	0.8911603667195628	0.8918863049494486
0.010049	-0.017487	-0.028369	-577.6431298974805	0.897212	0.897939	0.8965650933210592	0.8973064857293592	0.8901772379691042	0.890908179063436
0.010050	-0.017792	-0.028583	-587.7384708974806	0.896221	0.896961	0.8955740289458299	0.8963284227863529	0.889186173593875	0.8899301161204297
0.010051	-0.018005	-0.028845	-594.8052098974806	0.895221	0.895970	0.8945739645706007	0.8953373598433466	0.8881861092186457	0.8889390531774234
0.010052	-0.018280	-0.029114	-603.8910168974805	0.894212	0.894972	0.8935649001953714	0.8943392969003402	0.8871770448434164	0.887940990234417
0.010054	-0.018478	-0.029352	-610.4529878974806	0.893195	0.893963	0.8925477714449128	0.8933301710143275	0.8861599160929579	0.8869318643484043
0.010055	-0.018723	-0.029572	-618.5292608974805	0.892170	0.892948	0.8915227070696836	0.8923151080713212	0.8851348517177287	0.885916801405398
0.010056	-0.018982	-0.029846	-627.1103008974806	0.891136	0.891925	0.8904886426944544	0.8912920451283148	0.8841007873424994	0.8848937384623916
0.010057	-0.019119	-0.030054	-631.6532038974806	0.890094	0.890888	0.8894465783192251	0.8902549821853085	0.8830587229672702	0.8838566755193853
0.010059	-0.019333	-0.030328	-638.7199428974806	0.889043	0.889846	0.8883954495687665	0.8892128562992959	0.8820075942168115	0.8828145496333727
0.010060	-0.019669	-0.030566	-649.8248178974806	0.887983	0.888800	0.8873353851935372	0.8881667933562896	0.8809475298415822	0.8817684866903663
0.010061	-0.019821	-0.030865	-654.8724888974806	0.886913	0.887737	0.8862653208183079	0.8871037304132832	0.8798774654663529	0.8807054237473599
0.010062	-0.020035	-0.031104	-661.9392278974806	0.885835	0.886668	0.8851872564430787	0.8860346674702769	0.8787994010911238	0.8796363608043537
0.010064	-0.020325	-0.031366	-671.5298018974805	0.884748	0.885593	0.8841001276926201	0.8849595415842642	0.8777122723406652	0.8785612349183409
0.010065	-0.020538	-0.031628	-678.5965398974806	0.883652	0.884505	0.8830040633173909	0.8838714786412579	0.8766162079654359	0.8774731719753347
0.010066	-0.020737	-0.031885	-685.1585118974806	0.882547	0.883409	0.8818989989421616	0.8827754156982516	0.8755111435902067	0.8763771090323283
0.010067	-0.020996	-0.032141	-693.7395518974806	0.881432	0.882305	0.8807839345669323	0.8816713527552452	0.8743960792149773	0.875273046089322
0.010069	-0.021225	-0.032507	-701.3110578974806	0.880306	0.881188	0.8796578058164738	0.8805542268692326	0.8732699504645188	0.8741559202033093
0.010070	-0.021408	-0.032715	-707.3682618974806	0.879172	0.880062	0.8785237414412445	0.8794281639262262	0.8721358860892895	0.873029857260303
0.010071	-0.021667	-0.033014	-715.9493018974806	0.878027	0.878928	0.8773786770660152	0.8782941009832199	0.8709908217140603	0.8718957943172967
0.010072	-0.021927	-0.033337	-724.5303418974805	0.876872	0.877784	0.876223612690786	0.8771500380402135	0.869835757338831	0.8707517313742903
0.010074	-0.022110	-0.033594	-730.5875468974806	0.875708	0.876627	0.8750594839403275	0.8759929121542009	0.8686716285883725	0.8695946054882777
0.010075	-0.022369	-0.033862	-739.1685858974806	0.874534	0.875464	0.8738854195650982	0.8748298492111946	0.8674975642131433	0.8684315425452713
0.010076	-0.022629	-0.034180	-747.7496258974805	0.873349	0.874290	0.8727003551898689	0.8736557862681882	0.8663124998379139	0.867257479602265
0.010077	-0.022827	-0.034497	-754.3115978974806	0.872154	0.873102	0.8715052908146396	0.872467723325182	0.8651174354626846	0.8660694166592587
0.010079	-0.023041	-0.034772	-761.3783368974806	0.870948	0.871906	0.8702991620641811	0.8712715974391692	0.8639113067122262	0.8648732907732459
0.010080	-0.023285	-0.035089	-769.4546088974806	0.869732	0.870700	0.8690830976889518	0.870065534496163	0.8626952423369968	0.8636672278302397
0.010081	-0.023499	-0.035394	-776.5213478974806	0.868505	0.869482	0.8678560333137225	0.8688474715531566	0.8614681779617676	0.8624491648872333
0.010082	-0.023682	-0.035663	-782.5785528974806	0.867269	0.868254	0.8666199689384932	0.8676194086101502	0.8602321135865383	0.861221101944227
0.010084	-0.023895	-0.035901	-789.6452918974805	0.866024	0.867017	0.8653748401880348	0.8663822827241376	0.8589869848360798	0.8599839760582144
0.010085	-0.024200	-0.036310	-799.7406328974806	0.864766	0.865772	0.8641167758128054	0.8651372197811312	0.8577289204608505	0.858738913115208
0.010086	-0.024399	-0.036658	-806.3026038974806	0.863496	0.864510	0.8628467114375762	0.8638751568381249	0.8564588560856212	0.8574768501722017
0.010087	-0.024597	-0.036932	-812.8645758974806	0.862216	0.863238	0.8615666470623469	0.8626030938951185	0.8551787917103919	0.8562047872291952
0.010089	-0.024887	-0.037213	-822.4551498974806	0.860926	0.861960	0.8602765183118883	0.8613249680091059	0.8538886629599334	0.8549266613431826
0.010090	-0.025116	-0.037524	-830.0266558974806	0.859625	0.860669	0.8589754539366591	0.8600339050660996	0.8525875985847041	0.8536355984001763
0.010091	-0.025330	-0.037830	-837.0933938974806	0.858314	0.859367	0.8576643895614299	0.8587318421230932	0.8512765342094749	0.8523335354571699
0.010092	-0.025558	-0.038110	-844.6648998974806	0.856993	0.858055	0.8563433251862006	0.8574197791800869	0.8499554698342456	0.8510214725141637
0.010094	-0.025818	-0.038464	-853.2459398974805	0.855659	0.856733	0.8550091964357419	0.8560976532940742	0.848621341083787	0.8496993466281509
0.010095	-0.026016	-0.038824	-859.8079118974806	0.854314	0.855396	0.8536641320605127	0.854760590351068	0.8472762767085578	0.8483622836851448
0.010096	-0.026245	-0.039099	-867.3794168974806	0.852959	0.854050	0.8523090676852835	0.8534145274080616	0.8459212123333285	0.8470162207421383
0.010097	-0.026459	-0.039392	-874.4461558974806	0.851593	0.852693	0.8509430033100542	0.8520574644650553	0.8445551479580993	0.845659157799132
0.010099	-0.026749	-0.039728	-884.0367298974805	0.850216	0.851328	0.8495658745595956	0.8506923385790426	0.8431780192076407	0.8442940319131194
0.010100	-0.026947	-0.040063	-890.5987018974806	0.848828	0.849948	0.8481778101843664	0.8493122756360363	0.8417899548324115	0.8429139689701131
0.010101	-0.027176	-0.040332	-898.1702078974806	0.847430	0.848560	0.8467797458091372	0.8479242126930299	0.8403918904571822	0.8415259060271066
0.010102	-0.027390	-0.040607	-905.2369458974806	0.846023	0.847161	0.8453726814339079	0.8465251497500236	0.8389848260819529	0.8401268430841003
0.010104	-0.027573	-0.040900	-911.2941508974806	0.844605	0.845751	0.8439545526834493	0.8451150238640109	0.8375666973314944	0.8387167171980877
0.010105	-0.027863	-0.041211	-920.8847248974806	0.843176	0.844334	0.84252548830822	0.8436979609210046	0.8361376329562651	0.8372996542550813
0.010106	-0.028061	-0.041589	-927.4466968974806	0.841735	0.842902	0.8410844239329908	0.8422658979779982	0.8346965685810358	0.835867591312075
0.010107	-0.028320	-0.041864	-936.0277358974806	0.840284	0.841461	0.8396333595577615	0.840824835034992	0.8332455042058066	0.8344265283690687
0.010109	-0.028534	-0.042169	-943.0944748974806	0.838823	0.840009	0.838172230807303	0.8393727091489792	0.831784375455348	0.832974402483056
0.010110	-0.028778	-0.042450	-951.1707478974806	0.837351	0.838547	0.8367001664320737	0.8379106462059729	0.8303123110801187	0.8315123395400497
0.010111	-0.029007	-0.042773	-958.7422538974806	0.835868	0.837074	0.8352171020568445	0.8364375832629666	0.8288292467048896	0.8300392765970434
0.010112	-0.029251	-0.043091	-966.8185268974805	0.834375	0.835591	0.8337240376816151	0.8349545203199602	0.8273361823296601	0.828556213654037
0.010114	-0.029480	-0.043390	-974.3900318974805	0.832871	0.834097	0.8322199089311566	0.8334603944339476	0.8258320535792016	0.8270620877680244
0.010115	-0.029602	-0.043695	-978.4281688974805	0.831356	0.832587	0.8307048445559273	0.8319503314909412	0.8243169892039723	0.825552024825018
0.010116	-0.029922	-0.044006	-989.0282768974806	0.829831	0.831075	0.829179780180698	0.8304382685479349	0.8227919248287431	0.8240399618820117
0.010117	-0.030136	-0.044275	-996.0950158974806	0.828297	0.829549	0.8276457158054688	0.8289122056049285	0.8212578604535138	0.8225138989390053
0.010119	-0.030426	-0.044592	-1005.6855898974806	0.826751	0.828016	0.8260995870550103	0.8273790797189159	0.8197117317030553	0.8209807730529927
0.010120	-0.030594	-0.044861	-1011.2380268974806	0.825196	0.826468	0.8245445226797811	0.8258310167759095	0.8181566673278261	0.8194327101099863
0.010121	-0.030869	-0.045178	-1020.3238338974805	0.823630	0.824913	0.8229784583045516	0.8242759538329032	0.8165906029525967	0.81787764716698
0.010122	-0.031052	-0.045496	-1026.3810388974805	0.822053	0.823344	0.8214013939293224	0.8227068908898969	0.8150135385773675	0.8163085842239737
0.010124	-0.031265	-0.045776	-1033.4477768974805	0.820467	0.821767	0.8198152651788638	0.8211297650038842	0.8134274098269089	0.814731458337961
0.010125	-0.031525	-0.046045	-1042.0288168974805	0.818871	0.820181	0.8182192008036346	0.8195437020608779	0.8118313454516797	0.8131453953949547
0.010126	-0.031754	-0.046393	-1049.6003228974805	0.817263	0.818583	0.8166111364284053	0.8179456391178715	0.8102232810764504	0.8115473324519483
0.010127	-0.031967	-0.046667	-1056.6670618974806	0.815645	0.816974	0.8149930720531761	0.8163365761748652	0.8086052167012211	0.809938269508942
0.010129	-0.032211	-0.046979	-1064.7433348974805	0.814017	0.815356	0.8133649433027176	0.8147184502888526	0.8069770879507626	0.8083201436229294
0.010130	-0.032471	-0.047278	-1073.3243738974807	0.812378	0.813728	0.8117258789274883	0.8130903873458463	0.8053380235755333	0.806692080679923
0.010131	-0.032700	-0.047644	-1080.8958798974807	0.810727	0.812086	0.8100748145522589	0.8114483244028399	0.803686959200304	0.8050500177369166
0.010132	-0.032852	-0.047906	-1085.9435508974805	0.809067	0.810432	0.8084147501770297	0.8097942614598336	0.8020268948250747	0.8033959547939103
0.010134	-0.033127	-0.048193	-1095.0293578974806	0.807396	0.808773	0.8067436214265712	0.8081351355738209	0.8003557660746162	0.8017368289078977
0.010135	-0.033325	-0.048492	-1101.5913288974805	0.805715	0.807101	0.8050625570513419	0.8064630726308145	0.7986747016993869	0.8000647659648913
0.010136	-0.033615	-0.048761	-1111.1819028974805	0.804025	0.805422	0.8033724926761127	0.8047840096878082	0.7969846373241577	0.7983857030218849
0.010137	-0.033798	-0.049097	-1117.2391078974806	0.802323	0.803728	0.8016704283008834	0.8030899467448019	0.7952825729489285	0.7966916400788787
0.010139	-0.034042	-0.049420	-1125.3153808974805	0.800610	0.802025	0.7999572995504248	0.8013868208587892	0.7935694441984699	0.794988514192866
0.010140	-0.034302	-0.049780	-1133.8964208974805	0.798885	0.800311	0.7982322351751955	0.7996727579157829	0.7918443798232405	0.7932744512498596
0.010141	-0.034515	-0.050031	-1140.9631588974805	0.797151	0.798586	0.7964981707999663	0.7979476949727766	0.7901103154480114	0.7915493883068534
0.010142	-0.034760	-0.050311	-1149.0394318974807	0.795407	0.796852	0.794754106424737	0.7962136320297702	0.788366251072782	0.789815325363847
0.010144	-0.035034	-0.050671	-1158.1252388974806	0.793651	0.795107	0.7929979776742785	0.7944685061437576	0.7866101223223235	0.7880701994778344
0.010145	-0.035263	-0.050964	-1165.6967448974806	0.791884	0.793350	0.7912309132990493	0.7927114432007513	0.7848430579470943	0.786313136534828
0.010146	-0.035446	-0.051257	-1171.7539488974805	0.790108	0.791581	0.78945484892382	0.7909423802577449	0.783066993571865	0.7845440735918217
0.010147	-0.035660	-0.051563	-1178.8206878974806	0.788321	0.789803	0.7876677845485908	0.7891643173147386	0.7812799291966358	0.7827660106488153
0.010149	-0.035934	-0.051868	-1187.9064948974806	0.786523	0.788016	0.7858696557981321	0.787377191428726	0.7794818004461771	0.7809788847628027
0.010150	-0.036148	-0.052216	-1194.9732338974807	0.784713	0.786216	0.7840595914229028	0.7855771284857196	0.7776717360709479	0.7791788218197964
0.010151	-0.036438	-0.052521	-1204.5638078974805	0.782893	0.784407	0.7822395270476735	0.7837680655427132	0.7758516716957186	0.7773697588767899
0.010152	-0.036606	-0.052832	-1210.1162448974806	0.781061	0.782583	0.7804074626724443	0.781944002599707	0.7740196073204894	0.7755456959337838
0.010154	-0.036850	-0.053149	-1218.1925178974807	0.779219	0.780751	0.7785653339219858	0.7801118767136942	0.7721774785700308	0.773713570047771
0.010155	-0.037079	-0.053412	-1225.7640238974807	0.777368	0.778909	0.7767142695467565	0.7782698137706878	0.7703264141948015	0.7718715071047646
0.010156	-0.037247	-0.053699	-1231.3164618974806	0.775507	0.777055	0.7748532051715272	0.7764157508276817	0.7684653498195723	0.7700174441617584
0.010157	-0.037552	-0.053961	-1241.4118028974806	0.773636	0.775197	0.772982140796298	0.7745576878846753	0.766594285444343	0.768159381218752
0.010159	-0.037720	-0.054358	-1246.9642398974806	0.771752	0.773320	0.7710980120458394	0.7726805619986626	0.7647101566938844	0.7662822553327394
0.010160	-0.037949	-0.054663	-1254.5357458974806	0.769858	0.771435	0.7692039476706102	0.7707954990556563	0.7628160923186552	0.764397192389733
0.010161	-0.038162	-0.054944	-1261.6024848974805	0.767953	0.769540	0.7672988832953809	0.7689004361126499	0.7609110279434259	0.7625021294467267
0.010162	-0.038391	-0.055231	-1269.1739898974806	0.766039	0.767635	0.7653848189201516	0.7669953731696435	0.7589969635681967	0.7605970665037203
0.010164	-0.038666	-0.055554	-1278.2597968974806	0.764113	0.765720	0.7634586901696931	0.7650802472836309	0.7570708348177382	0.7586819406177077
0.010165	-0.038879	-0.055945	-1285.3265358974807	0.762175	0.763791	0.7615206257944639	0.7631511843406246	0.7551327704425089	0.7567528776747013
0.010166	-0.039078	-0.056195	-1291.8885078974806	0.760226	0.761851	0.7595715614192345	0.7612111213976182	0.7531837060672796	0.7548128147316949
0.010167	-0.039337	-0.056531	-1300.4695478974807	0.758267	0.759902	0.7576124970440052	0.7592620584546119	0.7512246416920503	0.7528637517886887
0.010169	-0.039566	-0.056842	-1308.0410528974805	0.756297	0.757941	0.7556423682935467	0.7573009325685992	0.7492545129415917	0.750902625902676
0.010170	-0.039795	-0.057190	-1315.6125588974805	0.754315	0.755969	0.7536603039183174	0.7553288696255929	0.7472724485663624	0.7489305629596696
0.010171	-0.040039	-0.057501	-1323.6888318974807	0.752322	0.753986	0.7516672395430882	0.7533458066825867	0.7452793841911333	0.7469475000166634
0.010172	-0.040237	-0.057813	-1330.2508038974806	0.750318	0.751991	0.749663175167859	0.7513507437395802	0.743275319815904	0.744952437073657
0.010174	-0.040482	-0.058105	-1338.3270758974807	0.748304	0.749986	0.7476490464174004	0.7493456178535677	0.7412611910654454	0.7429473111876445
0.010175	-0.040649	-0.058466	-1343.8795138974806	0.746278	0.747967	0.7456229820421711	0.7473265549105613	0.7392351266902162	0.7409282482446381
0.010176	-0.040878	-0.058746	-1351.4510198974806	0.744241	0.745941	0.7435859176669418	0.7453004919675549	0.7371980623149869	0.7389021853016317
0.010177	-0.041183	-0.059064	-1361.5463608974806	0.742194	0.743906	0.7415388532917125	0.7432654290245485	0.7351509979397576	0.7368671223586253
0.010179	-0.041397	-0.059344	-1368.6130998974807	0.740137	0.741858	0.739481724541254	0.741217303138536	0.7330938691892991	0.7348189964726127
0.010180	-0.041672	-0.059729	-1377.6989058974805	0.738067	0.739799	0.7374116601660248	0.7391582401955296	0.7310238048140698	0.7327599335296063
0.010181	-0.041870	-0.060071	-1384.2608778974807	0.735985	0.737725	0.7353295957907955	0.7370841772525232	0.7289417404388405	0.7306858705866
0.010182	-0.042145	-0.060388	-1393.3466848974806	0.733892	0.735644	0.7332365314155662	0.7350031143095169	0.7268486760636113	0.7286048076435937
0.010184	-0.042313	-0.060693	-1398.8991228974805	0.731788	0.733547	0.7311324026651077	0.7329059884235042	0.7247445473131527	0.726507681757581
0.010185	-0.042526	-0.060986	-1405.9658608974805	0.729674	0.731442	0.7290183382898784	0.7308009254804979	0.7226304829379234	0.7244026188145747
0.010186	-0.042770	-0.061292	-1414.0421338974807	0.727550	0.729328	0.7268942739146491	0.7286868625374916	0.7205064185626942	0.7222885558715684
0.010187	-0.043045	-0.061591	-1423.1279408974806	0.725415	0.727204	0.7247592095394199	0.7265627995944852	0.7183713541874649	0.720164492928562
0.010189	-0.043228	-0.061951	-1429.1851458974807	0.723268	0.725065	0.7226120807889613	0.7244236737084726	0.7162242254370064	0.7180253670425494
0.010190	-0.043457	-0.062262	-1436.7566508974805	0.721110	0.722917	0.7204540164137321	0.7222756107654663	0.7140661610617771	0.7158773040995431
0.010191	-0.043701	-0.062518	-1444.8329238974807	0.718943	0.720759	0.7182869520385028	0.72011754782246	0.7118990966865478	0.7137192411565367
0.010192	-0.043961	-0.062854	-1453.4139638974805	0.716764	0.718592	0.7161078876632735	0.7179504848794536	0.7097200323113185	0.7115521782135303
0.010194	-0.044128	-0.063147	-1458.9664018974806	0.714575	0.716410	0.7139187589128149	0.7157683589934409	0.7075309035608599	0.7093700523275177
0.010195	-0.044418	-0.063495	-1468.5569758974805	0.712375	0.714221	0.7117186945375856	0.7135792960504346	0.7053308391856307	0.7071809893845113
0.010196	-0.044586	-0.063806	-1474.1094128974805	0.710163	0.712017	0.7095066301623564	0.7113752331074282	0.7031187748104014	0.704976926441505
0.010197	-0.044830	-0.064105	-1482.1856858974807	0.707941	0.709805	0.7072845657871272	0.709163170164422	0.7008967104351722	0.7027648634984988
0.010199	-0.045044	-0.064404	-1489.2524248974805	0.705709	0.707581	0.7050524370366686	0.7069390442784093	0.6986645816847137	0.700540737612486
0.010200	-0.045364	-0.064740	-1499.8525328974806	0.703465	0.705351	0.7028083726614394	0.7047089813354028	0.6964205173094844	0.6983106746694796
0.010201	-0.045502	-0.065125	-1504.3954358974806	0.701208	0.703100	0.7005513082862102	0.7024579183923966	0.6941634529342552	0.6960596117264733
0.010202	-0.045731	-0.065393	-1511.9669418974806	0.698941	0.700842	0.6982842439109809	0.7001998554493902	0.6918963885590259	0.693801548783467
0.010204	-0.045990	-0.065723	-1520.5479818974807	0.696663	0.698575	0.6960061151605222	0.6979327295633775	0.6896182598085673	0.6915344228974543
0.010205	-0.046188	-0.066083	-1527.1099538974806	0.694373	0.696293	0.693716050785293	0.6956506666203713	0.687328195433338	0.6892523599544481
0.010206	-0.046432	-0.066376	-1535.1862258974807	0.692072	0.694003	0.6914149864100637	0.693360603677365	0.6850271310581088	0.6869622970114417
0.010207	-0.046677	-0.066656	-1543.2624988974806	0.689762	0.691702	0.6891049220348344	0.6910595407343586	0.6827170666828795	0.6846612340684354
