Repository: pietracorvo/HystAPI

# Example data

The example data in this folder is from measurements performed during my physics bachelor.

The material is **FeSi3** (iron with 3% silicon), aka 'electrical steel', the standard material for ring cores in trafos. 

Four of the five samples where treated with high pressure torison (HPT, 20 rotations at 20GPa), to achieve nanocristallisation of the grains, which has a huge impact on the magnetic properties of the material. The HPT deformation was done at 77K (under liquid nitrogen) and at 293K (at room temperature). Afterwards some samples were heat treated at a temperature of 493K (for two hours) to anneal defects from the deformation process.

The five samples are:

File: testData/FeSi3_LN/G4_748V_200Hz_800000Fs0.txt (part 29 of 29)
--------------------------
t	U1	U2	H	Braw	Jraw	B_drift	 J_drift	B_corr	J_corr
0.009782	-0.057388	0.007733	-1896.4902124584908	-1.034642	-1.032256	-1.0338869171578442	-1.0315003324974015	-1.0409799162242543	-1.0385947861058713
0.009784	-0.057083	0.007751	-1886.3948714584908	-1.034373	-1.032000	-1.033617762775746	-1.0312441779957653	-1.0407107618421558	-1.0383386316042351
0.009785	-0.056854	0.007806	-1878.823366458491	-1.034103	-1.031739	-1.0333476855846968	-1.030983100744947	-1.0404406846511067	-1.0380775543534169
0.009786	-0.056503	0.007837	-1867.213723458491	-1.033831	-1.031482	-1.0330756083936476	-1.030726023494129	-1.0401686074600578	-1.0378204771025987
0.009787	-0.056168	0.007843	-1856.108848458491	-1.033559	-1.031224	-1.0328035312025985	-1.0304679462433108	-1.0398965302690084	-1.0375623998517807
0.009789	-0.055786	0.007928	-1843.4896724584908	-1.033285	-1.030965	-1.0325293768205004	-1.0302087917416747	-1.0396223758869105	-1.0373032453501445
0.009790	-0.055603	0.007910	-1837.432467458491	-1.033010	-1.030699	-1.0322542996294515	-1.0299427144908566	-1.0393472986958616	-1.0370371680993264
0.009791	-0.055283	0.007928	-1826.8323594584908	-1.032735	-1.030437	-1.0319792224384023	-1.0296806372400384	-1.0390722215048123	-1.0367750908485083
0.009792	-0.054932	0.007977	-1815.222717458491	-1.032459	-1.030175	-1.0317031452473533	-1.0294185599892205	-1.0387961443137632	-1.0365130135976903
0.009794	-0.054642	0.008032	-1805.6321434584909	-1.032180	-1.029909	-1.0314239908652552	-1.0291524054875842	-1.038516989931665	-1.036246859096054
0.009795	-0.054413	0.008057	-1798.0606374584909	-1.031901	-1.029639	-1.031144913674206	-1.028882328236766	-1.038237912740616	-1.035976781845236
0.009796	-0.054077	0.008044	-1786.9557624584909	-1.031622	-1.029374	-1.0308658364831569	-1.0286172509859481	-1.037958835549567	-1.035711704594418
0.009797	-0.053757	0.008124	-1776.3556544584908	-1.031341	-1.029106	-1.0305847592921078	-1.02834917373513	-1.0376777583585177	-1.0354436273435998
0.009799	-0.053497	0.008142	-1767.7746144584908	-1.031059	-1.028835	-1.0303026049100095	-1.0280780192334937	-1.0373956039764196	-1.0351724728419636
0.009800	-0.053131	0.008154	-1755.6602054584907	-1.030776	-1.028567	-1.0300195277189605	-1.0278099419826756	-1.0371125267853705	-1.0349043955911454
0.009801	-0.052811	0.008173	-1745.0600974584909	-1.030493	-1.028297	-1.0297364505279116	-1.0275398647318577	-1.0368294495943218	-1.0346343183403275
0.009802	-0.052567	0.008209	-1736.9838244584907	-1.030208	-1.028023	-1.0294513733368624	-1.0272657874810394	-1.0365443724032724	-1.0343602410895092
0.009804	-0.052246	0.008264	-1726.3837164584909	-1.029922	-1.027750	-1.0291652189547642	-1.0269926329794032	-1.0362582180211741	-1.034087086587873
0.009805	-0.051956	0.008270	-1716.7931424584908	-1.029635	-1.027475	-1.0288781417637152	-1.026717555728585	-1.0359711408301253	-1.0338120093370549
0.009806	-0.051620	0.008307	-1705.6882674584908	-1.029347	-1.027201	-1.028590064572666	-1.0264434784777672	-1.035683063639076	-1.033537932086237
0.009807	-0.051361	0.008350	-1697.1072274584908	-1.029058	-1.026923	-1.028300987381617	-1.026165401226949	-1.0353939864480268	-1.0332598548354188
0.009809	-0.051025	0.008368	-1686.0023524584908	-1.028767	-1.026646	-1.0280098329995186	-1.0258882467253128	-1.0351028320659288	-1.0329827003337826
0.009810	-0.050720	0.008459	-1675.9070114584908	-1.028475	-1.026366	-1.0277177558084698	-1.0256081694744945	-1.0348107548748797	-1.0327026230829643
0.009811	-0.050415	0.008429	-1665.8116704584909	-1.028182	-1.026087	-1.0274246786174206	-1.0253290922236766	-1.0345176776838305	-1.0324235458321465
0.009812	-0.050140	0.008453	-1656.7258634584907	-1.027889	-1.025805	-1.0271316014263716	-1.0250470149728586	-1.0342246004927818	-1.0321414685813284
0.009814	-0.049835	0.008539	-1646.6305224584908	-1.027593	-1.025522	-1.0268354470442733	-1.0247638604712224	-1.0339284461106835	-1.0318583140796922
0.009815	-0.049530	0.008551	-1636.5351814584908	-1.027297	-1.025238	-1.0265393698532241	-1.0244797832204042	-1.0336323689196343	-1.031574236828874
0.009816	-0.049225	0.008575	-1626.4398404584908	-1.026999	-1.024953	-1.0262412926621751	-1.0241947059695862	-1.0333342917285853	-1.031289159578056
0.009817	-0.048874	0.008643	-1614.8301984584907	-1.026700	-1.024668	-1.025942215471126	-1.023909628718768	-1.033035214537536	-1.0310040823272377
0.009819	-0.048615	0.008685	-1606.249158458491	-1.026399	-1.024378	-1.0256410610890279	-1.0236194742171318	-1.032734060155438	-1.0307139278256017
0.009820	-0.048355	0.008722	-1597.6681184584909	-1.026097	-1.024087	-1.025338983897979	-1.0233283969663138	-1.0324319829643889	-1.0304228505747837
0.009821	-0.048019	0.008673	-1586.563243458491	-1.025796	-1.023799	-1.0250379067069297	-1.0230403197154956	-1.0321309057733399	-1.0301347733239654
0.009822	-0.047668	0.008801	-1574.9536014584908	-1.025491	-1.023510	-1.0247328295158806	-1.0227512424646774	-1.0318258285822908	-1.0298456960731472
0.009824	-0.047424	0.008783	-1566.8773284584909	-1.025187	-1.023215	-1.0244286751337826	-1.0224560879630413	-1.0315216742001927	-1.0295505415715112
0.009825	-0.047089	0.008832	-1555.7724534584909	-1.024881	-1.022923	-1.0241225979427333	-1.0221640107122234	-1.0312155970091434	-1.0292584643206932
0.009826	-0.046738	0.008850	-1544.1628114584908	-1.024573	-1.022631	-1.0238145207516842	-1.0218719334614053	-1.0309075198180944	-1.028966387069875
0.009827	-0.046509	0.008942	-1536.5913054584908	-1.024264	-1.022331	-1.0235054435606352	-1.021571856210587	-1.0305984426270451	-1.028666309819057
0.009829	-0.046188	0.008905	-1525.991197458491	-1.023955	-1.022035	-1.0231962891785369	-1.0212757017089509	-1.0302892882449468	-1.0283701553174207
0.009830	-0.045914	0.008960	-1516.9053904584907	-1.023644	-1.021736	-1.022885211987488	-1.0209766244581329	-1.0299782110538982	-1.0280710780666027
0.009831	-0.045578	0.009027	-1505.8005154584907	-1.023332	-1.021437	-1.0225731347964389	-1.0206775472073146	-1.029666133862849	-1.0277720008157845
0.009832	-0.045273	0.009070	-1495.7051744584908	-1.023018	-1.021136	-1.0222590576053898	-1.0203764699564968	-1.0293520566718	-1.0274709235649666
0.009834	-0.045029	0.009064	-1487.6289014584909	-1.022703	-1.020831	-1.0219439032232915	-1.0200713154548604	-1.0290369022897017	-1.0271657690633302
0.009835	-0.044647	0.009155	-1475.0097244584908	-1.022386	-1.020530	-1.0216268260322425	-1.0197702382040423	-1.0287198250986527	-1.0268646918125122
0.009836	-0.044388	0.009167	-1466.428685458491	-1.022068	-1.020223	-1.0213087488411934	-1.0194631609532243	-1.0284017479076035	-1.0265576145616941
0.009837	-0.044083	0.009216	-1456.3333444584907	-1.021749	-1.019916	-1.0209896716501443	-1.0191560837024063	-1.0280826707165542	-1.0262505373108761
0.009839	-0.043793	0.009253	-1446.742770458491	-1.021428	-1.019608	-1.0206685172680463	-1.01884792920077	-1.0277615163344564	-1.0259423828092398
0.009840	-0.043518	0.009265	-1437.6569634584907	-1.021107	-1.019298	-1.0203474400769972	-1.018537851949952	-1.0274404391434073	-1.0256323055584218
0.009841	-0.043152	0.009277	-1425.5425534584908	-1.020785	-1.018991	-1.0200253628859481	-1.0182307746991337	-1.027118361952358	-1.0253252283076035
0.009842	-0.042801	0.009363	-1413.932911458491	-1.020461	-1.018681	-1.019701285694899	-1.0179206974483157	-1.026794284761309	-1.0250151510567855
0.009844	-0.042572	0.009430	-1406.361405458491	-1.020134	-1.018364	-1.0193741313128009	-1.0176035429466797	-1.0264671303792108	-1.0246979965551495
0.009845	-0.042282	0.009430	-1396.7708324584908	-1.019807	-1.018049	-1.0190470541217516	-1.0172884656958614	-1.0261400531881617	-1.0243829193043312
0.009846	-0.041931	0.009473	-1385.1611894584908	-1.019479	-1.017735	-1.0187189769307026	-1.0169743884450433	-1.0258119759971125	-1.0240688420535131
0.009847	-0.041641	0.009546	-1375.570615458491	-1.019148	-1.017417	-1.0183878997396534	-1.0166563111942253	-1.0254808988060633	-1.0237507648026951
0.009849	-0.041382	0.009564	-1366.989575458491	-1.018816	-1.017096	-1.0180557453575554	-1.0163351566925891	-1.0251487444239653	-1.023429610301059
0.009850	-0.041046	0.009583	-1355.884700458491	-1.018484	-1.016778	-1.0177236681665063	-1.0160170794417709	-1.0248166672329164	-1.0231115330502407
0.009851	-0.040710	0.009662	-1344.779825458491	-1.018149	-1.016457	-1.0173885909754572	-1.0156960021909527	-1.0244815900418671	-1.0227904557994225
0.009852	-0.040436	0.009705	-1335.6940184584907	-1.017813	-1.016132	-1.0170525137844082	-1.0153709249401348	-1.0241455128508181	-1.0224653785486046
0.009854	-0.040176	0.009735	-1327.1129784584907	-1.017476	-1.015806	-1.01671535940231	-1.0150447704384986	-1.0238083584687199	-1.0221392240469684
0.009855	-0.039825	0.009760	-1315.5033364584908	-1.017137	-1.015481	-1.0163762822112608	-1.0147196931876805	-1.023469281277671	-1.0218141467961503
0.009856	-0.039505	0.009863	-1304.9032284584907	-1.016795	-1.015153	-1.0160342050202116	-1.0143916159368624	-1.0231272040866215	-1.0214860695453323
0.009857	-0.039215	0.009912	-1295.312654458491	-1.016452	-1.014822	-1.0156911278291625	-1.0140605386860442	-1.0227841268955724	-1.021154992294514
0.009859	-0.038956	0.009924	-1286.7316144584909	-1.016108	-1.014488	-1.0153469734470646	-1.0137263841844082	-1.0224399725134745	-1.020820837792878
0.009860	-0.038620	0.009979	-1275.6267394584909	-1.015762	-1.014157	-1.0150008962560155	-1.01339530693359	-1.0220938953224254	-1.0204897605420598
0.009861	-0.038330	0.010016	-1266.0361654584908	-1.015415	-1.013821	-1.0146538190649663	-1.013059229682772	-1.0217468181313762	-1.020153683291242
0.009862	-0.038040	0.010059	-1256.4455914584908	-1.015066	-1.013485	-1.0143047418739173	-1.0127231524319538	-1.0213977409403272	-1.0198176060404236
0.009864	-0.037643	0.010120	-1243.321648458491	-1.014715	-1.013151	-1.013953587491819	-1.0123889979303176	-1.0210465865582292	-1.0194834515387874
0.009865	-0.037399	0.010162	-1235.2453754584908	-1.014363	-1.012808	-1.0136015103007698	-1.0120459206794994	-1.0206945093671798	-1.0191403742879692
0.009866	-0.037048	0.010211	-1223.635733458491	-1.014009	-1.012469	-1.0132474331097208	-1.0117068434286816	-1.020340432176131	-1.0188012970371514
0.009867	-0.036758	0.010236	-1214.0451594584908	-1.013654	-1.012126	-1.0128923559186718	-1.0113637661778634	-1.019985354985082	-1.0184582197863332
0.009869	-0.036469	0.010315	-1204.4545854584908	-1.013297	-1.011781	-1.0125352015365736	-1.0110186116762272	-1.0196282006029835	-1.018113065284697
0.009870	-0.036240	0.010333	-1196.8830794584908	-1.012939	-1.011432	-1.0121771243455246	-1.010669534425409	-1.0192701234119346	-1.017763988033879
0.009871	-0.035889	0.010419	-1185.273437458491	-1.012578	-1.011086	-1.0118160471544755	-1.010323457174591	-1.0189090462208856	-1.0174179107830608
0.009872	-0.035568	0.010461	-1174.6733294584908	-1.012215	-1.010736	-1.0114529699634265	-1.009973379923773	-1.0185459690298364	-1.0170678335322427
0.009874	-0.035339	0.010529	-1167.1018234584908	-1.011850	-1.010381	-1.011087815581328	-1.0096182254221366	-1.0181808146477382	-1.0167126790306065
0.009875	-0.035004	0.010516	-1155.9969484584908	-1.011485	-1.010030	-1.010722738390279	-1.0092671481713185	-1.0178157374566892	-1.0163616017797883
0.009876	-0.034637	0.010614	-1143.8825394584908	-1.011118	-1.009678	-1.01035566119923	-1.0089150709205006	-1.0174486602656398	-1.0160095245289704
0.009877	-0.034363	0.010681	-1134.7967324584909	-1.010748	-1.009319	-1.0099855840081808	-1.0085559936696824	-1.017078583074591	-1.0156504472781522
0.009879	-0.034073	0.010687	-1125.2061584584908	-1.010377	-1.008961	-1.009614429626083	-1.0081978391680462	-1.0167074286924929	-1.015292292776516
0.009880	-0.033768	0.010724	-1115.1108174584908	-1.010005	-1.008601	-1.0092423524350338	-1.0078377619172283	-1.0163353515014437	-1.0149322155256981
0.009881	-0.033447	0.010815	-1104.5107094584907	-1.009631	-1.008240	-1.0088682752439846	-1.00747668466641	-1.0159612743103947	-1.0145711382748799
0.009882	-0.033218	0.010822	-1096.9392034584907	-1.009255	-1.007875	-1.0084921980529356	-1.007111607415592	-1.0155851971193455	-1.0142060610240617
0.009884	-0.032852	0.010883	-1084.8247944584907	-1.008878	-1.007512	-1.0081150436708373	-1.0067484529139556	-1.0152080427372474	-1.0138429065224255
0.009885	-0.032593	0.010992	-1076.243754458491	-1.008497	-1.007142	-1.0077339664797882	-1.0063783756631377	-1.0148269655461983	-1.0134728292716075
0.009886	-0.032288	0.011023	-1066.1484134584907	-1.008115	-1.006773	-1.0073518892887392	-1.0060092984123195	-1.0144448883551491	-1.0131037520207893
0.009887	-0.031906	0.011047	-1053.5292374584908	-1.007732	-1.006406	-1.00696881209769	-1.0056422211615013	-1.0140618111641002	-1.012736674769971
0.009889	-0.031631	0.011108	-1044.4434304584909	-1.007347	-1.006032	-1.006583657715592	-1.0052680666598652	-1.013676656782002	-1.012362520268335
0.009890	-0.031296	0.011157	-1033.3385544584908	-1.006960	-1.005659	-1.006196580524543	-1.0048949894090473	-1.013289579590953	-1.0119894430175171
0.009891	-0.031021	0.011230	-1024.2527484584907	-1.006571	-1.005282	-1.005807503333494	-1.004517912158229	-1.012900502399904	-1.0116123657666989
0.009892	-0.030746	0.011261	-1015.1669414584908	-1.006181	-1.004902	-1.0054174261424447	-1.004137834907411	-1.0125104252088546	-1.0112322885158809
0.009894	-0.030411	0.011377	-1004.0620654584908	-1.005787	-1.004523	-1.0050232717603464	-1.0037586804057748	-1.0121162708267564	-1.0108531340142446
0.009895	-0.030121	0.011359	-994.4714924584908	-1.005393	-1.004141	-1.0046291945692973	-1.0033766031549567	-1.0117221936357073	-1.0104710567634265
0.009896	-0.029755	0.011414	-982.3570824584908	-1.004997	-1.003760	-1.0042331173782482	-1.0029955259041385	-1.0113261164446583	-1.0100899795126084
0.009897	-0.029495	0.011548	-973.7760424584908	-1.004597	-1.003371	-1.003833040187199	-1.0026064486533206	-1.0109260392536092	-1.0097009022617904
0.009899	-0.029236	0.011572	-965.1950034584909	-1.004196	-1.002981	-1.0034318858051012	-1.0022162941516841	-1.0105248848715114	-1.009310747760154
0.009900	-0.028885	0.011597	-953.5853604584909	-1.003794	-1.002593	-1.003029808614052	-1.0018282169008663	-1.010122807680462	-1.0089226705093362
0.009901	-0.028564	0.011688	-942.9852524584908	-1.003389	-1.002201	-1.002624731423003	-1.001436139650048	-1.0097177304894132	-1.0085305932585178
0.009902	-0.028320	0.011743	-934.9089794584909	-1.002982	-1.001805	-1.0022176542319539	-1.0010400623992302	-1.009310653298364	-1.0081345160077
0.009904	-0.027985	0.011810	-923.8041044584908	-1.002573	-1.001409	-1.0018084998498555	-1.000643907897594	-1.0089014989162655	-1.0077383615060638
0.009905	-0.027695	0.011865	-914.2135304584908	-1.002161	-1.001010	-1.0013964226588066	-1.0002448306467757	-1.0084894217252165	-1.0073392842552455
0.009906	-0.027374	0.011969	-903.6134224584908	-1.001747	-1.000609	-1.0009823454677573	-0.9998437533959578	-1.0080753445341673	-1.0069382070044277
0.009907	-0.027115	0.011981	-895.0323824584908	-1.001331	-1.000204	-1.0005662682767082	-0.9994386761451397	-1.0076592673431182	-1.0065331297536095
0.009909	-0.026779	0.012042	-883.9275074584908	-1.000913	-0.999800	-1.0001481138946102	-0.9990345216435034	-1.0072411129610201	-1.0061289752519733
0.009910	-0.026443	0.012152	-872.8226324584908	-1.000493	-0.999393	-0.9997280367035611	-0.9986274443926852	-1.0068210357699712	-1.005721898001155
0.009911	-0.026199	0.012207	-864.7463594584908	-1.000070	-0.998981	-0.9993049595125121	-0.9982153671418672	-1.0063979585789222	-1.005309820750337
0.009912	-0.025925	0.012225	-855.6605524584908	-0.999646	-0.998568	-0.998880882321463	-0.9978022898910491	-1.005973881387873	-1.0048967434995189
0.009914	-0.025513	0.012311	-842.0318424584908	-0.999219	-0.998158	-0.9984537279393647	-0.9973921353894128	-1.0055467270057747	-1.0044865889978827
0.009915	-0.025269	0.012390	-833.9555694584908	-0.998790	-0.997739	-0.9980246507483156	-0.9969730581385948	-1.0051176498147256	-1.0040675117470648
0.009916	-0.024963	0.012439	-823.8602284584908	-0.998358	-0.997321	-0.9975925735572666	-0.9965549808877767	-1.0046855726236767	-1.0036494344962466
0.009917	-0.024643	0.012518	-813.2601204584909	-0.997925	-0.996900	-0.9971594963662175	-0.9961339036369586	-1.0042524954326275	-1.0032283572454284
0.009919	-0.024338	0.012573	-803.1647794584908	-0.997489	-0.996477	-0.9967233419841193	-0.9957107491353224	-1.0038163410505292	-1.0028052027437924
0.009920	-0.024078	0.012592	-794.5837394584909	-0.997052	-0.996051	-0.9962862647930703	-0.9952846718845043	-1.0033792638594803	-1.0023791254929741
0.009921	-0.023788	0.012701	-784.9931654584908	-0.996612	-0.995623	-0.9958461876020213	-0.9948565946336863	-1.0029391866684314	-1.001951048242156
0.009922	-0.023499	0.012805	-775.4025914584909	-0.996168	-0.995191	-0.9954021104109722	-0.9944245173828682	-1.0024951094773822	-1.001518970991338
0.009924	-0.023209	0.012842	-765.8120174584908	-0.995723	-0.994758	-0.9949569560288739	-0.993991362881232	-1.002049955095284	-1.0010858164897019
0.009925	-0.022812	0.012885	-752.6880744584909	-0.995276	-0.994328	-0.9945098788378248	-0.9935612856304139	-1.0016028779042347	-1.0006557392388837
0.009926	-0.022491	0.012970	-742.0879664584908	-0.994827	-0.993892	-0.9940608016467758	-0.9931252083795957	-1.001153800713186	-1.0002196619880657
0.009927	-0.022247	0.013062	-734.0116934584909	-0.994374	-0.993450	-0.9936077244557266	-0.9926831311287777	-1.0007007235221366	-0.9997775847372475
0.009929	-0.021957	0.013086	-724.4211194584908	-0.993920	-0.993008	-0.9931535700736285	-0.9922409766271415	-1.0002465691400384	-0.9993354302356113
0.009930	-0.021591	0.013177	-712.3067104584908	-0.993464	-0.992566	-0.9926974928825794	-0.9917988993763234	-0.9997904919489894	-0.9988933529847932
0.009931	-0.021332	0.013263	-703.7256704584909	-0.993004	-0.992117	-0.9922374156915303	-0.9913498221255054	-0.9993304147579404	-0.9984442757339752
0.009932	-0.021088	0.013318	-695.6493974584909	-0.992543	-0.991666	-0.9917763385004812	-0.9908987448746872	-0.9988693375668912	-0.997993198483157
0.009934	-0.020721	0.013385	-683.5349884584908	-0.992078	-0.991217	-0.991311184118383	-0.990449590373051	-0.9984041831847931	-0.9975440439815209
0.009935	-0.020416	0.013519	-673.4396474584909	-0.991610	-0.990762	-0.9908431069273339	-0.989994513122233	-0.9979361059937439	-0.9970889667307028
0.009936	-0.020096	0.013525	-662.8395394584908	-0.991141	-0.990306	-0.990374029736285	-0.9895384358714149	-0.997467028802695	-0.9966328894798847
0.009937	-0.019852	0.013611	-654.7632664584909	-0.990669	-0.989844	-0.9899019525452358	-0.9890763586205967	-0.9969949516116459	-0.9961708122290666
0.009939	-0.019531	0.013733	-644.1631584584908	-0.990194	-0.989382	-0.9894267981631376	-0.9886142041189605	-0.9965197972295476	-0.9957086577274303
0.009940	-0.019150	0.013776	-631.5439824584909	-0.989716	-0.988920	-0.9889487209720886	-0.9881521268681425	-0.9960417200384987	-0.9952465804766123
0.009941	-0.018936	0.013831	-624.4772434584909	-0.989237	-0.988449	-0.9884696437810395	-0.9876810496173244	-0.9955626428474496	-0.9947755032257942
0.009942	-0.018600	0.013916	-613.3723684584908	-0.988754	-0.987981	-0.9879865665899904	-0.9872129723665063	-0.9950795656564004	-0.9943074259749761
0.009944	-0.018295	0.014026	-603.2770274584908	-0.988268	-0.987508	-0.9875004122078922	-0.9867398178648701	-0.9945934112743022	-0.9938342714733399
0.009945	-0.018051	0.014087	-595.2007544584908	-0.987780	-0.987030	-0.9870123350168432	-0.9862617406140519	-0.9941053340832532	-0.9933561942225217
0.009946	-0.017670	0.014124	-582.5815784584909	-0.987290	-0.986556	-0.9865222578257941	-0.9857876633632339	-0.9936152568922041	-0.9928821169717037
0.009947	-0.017410	0.014227	-574.0005384584908	-0.986797	-0.986074	-0.986029180634745	-0.9853055861124158	-0.993122179701155	-0.9924000397208856
0.009949	-0.017136	0.014264	-564.9147314584908	-0.986302	-0.985590	-0.9855340262526467	-0.9848214316107796	-0.9926270253190568	-0.9919158852192494
0.009950	-0.016754	0.014404	-552.2955544584909	-0.985804	-0.985107	-0.9850359490615977	-0.9843383543599614	-0.9921289481280078	-0.9914328079684313
0.009951	-0.016495	0.014484	-543.7145154584908	-0.985301	-0.984616	-0.9845328718705486	-0.9838472771091434	-0.9916258709369586	-0.9909417307176133
0.009952	-0.016205	0.014569	-534.1239414584908	-0.984797	-0.984123	-0.9840287946794996	-0.9833541998583253	-0.9911217937459096	-0.9904486534667951
0.009954	-0.015884	0.014581	-523.5238334584908	-0.984291	-0.983631	-0.9835226402974013	-0.9828620453566892	-0.9906156393638114	-0.989956498965159
0.009955	-0.015579	0.014679	-513.4284924584908	-0.983782	-0.983135	-0.9830135631063524	-0.9823659681058711	-0.9901065621727624	-0.9894604217143409
0.009956	-0.015259	0.014789	-502.8283834584908	-0.983270	-0.982635	-0.9825014859153032	-0.9818658908550529	-0.9895944849817132	-0.9889603444635228
0.009957	-0.015015	0.014868	-494.75211145849084	-0.982755	-0.982130	-0.9819864087242541	-0.9813608136042348	-0.9890794077906642	-0.9884552672127046
0.009959	-0.014633	0.014935	-482.1329344584908	-0.982236	-0.981628	-0.9814672543421559	-0.9808586591025986	-0.9885602534085659	-0.9879531127110684
0.009960	-0.014343	0.015076	-472.5423604584908	-0.981715	-0.981118	-0.9809461771511069	-0.9803485818517806	-0.9880391762175169	-0.9874430354602505
0.009961	-0.014145	0.015106	-465.98038945849083	-0.981191	-0.980603	-0.9804220999600578	-0.9798335046009625	-0.9875150990264678	-0.9869279582094324
0.009962	-0.013763	0.015198	-453.3612124584908	-0.980664	-0.980092	-0.9798950227690086	-0.9793224273501443	-0.9869880218354187	-0.9864168809586141
0.009964	-0.013443	0.015271	-442.7611044584908	-0.980134	-0.979575	-0.9793648683869104	-0.9788052728485082	-0.9864578674533204	-0.985899726456978
0.009965	-0.013153	0.015411	-433.1705304584908	-0.979600	-0.979054	-0.9788307911958615	-0.9782841955976901	-0.9859237902622715	-0.9853786492061599
0.009966	-0.012817	0.015491	-422.0656554584908	-0.979064	-0.978531	-0.9782947140048124	-0.9777611183468721	-0.9853877130712224	-0.9848555719553419
0.009967	-0.012543	0.015552	-412.97984845849084	-0.978524	-0.978003	-0.9777546368137632	-0.9772330410960539	-0.9848476358801732	-0.9843274947045237
0.009969	-0.012222	0.015649	-402.3797404584908	-0.977982	-0.977474	-0.977212482431665	-0.9767038865944176	-0.9843054814980751	-0.9837983402028875
0.009970	-0.011932	0.015710	-392.7891664584908	-0.977437	-0.976941	-0.976667405240616	-0.9761708093435996	-0.983760404307026	-0.9832652629520694
0.009971	-0.011658	0.015826	-383.7033594584908	-0.976889	-0.976404	-0.9761193280495669	-0.9756337320927816	-0.983212327115977	-0.9827281857012514
0.009972	-0.011292	0.015918	-371.58895045849084	-0.976337	-0.975868	-0.9755672508585178	-0.9750976548419634	-0.9826602499249278	-0.9821921084504333
0.009974	-0.011047	0.016028	-363.5126774584908	-0.975782	-0.975322	-0.9750120964764196	-0.9745515003403272	-0.9821050955428297	-0.9816459539487971
0.009975	-0.010742	0.016107	-353.4173364584908	-0.975223	-0.974777	-0.9744530192853705	-0.9740064230895091	-0.9815460183517806	-0.981100876697979
0.009976	-0.010437	0.016193	-343.32199545849085	-0.974662	-0.974228	-0.9738919420943215	-0.973457345838691	-0.9809849411607315	-0.9805517994471609
0.009977	-0.010162	0.016309	-334.2361884584908	-0.974097	-0.973675	-0.9733268649032724	-0.9729042685878729	-0.9804198639696824	-0.9799987221963428
0.009979	-0.009857	0.016376	-324.14084745849084	-0.973529	-0.973119	-0.9727587105211741	-0.9723481140862368	-0.9798517095875842	-0.9794425676947066
0.009980	-0.009491	0.016522	-312.0264384584908	-0.972957	-0.972562	-0.9721866333301251	-0.9717910368354187	-0.9792796323965351	-0.9788854904438885
0.009981	-0.009277	0.016595	-304.95969945849083	-0.972382	-0.971996	-0.971611556139076	-0.9712249595846005	-0.978704555205486	-0.9783194131930704
0.009982	-0.008957	0.016656	-294.3595914584908	-0.971804	-0.971431	-0.9710334789480269	-0.9706598823337825	-0.978126478014437	-0.9777543359422524
0.009984	-0.008636	0.016797	-283.7594834584908	-0.971222	-0.970863	-0.9704513245659288	-0.9700917278321464	-0.9775443236323388	-0.9771861814406162
0.009985	-0.008331	0.016901	-273.6641424584908	-0.970636	-0.970290	-0.9698652473748798	-0.9695186505813282	-0.9769582464412898	-0.9766131041897981
0.009986	-0.007980	0.016986	-262.05450045849085	-0.970047	-0.969716	-0.9692761701838306	-0.9689445733305101	-0.9763691692502406	-0.9760390269389799
0.009987	-0.007690	0.017072	-252.46392645849082	-0.969455	-0.969136	-0.9686840929927815	-0.968364496079692	-0.9757770920591915	-0.9754589496881618
0.009989	-0.007385	0.017230	-242.36858545849083	-0.968858	-0.968551	-0.9680869386106833	-0.9677793415780559	-0.9751799376770933	-0.9748737951865257
0.009990	-0.007141	0.017340	-234.2923124584908	-0.968258	-0.967961	-0.9674868614196342	-0.9671892643272377	-0.9745798604860443	-0.9742837179357076
0.009991	-0.006805	0.017395	-223.18743745849082	-0.967654	-0.967371	-0.9668827842285852	-0.9665991870764197	-0.9739757832949952	-0.9736936406848895
0.009992	-0.006516	0.017517	-213.59686345849082	-0.967047	-0.966776	-0.9662757070375361	-0.9660041098256015	-0.9733687061039461	-0.9730985634340713
0.009994	-0.006210	0.017670	-203.50152245849083	-0.966435	-0.966177	-0.9656635526554379	-0.9654049553239653	-0.9727565517218479	-0.9724994089324351
0.009995	-0.005890	0.017706	-192.90141445849082	-0.965821	-0.965576	-0.9650494754643889	-0.9648038780731473	-0.9721424745307989	-0.9718983316816171
0.009996	-0.005600	0.017847	-183.31084045849082	-0.965202	-0.964970	-0.9644303982733398	-0.9641978008223292	-0.9715233973397498	-0.971292254430799
0.009997	-0.005280	0.017969	-172.71073245849084	-0.964580	-0.964360	-0.9638083210822906	-0.9635877235715111	-0.9709013201487007	-0.970682177179981
0.009999	-0.005005	0.018036	-163.62492545849082	-0.964059	-0.963851	-0.9632871667001924	-0.9630785690698749	-0.9703801657666025	-0.9701730226783447
