Repository: pietracorvo/HystAPI

# Example data

The example data in this folder is from measurements performed during my physics bachelor.

The material is **FeSi3** (iron with 3% silicon), aka 'electrical steel', the standard material for ring cores in trafos. 

Four of the five samples where treated with high pressure torison (HPT, 20 rotations at 20GPa), to achieve nanocristallisation of the grains, which has a huge impact on the magnetic properties of the material. The HPT deformation was done at 77K (under liquid nitrogen) and at 293K (at room temperature). Afterwards some samples were heat treated at a temperature of 493K (for two hours) to anneal defects from the deformation process.

The five samples are:

File: testData/FeSi3_LN/G4_748V_100Hz_800000Fs0.txt (part 30 of 57)
--------------------------
t	U1	U2	H	Braw	Jraw	B_drift	 J_drift	B_corr	J_corr
0.010132	0.013718	0.021857	454.10426214800293	-0.882799	-0.883369	-0.8810257879095719	-0.8815962457746032	-0.8888330737720058	-0.8894022537539683
0.010134	0.013870	0.021936	459.15193314800297	-0.882038	-0.882614	-0.8802644378874459	-0.8808408958428572	-0.8880717237498799	-0.8886469038222223
0.010135	0.014069	0.022174	465.71390414800294	-0.881270	-0.881854	-0.8794962628763828	-0.8800807208769842	-0.8873035487388168	-0.8878867288563493
0.010136	0.014145	0.022339	468.23774014800296	-0.880496	-0.881084	-0.8787220878653198	-0.8793105459111111	-0.8865293737277538	-0.8871165538904763
0.010137	0.014328	0.022412	474.29494414800297	-0.879718	-0.880314	-0.8779439128542569	-0.8785403709452382	-0.8857511987166908	-0.8863463789246033
0.010139	0.014481	0.022607	479.34261514800295	-0.878935	-0.879537	-0.8771605628321308	-0.8777630210134921	-0.8849678486945648	-0.8855690289928573
0.010140	0.014557	0.022760	481.86645014800297	-0.878146	-0.878751	-0.8763713878210678	-0.8769768460476189	-0.8841786736835018	-0.8847828540269841
0.010141	0.014740	0.022870	487.9236551480029	-0.877353	-0.877966	-0.8755782128100048	-0.876191671081746	-0.8833854986724388	-0.8839976790611112
0.010142	0.014923	0.023022	493.98085914800293	-0.876555	-0.877176	-0.8747800377989418	-0.8754014961158729	-0.8825873236613757	-0.8832075040952381
0.010144	0.014999	0.023187	496.50469514800295	-0.875752	-0.876375	-0.8739766877768158	-0.874600146184127	-0.8817839736392498	-0.8824061541634921
0.010145	0.015228	0.023352	504.07620014800295	-0.874942	-0.875575	-0.8731665127657527	-0.8737999712182539	-0.8809737986281867	-0.8816059791976191
0.010146	0.015320	0.023547	507.10480314800293	-0.874126	-0.874763	-0.8723503377546897	-0.8729877962523809	-0.8801576236171237	-0.880793804231746
0.010147	0.015518	0.023694	513.6667741480029	-0.873305	-0.873950	-0.8715291627436268	-0.8721746212865079	-0.8793364486060607	-0.8799806292658731
0.010149	0.015656	0.023895	518.2096781480029	-0.872477	-0.873127	-0.8707008127215007	-0.8713512713547619	-0.8785080985839346	-0.879157279334127
0.010150	0.015854	0.024078	524.7716491480029	-0.871642	-0.872301	-0.8698656377104378	-0.8705250963888889	-0.8776729235728717	-0.878331104368254
0.010151	0.015961	0.024219	528.305019148003	-0.870803	-0.871466	-0.8690264626993747	-0.8696899214230158	-0.8768337485618086	-0.877495929402381
0.010152	0.016098	0.024402	532.8479221480029	-0.869957	-0.870626	-0.8681802876883117	-0.8688497464571429	-0.8759875735507456	-0.876655754436508
0.010154	0.016312	0.024591	539.9146611480029	-0.869105	-0.869783	-0.8673279376661857	-0.8680063965253968	-0.8751352235286196	-0.8758124045047619
0.010155	0.016479	0.024738	545.467099148003	-0.868247	-0.868932	-0.8664697626551227	-0.8671552215595238	-0.8742770485175566	-0.874961229538889
0.010156	0.016617	0.024915	550.010002148003	-0.867384	-0.868074	-0.8656065876440597	-0.8662970465936508	-0.8734138735064937	-0.874103054573016
0.010157	0.016769	0.025055	555.0576731480029	-0.866515	-0.867212	-0.8647374126329966	-0.8654348716277778	-0.8725446984954306	-0.8732408796071429
0.010159	0.016891	0.025323	559.0958091480029	-0.865638	-0.866340	-0.8638600626108707	-0.8645625216960318	-0.8716673484733046	-0.8723685296753969
0.010160	0.016998	0.025415	562.6291781480029	-0.864756	-0.865463	-0.8629778875998075	-0.8636853467301587	-0.8707851734622415	-0.8714913547095239
0.010161	0.017197	0.025592	569.191150148003	-0.863869	-0.864584	-0.8620907125887446	-0.8628061717642858	-0.8698979984511785	-0.8706121797436509
0.010162	0.017349	0.025806	574.2388201480029	-0.862975	-0.863696	-0.8611965375776817	-0.8619179967984127	-0.8690038234401156	-0.8697240047777779
0.010164	0.017441	0.025952	577.267423148003	-0.862075	-0.862801	-0.8602961875555556	-0.8610226468666667	-0.8681034734179895	-0.8688286548460319
0.010165	0.017700	0.026117	585.8484631480029	-0.861170	-0.861906	-0.8593910125444926	-0.8601274719007936	-0.8671982984069265	-0.8679334798801588
0.010166	0.017822	0.026337	589.8865991480029	-0.860258	-0.860999	-0.8584788375334295	-0.8592202969349206	-0.8662861233958634	-0.8670263049142858
0.010167	0.017975	0.026459	594.934270148003	-0.859340	-0.860087	-0.8575606625223665	-0.8583081219690477	-0.8653679483848005	-0.8661141299484129
0.010169	0.018127	0.026648	599.981940148003	-0.858417	-0.859170	-0.8566373125002404	-0.8573907720373016	-0.8644445983626744	-0.8651967800166668
0.010170	0.018265	0.026801	604.5248441480029	-0.857487	-0.858247	-0.8557071374891775	-0.8564675970714285	-0.8635144233516114	-0.8642736050507936
0.010171	0.018478	0.027045	611.591582148003	-0.856551	-0.857319	-0.8547709624781145	-0.8555394221055556	-0.8625782483405484	-0.8633454300849207
0.010172	0.018539	0.027185	613.610650148003	-0.855608	-0.856379	-0.8538277874670515	-0.8545992471396825	-0.8616350733294854	-0.8624052551190476
0.010174	0.018646	0.027350	617.1440201480029	-0.854660	-0.855435	-0.8528794374449254	-0.8536548972079364	-0.8606867233073594	-0.8614609051873016
0.010175	0.018829	0.027582	623.2012241480029	-0.853704	-0.854487	-0.8519232624338624	-0.8527067222420635	-0.8597305482962964	-0.8605127302214286
0.010176	0.019012	0.027777	629.258429148003	-0.852742	-0.853532	-0.8509610874227994	-0.8517515472761904	-0.8587683732852334	-0.8595575552555555
0.010177	0.019150	0.027924	633.801333148003	-0.851773	-0.852569	-0.8499919124117364	-0.8507883723103175	-0.8577991982741704	-0.8585943802896826
0.010179	0.019318	0.028180	639.3537701480029	-0.850797	-0.851600	-0.8490155623896104	-0.8498190223785714	-0.8568228482520444	-0.8576250303579366
0.010180	0.019440	0.028314	643.3919071480029	-0.849815	-0.850623	-0.8480333873785474	-0.8488418474126984	-0.8558406732409813	-0.8566478553920636
0.010181	0.019623	0.028516	649.449111148003	-0.848827	-0.849643	-0.8470452123674843	-0.8478616724468254	-0.8548524982299183	-0.8556676804261906
0.010182	0.019806	0.028711	655.506316148003	-0.847832	-0.848655	-0.8460500373564214	-0.8468734974809524	-0.8538573232188553	-0.8546795054603176
0.010184	0.019974	0.028912	661.0587531480029	-0.846830	-0.847660	-0.8450476873342954	-0.8458781475492063	-0.8528549731967293	-0.8536841555285715
0.010185	0.020065	0.029114	664.087356148003	-0.845821	-0.846655	-0.8440385123232323	-0.8448729725833334	-0.8518457981856663	-0.8526789805626985
0.010186	0.020233	0.029272	669.6397931480029	-0.844806	-0.845647	-0.8430233373121693	-0.8438647976174604	-0.8508306231746032	-0.8516708055968255
0.010187	0.020309	0.029517	672.163628148003	-0.843783	-0.844627	-0.8420001623011063	-0.8428446226515873	-0.8498074481635403	-0.8506506306309525
0.010189	0.020538	0.029724	679.735134148003	-0.842753	-0.843607	-0.8409698122789803	-0.8418242727198413	-0.8487770981414142	-0.8496302806992064
0.010190	0.020676	0.029852	684.2780381480029	-0.841718	-0.842577	-0.8399346372679173	-0.8407940977539683	-0.8477419231303512	-0.8486001057333334
0.010191	0.020859	0.030109	690.335242148003	-0.840674	-0.841542	-0.8388904622568543	-0.8397589227880953	-0.8466977481192882	-0.8475649307674604
0.010192	0.020950	0.030280	693.363845148003	-0.839625	-0.840496	-0.8378412872457912	-0.8387127478222223	-0.8456485731082252	-0.8465187558015874
0.010194	0.021164	0.030457	700.4305831480029	-0.838569	-0.839449	-0.8367849372236652	-0.8376653978904762	-0.8445922230860992	-0.8454714058698414
0.010195	0.021286	0.030646	704.468720148003	-0.837507	-0.838392	-0.8357227622126022	-0.8366082229246032	-0.8435300480750362	-0.8444142309039684
0.010196	0.021439	0.030853	709.516390148003	-0.836438	-0.837329	-0.8346535872015393	-0.8355450479587302	-0.8424608730639732	-0.8433510559380953
0.010197	0.021576	0.031018	714.0592941480029	-0.835362	-0.836259	-0.8335774121904762	-0.8344748729928572	-0.8413846980529102	-0.8422808809722223
0.010199	0.021698	0.031219	718.0974301480029	-0.834280	-0.835182	-0.8324950621683502	-0.8333975230611111	-0.8403023480307842	-0.8412035310404763
0.010200	0.021866	0.031415	723.649868148003	-0.833192	-0.834100	-0.8314068871572872	-0.832315348095238	-0.8392141730197211	-0.8401213560746031
0.010201	0.022018	0.031616	728.697538148003	-0.832096	-0.833011	-0.8303107121462241	-0.831226173129365	-0.838117998008658	-0.8390321811087301
0.010202	0.022171	0.031781	733.7452091480029	-0.830994	-0.831916	-0.8292085371351612	-0.830130998163492	-0.8370158229975951	-0.8379370061428572
0.010204	0.022354	0.031982	739.802413148003	-0.829886	-0.830815	-0.8281001871130351	-0.829029648231746	-0.8359074729754691	-0.8368356562111111
0.010205	0.022491	0.032172	744.3453171480029	-0.828771	-0.829706	-0.8269850121019722	-0.827920473265873	-0.8347922979644061	-0.8357264812452382
0.010206	0.022659	0.032367	749.897754148003	-0.827649	-0.828591	-0.825862837090909	-0.8268052982999999	-0.833670122953343	-0.8346113062793651
0.010207	0.022797	0.032526	754.440658148003	-0.826521	-0.827469	-0.824734662079846	-0.825683123334127	-0.83254194794228	-0.8334891313134921
0.010209	0.022919	0.032745	758.478794148003	-0.825386	-0.826339	-0.82359931205772	-0.824552773402381	-0.8314065979201539	-0.8323587813817461
0.010210	0.023132	0.032953	765.545533148003	-0.824244	-0.825206	-0.822457137046657	-0.8234195984365079	-0.830264422909091	-0.8312256064158731
0.010211	0.023285	0.033160	770.593203148003	-0.823095	-0.824063	-0.8213079620355941	-0.8222764234706349	-0.829115247898028	-0.83008243145
0.010212	0.023392	0.033344	774.126573148003	-0.821939	-0.822912	-0.820151787024531	-0.8211252485047619	-0.8279590728869649	-0.828931256484127
0.010214	0.023605	0.033521	781.193312148003	-0.820777	-0.821759	-0.818989437002405	-0.8199718985730159	-0.826796722864839	-0.827777906552381
0.010215	0.023727	0.033722	785.231448148003	-0.819608	-0.820595	-0.817820261991342	-0.8188077236071428	-0.8256275478537759	-0.826613731586508
0.010216	0.023865	0.033923	789.7743511480029	-0.818433	-0.819425	-0.8166450869802789	-0.8176375486412698	-0.8244523728427129	-0.825443556620635
0.010217	0.023987	0.034058	793.8124881480029	-0.817252	-0.818249	-0.815463911969216	-0.8164613736753968	-0.8232711978316499	-0.824267381654762
0.010219	0.024216	0.034283	801.3839941480029	-0.816064	-0.817070	-0.8142755619470899	-0.8152820237436508	-0.8220828478095239	-0.8230880317230159
0.010220	0.024323	0.034491	804.9173631480029	-0.814869	-0.815880	-0.8130803869360269	-0.8140918487777778	-0.8208876727984609	-0.821897856757143
0.010221	0.024414	0.034656	807.945965148003	-0.813668	-0.814682	-0.8118792119249639	-0.8128936738119048	-0.8196864977873979	-0.82069968179127
0.010222	0.024612	0.034808	814.507937148003	-0.812461	-0.813484	-0.8106720369139009	-0.8116954988460318	-0.8184793227763348	-0.8195015068253969
0.010224	0.024780	0.034991	820.0603751480029	-0.811248	-0.812278	-0.8094586868917749	-0.8104891489142857	-0.8172659727542089	-0.8182951568936508
0.010225	0.024887	0.035254	823.593744148003	-0.810026	-0.811060	-0.8082365118807119	-0.8092709739484127	-0.8160437977431458	-0.8170769819277779
0.010226	0.025085	0.035468	830.155716148003	-0.808797	-0.809840	-0.8070073368696489	-0.8080507989825397	-0.8148146227320828	-0.8158568069619049
0.010227	0.025238	0.035638	835.2033861480029	-0.807561	-0.808611	-0.8057711618585859	-0.8068216240166667	-0.8135784477210198	-0.8146276319960318
0.010229	0.025360	0.035828	839.2415221480029	-0.806320	-0.807374	-0.8045298118364599	-0.8055842740849206	-0.8123370976988938	-0.8133902820642858
0.010230	0.025574	0.035962	846.308261148003	-0.805073	-0.806136	-0.8032826368253969	-0.8043460991190475	-0.8110899226878309	-0.8121521070984127
0.010231	0.025711	0.036176	850.8511651480029	-0.803819	-0.804888	-0.8020284618143337	-0.8030979241531746	-0.8098357476767677	-0.8109039321325398
0.010232	0.025787	0.036389	853.375000148003	-0.802558	-0.803630	-0.8007672868032708	-0.8018397491873015	-0.8085745726657048	-0.8096457571666666
0.010234	0.026001	0.036609	860.441739148003	-0.801289	-0.802370	-0.7994979367811448	-0.8005793992555555	-0.8073052226435787	-0.8083854072349207
0.010235	0.026215	0.036798	867.508477148003	-0.800014	-0.801103	-0.7982227617700818	-0.7993122242896825	-0.8060300476325157	-0.8071182322690477
0.010236	0.026352	0.036993	872.051381148003	-0.798732	-0.799827	-0.7969405867590188	-0.7980360493238094	-0.8047478726214528	-0.8058420573031746
0.010237	0.026443	0.037158	875.079983148003	-0.797444	-0.798543	-0.7956524117479558	-0.7967518743579365	-0.8034596976103897	-0.8045578823373016
0.010239	0.026581	0.037292	879.622887148003	-0.796151	-0.797256	-0.7943590617258298	-0.7954645244261904	-0.8021663475882638	-0.8032705324055556
0.010240	0.026794	0.037494	886.689625148003	-0.794852	-0.795965	-0.7930598867147667	-0.7941733494603175	-0.8008671725772006	-0.8019793574396826
0.010241	0.026840	0.037659	888.2039261480029	-0.793547	-0.794662	-0.7917547117037037	-0.7928701744944444	-0.7995619975661377	-0.8006761824738096
0.010242	0.026993	0.037775	893.2515971480029	-0.792236	-0.793359	-0.7904435366926408	-0.7915669995285715	-0.7982508225550747	-0.7993730075079366
0.010244	0.027222	0.038049	900.8231031480029	-0.790918	-0.792049	-0.7891251866705147	-0.7902566495968254	-0.7969324725329486	-0.7980626575761905
0.010245	0.027328	0.038300	904.3564721480029	-0.789591	-0.790727	-0.7877980116594517	-0.7889344746309523	-0.7956052975218857	-0.7967404826103175
0.010246	0.027481	0.038470	909.404143148003	-0.788257	-0.789400	-0.7864638366483886	-0.7876072996650794	-0.7942711225108225	-0.7954133076444445
0.010247	0.027695	0.038666	916.470881148003	-0.786917	-0.788068	-0.7851236616373256	-0.7862751246992064	-0.7929309474997596	-0.7940811326785715
0.010249	0.027832	0.038867	921.013785148003	-0.785570	-0.786727	-0.7837763116151996	-0.7849337747674603	-0.7915835974776335	-0.7927397827468254
0.010250	0.027985	0.039069	926.0614551480029	-0.784216	-0.785379	-0.7824221366041366	-0.7835855998015874	-0.7902294224665706	-0.7913916077809525
0.010251	0.028122	0.039215	930.6043591480029	-0.782857	-0.784026	-0.7810629615930736	-0.7822324248357143	-0.7888702474555076	-0.7900384328150795
0.010252	0.028290	0.039392	936.156796148003	-0.781491	-0.782667	-0.7796967865820106	-0.7808732498698413	-0.7875040724444445	-0.7886792578492064
0.010254	0.028427	0.039563	940.699700148003	-0.780120	-0.781302	-0.7783254365598846	-0.7795078999380953	-0.7861327224223186	-0.7873139079174605
0.010255	0.028549	0.039740	944.737836148003	-0.778742	-0.779929	-0.7769472615488215	-0.7781347249722222	-0.7847545474112555	-0.7859407329515874
0.010256	0.028717	0.039923	950.2902741480029	-0.777358	-0.778552	-0.7755630865377585	-0.7767575500063493	-0.7833703724001925	-0.7845635579857144
0.010257	0.028854	0.040161	954.833177148003	-0.775967	-0.777166	-0.7741719115266955	-0.7753713750404763	-0.7819791973891295	-0.7831773830198414
0.010259	0.028976	0.040332	958.871314148003	-0.774569	-0.775773	-0.7727735615045694	-0.7739780251087301	-0.7805808473670034	-0.7817840330880953
0.010260	0.029221	0.040552	966.947586148003	-0.773163	-0.774378	-0.7713673864935066	-0.7725828501428571	-0.7791746723559405	-0.7803888581222223
0.010261	0.029343	0.040735	970.985723148003	-0.771751	-0.772971	-0.7699552114824435	-0.771175675176984	-0.7777624973448775	-0.7789816831563492
0.010262	0.029480	0.040948	975.5286261480029	-0.770332	-0.771558	-0.7685360364713805	-0.769762500211111	-0.7763433223338144	-0.7775685081904762
0.010264	0.029709	0.041095	983.1001321480029	-0.768907	-0.770142	-0.7671106864492545	-0.768346150279365	-0.7749179723116885	-0.7761521582587302
0.010265	0.029861	0.041315	988.1478031480029	-0.767476	-0.768717	-0.7656795114381915	-0.766920975313492	-0.7734867973006254	-0.7747269832928572
0.010266	0.029938	0.041449	990.6716381480029	-0.766039	-0.767283	-0.7642423364271285	-0.7654868003476191	-0.7720496222895624	-0.7732928083269842
0.010267	0.030090	0.041644	995.7193081480029	-0.764595	-0.765846	-0.7627981614160655	-0.764049625381746	-0.7706054472784994	-0.7718556333611112
0.010269	0.030273	0.041858	1001.7765131480029	-0.763144	-0.764403	-0.7613468113939394	-0.76260627545	-0.7691540972563734	-0.7704122834293652
0.010270	0.030426	0.042114	1006.8241841480029	-0.761685	-0.762950	-0.7598876363828764	-0.761153100484127	-0.7676949222453103	-0.7689591084634921
0.010271	0.030518	0.042249	1009.8527861480029	-0.760221	-0.761489	-0.7584234613718134	-0.7596919255182539	-0.7662307472342473	-0.7674979334976191
0.010272	0.030762	0.042438	1017.9290591480029	-0.758749	-0.760028	-0.7569512863607504	-0.758230750552381	-0.7647585722231843	-0.7660367585317461
0.010274	0.030869	0.042700	1021.4624281480029	-0.757270	-0.758553	-0.7554719363386243	-0.756755400620635	-0.7632792222010583	-0.7645614086000001
0.010275	0.031052	0.042883	1027.5196331480029	-0.755784	-0.757075	-0.7539857613275613	-0.755277225654762	-0.7617930471899953	-0.7630832336341271
0.010276	0.031174	0.043024	1031.557769148003	-0.754292	-0.755588	-0.7524935863164983	-0.7537900506888889	-0.7603008721789323	-0.7615960586682541
0.010277	0.031357	0.043207	1037.614974148003	-0.752795	-0.754098	-0.7509964113054353	-0.7522998757230159	-0.7588036971678692	-0.7601058837023811
0.010279	0.031448	0.043390	1040.643576148003	-0.751291	-0.752598	-0.7494920612833094	-0.7507995257912699	-0.7572993471457433	-0.758605533770635
0.010280	0.031616	0.043591	1046.1960141480029	-0.749780	-0.751094	-0.7479808862722462	-0.7492953508253969	-0.7557881721346802	-0.757101358804762
0.010281	0.031769	0.043793	1051.243684148003	-0.748262	-0.749582	-0.7464627112611832	-0.7477831758595238	-0.7542699971236172	-0.755589183838889
0.010282	0.031952	0.044019	1057.3008891480029	-0.746736	-0.748064	-0.7449365362501202	-0.7462650008936508	-0.7527438221125542	-0.7540710088730159
0.010284	0.032074	0.044214	1061.339025148003	-0.745204	-0.746537	-0.7434041862279942	-0.7447376509619048	-0.7512114720904282	-0.75254365894127
0.010285	0.032257	0.044427	1067.396230148003	-0.743664	-0.745005	-0.7418640112169312	-0.7432054759960318	-0.7496712970793652	-0.751011483975397
0.010286	0.032364	0.044641	1070.929599148003	-0.742117	-0.743462	-0.7403168362058682	-0.7416623010301587	-0.7481241220683021	-0.7494683090095239
0.010287	0.032486	0.044806	1074.967735148003	-0.740564	-0.741914	-0.7387636611948052	-0.7401141260642857	-0.7465709470572391	-0.7479201340436509
0.010289	0.032700	0.044946	1082.034474148003	-0.739005	-0.740365	-0.7372043111726791	-0.7385647761325397	-0.7450115970351131	-0.7463707841119048
0.010290	0.032913	0.045209	1089.101213148003	-0.737439	-0.738807	-0.7356381361616161	-0.7370066011666666	-0.7434454220240501	-0.7448126091460318
0.010291	0.033005	0.045380	1092.129815148003	-0.735866	-0.737238	-0.7340649611505532	-0.7354374262007936	-0.7418722470129872	-0.7432434341801587
0.010292	0.033173	0.045526	1097.682253148003	-0.734288	-0.735667	-0.7324867861394901	-0.7338662512349206	-0.7402940720019241	-0.7416722592142857
0.010294	0.033310	0.045752	1102.225156148003	-0.732702	-0.734087	-0.7309004361173641	-0.7322859013031746	-0.7387077219797981	-0.7400919092825398
0.010295	0.033524	0.045978	1109.291895148003	-0.731108	-0.732502	-0.729306261106301	-0.7307007263373015	-0.737113546968735	-0.7385067343166667
0.010296	0.033569	0.046161	1110.806196148003	-0.729509	-0.730904	-0.727707086095238	-0.7291025513714285	-0.735514371957672	-0.7369085593507937
0.010297	0.033768	0.046289	1117.368168148003	-0.727904	-0.729307	-0.7261019110841751	-0.7275053764055556	-0.733909196946609	-0.7353113843849207
0.010299	0.033905	0.046576	1121.911071148003	-0.726290	-0.727699	-0.724487561062049	-0.7258970264738095	-0.732294846924483	-0.7337030344531746
0.010300	0.033997	0.046710	1124.939674148003	-0.724671	-0.726084	-0.722868386050986	-0.7242818515079364	-0.73067567191342	-0.7320878594873016
0.010301	0.034225	0.046863	1132.5111791480028	-0.723046	-0.724469	-0.7212432110399231	-0.7226666765420635	-0.729050496902357	-0.7304726845214287
0.010302	0.034378	0.047131	1137.5588501480029	-0.721413	-0.722842	-0.71961003602886	-0.7210395015761905	-0.7274173218912939	-0.7288455095555556
0.010304	0.034531	0.047369	1142.606520148003	-0.719771	-0.721207	-0.7179676860067341	-0.7194041516444445	-0.7257749718691681	-0.7272101596238096
0.010305	0.034637	0.047522	1146.139890148003	-0.718123	-0.719563	-0.7163195109956709	-0.7177599766785714	-0.7241267968581049	-0.7255659846579365
0.010306	0.034821	0.047772	1152.1970941480029	-0.716468	-0.717916	-0.714664335984608	-0.7161128017126984	-0.722471621847042	-0.7239188096920636
0.010307	0.034973	0.047949	1157.244765148003	-0.714806	-0.716260	-0.7130021609735451	-0.7144566267468254	-0.720809446835979	-0.7222626347261906
0.010309	0.035156	0.048181	1163.3019691480029	-0.713137	-0.714598	-0.711332810951419	-0.7127942768150793	-0.7191400968138529	-0.7206002847944445
0.010310	0.035278	0.048297	1167.3401061480029	-0.711462	-0.712928	-0.709657635940356	-0.7111241018492064	-0.71746492180279	-0.7189301098285715
0.010311	0.035461	0.048511	1173.397311148003	-0.709780	-0.711255	-0.7079754609292929	-0.7094509268833333	-0.7157827467917268	-0.7172569348626985
0.010312	0.035522	0.048737	1175.416379148003	-0.708091	-0.709568	-0.70628628591823	-0.7077637519174603	-0.7140935717806639	-0.7155697598968255
0.010314	0.035767	0.048950	1183.492652148003	-0.706395	-0.707882	-0.7045899358961039	-0.7060774019857143	-0.7123972217585378	-0.7138834099650795
0.010315	0.035904	0.049133	1188.035555148003	-0.704692	-0.706184	-0.7028867608850409	-0.7043792270198413	-0.7106940467474748	-0.7121852349992065
0.010316	0.036026	0.049323	1192.073691148003	-0.702982	-0.704480	-0.7011765858739779	-0.7026750520539683	-0.7089838717364119	-0.7104810600333334
0.010317	0.036163	0.049481	1196.616595148003	-0.701267	-0.702770	-0.6994614108629148	-0.7009648770880953	-0.7072686967253488	-0.7087708850674604
0.010319	0.036346	0.049756	1202.673799148003	-0.699543	-0.701054	-0.6977370608407889	-0.6992485271563491	-0.7055443467032229	-0.7070545351357143
0.010320	0.036423	0.049896	1205.197635148003	-0.697813	-0.699327	-0.6960068858297258	-0.6975213521904762	-0.7038141716921598	-0.7053273601698413
0.010321	0.036606	0.050055	1211.254839148003	-0.696078	-0.697600	-0.6942717108186628	-0.6957941772246031	-0.7020789966810967	-0.7036001852039683
0.010322	0.036758	0.050256	1216.302510148003	-0.694336	-0.695864	-0.6925295358075998	-0.6940580022587302	-0.7003368216700337	-0.7018640102380953
0.010324	0.036942	0.050513	1222.359715148003	-0.692586	-0.694121	-0.6907791857854738	-0.6923146523269841	-0.6985864716479078	-0.7001206603063492
0.010325	0.037018	0.050671	1224.883550148003	-0.690829	-0.692368	-0.6890220107744108	-0.6905614773611111	-0.6968292966368448	-0.6983674853404762
0.010326	0.037247	0.050842	1232.455056148003	-0.689067	-0.690615	-0.6872598357633477	-0.688808302395238	-0.6950671216257817	-0.6966143103746032
0.010327	0.037476	0.051056	1240.0265611480029	-0.687297	-0.688855	-0.6854896607522848	-0.687048127429365	-0.6932969466147187	-0.6948541354087302
0.010329	0.037567	0.051318	1243.0551641480029	-0.685519	-0.687081	-0.6837113107301587	-0.6852737774976191	-0.6915185965925926	-0.6930797854769842
0.010330	0.037704	0.051416	1247.5980671480029	-0.683736	-0.685304	-0.6819281357190957	-0.683496602531746	-0.6897354215815297	-0.6913026105111112
0.010331	0.037842	0.051630	1252.140971148003	-0.681947	-0.683520	-0.6801389607080327	-0.681712427565873	-0.6879462465704667	-0.6895184355452382
0.010332	0.038010	0.051831	1257.6934081480028	-0.680150	-0.681731	-0.6783417856969697	-0.6799232526	-0.6861490715594036	-0.6877292605793651
0.010334	0.038147	0.052039	1262.236312148003	-0.678347	-0.679933	-0.6765384356748437	-0.678124902668254	-0.6843457215372777	-0.6859309106476191
0.010335	0.038315	0.052197	1267.788749148003	-0.676537	-0.678130	-0.6747282606637808	-0.676321727702381	-0.6825355465262147	-0.6841277356817461
0.010336	0.038452	0.052423	1272.331653148003	-0.674721	-0.676319	-0.6729120856527177	-0.674510552736508	-0.6807193715151516	-0.6823165607158731
0.010337	0.038559	0.052618	1275.865022148003	-0.672897	-0.674500	-0.6710879106416546	-0.6726913777706349	-0.6788951965040886	-0.6804973857500001
0.010339	0.038757	0.052808	1282.426994148003	-0.671066	-0.672677	-0.6692565606195287	-0.6708680278388889	-0.6770638464819626	-0.678674035818254
0.010340	0.038925	0.053033	1287.979431148003	-0.669228	-0.670846	-0.6674183856084657	-0.669036852873016	-0.6752256714708996	-0.6768428608523811
0.010341	0.039017	0.053247	1291.008033148003	-0.667383	-0.669005	-0.6655732105974026	-0.6671956779071428	-0.6733804964598366	-0.675001685886508
0.010342	0.039185	0.053418	1296.560471148003	-0.665531	-0.667160	-0.6637210355863395	-0.6653505029412699	-0.6715283214487735	-0.673156510920635
0.010344	0.039398	0.053650	1303.6272101480029	-0.663672	-0.665310	-0.6618616855642137	-0.6635001530095238	-0.6696689714266476	-0.671306160988889
0.010345	0.039474	0.053802	1306.151045148003	-0.661807	-0.663448	-0.6599965105531506	-0.6616379780436509	-0.6678037964155845	-0.669443986023016
0.010346	0.039673	0.054010	1312.713017148003	-0.659935	-0.661584	-0.6581243355420876	-0.6597738030777778	-0.6659316214045216	-0.6675798110571429
0.010347	0.039825	0.054205	1317.760687148003	-0.658056	-0.659711	-0.6562451605310246	-0.6579006281119049	-0.6640524463934585	-0.66570663609127
0.010349	0.040024	0.054456	1324.322659148003	-0.656169	-0.657833	-0.6543578105088985	-0.6560222781801587	-0.6621650963713325	-0.6638282861595238
0.010350	0.040085	0.054620	1326.341727148003	-0.654276	-0.655942	-0.6524646354978355	-0.6541311032142857	-0.6602719213602695	-0.6619371111936508
0.010351	0.040253	0.054761	1331.894165148003	-0.652377	-0.654050	-0.6505654604867724	-0.6522389282484127	-0.6583727463492064	-0.6600449362277778
0.010352	0.040466	0.055023	1338.960903148003	-0.650470	-0.652152	-0.6486582854757095	-0.6503407532825396	-0.6564655713381434	-0.6581467612619047
0.010354	0.040527	0.055225	1340.9799721480028	-0.648557	-0.650241	-0.6467449354535835	-0.6484294033507936	-0.6545522213160174	-0.6562354113301587
0.010355	0.040695	0.055359	1346.532409148003	-0.646637	-0.648329	-0.6448247604425205	-0.6465172283849207	-0.6526320463049544	-0.6543232363642858
0.010356	0.040909	0.055548	1353.599148148003	-0.644712	-0.646412	-0.6428995854314574	-0.6446000534190476	-0.6507068712938914	-0.6524060613984127
0.010357	0.041000	0.055804	1356.6277501480029	-0.642778	-0.644482	-0.6409654104203943	-0.6426698784531746	-0.6487726962828283	-0.6504758864325397
0.010359	0.041183	0.056006	1362.684955148003	-0.640837	-0.642549	-0.6390240603982684	-0.6407365285214286	-0.6468313462607024	-0.6485425365007937
0.010360	0.041321	0.056207	1367.227858148003	-0.638889	-0.640606	-0.6370758853872054	-0.6387933535555556	-0.6448831712496393	-0.6465993615349207
0.010361	0.041473	0.056360	1372.275529148003	-0.636935	-0.638659	-0.6351217103761424	-0.6368461785896825	-0.6429289962385764	-0.6446521865690477
0.010362	0.041626	0.056573	1377.323199148003	-0.634974	-0.636705	-0.6331605353650794	-0.6348920036238095	-0.6409678212275134	-0.6426980116031746
0.010364	0.041840	0.056763	1384.389938148003	-0.633007	-0.634746	-0.6311931853429533	-0.6329326536920635	-0.6390004712053873	-0.6407386616714287
0.010365	0.041931	0.056982	1387.4185401480029	-0.631032	-0.632775	-0.6292180103318904	-0.6309614787261905	-0.6370252961943244	-0.6387674867055556
0.010366	0.042099	0.057166	1392.970978148003	-0.629050	-0.630800	-0.6272358353208273	-0.6289863037603175	-0.6350431211832612	-0.6367923117396826
0.010367	0.042252	0.057330	1398.018648148003	-0.627063	-0.628819	-0.6252486603097643	-0.6270051287944445	-0.6330559461721983	-0.6348111367738096
0.010369	0.042404	0.057538	1403.066319148003	-0.625069	-0.626831	-0.6232543102876382	-0.6250167788626985	-0.6310615961500722	-0.6328227868420636
0.010370	0.042572	0.057776	1408.618756148003	-0.623066	-0.624836	-0.6212511352765753	-0.6230216038968254	-0.6290584211390092	-0.6308276118761905
0.010371	0.042679	0.057959	1412.152126148003	-0.621057	-0.622832	-0.6192419602655123	-0.6210174289309525	-0.6270492461279462	-0.6288234369103176
0.010372	0.042862	0.058148	1418.209330148003	-0.619042	-0.620823	-0.6172267852544492	-0.6190082539650794	-0.6250340711168831	-0.6268142619444446
0.010374	0.042984	0.058386	1422.247467148003	-0.617019	-0.618805	-0.6152034352323232	-0.6169899040333334	-0.6230107210947572	-0.6247959120126986
0.010375	0.043076	0.058514	1425.276069148003	-0.614990	-0.616781	-0.6131742602212603	-0.6149657290674604	-0.6209815460836943	-0.6227717370468255
0.010376	0.043304	0.058716	1432.847575148003	-0.612955	-0.614755	-0.6111390852101972	-0.6129395541015874	-0.6189463710726312	-0.6207455620809526
0.010377	0.043503	0.058990	1439.409547148003	-0.610911	-0.612719	-0.6090949101991342	-0.6109033791357144	-0.6169021960615682	-0.6187093871150795
0.010379	0.043533	0.059149	1440.419081148003	-0.608861	-0.610670	-0.6070445601770081	-0.6088540292039682	-0.6148518460394421	-0.6166600371833334
0.010380	0.043762	0.059271	1447.9905861480029	-0.606805	-0.608625	-0.6049883851659452	-0.6068088542380952	-0.6127956710283792	-0.6146148622174603
0.010381	0.043961	0.059528	1454.5525581480028	-0.604742	-0.606570	-0.6029252101548822	-0.6047536792722222	-0.6107324960173162	-0.6125596872515874
0.010382	0.044098	0.059766	1459.095462148003	-0.602671	-0.604504	-0.6008540351438191	-0.6026875043063492	-0.608661321006253	-0.6104935122857144
0.010384	0.044235	0.059924	1463.638365148003	-0.600594	-0.602433	-0.5987766851216931	-0.6006161543746031	-0.6065839709841271	-0.6084221623539683
0.010385	0.044388	0.060120	1468.686036148003	-0.598510	-0.600355	-0.5966925101106301	-0.5985379794087301	-0.604499795973064	-0.6063439873880953
0.010386	0.044540	0.060309	1473.733706148003	-0.596420	-0.598271	-0.5946023350995671	-0.5964538044428571	-0.602409620962001	-0.6042598124222223
0.010387	0.044678	0.060529	1478.2766101480029	-0.594322	-0.596180	-0.5925041600885042	-0.5943626294769842	-0.6003114459509381	-0.6021686374563493
0.010389	0.044830	0.060663	1483.324280148003	-0.592219	-0.594083	-0.5904008100663781	-0.5922652795452381	-0.5982080959288121	-0.6000712875246033
0.010390	0.045013	0.060913	1489.3814851480029	-0.590109	-0.591980	-0.5882906350553151	-0.590162104579365	-0.596097920917749	-0.5979681125587302
0.010391	0.045059	0.060999	1490.895786148003	-0.587994	-0.589867	-0.586175460044252	-0.5880489296134921	-0.593982745906686	-0.5958549375928572
0.010392	0.045227	0.061237	1496.4482231480029	-0.585871	-0.587751	-0.5840522850331891	-0.5859327546476191	-0.591859570895623	-0.5937387626269842
0.010394	0.045456	0.061469	1504.0197291480029	-0.583741	-0.585630	-0.5819219350110629	-0.583811404715873	-0.5897292208734969	-0.5916174126952382
0.010395	0.045532	0.061658	1506.543564148003	-0.581604	-0.583497	-0.57978476	-0.58167822975	-0.587592045862434	-0.5894842377293652
0.010396	0.045761	0.061829	1514.115070148003	-0.579461	-0.581363	-0.577641584988937	-0.579544054784127	-0.585448870851371	-0.5873500627634921
0.010397	0.045929	0.062048	1519.667508148003	-0.577310	-0.579219	-0.5754904099778739	-0.577399879818254	-0.5832976958403079	-0.5852058877976192
0.010399	0.045990	0.062256	1521.686576148003	-0.575152	-0.577064	-0.573332059955748	-0.575244529886508	-0.5811393458181819	-0.5830505378658731
0.010400	0.046143	0.062402	1526.7342471480029	-0.572989	-0.574907	-0.5711688849446849	-0.5730873549206349	-0.5789761708071188	-0.5808933629
0.010401	0.046326	0.062616	1532.791451148003	-0.570819	-0.572745	-0.5689987099336219	-0.5709251799547619	-0.5768059957960558	-0.578731187934127
0.010402	0.046585	0.062823	1541.3724911480028	-0.568641	-0.570578	-0.5668205349225589	-0.568758004988889	-0.5746278207849929	-0.5765640129682541
0.010404	0.046616	0.063062	1542.3820251480029	-0.566456	-0.568394	-0.5646351849004329	-0.5665736550571429	-0.5724424707628668	-0.574379663036508
0.010405	0.046829	0.063177	1549.448764148003	-0.564266	-0.566213	-0.56244500988937	-0.5643924800912699	-0.5702522957518039	-0.572198488070635
0.010406	0.046936	0.063391	1552.982133148003	-0.562068	-0.564020	-0.5602468348783068	-0.5621993051253968	-0.5680541207407408	-0.570005313104762
0.010407	0.047089	0.063660	1558.029804148003	-0.559863	-0.561820	-0.5580416598672439	-0.5599991301595239	-0.5658489457296778	-0.567805138138889
0.010409	0.047241	0.063751	1563.077474148003	-0.557653	-0.559616	-0.5558313098451177	-0.5577947802277777	-0.5636385957075517	-0.5656007882071429
0.010410	0.047470	0.063971	1570.648980148003	-0.555435	-0.557408	-0.5536131348340548	-0.5555866052619047	-0.5614204206964888	-0.5633926132412699
0.010411	0.047546	0.064221	1573.1728151480029	-0.553210	-0.555186	-0.5513879598229918	-0.5533644302960317	-0.5591952456854258	-0.5611704382753968
0.010412	0.047699	0.064404	1578.220486148003	-0.550977	-0.552960	-0.5491547848119289	-0.5511382553301587	-0.5569620706743629	-0.5589442633095238
0.010414	0.047836	0.064575	1582.763389148003	-0.548739	-0.550728	-0.5469164347898028	-0.5489059053984127	-0.5547237206522367	-0.5567119133777778
0.010415	0.047974	0.064758	1587.3062931480029	-0.546494	-0.548488	-0.5446712597787399	-0.5466657304325396	-0.5524785456411738	-0.5544717384119048
0.010416	0.048126	0.064996	1592.353963148003	-0.544242	-0.546243	-0.5424190847676768	-0.5444205554666667	-0.5502263706301107	-0.5522265634460318
0.010417	0.048309	0.065118	1598.4111681480028	-0.541984	-0.543992	-0.5401609097566138	-0.5421693805007937	-0.5479681956190477	-0.5499753884801588
0.010419	0.048508	0.065356	1604.973139148003	-0.539719	-0.541736	-0.5378955597344877	-0.5399130305690476	-0.5457028455969216	-0.5477190385484128
0.010420	0.048615	0.065527	1608.506509148003	-0.537448	-0.539469	-0.5356243847234248	-0.5376458556031746	-0.5434316705858587	-0.5454518635825397
0.010421	0.048782	0.065735	1614.0589461480029	-0.535170	-0.537198	-0.5333462097123618	-0.5353746806373015	-0.5411534955747958	-0.5431806886166667
0.010422	0.048981	0.065924	1620.620918148003	-0.532885	-0.534921	-0.5310610347012987	-0.5330975056714286	-0.5388683205637327	-0.5409035136507937
0.010424	0.049026	0.066119	1622.135219148003	-0.530593	-0.532631	-0.5287686846791727	-0.5308071557396825	-0.5365759705416067	-0.5386131637190477
0.010425	0.049210	0.066290	1628.192424148003	-0.528295	-0.530341	-0.5264705096681096	-0.5285169807738095	-0.5342777955305436	-0.5363229887531746
0.010426	0.049393	0.066479	1634.249628148003	-0.525991	-0.528044	-0.5241663346570467	-0.5262198058079365	-0.5319736205194806	-0.5340258137873016
0.010427	0.049500	0.066699	1637.782998148003	-0.523679	-0.525737	-0.5218541596459837	-0.5239126308420635	-0.5296614455084176	-0.5317186388214287
0.010429	0.049667	0.066937	1643.335435148003	-0.521359	-0.523424	-0.5195338096238576	-0.5215992809103175	-0.5273410954862916	-0.5294052888896826
0.010430	0.049866	0.067084	1649.897407148003	-0.519034	-0.521107	-0.5172086346127946	-0.5192821059444445	-0.5250159204752286	-0.5270881139238096
0.010431	0.050018	0.067303	1654.945078148003	-0.516701	-0.518780	-0.5148754596017315	-0.5169549309785715	-0.5226827454641655	-0.5247609389579366
0.010432	0.050140	0.067535	1658.9832141480028	-0.514361	-0.516445	-0.5125352845906685	-0.5146197560126985	-0.5203425704531025	-0.5224257639920636
0.010434	0.050232	0.067621	1662.011816148003	-0.512017	-0.514105	-0.5101909345685426	-0.5122794060809525	-0.5179982204309765	-0.5200854140603176
0.010435	0.050461	0.067804	1669.583322148003	-0.509666	-0.511764	-0.5078397595574795	-0.5099382311150794	-0.5156470454199135	-0.5177442390944446
0.010436	0.050629	0.068054	1675.1357601480029	-0.507308	-0.509412	-0.5054815845464166	-0.5075860561492064	-0.5132888704088505	-0.5153920641285715
0.010437	0.050735	0.068237	1678.6691291480029	-0.504943	-0.507052	-0.5031164095353535	-0.5052258811833332	-0.5109236953977875	-0.5130318891626984
0.010439	0.050903	0.068408	1684.221567148003	-0.502571	-0.504687	-0.5007440595132275	-0.5028605312515873	-0.5085513453756615	-0.5106665392309524
0.010440	0.051056	0.068634	1689.269237148003	-0.500193	-0.502315	-0.4983658845021645	-0.5004883562857142	-0.5061731703645984	-0.5082943642650793
0.010441	0.051147	0.068817	1692.297839148003	-0.497808	-0.499934	-0.49598070949110146	-0.4981071813198413	-0.5037879953535354	-0.5059131892992064
0.010442	0.051361	0.068964	1699.364578148003	-0.495417	-0.497552	-0.4935895344800385	-0.49572500635396827	-0.5013968203424725	-0.5035310143333334
0.010444	0.051498	0.069159	1703.907482148003	-0.493020	-0.495161	-0.49119218445791246	-0.49333365642222227	-0.4989994703203464	-0.5011396644015874
0.010445	0.051620	0.069373	1707.945618148003	-0.490616	-0.492761	-0.48878800944684947	-0.4909334814563492	-0.4965952953092834	-0.49873948943571433
0.010446	0.051666	0.069537	1709.4599191480029	-0.488205	-0.490353	-0.48637683443578644	-0.48852530649047615	-0.4941841202982204	-0.4963313144698413
0.010447	0.051941	0.069788	1718.545726148003	-0.485786	-0.487945	-0.4839576594247234	-0.4861171315246032	-0.49176494528715736	-0.4939231395039683
0.010449	0.052109	0.070001	1724.098164148003	-0.483360	-0.485526	-0.4815313094025974	-0.48369778159285715	-0.4893385952650314	-0.4915037895722223
0.010450	0.052277	0.070160	1729.650601148003	-0.480928	-0.483101	-0.4790991343915344	-0.4812726066269841	-0.48690642025396835	-0.48907861460634927
0.010451	0.052444	0.070349	1735.203039148003	-0.478490	-0.480670	-0.4766609593804714	-0.4788414316611111	-0.4844682452429054	-0.48664743964047624
0.010452	0.052612	0.070563	1740.755476148003	-0.476044	-0.478231	-0.4742147843694084	-0.4764022566952381	-0.48202207023184235	-0.48420826467460326
0.010454	0.052704	0.070740	1743.784079148003	-0.473593	-0.475783	-0.47176343434728235	-0.4739539067634921	-0.4795707202097163	-0.48175991474285723
0.010455	0.052887	0.070880	1749.841283148003	-0.471135	-0.473334	-0.46930525933621936	-0.47150473179761904	-0.4771125451986533	-0.4793107397769842
0.010456	0.053070	0.071136	1755.898488148003	-0.468670	-0.470876	-0.4668400843251563	-0.46904655683174606	-0.47464737018759023	-0.4768525648111112
0.010457	0.053146	0.071289	1758.422323148003	-0.466199	-0.468408	-0.4643689093140933	-0.466578381865873	-0.47217619517652726	-0.4743843898452382
0.010459	0.053299	0.071466	1763.469994148003	-0.463722	-0.465938	-0.4618915592919673	-0.46410803193412703	-0.46969884515440125	-0.4719140399134922
0.010460	0.053452	0.071619	1768.517664148003	-0.461239	-0.463461	-0.4594083842809043	-0.46163085696825396	-0.46721567014333826	-0.4694368649476191
0.010461	0.053604	0.071875	1773.565335148003	-0.458749	-0.460977	-0.4569182092698413	-0.45914668200238096	-0.46472549513227523	-0.4669526899817461
0.010462	0.053741	0.072015	1778.108238148003	-0.456252	-0.458486	-0.4544210342587783	-0.4566555070365079	-0.46222832012121223	-0.46446151501587307
0.010464	0.053909	0.072205	1783.660676148003	-0.453749	-0.455990	-0.45191768423665224	-0.4541591571047619	-0.4597249700990862	-0.46196516508412705
0.010465	0.054031	0.072455	1787.6988121480028	-0.451238	-0.453484	-0.4494065092255892	-0.4516529821388889	-0.4572137950880232	-0.45945899011825403
0.010466	0.054260	0.072656	1795.2703181480028	-0.448720	-0.450976	-0.44688833421452623	-0.44914480717301586	-0.4546956200769602	-0.456950815152381
0.010467	0.054367	0.072827	1798.8036871480028	-0.446196	-0.448456	-0.44436415920346317	-0.4466246322071429	-0.4521714450658971	-0.45443064018650803
0.010469	0.054535	0.073053	1804.356125148003	-0.443664	-0.445931	-0.4418318091813372	-0.44409928227539686	-0.44963909504377114	-0.451905290254762
0.010470	0.054672	0.073242	1808.899028148003	-0.441125	-0.443398	-0.43929263417027414	-0.44156610730952384	-0.4470999200327081	-0.449372115288889
0.010471	0.054886	0.073383	1815.965767148003	-0.438581	-0.440863	-0.4367484591592112	-0.4390309323436508	-0.44455574502164513	-0.44683694032301596
0.010472	0.054962	0.073608	1818.4896021480029	-0.436030	-0.438315	-0.4341972841481481	-0.4364827573777778	-0.4420045700105821	-0.44428876535714296
0.010474	0.055161	0.073767	1825.051574148003	-0.433473	-0.435766	-0.43163993412602214	-0.4339334074460317	-0.4394472199884561	-0.44173941542539685
0.010475	0.055283	0.073969	1829.089710148003	-0.430910	-0.433208	-0.4290767591149591	-0.4313752324801587	-0.4368840449773931	-0.43918124045952384
0.010476	0.055450	0.074158	1834.642148148003	-0.428339	-0.430644	-0.4265055841038961	-0.4288110575142857	-0.43431286996633006	-0.43661706549365087
