Repository: pietracorvo/HystAPI

# Example data

The example data in this folder is from measurements performed during my physics bachelor.

The material is **FeSi3** (iron with 3% silicon), aka 'electrical steel', the standard material for ring cores in trafos. 

Four of the five samples where treated with high pressure torison (HPT, 20 rotations at 20GPa), to achieve nanocristallisation of the grains, which has a huge impact on the magnetic properties of the material. The HPT deformation was done at 77K (under liquid nitrogen) and at 293K (at room temperature). Afterwards some samples were heat treated at a temperature of 493K (for two hours) to anneal defects from the deformation process.

The five samples are:

File: testData/FeSi3_LN/G4_748V_151Hz_800000Fs0.txt (part 30 of 38)
--------------------------
t	U1	U2	H	Braw	Jraw	B_drift	 J_drift	B_corr	J_corr
0.010209	-0.046906	-0.066992	-1550.8340048974806	0.687440	0.689390	0.686782793284376	0.6887474148483459	0.680394937932421	0.6823491081824227
0.010210	-0.047104	-0.067310	-1557.3959768974805	0.685107	0.687065	0.6844497289091467	0.6864223519053396	0.6780618735571917	0.6800240452394164
0.010211	-0.047333	-0.067621	-1564.9674828974805	0.682763	0.684731	0.6821056645339174	0.6840882889623332	0.6757178091819624	0.67768998229641
0.010212	-0.047653	-0.067889	-1575.5675908974806	0.680410	0.682391	0.679752600158688	0.6817482260193269	0.673364744806733	0.6753499193534037
0.010214	-0.047775	-0.068268	-1579.6057268974805	0.678044	0.680030	0.6773864714082295	0.6793871001333143	0.6709986160562745	0.672988793467391
0.010215	-0.047989	-0.068542	-1586.6724658974806	0.675668	0.677663	0.6750104070330003	0.6770200371903079	0.6686225516810453	0.6706217305243847
0.010216	-0.048340	-0.068835	-1598.2821078974805	0.673282	0.675292	0.672624342657771	0.6746489742473016	0.6662364873058161	0.6682506675813784
0.010217	-0.048523	-0.069128	-1604.3393128974806	0.670886	0.672903	0.6702282782825417	0.6722599113042953	0.6638404229305868	0.6658616046383721
0.010219	-0.048706	-0.069427	-1610.3965168974805	0.668480	0.670505	0.6678221495320832	0.6698617854182826	0.6614342941801282	0.6634634787523593
0.010220	-0.048950	-0.069714	-1618.4727898974807	0.666063	0.668098	0.6654050851568539	0.6674547224752763	0.659017229804899	0.661056415809353
0.010221	-0.049194	-0.070074	-1626.5490628974806	0.663635	0.665680	0.6629770207816246	0.66503665953227	0.6565891654296696	0.6586383528663468
0.010222	-0.049393	-0.070374	-1633.1110338974806	0.661196	0.663249	0.6605379564063953	0.6626055965892635	0.6541501010544404	0.6562072899233403
0.010224	-0.049652	-0.070660	-1641.6920738974807	0.658746	0.660810	0.6580878276559369	0.660166470703251	0.6516999723039819	0.6537681640373277
0.010225	-0.049896	-0.070996	-1649.7683468974806	0.656285	0.658360	0.6556267632807076	0.6577164077602445	0.6492389079287526	0.6513181010943213
0.010226	-0.050095	-0.071320	-1656.3303188974805	0.653814	0.655896	0.6531556989054783	0.6552523448172383	0.6467678435535233	0.648854038151315
0.010227	-0.050293	-0.071600	-1662.8922908974805	0.651332	0.653422	0.6506736345302491	0.6527782818742319	0.6442857791782941	0.6463799752083087
0.010229	-0.050552	-0.071918	-1671.4733298974807	0.648839	0.650941	0.6481805057797906	0.6502971559882192	0.6417926504278356	0.643898849322296
0.010230	-0.050751	-0.072235	-1678.0353018974806	0.646335	0.648445	0.6456764414045612	0.6478010930452129	0.6392885860526062	0.6414027863792897
0.010231	-0.051010	-0.072559	-1686.6163418974807	0.643821	0.645941	0.6431623770293319	0.6452970301022066	0.6367745216773769	0.6388987234362834
0.010232	-0.051285	-0.072833	-1695.7021488974806	0.641295	0.643427	0.6406363126541026	0.6427829671592002	0.6342484573021476	0.636384660493277
0.010234	-0.051483	-0.073242	-1702.2641208974806	0.638758	0.640898	0.6380991839036442	0.6402538412731875	0.6317113285516892	0.6338555346072643
0.010235	-0.051666	-0.073499	-1708.3213248974805	0.636210	0.638358	0.6355511195284149	0.6377137783301813	0.62916326417646	0.631315471664258
0.010236	-0.052002	-0.073798	-1719.4261998974805	0.633652	0.635814	0.6329930551531856	0.6351697153871749	0.6266051998012306	0.6287714087212517
0.010237	-0.052216	-0.074109	-1726.4929388974806	0.631083	0.633254	0.6304239907779563	0.6326096524441686	0.6240361354260013	0.6262113457782453
0.010239	-0.052399	-0.074481	-1732.5501438974807	0.628502	0.630680	0.6278428620274977	0.630035526558156	0.6214550066755428	0.6236372198922328
0.010240	-0.052536	-0.074719	-1737.0930468974805	0.625912	0.628096	0.6252527976522685	0.6274514636151496	0.6188649423003135	0.6210531569492264
0.010241	-0.052887	-0.075085	-1748.7026888974806	0.623310	0.625508	0.6226507332770392	0.6248634006721432	0.6162628779250843	0.61846509400622
0.010242	-0.053040	-0.075330	-1753.7503598974806	0.620698	0.622903	0.6200386689018099	0.622258337729137	0.613650813549855	0.6158600310632137
0.010244	-0.053284	-0.075653	-1761.8266328974805	0.618076	0.620291	0.6174165401513514	0.6196462118431243	0.6110286847993964	0.6132479051772011
0.010245	-0.053543	-0.075952	-1770.4076718974807	0.615443	0.617669	0.6147834757761221	0.6170241489001179	0.6083956204241672	0.6106258422341947
0.010246	-0.053787	-0.076331	-1778.4839448974806	0.612798	0.615034	0.6121384114008929	0.6143890859571116	0.6057505560489379	0.6079907792911884
0.010247	-0.053925	-0.076611	-1783.0268488974805	0.610143	0.612384	0.6094833470256636	0.6117390230141053	0.6030954916737087	0.6053407163481821
0.010249	-0.054230	-0.076917	-1793.1221898974807	0.607477	0.609731	0.6068172182752051	0.6090858971280926	0.6004293629232501	0.6026875904621694
0.010250	-0.054459	-0.077191	-1800.6936958974807	0.604801	0.607065	0.6041411538999758	0.6064198341850863	0.5977532985480208	0.600021527519163
0.010251	-0.054703	-0.077509	-1808.7699678974807	0.602115	0.604389	0.6014550895247465	0.6037437712420799	0.5950672341727915	0.5973454645761567
0.010252	-0.054916	-0.077783	-1815.8367068974806	0.599419	0.601702	0.5987590251495173	0.6010567082990735	0.5923711697975623	0.5946584016331503
0.010254	-0.055115	-0.078119	-1822.3986788974805	0.596711	0.599002	0.5960508963990587	0.598356582413061	0.5896630410471038	0.5919582757471378
0.010255	-0.055344	-0.078418	-1829.9701848974805	0.593993	0.596294	0.5933328320238295	0.5956485194700546	0.5869449766718745	0.5892502128041314
0.010256	-0.055542	-0.078711	-1836.5321558974806	0.591265	0.593574	0.5906047676486003	0.5929284565270483	0.5842169122966453	0.5865301498611251
0.010257	-0.055847	-0.078979	-1846.6274968974806	0.588527	0.590849	0.5878667032733709	0.590203393584042	0.5814788479214159	0.5838050869181187
0.010259	-0.056061	-0.079370	-1853.6942358974807	0.585777	0.588107	0.5851165745229123	0.5874612676980293	0.5787287191709574	0.5810629610321061
0.010260	-0.056198	-0.079596	-1858.2371388974805	0.583017	0.585354	0.5823565101476831	0.5847082047550229	0.5759686547957281	0.5783098980890997
0.010261	-0.056519	-0.079950	-1868.8372468974806	0.580247	0.582596	0.5795864457724538	0.5819501418120167	0.5731985904204988	0.5755518351460934
0.010262	-0.056763	-0.080261	-1876.9135198974807	0.577464	0.579824	0.5768033813972245	0.5791780788690103	0.5704155260452696	0.5727797722030871
0.010264	-0.056961	-0.080597	-1883.4754918974807	0.574671	0.577039	0.5740102526467661	0.5763929529829975	0.5676223972948111	0.5699946463170743
0.010265	-0.057175	-0.080859	-1890.5422308974805	0.571868	0.574245	0.5712071882715368	0.5735988900399913	0.5648193329195819	0.5672005833740681
0.010266	-0.057465	-0.081189	-1900.1328048974806	0.569054	0.571443	0.5683931238963074	0.570796827096985	0.5620052685443524	0.5643985204310618
0.010267	-0.057648	-0.081537	-1906.1900088974805	0.566228	0.568625	0.5655670595210781	0.5679787641539786	0.5591792041691231	0.5615804574880554
0.010269	-0.057877	-0.081812	-1913.7615148974805	0.563393	0.565799	0.5627319307706197	0.565152638267966	0.5563440754186647	0.5587543316020428
0.010270	-0.058090	-0.082086	-1920.8282538974806	0.560547	0.562962	0.5598858663953904	0.5623155753249596	0.5534980110434354	0.5559172686590363
0.010271	-0.058380	-0.082422	-1930.4188278974805	0.557691	0.560117	0.5570298020201612	0.5594705123819532	0.5506419466682062	0.55307220571603
0.010272	-0.058578	-0.082758	-1936.9807988974806	0.554823	0.557258	0.5541617376449318	0.556611449438947	0.5477738822929769	0.5502131427730238
0.010274	-0.058731	-0.082990	-1942.0284698974806	0.551946	0.554387	0.5512846088944734	0.5537403235529342	0.5448967535425184	0.547342016887011
0.010275	-0.059097	-0.083307	-1954.1428788974806	0.549058	0.551515	0.548396544519244	0.5508682606099279	0.5420086891672891	0.5444699539440047
0.010276	-0.059250	-0.083655	-1959.1905498974807	0.546159	0.548622	0.5454974801440147	0.5479751976669217	0.5391096247920597	0.5415768910009985
0.010277	-0.059479	-0.083917	-1966.7620548974805	0.543250	0.545722	0.5425884157687855	0.5450751347239153	0.5362005604168305	0.5386768280579921
0.010279	-0.059692	-0.084296	-1973.8287938974806	0.540328	0.542810	0.539666287018327	0.5421630088379026	0.533278431666372	0.5357647021719794
0.010280	-0.059982	-0.084595	-1983.4193678974805	0.537396	0.539890	0.5367342226430977	0.5392429458948963	0.5303463672911427	0.5328446392289731
0.010281	-0.060120	-0.084906	-1987.9622718974806	0.534454	0.536953	0.5337921582678684	0.53630588295189	0.5274043029159134	0.5299075762859667
0.010282	-0.060394	-0.085175	-1997.0480788974805	0.531501	0.534012	0.5308390938926392	0.5333648200088836	0.5244512385406842	0.5269665133429604
0.010284	-0.060608	-0.085468	-2004.1148168974805	0.528539	0.531058	0.5278769651421805	0.530410694122871	0.5214891097902256	0.5240123874569478
0.010285	-0.060867	-0.085767	-2012.6958568974806	0.525566	0.528096	0.5249039007669513	0.5274486311798646	0.5185160454149963	0.5210503245139414
0.010286	-0.061096	-0.086066	-2020.2673628974806	0.522583	0.525123	0.521920836391722	0.5244755682368583	0.5155329810397671	0.518077261570935
0.010287	-0.061371	-0.086383	-2029.3531698974805	0.519589	0.522140	0.5189267720164927	0.521492505293852	0.5125389166645378	0.5150941986279288
0.010289	-0.061523	-0.086694	-2034.4008398974806	0.516584	0.519142	0.5159216432660343	0.5184943794078393	0.5095337879140793	0.512096072741916
0.010290	-0.061813	-0.087018	-2043.9914138974805	0.513568	0.516138	0.512905578890805	0.5154903164648329	0.50651772353885	0.5090920097989097
0.010291	-0.062088	-0.087335	-2053.0772208974804	0.510541	0.513122	0.5098785145155758	0.5124742535218266	0.5034906591636208	0.5060759468559034
0.010292	-0.062256	-0.087622	-2058.629658897481	0.507504	0.510092	0.5068414501403464	0.5094441905788203	0.5004535947883915	0.5030458839128971
0.010294	-0.062469	-0.087909	-2065.696397897481	0.504457	0.507054	0.5037943213898879	0.5064060646928076	0.4974064660379329	0.5000077580268844
0.010295	-0.062729	-0.088208	-2074.2774368974806	0.501400	0.504007	0.5007372570146585	0.5033590017498013	0.4943494016627036	0.4969606950838781
0.010296	-0.062958	-0.088489	-2081.848942897481	0.498332	0.500949	0.4976691926394293	0.5003009388067949	0.49128133728747436	0.4939026321408717
0.010297	-0.063141	-0.088855	-2087.906147897481	0.495253	0.497878	0.49459012826420007	0.4972298758637886	0.4882022729122451	0.49083156919786536
0.010299	-0.063354	-0.089124	-2094.9728868974807	0.492163	0.494797	0.49149999951374157	0.4941487499777759	0.4851121441617866	0.4877504433118527
0.010300	-0.063614	-0.089496	-2103.5539258974804	0.489062	0.491706	0.48839893513851224	0.4910576870347696	0.4820110797865573	0.48465938036884637
0.010301	-0.063828	-0.089819	-2110.6206648974803	0.485949	0.488602	0.485285870763283	0.4879536240917633	0.47889801541132804	0.48155531742584007
0.010302	-0.064072	-0.090082	-2118.696937897481	0.482826	0.485490	0.4821628063880537	0.4848415611487569	0.47577495103609874	0.4784432544828337
0.010304	-0.064316	-0.090405	-2126.7732108974806	0.479693	0.482366	0.4790296776375952	0.4817174352627443	0.4726418222856402	0.47531912859682107
0.010305	-0.064590	-0.090735	-2135.859017897481	0.476548	0.479233	0.4758846132623659	0.478584372319738	0.46949675791041096	0.47218606565381477
0.010306	-0.064697	-0.090955	-2139.3923868974807	0.473395	0.476085	0.47273154888713664	0.4754363093767316	0.4663436935351817	0.46903800271080837
0.010307	-0.065033	-0.091260	-2150.4972618974807	0.470231	0.472935	0.4695674845119074	0.4722862464337253	0.4631796291599524	0.4658879397678021
0.010309	-0.065186	-0.091675	-2155.544932897481	0.467055	0.469765	0.4663913557614488	0.4691161205477126	0.46000350040949384	0.4627178138817894
0.010310	-0.065430	-0.091913	-2163.6212058974806	0.463869	0.466589	0.4632052913862195	0.46594005760470625	0.45681743603426456	0.459541750938783
0.010311	-0.065674	-0.092242	-2171.697477897481	0.460672	0.463402	0.4600082270109903	0.46275299466169995	0.45362037165903535	0.4563546879957767
0.010312	-0.065964	-0.092499	-2181.2880518974807	0.457465	0.460208	0.45680116263576104	0.4595589317186936	0.4504133072838061	0.4531606250527704
0.010314	-0.066071	-0.092828	-2184.821421897481	0.454248	0.456995	0.45358403388530244	0.4563458058326809	0.4471961785333475	0.4499474991667577
0.010315	-0.066376	-0.093097	-2194.916762897481	0.451021	0.453781	0.4503569695100732	0.4531317428896746	0.44396911415811824	0.4467334362237514
0.010316	-0.066589	-0.093414	-2201.9835008974806	0.447783	0.450551	0.4471189051348439	0.4499016799466683	0.44073104978288896	0.4435033732807451
0.010317	-0.066788	-0.093774	-2208.545472897481	0.444534	0.447310	0.44386984075961466	0.44666061700366194	0.4374819854076597	0.4402623103377387
0.010319	-0.067017	-0.093994	-2216.1169788974803	0.441275	0.444061	0.4406107120091561	0.44341149111764927	0.4342228566572011	0.43701318445172604
0.010320	-0.067276	-0.094324	-2224.6980188974803	0.438006	0.440803	0.43734164763392686	0.440153428174643	0.4309537922819719	0.43375512150871975
0.010321	-0.067566	-0.094666	-2234.28859289748	0.434725	0.437534	0.43406058325869756	0.4368843652316366	0.4276727279067426	0.43048605856571337
0.010322	-0.067627	-0.094891	-2236.3076608974807	0.431436	0.434247	0.4307715188834683	0.4335973022886303	0.42438366353151336	0.4271989956227071
0.010324	-0.067963	-0.095227	-2247.4125358974807	0.428135	0.430960	0.42747039013300975	0.43031017640261765	0.4210825347810548	0.4239118697366944
0.010325	-0.068222	-0.095538	-2255.9935758974807	0.424824	0.427660	0.4241593257577805	0.42701011345961126	0.4177714704058255	0.42061180679368804
0.010326	-0.068390	-0.095862	-2261.546012897481	0.421502	0.424345	0.42083726138255123	0.423695050516605	0.41444940603059627	0.4172967438506818
0.010327	-0.068604	-0.096100	-2268.612751897481	0.418170	0.421022	0.4175051970073219	0.4203719875735986	0.41111734165536695	0.4139736809076754
0.010329	-0.068848	-0.096429	-2276.6890248974805	0.414828	0.417690	0.4141630682568634	0.41703986168758594	0.4077752129049084	0.4106415550216627
0.010330	-0.069122	-0.096790	-2285.774831897481	0.411473	0.414347	0.41080800388163413	0.41369679874457965	0.40442014852967917	0.4072984920786564
0.010331	-0.069336	-0.097083	-2292.841570897481	0.408109	0.410991	0.4074439395064049	0.41034073580157326	0.40105608415444993	0.40394242913565004
0.010332	-0.069504	-0.097314	-2298.39400789748	0.404735	0.407624	0.4040698751311756	0.40697367285856695	0.39768201977922063	0.4005753661926437
0.010334	-0.069778	-0.097668	-2307.4798148974805	0.401350	0.404251	0.40068474638071705	0.4036005469725543	0.3942968910287621	0.3972022403066311
0.010335	-0.069977	-0.097974	-2314.041786897481	0.397955	0.400864	0.3972896820054878	0.400213484029548	0.39090182665353285	0.39381517736362476
0.010336	-0.070221	-0.098224	-2322.1180598974806	0.394550	0.397469	0.3938846176302585	0.39681842108654164	0.38749676227830354	0.3904201144206184
0.010337	-0.070465	-0.098547	-2330.194331897481	0.391134	0.394063	0.3904685532550292	0.3934123581435353	0.38408069790307425	0.3870140514776121
0.010339	-0.070663	-0.098853	-2336.7563038974804	0.387708	0.390645	0.3870424245045707	0.38999423225752267	0.38065456915261575	0.38359592559159944
0.010340	-0.070892	-0.099158	-2344.3278098974806	0.384271	0.387218	0.38360536012934143	0.3865671693145163	0.37721750477738647	0.38016886264859306
0.010341	-0.071182	-0.099469	-2353.9183838974805	0.380823	0.383782	0.38015729575411217	0.38313110637151	0.3737694404021572	0.37673279970558676
0.010342	-0.071350	-0.099756	-2359.4708208974807	0.377366	0.380332	0.37670023137888287	0.3796810434285036	0.3703123760269279	0.3732827367625804
0.010344	-0.071594	-0.100018	-2367.5470938974804	0.373899	0.376875	0.37323310262842435	0.37622391754249096	0.3668452472764694	0.36982561087656773
0.010345	-0.071884	-0.100360	-2377.1376678974802	0.370420	0.373409	0.36975403825319514	0.37275785459948463	0.3633661829012402	0.3663595479335614
0.010346	-0.072052	-0.100665	-2382.690105897481	0.366931	0.369927	0.3662649738779658	0.3692757916564783	0.35987711852601084	0.36287748499055505
0.010347	-0.072281	-0.100946	-2390.26161189748	0.363433	0.366437	0.36276690950273655	0.365785728713472	0.3563790541507816	0.35938742204754875
0.010349	-0.072525	-0.101215	-2398.3378838974804	0.359925	0.362939	0.359258780752278	0.3622876028274593	0.35287092540032305	0.3558892961615361
0.010350	-0.072769	-0.101471	-2406.414156897481	0.356407	0.359432	0.3557407163770487	0.35878053988445296	0.3493528610250937	0.35238223321852974
0.010351	-0.072983	-0.101843	-2413.480895897481	0.352878	0.355912	0.3522116520018195	0.35526047694144663	0.3458237966498645	0.3488621702755234
0.010352	-0.073166	-0.102069	-2419.538100897481	0.349339	0.352381	0.3486725876265902	0.3517294139984403	0.34228473227463524	0.3453311073325171
0.010354	-0.073471	-0.102429	-2429.63344189748	0.345789	0.348844	0.3451224588761317	0.34819228811242764	0.3387346035241767	0.3417939814465044
0.010355	-0.073654	-0.102704	-2435.690645897481	0.342230	0.345292	0.34156339450090234	0.3446402251694213	0.3351755391489474	0.33824191850349805
0.010356	-0.073853	-0.102966	-2442.2526178974804	0.338661	0.341731	0.3379943301256731	0.341079162226415	0.33160647477371813	0.33468085556049176
0.010357	-0.074112	-0.103204	-2450.8336578974804	0.335083	0.338164	0.33441626575044386	0.33751209928340864	0.3280284103984889	0.3311137926174854
0.010359	-0.074341	-0.103619	-2458.4051638974806	0.331492	0.334583	0.3308251369999853	0.33393097339739597	0.3244372816480303	0.32753266673147274
0.010360	-0.074585	-0.103857	-2466.481435897481	0.327892	0.330993	0.32722507262475603	0.3303409104543896	0.32083721727280107	0.3239426037884664
0.010361	-0.074921	-0.104187	-2477.5863118974803	0.324281	0.327395	0.32361400824952674	0.32674284751138327	0.3172261528975718	0.32034454084546005
0.010362	-0.074997	-0.104510	-2480.1101468974803	0.320659	0.323777	0.3199919438742975	0.32312478456837695	0.31360408852234256	0.31672647790245373
0.010364	-0.075241	-0.104749	-2488.186419897481	0.317028	0.320156	0.3163608151238389	0.3195036586823643	0.30997295977188394	0.3131053520164411
0.010365	-0.075485	-0.104999	-2496.26269189748	0.313388	0.316526	0.31272075074860967	0.31587359573935797	0.3063328953966547	0.30947528907343475
0.010366	-0.075745	-0.105371	-2504.84373189748	0.309737	0.312885	0.3090696863733804	0.31223253279635166	0.30268183102142543	0.30583422613042843
0.010367	-0.075943	-0.105652	-2511.4057038974806	0.306075	0.309232	0.30540762199815114	0.30857946985334533	0.2990197666461962	0.3021811631874221
0.010369	-0.076157	-0.105914	-2518.4724428974805	0.302404	0.305570	0.3017364932476926	0.30491734396733267	0.2953486378957376	0.29851903730140944
0.010370	-0.076447	-0.106140	-2528.0630168974803	0.298724	0.301902	0.2980564288724633	0.3012492810243263	0.29166857352050835	0.2948509743584031
0.010371	-0.076645	-0.106525	-2534.6249878974804	0.295032	0.298218	0.2943643644972341	0.29756521808131997	0.2879765091452791	0.29116691141539675
0.010372	-0.076828	-0.106842	-2540.6821928974805	0.291330	0.294523	0.2906623001220048	0.2938701551383136	0.2842744447700498	0.2874718484723904
0.010374	-0.077103	-0.107080	-2549.767999897481	0.287618	0.290823	0.2869501713715462	0.29017002925230095	0.28056231601959125	0.28377172258637773
0.010375	-0.077316	-0.107379	-2556.8347388974807	0.283896	0.287110	0.28322810699631695	0.2864569663092946	0.276840251644362	0.2800586596433714
0.010376	-0.077545	-0.107703	-2564.4062438974806	0.280163	0.283387	0.2794950426210877	0.2827339033662883	0.27310718726913275	0.27633559670036506
0.010377	-0.077713	-0.107928	-2569.9586818974803	0.276422	0.279652	0.2757539782458584	0.278998840423282	0.26936612289390344	0.27260053375735877
0.010379	-0.078018	-0.108258	-2580.0540228974805	0.272669	0.275913	0.2720008494953999	0.27525971453726933	0.2656129941434449	0.2688614078713461
0.010380	-0.078247	-0.108612	-2587.6255288974808	0.268906	0.272159	0.2682377851201706	0.271505651594263	0.26184992976821564	0.26510734492833976
0.010381	-0.078445	-0.108795	-2594.187499897481	0.265134	0.268395	0.26446572074494135	0.26774158865125663	0.2580778653929864	0.2613432819853334
0.010382	-0.078705	-0.109088	-2602.768539897481	0.261353	0.264625	0.26068465636971205	0.26397152570825033	0.2542968010177571	0.2575732190423271
0.010384	-0.078903	-0.109406	-2609.3305118974804	0.257561	0.260841	0.2568925276192535	0.26018739982223765	0.25050467226729856	0.2537890931563144
0.010385	-0.079102	-0.109680	-2615.892483897481	0.253760	0.257048	0.25309146324402426	0.2563943368792313	0.2467036078920693	0.24999603021330807
0.010386	-0.079361	-0.109955	-2624.4735228974805	0.249948	0.253247	0.249279398868795	0.252593273936225	0.24289154351684003	0.24619496727030177
0.010387	-0.079559	-0.110297	-2631.035494897481	0.246126	0.249433	0.24545733449356572	0.24877921099321865	0.23906947914161075	0.24238090432729542
0.010389	-0.079849	-0.110583	-2640.6260688974808	0.242293	0.245612	0.2416242057431072	0.244958085107206	0.23523635039115223	0.23855977844128276
0.010390	-0.080048	-0.110822	-2647.1880408974803	0.238452	0.241779	0.2377831413678779	0.24112502216419965	0.23139528601592294	0.23472671549827642
0.010391	-0.080322	-0.111108	-2656.2738478974807	0.234600	0.237939	0.23393107699264865	0.23728495922119333	0.22754322164069368	0.2308866525552701
0.010392	-0.080521	-0.111469	-2662.8358188974807	0.230737	0.234084	0.23006801261741935	0.23342989627818697	0.2236801572654644	0.22703158961226375
0.010394	-0.080750	-0.111768	-2670.407324897481	0.226863	0.230220	0.22619388386696082	0.22956577039217432	0.21980602851500586	0.2231674637262511
0.010395	-0.080978	-0.112018	-2677.9788308974803	0.222980	0.226347	0.22231081949173156	0.22569270744916797	0.2159229641397766	0.21929440078324475
0.010396	-0.081207	-0.112311	-2685.5503368974805	0.219088	0.222463	0.21841875511650227	0.22180864450616164	0.2120308997645473	0.21541033784023841
0.010397	-0.081451	-0.112573	-2693.62660989748	0.215185	0.218571	0.214515690741273	0.2179165815631553	0.20812783538931803	0.21151827489723207
0.010399	-0.081741	-0.112909	-2703.2171828974806	0.211272	0.214670	0.21060256199081445	0.21401545567714264	0.2042147066388595	0.20761714901121942
0.010400	-0.081894	-0.113245	-2708.264853897481	0.207347	0.210752	0.2066774976155852	0.2100973927341363	0.20028964226363025	0.20369908606821308
0.010401	-0.082077	-0.113470	-2714.322058897481	0.203414	0.206826	0.20274443324035593	0.20617132979112998	0.19635657788840097	0.19977302312520676
0.010402	-0.082413	-0.113721	-2725.426933897481	0.199472	0.202898	0.19880236886512667	0.20224326684812363	0.1924145135131717	0.1958449601822004
0.010404	-0.082596	-0.114124	-2731.4841378974807	0.195517	0.198950	0.1948472401146681	0.19829514096211098	0.18845938476271315	0.19189683429618776
0.010405	-0.082825	-0.114459	-2739.055643897481	0.191550	0.194993	0.19088017573943886	0.19433807801910466	0.1844923203874839	0.18793977135318143
0.010406	-0.083008	-0.114630	-2745.112848897481	0.187576	0.191027	0.18690611136420957	0.19037201507609833	0.1805182560122546	0.1839737084101751
0.010407	-0.083267	-0.114948	-2753.693888897481	0.183592	0.187054	0.18292204698898032	0.186398952133092	0.17653419163702536	0.18000064546716876
0.010409	-0.083557	-0.115253	-2763.284462897481	0.179598	0.183071	0.17892791823852178	0.18241582624707933	0.17254006288656681	0.1760175195811561
0.010410	-0.083710	-0.115509	-2768.3321328974807	0.175594	0.179074	0.17492385386329248	0.178418763304073	0.16853599851133752	0.17202045663814977
0.010411	-0.083954	-0.115820	-2776.4084058974804	0.171580	0.175070	0.17090978948806324	0.17441470036106665	0.16452193413610827	0.16801639369514343
0.010412	-0.084183	-0.116119	-2783.9799118974806	0.167555	0.171054	0.16688472511283395	0.17039863741806033	0.16049686976087899	0.1640003307521371
0.010414	-0.084427	-0.116412	-2792.0561848974803	0.163520	0.167030	0.16284959636237542	0.16637451153204766	0.15646174101042046	0.15997620486612443
0.010415	-0.084610	-0.116644	-2798.113388897481	0.159477	0.162994	0.15880653198714614	0.1623384485890413	0.15241867663519118	0.1559401419231181
0.010416	-0.084885	-0.116956	-2807.1991958974804	0.155423	0.158952	0.15475246761191688	0.158296385646035	0.14836461225996192	0.15189807898011176
0.010417	-0.085098	-0.117279	-2814.2659348974803	0.151359	0.154896	0.15068840323668758	0.15424032270302865	0.14430054788473262	0.14784201603710542
0.010419	-0.085297	-0.117499	-2820.8279058974804	0.147286	0.150831	0.14661527448622905	0.150175196817016	0.14022741913427408	0.14377689015109277
0.010420	-0.085526	-0.117804	-2828.3994118974806	0.143202	0.146758	0.14253121011099978	0.14610213387400967	0.13614335475904482	0.13970382720808644
0.010421	-0.085785	-0.118109	-2836.9804518974806	0.139109	0.142675	0.1384381457357705	0.14201907093100333	0.13205029038381555	0.1356207642650801
0.010422	-0.086044	-0.118372	-2845.5614918974807	0.135006	0.138583	0.13433508136054123	0.137927007987997	0.12794722600858627	0.13152870132207378
0.010424	-0.086304	-0.118652	-2854.1425318974807	0.130893	0.134481	0.1302219526100827	0.13382488210198432	0.12383409725812775	0.1274265754360611
0.010425	-0.086502	-0.118994	-2860.70450389748	0.126769	0.130365	0.12609788823485343	0.129708819158978	0.11971003288289847	0.12331051249305477
0.010426	-0.086639	-0.119220	-2865.2474068974807	0.122637	0.126238	0.12196582385962415	0.12558175621597165	0.11557796850766919	0.11918344955004842
0.010427	-0.086960	-0.119501	-2875.8475148974803	0.118494	0.122109	0.1178227594843949	0.12145269327296532	0.11143490413243994	0.11505438660704209
0.010429	-0.087143	-0.119849	-2881.9047198974804	0.114341	0.117963	0.11366963073393635	0.11730656738695265	0.10728177538198139	0.11090826072102943
0.010430	-0.087357	-0.120105	-2888.971457897481	0.110178	0.113809	0.10950656635870708	0.11315250444394633	0.10311871100675211	0.1067541977780231
0.010431	-0.087616	-0.120380	-2897.552497897481	0.106006	0.109648	0.10533450198347781	0.10899144150093999	0.09894664663152285	0.10259313483501677
0.010432	-0.087875	-0.120618	-2906.133537897481	0.101825	0.105477	0.10115343760824853	0.10482037855793366	0.09476558225629357	0.09842207189201044
0.010434	-0.088074	-0.120947	-2912.6955098974804	0.097633	0.101294	0.09696130885778999	0.10063725267192099	0.09057345350583502	0.09423894600599776
0.010435	-0.088318	-0.121222	-2920.771782897481	0.093432	0.097103	0.09276024448256073	0.09644618972891465	0.08637238913060577	0.09004788306299143
0.010436	-0.088501	-0.121423	-2926.8289868974807	0.089222	0.092901	0.08855018010733146	0.09224412678590832	0.08216232475537649	0.0858458201199851
0.010437	-0.088776	-0.121777	-2935.91479389748	0.085002	0.088692	0.08433011573210218	0.08803506384290198	0.07794226038014722	0.08163675717697876
0.010439	-0.089020	-0.122046	-2943.991066897481	0.080772	0.084472	0.08009998698164364	0.08381493795688934	0.07371213162968868	0.07741663129096611
0.010440	-0.089249	-0.122253	-2951.562572897481	0.076534	0.080244	0.07586192260641438	0.079586875013883	0.06947406725445941	0.07318856834795977
0.010441	-0.089447	-0.122498	-2958.12454389748	0.072288	0.076006	0.0716158582311851	0.07534881207087667	0.06522800287923014	0.06895050540495344
0.010442	-0.089722	-0.122803	-2967.2103508974806	0.068032	0.071762	0.06735979385595582	0.07110474912787033	0.06097193850400086	0.06470644246194711
0.010444	-0.089920	-0.123077	-2973.772322897481	0.063766	0.067504	0.0630936651054973	0.06684662324185765	0.056705809753542336	0.06044831657593443
0.010445	-0.090149	-0.123334	-2981.3438288974803	0.059491	0.063239	0.05881860073026802	0.06258156029885133	0.052430745378313055	0.0561832536329281
0.010446	-0.090317	-0.123572	-2986.8962658974806	0.055208	0.058962	0.05453553635503875	0.058304497355844996	0.04814768100308379	0.05190619068992177
0.010447	-0.090607	-0.123840	-2996.4868398974804	0.050915	0.054682	0.05024247197980948	0.05402443441283866	0.04385461662785452	0.047626127746915436
0.010449	-0.090851	-0.124146	-3004.563112897481	0.046613	0.050390	0.045940343229350936	0.049732308526825995	0.03955248787739597	0.04333400186090277
0.010450	-0.091019	-0.124365	-3010.1155508974807	0.042302	0.046086	0.04162927885412167	0.045428245583819665	0.035241423502166705	0.03902993891789644
0.010451	-0.091309	-0.124603	-3019.7061248974805	0.037983	0.041779	0.0373102144788924	0.041121182640813325	0.030922359126937436	0.0347228759748901
0.010452	-0.091553	-0.124854	-3027.78239789748	0.033656	0.037462	0.03298315010366312	0.036804119697807	0.02659529475170816	0.030405813031883777
0.010454	-0.091705	-0.125104	-3032.83006789748	0.029320	0.033132	0.028647021353204582	0.03247399381179433	0.02225916600124962	0.026075687145871107
0.010455	-0.091949	-0.125330	-3040.9063408974807	0.024976	0.028798	0.024302956977975312	0.028139930868788	0.01791510162602035	0.021741624202864775
0.010456	-0.092148	-0.125543	-3047.4683128974802	0.020624	0.024455	0.019950892602746042	0.023796867925781666	0.013563037250791079	0.01739856125985844
0.010457	-0.092438	-0.125800	-3057.058886897481	0.016264	0.020106	0.015590828227516772	0.019447804982775332	0.009202972875561809	0.013049498316852107
0.010459	-0.092621	-0.126099	-3063.1160908974807	0.011894	0.015744	0.01122069947705823	0.015085679096762668	0.004832844125103267	0.008687372430839443
0.010460	-0.092896	-0.126318	-3072.20189789748	0.007515	0.011377	0.006841635101828959	0.010718616153756333	4.5377974987399587E-4	0.004320309487833107
0.010461	-0.093109	-0.126581	-3079.268636897481	0.003128	0.006998	0.0024545707265996885	0.00633955321075	-0.003933284625355275	-5.875345517322543E-5
0.010462	-0.093323	-0.126813	-3086.335375897481	-0.001268	0.002612	-0.0019414936486295824	0.0019534902677436675	-0.008329349000584546	-0.004444816398179558
0.010464	-0.093582	-0.127057	-3094.9164148974805	-0.005671	-0.001781	-0.006344622399088123	-0.002439635618268999	-0.012732477751043086	-0.008837942284192225
0.010465	-0.093811	-0.127203	-3102.4879208974808	-0.010081	-0.006181	-0.010754686774317394	-0.006839698561275332	-0.017142542126272357	-0.013238005227198557
0.010466	-0.093994	-0.127478	-3108.545125897481	-0.014499	-0.010592	-0.015172751149546665	-0.011250761504281665	-0.021560606501501628	-0.01764906817020489
0.010467	-0.094269	-0.127734	-3117.6309328974803	-0.018926	-0.015007	-0.019599815524775934	-0.015665824447287997	-0.025987670876730897	-0.022064131113211222
0.010469	-0.094482	-0.127972	-3124.6976708974807	-0.023362	-0.019434	-0.024035944275234478	-0.020092950333300663	-0.03042379962718944	-0.02649125699922389
0.010470	-0.094727	-0.128198	-3132.7739438974804	-0.027805	-0.023868	-0.02847900865046375	-0.024527013276307	-0.034866864002418715	-0.030925319942230224
0.010471	-0.094910	-0.128461	-3138.8311488974805	-0.032257	-0.028312	-0.03293107302569302	-0.02897107621931333	-0.039318928377647985	-0.035369382885236555
0.010472	-0.095184	-0.128625	-3147.916955897481	-0.036716	-0.032759	-0.037390137400922285	-0.033418139162319664	-0.04377799275287725	-0.03981644582824289
0.010474	-0.095413	-0.128845	-3155.48846189748	-0.041182	-0.037216	-0.041856266151380835	-0.03787526504833233	-0.0482441215033358	-0.044273571714255555
0.010475	-0.095612	-0.129089	-3162.0504328974803	-0.045656	-0.041682	-0.046330330526610106	-0.04234132799133866	-0.05271818587856507	-0.04873963465726189
0.010476	-0.095810	-0.129315	-3168.6124048974807	-0.050138	-0.046155	-0.05081239490183937	-0.046814390934344995	-0.057200250253794334	-0.05321269760026822
0.010477	-0.096085	-0.129504	-3177.69821189748	-0.054627	-0.050633	-0.05530145927706864	-0.051292453877351325	-0.061689314629023606	-0.05769076054327455
0.010479	-0.096359	-0.129773	-3186.7840188974806	-0.059125	-0.055119	-0.05979958802752718	-0.055778579763364	-0.06618744337948215	-0.062176886429287224
0.010480	-0.096573	-0.129968	-3193.850756897481	-0.063630	-0.059615	-0.06430465240275646	-0.06027464270637033	-0.07069250775471142	-0.06667294937229355
0.010481	-0.096832	-0.130200	-3202.43179689748	-0.068143	-0.064117	-0.06881771677798572	-0.06477670564937665	-0.07520557212994068	-0.07117501231529988
0.010482	-0.097000	-0.130414	-3207.9842348974807	-0.072663	-0.068631	-0.073337781153215	-0.06929076859238299	-0.07972563650516996	-0.07568907525830622
0.010484	-0.097260	-0.130652	-3216.565274897481	-0.077191	-0.073148	-0.07786590990367354	-0.07380789447839567	-0.0842537652556285	-0.0802062011443189
0.010485	-0.097519	-0.130823	-3225.146314897481	-0.081726	-0.077672	-0.0824009742789028	-0.078331957421402	-0.08878882963085777	-0.08473026408732523
0.010486	-0.097778	-0.131055	-3233.727354897481	-0.086268	-0.082203	-0.08694303865413208	-0.08286302036440832	-0.09333089400608705	-0.08926132703033154
0.010487	-0.097946	-0.131213	-3239.27979189748	-0.090816	-0.086745	-0.09149110302936134	-0.08740508330741466	-0.0978789583813163	-0.09380338997333788
0.010489	-0.098251	-0.131494	-3249.3751328974804	-0.095374	-0.091289	-0.09604923177981989	-0.09194920919342732	-0.10243708713177485	-0.09834751585935055
0.010490	-0.098389	-0.131702	-3253.9180368974803	-0.099939	-0.095849	-0.10061429615504916	-0.09650927213643366	-0.10700215150700412	-0.10290757880235689
0.010491	-0.098663	-0.131970	-3263.0038438974807	-0.104512	-0.100411	-0.10518736053027843	-0.10107133507944	-0.11157521588223339	-0.10746964174536322
0.010492	-0.098877	-0.132147	-3270.07058189748	-0.109093	-0.104983	-0.1097684249055077	-0.10564339802244634	-0.11615628025746266	-0.11204170468836956
0.010494	-0.099136	-0.132355	-3278.6516218974803	-0.113680	-0.109559	-0.11435555365596625	-0.11021952390845899	-0.12074340900792122	-0.11661783057438221
0.010495	-0.099335	-0.132532	-3285.2135938974807	-0.118274	-0.114145	-0.11894961803119551	-0.11480558685146532	-0.1253374733831505	-0.12120389351738854
0.010496	-0.099564	-0.132758	-3292.785099897481	-0.122875	-0.118736	-0.12355068240642478	-0.11939664979447165	-0.12993853775837974	-0.12579495646039487
0.010497	-0.099823	-0.132916	-3301.3661388974806	-0.127483	-0.123333	-0.12815874678165406	-0.12399371273747799	-0.13454660213360903	-0.13039201940340123
0.010499	-0.100052	-0.133136	-3308.937644897481	-0.132097	-0.127938	-0.1327728755321126	-0.12859883862349064	-0.13916073088406755	-0.13499714528941387
0.010500	-0.100159	-0.133319	-3312.471014897481	-0.136718	-0.132555	-0.13739393990734186	-0.13321590156649699	-0.14378179525929682	-0.1396142082324202
0.010501	-0.100540	-0.133594	-3325.09019089748	-0.141348	-0.137169	-0.14202400428257114	-0.13782996450950333	-0.1484118596345261	-0.14422827117542655
0.010502	-0.100723	-0.133752	-3331.147394897481	-0.145984	-0.141797	-0.1466600686578004	-0.14245802745250966	-0.15304792400975537	-0.14885633411843288
0.010504	-0.100998	-0.133984	-3340.2332018974803	-0.150628	-0.146430	-0.15130419740825896	-0.14709115333852232	-0.15769205276021392	-0.15348946000444555
0.010505	-0.101105	-0.134149	-3343.7665718974804	-0.155278	-0.151075	-0.15595426178348823	-0.15173621628152864	-0.1623421171354432	-0.15813452294745187
0.010506	-0.101471	-0.134302	-3355.88098089748	-0.159933	-0.155715	-0.16060932615871748	-0.15637627922453498	-0.16699718151067244	-0.1627745858904582
0.010507	-0.101624	-0.134558	-3360.9286518974804	-0.164597	-0.160373	-0.16527339053394677	-0.1610343421675413	-0.17166124588590173	-0.16743264883346454
0.010509	-0.101791	-0.134790	-3366.4810888974807	-0.169268	-0.165037	-0.1699445192844053	-0.16569846805355398	-0.17633237463636026	-0.1720967747194772
0.010510	-0.102051	-0.134906	-3375.0621288974808	-0.173945	-0.169703	-0.17462158365963457	-0.17036453099656032	-0.18100943901158953	-0.17676283766248355
0.010511	-0.102371	-0.135168	-3385.6622368974804	-0.178630	-0.174374	-0.17930664803486385	-0.17503559393956666	-0.1856945033868188	-0.1814339006054899
0.010512	-0.102554	-0.135345	-3391.7194418974805	-0.183320	-0.179057	-0.18399671241009313	-0.179718656882573	-0.1903845677620481	-0.18611696354849622
0.010514	-0.102783	-0.135480	-3399.2909468974804	-0.188017	-0.183744	-0.18869384116055166	-0.18440578276858563	-0.19508169651250662	-0.19080408943450886
0.010515	-0.102951	-0.135706	-3404.843384897481	-0.192720	-0.188440	-0.19339690553578093	-0.18910184571159197	-0.1997847608877359	-0.1955001523775152
0.010516	-0.103210	-0.135864	-3413.424424897481	-0.197429	-0.193139	-0.1981059699110102	-0.19380090865459831	-0.20449382526296517	-0.20019921532052154
0.010517	-0.103485	-0.136072	-3422.5102318974805	-0.202146	-0.197844	-0.20282303428623946	-0.19850597159760464	-0.20921088963819442	-0.20490427826352786
0.010519	-0.103653	-0.136243	-3428.0626688974808	-0.206868	-0.202559	-0.207545163036698	-0.2032210974836173	-0.21393301838865297	-0.20961940414954053
0.010520	-0.104034	-0.136456	-3440.6818458974803	-0.211597	-0.207273	-0.21227422741192728	-0.20793516042662366	-0.21866208276388224	-0.2143334670925469
0.010521	-0.104095	-0.136621	-3442.700913897481	-0.216333	-0.212006	-0.21701029178715656	-0.21266822336962998	-0.22339814713911152	-0.2190665300355532
0.010522	-0.104370	-0.136792	-3451.7867208974803	-0.221074	-0.216736	-0.2217513561623858	-0.21739828631263633	-0.22813921151434077	-0.22379659297855956
0.010524	-0.104660	-0.137012	-3461.37729489748	-0.225823	-0.221472	-0.22650048491284436	-0.222134412198649	-0.23288834026479932	-0.22853271886457222
0.010525	-0.104813	-0.137140	-3466.424964897481	-0.230576	-0.226219	-0.23125354928807362	-0.22688147514165533	-0.2376414046400286	-0.23327978180757855
0.010526	-0.105087	-0.137305	-3475.5107718974805	-0.235336	-0.230967	-0.2360136136633029	-0.23162953808466166	-0.24240146901525786	-0.2380278447505849
0.010527	-0.105286	-0.137518	-3482.072743897481	-0.240102	-0.235725	-0.24077967803853217	-0.23638760102766798	-0.24716753339048714	-0.2427859076935912
0.010529	-0.105484	-0.137677	-3488.6347158974804	-0.244874	-0.240489	-0.24555180678899072	-0.24115172691368064	-0.25193966214094565	-0.24755003357960387
0.010530	-0.105743	-0.137860	-3497.215754897481	-0.249652	-0.245257	-0.25032987116422	-0.24591978985668697	-0.25671772651617497	-0.25231809652261017
0.010531	-0.105988	-0.138068	-3505.2920278974807	-0.254438	-0.250032	-0.2551159355394493	-0.2506948527996933	-0.26150379089140424	-0.2570931594656165
0.010532	-0.106201	-0.138232	-3512.3587668974806	-0.259229	-0.254814	-0.2599069999146785	-0.25547691574269965	-0.2662948552666335	-0.2618752224086229
0.010534	-0.106384	-0.138391	-3518.4159718974806	-0.264026	-0.259603	-0.26470412866513704	-0.2602660416287123	-0.271091984017092	-0.26666434829463553
0.010535	-0.106628	-0.138544	-3526.492243897481	-0.268828	-0.264395	-0.2695061930403663	-0.26505810457171863	-0.2758940483923213	-0.27145641123764186
0.010536	-0.106873	-0.138721	-3534.5685168974805	-0.273636	-0.269193	-0.2743142574155956	-0.269856167514725	-0.2807021127675506	-0.27625447418064825
0.010537	-0.107101	-0.138879	-3542.140022897481	-0.278449	-0.273997	-0.2791273217908249	-0.2746602304577313	-0.28551517714277985	-0.28105853712365453
0.010539	-0.107346	-0.139032	-3550.2162958974804	-0.283268	-0.278806	-0.2839464505412834	-0.279469356343744	-0.2903343058932384	-0.2858676630096672
0.010540	-0.107605	-0.139191	-3558.7973358974805	-0.288093	-0.283620	-0.2887715149165127	-0.28428341928675027	-0.29515937026846767	-0.2906817259526735
0.010541	-0.107758	-0.139392	-3563.8450058974804	-0.292924	-0.288444	-0.293602579291742	-0.28910748222975663	-0.29999043464369696	-0.29550578889567986
0.010542	-0.108017	-0.139514	-3572.4260458974804	-0.297760	-0.293269	-0.29843864366697126	-0.29393254517276296	-0.3048264990189262	-0.3003308518386862
0.010544	-0.108261	-0.139648	-3580.502318897481	-0.302601	-0.298100	-0.30327977241742976	-0.2987636710587756	-0.3096676277693847	-0.30516197772469883
0.010545	-0.108459	-0.139886	-3587.0642908974805	-0.307448	-0.302940	-0.30812683679265906	-0.303603734001782	-0.314514692144614	-0.3100020406677052
0.010546	-0.108658	-0.139990	-3593.6262618974806	-0.312301	-0.307784	-0.3129799011678883	-0.3084477969447883	-0.3193677565198433	-0.3148461036107115
0.010547	-0.109024	-0.140155	-3605.7406708974804	-0.317159	-0.312627	-0.3178379655431176	-0.31329085988779465	-0.32422582089507257	-0.3196891665537179
0.010549	-0.109177	-0.140332	-3610.7883418974807	-0.322022	-0.317484	-0.32270109429357613	-0.3181479857738073	-0.3290889496455311	-0.32454629243973054
