Repository: pietracorvo/HystAPI

# Example data

The example data in this folder is from measurements performed during my physics bachelor.

The material is **FeSi3** (iron with 3% silicon), aka 'electrical steel', the standard material for ring cores in trafos. 

Four of the five samples where treated with high pressure torison (HPT, 20 rotations at 20GPa), to achieve nanocristallisation of the grains, which has a huge impact on the magnetic properties of the material. The HPT deformation was done at 77K (under liquid nitrogen) and at 293K (at room temperature). Afterwards some samples were heat treated at a temperature of 493K (for two hours) to anneal defects from the deformation process.

The five samples are:

File: testData/FeSi3_LN/G4_748V_100Hz_800000Fs0.txt (part 31 of 57)
--------------------------
t	U1	U2	H	Braw	Jraw	B_drift	 J_drift	B_corr	J_corr
0.010477	0.055588	0.074341	1839.185051148003	-0.425763	-0.428074	-0.4239294090928331	-0.4262408825484127	-0.43173669495526706	-0.43404689052777784
0.010479	0.055725	0.074506	1843.727955148003	-0.423180	-0.425497	-0.42134605907070705	-0.42366353261666667	-0.429153344933141	-0.4314695405960318
0.010480	0.055878	0.074689	1848.775625148003	-0.420591	-0.422914	-0.41875688405964406	-0.42108035765079366	-0.426564169922078	-0.4288863656301588
0.010481	0.056061	0.074902	1854.832830148003	-0.417995	-0.420326	-0.41616070904858105	-0.4184921826849206	-0.423967994911015	-0.42629819066428576
0.010482	0.056168	0.075073	1858.366199148003	-0.415393	-0.417728	-0.4135585340375181	-0.4158940077190476	-0.42136581989995203	-0.42370001569841276
0.010484	0.056412	0.075281	1866.442472148003	-0.412784	-0.415129	-0.410949184015392	-0.4132946577873016	-0.41875646987782594	-0.42110066576666677
0.010485	0.056519	0.075482	1869.975841148003	-0.410168	-0.412517	-0.408333009004329	-0.4106824828214286	-0.41614029486676296	-0.41848849080079376
0.010486	0.056656	0.075659	1874.5187451480028	-0.407545	-0.409900	-0.405709833993266	-0.40806530785555556	-0.41351711985569994	-0.4158713158349207
0.010487	0.056793	0.075885	1879.0616481480029	-0.404915	-0.407276	-0.403079658982203	-0.4054411328896826	-0.41088694484463695	-0.41324714086904774
0.010489	0.056946	0.076025	1884.109319148003	-0.402280	-0.404647	-0.400444308960077	-0.40281178295793646	-0.40825159482251094	-0.4106177909373016
0.010490	0.057129	0.076202	1890.166524148003	-0.399638	-0.402013	-0.3978021339490139	-0.4001776079920635	-0.4056094198114479	-0.4079836159714286
0.010491	0.057236	0.076434	1893.699893148003	-0.396990	-0.399369	-0.39515395893795097	-0.39753343302619043	-0.4029612448003849	-0.4053394410055556
0.010492	0.057434	0.076599	1900.261865148003	-0.394334	-0.396722	-0.39249778392688794	-0.39488625806031746	-0.4003050697893219	-0.4026922660396826
0.010494	0.057526	0.076788	1903.290467148003	-0.391673	-0.394064	-0.3898364339047619	-0.39222790812857145	-0.39764371976719587	-0.4000339161079366
0.010495	0.057693	0.076965	1908.8429041480028	-0.389005	-0.391403	-0.3871682588936989	-0.3895667331626984	-0.39497554475613283	-0.39737274114206356
0.010496	0.057892	0.077197	1915.404876148003	-0.386330	-0.388736	-0.38449308388263587	-0.3868995581968254	-0.3923003697450698	-0.39470556617619057
0.010497	0.058029	0.077362	1919.947780148003	-0.383648	-0.386060	-0.3818109088715729	-0.3842233832309524	-0.38961819473400683	-0.39202939121031755
0.010499	0.058136	0.077557	1923.481149148003	-0.380960	-0.383377	-0.3791225588494469	-0.3815400332992064	-0.38692984471188085	-0.38934604127857153
0.010500	0.058319	0.077777	1929.538354148003	-0.378264	-0.380689	-0.37642638383838384	-0.37885185833333335	-0.3842336697008178	-0.3866578663126985
0.010501	0.058456	0.077954	1934.081257148003	-0.375562	-0.377992	-0.3737242088273208	-0.37615468336746033	-0.3815314946897548	-0.3839606913468255
0.010502	0.058594	0.078168	1938.624160148003	-0.372853	-0.375289	-0.37101503381625783	-0.3734515084015873	-0.3788223196786918	-0.38125751638095245
0.010504	0.058746	0.078271	1943.6718311480029	-0.370140	-0.372582	-0.3683016837941318	-0.37074415846984127	-0.37610896965656576	-0.3785501664492064
0.010505	0.058929	0.078485	1949.729036148003	-0.367419	-0.369869	-0.3655805087830688	-0.36803098350396823	-0.37338779464550276	-0.3758369914833334
0.010506	0.059036	0.078705	1953.262405148003	-0.364692	-0.367146	-0.3628533337720058	-0.3653078085380952	-0.37066061963443975	-0.37311381651746034
0.010507	0.059219	0.078882	1959.319610148003	-0.361958	-0.364420	-0.36011915876094275	-0.36258163357222223	-0.3679264446233767	-0.3703876415515874
0.010509	0.059357	0.079034	1963.862513148003	-0.359218	-0.361686	-0.3573788087388167	-0.3598472836404762	-0.3651860946012507	-0.36765329161984134
0.010510	0.059570	0.079211	1970.929252148003	-0.356473	-0.358949	-0.3546336337277537	-0.3571101086746032	-0.36244091959018765	-0.36491611665396834
0.010511	0.059631	0.079401	1972.948320148003	-0.353721	-0.356199	-0.35188145871669074	-0.35435993370873015	-0.3596887445791247	-0.3621659416880953
0.010512	0.059784	0.079602	1977.9959901480029	-0.350962	-0.353447	-0.3491222837056277	-0.35160775874285716	-0.35692956956806166	-0.3594137667222223
0.010514	0.060028	0.079785	1986.072263148003	-0.348196	-0.350691	-0.3463559336835017	-0.3488514088111111	-0.35416321954593566	-0.35665741679047624
0.010515	0.060135	0.080011	1989.6056331480029	-0.345423	-0.347923	-0.34358275867243865	-0.3460832338452381	-0.3513900445348726	-0.35388924182460324
0.010516	0.060211	0.080115	1992.1294681480028	-0.342646	-0.345149	-0.34080558366137564	-0.3433090588793651	-0.3486128695238096	-0.35111506685873023
0.010517	0.060425	0.080328	1999.196207148003	-0.339862	-0.342374	-0.33802140865031266	-0.3405338839134921	-0.3458286945127466	-0.34833989189285725
0.010519	0.060562	0.080511	2003.739110148003	-0.337071	-0.339589	-0.33523005862818667	-0.337748533981746	-0.3430373444906206	-0.34555454196111113
0.010520	0.060730	0.080737	2009.291548148003	-0.334273	-0.336798	-0.3324318836171236	-0.334957359015873	-0.34023916947955757	-0.34276336699523813
0.010521	0.060837	0.080847	2012.824917148003	-0.331470	-0.333999	-0.3296287086060606	-0.33215818404999997	-0.33743599446849454	-0.3399641920293651
0.010522	0.061035	0.081097	2019.3868891480029	-0.328660	-0.331197	-0.32681853359499763	-0.329356009084127	-0.3346258194574316	-0.33716201706349214
0.010524	0.061172	0.081238	2023.929792148003	-0.325844	-0.328387	-0.3240021835728716	-0.32654565915238093	-0.33180946943530554	-0.3343516671317461
0.010525	0.061340	0.081439	2029.482230148003	-0.323021	-0.325571	-0.3211790085618086	-0.32372948418650793	-0.32898629442424254	-0.3315354921658731
0.010526	0.061493	0.081616	2034.529900148003	-0.320193	-0.322749	-0.31835083355074556	-0.32090730922063493	-0.3261581194131795	-0.3287133172000001
0.010527	0.061646	0.081787	2039.577571148003	-0.317358	-0.319920	-0.3155156585396825	-0.3180781342547619	-0.32332294440211645	-0.32588414223412704
0.010529	0.061768	0.081970	2043.615707148003	-0.314516	-0.317084	-0.31267330851755654	-0.31524178432301586	-0.3204805943799905	-0.323047792302381
0.010530	0.061935	0.082190	2049.168145148003	-0.311668	-0.314243	-0.3098251335064935	-0.31240060935714287	-0.31763241936892744	-0.320206617336508
0.010531	0.062088	0.082306	2054.215815148003	-0.308815	-0.311396	-0.3069719584954305	-0.30955343439126987	-0.3147792443578645	-0.317359442370635
0.010532	0.062195	0.082513	2057.749185148003	-0.305955	-0.308540	-0.30411178348436746	-0.30669725942539683	-0.3119190693468014	-0.314503267404762
0.010534	0.062408	0.082703	2064.815923148003	-0.303088	-0.305683	-0.3012444334622415	-0.30383990949365075	-0.30905171932467546	-0.3116459174730159
0.010535	0.062592	0.082910	2070.873128148003	-0.300215	-0.302817	-0.29837125845117846	-0.30097373452777776	-0.3061785443136124	-0.3087797425071429
0.010536	0.062592	0.083093	2070.873128148003	-0.297335	-0.299937	-0.29549108344011543	-0.29809355956190475	-0.3032983693025494	-0.3058995675412699
0.010537	0.062836	0.083228	2078.949401148003	-0.294450	-0.297062	-0.29260590842905243	-0.2952183845960317	-0.3004131942914864	-0.3030243925753969
0.010539	0.062958	0.083441	2082.987537148003	-0.291558	-0.294175	-0.2897135584069264	-0.2923310346642857	-0.2975208442693604	-0.3001370426436509
0.010540	0.063126	0.083624	2088.539975148003	-0.288659	-0.291284	-0.2868143833958634	-0.2894398596984127	-0.29462166925829736	-0.29724586767777783
0.010541	0.063293	0.083807	2094.092412148003	-0.285755	-0.288386	-0.28391020838480036	-0.28654168473253966	-0.2917174942472343	-0.2943476927119048
0.010542	0.063477	0.084015	2100.149617148003	-0.282843	-0.285481	-0.2809980333737374	-0.28363650976666666	-0.28880531923617137	-0.2914425177460318
0.010544	0.063599	0.084192	2104.187753148003	-0.279925	-0.282568	-0.2780796833516113	-0.28072315983492063	-0.2858869692140453	-0.2885291678142858
0.010545	0.063721	0.084369	2108.225890148003	-0.277000	-0.279649	-0.2751545083405484	-0.2778039848690476	-0.28296179420298234	-0.28560999284841276
0.010546	0.063919	0.084558	2114.787861148003	-0.274069	-0.276726	-0.27222333332948534	-0.27488080990317465	-0.2800306191919193	-0.2826868178825398
0.010547	0.064041	0.084747	2118.825998148003	-0.271132	-0.273794	-0.2692861583184223	-0.2719486349373016	-0.27709344418085624	-0.27975464291666674
0.010549	0.064148	0.084918	2122.359367148003	-0.268189	-0.270855	-0.2663428082962963	-0.26900928500555554	-0.27415009415873026	-0.2768152929849207
0.010550	0.064346	0.085095	2128.921339148003	-0.265239	-0.267914	-0.26339263328523327	-0.2660681100396825	-0.2711999191476672	-0.27387411801904765
0.010551	0.064545	0.085266	2135.483311148003	-0.262284	-0.264967	-0.2604374582741703	-0.2631209350738095	-0.26824474413660426	-0.27092694305317466
0.010552	0.064575	0.085419	2136.4928451480027	-0.259323	-0.262007	-0.2574762832631073	-0.2601607601079365	-0.26528356912554124	-0.26796676808730163
0.010554	0.064789	0.085620	2143.5595831480027	-0.256355	-0.259049	-0.25450793324098125	-0.25720241017619044	-0.2623152191034152	-0.2650084181555556
0.010555	0.064941	0.085822	2148.607254148003	-0.253381	-0.256081	-0.25153375822991825	-0.25423423521031746	-0.2593410440923522	-0.2620402431896826
0.010556	0.065063	0.085944	2152.645390148003	-0.250402	-0.253107	-0.24855458321885524	-0.25126006024444447	-0.2563618690812892	-0.2590660682238096
0.010557	0.065247	0.086163	2158.7025951480027	-0.247415	-0.250128	-0.24556740820779221	-0.24828088527857145	-0.25337469407022617	-0.2560868932579366
0.010559	0.065399	0.086389	2163.750265148003	-0.244421	-0.247140	-0.24257305818566618	-0.2452925353468254	-0.25038034404810017	-0.25309854332619053
0.010560	0.065552	0.086548	2168.797936148003	-0.241422	-0.244147	-0.23957388317460318	-0.24229936038095237	-0.24738116903703714	-0.2501053683603175
0.010561	0.065689	0.086707	2173.340839148003	-0.238416	-0.241147	-0.23656770816354017	-0.23929918541507936	-0.24437499402597412	-0.2471051933944445
0.010562	0.065857	0.086896	2178.893277148003	-0.235404	-0.238142	-0.23355553315247715	-0.23629401044920634	-0.2413628190149111	-0.24410001842857149
0.010564	0.066010	0.087103	2183.940947148003	-0.232385	-0.235130	-0.23053618313035115	-0.23328166051746033	-0.2383434689927851	-0.24108766849682547
0.010565	0.066116	0.087250	2187.474317148003	-0.229361	-0.232110	-0.22751200811928812	-0.23026148555158732	-0.23531929398172208	-0.23806749353095247
0.010566	0.066345	0.087439	2195.045823148003	-0.226330	-0.229088	-0.22448083310822511	-0.2272393105857143	-0.23228811897065907	-0.23504531856507946
0.010567	0.066452	0.087628	2198.579192148003	-0.223293	-0.226055	-0.2214436580971621	-0.22420613561984126	-0.22925094395959605	-0.2320121435992064
0.010569	0.066620	0.087860	2204.131630148003	-0.220248	-0.223018	-0.21839830807503607	-0.22116878568809523	-0.22620559393747003	-0.22897479366746037
0.010570	0.066772	0.088007	2209.1793001480028	-0.217197	-0.219973	-0.21534713306397307	-0.21812361072222222	-0.22315441892640703	-0.22592961870158737
0.010571	0.066940	0.088220	2214.731738148003	-0.214140	-0.216923	-0.21228995805291007	-0.2150734357563492	-0.22009724391534402	-0.22287944373571436
0.010572	0.067032	0.088336	2217.760340148003	-0.211078	-0.213865	-0.20922778304184703	-0.2120152607904762	-0.21703506890428098	-0.21982126876984134
0.010574	0.067215	0.088519	2223.817545148003	-0.208010	-0.210804	-0.20615943301972103	-0.20895391085873016	-0.213966718882155	-0.2167599188380953
0.010575	0.067337	0.088708	2227.855681148003	-0.204935	-0.207734	-0.203084258008658	-0.20588373589285713	-0.21089154387109196	-0.21368974387222228
0.010576	0.067551	0.088898	2234.922420148003	-0.201854	-0.204662	-0.200003082997595	-0.20281156092698413	-0.20781036886002896	-0.21061756890634928
0.010577	0.067612	0.089069	2236.941488148003	-0.198767	-0.201577	-0.196915907986532	-0.1997263859611111	-0.20472319384896595	-0.20753239394047626
0.010579	0.067856	0.089258	2245.017761148003	-0.195673	-0.198494	-0.19382155796440598	-0.1966430360293651	-0.20162884382683993	-0.20444904400873024
0.010580	0.067963	0.089441	2248.551130148003	-0.192573	-0.195398	-0.19072138295334295	-0.19354686106349206	-0.1985286688157769	-0.2013528690428572
0.010581	0.068146	0.089594	2254.608335148003	-0.189468	-0.192300	-0.18761620794227996	-0.19044868609761906	-0.1954234938047139	-0.1982546940769842
0.010582	0.068268	0.089783	2258.646471148003	-0.186356	-0.189193	-0.18450403293121692	-0.18734151113174602	-0.19231131879365088	-0.19514751911111117
0.010584	0.068451	0.089984	2264.703676148003	-0.183237	-0.186083	-0.18138468290909093	-0.1842311612	-0.1891919687715249	-0.19203716917936514
0.010585	0.068558	0.090094	2268.237045148003	-0.180114	-0.182964	-0.1782615078980279	-0.18111198623412697	-0.18606879376046184	-0.18891799421349212
0.010586	0.068710	0.090320	2273.284716148003	-0.176984	-0.179840	-0.1751313328869649	-0.17798781126825397	-0.18293861874939885	-0.18579381924761912
0.010587	0.068878	0.090497	2278.837153148003	-0.173846	-0.176710	-0.1719931578759019	-0.17485763630238096	-0.17980044373833584	-0.1826636442817461
0.010589	0.069107	0.090741	2286.408659148003	-0.170702	-0.173575	-0.16884880785377585	-0.1717222863706349	-0.1766560937162098	-0.17952829435000006
0.010590	0.069168	0.090894	2288.4277271480028	-0.167552	-0.170427	-0.16569863284271286	-0.1685741114047619	-0.1735059187051468	-0.17638011938412704
0.010591	0.069336	0.091016	2293.980165148003	-0.164397	-0.167279	-0.16254345783164983	-0.1654259364388889	-0.1703507436940838	-0.17323194441825404
0.010592	0.069519	0.091205	2300.037369148003	-0.161235	-0.164125	-0.1593812828205868	-0.16227176147301586	-0.16718856868302076	-0.170077769452381
0.010594	0.069672	0.091437	2305.085040148003	-0.158066	-0.160962	-0.15621193279846082	-0.15910841154126984	-0.16401921866089478	-0.166914419520635
0.010595	0.069794	0.091608	2309.123176148003	-0.154891	-0.157792	-0.15303675778739778	-0.15593823657539682	-0.16084404364983174	-0.16374424455476197
0.010596	0.070007	0.091785	2316.189915148003	-0.151710	-0.154620	-0.1498555827763348	-0.15276606160952383	-0.15766286863876874	-0.16057206958888898
0.010597	0.070099	0.091968	2319.218517148003	-0.148522	-0.151436	-0.14666740776527176	-0.14958188664365077	-0.15447469362770572	-0.15738789462301592
0.010599	0.070251	0.092114	2324.266188148003	-0.145329	-0.148249	-0.14347405774314576	-0.14639453671190475	-0.1512813436055797	-0.1542005446912699
0.010600	0.070419	0.092334	2329.818625148003	-0.142129	-0.145057	-0.14027388273208274	-0.14320236174603174	-0.1480811685945167	-0.15100836972539688
0.010601	0.070572	0.092450	2334.866296148003	-0.138924	-0.141858	-0.13706870772101973	-0.14000318678015874	-0.14487599358345368	-0.1478091947595239
0.010602	0.070679	0.092657	2338.399665148003	-0.135713	-0.138651	-0.1338575327099567	-0.13679601181428572	-0.14166481857239066	-0.14460201979365087
0.010604	0.070877	0.092847	2344.961637148003	-0.132495	-0.135441	-0.1306391826878307	-0.13358566188253967	-0.13844646855026466	-0.14139166986190482
0.010605	0.070923	0.093005	2346.475938148003	-0.129271	-0.132219	-0.12741500767676767	-0.13036348691666666	-0.13522229353920162	-0.1381694948960318
0.010606	0.071167	0.093219	2354.552211148003	-0.126040	-0.128999	-0.12418383266570468	-0.12714331195079365	-0.13199111852813863	-0.1349493199301588
0.010607	0.071304	0.093396	2359.0951141480027	-0.122803	-0.125767	-0.12094665765464166	-0.12391113698492062	-0.12875394351707561	-0.13171714496428577
0.010609	0.071518	0.093591	2366.161853148003	-0.119559	-0.122532	-0.11770230763251563	-0.12067578705317461	-0.12550959349494958	-0.12848179503253976
0.010610	0.071625	0.093811	2369.695222148003	-0.116308	-0.119285	-0.11445113262145262	-0.11742861208730158	-0.12225841848388658	-0.12523462006666675
0.010611	0.071732	0.093976	2373.228592148003	-0.113050	-0.116032	-0.11119295761038961	-0.11417543712142857	-0.11900024347282356	-0.12198144510079371
0.010612	0.071945	0.094141	2380.295330148003	-0.109787	-0.112778	-0.1079297825993266	-0.11092126215555556	-0.11573706846176056	-0.11872727013492071
0.010614	0.072113	0.094312	2385.847768148003	-0.106519	-0.109516	-0.10466143257720058	-0.10765891222380952	-0.11246871843963453	-0.11546492020317467
0.010615	0.072220	0.094464	2389.381137148003	-0.103244	-0.106247	-0.10138625756613757	-0.1043897372579365	-0.10919354342857153	-0.11219574523730165
0.010616	0.072403	0.094623	2395.438342148003	-0.099964	-0.102974	-0.09810608255507455	-0.10111656229206349	-0.10591336841750851	-0.10892257027142864
0.010617	0.072571	0.094824	2400.990780148003	-0.096678	-0.099695	-0.09481990754401155	-0.09783738732619048	-0.10262719340644551	-0.10564339530555562
0.010619	0.072662	0.095013	2404.019382148003	-0.093385	-0.096405	-0.09152655752188552	-0.09454703739444445	-0.09933384338431947	-0.1023530453738096
0.010620	0.072830	0.095184	2409.5718191480028	-0.090085	-0.093113	-0.08822638251082252	-0.09125486242857143	-0.09603366837325647	-0.09906087040793658
0.010621	0.073013	0.095392	2415.629024148003	-0.086779	-0.089814	-0.0849202074997595	-0.08795568746269841	-0.09272749336219345	-0.09576169544206356
0.010622	0.073120	0.095581	2419.162393148003	-0.083467	-0.086506	-0.0816080324886965	-0.0846475124968254	-0.08941531835113045	-0.09245352047619054
0.010624	0.073273	0.095728	2424.210064148003	-0.080148	-0.083194	-0.07828868246657046	-0.08133516256507937	-0.08609596832900442	-0.08914117054444452
0.010625	0.073471	0.095898	2430.772036148003	-0.076824	-0.079878	-0.07496450745550746	-0.07801898759920635	-0.08277179331794142	-0.0858249955785715
0.010626	0.073608	0.096112	2435.314939148003	-0.073493	-0.076553	-0.07163333244444445	-0.07469381263333333	-0.0794406183068784	-0.08249982061269848
0.010627	0.073746	0.096259	2439.8578431480028	-0.070157	-0.073223	-0.06829715743338144	-0.07136363766746032	-0.0761044432958154	-0.07916964564682547
0.010629	0.073898	0.096387	2444.905513148003	-0.066816	-0.069888	-0.06495580741125541	-0.06802828773571429	-0.07276309327368936	-0.07583429571507944
0.010630	0.074097	0.096637	2451.467485148003	-0.063467	-0.066547	-0.0616066324001924	-0.06468711276984127	-0.06941391826262636	-0.07249312074920641
0.010631	0.074203	0.096808	2455.000854148003	-0.060111	-0.063196	-0.05825045738912939	-0.06133593780396825	-0.06605774325156334	-0.06914194578333341
0.010632	0.074341	0.096936	2459.543758148003	-0.056751	-0.059842	-0.05489028237806638	-0.05798176283809524	-0.06269756824050034	-0.06578777081746039
0.010634	0.074554	0.097083	2466.6104961480028	-0.053386	-0.056485	-0.05152493235594036	-0.05462441290634921	-0.05933221821837432	-0.062430420885714356
0.010635	0.074646	0.097284	2469.639099148003	-0.050015	-0.053118	-0.04815375734487735	-0.05125723794047619	-0.0559610432073113	-0.059063245919841335
0.010636	0.074799	0.097418	2474.686769148003	-0.046638	-0.049747	-0.04477658233381433	-0.047886062974603176	-0.05258386819624829	-0.055692070953968324
0.010637	0.075012	0.097638	2481.7535081480028	-0.043254	-0.046372	-0.041392407322751325	-0.044510888008730154	-0.04919969318518528	-0.0523168959880953
0.010639	0.075165	0.097766	2486.801178148003	-0.039865	-0.042990	-0.0380030573006253	-0.04112853807698413	-0.04581034316305926	-0.048934546056349275
0.010640	0.075211	0.097937	2488.315479148003	-0.036471	-0.039597	-0.0346088822895623	-0.03773536311111111	-0.04241616815199625	-0.045541371090476256
0.010641	0.075455	0.098065	2496.391752148003	-0.033071	-0.036207	-0.031208707278499285	-0.0343451881452381	-0.039015993140933236	-0.042151196124603246
0.010642	0.075623	0.098389	2501.944190148003	-0.029662	-0.032805	-0.02779953226743627	-0.03094301317936508	-0.035606818129870224	-0.03874902115873023
0.010644	0.075684	0.098450	2503.9632581480028	-0.026249	-0.029395	-0.02438618224531025	-0.02753266324761905	-0.032193468107744205	-0.0353386712269842
0.010645	0.075851	0.098621	2509.515696148003	-0.022831	-0.025984	-0.020968007234247237	-0.024121488281746033	-0.02877529309668119	-0.03192749626111118
0.010646	0.076035	0.098798	2515.572900148003	-0.019406	-0.022567	-0.017542832223184226	-0.020704313315873017	-0.02535011808561818	-0.028510321295238165
0.010647	0.076126	0.098969	2518.601503148003	-0.015976	-0.019141	-0.014112657212121215	-0.017278138349999996	-0.021919943074555172	-0.025084146329365144
0.010649	0.076324	0.099078	2525.163474148003	-0.012542	-0.015715	-0.010678307189995191	-0.013851788418253966	-0.018485593052429146	-0.021657796397619115
0.010650	0.076477	0.099261	2530.2111451480027	-0.009101	-0.012280	-0.007237132178932182	-0.01041661345238095	-0.015044418041366137	-0.0182226214317461
0.010651	0.076645	0.099481	2535.763582148003	-0.005654	-0.008840	-0.003789957167869171	-0.006976438486507936	-0.011597243030303125	-0.014782446465873084
0.010652	0.076752	0.099579	2539.296952148003	-0.002202	-0.005393	-3.3778215680615943E-4	-0.00352926352063492	-0.008145068019240115	-0.011335271500000068
0.010654	0.076904	0.099725	2544.344622148003	0.001255	-0.001942	0.003119567865319863	-7.791358888888816E-5	-0.004687717997114092	-0.007883921568254036
0.010655	0.077133	0.099908	2551.916128148003	0.004717	0.001511	0.006581742876382873	0.0033752613769841276	-0.0012255429860510815	-0.004430746602381021
0.010656	0.077164	0.100031	2552.925662148003	0.008185	0.004977	0.010049917887445884	0.006841436342857143	0.0022426320250119296	-9.645716365080052E-4
0.010657	0.077423	0.100208	2561.506702148003	0.011658	0.008440	0.013523092898508896	0.01030461130873016	0.0057158070360749415	0.0024986033293650112
0.010659	0.077576	0.100458	2566.554372148003	0.015140	0.011915	0.017005442920634918	0.013779961240476191	0.009198157058200963	0.005973953261111043
0.010660	0.077637	0.100568	2568.573441148003	0.018625	0.015398	0.02049061793169793	0.017263136206349207	0.012683332069263975	0.009457128226984059
0.010661	0.077850	0.100684	2575.640179148003	0.022115	0.018879	0.02398079294276094	0.020744311172222224	0.016173507080326985	0.012938303192857076
0.010662	0.078003	0.100842	2580.687850148003	0.025611	0.022368	0.02747696795382395	0.02423348613809524	0.019669682091389994	0.01642747815873009
0.010664	0.078079	0.101013	2583.2116851480027	0.029112	0.025866	0.030978317975949972	0.02773183606984127	0.023171032113516017	0.019925828090476123
0.010665	0.078308	0.101196	2590.783191148003	0.032619	0.029364	0.034485492987012985	0.031230011035714288	0.02667820712457903	0.02342400305634914
0.010666	0.078445	0.101288	2595.326094148003	0.036130	0.032869	0.037996667998075995	0.03473518600158731	0.03018938213564204	0.02692917802222216
0.010667	0.078629	0.101526	2601.383299148003	0.039649	0.036380	0.041515843009139006	0.03824636096746032	0.03370855714670505	0.030440352988095172
0.010669	0.078751	0.101636	2605.4214351480027	0.043172	0.039898	0.04503919303126503	0.04176471089920635	0.037231907168831076	0.033958702919841204
0.010670	0.078903	0.101776	2610.469106148003	0.046699	0.043419	0.048566368042328036	0.04528588586507937	0.04075908217989408	0.03747987788571422
0.010671	0.079071	0.101910	2616.021543148003	0.050232	0.046945	0.05209954305339105	0.04881206083095238	0.04429225719095709	0.04100605285158723
0.010672	0.079193	0.102057	2620.059680148003	0.053769	0.050476	0.05563671806445406	0.0523432357968254	0.04782943220202011	0.04453722781746025
0.010674	0.079315	0.102142	2624.097816148003	0.057309	0.054012	0.05917706808658008	0.05587958572857143	0.05136978222414613	0.04807357774920628
0.010675	0.079514	0.102325	2630.659788148003	0.060856	0.057551	0.0627242430976431	0.05941876069444444	0.054916957235209146	0.05161275271507929
0.010676	0.079681	0.102527	2636.212226148003	0.064409	0.061097	0.0662774181087061	0.06296493566031745	0.05847013224627215	0.055158927680952305
0.010677	0.079803	0.102637	2640.2503621480028	0.067967	0.064649	0.06983559311976911	0.06651711062619048	0.06202830725733516	0.05871110264682533
0.010679	0.080032	0.102722	2647.821868148003	0.071528	0.068201	0.07339694314189513	0.0700694605579365	0.06558965727946117	0.062263452578571354
0.010680	0.080124	0.102966	2650.850470148003	0.075096	0.071765	0.07696511815295815	0.07363363552380953	0.06915783229052419	0.06582762754444438
0.010681	0.080261	0.103064	2655.3933741480027	0.078668	0.075332	0.08053729316402117	0.07720081048968254	0.07273000730158721	0.06939480251031739
0.010682	0.080429	0.103204	2660.945811148003	0.082246	0.078902	0.08411546817508417	0.08077098545555556	0.07630818231265021	0.0729649774761904
0.010684	0.080643	0.103357	2668.012550148003	0.085828	0.082476	0.08769781819721019	0.08434533538730159	0.07989053233477623	0.07653932740793644
0.010685	0.080750	0.103485	2671.545919148003	0.089415	0.086058	0.0912849932082732	0.0879275103531746	0.08347770734583924	0.08012150237380945
0.010686	0.080887	0.103595	2676.088823148003	0.093006	0.089643	0.09487616821933623	0.09151268531904762	0.08706888235690227	0.08370667733968247
0.010687	0.081055	0.103790	2681.641260148003	0.096603	0.093234	0.09847334323039922	0.09510386028492063	0.09066605736796526	0.08729785230555548
0.010689	0.081161	0.103967	2685.174630148003	0.100206	0.096832	0.10207669325252525	0.09870221021666667	0.09426940739009129	0.09089620223730152
0.010690	0.081284	0.104065	2689.212766148003	0.103813	0.100434	0.10568386826358826	0.10230438518253968	0.09787658240115431	0.09449837720317453
0.010691	0.081497	0.104199	2696.279505148003	0.107425	0.104037	0.10929604327465128	0.10590756014841271	0.10148875741221733	0.09810155216904756
0.010692	0.081635	0.104340	2700.822408148003	0.111041	0.107648	0.11291221828571428	0.10951873511428571	0.10510493242328033	0.10171272713492056
0.010694	0.081726	0.104474	2703.851010148003	0.114662	0.111265	0.1165335683078403	0.11313608504603175	0.10872628244540634	0.1053300770666666
0.010695	0.081940	0.104553	2710.917749148003	0.118287	0.114881	0.12015874331890332	0.11675226001190477	0.11235145745646936	0.10894625203253962
0.010696	0.082108	0.104749	2716.470187148003	0.121917	0.118504	0.12378891832996633	0.12037543497777778	0.11598163246753238	0.11256942699841263
0.010697	0.082153	0.104846	2717.984488148003	0.125551	0.122136	0.12742309334102933	0.12400760994365079	0.11961580747859538	0.11620160196428564
0.010699	0.082367	0.105011	2725.051227148003	0.129191	0.125767	0.13106344336315537	0.1276389598753968	0.12325615750072141	0.11983295189603166
0.010700	0.082535	0.105151	2730.6036641480027	0.132835	0.129404	0.13470761837421838	0.13127613484126982	0.12690033251178442	0.12347012686190467
0.010701	0.082718	0.105255	2736.660869148003	0.136484	0.133045	0.13835679338528137	0.13491730980714287	0.1305495075228474	0.12711130182777772
0.010702	0.082840	0.105383	2740.699005148003	0.140136	0.136693	0.14200896839634441	0.1385654847730159	0.13420168253391046	0.13075947679365074
0.010704	0.082993	0.105518	2745.7466761480027	0.143794	0.140344	0.14566731841847042	0.1422168347047619	0.13786003255603646	0.13441082672539675
0.010705	0.083160	0.105658	2751.299113148003	0.147456	0.143999	0.14932949342953344	0.1458720096706349	0.1415222075670995	0.13806600169126976
0.010706	0.083267	0.105823	2754.832483148003	0.151123	0.147662	0.15299666844059645	0.14953518463650792	0.1451893825781625	0.14172917665714277
0.010707	0.083481	0.105878	2761.899221148003	0.154794	0.151323	0.15666784345165943	0.15319635960238095	0.14886055758922548	0.1453903516230158
0.010709	0.083588	0.106049	2765.4325911480028	0.158469	0.154994	0.16034319347378548	0.156867709534127	0.15253590761135152	0.14906170155476184
0.010710	0.083740	0.106177	2770.480261148003	0.162149	0.158668	0.16402336848484847	0.1605418845	0.15621608262241451	0.15273587652063486
0.010711	0.083862	0.106262	2774.518398148003	0.165833	0.162346	0.1677075434959115	0.164220059465873	0.15990025763347754	0.15641405148650786
0.010712	0.084061	0.106409	2781.080369148003	0.169521	0.166026	0.17139571850697452	0.16790023443174604	0.16358843264454057	0.1600942264523809
0.010714	0.084167	0.106549	2784.613739148003	0.173213	0.169714	0.17508806852910053	0.17158858436349206	0.16728078266666657	0.1637825763841269
0.010715	0.084290	0.106580	2788.651875148003	0.176908	0.173404	0.17878324354016356	0.17527875932936507	0.1709759576777296	0.16747275134999992
0.010716	0.084549	0.106750	2797.232915148003	0.180608	0.177093	0.18248341855122654	0.1789679342952381	0.1746761326887926	0.17116192631587296
0.010717	0.084641	0.106873	2800.261517148003	0.184312	0.180794	0.18618759356228956	0.18266910926111113	0.1783803076998556	0.17486310128174598
0.010719	0.084793	0.106989	2805.309188148003	0.188020	0.184495	0.18989594358441558	0.18637045919285714	0.18208865772198163	0.178564451213492
0.010720	0.084976	0.107104	2811.366392148003	0.191733	0.188200	0.19360911859547858	0.19007563415873016	0.18580183273304463	0.182269626179365
0.010721	0.085144	0.107263	2816.918830148003	0.195450	0.191911	0.1973262936065416	0.19378680912460317	0.18951900774410765	0.18598080114523802
0.010722	0.085205	0.107373	2818.937898148003	0.199172	0.195630	0.20104846861760461	0.19750598409047618	0.19324118275517066	0.18969997611111103
0.010724	0.085434	0.107477	2826.509404148003	0.202897	0.199346	0.20477381863973063	0.20122233402222223	0.19696653277729667	0.19341632604285708
0.010725	0.085556	0.107623	2830.547540148003	0.206628	0.203071	0.20850499365079364	0.20494750898809524	0.20069770778835969	0.1971415010087301
0.010726	0.085724	0.107745	2836.0999781480027	0.210362	0.206799	0.21223916866185666	0.20867568395396827	0.2044318827994227	0.20086967597460312
0.010727	0.085861	0.107874	2840.6428811480027	0.214101	0.210532	0.21597834367291968	0.21240885891984126	0.20817105781048573	0.20460285094047612
0.010729	0.086029	0.107959	2846.195319148003	0.217843	0.214267	0.2197206936950457	0.2161442088515873	0.21191340783261176	0.20833820087222216
0.010730	0.086166	0.108112	2850.738222148003	0.221590	0.218008	0.2234678687061087	0.2198853838174603	0.21566058284367476	0.21207937583809516
0.010731	0.086258	0.108191	2853.766825148003	0.225340	0.221754	0.22721804371717172	0.22363155878333335	0.21941075785473776	0.2158255508039682
0.010732	0.086411	0.108276	2858.814495148003	0.229093	0.225501	0.23097121872823473	0.22737873374920636	0.22316393286580077	0.21957272576984121
0.010734	0.086655	0.108447	2866.8907681480027	0.232852	0.229250	0.23473056875036075	0.2311280836809524	0.2269232828879268	0.22332207570158724
0.010735	0.086746	0.108569	2869.919370148003	0.236615	0.233009	0.23849374376142374	0.2348872586468254	0.23068645789898978	0.22708125066746024
0.010736	0.086975	0.108667	2877.490876148003	0.240381	0.236766	0.2422599187724868	0.2386444336126984	0.23445263291005283	0.23083842563333326
0.010737	0.087067	0.108777	2880.519478148003	0.244152	0.240532	0.2460310937835498	0.2424106085785714	0.23822380792111583	0.23460460059920626
0.010739	0.087204	0.108887	2885.062382148003	0.247926	0.244301	0.24980544380567582	0.24617995851031746	0.24199815794324187	0.2383739505309523
0.010740	0.087418	0.109033	2892.129121148003	0.251705	0.248071	0.2535846188167388	0.2499501334761905	0.24577733295430487	0.24214412549682535
0.010741	0.087585	0.109119	2897.6815581480028	0.255487	0.251846	0.25736679382780187	0.2537253084420635	0.2495595079653679	0.24591930046269833
0.010742	0.087692	0.109229	2901.214928148003	0.259273	0.255628	0.2611529688388648	0.25750748340793655	0.25334568297643084	0.2497014754285714
0.010744	0.087799	0.109326	2904.748297148003	0.263062	0.259412	0.2649423188609909	0.26129183333968253	0.25713503299855694	0.2534858253603174
0.010745	0.088013	0.109430	2911.815036148003	0.266855	0.263197	0.26873549387205387	0.2650770083055556	0.2609282080096199	0.25727100032619044
0.010746	0.088211	0.109558	2918.377007148003	0.270652	0.266986	0.2725326688831169	0.2688661832714286	0.26472538302068294	0.26106017529206343
0.010747	0.088303	0.109656	2921.405610148003	0.274453	0.270782	0.2763338438941799	0.2726623582373016	0.26852655803174597	0.26485635025793647
0.010749	0.088455	0.109735	2926.453280148003	0.278257	0.274580	0.2801381939163059	0.2764607081690476	0.27233090805387195	0.26865470018968246
0.010750	0.088654	0.109875	2933.015252148003	0.282065	0.278380	0.2839463689273689	0.28026088313492065	0.27613908306493495	0.2724548751555555
0.010751	0.088745	0.110016	2936.043854148003	0.285878	0.282189	0.28775954393843195	0.28407005810079367	0.279952258075998	0.2762640501214285
0.010752	0.088898	0.110059	2941.091525148003	0.289693	0.285998	0.29157471894949494	0.28787923306666663	0.283767433087061	0.2800732250873015
0.010754	0.089111	0.110168	2948.158263148003	0.293512	0.289808	0.29539406897162096	0.2916895829984127	0.287586783109187	0.28388357501904754
0.010755	0.089249	0.110345	2952.701167148003	0.297336	0.293626	0.299218243982684	0.2955077579642857	0.29141095812025003	0.28770174998492054
0.010756	0.089325	0.110352	2955.225002148003	0.301161	0.297448	0.303043418993747	0.29932993293015875	0.295236133131313	0.2915239249507936
0.010757	0.089493	0.110468	2960.777440148003	0.304990	0.301270	0.30687259400481	0.30315210789603175	0.29906530814237603	0.2953460999166666
0.010759	0.089706	0.110590	2967.844178148003	0.308823	0.305094	0.310705944026936	0.30697645782777777	0.30289865816450207	0.2991704498484126
0.010760	0.089813	0.110712	2971.377548148003	0.312660	0.308926	0.31454311903799903	0.3108086327936508	0.3067358331755651	0.30300262481428564
0.010761	0.089935	0.110754	2975.415684148003	0.316499	0.312761	0.31838229404906204	0.31464380775952383	0.3105750081866281	0.3068377997801587
0.010762	0.090149	0.110895	2982.482423148003	0.320343	0.316595	0.32222646906012503	0.31847798272539685	0.3144191831976911	0.3106719747460317
0.010764	0.090332	0.111005	2988.539627148003	0.324190	0.320435	0.3260738190822511	0.3223183326571429	0.3182665332198171	0.31451232467777773
0.010765	0.090378	0.111066	2990.053929148003	0.328040	0.324283	0.3299239940933141	0.32616650762301586	0.3221167082308801	0.3183604996436507
0.010766	0.090622	0.111188	2998.130201148003	0.331894	0.328127	0.33377816910437713	0.3300106825888889	0.3259708832419432	0.32220467460952373
0.010767	0.090729	0.111292	3001.663571148003	0.335751	0.331979	0.33763534411544016	0.3338628575547619	0.3298280582530062	0.32605684957539677
0.010769	0.090866	0.111316	3006.206474148003	0.339610	0.335832	0.34149469413756617	0.33771620748650794	0.3336874082751322	0.3299101995071428
0.010770	0.091003	0.111438	3010.749378148003	0.343472	0.339689	0.3453568691486291	0.34157338245238095	0.33754958328619517	0.3337673744730158
0.010771	0.091156	0.111566	3015.797048148003	0.347339	0.343549	0.34922404415969216	0.345433557418254	0.3414167582972582	0.33762754943888884
0.010772	0.091278	0.111633	3019.835185148003	0.351208	0.347413	0.3530932191707552	0.34929773238412704	0.34528593330832125	0.3414917244047619
0.010774	0.091461	0.111664	3025.892389148003	0.355079	0.351277	0.35696456919288116	0.35316208231587304	0.3491572833304472	0.3453560743365079
0.010775	0.091690	0.111816	3033.463895148003	0.358954	0.355142	0.3608397442039442	0.35702725728174606	0.35303245834151026	0.3492212493023809
0.010776	0.091766	0.111890	3035.987730148003	0.362832	0.359018	0.3647179192150072	0.36090343224761906	0.3569106333525732	0.3530974242682539
0.010777	0.091965	0.111993	3042.549702148003	0.366714	0.362891	0.3686000942260702	0.3647766072134921	0.36079280836363625	0.35697059923412694
0.010779	0.092117	0.112073	3047.597372148003	0.370599	0.366769	0.37248544424819624	0.3686549571452381	0.3646781583857623	0.36084894916587296
0.010780	0.092316	0.112213	3054.159344148003	0.374488	0.370650	0.37637461925925925	0.3725361321111111	0.3685673333968253	0.36473012413174594
0.010781	0.092377	0.112256	3056.1784121480027	0.378379	0.374539	0.3802657942703223	0.37642530707698413	0.37245850840788836	0.368619299097619
0.010782	0.092621	0.112360	3064.254685148003	0.382273	0.378423	0.38415996928138524	0.38030948204285714	0.3763526834189513	0.372503474063492
0.010784	0.092728	0.112433	3067.788055148003	0.386170	0.382315	0.38805731930351134	0.38420183197460317	0.3802500334410774	0.376395823995238
0.010785	0.092880	0.112531	3072.835725148003	0.390071	0.386210	0.3919584943145743	0.38809700694047616	0.38415120845214035	0.380290998961111
0.010786	0.093002	0.112628	3076.873861148003	0.393974	0.390108	0.3958616693256373	0.39199518190634924	0.38805438346320337	0.3841891739269841
0.010787	0.093201	0.112659	3083.435833148003	0.397879	0.394005	0.3997668443367003	0.39589235687222224	0.39195955847426633	0.3880863488928571
0.010789	0.093369	0.112775	3088.988271148003	0.401788	0.397907	0.40367619435882635	0.3997947068039683	0.3958689084963924	0.39198869882460313
0.010790	0.093506	0.112866	3093.531174148003	0.405700	0.401813	0.40758836936988935	0.40370088176984126	0.3997810835074554	0.3958948737904761
0.010791	0.093597	0.112927	3096.559776148003	0.409614	0.405723	0.41150254438095235	0.4076110567357143	0.4036952585185184	0.39980504875634915
0.010792	0.093750	0.113013	3101.607447148003	0.413531	0.409634	0.4154197193920154	0.4115222317015873	0.40761243352958143	0.40371622372222216
0.010794	0.093933	0.113062	3107.664652148003	0.417450	0.413546	0.4193390694141414	0.41543458163333336	0.41153178355170744	0.4076285736539682
0.010795	0.094147	0.113220	3114.731390148003	0.421374	0.417460	0.42326324442520447	0.41934875659920634	0.4154559585627705	0.4115427486198412
0.010796	0.094238	0.113275	3117.759993148003	0.425300	0.421383	0.4271894194362674	0.42327193156507936	0.41938213357383347	0.4154659235857142
0.010797	0.094376	0.113324	3122.302896148003	0.429228	0.425305	0.43111759444733044	0.42719410653095236	0.4233103085848965	0.4193880985515872
0.010799	0.094589	0.113440	3129.369635148003	0.433160	0.429228	0.43504994446945644	0.4311174564626984	0.4272426586070225	0.42331144848333324
0.010800	0.094727	0.113507	3133.912538148003	0.437094	0.433157	0.43898411948051946	0.4350466314285714	0.4311768336180855	0.42724062344920627
0.010801	0.094803	0.113586	3136.436374148003	0.441031	0.437090	0.4429212944915825	0.43897980639444445	0.43511400862914856	0.4311737984150793
0.010802	0.094986	0.113611	3142.493578148003	0.444969	0.441020	0.4468594695026455	0.4429099813603175	0.43905218364021154	0.43510397338095236
0.010804	0.095215	0.113666	3150.065084148003	0.448909	0.444951	0.45079981952477155	0.4468413312920635	0.4429925336623376	0.43903532331269834
0.010805	0.095322	0.113757	3153.598453148003	0.452852	0.448889	0.4547429945358345	0.4507795062579365	0.44693570867340054	0.44297349827857135
0.010806	0.095459	0.113800	3158.141357148003	0.456796	0.452828	0.45868716954689753	0.45471868122380954	0.4508798836844636	0.4469126732444444
0.010807	0.095627	0.113904	3163.693794148003	0.460744	0.456769	0.4626353445579605	0.4586598561896825	0.45482805869552656	0.4508538482103174
0.010809	0.095749	0.113989	3167.731931148003	0.464695	0.460715	0.4665866945800866	0.46260620612142855	0.45877940871765266	0.4548001981420634
0.010810	0.095886	0.114026	3172.274834148003	0.468647	0.464661	0.47053886959114954	0.46655238108730157	0.4627315837287156	0.4587463731079364
0.010811	0.096054	0.114050	3177.827272148003	0.472600	0.468607	0.4744920446022126	0.4704985560531746	0.46668475873977866	0.46269254807380944
0.010812	0.096237	0.114124	3183.884476148003	0.476556	0.472555	0.4784482196132756	0.4744467310190476	0.47064093375084165	0.46664072303968246
0.010814	0.096375	0.114215	3188.427380148003	0.480514	0.476508	0.4824065696354016	0.4784000809507936	0.4745992837729677	0.47059407297142847
0.010815	0.096542	0.114221	3193.979817148003	0.484474	0.480460	0.4863667446464647	0.48235225591666664	0.4785594587840307	0.4745462479373015
0.010816	0.096725	0.114319	3200.037022148003	0.488436	0.484415	0.4903289196575276	0.4863074308825397	0.48252163379509366	0.47850142290317454
0.010817	0.096832	0.114380	3203.5703911480027	0.492400	0.488375	0.49429309466859067	0.4902676058484127	0.4864858088061567	0.4824615978690476
0.010819	0.096970	0.114398	3208.113295148003	0.496365	0.492334	0.4982584446907167	0.49422695578015874	0.4904511588282827	0.4864209478007936
0.010820	0.097137	0.114459	3213.665732148003	0.500333	0.496295	0.5022266197017797	0.49818813074603174	0.4944193338393458	0.4903821227666666
0.010821	0.097244	0.114508	3217.199102148003	0.504302	0.500259	0.5061957947128427	0.5021523057119047	0.49838850885040875	0.4943462977325396
