Repository: pietracorvo/HystAPI

# Example data

The example data in this folder is from measurements performed during my physics bachelor.

The material is **FeSi3** (iron with 3% silicon), aka 'electrical steel', the standard material for ring cores in trafos. 

Four of the five samples where treated with high pressure torison (HPT, 20 rotations at 20GPa), to achieve nanocristallisation of the grains, which has a huge impact on the magnetic properties of the material. The HPT deformation was done at 77K (under liquid nitrogen) and at 293K (at room temperature). Afterwards some samples were heat treated at a temperature of 493K (for two hours) to anneal defects from the deformation process.

The five samples are:

File: testData/FeSi3_LN/G4_748V_151Hz_800000Fs0.txt (part 31 of 38)
--------------------------
t	U1	U2	H	Braw	Jraw	B_drift	 J_drift	B_corr	J_corr
0.010550	-0.109406	-0.140448	-3618.359847897481	-0.326891	-0.322343	-0.3275701586688054	-0.3230070487168136	-0.33395801402076036	-0.32940535538273685
0.010551	-0.109619	-0.140643	-3625.4265858974804	-0.331765	-0.327208	-0.33244422304403465	-0.32787211165982	-0.3388320783959896	-0.3342704183257432
0.010552	-0.109909	-0.140771	-3635.0171598974803	-0.336645	-0.332076	-0.33732428741926396	-0.3327401746028263	-0.3437121427712189	-0.3391384812687495
0.010554	-0.110062	-0.140936	-3640.0648308974805	-0.341529	-0.336954	-0.34220841616972253	-0.33761830048883895	-0.3485962715216775	-0.3440166071547622
0.010555	-0.110321	-0.141022	-3648.6458708974806	-0.346418	-0.341831	-0.34709748054495176	-0.3424953634318453	-0.3534853358969067	-0.3488936700977685
0.010556	-0.110565	-0.141187	-3656.7221438974802	-0.351311	-0.346715	-0.351990544920181	-0.34737942637485164	-0.35837840027213597	-0.35377773304077487
0.010557	-0.110840	-0.141394	-3665.8079508974806	-0.356211	-0.351604	-0.3568906092954103	-0.352268489317858	-0.36327846464736524	-0.3586667959837812
0.010559	-0.111008	-0.141455	-3671.360387897481	-0.361115	-0.356500	-0.36179473804586887	-0.3571646152038706	-0.36818259339782383	-0.36356292186979383
0.010560	-0.111267	-0.141602	-3679.941427897481	-0.366023	-0.361397	-0.3667028024210981	-0.362061678146877	-0.37309065777305306	-0.36845998481280023
0.010561	-0.111481	-0.141730	-3687.008166897481	-0.370935	-0.366301	-0.3716148667963274	-0.3669657410898833	-0.37800272214828234	-0.3733640477558065
0.010562	-0.111710	-0.141888	-3694.5796718974807	-0.375853	-0.371209	-0.3765329311715566	-0.37187380403288967	-0.3829207865235116	-0.3782721106988129
0.010564	-0.111893	-0.141980	-3700.6368768974808	-0.380774	-0.376123	-0.3814540599220152	-0.3767879299189023	-0.38784191527397016	-0.38318623658482553
0.010565	-0.112198	-0.142133	-3710.732217897481	-0.385701	-0.381037	-0.38638112429724447	-0.38170199286190865	-0.39276897964919943	-0.38810029952783187
0.010566	-0.112381	-0.142285	-3716.789422897481	-0.390632	-0.385960	-0.3913121886724737	-0.386625055804915	-0.39770004402442866	-0.39302336247083824
0.010567	-0.112518	-0.142303	-3721.3323258974806	-0.395565	-0.390887	-0.396245253047703	-0.3915521187479213	-0.402633108399658	-0.3979504254138445
0.010569	-0.112823	-0.142480	-3731.427666897481	-0.400503	-0.395813	-0.40118338179816154	-0.396478244633934	-0.4075712371501165	-0.4028765512998572
0.010570	-0.113129	-0.142651	-3741.523007897481	-0.405447	-0.400744	-0.4061274461733908	-0.40140930757694027	-0.41251530152534577	-0.4078076142428635
0.010571	-0.113251	-0.142700	-3745.5611448974805	-0.410393	-0.405686	-0.41107351054862007	-0.40635137051994663	-0.41746136590057503	-0.41274967718586986
0.010572	-0.113586	-0.142810	-3756.6660198974805	-0.415343	-0.410622	-0.4160235749238494	-0.41128743346295293	-0.42241143027580436	-0.41768574012887616
0.010574	-0.113724	-0.142938	-3761.208922897481	-0.420298	-0.415570	-0.4209787036743079	-0.4162355593489656	-0.42736655902626286	-0.42263386601488884
0.010575	-0.113968	-0.143079	-3769.2851958974807	-0.425257	-0.420519	-0.42593776804953715	-0.42118462229197196	-0.4323256234014921	-0.4275829289578952
0.010576	-0.114197	-0.143164	-3776.856701897481	-0.430219	-0.425472	-0.4308998324247665	-0.4261376852349783	-0.43728768777672145	-0.43253599190090153
0.010577	-0.114426	-0.143262	-3784.42820789748	-0.435185	-0.430428	-0.4358658967999957	-0.4310937481779846	-0.4422537521519507	-0.43749205484390785
0.010579	-0.114609	-0.143402	-3790.485411897481	-0.440154	-0.435390	-0.44083502555045423	-0.4360558740639973	-0.4472228809024092	-0.44245418072992054
0.010580	-0.114899	-0.143414	-3800.0759858974807	-0.445126	-0.440349	-0.4458070899256835	-0.4410149370070036	-0.4521949452776385	-0.44741324367292684
0.010581	-0.115128	-0.143542	-3807.647491897481	-0.450101	-0.445315	-0.4507821543009128	-0.44598099995001	-0.45717000965286775	-0.45237930661593323
0.010582	-0.115326	-0.143677	-3814.2094638974804	-0.455081	-0.450287	-0.4557622186761421	-0.4509530628930163	-0.46215007402809705	-0.4573513695589395
0.010584	-0.115601	-0.143768	-3823.295270897481	-0.460064	-0.455258	-0.46074534742660056	-0.45592418877902896	-0.4671332027785555	-0.4623224954449522
0.010585	-0.115860	-0.143848	-3831.8763098974805	-0.465050	-0.460233	-0.46573141180182986	-0.4608992517220353	-0.4721192671537848	-0.4672975583879585
0.010586	-0.116028	-0.143945	-3837.42874789748	-0.470039	-0.465215	-0.47072047617705914	-0.4658813146650416	-0.4771083315290141	-0.47227962133096485
0.010587	-0.116211	-0.144006	-3843.4859528974803	-0.475030	-0.470200	-0.4757115405522884	-0.47086637760804795	-0.4820993959042434	-0.4772646842739712
0.010589	-0.116531	-0.144128	-3854.086060897481	-0.480026	-0.475181	-0.48070766930274694	-0.47584750349406063	-0.4870955246547019	-0.48224581015998386
0.010590	-0.116760	-0.144189	-3861.65756689748	-0.485023	-0.480170	-0.48570473367797623	-0.48083656643706696	-0.4920925890299312	-0.4872348731029902
0.010591	-0.116821	-0.144257	-3863.6766348974807	-0.490023	-0.485167	-0.4907047980532055	-0.4858336293800733	-0.49709265340516046	-0.4922319360459965
0.010592	-0.117187	-0.144275	-3875.7910438974804	-0.495024	-0.490153	-0.4957058624284348	-0.49081969232307965	-0.5020937177803897	-0.4972179989890029
0.010594	-0.117493	-0.144397	-3885.8863848974806	-0.500029	-0.495145	-0.5007109911788933	-0.4958118182090923	-0.5070988465308482	-0.5022101248750155
0.010595	-0.117676	-0.144501	-3891.9435898974807	-0.505037	-0.500145	-0.5057190555541226	-0.5008118811520986	-0.5121069109060775	-0.5072101878180219
0.010596	-0.117844	-0.144531	-3897.496026897481	-0.510047	-0.505148	-0.5107291199293519	-0.505814944095105	-0.5171169752813068	-0.5122132507610282
0.010597	-0.118088	-0.144556	-3905.5722998974807	-0.515058	-0.510149	-0.5157401843045811	-0.5108160070381113	-0.5221280396565361	-0.5172143137040345
0.010599	-0.118332	-0.144672	-3913.6485728974803	-0.520072	-0.515153	-0.5207543130550396	-0.515820132924124	-0.5271421684069946	-0.5222184395900472
0.010600	-0.118561	-0.144727	-3921.2200788974806	-0.525088	-0.520159	-0.5257703774302689	-0.5208261958671303	-0.5321582327822239	-0.5272245025330535
0.010601	-0.118820	-0.144763	-3929.8011178974803	-0.530105	-0.525166	-0.5307874418054983	-0.5258332588101367	-0.5371752971574533	-0.5322315654760599
0.010602	-0.119019	-0.144788	-3936.3630898974807	-0.535124	-0.530176	-0.5358065061807276	-0.530843321753143	-0.5421943615326825	-0.5372416284190662
0.010604	-0.119202	-0.144824	-3942.4202948974807	-0.540144	-0.535189	-0.540826634931186	-0.5358564476391556	-0.547214490283141	-0.5422547543050789
0.010605	-0.119461	-0.144891	-3951.001334897481	-0.545166	-0.540200	-0.5458486993064153	-0.540867510582162	-0.5522365546583703	-0.5472658172480852
0.010606	-0.119705	-0.144904	-3959.077606897481	-0.550189	-0.545212	-0.5508717636816446	-0.5458795735251684	-0.5572596190335996	-0.5522778801910916
0.010607	-0.119904	-0.145032	-3965.6395788974805	-0.555214	-0.550230	-0.5558968280568738	-0.5508976364681746	-0.5622846834088288	-0.5572959431340978
0.010609	-0.120087	-0.144977	-3971.6967838974806	-0.560240	-0.555248	-0.5609229568073323	-0.5559157623541873	-0.5673108121592872	-0.5623140690201105
0.010610	-0.120407	-0.145020	-3982.2968918974802	-0.565267	-0.560261	-0.5659500211825617	-0.5609288252971937	-0.5723378765345166	-0.5673271319631169
0.010611	-0.120636	-0.145105	-3989.8683978974805	-0.570295	-0.565280	-0.570978085557791	-0.5659478882401999	-0.5773659409097459	-0.5723461949061232
0.010612	-0.120804	-0.145044	-3995.4208348974807	-0.575323	-0.570301	-0.5760061499330202	-0.5709689511832062	-0.5823940052849752	-0.5773672578491295
0.010614	-0.121109	-0.145044	-4005.516175897481	-0.580351	-0.575316	-0.5810342786834787	-0.5759840770692191	-0.5874221340354336	-0.5823823837351423
0.010615	-0.121277	-0.145105	-4011.0686138974806	-0.585380	-0.580338	-0.586063343058708	-0.5810061400122253	-0.592451198410663	-0.5874044466781485
0.010616	-0.121536	-0.145154	-4019.6496538974807	-0.590411	-0.585358	-0.5910944074339373	-0.5860262029552317	-0.5974822627858922	-0.5924245096211549
0.010617	-0.121735	-0.145105	-4026.2116248974808	-0.595440	-0.590380	-0.5961234718091665	-0.591048265898238	-0.6025113271611214	-0.5974465725641612
0.010619	-0.122040	-0.145111	-4036.306965897481	-0.600470	-0.595397	-0.6011536005596251	-0.5960653917842506	-0.60754145591158	-0.6024636984501738
0.010620	-0.122253	-0.145142	-4043.373704897481	-0.605500	-0.600418	-0.6061836649348544	-0.601086454727257	-0.6125715202868094	-0.6074847613931802
0.010621	-0.122421	-0.145099	-4048.9261428974805	-0.610530	-0.605441	-0.6112137293100837	-0.6061095176702633	-0.6176015846620386	-0.6125078243361866
0.010622	-0.122650	-0.145081	-4056.4976478974804	-0.615558	-0.610460	-0.616241793685313	-0.6111285806132696	-0.6226296490372679	-0.6175268872791928
0.010624	-0.122940	-0.145068	-4066.0882218974803	-0.620587	-0.615476	-0.6212709224357714	-0.6161447064992823	-0.6276587777877264	-0.6225430131652055
0.010625	-0.123154	-0.145087	-4073.15496089748	-0.625615	-0.620495	-0.6262989868110007	-0.6211637694422887	-0.6326868421629557	-0.6275620761082119
0.010626	-0.123413	-0.145020	-4081.73600089748	-0.630642	-0.625511	-0.63132605118623	-0.626179832385295	-0.6377139065381849	-0.6325781390512182
0.010627	-0.123627	-0.144983	-4088.802739897481	-0.635667	-0.630528	-0.6363511155614592	-0.6311968953283013	-0.6427389709134141	-0.6375952019942245
0.010629	-0.123886	-0.144989	-4097.38377989748	-0.640692	-0.635542	-0.6413762443119179	-0.636211021214314	-0.6477640996638728	-0.6426093278802373
0.010630	-0.124069	-0.144873	-4103.440983897481	-0.645714	-0.640556	-0.6463983086871471	-0.6412250841573203	-0.6527861640391021	-0.6476233908232435
0.010631	-0.124344	-0.144910	-4112.52679089748	-0.650736	-0.645567	-0.6514203730623763	-0.6462361471003266	-0.6578082284143313	-0.6526344537662498
0.010632	-0.124481	-0.144806	-4117.06969489748	-0.655755	-0.650580	-0.6564394374376056	-0.651249210043333	-0.6628272927895605	-0.6576475167092563
0.010634	-0.124786	-0.144745	-4127.16503589748	-0.660772	-0.655585	-0.6614565661880641	-0.6562543359293456	-0.6678444215400191	-0.6626526425952688
0.010635	-0.125015	-0.144720	-4134.73654089748	-0.665788	-0.660591	-0.6664726305632934	-0.661260398872352	-0.6728604859152484	-0.6676587055382752
0.010636	-0.125153	-0.144641	-4139.27944489748	-0.670801	-0.665599	-0.6714856949385226	-0.6662684618153584	-0.6778735502904776	-0.6726667684812816
0.010637	-0.125412	-0.144556	-4147.86048489748	-0.675812	-0.670599	-0.6764967593137519	-0.6712685247583645	-0.6828846146657068	-0.6776668314242877
0.010639	-0.125732	-0.144537	-4158.460592897481	-0.680821	-0.675595	-0.6815058880642105	-0.6762646506443772	-0.6878937434161655	-0.6826629573103005
0.010640	-0.125885	-0.144427	-4163.508262897481	-0.685828	-0.680594	-0.6865129524394398	-0.6812637135873837	-0.6929008077913947	-0.6876620202533069
0.010641	-0.126083	-0.144354	-4170.07023489748	-0.690831	-0.685589	-0.691516016814669	-0.6862587765303899	-0.697903872166624	-0.6926570831963131
0.010642	-0.126328	-0.144226	-4178.146507897481	-0.695830	-0.690579	-0.6965150811898982	-0.6912488394733963	-0.7029029365418532	-0.6976471461393196
0.010644	-0.126602	-0.144165	-4187.23231489748	-0.700827	-0.695564	-0.7015122099403568	-0.696233965359409	-0.7079000652923118	-0.7026322720253322
0.010645	-0.126816	-0.144110	-4194.299052897481	-0.705822	-0.700550	-0.706507274315586	-0.7012200283024153	-0.712895129667541	-0.7076183349683385
0.010646	-0.127029	-0.144012	-4201.36579189748	-0.710813	-0.705532	-0.7114983386908154	-0.7062020912454217	-0.7178861940427703	-0.7126003979113449
0.010647	-0.127274	-0.143872	-4209.44206489748	-0.715800	-0.710509	-0.7164854030660447	-0.7111791541884279	-0.7228732584179997	-0.7175774608543511
0.010649	-0.127441	-0.143793	-4214.994502897481	-0.720784	-0.715486	-0.7214695318165032	-0.7161562800744405	-0.7278573871684582	-0.7225545867403638
0.010650	-0.127655	-0.143689	-4222.06124089748	-0.725764	-0.720457	-0.7264495961917324	-0.721127343017447	-0.7328374515436874	-0.7275256496833702
0.010651	-0.127960	-0.143524	-4232.1565818974805	-0.730739	-0.725420	-0.7314246605669618	-0.7260904059604533	-0.7378125159189167	-0.7324887126263765
0.010652	-0.128143	-0.143445	-4238.2137868974805	-0.735711	-0.730384	-0.736396724942191	-0.7310544689034596	-0.742784580294146	-0.7374527755693828
0.010654	-0.128387	-0.143329	-4246.29005989748	-0.740678	-0.735341	-0.7413638536926495	-0.7360115947894723	-0.7477517090446044	-0.7424099014553955
0.010655	-0.128632	-0.143115	-4254.366332897481	-0.745638	-0.740291	-0.7463239180678788	-0.7409616577324787	-0.7527117734198338	-0.7473599643984019
0.010656	-0.128876	-0.142932	-4262.44260489748	-0.750593	-0.745235	-0.7512789824431081	-0.7459057206754849	-0.757666837795063	-0.7523040273414081
0.010657	-0.129089	-0.142798	-4269.50934389748	-0.755542	-0.750176	-0.7562280468183374	-0.7508467836184912	-0.7626159021702924	-0.7572450902844144
0.010659	-0.129272	-0.142584	-4275.56654889748	-0.760484	-0.755110	-0.761170175568796	-0.7557809095045039	-0.7675580309207509	-0.7621792161704272
0.010660	-0.129517	-0.142395	-4283.642821897481	-0.765420	-0.760036	-0.7661062399440252	-0.7607069724475103	-0.7724940952959801	-0.7671052791134335
0.010661	-0.129745	-0.142212	-4291.2143268974805	-0.770348	-0.764955	-0.7710343043192545	-0.7656260353905167	-0.7774221596712094	-0.7720243420564399
0.010662	-0.129974	-0.141962	-4298.785832897481	-0.775269	-0.769866	-0.7759553686944837	-0.770537098333523	-0.7823432240464386	-0.7769354049994462
0.010664	-0.130234	-0.141711	-4307.366872897481	-0.780181	-0.774767	-0.7808674974449422	-0.7754382242195356	-0.7872553527968972	-0.7818365308854588
0.010665	-0.130508	-0.141565	-4316.45267989748	-0.785087	-0.779662	-0.7857735618201716	-0.7803332871625419	-0.7921614171721265	-0.7867315938284651
0.010666	-0.130661	-0.141217	-4321.50034989748	-0.789982	-0.784550	-0.7906686261954008	-0.7852213501055483	-0.7970564815473558	-0.7916196567714715
0.010667	-0.130890	-0.140967	-4329.07185589748	-0.794868	-0.789427	-0.7955546905706301	-0.7900984130485545	-0.8019425459225851	-0.7964967197144778
0.010669	-0.131134	-0.140723	-4337.14812889748	-0.799746	-0.794294	-0.8004328193210886	-0.7949655389345672	-0.8068206746730435	-0.8013638456004905
0.010670	-0.131378	-0.140466	-4345.224401897481	-0.804614	-0.799153	-0.8053008836963179	-0.7998246018775736	-0.8116887390482729	-0.8062229085434969
0.010671	-0.131592	-0.140186	-4352.291140897481	-0.809473	-0.804002	-0.8101599480715471	-0.8046736648205799	-0.8165478034235021	-0.8110719714865031
0.010672	-0.131836	-0.139856	-4360.367412897481	-0.814320	-0.808840	-0.8150070124467764	-0.8095117277635863	-0.8213948677987314	-0.8159100344295095
0.010674	-0.132034	-0.139563	-4366.92938489748	-0.819158	-0.813669	-0.8198451411972351	-0.814340853649599	-0.82623299654919	-0.8207391603155222
0.010675	-0.132217	-0.139246	-4372.98658989748	-0.823984	-0.818487	-0.8246712055724643	-0.8191589165926052	-0.8310590609244193	-0.8255572232585284
0.010676	-0.132492	-0.138904	-4382.072396897481	-0.828798	-0.823291	-0.8294852699476936	-0.8239629795356116	-0.8358731252996485	-0.8303612862015348
0.010677	-0.132782	-0.138574	-4391.662970897481	-0.833601	-0.828082	-0.8342883343229228	-0.828754042478618	-0.8406761896748778	-0.8351523491445412
0.010679	-0.132935	-0.138226	-4396.7106408974805	-0.838392	-0.832866	-0.8390794630733813	-0.8335381683646306	-0.8454673184253363	-0.8399364750305538
0.010680	-0.133163	-0.137817	-4404.282146897481	-0.843169	-0.837633	-0.8438565274486105	-0.8383052313076369	-0.8502443828005655	-0.8447035379735601
0.010681	-0.133408	-0.137415	-4412.35841989748	-0.847932	-0.842386	-0.8486195918238398	-0.8430582942506433	-0.8550074471757948	-0.8494566009165665
0.010682	-0.133621	-0.137012	-4419.42515789748	-0.852680	-0.847126	-0.8533676561990691	-0.8477983571936496	-0.859755511551024	-0.8541966638595728
0.010684	-0.133881	-0.136542	-4428.00619789748	-0.857413	-0.851847	-0.8581007849495277	-0.8525194830796623	-0.8644886403014826	-0.8589177897455855
0.010685	-0.134125	-0.136078	-4436.082470897481	-0.862129	-0.856553	-0.862816849324757	-0.8572255460226686	-0.869204704676712	-0.8636238526885919
0.010686	-0.134323	-0.135547	-4442.64444289748	-0.866827	-0.861243	-0.8675149136999862	-0.8619156089656749	-0.8739027690519412	-0.8683139156315981
0.010687	-0.134613	-0.135010	-4452.23501689748	-0.871506	-0.865910	-0.8721939780752155	-0.8665826719086812	-0.8785818334271704	-0.8729809785746044
0.010689	-0.134796	-0.134381	-4458.292220897481	-0.876164	-0.870561	-0.876852106825674	-0.871233797794694	-0.883239962177629	-0.8776321044606172
0.010690	-0.135086	-0.133850	-4467.88279489748	-0.880803	-0.875187	-0.8814911712009033	-0.8758598607377003	-0.8878790265528582	-0.8822581674036235
0.010691	-0.135223	-0.133179	-4472.42569889748	-0.885419	-0.879798	-0.8861072355761325	-0.8804709236807066	-0.8924950909280874	-0.8868692303466298
0.010692	-0.135498	-0.132483	-4481.511505897481	-0.890011	-0.884378	-0.8906992999513619	-0.885050986623713	-0.8970871553033168	-0.8914492932896362
0.010694	-0.135742	-0.131824	-4489.58777789748	-0.894580	-0.888937	-0.8952684287018204	-0.8896101125097255	-0.9016562840537754	-0.8960084191756488
0.010695	-0.135910	-0.131085	-4495.140215897481	-0.899122	-0.893473	-0.8998104930770496	-0.8941461754527319	-0.9061983484290046	-0.9005444821186551
0.010696	-0.136200	-0.130243	-4504.7307898974805	-0.903637	-0.897975	-0.9043255574522789	-0.8986482383957383	-0.9107134128042339	-0.9050465450616615
0.010697	-0.136444	-0.129431	-4512.80706289748	-0.908122	-0.902450	-0.9088106218275082	-0.9031233013387445	-0.9151984771794631	-0.9095216080046677
0.010699	-0.136612	-0.128479	-4518.35949989748	-0.912574	-0.906896	-0.9132627505779667	-0.9075694272247573	-0.9196506059299216	-0.9139677338906805
0.010700	-0.136856	-0.127356	-4526.43577289748	-0.916987	-0.911298	-0.917675814953196	-0.9119714901677637	-0.9240636703051509	-0.9183697968336869
0.010701	-0.137054	-0.125983	-4532.9977448974805	-0.921353	-0.915655	-0.9220418793284253	-0.9163285531107699	-0.9284297346803803	-0.9227268597766931
0.010702	-0.137360	-0.124408	-4543.093085897481	-0.925664	-0.919954	-0.9263529437036546	-0.9206276160537763	-0.9327407990556096	-0.9270259227196995
0.010704	-0.137558	-0.122723	-4549.65505789748	-0.929918	-0.924199	-0.9306070724541131	-0.924872741939789	-0.9369949278060681	-0.9312710486057122
0.010705	-0.137772	-0.121002	-4556.721795897481	-0.934111	-0.928384	-0.9348001368293424	-0.9290578048827952	-0.9411879921812973	-0.9354561115487184
0.010706	-0.137985	-0.119183	-4563.7885348974805	-0.938242	-0.932506	-0.9389312012045716	-0.9331798678258015	-0.9453190565565266	-0.9395781744917248
0.010707	-0.138260	-0.117371	-4572.87434189748	-0.942310	-0.936563	-0.9429992655798008	-0.937236930768808	-0.9493871209317558	-0.9436352374347312
0.010709	-0.138428	-0.115564	-4578.426779897481	-0.946315	-0.940561	-0.9470043943302594	-0.9412350566548205	-0.9533922496822144	-0.9476333633207438
0.010710	-0.138687	-0.113690	-4587.00781889748	-0.950256	-0.944491	-0.9509454587054887	-0.9451651195978269	-0.9573333140574437	-0.9515634262637501
0.010711	-0.138916	-0.111865	-4594.579324897481	-0.954133	-0.948358	-0.954822523080718	-0.9490321825408333	-0.961210378432673	-0.9554304892067566
0.010712	-0.139114	-0.109924	-4601.14129689748	-0.957943	-0.952160	-0.9586325874559473	-0.9528342454838395	-0.9650204428079022	-0.9592325521497628
0.010714	-0.139389	-0.108069	-4610.22710389748	-0.961689	-0.955895	-0.9623787162064058	-0.9565693713698523	-0.9687665715583608	-0.9629676780357755
0.010715	-0.139618	-0.106195	-4617.798609897481	-0.965370	-0.959566	-0.966059780581635	-0.9602404343128587	-0.97244763593359	-0.9666387409787819
0.010716	-0.139832	-0.104297	-4624.86534789748	-0.968985	-0.963172	-0.9696748449568643	-0.9638464972558649	-0.9760627003088193	-0.9702448039217881
0.010717	-0.140106	-0.102429	-4633.951154897481	-0.972535	-0.966711	-0.9732249093320936	-0.9673855601988712	-0.9796127646840486	-0.9737838668647945
0.010719	-0.140305	-0.100531	-4640.51312689748	-0.976019	-0.970187	-0.9767090380825522	-0.970861686084884	-0.9830968934345071	-0.9772599927508072
0.010720	-0.140533	-0.098621	-4648.08463289748	-0.979438	-0.973596	-0.9801281024577815	-0.9742707490278902	-0.9865159578097364	-0.9806690556938135
0.010721	-0.140762	-0.096710	-4655.65613789748	-0.982790	-0.976938	-0.9834801668330108	-0.9776128119708966	-0.9898680221849657	-0.9840111186368198
0.010722	-0.141052	-0.094806	-4665.24671189748	-0.986076	-0.980212	-0.9867662312082399	-0.9808868749139029	-0.9931540865601949	-0.9872851815798261
0.010724	-0.141266	-0.092902	-4672.31345089748	-0.989295	-0.983423	-0.9899853599586985	-0.9840980007999156	-0.9963732153106535	-0.9904963074658388
0.010725	-0.141449	-0.090955	-4678.37065589748	-0.992448	-0.986568	-0.9931384243339277	-0.9872430637429219	-0.9995262796858827	-0.9936413704088451
0.010726	-0.141602	-0.088977	-4683.41832589748	-0.995533	-0.989646	-0.996223488709157	-0.9903211266859283	-1.002611344061112	-0.9967194333518515
0.010727	-0.141998	-0.087146	-4696.542269897481	-0.998553	-0.992650	-0.9992435530843863	-0.9933251896289346	-1.0056314084363414	-0.9997234962948578
0.010729	-0.142120	-0.085266	-4700.58040589748	-1.001508	-0.995600	-1.002198681834845	-0.9962753155149473	-1.0085865371868	-1.0026736221808705
0.010730	-0.142365	-0.083368	-4708.656678897481	-1.004398	-0.998480	-1.005088746210074	-0.9991553784579537	-1.011476601562029	-1.0055536851238769
0.010731	-0.142654	-0.081531	-4718.24725289748	-1.007224	-1.001294	-1.0079148105853033	-1.00196944140096	-1.0143026659372583	-1.0083677480668831
0.010732	-0.142822	-0.079712	-4723.799689897481	-1.009987	-1.004050	-1.0106778749605325	-1.0047255043439665	-1.0170657303124875	-1.0111238110098897
0.010734	-0.143066	-0.077899	-4731.87596289748	-1.012687	-1.006740	-1.0133780037109912	-1.0074156302299788	-1.0197658590629461	-1.013813936895902
0.010735	-0.143295	-0.076135	-4739.447468897481	-1.015326	-1.009369	-1.0160170680862204	-1.0100446931729852	-1.0224049234381754	-1.0164429998389084
0.010736	-0.143539	-0.074335	-4747.52374189748	-1.017903	-1.011936	-1.0185941324614498	-1.0126117561159915	-1.0249819878134048	-1.0190100627819147
0.010737	-0.143738	-0.072546	-4754.08571289748	-1.020417	-1.014442	-1.0211081968366789	-1.015117819058998	-1.0274960521886338	-1.0215161257249212
0.010739	-0.143951	-0.070813	-4761.15245189748	-1.022872	-1.016888	-1.0235633255871375	-1.0175639449450107	-1.0299511809390924	-1.023962251610934
0.010740	-0.144196	-0.069110	-4769.228724897481	-1.025267	-1.019273	-1.0259583899623668	-1.0199490078880171	-1.0323462453143217	-1.0263473145539403
0.010741	-0.144455	-0.067413	-4777.80976489748	-1.027604	-1.021599	-1.028295454337596	-1.022275070831023	-1.034683309689551	-1.0286733774969463
0.010742	-0.144714	-0.065662	-4786.39080489748	-1.029880	-1.023864	-1.0305715187128253	-1.0245401337740296	-1.0369593740647802	-1.0309384404399529
0.010744	-0.144882	-0.063989	-4791.94324189748	-1.032098	-1.026075	-1.0327896474632838	-1.0267512596600423	-1.0391775028152388	-1.0331495663259656
0.010745	-0.145096	-0.062292	-4799.00998089748	-1.034257	-1.028225	-1.0349487118385132	-1.0289013226030486	-1.0413365671904682	-1.0352996292689718
0.010746	-0.145355	-0.060559	-4807.59102089748	-1.036356	-1.030313	-1.0370477762137424	-1.030989385546055	-1.0434356315656974	-1.0373876922119782
0.010747	-0.145599	-0.058862	-4815.667293897481	-1.038396	-1.032344	-1.0390878405889719	-1.0330204484890613	-1.0454756959409268	-1.0394187551549845
0.010749	-0.145813	-0.057208	-4822.73403189748	-1.040379	-1.034318	-1.0410709693394302	-1.034994574375074	-1.0474588246913852	-1.0413928810409971
0.010750	-0.145966	-0.055518	-4827.7817028974805	-1.042303	-1.036235	-1.0429950337146594	-1.0369116373180802	-1.0493828890666144	-1.0433099439840035
0.010751	-0.146286	-0.053796	-4838.38181089748	-1.044168	-1.038087	-1.0448600980898888	-1.0387637002610866	-1.0512479534418437	-1.0451620069270098
0.010752	-0.146545	-0.052118	-4846.96285089748	-1.045974	-1.039882	-1.0466661624651181	-1.040558763204093	-1.053054017817073	-1.0469570698700161
0.010754	-0.146729	-0.050433	-4853.02005589748	-1.047722	-1.041623	-1.0484142912155767	-1.0422998890901056	-1.0548021465675317	-1.0486981957560289
0.010755	-0.146973	-0.048737	-4861.0963278974805	-1.049412	-1.043302	-1.0501043555908058	-1.043978952033112	-1.0564922109427608	-1.0503772586990352
0.010756	-0.147217	-0.047119	-4869.17260089748	-1.051045	-1.044925	-1.0517374199660352	-1.0456020149761183	-1.0581252753179902	-1.0520003216420415
0.010757	-0.147415	-0.045459	-4875.734572897481	-1.052621	-1.046493	-1.0533134843412644	-1.0471700779191244	-1.0597013396932193	-1.0535683845850476
0.010759	-0.147644	-0.043829	-4883.30607889748	-1.054140	-1.048003	-1.054832613091723	-1.0486802038051373	-1.061220468443678	-1.0550785104710605
0.010760	-0.147873	-0.042279	-4890.877583897481	-1.055606	-1.049459	-1.0562986774669523	-1.0501362667481435	-1.0626865328189072	-1.0565345734140668
0.010761	-0.148102	-0.040771	-4898.44908989748	-1.057019	-1.050863	-1.0577117418421815	-1.05154032969115	-1.0640995971941365	-1.0579386363570733
0.010762	-0.148300	-0.039252	-4905.01106189748	-1.058380	-1.052215	-1.0590728062174108	-1.0528923926341562	-1.0654606615693658	-1.0592906993000795
0.010764	-0.148575	-0.037781	-4914.09686889748	-1.059689	-1.053513	-1.0603819349678694	-1.0541905185201688	-1.0667697903198243	-1.060588825186092
0.010765	-0.148788	-0.036310	-4921.16360689748	-1.060949	-1.054763	-1.0616419993430986	-1.055440581463175	-1.0680298546950535	-1.0618388881290983
0.010766	-0.149017	-0.034937	-4928.735112897481	-1.062159	-1.055964	-1.0628520637183279	-1.0566416444061815	-1.0692399190702828	-1.0630399510721047
0.010767	-0.149231	-0.033502	-4935.80185189748	-1.063321	-1.057117	-1.064014128093557	-1.057794707349188	-1.070401983445512	-1.0641930140151112
0.010769	-0.149460	-0.032129	-4943.373357897481	-1.064435	-1.058222	-1.0651282568440157	-1.0588998332352006	-1.0715161121959706	-1.0652981399011239
0.010770	-0.149628	-0.030847	-4948.92579489748	-1.065504	-1.059284	-1.066197321219245	-1.059961896178207	-1.0725851765712	-1.0663602028441301
0.010771	-0.149963	-0.029565	-4960.03066989748	-1.066529	-1.060295	-1.0672223855944742	-1.0609729591212131	-1.0736102409464292	-1.0673712657871364
0.010772	-0.150192	-0.028320	-4967.60217589748	-1.067511	-1.061267	-1.0682044499697037	-1.0619450220642195	-1.0745923053216586	-1.0683433287301427
0.010774	-0.150391	-0.027136	-4974.164147897481	-1.068451	-1.062200	-1.069144578720162	-1.0628781479502323	-1.075532434072117	-1.0692764546161555
0.010775	-0.150574	-0.025946	-4980.22135189748	-1.069351	-1.063092	-1.0700446430953912	-1.0637702108932385	-1.0764324984473461	-1.0701685175591618
0.010776	-0.150879	-0.024823	-4990.31669389748	-1.070212	-1.063940	-1.0709057074706205	-1.064618273836245	-1.0772935628225755	-1.0710165805021683
0.010777	-0.151016	-0.023724	-4994.8595968974805	-1.071034	-1.064756	-1.0717277718458498	-1.0654343367792514	-1.0781156271978047	-1.0718326434451746
0.010779	-0.151337	-0.022607	-5005.45970489748	-1.071818	-1.065527	-1.0725119005963084	-1.0662054626652637	-1.0788997559482634	-1.072603769331187
0.010780	-0.151611	-0.021558	-5014.5455118974805	-1.072565	-1.066263	-1.0732589649715376	-1.0669415256082702	-1.0796468203234926	-1.0733398322741934
0.010781	-0.151764	-0.020569	-5019.5931818974805	-1.073278	-1.066969	-1.073972029346767	-1.0676475885512766	-1.080359884698722	-1.0740458952171998
0.010782	-0.151962	-0.019507	-5026.15515389748	-1.073954	-1.067637	-1.0746480937219962	-1.0683156514942829	-1.0810359490739512	-1.074713958160206
0.010784	-0.152176	-0.018530	-5033.221892897481	-1.074597	-1.068271	-1.0752912224724547	-1.0689497773802956	-1.0816790778244096	-1.0753480840462188
0.010785	-0.152466	-0.017627	-5042.812466897481	-1.075208	-1.068870	-1.075902286847684	-1.069548840323302	-1.082290142199639	-1.0759471469892252
0.010786	-0.152634	-0.016699	-5048.36490389748	-1.075787	-1.069442	-1.0764813512229132	-1.0701209032663082	-1.0828692065748682	-1.0765192099322314
0.010787	-0.152908	-0.015814	-5057.45071089748	-1.076335	-1.069979	-1.0770294155981426	-1.0706579662093145	-1.0834172709500975	-1.0770562728752378
0.010789	-0.153183	-0.014929	-5066.536517897481	-1.076853	-1.070485	-1.0775475443486011	-1.0711640920953271	-1.083935399700556	-1.0775623987612504
0.010790	-0.153320	-0.014130	-5071.079421897481	-1.077343	-1.070969	-1.0780376087238304	-1.0716481550383337	-1.0844254640757853	-1.0780464617042569
0.010791	-0.153595	-0.013287	-5080.16522889748	-1.077804	-1.071419	-1.0784986730990596	-1.0720982179813399	-1.0848865284510145	-1.078496524647263
0.010792	-0.153839	-0.012524	-5088.24150089748	-1.078238	-1.071843	-1.078932737474289	-1.0725222809243464	-1.085320592826244	-1.0789205875902697
0.010794	-0.153992	-0.011835	-5093.289171897481	-1.078648	-1.072247	-1.0793428662247475	-1.0729264068103588	-1.0857307215767025	-1.079324713476282
0.010795	-0.154297	-0.011139	-5103.38451289748	-1.079035	-1.072621	-1.0797299305999766	-1.0733004697533652	-1.0861177859519315	-1.0796987764192885
0.010796	-0.154526	-0.010498	-5110.95601889748	-1.079399	-1.072975	-1.080093994975206	-1.0736545326963716	-1.086481850327161	-1.0800528393622948
0.010797	-0.154770	-0.009900	-5119.032291897481	-1.079742	-1.073308	-1.0804370593504353	-1.0739875956393778	-1.0868249147023903	-1.080385902305301
0.010799	-0.154907	-0.009302	-5123.57519489748	-1.080065	-1.073625	-1.080760188100894	-1.0743047215253907	-1.0871480434528489	-1.080703028191314
0.010800	-0.155151	-0.008759	-5131.65146789748	-1.080369	-1.073919	-1.081064252476123	-1.074598784468397	-1.0874521078280779	-1.0809970911343203
0.010801	-0.155441	-0.008307	-5141.242041897481	-1.080657	-1.074195	-1.0813523168513524	-1.0748748474114032	-1.0877401722033073	-1.0812731540773264
0.010802	-0.155579	-0.007904	-5145.78494489748	-1.080931	-1.074463	-1.0816263812265816	-1.0751429103544095	-1.0880142365785366	-1.0815412170203327
0.010804	-0.155807	-0.007458	-5153.3564508974805	-1.081190	-1.074713	-1.0818855099770401	-1.0753930362404223	-1.088273365328995	-1.0817913429063455
0.010805	-0.156158	-0.007098	-5164.96609289748	-1.081436	-1.074944	-1.0821315743522695	-1.0756240991834285	-1.0885194297042244	-1.0820224058493517
0.010806	-0.156296	-0.006763	-5169.508996897481	-1.081671	-1.075173	-1.0823666387274988	-1.075853162126435	-1.0887544940794538	-1.0822514687923581
0.010807	-0.156570	-0.006482	-5178.59480389748	-1.081895	-1.075386	-1.082590703102728	-1.0760662250694413	-1.088978558454683	-1.0824645317353645
0.010809	-0.156769	-0.006134	-5185.15677489748	-1.082108	-1.075591	-1.0828038318531865	-1.0762713509554538	-1.0891916872051415	-1.082669657621377
0.010810	-0.157028	-0.005896	-5193.73781489748	-1.082312	-1.075785	-1.0830078962284158	-1.0764654138984602	-1.0893957515803707	-1.0828637205643834
0.010811	-0.157257	-0.005664	-5201.309320897481	-1.082509	-1.075971	-1.083204960603645	-1.0766514768414666	-1.0895928159555999	-1.0830497835073898
0.010812	-0.157532	-0.005408	-5210.39512789748	-1.082696	-1.076148	-1.0833920249788744	-1.076828539784473	-1.0897798803308294	-1.0832268464503962
0.010814	-0.157684	-0.005194	-5215.44279789748	-1.082877	-1.076322	-1.083573153729333	-1.0770026656704856	-1.089961009081288	-1.0834009723364089
0.010815	-0.157928	-0.005035	-5223.519070897481	-1.083051	-1.076486	-1.0837472181045622	-1.077166728613492	-1.0901350734565172	-1.0835650352794153
0.010816	-0.158188	-0.004834	-5232.100110897481	-1.083219	-1.076643	-1.0839152824797913	-1.0773237915564982	-1.0903031378317463	-1.0837220982224214
0.010817	-0.158401	-0.004730	-5239.1668498974805	-1.083383	-1.076798	-1.0840793468550207	-1.0774788544995044	-1.0904672022069757	-1.0838771611654276
0.010819	-0.158554	-0.004547	-5244.21451989748	-1.083541	-1.076950	-1.0842374756054793	-1.0776309803855173	-1.0906253309574343	-1.0840292870514405
0.010820	-0.158890	-0.004449	-5255.319395897481	-1.083695	-1.077090	-1.0843915399807085	-1.0777710433285237	-1.0907793953326634	-1.084169349994447
0.010821	-0.159149	-0.004327	-5263.90043489748	-1.083845	-1.077229	-1.0845416043559377	-1.07791010627153	-1.0909294597078927	-1.0843084129374532
0.010822	-0.159317	-0.004224	-5269.45287289748	-1.083991	-1.077368	-1.0846876687311668	-1.0780491692145364	-1.0910755240831218	-1.0844474758804596
0.010824	-0.159531	-0.004071	-5276.51961189748	-1.084132	-1.077501	-1.0848287974816258	-1.0781822951005489	-1.0912166528335807	-1.084580601766472
0.010825	-0.159851	-0.003986	-5287.1197198974805	-1.084271	-1.077626	-1.0849678618568548	-1.0783073580435552	-1.0913557172088098	-1.0847056647094784
0.010826	-0.160004	-0.003925	-5292.1673898974805	-1.084406	-1.077755	-1.0851029262320842	-1.0784364209865616	-1.0914907815840391	-1.0848347276524848
0.010827	-0.160202	-0.003778	-5298.72936189748	-1.084538	-1.077878	-1.0852349906073133	-1.0785594839295678	-1.0916228459592683	-1.084957790595491
0.010829	-0.160446	-0.003729	-5306.805634897481	-1.084667	-1.077997	-1.0853641193577719	-1.0786786098155807	-1.0917519747097268	-1.085076916481504
0.010830	-0.160706	-0.003705	-5315.386674897481	-1.084795	-1.078115	-1.0854921837330012	-1.078796672758587	-1.0918800390849561	-1.0851949794245102
0.010831	-0.160934	-0.003632	-5322.9581798974805	-1.084921	-1.078231	-1.0856182481082304	-1.078912735701593	-1.0920061034601853	-1.0853110423675163
0.010832	-0.161133	-0.003583	-5329.52015189748	-1.085045	-1.078347	-1.0857423124834598	-1.0790287986445994	-1.0921301678354147	-1.0854271053105227
0.010834	-0.161407	-0.003528	-5338.60595889748	-1.085168	-1.078458	-1.0858654412339181	-1.0791399245306121	-1.0922532965858731	-1.0855382311965354
0.010835	-0.161606	-0.003461	-5345.16793089748	-1.085288	-1.078570	-1.0859855056091476	-1.0792519874736186	-1.0923733609611026	-1.0856502941395418
0.010836	-0.161789	-0.003424	-5351.2251348974805	-1.085407	-1.078681	-1.0861045699843768	-1.079363050416625	-1.0924924253363317	-1.0857613570825482
0.010837	-0.162094	-0.003394	-5361.320475897481	-1.085524	-1.078786	-1.086221634359606	-1.0794681133596313	-1.092609489711561	-1.0858664200255546
0.010839	-0.162308	-0.003375	-5368.387214897481	-1.085641	-1.078894	-1.0863387631100647	-1.0795762392456438	-1.0927266184620197	-1.085974545911567
0.010840	-0.162537	-0.003320	-5375.95872089748	-1.085756	-1.079000	-1.0864538274852937	-1.0796823021886501	-1.0928416828372487	-1.0860806088545734
0.010841	-0.162781	-0.003302	-5384.0349938974805	-1.085871	-1.079104	-1.0865688918605232	-1.0797863651316566	-1.0929567472124782	-1.0861846717975798
0.010842	-0.163010	-0.003284	-5391.60649889748	-1.085984	-1.079208	-1.0866819562357526	-1.0798904280746628	-1.0930698115877076	-1.086288734740586
0.010844	-0.163208	-0.003229	-5398.16847089748	-1.086097	-1.079312	-1.0867950849862111	-1.0799945539606757	-1.093182940338166	-1.086392860626599
0.010845	-0.163467	-0.003223	-5406.74951089748	-1.086208	-1.079413	-1.0869061493614403	-1.080095616903682	-1.0932940047133952	-1.0864939235696052
0.010846	-0.163712	-0.003168	-5414.8257838974805	-1.086318	-1.079513	-1.0870162137366695	-1.080195679846688	-1.0934040690886244	-1.0865939865126113
0.010847	-0.163910	-0.003168	-5421.387754897481	-1.086428	-1.079614	-1.0871262781118987	-1.0802967427896946	-1.0935141334638536	-1.0866950494556178
0.010849	-0.164124	-0.003156	-5428.4544938974805	-1.086537	-1.079715	-1.0872354068623573	-1.0803978686757072	-1.0936232622143123	-1.0867961753416304
0.010850	-0.164352	-0.003156	-5436.025999897481	-1.086647	-1.079814	-1.0873454712375865	-1.0804969316187136	-1.0937333265895415	-1.0868952382846369
0.010851	-0.164581	-0.003149	-5443.59750589748	-1.086755	-1.079914	-1.0874535356128159	-1.08059699456172	-1.0938413909647708	-1.0869953012276432
0.010852	-0.164734	-0.003088	-5448.64517589748	-1.086863	-1.080015	-1.087561599988045	-1.0806980575047263	-1.09394945534	-1.0870963641706495
0.010854	-0.165024	-0.003082	-5458.235749897481	-1.086970	-1.080110	-1.0876687287385036	-1.0807931833907387	-1.0940565840904586	-1.087191490056662
0.010855	-0.165298	-0.003082	-5467.32155689748	-1.087076	-1.080205	-1.087774793113733	-1.0808882463337453	-1.094162648465688	-1.0872865529996685
0.010856	-0.165482	-0.003076	-5473.37876189748	-1.087183	-1.080304	-1.0878818574889622	-1.0809873092767515	-1.0942697128409171	-1.0873856159426747
0.010857	-0.165741	-0.003021	-5481.95980189748	-1.087288	-1.080398	-1.0879869218641915	-1.0810813722197579	-1.0943747772161465	-1.087479678885681
0.010859	-0.165985	-0.003009	-5490.0360738974805	-1.087392	-1.080492	-1.08809105061465	-1.0811754981057706	-1.094478905966605	-1.0875738047716939
0.010860	-0.166168	-0.003027	-5496.093278897481	-1.087497	-1.080589	-1.0881961149898793	-1.081272561048777	-1.0945839703418343	-1.0876708677147002
0.010861	-0.166412	-0.003003	-5504.16955189748	-1.087601	-1.080683	-1.0883001793651086	-1.0813666239917832	-1.0946880347170636	-1.0877649306577064
0.010862	-0.166656	-0.002972	-5512.24582489748	-1.087704	-1.080776	-1.088403243740338	-1.0814596869347894	-1.0947910990922929	-1.0878579936007127
0.010864	-0.166870	-0.002979	-5519.31256289748	-1.087807	-1.080871	-1.0885063724907964	-1.0815548128208021	-1.0948942278427514	-1.0879531194867254
0.010865	-0.167114	-0.002979	-5527.38883589748	-1.087911	-1.080964	-1.0886104368660257	-1.0816478757638086	-1.0949982922179806	-1.0880461824297318
0.010866	-0.167389	-0.002997	-5536.47464289748	-1.088014	-1.081056	-1.088713501241255	-1.081739938706815	-1.09510135659321	-1.0881382453727382
0.010867	-0.167526	-0.002979	-5541.01754689748	-1.088118	-1.081154	-1.088817565616484	-1.0818380016498212	-1.095205420968439	-1.0882363083157445
0.010869	-0.167801	-0.002985	-5550.103353897481	-1.088221	-1.081246	-1.088920694366943	-1.0819301275358337	-1.095308549718898	-1.088328434201757
0.010870	-0.168045	-0.002960	-5558.17962589748	-1.088324	-1.081338	-1.089023758742172	-1.08202219047884	-1.095411614094127	-1.0884204971447633
0.010871	-0.168228	-0.002948	-5564.23683089748	-1.088426	-1.081432	-1.0891258231174012	-1.0821162534218465	-1.0955136784693562	-1.0885145600877697
0.010872	-0.168427	-0.002905	-5570.7988028974805	-1.088527	-1.081525	-1.0892268874926305	-1.082209316364853	-1.0956147428445855	-1.0886076230307762
0.010874	-0.168701	-0.002936	-5579.88460989748	-1.088628	-1.081615	-1.089328016243089	-1.0822994422508656	-1.095715871595044	-1.0886977489167888
0.010875	-0.168976	-0.002887	-5588.97041689748	-1.088729	-1.081704	-1.0894290806183184	-1.082388505193872	-1.0958169359702734	-1.0887868118597952
0.010876	-0.169189	-0.002936	-5596.03715489748	-1.088830	-1.081797	-1.0895301449935475	-1.082481568136878	-1.0959180003455025	-1.0888798748028012
0.010877	-0.169373	-0.002869	-5602.09435989748	-1.088930	-1.081889	-1.0896302093687769	-1.0825736310798846	-1.0960180647207318	-1.0889719377458078
0.010879	-0.169693	-0.002881	-5612.6944678974805	-1.089030	-1.081975	-1.0897303381192354	-1.0826597569658971	-1.0961181934711903	-1.0890580636318203
0.010880	-0.169907	-0.002887	-5619.76120689748	-1.089130	-1.082067	-1.0898304024944647	-1.0827518199089035	-1.0962182578464197	-1.0891501265748267
0.010881	-0.170074	-0.002905	-5625.313643897481	-1.089230	-1.082160	-1.0899304668696939	-1.08284488285191	-1.0963183222216488	-1.0892431895178332
0.010882	-0.170288	-0.002838	-5632.380382897481	-1.089329	-1.082250	-1.0900295312449233	-1.0829349457949162	-1.0964173865968783	-1.0893332524608395
0.010884	-0.170563	-0.002863	-5641.46618989748	-1.089428	-1.082338	-1.0901286599953819	-1.0830230716809288	-1.0965165153473369	-1.089421378346852
0.010885	-0.170776	-0.002893	-5648.53292889748	-1.089528	-1.082429	-1.090228724370611	-1.0831141346239352	-1.096616579722566	-1.0895124412898585
0.010886	-0.171036	-0.002826	-5657.1139678974805	-1.089626	-1.082516	-1.0903267887458403	-1.0832011975669416	-1.0967146440977953	-1.0895995042328648
0.010887	-0.171234	-0.002826	-5663.67593989748	-1.089724	-1.082606	-1.0904248531210696	-1.0832912605099478	-1.0968127084730246	-1.089689567175871
