Repository: pietracorvo/HystAPI

# Example data

The example data in this folder is from measurements performed during my physics bachelor.

The material is **FeSi3** (iron with 3% silicon), aka 'electrical steel', the standard material for ring cores in trafos. 

Four of the five samples where treated with high pressure torison (HPT, 20 rotations at 20GPa), to achieve nanocristallisation of the grains, which has a huge impact on the magnetic properties of the material. The HPT deformation was done at 77K (under liquid nitrogen) and at 293K (at room temperature). Afterwards some samples were heat treated at a temperature of 493K (for two hours) to anneal defects from the deformation process.

The five samples are:

File: testData/FeSi3_LN/G4_748V_100Hz_800000Fs0.txt (part 32 of 57)
--------------------------
t	U1	U2	H	Braw	Jraw	B_drift	 J_drift	B_corr	J_corr
0.010822	0.097397	0.114575	3222.246772148003	0.508273	0.504224	0.5101669697239057	0.5061174806777777	0.5023596838614718	0.4983114726984126
0.010824	0.097565	0.114630	3227.799210148003	0.512246	0.508190	0.5141403197460317	0.5100838306095239	0.5063330338835977	0.5022778226301587
0.010825	0.097763	0.114655	3234.3611811480027	0.516220	0.512156	0.5181144947570948	0.5140500055753968	0.5103072088946609	0.5062439975960317
0.010826	0.097885	0.114679	3238.3993181480027	0.520195	0.516126	0.5220896697681577	0.5180201805412699	0.5142823839057238	0.5102141725619047
0.010827	0.098007	0.114716	3242.437454148003	0.524171	0.520097	0.5260658447792208	0.5219913555071429	0.5182585589167868	0.5141853475277778
0.010829	0.098251	0.114764	3250.513727148003	0.528149	0.524065	0.5300441948013468	0.5259597054388889	0.5222369089389128	0.5181536974595238
0.010830	0.098343	0.114844	3253.542329148003	0.532129	0.528041	0.5340243698124097	0.5299358804047619	0.5262170839499758	0.5221298724253968
0.010831	0.098465	0.114819	3257.580466148003	0.536109	0.532016	0.5380045448234728	0.533911055370635	0.5301972589610389	0.5261050473912698
0.010832	0.098633	0.114832	3263.132903148003	0.540089	0.535989	0.5419847198345359	0.537884230336508	0.5341774339721019	0.5300782223571429
0.010834	0.098785	0.114941	3268.180574148003	0.544073	0.539966	0.5459690698566619	0.5418615802682539	0.538161783994228	0.5340555722888888
0.010835	0.098892	0.114929	3271.7139431480027	0.548056	0.543945	0.5499522448677249	0.545840755234127	0.5421449590052909	0.5380347472547619
0.010836	0.099075	0.114941	3277.771148148003	0.552040	0.547922	0.5539364198787878	0.5498179302	0.5461291340163539	0.5420119222206349
0.010837	0.099274	0.114972	3284.3331201480028	0.556025	0.551898	0.5579215948898508	0.553794105165873	0.5501143090274169	0.5459880971865079
0.010839	0.099426	0.114972	3289.380790148003	0.560010	0.555877	0.5619069449119769	0.557773455097619	0.554099659049543	0.5499674471182538
0.010840	0.099548	0.115015	3293.418927148003	0.563997	0.559859	0.5658941199230398	0.561755630063492	0.5580868340606059	0.5539496220841269
0.010841	0.099716	0.115063	3298.971364148003	0.567985	0.563840	0.5698822949341029	0.5657368050293651	0.562075009071669	0.5579307970499999
0.010842	0.099823	0.115100	3302.5047331480027	0.571974	0.567825	0.5738714699451659	0.5697219799952381	0.566064184082732	0.561915972015873
0.010844	0.100037	0.115137	3309.571472148003	0.575965	0.571806	0.5778628199672919	0.5737033299269841	0.570055534104858	0.565897321947619
0.010845	0.100128	0.115100	3312.600074148003	0.579955	0.575792	0.581852994978355	0.5776895048928571	0.574045709115921	0.5698834969134919
0.010846	0.100311	0.115155	3318.657279148003	0.583946	0.579776	0.5858441699894179	0.5816736798587301	0.578036884126984	0.5738676718793649
0.010847	0.100494	0.115186	3324.714484148003	0.587939	0.583761	0.589837345000481	0.5856588548246031	0.5820300591380471	0.577852846845238
0.010849	0.100693	0.115247	3331.276455148003	0.591933	0.587747	0.593831695022607	0.5896452047563492	0.5860244091601731	0.581839196776984
0.010850	0.100784	0.115234	3334.305058148003	0.595927	0.591737	0.59782587003367	0.5936353797222221	0.5900185841712361	0.585829371742857
0.010851	0.100937	0.115228	3339.352728148003	0.599921	0.595725	0.6018200450447331	0.5976235546880951	0.5940127591822991	0.58981754670873
0.010852	0.101059	0.115234	3343.390865148003	0.603915	0.599714	0.605814220055796	0.6016127296539682	0.598006934193362	0.593806721674603
0.010854	0.101288	0.115277	3350.962370148003	0.607910	0.603700	0.609809570077922	0.6055990795857144	0.6020022842154881	0.5977930716063492
0.010855	0.101379	0.115271	3353.990973148003	0.611906	0.607691	0.613805745088985	0.6095902545515873	0.605998459226551	0.6017842465722222
0.010856	0.101471	0.115265	3357.019575148003	0.615901	0.611682	0.6178009201000482	0.6135814295174603	0.6099936342376142	0.6057754215380952
0.010857	0.101669	0.115216	3363.5815471480028	0.619895	0.615668	0.6217950951111111	0.6175676044833334	0.6139878092486771	0.6097615965039682
0.010859	0.101791	0.115265	3367.619683148003	0.623889	0.619658	0.6257894451332372	0.6215579544150794	0.6179821592708032	0.6137519464357143
0.010860	0.101974	0.115216	3373.676888148003	0.627883	0.623644	0.6297836201443001	0.6255441293809524	0.6219763342818662	0.6177381214015872
0.010861	0.102097	0.115198	3377.715024148003	0.631876	0.627632	0.6337767951553631	0.6295323043468254	0.6259695092929292	0.6217262963674602
0.010862	0.102249	0.115198	3382.762695148003	0.635869	0.631618	0.6377699701664262	0.6335184793126984	0.6299626843039923	0.6257124713333333
0.010864	0.102448	0.115247	3389.324666148003	0.639863	0.635604	0.6417643201885521	0.6375048292444444	0.6339570343261182	0.6296988212650793
0.010865	0.102570	0.115204	3393.362803148003	0.643856	0.639592	0.6457574951996152	0.6414930042103175	0.6379502093371813	0.6336869962309524
0.010866	0.102692	0.115192	3397.400939148003	0.647849	0.643580	0.6497506702106782	0.6454811791761905	0.6419433843482443	0.6376751711968254
0.010867	0.102890	0.115192	3403.962911148003	0.651841	0.647564	0.6537428452217412	0.6494653541420635	0.6459355593593072	0.6416593461626984
0.010869	0.103058	0.115173	3409.515348148003	0.655833	0.651549	0.6577351952438673	0.6534507040738096	0.6499279093814333	0.6456446960944444
0.010870	0.103226	0.115149	3415.067786148003	0.659824	0.655533	0.6617263702549302	0.6574348790396826	0.6539190843924962	0.6496288710603174
0.010871	0.103333	0.115094	3418.601155148003	0.663814	0.659518	0.6657165452659933	0.6614200540055556	0.6579092594035594	0.6536140460261904
0.010872	0.103485	0.115076	3423.648826148003	0.667802	0.663500	0.6697047202770563	0.6654022289714285	0.6618974344146223	0.6575962209920634
0.010874	0.103668	0.115057	3429.706030148003	0.671790	0.667480	0.6736930702991822	0.6693825789031745	0.6658857844367483	0.6615765709238094
0.010875	0.103851	0.115015	3435.763235148003	0.675777	0.671459	0.6776802453102453	0.6733617538690476	0.6698729594478113	0.6655557458896825
0.010876	0.103943	0.114990	3438.7918371480027	0.679762	0.675441	0.6816654203213083	0.6773439288349206	0.6738581344588743	0.6695379208555554
0.010877	0.104080	0.114929	3443.334741148003	0.683746	0.679419	0.6856495953323712	0.6813221038007936	0.6778423094699373	0.6735160958214285
0.010879	0.104294	0.114905	3450.401480148003	0.687728	0.683393	0.6896319453544973	0.6852964537325397	0.6818246594920634	0.6774904457531745
0.010880	0.104401	0.114850	3453.9348491480027	0.691709	0.687369	0.6936131203655603	0.6892726286984127	0.6858058345031264	0.6814666207190475
0.010881	0.104584	0.114777	3459.992053148003	0.695687	0.691340	0.6975912953766235	0.6932438036642856	0.6897840095141895	0.6854377956849205
0.010882	0.104736	0.114746	3465.0397241480027	0.699665	0.695311	0.7015694703876864	0.6972149786301587	0.6937621845252524	0.6894089706507935
0.010884	0.104858	0.114728	3469.077860148003	0.703641	0.699282	0.7055458204098124	0.7011863285619048	0.6977385345473784	0.6933803205825396
0.010885	0.105026	0.114667	3474.630298148003	0.707615	0.703249	0.7095199954208754	0.7051535035277778	0.7017127095584414	0.6973474955484127
0.010886	0.105164	0.114581	3479.173201148003	0.711587	0.707215	0.7134921704319384	0.7091196784936509	0.7056848845695044	0.7013136705142857
0.010887	0.105301	0.114563	3483.716105148003	0.715558	0.711180	0.7174633454430015	0.7130848534595239	0.7096560595805675	0.7052788454801587
0.010889	0.105453	0.114502	3488.763775148003	0.719526	0.715142	0.7214316954651274	0.7170472033912699	0.7136244096026935	0.7092411954119048
0.010890	0.105606	0.114386	3493.811446148003	0.723491	0.719101	0.7253968704761905	0.7210063783571429	0.7175895846137565	0.7132003703777777
0.010891	0.105789	0.114386	3499.8686511480028	0.727455	0.723058	0.7293610454872534	0.7249635533230159	0.7215537596248195	0.7171575453436507
0.010892	0.105911	0.114294	3503.906787148003	0.731417	0.727014	0.7333232204983164	0.728919728288889	0.7255159346358825	0.7211137203095238
0.010894	0.106079	0.114227	3509.459225148003	0.735376	0.730967	0.7372825705204425	0.732873078220635	0.7294752846580086	0.7250670702412698
0.010895	0.106201	0.114148	3513.497361148003	0.739333	0.734918	0.7412397455315055	0.7368242531865079	0.7334324596690716	0.7290182452071428
0.010896	0.106400	0.114087	3520.059333148003	0.743287	0.738864	0.7451939205425686	0.7407704281523809	0.7373866346801347	0.7329644201730158
0.010897	0.106537	0.113995	3524.602236148003	0.747238	0.742809	0.7491450955536315	0.744715603118254	0.7413378096911976	0.7369095951388889
0.010899	0.106674	0.113885	3529.145140148003	0.751185	0.746751	0.7530924455757576	0.74865795305	0.7452851597133237	0.7408519450706349
0.010900	0.106827	0.113782	3534.192810148003	0.755129	0.750688	0.7570366205868206	0.752595128015873	0.7492293347243867	0.7447891200365079
0.010901	0.106979	0.113696	3539.240481148003	0.759070	0.754623	0.7609777955978836	0.7565303029817461	0.7531705097354496	0.7487242950023809
0.010902	0.107178	0.113568	3545.802452148003	0.763007	0.758551	0.7649149706089466	0.760458477947619	0.7571076847465127	0.7526524699682539
0.010904	0.107239	0.113519	3547.821520148003	0.766941	0.762483	0.7688493206310726	0.7643908278793651	0.7610420347686386	0.7565848198999999
0.010905	0.107468	0.113403	3555.393026148003	0.770871	0.766404	0.7727794956421357	0.768312002845238	0.7649722097797017	0.7605059948658729
0.010906	0.107635	0.113263	3560.945464148003	0.774797	0.770323	0.7767056706531986	0.7722311778111111	0.7688983847907647	0.7644251698317459
0.010907	0.107742	0.113141	3564.478833148003	0.778719	0.774240	0.7806278456642617	0.7761483527769841	0.7728205598018277	0.768342344797619
0.010909	0.107849	0.113031	3568.012202148003	0.782636	0.778153	0.7845451956863877	0.7800617027087301	0.7767379098239537	0.772255694729365
0.010910	0.108032	0.112915	3574.069407148003	0.786550	0.782059	0.7884593706974506	0.7839678776746031	0.7806520848350167	0.7761618696952379
0.010911	0.108185	0.112732	3579.1170781480027	0.790458	0.785960	0.7923675457085138	0.7878690526404761	0.7845602598460798	0.780063044661111
0.010912	0.108307	0.112659	3583.155214148003	0.794362	0.789859	0.7962717207195767	0.7917682276063492	0.7884644348571428	0.7839622196269841
0.010914	0.108444	0.112439	3587.698117148003	0.798259	0.793751	0.8001690707417027	0.7956605775380953	0.7923617848792688	0.7878545695587301
0.010915	0.108643	0.112305	3594.260089148003	0.802152	0.797636	0.8040622457527657	0.7995457525039683	0.7962549598903318	0.7917397445246032
0.010916	0.108810	0.112177	3599.812527148003	0.806040	0.801517	0.8079504207638287	0.8034269274698413	0.8001431349013948	0.7956209194904762
0.010917	0.108917	0.112000	3603.345896148003	0.809922	0.805394	0.8118325957748918	0.8073041024357144	0.8040253099124578	0.7994980944563492
0.010919	0.109116	0.111792	3609.9078681480028	0.813797	0.809261	0.8157079457970178	0.8111714523674604	0.8079006599345838	0.8033654443880952
0.010920	0.109268	0.111639	3614.955538148003	0.817666	0.813124	0.8195771208080808	0.8150346273333333	0.8117698349456468	0.8072286193539682
0.010921	0.109390	0.111450	3618.993675148003	0.821529	0.816981	0.8234402958191438	0.8188918022992063	0.8156330099567098	0.8110857943198412
0.010922	0.109573	0.111218	3625.050879148003	0.825384	0.820829	0.8272954708302068	0.8227399772650794	0.8194881849677729	0.8149339692857143
0.010924	0.109711	0.111047	3629.593783148003	0.829233	0.824672	0.8311448208523329	0.8265833271968254	0.8233375349898989	0.8187773192174602
0.010925	0.109909	0.110895	3636.155754148003	0.833076	0.828507	0.8349879958633959	0.8304185021626984	0.8271807100009619	0.8226124941833333
0.010926	0.110016	0.110657	3639.689124148003	0.836912	0.832338	0.8388241708744588	0.8342496771285715	0.8310168850120249	0.8264436691492063
0.010927	0.110168	0.110449	3644.736794148003	0.840740	0.836160	0.842652345885522	0.8380718520944445	0.834845060023088	0.8302658441150793
0.010929	0.110306	0.110211	3649.279698148003	0.844560	0.839974	0.8464726959076478	0.8418862020261905	0.8386654100452139	0.8340801940468253
0.010930	0.110458	0.109949	3654.3273681480027	0.848370	0.843779	0.8502828709187109	0.8456913769920634	0.842475585056277	0.8378853690126983
0.010931	0.110672	0.109674	3661.394107148003	0.852172	0.847571	0.854085045929774	0.8494835519579365	0.84627776006734	0.8416775439785713
0.010932	0.110764	0.109424	3664.422709148003	0.855965	0.851360	0.8578782209408369	0.8532727269238095	0.8500709350784029	0.8454667189444444
0.010934	0.110916	0.109155	3669.4703801480027	0.859748	0.855137	0.8616615709629629	0.8570500768555556	0.853854285100529	0.8492440688761904
0.010935	0.111084	0.108826	3675.022817148003	0.863520	0.858902	0.8654337459740259	0.8608152518214286	0.8576264601115919	0.8530092438420634
0.010936	0.111237	0.108508	3680.070488148003	0.867281	0.862657	0.869194920985089	0.8645704267873016	0.861387635122655	0.8567644188079364
0.010937	0.111359	0.108203	3684.108624148003	0.871031	0.866402	0.872945095996152	0.8683156017531746	0.865137810133718	0.8605095937738094
0.010939	0.111557	0.107861	3690.670596148003	0.874769	0.870132	0.8766834460182781	0.8720459516849206	0.8688761601558441	0.8642399437055555
0.010940	0.111694	0.107477	3695.213499148003	0.878494	0.873851	0.880408621029341	0.8757651266507936	0.8726013351669071	0.8679591186714285
0.010941	0.111877	0.107068	3701.270704148003	0.882206	0.877555	0.8841207960404041	0.8794693016166666	0.8763135101779701	0.8716632936373014
0.010942	0.112000	0.106708	3705.308840148003	0.885904	0.881248	0.8878189710514671	0.8831624765825398	0.8800116851890332	0.8753564686031746
0.010944	0.112183	0.106305	3711.3660451480027	0.889588	0.884925	0.8915033210735931	0.8868398265142857	0.8836960352111591	0.8790338185349206
0.010945	0.112289	0.105817	3714.899414148003	0.893256	0.888588	0.8951714960846562	0.8905030014801588	0.8873642102222222	0.8826969935007937
0.010946	0.112411	0.105402	3718.937551148003	0.896909	0.892236	0.8988246710957191	0.8941511764460318	0.8910173852332851	0.8863451684666667
0.010947	0.112564	0.104907	3723.985221148003	0.900545	0.895866	0.9024608461067821	0.8977813514119048	0.8946535602443482	0.8899753434325397
0.010949	0.112762	0.104407	3730.547193148003	0.904164	0.899476	0.9060801961289081	0.9013917013436509	0.8982729102664742	0.8935856933642857
0.010950	0.112930	0.103888	3736.099631148003	0.907764	0.903070	0.9096803711399711	0.9049858763095239	0.9018730852775372	0.8971798683301587
0.010951	0.113007	0.103320	3738.623466148003	0.911345	0.906647	0.913261546151034	0.9085630512753968	0.9054542602886001	0.9007570432960317
0.010952	0.113220	0.102710	3745.690205148003	0.914905	0.910199	0.9168217211620971	0.9121152262412698	0.9090144352996632	0.9043092182619047
0.010954	0.113373	0.102106	3750.737875148003	0.918444	0.913731	0.9203610711842232	0.9156475761730158	0.9125537853217892	0.9078415681936507
0.010955	0.113449	0.101416	3753.2617101480027	0.921959	0.917242	0.9238762461952862	0.9191587511388889	0.9160689603328522	0.9113527431595237
0.010956	0.113693	0.100684	3761.337983148003	0.925447	0.920721	0.9273644212063492	0.9226379261047619	0.9195571353439153	0.9148319181253968
0.010957	0.113800	0.099731	3764.871353148003	0.928903	0.924172	0.9308205962174122	0.9260891010706349	0.9230133103549782	0.9182830930912698
0.010959	0.113983	0.098584	3770.928557148003	0.932320	0.927581	0.9342379462395383	0.9294984510023809	0.9264306603771043	0.9216924430230158
0.010960	0.114151	0.097437	3776.480995148003	0.935697	0.930951	0.9376151212506012	0.9328686259682539	0.9298078353881672	0.9250626179888888
0.010961	0.114273	0.096252	3780.519131148003	0.939032	0.934282	0.9409502962616643	0.9361998009341269	0.9331430103992303	0.9283937929547618
0.010962	0.114395	0.094965	3784.557268148003	0.942324	0.937568	0.9442424712727273	0.9394859758999999	0.9364351854102934	0.9316799679206348
0.010964	0.114578	0.093646	3790.6144721480027	0.945569	0.940806	0.9474878212948533	0.942724325831746	0.9396805354324194	0.9349183178523809
0.010965	0.114700	0.092328	3794.6526091480027	0.948770	0.944002	0.9506889963059163	0.945920500797619	0.9428817104434823	0.9381144928182539
0.010966	0.114899	0.091052	3801.214580148003	0.951925	0.947149	0.9538441713169793	0.949067675763492	0.9460368854545453	0.9412616677841269
0.010967	0.114960	0.089716	3803.233648148003	0.955035	0.950256	0.9569543463280423	0.952174850729365	0.9491470604656084	0.9443688427499999
0.010969	0.115204	0.088403	3811.309921148003	0.958099	0.953310	0.9600186963501683	0.955229200661111	0.9522114104877344	0.9474231926817459
0.010970	0.115326	0.087097	3815.348058148003	0.961118	0.956324	0.9630378713612314	0.958243375626984	0.9552305854987975	0.9504373676476189
0.010971	0.115479	0.085840	3820.395728148003	0.964093	0.959293	0.9660130463722943	0.961212550592857	0.9582057605098604	0.9534065426134919
0.010972	0.115631	0.084473	3825.4433991480028	0.967022	0.962215	0.9689422213833574	0.9641347255587303	0.9611349355209234	0.9563287175793651
0.010974	0.115860	0.083240	3833.014904148003	0.969907	0.965090	0.9718275714054834	0.9670100754904762	0.9640202855430494	0.9592040675111111
0.010975	0.115967	0.081995	3836.5482741480027	0.972749	0.967928	0.9746697464165464	0.9698482504563493	0.9668624605541124	0.9620422424769841
0.010976	0.116104	0.080737	3841.0911771480028	0.975547	0.970720	0.9774679214276095	0.9726404254222223	0.9696606355651756	0.9648344174428571
0.010977	0.116287	0.079462	3847.148382148003	0.978301	0.973467	0.9802220964386724	0.9753876003880952	0.9724148105762385	0.9675815924087301
0.010979	0.116425	0.078174	3851.691285148003	0.981011	0.976171	0.9829324464607985	0.9780919503198413	0.9751251605983645	0.9702859423404762
0.010980	0.116547	0.076923	3855.729422148003	0.983677	0.978832	0.9855986214718615	0.9807531252857143	0.9777913356094275	0.9729471173063492
0.010981	0.116714	0.075653	3861.281859148003	0.986299	0.981447	0.9882207964829245	0.9833683002515873	0.9804135106204905	0.9755622922722221
0.010982	0.116882	0.074371	3866.834297148003	0.988877	0.984018	0.9907989714939875	0.9859394752174603	0.9829916856315536	0.9781334672380951
0.010984	0.116959	0.073083	3869.358132148003	0.991410	0.986548	0.9933323215161135	0.9884698251492063	0.9855250356536795	0.9806638171698412
0.010985	0.117187	0.071783	3876.929638148003	0.993898	0.989027	0.9958204965271765	0.9909490001150794	0.9880132106647426	0.9831429921357142
0.010986	0.117355	0.070532	3882.4820761480028	0.996342	0.991464	0.9982646715382395	0.9933861750809524	0.9904573856758055	0.9855801671015872
0.010987	0.117432	0.069214	3885.0059111480027	0.998741	0.993860	1.0006638465493025	0.9957823500468254	0.9928565606868686	0.9879763420674602
0.010989	0.117584	0.067902	3890.053581148003	1.001095	0.996207	1.0030181965714287	0.9981296999785714	0.9952109107089947	0.9903236919992062
0.010990	0.117813	0.066650	3897.625087148003	1.003405	0.998508	1.0053283715824917	1.0004308749444444	0.9975210857200577	0.9926248669650792
0.010991	0.117935	0.065393	3901.663223148003	1.005672	1.000769	1.0075955465935544	1.0026920499103176	0.9997882607311205	0.9948860419309524
0.010992	0.118011	0.064099	3904.187059148003	1.007894	1.002988	1.0098177216046176	1.0049112248761904	1.0020104357421835	0.9971052168968253
0.010994	0.118256	0.062897	3912.263332148003	1.010074	1.005158	1.0119980716267436	1.0070815748079365	1.0041907857643095	0.9992755668285713
0.010995	0.118393	0.061707	3916.806235148003	1.012213	1.007291	1.0141372466378067	1.0092147497738095	1.0063299607753726	1.0014087417944444
0.010996	0.118530	0.060486	3921.349138148003	1.014309	1.009382	1.0162334216488695	1.0113059247396825	1.0084261357864355	1.0034999167603174
0.010997	0.118683	0.059235	3926.396809148003	1.016363	1.011429	1.0182875966599325	1.0133530997055555	1.0104803107974987	1.0055470917261904
0.010999	0.118866	0.058081	3932.454014148003	1.018376	1.013435	1.0203009466820587	1.0153594496373017	1.0124936608196249	1.0075534416579366
0.011000	0.118942	0.056934	3934.977849148003	1.020349	1.015405	1.0222741216931217	1.0173296246031744	1.0144668358306879	1.0095236166238093
0.011001	0.119141	0.055804	3941.539821148003	1.022284	1.017331	1.0242092967041847	1.0192557995690477	1.0164020108417509	1.0114497915896825
0.011002	0.119278	0.054712	3946.082724148003	1.024180	1.019221	1.0261054717152478	1.0211459745349205	1.0182981858528137	1.0133399665555554
0.011004	0.119385	0.053552	3949.616093148003	1.026036	1.021073	1.0279618217373736	1.0229983244666665	1.0201545358749398	1.0151923164873013
0.011005	0.119568	0.052448	3955.673298148003	1.027854	1.022884	1.029779996748437	1.0248094994325396	1.0219727108860028	1.0170034914531745
0.011006	0.119751	0.051349	3961.7305031480028	1.029634	1.024656	1.0315601717594998	1.0265816743984126	1.023752885897066	1.0187756664190475
0.011007	0.119888	0.050256	3966.273406148003	1.031376	1.026392	1.0333023467705629	1.0283178493642857	1.025495060908129	1.0205118413849206
0.011009	0.120041	0.049121	3971.321077148003	1.033078	1.028088	1.0350046967926887	1.0300141992960317	1.0271974109302549	1.0222081913166665
0.011010	0.120209	0.048029	3976.873514148003	1.034743	1.029746	1.0366698718037517	1.0316723742619047	1.0288625859413179	1.0238663662825396
0.011011	0.120377	0.046997	3982.425952148003	1.036372	1.031368	1.0382990468148148	1.0332945492277779	1.0304917609523807	1.0254885412484127
0.011012	0.120468	0.045911	3985.454554148003	1.037963	1.032955	1.0398902218258779	1.0348817241936508	1.032082935963444	1.0270757162142856
0.011014	0.120667	0.044794	3992.016526148003	1.039516	1.034500	1.041443571848004	1.0364270741253967	1.03363628598557	1.0286210661460315
0.011015	0.120819	0.043762	3997.064196148003	1.041033	1.036010	1.042960746859067	1.03793724909127	1.035153460996633	1.0301312411119048
0.011016	0.120941	0.042706	4001.102333148003	1.042513	1.037485	1.0444409218701298	1.039412424057143	1.036633636007696	1.0316064160777778
0.011017	0.120956	0.041589	4001.607100148003	1.043955	1.038927	1.0458830968811927	1.0408545990230158	1.038075811018759	1.0330485910436507
0.011019	0.121262	0.040601	4011.702441148003	1.045362	1.040321	1.0472904469033189	1.042248948954762	1.0394831610408848	1.0344429409753968
0.011020	0.121399	0.039581	4016.245344148003	1.046734	1.041687	1.048662621914382	1.043615123920635	1.0408553360519481	1.03580911594127
0.011021	0.121552	0.038489	4021.2930151480027	1.048068	1.043015	1.049996796925445	1.044943298886508	1.042189511063011	1.0371372909071428
0.011022	0.121689	0.037445	4025.8359181480027	1.049366	1.044307	1.051294971936508	1.0462354738523811	1.0434876860740738	1.038429465873016
0.011024	0.121872	0.036407	4031.893123148003	1.050628	1.045561	1.052557321958634	1.047489823784127	1.0447500360961999	1.0396838158047619
0.011025	0.121994	0.035345	4035.931259148003	1.051853	1.046782	1.053782496969697	1.04871099875	1.045975211107263	1.040904990770635
0.011026	0.122162	0.034326	4041.483697148003	1.053043	1.047964	1.05497267198076	1.049893173715873	1.0471653861183259	1.0420871657365078
0.011027	0.122391	0.033301	4049.055202148003	1.054197	1.049109	1.056126846991823	1.051038348681746	1.048319561129389	1.043232340702381
0.011029	0.122452	0.032275	4051.074271148003	1.055316	1.050226	1.0572461970139488	1.0521556986134921	1.049438911151515	1.044349690634127
0.011030	0.122604	0.031311	4056.121941148003	1.056401	1.051305	1.058331372025012	1.053234873579365	1.0505240861625782	1.0454288656
0.011031	0.122772	0.030347	4061.674379148003	1.057453	1.052349	1.059383547036075	1.054279048545238	1.0515762611736412	1.0464730405658729
0.011032	0.122879	0.029382	4065.207748148003	1.058471	1.053363	1.060401722047138	1.0552932235111112	1.052594436184704	1.047487215531746
0.011034	0.123047	0.028424	4070.760186148003	1.059457	1.054342	1.061388072069264	1.056272573442857	1.05358078620683	1.048466565463492
0.011035	0.123199	0.027551	4075.807856148003	1.060412	1.055291	1.062343247080327	1.05722174840873	1.0545359612178928	1.049415740429365
0.011036	0.123306	0.026660	4079.341226148003	1.061336	1.056210	1.0632674220913902	1.0581409233746033	1.0554601362289562	1.0503349153952382
0.011037	0.123459	0.025787	4084.388896148003	1.062230	1.057098	1.0641615971024532	1.0590290983404762	1.0563543112400193	1.051223090361111
0.011039	0.123642	0.024927	4090.446101148003	1.063095	1.057955	1.065026947124579	1.0598864482722221	1.057219661262145	1.052080440292857
0.011040	0.123840	0.024176	4097.008072148003	1.063932	1.058784	1.0658641221356422	1.0607156232380952	1.0580568362732081	1.05290961525873
0.011041	0.123871	0.023358	4098.017606148003	1.064742	1.059593	1.0666742971467051	1.0615247982039682	1.058867011284271	1.053718790224603
0.011042	0.124115	0.022571	4106.093879148002	1.065525	1.060365	1.0674574721577683	1.0622969731698413	1.0596501862953343	1.0544909651904761
0.011044	0.124298	0.021832	4112.151084148003	1.066282	1.061114	1.0682148221798942	1.0630463231015872	1.0604075363174603	1.055240315122222
0.011045	0.124420	0.021124	4116.189220148002	1.067013	1.061841	1.0689459971909572	1.0637734980674602	1.0611387113285233	1.055967490088095
0.011046	0.124527	0.020355	4119.722590148003	1.067719	1.062543	1.0696521722020202	1.0644756730333333	1.0618448863395864	1.0566696650539682
0.011047	0.124725	0.019629	4126.2845611480025	1.068400	1.063215	1.0703333472130832	1.0651478479992065	1.062526061350649	1.0573418400198413
0.011049	0.124893	0.018976	4131.836999148003	1.069058	1.063866	1.0709916972352094	1.0657991979309525	1.0631844113727755	1.0579931899515873
0.011050	0.125031	0.018317	4136.379902148003	1.069692	1.064494	1.0716258722462724	1.0664273728968254	1.0638185863838383	1.0586213649174603
0.011051	0.125168	0.017578	4140.922806148003	1.070301	1.065098	1.0722350472573352	1.0670315478626986	1.0644277613949011	1.0592255398833335
0.011052	0.125320	0.016882	4145.9704761480025	1.070887	1.065678	1.0728212222683982	1.0676117228285713	1.0650139364059643	1.0598057148492062
0.011054	0.125427	0.016327	4149.5038461480035	1.071453	1.066239	1.0733875722905242	1.0681730727603174	1.0655802864280903	1.0603670647809522
0.011055	0.125610	0.015643	4155.561050148002	1.071995	1.066774	1.0739297473015874	1.0687082477261904	1.0661224614391536	1.0609022397468253
0.011056	0.125732	0.015045	4159.599187148004	1.072517	1.067290	1.0744519223126503	1.0692244226920635	1.0666446364502162	1.0614184147126984
0.011057	0.125885	0.014453	4164.646857148004	1.073018	1.067785	1.0749530973237134	1.0697195976579366	1.0671458114612795	1.0619135896785714
0.011059	0.126053	0.013855	4170.199295148002	1.073499	1.068258	1.0754344473458393	1.0701929475896825	1.0676271614834052	1.0623869396103174
0.011060	0.126221	0.013354	4175.751732148003	1.073962	1.068715	1.0758976223569023	1.0706501225555556	1.0680903364944685	1.0628441145761904
0.011061	0.126389	0.012878	4181.304170148003	1.074407	1.069153	1.0763427973679653	1.0710882975214286	1.0685355115055315	1.0632822895420635
0.011062	0.126465	0.012323	4183.828005148003	1.074835	1.069578	1.0767709723790284	1.0715134724873014	1.0689636865165943	1.0637074645079363
0.011064	0.126709	0.011829	4191.904278148002	1.075245	1.069978	1.0771813224011544	1.0719138224190476	1.0693740365387203	1.0641078144396825
0.011065	0.126862	0.011420	4196.951949148002	1.075641	1.070367	1.0775774974122174	1.0723029973849207	1.0697702115497836	1.0644969894055556
0.011066	0.126968	0.010950	4200.485318148003	1.076020	1.070742	1.0779566724232803	1.0726781723507937	1.0701493865608462	1.0648721643714285
0.011067	0.127121	0.010486	4205.532988148003	1.076384	1.071100	1.0783208474343435	1.0730363473166666	1.0705135615719095	1.0652303393373015
0.011069	0.127335	0.010071	4212.599727148003	1.076734	1.071440	1.0786711974564696	1.0733766972484127	1.0708639115940355	1.0655706892690475
0.011070	0.127472	0.009711	4217.142631148003	1.077070	1.071771	1.0790073724675324	1.0737078722142857	1.0712000866050984	1.0659018642349205
0.011071	0.127579	0.009290	4220.676000148003	1.077392	1.072088	1.0793295474785953	1.0740250471801587	1.0715222616161615	1.0662190392007935
0.011072	0.127731	0.008893	4225.723670148003	1.077701	1.072391	1.0796387224896584	1.0743282221460317	1.0718314366272246	1.0665222141666666
0.011074	0.127899	0.008588	4231.276108148002	1.077998	1.072681	1.0799360725117846	1.0746185720777777	1.0721287866493507	1.0668125640984125
0.011075	0.127960	0.008228	4233.2951761480035	1.078283	1.072964	1.0802212475228476	1.0749017470436508	1.0724139616604136	1.0670957390642857
0.011076	0.128204	0.007892	4241.371449148002	1.078557	1.073228	1.0804954225339105	1.075165922009524	1.0726881366714767	1.0673599140301588
0.011077	0.128372	0.007605	4246.923887148003	1.078821	1.073484	1.0807595975449735	1.075422096975397	1.0729523116825397	1.0676160889960318
0.011079	0.128494	0.007312	4250.962023148002	1.079074	1.073733	1.0810129475670998	1.075671446907143	1.073205661704666	1.0678654389277777
0.011080	0.128647	0.007007	4256.009694148002	1.079317	1.073969	1.0812561225781627	1.075907621873016	1.0734488367157287	1.0681016138936508
0.011081	0.128830	0.006671	4262.066898148003	1.079549	1.074193	1.0814882975892257	1.0761317968388888	1.0736810117267916	1.0683257888595237
0.011082	0.128937	0.006439	4265.600268148002	1.079772	1.074412	1.0817114726002885	1.076350971804762	1.0739041867378547	1.0685449638253968
0.011084	0.129120	0.006189	4271.657472148003	1.079986	1.074619	1.0819258226224144	1.076558321736508	1.0741185367599804	1.0687523137571429
0.011085	0.129257	0.005920	4276.200376148003	1.080192	1.074818	1.0821319976334778	1.076757496702381	1.0743247117710437	1.0689514887230158
0.011086	0.129379	0.005725	4280.238512148004	1.080390	1.075012	1.0823301726445407	1.0769516716682541	1.0745228867821068	1.069145663688889
0.011087	0.129501	0.005499	4284.276648148003	1.080580	1.075197	1.0825203476556038	1.077136846634127	1.0747130617931697	1.0693308386547618
0.011089	0.129669	0.005249	4289.829086148004	1.080763	1.075373	1.0827036976777296	1.0773131965658729	1.0748964118152955	1.0695071885865077
0.011090	0.129868	0.005121	4296.391058148003	1.080940	1.075541	1.0828808726887926	1.0774813715317462	1.0750735868263588	1.069675363552381
0.011091	0.129990	0.004919	4300.429194148002	1.081111	1.075707	1.0830520476998555	1.077647546497619	1.0752447618374217	1.0698415385182538
0.011092	0.130096	0.004736	4303.962563148003	1.081275	1.075867	1.0832162227109188	1.077807721463492	1.075408936848485	1.0700017134841269
0.011094	0.130341	0.004565	4312.038836148004	1.081434	1.076015	1.0833755727330447	1.077956071395238	1.075568286870611	1.070150063415873
0.011095	0.130356	0.004492	4312.543603148002	1.081589	1.076170	1.0835307477441076	1.078111246361111	1.0757234618816738	1.070305238381746
0.011096	0.130615	0.004285	4321.124643148003	1.081738	1.076308	1.0836799227551708	1.0782494213269842	1.0758726368927367	1.070443413347619
0.011097	0.130768	0.004156	4326.172314148003	1.081882	1.076446	1.0838240977662337	1.078387596292857	1.0760168119037998	1.070581588313492
0.011099	0.130951	0.004120	4332.229518148002	1.082024	1.076581	1.08396644778836	1.078522946224603	1.076159161925926	1.070716938245238
0.011100	0.131042	0.003979	4335.258121148003	1.082162	1.076715	1.0841046227994229	1.0786571211904763	1.0762973369369888	1.0708511132111111
0.011101	0.131241	0.003833	4341.820092148004	1.082296	1.076840	1.0842387978104857	1.0787822961563491	1.0764315119480519	1.070976288176984
0.011102	0.131409	0.003772	4347.372530148003	1.082427	1.076964	1.0843699728215488	1.0789064711222223	1.076562686959115	1.0711004631428571
0.011104	0.131577	0.003729	4352.924967148003	1.082555	1.077086	1.0844983228436749	1.0790288210539682	1.076691036981241	1.071222813074603
0.011105	0.131607	0.003601	4353.934502148002	1.082680	1.077210	1.084623497854738	1.0791529960198414	1.0768162119923042	1.0713469880404762
0.011106	0.131851	0.003540	4362.010774148002	1.082803	1.077322	1.0847466728658008	1.0792651709857142	1.076939387003367	1.071459163006349
0.011107	0.131989	0.003467	4366.553678148002	1.082923	1.077437	1.084866847876864	1.0793803459515874	1.0770595620144299	1.0715743379722222
0.011109	0.132080	0.003400	4369.582280148003	1.083041	1.077550	1.0849851978989897	1.0794936958833334	1.0771779120365559	1.0716876879039683
0.011110	0.132263	0.003314	4375.639485148004	1.083156	1.077658	1.085100372910053	1.0796018708492063	1.077293087047619	1.0717958628698412
0.011111	0.132401	0.003302	4380.182388148003	1.083270	1.077766	1.085214547921116	1.0797100458150795	1.0774072620586819	1.0719040378357143
0.011112	0.132538	0.003217	4384.725292148003	1.083382	1.077873	1.085326722932179	1.0798172207809524	1.077519437069745	1.0720112128015873
0.011114	0.132767	0.003180	4392.296797148003	1.083492	1.077973	1.0854370729543048	1.0799175707126984	1.0776297870918707	1.0721115627333333
0.011115	0.132843	0.003143	4394.820633148003	1.083601	1.078079	1.085546247965368	1.0800237456785715	1.0777389621029339	1.0722177376992064
0.011116	0.133011	0.003101	4400.3730701480035	1.083708	1.078179	1.085653422976431	1.0801239206444444	1.0778461371139971	1.0723179126650793
0.011117	0.133194	0.003009	4406.430275148003	1.083813	1.078276	1.085758597987494	1.0802210956103175	1.0779513121250601	1.0724150876309524
0.011119	0.133377	0.003027	4412.487480148004	1.083918	1.078373	1.08586394800962	1.0803184455420636	1.078056662147186	1.0725124375626984
0.011120	0.133484	0.002985	4416.0208491480025	1.084021	1.078472	1.0859671230206829	1.0804176205079365	1.0781598371582488	1.0726116125285714
0.011121	0.133591	0.002881	4419.554218148003	1.084122	1.078568	1.086068298031746	1.0805137954738095	1.0782610121693121	1.0727077874944444
0.011122	0.133820	0.002899	4427.125724148003	1.084222	1.078659	1.0861684730428092	1.0806049704396825	1.0783611871803753	1.0727989624603174
0.011124	0.133957	0.002905	4431.668627148003	1.084322	1.078754	1.086268823064935	1.0807003203714285	1.078461537202501	1.0728943123920633
0.011125	0.134018	0.002856	4433.687696148003	1.084421	1.078850	1.0863679980759982	1.0807964953373017	1.078560712213564	1.0729904873579366
0.011126	0.134277	0.002814	4442.268736148002	1.084519	1.078937	1.086466173087061	1.0808836703031746	1.078658887224627	1.0730776623238094
0.011127	0.134354	0.002795	4444.792571148004	1.084616	1.079031	1.086563348098124	1.0809778452690477	1.0787560622356902	1.0731718372896826
0.011129	0.134552	0.002808	4451.354542148003	1.084713	1.079120	1.0866606981202502	1.0810671952007938	1.0788534122578164	1.0732611872214286
0.011130	0.134674	0.002771	4455.392679148003	1.084809	1.079211	1.086756873131313	1.0811583701666665	1.078949587268879	1.0733523621873013
0.011131	0.134857	0.002722	4461.449884148004	1.084904	1.079298	1.0868520481423762	1.0812455451325398	1.0790447622799424	1.0734395371531746
0.011132	0.134995	0.002753	4465.992787148003	1.084999	1.079387	1.0869472231534392	1.0813347200984127	1.0791399372910053	1.0735287121190475
0.011134	0.135132	0.002704	4470.535690148003	1.085093	1.079475	1.0870415731755652	1.0814230700301586	1.079234287313131	1.0736170620507934
0.011135	0.135315	0.002661	4476.592895148004	1.085185	1.079560	1.0871337481866283	1.0815082449960318	1.0793264623241945	1.0737022370166667
0.011136	0.135452	0.002667	4481.135799148004	1.085278	1.079647	1.0872269231976912	1.081595419961905	1.0794196373352571	1.0737894119825397
0.011137	0.135590	0.002679	4485.678702148003	1.085370	1.079734	1.0873190982087542	1.0816825949277777	1.07951181234632	1.0738765869484126
0.011139	0.135773	0.002618	4491.735907148002	1.085462	1.079817	1.08741144823088	1.0817659448595238	1.079604162368446	1.0739599368801587
0.011140	0.135956	0.002661	4497.793111148003	1.085553	1.079902	1.0875026232419431	1.0818511198253968	1.0796953373795093	1.0740451118460317
0.011141	0.136002	0.002612	4499.307412148002	1.085644	1.079990	1.0875937982530064	1.0819392947912698	1.0797865123905726	1.0741332868119047
0.011142	0.136276	0.002563	4508.3932191480035	1.085733	1.080068	1.0876829732640694	1.082017469757143	1.0798756874016355	1.0742114617777778
0.011144	0.136414	0.002618	4512.936123148003	1.085824	1.080153	1.0877743232861952	1.0821028196888889	1.0799670374237613	1.0742968117095237
0.011145	0.136459	0.002600	4514.450424148003	1.085914	1.080241	1.0878644982972583	1.0821909946547619	1.0800572124348244	1.0743849866753967
0.011146	0.136658	0.002576	4521.012396148002	1.086003	1.080322	1.0879536733083213	1.082272169620635	1.0801463874458874	1.0744661616412698
0.011147	0.136841	0.002576	4527.069600148003	1.086092	1.080404	1.0880428483193845	1.0823543445865078	1.0802355624569504	1.0745483366071427
0.011149	0.136993	0.002576	4532.117271148003	1.086182	1.080487	1.0881331983415103	1.082437694518254	1.0803259124790765	1.0746316865388887
0.011150	0.137146	0.002576	4537.164941148003	1.086270	1.080569	1.0882213733525734	1.082519869484127	1.0804140874901393	1.0747138615047618
0.011151	0.137268	0.002490	4541.2030781480025	1.086358	1.080651	1.0883095483636362	1.08260204445	1.0805022625012022	1.0747960364706348
0.011152	0.137451	0.002557	4547.260282148003	1.086446	1.080732	1.0883977233746993	1.082683219415873	1.0805904375122655	1.074877211436508
0.011154	0.137543	0.002576	4550.288885148004	1.086535	1.080817	1.0884870733968255	1.082768569347619	1.0806797875343914	1.0749625613682539
0.011155	0.137695	0.002478	4555.336555148004	1.086621	1.080897	1.0885732484078885	1.082848744313492	1.0807659625454544	1.0750427363341268
0.011156	0.137848	0.002521	4560.384226148002	1.086708	1.080978	1.0886604234189514	1.082929919279365	1.0808531375565176	1.0751239113
0.011157	0.138077	0.002527	4567.955731148002	1.086796	1.081056	1.0887485984300145	1.083008094245238	1.0809413125675804	1.0752020862658729
0.011159	0.138199	0.002515	4571.9938681480035	1.086883	1.081138	1.0888359484521406	1.083090444176984	1.0810286625897065	1.0752844361976188
0.011160	0.138367	0.002490	4577.546305148004	1.086969	1.081217	1.0889221234632036	1.0831696191428573	1.0811148376007695	1.075363611163492
0.011161	0.138504	0.002454	4582.089209148004	1.087055	1.081297	1.0890082984742666	1.08324979410873	1.0812010126118325	1.0754437861293649
0.011162	0.138672	0.002515	4587.641646148002	1.087141	1.081377	1.0890944734853294	1.0833299690746032	1.0812871876228956	1.075523961095238
0.011164	0.138794	0.002454	4591.6797831480035	1.087227	1.081457	1.0891808235074554	1.083410319006349	1.0813735376450215	1.075604311026984
0.011165	0.138962	0.002484	4597.232220148004	1.087313	1.081536	1.0892669985185184	1.0834894939722224	1.0814597126560845	1.0756834859928572
0.011166	0.139069	0.002460	4600.765590148003	1.087398	1.081617	1.0893521735295817	1.0835706689380953	1.0815448876671478	1.0757646609587301
0.011167	0.139236	0.002448	4606.318027148003	1.087483	1.081695	1.0894373485406446	1.0836488439039684	1.0816300626782107	1.0758428359246033
0.011169	0.139374	0.002441	4610.860931148003	1.087567	1.081774	1.0895216985627705	1.0837281938357144	1.0817144127003364	1.0759221858563492
0.011170	0.139587	0.002417	4617.927669148003	1.087651	1.081849	1.0896058735738334	1.0838033688015873	1.0817985877113996	1.0759973608222222
0.011171	0.139679	0.002417	4620.956272148003	1.087735	1.081929	1.0896900485848964	1.0838835437674603	1.0818827627224623	1.0760775357880952
0.011172	0.139923	0.002429	4629.032545148002	1.087819	1.082003	1.0897742235959598	1.0839577187333334	1.081966937733526	1.0761517107539682
0.011174	0.140015	0.002429	4632.061147148002	1.087903	1.082083	1.0898585736180857	1.0840380686650792	1.0820512877556516	1.076232060685714
0.011175	0.140121	0.002417	4635.594516148003	1.087987	1.082162	1.0899427486291486	1.0841172436309525	1.0821354627667148	1.0763112356515874
0.011176	0.140274	0.002393	4640.642187148003	1.088070	1.082239	1.0900259236402117	1.0841944185968253	1.0822186377777778	1.0763884106174602
0.011177	0.140488	0.002441	4647.708925148003	1.088155	1.082315	1.0901110986512745	1.0842705935626984	1.0823038127888407	1.0764645855833332
0.011179	0.140579	0.002441	4650.737528148004	1.088239	1.082395	1.0901954486734007	1.0843509434944445	1.0823881628109668	1.0765449355150793
0.011180	0.140793	0.002368	4657.804267148003	1.088322	1.082469	1.0902786236844637	1.0844251184603173	1.0824713378220299	1.0766191104809522
0.011181	0.140915	0.002417	4661.842403148003	1.088405	1.082547	1.0903617986955267	1.0845032934261905	1.082554512833093	1.0766972854468253
0.011182	0.141083	0.002417	4667.394840148003	1.088489	1.082624	1.0904459737065897	1.0845804683920635	1.0826386878441556	1.0767744604126983
