Repository: pietracorvo/HystAPI

# Example data

The example data in this folder is from measurements performed during my physics bachelor.

The material is **FeSi3** (iron with 3% silicon), aka 'electrical steel', the standard material for ring cores in trafos. 

Four of the five samples where treated with high pressure torison (HPT, 20 rotations at 20GPa), to achieve nanocristallisation of the grains, which has a huge impact on the magnetic properties of the material. The HPT deformation was done at 77K (under liquid nitrogen) and at 293K (at room temperature). Afterwards some samples were heat treated at a temperature of 493K (for two hours) to anneal defects from the deformation process.

The five samples are:

File: testData/FeSi3_LN/G4_748V_151Hz_800000Fs0.txt (part 32 of 38)
--------------------------
t	U1	U2	H	Braw	Jraw	B_drift	 J_drift	B_corr	J_corr
0.010889	-0.171448	-0.002844	-5670.74267889748	-1.089823	-1.082695	-1.0905239818715282	-1.0833803863959606	-1.0969118372234832	-1.0897786930618838
0.010890	-0.171661	-0.002832	-5677.809417897481	-1.089921	-1.082785	-1.0906220462467573	-1.083470449338967	-1.0970099015987123	-1.0898687560048903
0.010891	-0.171921	-0.002783	-5686.39045689748	-1.090017	-1.082871	-1.0907181106219868	-1.083556512281973	-1.0971059659739417	-1.0899548189478963
0.010892	-0.172150	-0.002814	-5693.961962897481	-1.090115	-1.082958	-1.0908161749972158	-1.0836435752249796	-1.0972040303491708	-1.0900418818909028
0.010894	-0.172363	-0.002802	-5701.0287018974805	-1.090212	-1.083047	-1.0909133037476744	-1.0837327011109923	-1.0973011590996293	-1.0901310077769155
0.010895	-0.172592	-0.002777	-5708.600207897481	-1.090308	-1.083133	-1.0910093681229038	-1.0838187640539985	-1.0973972234748588	-1.0902170707199217
0.010896	-0.172867	-0.002753	-5717.68601489748	-1.090404	-1.083218	-1.091105432498133	-1.083903826997005	-1.097493287850088	-1.0903021336629282
0.010897	-0.173019	-0.002802	-5722.73368489748	-1.090500	-1.083308	-1.0912014968733623	-1.0839938899400112	-1.0975893522253173	-1.0903921966059344
0.010899	-0.173248	-0.002759	-5730.30519089748	-1.090596	-1.083394	-1.0912976256238207	-1.0840800158260238	-1.0976854809757757	-1.090478322491947
0.010900	-0.173584	-0.002771	-5741.41006589748	-1.090692	-1.083476	-1.0913936899990502	-1.0841620787690303	-1.0977815453510051	-1.0905603854349535
0.010901	-0.173706	-0.002771	-5745.44820189748	-1.090788	-1.083567	-1.0914897543742794	-1.0842531417120365	-1.0978776097262344	-1.0906514483779597
0.010902	-0.173920	-0.002747	-5752.51494089748	-1.090884	-1.083654	-1.0915858187495087	-1.0843402046550428	-1.0979736741014636	-1.090738511320966
0.010904	-0.174210	-0.002747	-5762.10551489748	-1.090979	-1.083737	-1.0916809474999671	-1.0844233305410556	-1.098068802851922	-1.0908216372069788
0.010905	-0.174423	-0.002802	-5769.17225389748	-1.091076	-1.083825	-1.0917780118751965	-1.084511393484062	-1.0981658672271515	-1.0909097001499852
0.010906	-0.174698	-0.002777	-5778.25806089748	-1.091172	-1.083910	-1.0918740762504258	-1.084596456427068	-1.0982619316023807	-1.0909947630929913
0.010907	-0.174896	-0.002747	-5784.8200318974805	-1.091267	-1.083997	-1.091969140625655	-1.0846835193700746	-1.09835699597761	-1.0910818260359978
0.010909	-0.175186	-0.002753	-5794.41060589748	-1.091363	-1.084080	-1.0920652693761137	-1.0847666452560871	-1.0984531247280687	-1.0911649519220104
0.010910	-0.175308	-0.002759	-5798.448742897481	-1.091458	-1.084171	-1.0921603337513428	-1.0848577081990936	-1.0985481891032978	-1.0912560148650168
0.010911	-0.175568	-0.002734	-5807.029782897481	-1.091553	-1.084255	-1.0922553981265721	-1.0849417711420999	-1.098643253478527	-1.0913400778080231
0.010912	-0.175812	-0.002759	-5815.1060558974805	-1.091649	-1.084340	-1.0923514625018014	-1.0850268340851064	-1.0987393178537563	-1.0914251407510296
0.010914	-0.176056	-0.002747	-5823.182327897481	-1.091744	-1.084425	-1.09244659125226	-1.0851119599711188	-1.098834446604215	-1.091510266637042
0.010915	-0.176270	-0.002759	-5830.249066897481	-1.091839	-1.084512	-1.0925416556274892	-1.085199022914125	-1.0989295109794441	-1.0915973295800483
0.010916	-0.176483	-0.002734	-5837.3158058974805	-1.091934	-1.084598	-1.0926367200027185	-1.0852850858571315	-1.0990245753546735	-1.0916833925230547
0.010917	-0.176758	-0.002698	-5846.40161289748	-1.092028	-1.084680	-1.0927307843779477	-1.085367148800138	-1.0991186397299026	-1.0917654554660612
0.010919	-0.176941	-0.002728	-5852.458816897481	-1.092122	-1.084767	-1.0928249131284062	-1.0854542746861506	-1.0992127684803612	-1.0918525813520739
0.010920	-0.177170	-0.002698	-5860.03032289748	-1.092216	-1.084851	-1.0929189775036356	-1.085538337629157	-1.0993068328555906	-1.0919366442950802
0.010921	-0.177399	-0.002692	-5867.60182889748	-1.092309	-1.084935	-1.0930120418788647	-1.085622400572163	-1.0993998972308197	-1.0920207072380863
0.010922	-0.177582	-0.002686	-5873.65903389748	-1.092402	-1.085020	-1.0931051062540942	-1.0857074635151696	-1.0994929616060491	-1.0921057701810928
0.010924	-0.177811	-0.002661	-5881.23053889748	-1.092495	-1.085103	-1.0931982350045526	-1.0857905894011821	-1.0995860903565076	-1.0921888960671053
0.010925	-0.178146	-0.002698	-5892.33541389748	-1.092588	-1.085183	-1.0932912993797819	-1.0858706523441886	-1.0996791547317368	-1.0922689590101118
0.010926	-0.178314	-0.002710	-5897.887851897481	-1.092682	-1.085269	-1.093385363755011	-1.085956715287195	-1.099773219106966	-1.0923550219531182
0.010927	-0.178574	-0.002673	-5906.468891897481	-1.092775	-1.085351	-1.0934784281302405	-1.0860387782302012	-1.0998662834821955	-1.0924370848961245
0.010929	-0.178757	-0.002655	-5912.52609589748	-1.092867	-1.085436	-1.093570556880699	-1.0861239041162138	-1.099958412232654	-1.092522210782137
0.010930	-0.179062	-0.002686	-5922.621436897481	-1.092960	-1.085516	-1.093663621255928	-1.08620396705922	-1.100051476607883	-1.0926022737251433
0.010931	-0.179214	-0.002673	-5927.66910789748	-1.093052	-1.085602	-1.0937556856311574	-1.0862900300022265	-1.1001435409831124	-1.0926883366681497
0.010932	-0.179443	-0.002661	-5935.24061389748	-1.093145	-1.085685	-1.093848750006387	-1.0863730929452329	-1.100236605358342	-1.092771399611156
0.010934	-0.179703	-0.002649	-5943.82165389748	-1.093237	-1.085767	-1.0939408787568454	-1.0864552188312455	-1.1003287341088004	-1.0928535254971687
0.010935	-0.179932	-0.002716	-5951.39315889748	-1.093330	-1.085850	-1.0940339431320745	-1.086538281774252	-1.1004217984840294	-1.0929365884401752
0.010936	-0.180099	-0.002606	-5956.945596897481	-1.093421	-1.085934	-1.094125007507304	-1.086622344717258	-1.1005128628592589	-1.0930206513831813
0.010937	-0.180420	-0.002655	-5967.54570489748	-1.093513	-1.086013	-1.094217071882533	-1.0867014076602644	-1.100604927234488	-1.0930997143261876
0.010939	-0.180618	-0.002667	-5974.10767689748	-1.093605	-1.086097	-1.0943092006329915	-1.0867855335462773	-1.1006970559849465	-1.0931838402122005
0.010940	-0.180832	-0.002667	-5981.17441489748	-1.093697	-1.086180	-1.0944012650082209	-1.0868685964892835	-1.1007891203601758	-1.0932669031552067
0.010941	-0.181061	-0.002594	-5988.745920897481	-1.093788	-1.086261	-1.0944923293834503	-1.0869496594322898	-1.1008801847354053	-1.093347966098213
0.010942	-0.181351	-0.002631	-5998.33649489748	-1.093879	-1.086340	-1.0945833937586795	-1.0870287223752964	-1.1009712491106345	-1.0934270290412196
0.010944	-0.181519	-0.002637	-6003.88893289748	-1.093970	-1.086425	-1.094674522509138	-1.0871138482613087	-1.101062377861093	-1.093512154927232
0.010945	-0.181793	-0.002637	-6012.9747398974805	-1.094062	-1.086505	-1.0947665868843675	-1.0871939112043152	-1.1011544422363224	-1.0935922178702384
0.010946	-0.182053	-0.002655	-6021.5557798974805	-1.094154	-1.086586	-1.0948586512595966	-1.0872749741473215	-1.1012465066115515	-1.0936732808132448
0.010947	-0.182251	-0.002618	-6028.117750897481	-1.094244	-1.086668	-1.0949487156348259	-1.0873570370903278	-1.1013365709867808	-1.093755343756251
0.010949	-0.182419	-0.002618	-6033.67018889748	-1.094335	-1.086752	-1.0950398443852845	-1.0874411629763405	-1.1014276997372394	-1.0938394696422638
0.010950	-0.182709	-0.002594	-6043.26076289748	-1.094425	-1.086830	-1.0951299087605137	-1.087519225919347	-1.1015177641124687	-1.0939175325852701
0.010951	-0.182892	-0.002600	-6049.31796689748	-1.094515	-1.086912	-1.0952199731357428	-1.0876012888623532	-1.1016078284876978	-1.0939995955282764
0.010952	-0.183167	-0.002594	-6058.40377389748	-1.094605	-1.086991	-1.0953100375109723	-1.0876803518053595	-1.1016978928629273	-1.0940786584712827
0.010954	-0.183350	-0.002545	-6064.46097889748	-1.094694	-1.087072	-1.0953991662614309	-1.0877614776913722	-1.1017870216133858	-1.0941597843572954
0.010955	-0.183640	-0.002594	-6074.05155289748	-1.094783	-1.087149	-1.09548823063666	-1.0878385406343785	-1.101876085988615	-1.0942368473003017
0.010956	-0.183685	-0.002557	-6075.56585389748	-1.094872	-1.087236	-1.0955772950118894	-1.087925603577385	-1.1019651503638443	-1.0943239102433082
0.010957	-0.184082	-0.002545	-6088.68979689748	-1.094960	-1.087308	-1.0956653593871184	-1.0879976665203912	-1.1020532147390734	-1.0943959731863144
0.010959	-0.184280	-0.002557	-6095.25176889748	-1.095049	-1.087388	-1.0957544881375771	-1.0880777924064038	-1.102142343489532	-1.094476099072327
0.010960	-0.184479	-0.002557	-6101.813740897481	-1.095137	-1.087468	-1.0958425525128064	-1.0881578553494102	-1.1022304078647613	-1.0945561620153335
0.010961	-0.184723	-0.002521	-6109.8900138974805	-1.095225	-1.087546	-1.0959306168880356	-1.0882359182924164	-1.1023184722399906	-1.0946342249583396
0.010962	-0.184982	-0.002545	-6118.47105289748	-1.095313	-1.087624	-1.0960186812632648	-1.0883139812354228	-1.1024065366152198	-1.094712287901346
0.010964	-0.185150	-0.002600	-6124.023490897481	-1.095403	-1.087706	-1.0961088100137233	-1.0883961071214356	-1.1024966653656783	-1.0947944137873589
0.010965	-0.185455	-0.002557	-6134.11883189748	-1.095492	-1.087782	-1.0961978743889527	-1.088472170064442	-1.1025857297409076	-1.0948704767303652
0.010966	-0.185593	-0.002545	-6138.66173589748	-1.095580	-1.087865	-1.096285938764182	-1.0885552330074482	-1.1026737941161369	-1.0949535396733714
0.010967	-0.185898	-0.002563	-6148.75707689748	-1.095669	-1.087941	-1.0963750031394113	-1.0886312959504545	-1.1027628584913662	-1.0950296026163777
0.010969	-0.186096	-0.002600	-6155.31904789748	-1.095759	-1.088023	-1.0964651318898697	-1.0887134218364671	-1.1028529872418247	-1.0951117285023904
0.010970	-0.186310	-0.002533	-6162.38578689748	-1.095847	-1.088102	-1.0965531962650992	-1.0887924847794734	-1.1029410516170541	-1.0951907914453967
0.010971	-0.186584	-0.002539	-6171.4715938974805	-1.095935	-1.088178	-1.0966412606403284	-1.08886854772248	-1.1030291159922834	-1.0952668543884032
0.010972	-0.186752	-0.002502	-6177.024030897481	-1.096022	-1.088258	-1.0967283250155577	-1.0889486106654862	-1.1031161803675127	-1.0953469173314094
0.010974	-0.187012	-0.002521	-6185.605070897481	-1.096109	-1.088335	-1.0968154537660162	-1.0890257365514988	-1.1032033091179712	-1.095424043217422
0.010975	-0.187302	-0.002527	-6195.195644897481	-1.096196	-1.088410	-1.0969025181412453	-1.0891007994945052	-1.1032903734932002	-1.0954991061604284
0.010976	-0.187439	-0.002515	-6199.7385488974805	-1.096284	-1.088492	-1.0969905825164747	-1.0891828624375115	-1.1033784378684297	-1.0955811691034347
0.010977	-0.187668	-0.002527	-6207.310054897481	-1.096371	-1.088570	-1.097077646891704	-1.0892609253805179	-1.103465502243659	-1.0956592320464411
0.010979	-0.187943	-0.002484	-6216.39586089748	-1.096458	-1.088645	-1.0971647756421625	-1.0893360512665307	-1.1035526309941175	-1.0957343579324539
0.010980	-0.188171	-0.002545	-6223.96736689748	-1.096545	-1.088723	-1.0972518400173918	-1.089414114209537	-1.1036396953693468	-1.0958124208754603
0.010981	-0.188339	-0.002484	-6229.519804897481	-1.096632	-1.088802	-1.0973389043926212	-1.0894931771525431	-1.1037267597445761	-1.0958914838184663
0.010982	-0.188629	-0.002466	-6239.110378897481	-1.096717	-1.088876	-1.0974239687678502	-1.0895672400955494	-1.1038118241198052	-1.0959655467614726
0.010984	-0.188873	-0.002472	-6247.18665189748	-1.096803	-1.088951	-1.0975100975183087	-1.0896423659815622	-1.1038979528702637	-1.0960406726474854
0.010985	-0.189011	-0.002466	-6251.729554897481	-1.096888	-1.089031	-1.0975951618935382	-1.0897224289245686	-1.1039830172454932	-1.0961207355904918
0.010986	-0.189301	-0.002472	-6261.320128897481	-1.096974	-1.089105	-1.0976812262687674	-1.0897964918675749	-1.1040690816207224	-1.096194798533498
0.010987	-0.189606	-0.002454	-6271.415469897481	-1.097059	-1.089177	-1.0977662906439967	-1.0898685548105813	-1.1041541459959516	-1.0962668614765045
0.010989	-0.189743	-0.002490	-6275.95837289748	-1.097145	-1.089258	-1.0978524193944552	-1.0899496806965938	-1.1042402747464102	-1.096347987362517
0.010990	-0.189941	-0.002466	-6282.520344897481	-1.097231	-1.089335	-1.0979384837696846	-1.0900267436396	-1.1043263391216396	-1.0964250503055233
0.010991	-0.190216	-0.002435	-6291.60615189748	-1.097315	-1.089408	-1.0980225481449137	-1.0900998065826064	-1.1044104034968687	-1.0964981132485296
0.010992	-0.190445	-0.002460	-6299.1776578974805	-1.097401	-1.089484	-1.0981086125201431	-1.0901758695256127	-1.104496467872098	-1.096574176191536
0.010994	-0.190659	-0.002478	-6306.24439689748	-1.097486	-1.089560	-1.0981937412706015	-1.0902519954116257	-1.1045815966225565	-1.0966503020775489
0.010995	-0.190887	-0.002411	-6313.81590189748	-1.097570	-1.089635	-1.0982778056458309	-1.0903270583546318	-1.1046656609977858	-1.096725365020555
0.010996	-0.191132	-0.002460	-6321.892174897481	-1.097655	-1.089710	-1.0983628700210601	-1.090402121297638	-1.104750725373015	-1.0968004279635613
0.010997	-0.191315	-0.002460	-6327.94937989748	-1.097740	-1.089787	-1.0984479343962894	-1.0904791842406445	-1.1048357897482444	-1.0968774909065677
0.010999	-0.191544	-0.002454	-6335.52088589748	-1.097825	-1.089863	-1.098533063146748	-1.0905553101266572	-1.104920918498703	-1.0969536167925804
0.011000	-0.191849	-0.002417	-6345.61622689748	-1.097910	-1.089934	-1.098618127521977	-1.0906263730696635	-1.105005982873932	-1.0970246797355867
0.011001	-0.192047	-0.002496	-6352.1781978974805	-1.097995	-1.090012	-1.0987031918972066	-1.0907044360126699	-1.1050910472491615	-1.097102742678593
0.011002	-0.192230	-0.002448	-6358.2354028974805	-1.098080	-1.090089	-1.0987882562724356	-1.0907814989556763	-1.1051761116243906	-1.0971798056215996
0.011004	-0.192551	-0.002405	-6368.83551089748	-1.098164	-1.090160	-1.0988723850228943	-1.0908526248416888	-1.1052602403748493	-1.097250931507612
0.011005	-0.192810	-0.002423	-6377.41655089748	-1.098248	-1.090233	-1.0989564493981234	-1.0909256877846951	-1.1053443047500784	-1.0973239944506183
0.011006	-0.192978	-0.002454	-6382.9689878974805	-1.098333	-1.090311	-1.099041513773353	-1.0910037507277015	-1.1054293691253079	-1.0974020573936247
0.011007	-0.193176	-0.002429	-6389.53095989748	-1.098417	-1.090387	-1.099125578148582	-1.0910798136707078	-1.105513433500537	-1.097478120336631
0.011009	-0.193375	-0.002405	-6396.09293189748	-1.098500	-1.090462	-1.0992087068990406	-1.0911549395567206	-1.1055965622509956	-1.0975532462226438
0.011010	-0.193634	-0.002393	-6404.67397189748	-1.098583	-1.090534	-1.09929177127427	-1.0912270024997268	-1.105679626626225	-1.09762530916565
0.011011	-0.193878	-0.002405	-6412.750243897481	-1.098667	-1.090607	-1.0993758356494991	-1.0913000654427332	-1.105763691001454	-1.0976983721086564
0.011012	-0.194122	-0.002405	-6420.82651689748	-1.098750	-1.090680	-1.0994589000247283	-1.0913731283857395	-1.1058467553766833	-1.0977714350516627
0.011014	-0.194351	-0.002393	-6428.398022897481	-1.098833	-1.090754	-1.099542028775187	-1.0914472542717522	-1.1059298841271419	-1.0978455609376754
0.011015	-0.194534	-0.002417	-6434.455227897481	-1.098917	-1.090830	-1.0996260931504163	-1.0915233172147585	-1.1060139485023712	-1.0979216238806817
0.011016	-0.194809	-0.002362	-6443.54103489748	-1.098999	-1.090901	-1.0997081575256455	-1.0915943801577648	-1.1060960128776005	-1.097992686823688
0.011017	-0.194992	-0.002386	-6449.598238897481	-1.099081	-1.090976	-1.0997902219008748	-1.0916694431007712	-1.1061780772528298	-1.0980677497666944
0.011019	-0.195190	-0.002374	-6456.16021089748	-1.099164	-1.091050	-1.0998733506513334	-1.0917435689867838	-1.1062612060032884	-1.098141875652707
0.011020	-0.195496	-0.002380	-6466.2555518974805	-1.099246	-1.091119	-1.0999554150265625	-1.09181263192979	-1.1063432703785174	-1.0982109385957133
0.011021	-0.195770	-0.002380	-6475.34135889748	-1.099329	-1.091190	-1.100038479401792	-1.0918836948727966	-1.1064263347537469	-1.0982820015387198
0.011022	-0.195892	-0.002368	-6479.37949489748	-1.099411	-1.091267	-1.100120543777021	-1.0919607578158028	-1.106508399128976	-1.098359064481726
0.011024	-0.196121	-0.002338	-6486.95100089748	-1.099492	-1.091339	-1.1002016725274797	-1.0920328837018156	-1.1065895278794347	-1.0984311903677388
0.011025	-0.196396	-0.002356	-6496.036807897481	-1.099573	-1.091409	-1.1002827369027088	-1.092102946644822	-1.1066705922546638	-1.0985012533107452
0.011026	-0.196609	-0.002344	-6503.103546897481	-1.099655	-1.091482	-1.1003648012779383	-1.0921760095878283	-1.1067526566298933	-1.0985743162537516
0.011027	-0.196823	-0.002380	-6510.17028489748	-1.099737	-1.091555	-1.1004468656531674	-1.0922490725308345	-1.1068347210051224	-1.0986473791967577
0.011029	-0.197083	-0.002356	-6518.75132489748	-1.099819	-1.091626	-1.100528994403626	-1.0923201984168471	-1.106916849755581	-1.0987185050827704
0.011030	-0.197266	-0.002362	-6524.80852989748	-1.099900	-1.091700	-1.1006100587788554	-1.0923942613598534	-1.1069979141308104	-1.0987925680257766
0.011031	-0.197571	-0.002319	-6534.90387089748	-1.099981	-1.091768	-1.1006911231540846	-1.09246232430286	-1.1070789785060395	-1.0988606309687832
0.011032	-0.197739	-0.002332	-6540.456307897481	-1.100062	-1.091842	-1.100772187529314	-1.0925363872458662	-1.107160042881269	-1.0989346939117894
0.011034	-0.197968	-0.002332	-6548.02781389748	-1.100143	-1.091913	-1.1008533162797725	-1.0926075131318786	-1.1072411716317274	-1.0990058197978019
0.011035	-0.198196	-0.002338	-6555.59931989748	-1.100224	-1.091984	-1.1009343806550018	-1.0926785760748852	-1.1073222360069568	-1.0990768827408084
0.011036	-0.198441	-0.002289	-6563.675592897481	-1.100303	-1.092054	-1.101013445030231	-1.0927486390178915	-1.1074013003821859	-1.0991469456838148
0.011037	-0.198715	-0.002319	-6572.76139989748	-1.100384	-1.092123	-1.1010945094054603	-1.0928177019608978	-1.1074823647574152	-1.099216008626821
0.011039	-0.198914	-0.002356	-6579.32337089748	-1.100465	-1.092196	-1.1011756381559188	-1.0928908278469105	-1.1075634935078738	-1.0992891345128337
0.011040	-0.199127	-0.002325	-6586.39010989748	-1.100546	-1.092268	-1.101256702531148	-1.092962890789917	-1.107644557883103	-1.0993611974558402
0.011041	-0.199371	-0.002301	-6594.466382897481	-1.100626	-1.092338	-1.1013367669063774	-1.0930329537329233	-1.1077246222583323	-1.0994312603988465
0.011042	-0.199554	-0.002332	-6600.52358789748	-1.100706	-1.092411	-1.1014168312816066	-1.0931060166759294	-1.1078046866335616	-1.0995043233418527
0.011044	-0.199844	-0.002313	-6610.114161897481	-1.100786	-1.092479	-1.1014969600320652	-1.0931741425619421	-1.1078848153840202	-1.0995724492278653
0.011045	-0.200089	-0.002307	-6618.19043389748	-1.100866	-1.092549	-1.1015770244072942	-1.0932442055049485	-1.1079648797592492	-1.0996425121708717
0.011046	-0.200287	-0.002307	-6624.7524058974805	-1.100947	-1.092621	-1.1016580887825236	-1.093316268447955	-1.1080459441344785	-1.0997145751138782
0.011047	-0.200500	-0.002319	-6631.81914489748	-1.101026	-1.092692	-1.101737153157753	-1.0933873313909612	-1.1081250085097079	-1.0997856380568845
0.011049	-0.200699	-0.002252	-6638.38111589748	-1.101105	-1.092762	-1.1018162819082113	-1.0934574572769737	-1.1082041372601663	-1.099855763942897
0.011050	-0.200958	-0.002271	-6646.96215589748	-1.101184	-1.092830	-1.1018953462834407	-1.09352552021998	-1.1082832016353956	-1.0999238268859033
0.011051	-0.201218	-0.002277	-6655.5431958974805	-1.101263	-1.092898	-1.1019744106586702	-1.0935935831629864	-1.1083622660106252	-1.0999918898289096
0.011052	-0.201385	-0.002283	-6661.09563389748	-1.101341	-1.092970	-1.1020524750338991	-1.0936656461059928	-1.108440330385854	-1.100063952771916
0.011054	-0.201630	-0.002246	-6669.171906897481	-1.101420	-1.093038	-1.1021316037843578	-1.0937337719920055	-1.1085194591363128	-1.1001320786579287
0.011055	-0.201859	-0.002258	-6676.743411897481	-1.101498	-1.093106	-1.1022096681595872	-1.0938018349350118	-1.1085975235115422	-1.100200141600935
0.011056	-0.202103	-0.002258	-6684.81968489748	-1.101576	-1.093175	-1.1022877325348164	-1.0938708978780183	-1.1086755878867713	-1.1002692045439415
0.011057	-0.202332	-0.002246	-6692.391190897481	-1.101654	-1.093243	-1.1023657969100455	-1.0939389608210244	-1.1087536522620005	-1.1003372674869476
0.011059	-0.202545	-0.002258	-6699.45792989748	-1.101732	-1.093312	-1.102443925660504	-1.0940080867070372	-1.108831781012459	-1.1004063933729604
0.011060	-0.202896	-0.002283	-6711.067571897481	-1.101811	-1.093377	-1.1025229900357336	-1.0940731496500435	-1.1089108453876886	-1.1004714563159668
0.011061	-0.203003	-0.002246	-6714.6009408974805	-1.101889	-1.093450	-1.1026010544109626	-1.09414621259305	-1.1089889097629175	-1.1005445192589731
0.011062	-0.203293	-0.002283	-6724.19151489748	-1.101968	-1.093517	-1.102680118786192	-1.0942132755360563	-1.109067974138147	-1.1006115822019795
0.011064	-0.203476	-0.002228	-6730.24871989748	-1.102046	-1.093587	-1.1027582475366506	-1.0942834014220688	-1.1091461028886056	-1.100681708087992
0.011065	-0.203674	-0.002283	-6736.8106908974805	-1.102125	-1.093658	-1.1028373119118797	-1.094354464365075	-1.1092251672638347	-1.1007527710309983
0.011066	-0.203964	-0.002277	-6746.40126489748	-1.102203	-1.093725	-1.1029153762871091	-1.0944215273080815	-1.109303231639064	-1.1008198339740047
0.011067	-0.204239	-0.002258	-6755.487071897481	-1.102282	-1.093791	-1.1029944406623382	-1.0944875902510878	-1.1093822960142932	-1.100885896917011
0.011069	-0.204376	-0.002216	-6760.029975897481	-1.102359	-1.093863	-1.103071569412797	-1.0945597161371006	-1.109459424764752	-1.1009580228030238
0.011070	-0.204651	-0.002246	-6769.11578289748	-1.102436	-1.093929	-1.103148633788026	-1.0946257790801068	-1.109536489139981	-1.10102408574603
0.011071	-0.204834	-0.002240	-6775.172986897481	-1.102514	-1.093999	-1.1032266981632555	-1.0946958420231132	-1.1096145535152104	-1.1010941486890364
0.011072	-0.205048	-0.002258	-6782.239725897481	-1.102592	-1.094068	-1.1033047625384846	-1.0947649049661194	-1.1096926178904396	-1.1011632116320427
0.011074	-0.205292	-0.002258	-6790.31599889748	-1.102670	-1.094136	-1.1033828912889432	-1.0948330308521321	-1.1097707466408981	-1.1012313375180554
0.011075	-0.205551	-0.002203	-6798.89703889748	-1.102747	-1.094202	-1.1034599556641724	-1.0948990937951384	-1.1098478110161274	-1.1012974004610616
0.011076	-0.205795	-0.002222	-6806.97331189748	-1.102824	-1.094269	-1.1035370200394017	-1.0949661567381448	-1.1099248753913566	-1.101364463404068
0.011077	-0.206009	-0.002197	-6814.0400498974805	-1.102900	-1.094336	-1.103613084414631	-1.0950332196811512	-1.110000939766586	-1.1014315263470744
0.011079	-0.206223	-0.002228	-6821.10678889748	-1.102977	-1.094405	-1.1036902131650896	-1.0951023455671638	-1.1100780685170446	-1.101500652233087
0.011080	-0.206482	-0.002209	-6829.68782889748	-1.103054	-1.094470	-1.103767277540319	-1.0951674085101701	-1.1101551328922739	-1.1015657151760934
0.011081	-0.206665	-0.002216	-6835.74503389748	-1.103130	-1.094539	-1.103843341915548	-1.0952364714531764	-1.110231197267503	-1.1016347781190996
0.011082	-0.206955	-0.002173	-6845.33560789748	-1.103206	-1.094603	-1.1039194062907773	-1.0953005343961828	-1.1103072616427323	-1.101698841062106
0.011084	-0.207138	-0.002185	-6851.39281189748	-1.103282	-1.094671	-1.103995535041236	-1.0953686602821955	-1.110383390393191	-1.1017669669481187
0.011085	-0.207352	-0.002185	-6858.459550897481	-1.103358	-1.094738	-1.1040715994164652	-1.0954357232252019	-1.1104594547684201	-1.101834029891125
0.011086	-0.207581	-0.002197	-6866.03105689748	-1.103434	-1.094805	-1.1041476637916945	-1.0955027861682083	-1.1105355191436495	-1.1019010928341315
0.011087	-0.207825	-0.002203	-6874.10732889748	-1.103510	-1.094871	-1.1042237281669238	-1.0955688491112143	-1.1106115835188788	-1.1019671557771376
0.011089	-0.208023	-0.002167	-6880.669300897481	-1.103585	-1.094938	-1.1042988569173824	-1.095635974997227	-1.1106867122693374	-1.1020342816631503
0.011090	-0.208313	-0.002161	-6890.259874897481	-1.103660	-1.095001	-1.1043739212926116	-1.0956990379402334	-1.1107617766445665	-1.1020973446061566
0.011091	-0.208496	-0.002216	-6896.317079897481	-1.103737	-1.095070	-1.1044509856678408	-1.0957681008832398	-1.1108388410197958	-1.102166407549163
0.011092	-0.208679	-0.002209	-6902.37428389748	-1.103813	-1.095138	-1.10452705004307	-1.0958361638262462	-1.110914905395025	-1.1022344704921694
0.011094	-0.208954	-0.002173	-6911.460090897481	-1.103889	-1.095202	-1.1046031787935284	-1.0959002897122587	-1.1109910341454834	-1.102298596378182
0.011095	-0.209198	-0.002148	-6919.53636389748	-1.103963	-1.095267	-1.104677243168758	-1.095965352655265	-1.111065098520713	-1.1023636593211883
0.011096	-0.209412	-0.002161	-6926.60310289748	-1.104038	-1.095333	-1.1047523075439873	-1.0960314155982713	-1.1111401628959423	-1.1024297222641946
0.011097	-0.209671	-0.002167	-6935.18414289748	-1.104113	-1.095397	-1.1048273719192163	-1.0960954785412778	-1.1112152272711713	-1.102493785207201
0.011099	-0.209900	-0.002136	-6942.75564789748	-1.104187	-1.095462	-1.104901500669675	-1.0961606044272905	-1.11128935602163	-1.1025589110932137
0.011100	-0.210129	-0.002136	-6950.3271538974805	-1.104261	-1.095526	-1.1049755650449042	-1.096224667370297	-1.1113634203968592	-1.1026229740362201
0.011101	-0.210327	-0.002161	-6956.88912589748	-1.104336	-1.095593	-1.1050506294201334	-1.0962917303133033	-1.1114384847720884	-1.1026900369792265
0.011102	-0.210587	-0.002130	-6965.47016589748	-1.104410	-1.095656	-1.1051246937953627	-1.0963547932563094	-1.1115125491473177	-1.1027530999222326
0.011104	-0.210815	-0.002142	-6973.04167189748	-1.104484	-1.095721	-1.1051988225458214	-1.096419919142322	-1.1115866778977763	-1.1028182258082453
0.011105	-0.211014	-0.002136	-6979.60364289748	-1.104558	-1.095786	-1.1052728869210506	-1.0964849820853284	-1.1116607422730056	-1.1028832887512516
0.011106	-0.211288	-0.002142	-6988.689449897481	-1.104633	-1.095849	-1.1053479512962798	-1.096548045028335	-1.1117358066482348	-1.1029463516942581
0.011107	-0.211487	-0.002167	-6995.25142189748	-1.104707	-1.095916	-1.1054220156715093	-1.096615107971341	-1.1118098710234643	-1.1030134146372643
0.011109	-0.211685	-0.002100	-7001.81339289748	-1.104780	-1.095981	-1.1054951444219678	-1.0966802338573538	-1.1118829997739228	-1.103078540523277
0.011110	-0.211960	-0.002100	-7010.899199897481	-1.104853	-1.096042	-1.105568208797197	-1.09674129680036	-1.111956064149152	-1.1031396034662833
0.011111	-0.212219	-0.002136	-7019.480239897481	-1.104927	-1.096105	-1.1056422731724262	-1.0968043597433665	-1.1120301285243812	-1.1032026664092898
0.011112	-0.212372	-0.002112	-7024.52791089748	-1.105000	-1.096172	-1.1057153375476554	-1.0968714226863727	-1.1121031928996103	-1.103269729352296
0.011114	-0.212616	-0.002100	-7032.604183897481	-1.105073	-1.096235	-1.1057884662981141	-1.0969345485723856	-1.112176321650069	-1.1033328552383088
0.011115	-0.212814	-0.002112	-7039.166154897481	-1.105146	-1.096300	-1.1058615306733433	-1.096999611515392	-1.1122493860252982	-1.1033979181813152
0.011116	-0.213058	-0.002124	-7047.24242789748	-1.105220	-1.096363	-1.1059355950485728	-1.0970626744583982	-1.1123234504005277	-1.1034609811243214
0.011117	-0.213257	-0.002075	-7053.80439989748	-1.105292	-1.096427	-1.1060076594238017	-1.0971267374014044	-1.1123955147757567	-1.1035250440673277
0.011119	-0.213562	-0.002100	-7063.89974089748	-1.105365	-1.096487	-1.1060807881742603	-1.097186863287417	-1.1124686435262152	-1.1035851699533403
0.011120	-0.213806	-0.002106	-7071.976013897481	-1.105438	-1.096550	-1.1061538525494896	-1.0972499262304234	-1.1125417079014446	-1.1036482328963466
0.011121	-0.213943	-0.002161	-7076.51891689748	-1.105512	-1.096618	-1.106227916924719	-1.09731798917343	-1.1126157722766739	-1.1037162958393532
0.011122	-0.214218	-0.002069	-7085.604723897481	-1.105585	-1.096679	-1.1063009812999482	-1.0973790521164362	-1.1126888366519032	-1.1037773587823594
0.011124	-0.214478	-0.002106	-7094.185763897481	-1.105657	-1.096741	-1.1063731100504066	-1.0974411780024487	-1.1127609654023616	-1.103839484668372
0.011125	-0.214691	-0.002118	-7101.252502897481	-1.105731	-1.096806	-1.1064471744256361	-1.097506240945455	-1.112835029777591	-1.1039045476113782
0.011126	-0.214905	-0.002100	-7108.31924089748	-1.105803	-1.096870	-1.1065192388008653	-1.0975703038884614	-1.1129070941528203	-1.1039686105543847
0.011127	-0.215179	-0.002063	-7117.4050478974805	-1.105875	-1.096930	-1.1065913031760946	-1.0976303668314678	-1.1129791585280495	-1.104028673497391
0.011129	-0.215393	-0.002087	-7124.47178689748	-1.105948	-1.096994	-1.106664431926553	-1.0976944927174805	-1.113052287278508	-1.1040927993834038
0.011130	-0.215591	-0.002124	-7131.033758897481	-1.106021	-1.097059	-1.1067374963017822	-1.0977595556604869	-1.1131253516537372	-1.1041578623264101
0.011131	-0.215897	-0.002136	-7141.12909989748	-1.106095	-1.097120	-1.1068115606770117	-1.0978206186034933	-1.1131994160289667	-1.1042189252694166
0.011132	-0.216080	-0.002100	-7147.186303897481	-1.106168	-1.097185	-1.106884625052241	-1.0978856815464995	-1.113272480404196	-1.1042839882124227
0.011134	-0.216278	-0.002124	-7153.74827589748	-1.106241	-1.097251	-1.1069577538026996	-1.097951807432512	-1.1133456091546545	-1.1043501140984353
0.011135	-0.216522	-0.002100	-7161.824548897481	-1.106314	-1.097313	-1.1070308181779287	-1.0980138703755185	-1.1134186735298837	-1.1044121770414417
0.011136	-0.216736	-0.002069	-7168.89128689748	-1.106386	-1.097376	-1.1071028825531581	-1.0980769333185247	-1.113490737905113	-1.104475239984448
0.011137	-0.216965	-0.002081	-7176.4627928974805	-1.106458	-1.097439	-1.1071749469283871	-1.0981399962615312	-1.113562802280342	-1.1045383029274545
0.011139	-0.217285	-0.002075	-7187.06290089748	-1.106530	-1.097497	-1.1072470756788457	-1.0981981221475436	-1.1136349310308007	-1.1045964288134669
0.011140	-0.217468	-0.002032	-7193.12010589748	-1.106601	-1.097561	-1.107318140054075	-1.09826218509055	-1.11370599540603	-1.1046604917564733
0.011141	-0.217743	-0.002100	-7202.205912897481	-1.106673	-1.097621	-1.1073902044293045	-1.0983222480335564	-1.1137780597812594	-1.1047205546994796
0.011142	-0.217850	-0.002063	-7205.73928189748	-1.106744	-1.097688	-1.1074612688045335	-1.0983893109765628	-1.1138491241564885	-1.104787617642486
0.011144	-0.218170	-0.002032	-7216.33938989748	-1.106815	-1.097746	-1.1075323975549922	-1.0984474368625756	-1.1139202529069472	-1.1048457435284988
0.011145	-0.218353	-0.002051	-7222.39659489748	-1.106886	-1.097809	-1.1076034619302215	-1.098510499805582	-1.1139913172821765	-1.1049088064715051
0.011146	-0.218567	-0.002057	-7229.46333389748	-1.106957	-1.097871	-1.1076745263054506	-1.0985725627485883	-1.1140623816574056	-1.1049708694145115
0.011147	-0.218811	-0.002032	-7237.53960589748	-1.107028	-1.097932	-1.10774559068068	-1.0986336256915943	-1.1141334460326349	-1.1050319323575175
0.011149	-0.219025	-0.002020	-7244.60634489748	-1.107098	-1.097993	-1.1078157194311384	-1.098694751577607	-1.1142035747830934	-1.1050930582435303
0.011150	-0.219238	-0.002020	-7251.67308389748	-1.107168	-1.098054	-1.1078857838063678	-1.0987558145206135	-1.1142736391583228	-1.1051541211865368
0.011151	-0.219513	-0.002020	-7260.75889089748	-1.107238	-1.098113	-1.107955848181597	-1.0988148774636197	-1.114343703533552	-1.105213184129543
0.011152	-0.219727	-0.002014	-7267.82562989748	-1.107308	-1.098174	-1.1080259125568264	-1.0988759404066262	-1.1144137679087813	-1.1052742470725494
0.011154	-0.219971	-0.002020	-7275.9019018974805	-1.107378	-1.098234	-1.108096041307285	-1.0989360662926386	-1.1144838966592399	-1.1053343729585619
0.011155	-0.220154	-0.002045	-7281.9591068974805	-1.107449	-1.098297	-1.108167105682514	-1.0989991292356451	-1.114554961034469	-1.1053974359015684
0.011156	-0.220383	-0.002026	-7289.530612897481	-1.107519	-1.098357	-1.1082371700577434	-1.0990591921786514	-1.1146250254096983	-1.1054574988445747
0.011157	-0.220657	-0.002008	-7298.61641989748	-1.107589	-1.098416	-1.1083072344329725	-1.0991182551216578	-1.1146950897849275	-1.105516561787581
0.011159	-0.220795	-0.002020	-7303.159322897481	-1.107658	-1.098480	-1.1083763631834314	-1.0991823810076704	-1.1147642185353863	-1.1055806876735936
0.011160	-0.221130	-0.002002	-7314.264197897481	-1.107728	-1.098536	-1.1084464275586605	-1.0992384439506768	-1.1148342829106155	-1.1056367506166
0.011161	-0.221375	-0.002002	-7322.34047089748	-1.107797	-1.098595	-1.1085154919338898	-1.0992975068936832	-1.1149033472858447	-1.1056958135596064
0.011162	-0.221588	-0.002008	-7329.40720989748	-1.107867	-1.098655	-1.108585556309119	-1.0993575698366893	-1.1149734116610739	-1.1057558765026125
0.011164	-0.221786	-0.001996	-7335.96918089748	-1.107936	-1.098717	-1.1086546850595775	-1.099419695722702	-1.1150425404115325	-1.1058180023886253
0.011165	-0.222092	-0.002026	-7346.06452289748	-1.108007	-1.098774	-1.1087257494348068	-1.0994767586657084	-1.1151136047867618	-1.1058750653316316
0.011166	-0.222290	-0.002057	-7352.62649389748	-1.108077	-1.098837	-1.108795813810036	-1.0995398216087149	-1.115183669161991	-1.105938128274638
0.011167	-0.222458	-0.002020	-7358.178931897481	-1.108147	-1.098900	-1.1088658781852654	-1.0996028845517212	-1.1152537335372203	-1.1060011912176444
0.011169	-0.222778	-0.001984	-7368.77903989748	-1.108217	-1.098956	-1.108936006935724	-1.0996590104377337	-1.1153238622876789	-1.106057317103657
0.011170	-0.222977	-0.002008	-7375.341011897481	-1.108286	-1.099017	-1.1090050713109534	-1.09972007338074	-1.1153929266629083	-1.1061183800466632
0.011171	-0.223145	-0.001996	-7380.89344889748	-1.108355	-1.099079	-1.1090741356861824	-1.0997821363237463	-1.1154619910381374	-1.1061804429896696
0.011172	-0.223450	-0.001971	-7390.98878989748	-1.108424	-1.099135	-1.1091432000614119	-1.0998381992667527	-1.1155310554133668	-1.106236505932676
0.011174	-0.223663	-0.001978	-7398.05552889748	-1.108492	-1.099194	-1.1092113288118703	-1.0998973251527655	-1.1155991841638253	-1.1062956318186887
0.011175	-0.223877	-0.001996	-7405.12226789748	-1.108561	-1.099254	-1.1092803931870994	-1.0999573880957718	-1.1156682485390543	-1.106355694761695
0.011176	-0.224045	-0.001941	-7410.67470489748	-1.108629	-1.099315	-1.109348457562329	-1.1000184510387783	-1.1157363129142839	-1.1064167577047015
0.011177	-0.224365	-0.001959	-7421.27481289748	-1.108697	-1.099370	-1.1094165219375582	-1.1000735139817843	-1.1158043772895132	-1.1064718206477075
0.011179	-0.224594	-0.001978	-7428.84631889748	-1.108765	-1.099428	-1.1094846506880167	-1.1001316398677972	-1.1158725060399717	-1.1065299465337204
0.011180	-0.224792	-0.001959	-7435.408290897481	-1.108833	-1.099488	-1.1095527150632458	-1.1001917028108035	-1.1159405704152008	-1.1065900094767267
0.011181	-0.224991	-0.001953	-7441.970261897481	-1.108901	-1.099548	-1.1096207794384751	-1.1002517657538098	-1.11600863479043	-1.106650072419733
0.011182	-0.225250	-0.001971	-7450.551301897481	-1.108969	-1.099605	-1.1096888438137045	-1.1003088286968161	-1.1160766991656594	-1.1067071353627393
0.011184	-0.225479	-0.001990	-7458.12280789748	-1.109038	-1.099665	-1.1097579725641629	-1.1003689545828288	-1.1161458279161178	-1.106767261248752
0.011185	-0.225693	-0.001978	-7465.189546897481	-1.109106	-1.099724	-1.1098260369393922	-1.100428017525835	-1.1162138922913472	-1.1068263241917582
0.011186	-0.225922	-0.001959	-7472.761051897481	-1.109175	-1.099783	-1.1098951013146217	-1.1004870804688414	-1.1162829566665766	-1.1068853871347646
0.011187	-0.226151	-0.002032	-7480.33255789748	-1.109244	-1.099843	-1.1099641656898507	-1.1005471434118477	-1.1163520210418056	-1.106945450077771
0.011189	-0.226364	-0.001959	-7487.399296897481	-1.109313	-1.099903	-1.1100332944403093	-1.1006072692978606	-1.1164211497922643	-1.1070055759637838
0.011190	-0.226715	-0.001971	-7499.00893889748	-1.109381	-1.099956	-1.1101013588155386	-1.1006603322408668	-1.1164892141674936	-1.10705863890679
0.011191	-0.226837	-0.001971	-7503.047075897481	-1.109449	-1.100020	-1.1101694231907677	-1.1007243951838732	-1.1165572785427227	-1.1071227018497964
0.011192	-0.227081	-0.001959	-7511.12334789748	-1.109517	-1.100078	-1.1102374875659973	-1.1007824581268792	-1.1166253429179522	-1.1071807647928025
0.011194	-0.227325	-0.001978	-7519.199620897481	-1.109586	-1.100136	-1.1103066163164557	-1.100840584012892	-1.1166944716684106	-1.1072388906788153
0.011195	-0.227509	-0.001953	-7525.256825897481	-1.109653	-1.100196	-1.110373680691685	-1.1009006469558984	-1.11676153604364	-1.1072989536218216
0.011196	-0.227768	-0.001935	-7533.837865897481	-1.109721	-1.100252	-1.1104417450669142	-1.1009567098989048	-1.1168296004188691	-1.107355016564828
0.011197	-0.228027	-0.001947	-7542.418905897481	-1.109788	-1.100309	-1.1105088094421436	-1.1010137728419112	-1.1168966647940985	-1.1074120795078344
0.011199	-0.228287	-0.001965	-7550.99994489748	-1.109856	-1.100366	-1.110576938192602	-1.1010708987279239	-1.116964793544557	-1.107469205393847
0.011200	-0.228424	-0.001959	-7555.54284889748	-1.109924	-1.100428	-1.1106450025678312	-1.10113296167093	-1.1170328579197861	-1.1075312683368532
0.011201	-0.228638	-0.001953	-7562.60958789748	-1.109991	-1.100487	-1.1107120669430606	-1.1011920246139364	-1.1170999222950155	-1.1075903312798596
0.011202	-0.228973	-0.001898	-7573.71446289748	-1.110058	-1.100539	-1.1107791313182898	-1.1012440875569427	-1.1171669866702447	-1.107642394222866
0.011204	-0.229156	-0.001953	-7579.77166689748	-1.110125	-1.100599	-1.1108462600687485	-1.1013042134429556	-1.1172341154207035	-1.1077025201088788
0.011205	-0.229355	-0.001929	-7586.33363889748	-1.110192	-1.100658	-1.1109133244439777	-1.1013632763859618	-1.1173011797959327	-1.107761583051885
0.011206	-0.229584	-0.001923	-7593.905144897481	-1.110259	-1.100715	-1.1109803888192071	-1.1014203393289683	-1.117368244171162	-1.1078186459948915
0.011207	-0.229889	-0.001935	-7604.000485897481	-1.110326	-1.100769	-1.111047453194436	-1.1014744022719745	-1.117435308546391	-1.1078727089378977
0.011209	-0.230026	-0.001923	-7608.54338889748	-1.110392	-1.100830	-1.1111135819448947	-1.101535528157987	-1.1175014372968497	-1.1079338348239103
0.011210	-0.230316	-0.001855	-7618.13396289748	-1.110457	-1.100883	-1.111178646320124	-1.1015885911009935	-1.117566501672079	-1.1079868977669167
0.011211	-0.230560	-0.001904	-7626.210235897481	-1.110523	-1.100938	-1.1112447106953531	-1.1016436540439998	-1.117632566047308	-1.108041960709923
0.011212	-0.230713	-0.001898	-7631.25790689748	-1.110588	-1.100998	-1.1113097750705825	-1.101703716987006	-1.1176976304225374	-1.1081020236529293
0.011214	-0.230911	-0.001874	-7637.81987789748	-1.110653	-1.101054	-1.111374903821041	-1.1017598428730189	-1.117762759172996	-1.108158149538942
0.011215	-0.231216	-0.001862	-7647.91521889748	-1.110718	-1.101107	-1.1114399681962706	-1.101812905816025	-1.1178278235482255	-1.1082112124819483
0.011216	-0.231415	-0.001904	-7654.477190897481	-1.110784	-1.101164	-1.1115060325714996	-1.1018699687590314	-1.1178938879234546	-1.1082682754249547
0.011217	-0.231644	-0.001910	-7662.04869689748	-1.110850	-1.101221	-1.1115720969467289	-1.1019270317020378	-1.1179599522986838	-1.108325338367961
0.011219	-0.231934	-0.001953	-7671.63927089748	-1.110918	-1.101276	-1.1116402256971876	-1.1019821575880504	-1.1180280810491425	-1.1083804642539736
0.011220	-0.232086	-0.001904	-7676.686940897481	-1.110984	-1.101336	-1.1117062900724166	-1.102042220531057	-1.1180941454243716	-1.1084405271969802
0.011221	-0.232330	-0.001886	-7684.7632138974805	-1.111049	-1.101391	-1.111771354447646	-1.1020972834740632	-1.118159209799601	-1.1084955901399864
0.011222	-0.232544	-0.001868	-7691.82995289748	-1.111114	-1.101447	-1.1118364188228753	-1.1021533464170694	-1.1182242741748303	-1.1085516530829926
0.011224	-0.232864	-0.001892	-7702.43006089748	-1.111180	-1.101499	-1.111902547573334	-1.102205472303082	-1.118290402925289	-1.1086037789690053
0.011225	-0.233032	-0.001904	-7707.98249789748	-1.111245	-1.101558	-1.111967611948563	-1.1022645352460885	-1.118355467300518	-1.1086628419120117
0.011226	-0.233322	-0.001843	-7717.57307189748	-1.111310	-1.101610	-1.1120326763237924	-1.1023165981890948	-1.1184205316757474	-1.108714904855018
0.011227	-0.233536	-0.001874	-7724.63981089748	-1.111375	-1.101666	-1.1120977406990216	-1.1023726611321012	-1.1184855960509765	-1.1087709677980244
