Repository: pietracorvo/HystAPI

# Example data

The example data in this folder is from measurements performed during my physics bachelor.

The material is **FeSi3** (iron with 3% silicon), aka 'electrical steel', the standard material for ring cores in trafos. 

Four of the five samples where treated with high pressure torison (HPT, 20 rotations at 20GPa), to achieve nanocristallisation of the grains, which has a huge impact on the magnetic properties of the material. The HPT deformation was done at 77K (under liquid nitrogen) and at 293K (at room temperature). Afterwards some samples were heat treated at a temperature of 493K (for two hours) to anneal defects from the deformation process.

The five samples are:

File: testData/FeSi3_LN/G4_748V_100Hz_800000Fs0.txt (part 33 of 57)
--------------------------
t	U1	U2	H	Braw	Jraw	B_drift	 J_drift	B_corr	J_corr
0.011184	0.141174	0.002393	4670.423443148004	1.088572	1.082703	1.090529323728716	1.0846598183238094	1.082722037866282	1.0768538103444443
0.011185	0.141403	0.002356	4677.994949148004	1.088654	1.082776	1.0906114987397788	1.0847329932896825	1.082804212877345	1.0769269853103174
0.011186	0.141556	0.002399	4683.042619148004	1.088737	1.082852	1.0906946737508418	1.0848091682555554	1.082887387888408	1.0770031602761903
0.011187	0.141663	0.002386	4686.575988148003	1.088819	1.082930	1.0907768487619047	1.0848873432214285	1.0829695628994709	1.0770813352420634
0.011189	0.141830	0.002362	4692.128426148003	1.088901	1.083005	1.0908591987840306	1.0849626931531746	1.0830519129215967	1.0771566851738095
0.011190	0.141953	0.002374	4696.166562148002	1.088984	1.083083	1.0909423737950938	1.0850408681190475	1.0831350879326598	1.0772348601396824
0.011191	0.142105	0.002362	4701.214233148003	1.089065	1.083158	1.0910235488061568	1.0851160430849207	1.083216262943723	1.0773100351055556
0.011192	0.142288	0.002344	4707.271438148004	1.089147	1.083232	1.09110572381722	1.0851902180507935	1.0832984379547859	1.0773842100714284
0.011194	0.142441	0.002368	4712.319108148004	1.089229	1.083308	1.0911880738393458	1.0852665679825397	1.0833807879769117	1.0774605600031746
0.011195	0.142593	0.002386	4717.366779148004	1.089311	1.083384	1.0912702488504087	1.0853427429484126	1.0834629629879746	1.0775367349690474
0.011196	0.142700	0.002332	4720.900148148003	1.089392	1.083460	1.0913514238614719	1.085418917914286	1.0835441379990378	1.0776129099349208
0.011197	0.142944	0.002350	4728.976421148003	1.089474	1.083532	1.091433598872535	1.0854910928801587	1.0836263130101011	1.0776850849007935
0.011199	0.143051	0.002374	4732.509790148002	1.089556	1.083609	1.0915159488946609	1.0855684428119048	1.083708663032227	1.0777624348325396
0.011200	0.143158	0.002368	4736.043159148003	1.089638	1.083687	1.091598123905724	1.085646617777778	1.08379083804329	1.0778406097984128
0.011201	0.143356	0.002344	4742.605131148002	1.089720	1.083760	1.0916802989167869	1.0857197927436508	1.0838730130543528	1.0779137847642857
0.011202	0.143509	0.002368	4747.652802148003	1.089801	1.083836	1.0917614739278498	1.085795967709524	1.083954188065416	1.0779899597301588
0.011204	0.143631	0.002344	4751.690938148004	1.089883	1.083912	1.091843823949976	1.08587231764127	1.0840365380875419	1.0780663096619048
0.011205	0.143799	0.002313	4757.243376148002	1.089963	1.083985	1.091923998961039	1.0859454926071428	1.084116713098605	1.0781394846277776
0.011206	0.143982	0.002350	4763.300580148003	1.090044	1.084059	1.092005173972102	1.086019667573016	1.084197888109668	1.078213659593651
0.011207	0.144104	0.002362	4767.338717148003	1.090126	1.084135	1.0920873489831648	1.086095842538889	1.084280063120731	1.0782898345595238
0.011209	0.144287	0.002313	4773.395921148003	1.090206	1.084208	1.092167699005291	1.086169192470635	1.084360413142857	1.0783631844912698
0.011210	0.144440	0.002301	4778.4435921480035	1.090286	1.084282	1.0922478740163541	1.086243367436508	1.08444058815392	1.0784373594571428
0.011211	0.144562	0.002325	4782.481728148003	1.090367	1.084357	1.0923290490274171	1.086318542402381	1.0845217631649833	1.0785125344230158
0.011212	0.144653	0.002301	4785.510331148003	1.090447	1.084433	1.09240922403848	1.086394717368254	1.0846019381760459	1.0785887093888888
0.011214	0.144882	0.002338	4793.081836148003	1.090527	1.084505	1.092489574060606	1.0864670673	1.084682288198172	1.078661059320635
0.011215	0.145020	0.002338	4797.624740148003	1.090608	1.084580	1.0925707490716692	1.086542242265873	1.0847634632092351	1.078736234286508
0.011216	0.145172	0.002319	4802.672410148003	1.090689	1.084654	1.0926519240827322	1.086616417231746	1.0848446382202983	1.078810409252381
0.011217	0.145279	0.002289	4806.205780148002	1.090769	1.084729	1.0927320990937952	1.086691592197619	1.0849248132313614	1.0788855842182539
0.011219	0.145477	0.002338	4812.767751148003	1.090849	1.084802	1.092812449115921	1.086764942129365	1.085005163253487	1.0789589341499999
0.011220	0.145599	0.002295	4816.805888148003	1.090929	1.084876	1.092892624126984	1.086839117095238	1.08508533826455	1.079033109115873
0.011221	0.145844	0.002295	4824.882161148003	1.091008	1.084946	1.0929717991380472	1.086909292061111	1.0851645132756134	1.0791032840817458
0.011222	0.145920	0.002295	4827.405996148003	1.091088	1.085022	1.0930519741491103	1.086985467026984	1.0852446882866764	1.079179459047619
0.011224	0.146072	0.002283	4832.453666148003	1.091167	1.085095	1.0931313241712362	1.08705881695873	1.0853240383088023	1.079252808979365
0.011225	0.146210	0.002258	4836.996570148003	1.091245	1.085167	1.0932094991822991	1.0871309919246033	1.085402213319865	1.0793249839452381
0.011226	0.146408	0.002283	4843.558541148002	1.091325	1.085238	1.0932896741933622	1.087202166890476	1.0854823883309281	1.079396158911111
0.011227	0.146515	0.002313	4847.091911148003	1.091404	1.085314	1.0933688492044253	1.0872783418563492	1.0855615633419915	1.079472333876984
0.011229	0.146698	0.002283	4853.149115148002	1.091483	1.085385	1.0934481992265512	1.0873496917880954	1.0856409133641174	1.0795436838087302
0.011230	0.146866	0.002234	4858.701553148003	1.091561	1.085456	1.0935263742376142	1.0874208667539682	1.0857190883751802	1.079614858774603
0.011231	0.146957	0.002283	4861.730155148003	1.091640	1.085531	1.0936055492486771	1.0874960417198414	1.085798263386243	1.0796900337404762
0.011232	0.147079	0.002258	4865.768292148003	1.091718	1.085604	1.0936837242597401	1.0875692166857143	1.0858764383973063	1.0797632087063491
0.011234	0.147293	0.002246	4872.835030148002	1.091796	1.085673	1.0937620742818663	1.0876385666174604	1.0859547884194325	1.0798325586380952
0.011235	0.147446	0.002258	4877.8827011480025	1.091875	1.085745	1.0938412492929293	1.0877107415833334	1.0860339634304954	1.0799047336039682
0.011236	0.147583	0.002264	4882.425604148002	1.091953	1.085818	1.0939194243039922	1.0877839165492063	1.0861121384415582	1.079977908569841
0.011237	0.147720	0.002222	4886.968508148004	1.092030	1.085889	1.0939965993150553	1.0878550915150795	1.0861893134526213	1.0800490835357144
0.011239	0.147949	0.002234	4894.540014148002	1.092108	1.085957	1.0940749493371815	1.0879234414468255	1.0862676634747475	1.0801174334674604
0.011240	0.148041	0.002258	4897.568616148003	1.092186	1.086032	1.0941531243482445	1.0879986164126985	1.0863458384858107	1.0801926084333333
0.011241	0.148209	0.002264	4903.121054148003	1.092264	1.086103	1.0942312993593073	1.0880697913785715	1.0864240134968735	1.0802637833992064
0.011242	0.148361	0.002240	4908.168724148003	1.092342	1.086175	1.0943094743703703	1.0881419663444443	1.0865021885079362	1.0803359583650791
0.011244	0.148514	0.002264	4913.216395148003	1.092420	1.086246	1.0943878243924963	1.0882133162761904	1.0865805385300624	1.0804073082968253
0.011245	0.148621	0.002209	4916.749764148002	1.092497	1.086319	1.0944649994035593	1.0882864912420636	1.0866577135411255	1.0804804832626984
0.011246	0.148834	0.002216	4923.816503148002	1.092574	1.086387	1.0945421744146224	1.0883546662079364	1.0867348885521886	1.0805486582285713
0.011247	0.148956	0.002216	4927.854639148003	1.092651	1.086458	1.0946193494256855	1.0884258411738095	1.0868120635632517	1.0806198331944443
0.011249	0.149094	0.002209	4932.397542148003	1.092727	1.086529	1.0946956994478114	1.0884971911055557	1.0868884135853776	1.0806911831261905
0.011250	0.149246	0.002203	4937.445213148003	1.092804	1.086599	1.0947728744588745	1.0885673660714286	1.0869655885964407	1.0807613580920634
0.011251	0.149399	0.002203	4942.492884148003	1.092880	1.086670	1.0948490494699374	1.0886385410373016	1.0870417636075036	1.0808325330579365
0.011252	0.149490	0.002234	4945.5214861480035	1.092957	1.086743	1.0949262244810005	1.0887117160031745	1.0871189386185667	1.0809057080238094
0.011254	0.149719	0.002216	4953.092992148004	1.093034	1.086810	1.0950035745031266	1.0887790659349208	1.0871962886406927	1.0809730579555556
0.011255	0.149872	0.002222	4958.140662148004	1.093111	1.086881	1.0950807495141894	1.0888502409007936	1.0872734636517554	1.0810442329214285
0.011256	0.150040	0.002228	4963.6931001480025	1.093188	1.086951	1.0951579245252525	1.0889204158666668	1.0873506386628184	1.0811144078873016
0.011257	0.150146	0.002197	4967.226469148003	1.093264	1.087023	1.0952340995363155	1.0889925908325397	1.0874268136738814	1.0811865828531746
0.011259	0.150299	0.002179	4972.274140148003	1.093340	1.087092	1.0953104495584416	1.0890619407642856	1.0875031636960077	1.0812559327849205
0.011260	0.150436	0.002209	4976.817043148003	1.093417	1.087163	1.0953876245695047	1.089133115730159	1.0875803387070708	1.0813271077507938
0.011261	0.150635	0.002228	4983.3790151480025	1.093494	1.087232	1.0954647995805675	1.0892022906960317	1.0876575137181335	1.0813962827166665
0.011262	0.150787	0.002197	4988.426685148002	1.093570	1.087302	1.0955409745916305	1.0892724656619048	1.0877336887291964	1.0814664576825397
0.011264	0.150955	0.002191	4993.979123148003	1.093646	1.087371	1.0956173246137566	1.089341815593651	1.0878100387513228	1.0815358076142858
0.011265	0.151108	0.002234	4999.026793148003	1.093723	1.087442	1.0956944996248197	1.0894129905595238	1.0878872137623858	1.0816069825801586
0.011266	0.151276	0.002191	5004.579231148004	1.093799	1.087511	1.0957706746358826	1.0894821655253968	1.0879633887734488	1.0816761575460316
0.011267	0.151398	0.002179	5008.617367148003	1.093875	1.087581	1.0958468496469456	1.0895523404912697	1.0880395637845117	1.0817463325119046
0.011269	0.151550	0.002155	5013.665038148003	1.093950	1.087650	1.0959221996690716	1.0896216904230158	1.0881149138066375	1.0818156824436507
0.011270	0.151688	0.002191	5018.207941148003	1.094025	1.087720	1.0959973746801348	1.089691865388889	1.0881900888177007	1.0818858574095238
0.011271	0.151764	0.002161	5020.731776148003	1.094101	1.087792	1.0960735496911977	1.089764040354762	1.0882662638287637	1.0819580323753968
0.011272	0.151993	0.002185	5028.303282148003	1.094176	1.087858	1.0961487247022608	1.089830215320635	1.088341438839827	1.0820242073412698
0.011274	0.152100	0.002167	5031.836652148004	1.094251	1.087929	1.0962240747243868	1.089901565252381	1.0884167888619527	1.0820955572730158
0.011275	0.152328	0.002179	5039.408157148004	1.094327	1.087994	1.0963002497354497	1.0899667402182538	1.0884929638730156	1.0821607322388886
0.011276	0.152481	0.002173	5044.455828148002	1.094402	1.088063	1.096375424746513	1.090035915184127	1.0885681388840789	1.0822299072047619
0.011277	0.152573	0.002179	5047.4844301480025	1.094477	1.088135	1.0964505997575758	1.09010809015	1.0886433138951417	1.0823020821706348
0.011279	0.152740	0.002161	5053.036868148003	1.094552	1.088203	1.0965259497797017	1.090176440081746	1.088718663917268	1.0823704321023808
0.011280	0.152924	0.002136	5059.094072148004	1.094627	1.088270	1.0966011247907648	1.0902436150476191	1.0887938389283307	1.082437607068254
0.011281	0.153046	0.002142	5063.132209148003	1.094701	1.088339	1.0966752998018277	1.090312790013492	1.0888680139393938	1.0825067820341268
0.011282	0.153244	0.002161	5069.6941801480025	1.094776	1.088405	1.0967504748128907	1.0903789649793652	1.0889431889504566	1.082572957
0.011284	0.153366	0.002155	5073.732317148002	1.094850	1.088475	1.096824824835017	1.0904493149111112	1.0890175389725831	1.082643306931746
0.011285	0.153549	0.002155	5079.789522148003	1.094925	1.088542	1.0968999998460798	1.0905164898769841	1.089092713983646	1.082710481897619
0.011286	0.153610	0.002161	5081.808590148003	1.095000	1.088614	1.0969751748571428	1.090588664842857	1.0891678889947087	1.082782656863492
0.011287	0.153793	0.002155	5087.865794148003	1.095074	1.088681	1.097049349868206	1.0906558398087303	1.0892420640057718	1.0828498318293651
0.011289	0.153961	0.002094	5093.418232148002	1.095148	1.088747	1.097123699890332	1.0907221897404762	1.089316414027898	1.082916181761111
0.011290	0.154129	0.002173	5098.970669148002	1.095222	1.088815	1.0971978749013949	1.0907903647063493	1.089390589038961	1.0829843567269841
0.011291	0.154236	0.002148	5102.504039148003	1.095297	1.088885	1.0972730499124579	1.0908605396722224	1.0894657640500238	1.0830545316928573
0.011292	0.154449	0.002100	5109.570778148003	1.095370	1.088949	1.0973462249235209	1.0909247146380951	1.0895389390610868	1.08311870665873
0.011294	0.154556	0.002118	5113.104147148002	1.095443	1.089018	1.0974195749456468	1.0909940645698413	1.0896122890832127	1.0831880565904761
0.011295	0.154770	0.002118	5120.170886148004	1.095517	1.089083	1.0974937499567101	1.0910592395357144	1.0896864640942763	1.0832532315563492
0.011296	0.154907	0.002124	5124.713789148003	1.095590	1.089151	1.097566924967773	1.0911274145015872	1.0897596391053392	1.083321406522222
0.011297	0.155090	0.002161	5130.7709941480025	1.095665	1.089218	1.0976420999788359	1.0911945894674604	1.089834814116402	1.0833885814880952
0.011299	0.155197	0.002130	5134.304363148003	1.095739	1.089287	1.097716450000962	1.0912639393992063	1.0899091641385281	1.0834579314198411
0.011300	0.155365	0.002112	5139.856801148004	1.095812	1.089353	1.097789625012025	1.0913301143650793	1.089982339149591	1.0835241063857142
0.011301	0.155457	0.002087	5142.885403148002	1.095885	1.089422	1.0978628000230881	1.0913992893309523	1.090055514160654	1.0835932813515872
0.011302	0.155655	0.002124	5149.447375148004	1.095958	1.089487	1.097935975034151	1.0914644642968254	1.090128689171717	1.0836584563174603
0.011304	0.155807	0.002100	5154.495045148004	1.096031	1.089554	1.098009325056277	1.0915318142285713	1.090202039193843	1.0837258062492061
0.011305	0.155975	0.002094	5160.047483148002	1.096103	1.089620	1.09808150006734	1.0915979891944445	1.0902742142049062	1.0837919812150794
0.011306	0.156052	0.002112	5162.571318148002	1.096176	1.089689	1.098154675078403	1.0916671641603173	1.0903473892159692	1.0838611561809521
0.011307	0.156219	0.002094	5168.123756148003	1.096249	1.089755	1.0982278500894662	1.0917333391261905	1.0904205642270322	1.0839273311468254
0.011309	0.156403	0.002106	5174.180960148004	1.096322	1.089821	1.0983012001115922	1.0917996890579365	1.090493914249158	1.0839936810785713
0.011310	0.156570	0.002130	5179.733398148002	1.096396	1.089887	1.098375375122655	1.0918658640238095	1.0905680892602212	1.0840598560444443
0.011311	0.156631	0.002087	5181.752466148004	1.096468	1.089957	1.098447550133718	1.0919360389896826	1.090640264271284	1.0841300310103175
0.011312	0.156876	0.002075	5189.828739148003	1.096540	1.090019	1.0985197251447811	1.0919982139555555	1.0907124392823473	1.0841922059761904
0.011314	0.156967	0.002087	5192.857341148003	1.096613	1.090087	1.0985930751669073	1.0920665638873017	1.0907857893044732	1.0842605559079366
0.011315	0.157150	0.002087	5198.914546148002	1.096685	1.090152	1.0986652501779701	1.0921317388531746	1.090857964315536	1.0843257308738095
0.011316	0.157318	0.002057	5204.466983148002	1.096756	1.090217	1.0987364251890333	1.0921969138190477	1.0909291393265992	1.0843909058396826
0.011317	0.157455	0.002081	5209.009887148002	1.096828	1.090283	1.098808600200096	1.0922630887849205	1.091001314337662	1.0844570808055554
0.011319	0.157608	0.002087	5214.057557148002	1.096901	1.090349	1.098881950222222	1.0923294387166667	1.091074664359788	1.0845234307373015
0.011320	0.157776	0.002094	5219.609995148003	1.096973	1.090414	1.0989541252332853	1.0923946136825398	1.0911468393708512	1.0845886057031746
0.011321	0.157913	0.002045	5224.152898148002	1.097044	1.090480	1.0990253002443482	1.0924607886484126	1.0912180143819143	1.0846547806690474
0.011322	0.158096	0.002081	5230.210103148003	1.097116	1.090544	1.0990974752554112	1.0925249636142857	1.0912901893929772	1.0847189556349206
0.011324	0.158234	0.002094	5234.753006148003	1.097189	1.090611	1.0991708252775372	1.0925923135460318	1.0913635394151031	1.0847863055666667
0.011325	0.158401	0.002069	5240.3054441480035	1.097261	1.090676	1.0992430002886002	1.0926574885119047	1.0914357144261664	1.0848514805325395
0.011326	0.158524	0.002081	5244.343580148003	1.097333	1.090743	1.0993151752996633	1.0927246634777779	1.0915078894372292	1.0849186554984127
0.011327	0.158676	0.002081	5249.391251148003	1.097405	1.090808	1.0993873503107263	1.0927898384436507	1.0915800644482925	1.0849838304642856
0.011329	0.158844	0.002039	5254.943688148003	1.097476	1.090873	1.0994587003328522	1.0928551883753967	1.0916514144704181	1.0850491803960316
0.011330	0.158981	0.002081	5259.486592148003	1.097548	1.090939	1.0995308753439152	1.09292136334127	1.0917235894814814	1.0851153553619048
0.011331	0.159134	0.002087	5264.534262148003	1.097620	1.091004	1.0996030503549783	1.0929865383071429	1.0917957644925442	1.0851805303277777
0.011332	0.159271	0.002032	5269.077166148003	1.097691	1.091070	1.0996742253660414	1.093052713273016	1.0918669395036074	1.0852467052936507
0.011334	0.159470	0.002057	5275.639137148002	1.097762	1.091133	1.0997455753881673	1.0931160632047618	1.0919382895257335	1.0853100552253967
0.011335	0.159653	0.002069	5281.696342148003	1.097833	1.091197	1.0998167503992304	1.0931802381706348	1.0920094645367966	1.0853742301912697
0.011336	0.159729	0.002063	5284.220177148003	1.097905	1.091265	1.0998889254102933	1.093248413136508	1.0920816395478594	1.0854424051571427
0.011337	0.159882	0.002032	5289.267848148003	1.097976	1.091329	1.0999601004213564	1.0933125881023809	1.0921528145589225	1.0855065801230157
0.011339	0.160065	0.002063	5295.325052148002	1.098047	1.091393	1.1000314504434825	1.093376938034127	1.0922241645810487	1.0855709300547618
0.011340	0.160156	0.002051	5298.353655148003	1.098118	1.091460	1.1001026254545454	1.093444113	1.0922953395921113	1.085638105020635
0.011341	0.160370	0.002020	5305.420393148002	1.098188	1.091522	1.1001728004656084	1.093506287965873	1.0923655146031743	1.0857002799865079
0.011342	0.160507	0.002039	5309.963297148002	1.098259	1.091586	1.1002439754766715	1.093570462931746	1.0924366896142375	1.0857644549523808
0.011344	0.160675	0.002032	5315.515735148003	1.098329	1.091650	1.1003143254987977	1.093634812863492	1.0925070396363639	1.085828804884127
0.011345	0.160767	0.001990	5318.544337148003	1.098398	1.091715	1.1003835005098606	1.0936999878293652	1.0925762146474267	1.08589397985
0.011346	0.160965	0.002051	5325.106309148003	1.098469	1.091778	1.1004546755209235	1.093763162795238	1.0926473896584894	1.0859571548158728
0.011347	0.161087	0.002008	5329.144445148004	1.098539	1.091842	1.1005248505319865	1.0938273377611112	1.0927175646695524	1.086021329781746
0.011349	0.161255	0.002014	5334.696882148002	1.098609	1.091905	1.1005952005541124	1.0938906876928571	1.0927879146916784	1.086084679713492
0.011350	0.161423	0.002020	5340.249320148003	1.098679	1.091968	1.1006653755651756	1.0939538626587302	1.0928580897027418	1.086147854679365
0.011351	0.161636	0.002051	5347.316059148003	1.098749	1.092030	1.1007355505762386	1.0940160376246033	1.0929282647138048	1.0862100296452382
0.011352	0.161667	0.001996	5348.3255931480035	1.098819	1.092098	1.1008057255873016	1.0940842125904762	1.0929984397248678	1.086278204611111
0.011354	0.161835	0.001990	5353.878030148004	1.098888	1.092160	1.1008750756094277	1.0941465625222222	1.0930677897469936	1.086340554542857
0.011355	0.162048	0.002014	5360.944769148004	1.098958	1.092221	1.1009452506204906	1.0942077374880954	1.0931379647580566	1.0864017295087303
0.011356	0.162186	0.002020	5365.4876731480035	1.099027	1.092285	1.1010144256315535	1.0942719124539682	1.0932071397691194	1.086465904474603
0.011357	0.162323	0.001978	5370.030576148003	1.099096	1.092349	1.1010836006426168	1.0943360874198413	1.0932763147801827	1.0865300794404762
0.011359	0.162537	0.002020	5377.097315148003	1.099166	1.092409	1.1011539506647428	1.0943964373515873	1.0933466648023087	1.0865904293722222
0.011360	0.162552	0.001971	5377.602082148003	1.099235	1.092477	1.1012231256758056	1.0944646123174602	1.0934158398133715	1.086658604338095
0.011361	0.162766	0.001996	5384.668821148003	1.099304	1.092537	1.1012923006868687	1.0945247872833335	1.0934850148244348	1.0867187793039683
0.011362	0.162933	0.001971	5390.2212581480035	1.099372	1.092599	1.1013604756979316	1.0945869622492064	1.0935531898354975	1.0867809542698412
0.011364	0.163101	0.002008	5395.773696148002	1.099441	1.092661	1.1014298257200577	1.0946493121809524	1.0936225398576238	1.0868433042015873
0.011365	0.163177	0.001959	5398.297531148002	1.099510	1.092726	1.1014990007311207	1.0947144871468255	1.0936917148686867	1.0869084791674604
0.011366	0.163391	0.001971	5405.364270148002	1.099578	1.092786	1.1015671757421837	1.0947746621126984	1.0937598898797498	1.0869686541333332
0.011367	0.163544	0.001959	5410.411940148004	1.099646	1.092847	1.1016353507532466	1.0948358370785714	1.0938280648908125	1.0870298290992062
0.011369	0.163712	0.001984	5415.964378148003	1.099714	1.092909	1.101703700775373	1.0948981870103174	1.093896414912939	1.0870921790309522
0.011370	0.163788	0.001959	5418.488213148003	1.099782	1.092974	1.1017718757864359	1.0949633619761903	1.0939645899240018	1.0871573539968251
0.011371	0.164032	0.001965	5426.564486148003	1.099851	1.093032	1.1018410507974987	1.0950215369420635	1.0940337649350647	1.0872155289626984
0.011372	0.164062	0.001971	5427.574020148002	1.099919	1.093099	1.1019092258085619	1.0950887119079364	1.0941019399461278	1.0872827039285713
0.011374	0.164276	0.001947	5434.640759148004	1.099986	1.093157	1.1019765758306876	1.0951470618396826	1.0941692899682538	1.0873410538603174
0.011375	0.164444	0.001953	5440.193196148002	1.100054	1.093218	1.102044750841751	1.0952082368055556	1.094237464979317	1.0874022288261904
0.011376	0.164551	0.001935	5443.726566148003	1.100121	1.093281	1.1021119258528138	1.0952714117714286	1.09430463999038	1.0874654037920635
0.011377	0.164734	0.001965	5449.783770148002	1.100189	1.093341	1.102180100863877	1.0953315867373015	1.0943728150014431	1.0875255787579363
0.011379	0.164932	0.001953	5456.345742148003	1.100257	1.093401	1.1022484508860029	1.0953919366690477	1.0944411650235688	1.0875859286896825
0.011380	0.165039	0.001965	5459.879111148002	1.100325	1.093464	1.1023166258970658	1.0954551116349207	1.094509340034632	1.0876491036555556
0.011381	0.165161	0.001941	5463.917248148004	1.100392	1.093527	1.102383800908129	1.0955182866007935	1.094576515045695	1.0877122786214284
0.011382	0.165314	0.001953	5468.964918148004	1.100460	1.093588	1.102451975919192	1.0955794615666667	1.0946446900567581	1.0877734535873016
0.011384	0.165573	0.001990	5477.545958148003	1.100529	1.093646	1.102521325941318	1.0956378114984127	1.094714040078884	1.0878318035190475
0.011385	0.165665	0.001984	5480.574560148003	1.100597	1.093711	1.102589500952381	1.0957029864642858	1.094782215089947	1.0878969784849206
0.011386	0.165802	0.001917	5485.117464148003	1.100664	1.093772	1.102656675963444	1.0957641614301588	1.0948493901010101	1.0879581534507936
0.011387	0.165955	0.001929	5490.165134148003	1.100731	1.093833	1.102723850974507	1.0958253363960317	1.0949165651120731	1.0880193284166666
0.011389	0.166122	0.001971	5495.7175721480035	1.100799	1.093893	1.102792200996633	1.0958856863277777	1.0949849151341993	1.0880796783484126
0.011390	0.166260	0.001923	5500.260475148003	1.100866	1.093954	1.102859376007696	1.095946861293651	1.0950520901452618	1.0881408533142858
0.011391	0.166412	0.001892	5505.308146148003	1.100932	1.094014	1.102925551018759	1.0960070362595238	1.0951182651563252	1.0882010282801586
0.011392	0.166580	0.001935	5510.860583148004	1.100999	1.094074	1.102992726029822	1.0960672112253969	1.0951854401673882	1.0882612032460317
0.011394	0.166718	0.001929	5515.4034871480035	1.101066	1.094135	1.1030600760519482	1.096128561157143	1.0952527901895142	1.0883225531777778
0.011395	0.166855	0.001941	5519.946390148003	1.101133	1.094197	1.103127251063011	1.0961907361230159	1.0953199652005772	1.0883847281436507
0.011396	0.167068	0.001941	5527.013129148003	1.101200	1.094255	1.103194426074074	1.0962489110888889	1.0953871402116402	1.0884429031095237
0.011397	0.167145	0.001959	5529.536964148003	1.101268	1.094320	1.103262601085137	1.0963140860547618	1.095455315222703	1.0885080780753966
0.011399	0.167267	0.001917	5533.575101148002	1.101334	1.094381	1.103328951107263	1.0963754359865079	1.0955216652448292	1.0885694280071427
0.011400	0.167465	0.001898	5540.137072148003	1.101400	1.094439	1.1033951261183261	1.096433610952381	1.095587840255892	1.0886276029730158
0.011401	0.167648	0.001941	5546.194277148003	1.101467	1.094498	1.1034623011293891	1.0964927859182538	1.095655015266955	1.0886867779388887
0.011402	0.167755	0.001898	5549.727646148003	1.101533	1.094560	1.1035284761404522	1.096554960884127	1.0957211902780184	1.0887489529047618
0.011404	0.167953	0.001923	5556.289618148003	1.101600	1.094618	1.103595826162578	1.096613310815873	1.095788540300144	1.088807302836508
0.011405	0.168106	0.001941	5561.337289148003	1.101667	1.094679	1.103663001173641	1.096674485781746	1.095855715311207	1.088868477802381
0.011406	0.168243	0.001971	5565.880192148003	1.101735	1.094741	1.1037311761847042	1.096736660747619	1.0959238903222701	1.0889306527682538
0.011407	0.168396	0.001904	5570.927863148003	1.101802	1.094801	1.1037983511957672	1.096796835713492	1.0959910653333331	1.088990827734127
0.011409	0.168533	0.001923	5575.470766148002	1.101868	1.094862	1.1038647012178933	1.0968581856452382	1.0960574153554594	1.089052177665873
0.011410	0.168671	0.001910	5580.013669148004	1.101934	1.094922	1.1039308762289561	1.096918360611111	1.0961235903665223	1.0891123526317459
0.011411	0.168808	0.001874	5584.556573148004	1.102000	1.094982	1.1039970512400192	1.096978535576984	1.0961897653775852	1.089172527597619
0.011412	0.169006	0.001917	5591.118545148003	1.102066	1.095040	1.1040632262510823	1.0970367105428571	1.0962559403886485	1.089230702563492
0.011414	0.169144	0.001917	5595.661448148003	1.102132	1.095101	1.1041295762732082	1.0970980604746032	1.0963222904107743	1.089292052495238
0.011415	0.169266	0.001898	5599.699584148004	1.102198	1.095162	1.1041957512842713	1.0971592354404762	1.0963884654218372	1.089353227461111
0.011416	0.169449	0.001904	5605.756789148003	1.102264	1.095220	1.1042619262953342	1.0972174104063492	1.0964546404329	1.089411402426984
0.011417	0.169632	0.001953	5611.813994148002	1.102331	1.095280	1.1043291013063972	1.0972775853722223	1.096521815443963	1.0894715773928572
0.011419	0.169739	0.001880	5615.347363148003	1.102397	1.095341	1.1043954513285235	1.0973389353039682	1.0965881654660894	1.089532927324603
0.011420	0.169922	0.001880	5621.404568148004	1.102462	1.095398	1.1044606263395864	1.0973961102698413	1.0966533404771526	1.0895901022904761
0.011421	0.170090	0.001855	5626.957005148002	1.102527	1.095456	1.1045258013506494	1.0974542852357143	1.0967185154882153	1.0896482772563492
0.011422	0.170197	0.001904	5630.490375148003	1.102592	1.095517	1.1045909763617123	1.0975154602015873	1.0967836904992785	1.0897094522222222
0.011424	0.170319	0.001868	5634.5285111480025	1.102657	1.095577	1.1046563263838385	1.0975758101333333	1.0968490405214046	1.0897698021539681
0.011425	0.170532	0.001874	5641.595250148002	1.102722	1.095633	1.1047215013949014	1.0976319850992065	1.0969142155324674	1.0898259771198413
0.011426	0.170654	0.001904	5645.633386148003	1.102788	1.095694	1.1047876764059645	1.0976931600650792	1.0969803905435307	1.089887152085714
0.011427	0.170807	0.001904	5650.681057148004	1.102854	1.095753	1.1048538514170274	1.0977523350309524	1.0970465655545936	1.0899463270515872
0.011429	0.170944	0.001849	5655.223960148003	1.102918	1.095812	1.1049182014391534	1.0978116849626984	1.0971109155767196	1.0900056769833333
0.011430	0.171112	0.001874	5660.776398148002	1.102983	1.095870	1.1049833764502166	1.0978698599285712	1.0971760905877828	1.090063851949206
0.011431	0.171234	0.001855	5664.814534148003	1.103047	1.095929	1.1050475514612796	1.0979290348944444	1.0972402655988458	1.0901230269150792
0.011432	0.171417	0.001825	5670.871739148002	1.103111	1.095985	1.1051117264723425	1.0979852098603176	1.0973044406099084	1.0901792018809524
0.011434	0.171616	0.001855	5677.433710148003	1.103175	1.096041	1.1051760764944685	1.0980415597920636	1.0973687906320344	1.0902355518126985
0.011435	0.171692	0.001862	5679.9575461480035	1.103239	1.096102	1.1052402515055315	1.0981027347579364	1.0974329656430974	1.0902967267785713
0.011436	0.171844	0.001843	5685.0052161480035	1.103303	1.096160	1.1053044265165943	1.0981609097238096	1.0974971406541605	1.0903549017444445
0.011437	0.172104	0.001874	5693.586256148003	1.103368	1.096214	1.1053696015276575	1.0982150846896825	1.0975623156652237	1.0904090767103174
0.011439	0.172134	0.001849	5694.595790148003	1.103432	1.096277	1.1054339515497835	1.0982784346214285	1.0976266656873497	1.0904724266420633
0.011440	0.172333	0.001849	5701.157762148003	1.103496	1.096333	1.1054981265608466	1.0983346095873017	1.0976908406984127	1.0905286016079365
0.011441	0.172531	0.001855	5707.719733148004	1.103561	1.096389	1.1055633015719095	1.0983907845531746	1.0977560157094755	1.0905847765738095
0.011442	0.172638	0.001862	5711.253103148003	1.103625	1.096449	1.1056274765829726	1.0984509595190477	1.0978201907205385	1.0906449515396826
0.011444	0.172729	0.001825	5714.281705148003	1.103689	1.096508	1.1056918266050986	1.0985103094507938	1.0978845407426645	1.0907043014714286
0.011445	0.172943	0.001825	5721.348444148003	1.103752	1.096563	1.1057550016161617	1.0985654844166666	1.0979477157537278	1.0907594764373014
0.011446	0.173111	0.001843	5726.9008811480035	1.103816	1.096620	1.1058191766272245	1.0986226593825397	1.0980118907647904	1.0908166514031745
0.011447	0.173218	0.001874	5730.434251148003	1.103880	1.096680	1.1058833516382875	1.0986828343484127	1.0980760657758535	1.0908768263690476
0.011449	0.173401	0.001837	5736.491455148003	1.103944	1.096736	1.1059477016604138	1.0987391842801586	1.09814041579798	1.0909331763007935
0.011450	0.173584	0.001819	5742.548660148002	1.104008	1.096792	1.1060118766714768	1.0987953592460318	1.098204590809043	1.0909893512666666
0.011451	0.173645	0.001868	5744.567728148002	1.104072	1.096853	1.1060760516825396	1.0988565342119048	1.0982687658201056	1.0910505262325396
0.011452	0.173859	0.001807	5751.634467148004	1.104135	1.096908	1.1061392266936028	1.0989117091777778	1.098331940831169	1.0911057011984127
0.011454	0.174011	0.001831	5756.682137148004	1.104198	1.096964	1.1062025767157286	1.0989680591095239	1.0983952908532948	1.0911620511301587
0.011455	0.174149	0.001807	5761.225041148004	1.104261	1.097022	1.1062657517267918	1.0990262340753967	1.0984584658643577	1.0912202260960315
0.011456	0.174286	0.001837	5765.767944148003	1.104324	1.097079	1.1063289267378549	1.0990834090412698	1.098521640875421	1.0912774010619046
0.011457	0.174454	0.001819	5771.320382148004	1.104388	1.097135	1.1063931017489177	1.0991395840071427	1.0985858158864836	1.0913335760277776
0.011459	0.174622	0.001825	5776.872820148003	1.104451	1.097192	1.1064564517710438	1.0991969339388887	1.09864916590861	1.0913909259595236
0.011460	0.174774	0.001837	5781.9204901480025	1.104514	1.097249	1.1065196267821067	1.0992541089047618	1.0987123409196728	1.0914481009253967
0.011461	0.174911	0.001782	5786.463394148002	1.104576	1.097305	1.10658180179317	1.0993102838706348	1.098774515930736	1.0915042758912696
0.011462	0.175125	0.001825	5793.530132148004	1.104640	1.097360	1.106645976804233	1.0993654588365078	1.098838690941799	1.0915594508571427
0.011464	0.175201	0.001855	5796.053967148004	1.104703	1.097420	1.1067093268263588	1.099425808768254	1.098902040963925	1.0916198007888889
0.011465	0.175323	0.001782	5800.092104148003	1.104766	1.097477	1.1067725018374217	1.0994829837341271	1.0989652159749879	1.091676975754762
0.011466	0.175522	0.001807	5806.654076148003	1.104828	1.097532	1.1068346768484847	1.0995381587	1.0990273909860506	1.0917321507206348
0.011467	0.175644	0.001849	5810.692212148004	1.104892	1.097591	1.106898851859548	1.099597333665873	1.099091565997114	1.091791325686508
0.011469	0.175766	0.001825	5814.730348148003	1.104955	1.097649	1.1069622018816738	1.0996556835976192	1.09915491601924	1.091849675618254
0.011470	0.175964	0.001813	5821.292320148003	1.105018	1.097703	1.107025376892737	1.0997098585634921	1.0992180910303029	1.091903850584127
0.011471	0.176132	0.001788	5826.844758148003	1.105081	1.097759	1.1070885519037998	1.099766033529365	1.0992812660413658	1.09196002555
0.011472	0.176224	0.001837	5829.8733601480035	1.105144	1.097818	1.1071517269148627	1.099825208495238	1.0993444410524287	1.0920192005158729
0.011474	0.176392	0.001758	5835.425797148004	1.105205	1.097872	1.107213076936989	1.099879558426984	1.0994057910745552	1.092073550447619
0.011475	0.176605	0.001758	5842.492536148004	1.105266	1.097925	1.107274251948052	1.0999327333928572	1.0994669660856182	1.092126725413492
0.011476	0.176758	0.001843	5847.540207148002	1.105330	1.097982	1.1073384269591149	1.0999899083587301	1.0995311410966808	1.092183900379365
0.011477	0.176865	0.001801	5851.073576148003	1.105392	1.098040	1.1074006019701779	1.1000480833246031	1.099593316107744	1.092242075345238
0.011479	0.177048	0.001758	5857.130781148004	1.105453	1.098093	1.107461951992304	1.1001014332563492	1.09965466612987	1.092295425276984
0.011480	0.177170	0.001788	5861.168917148003	1.105515	1.098150	1.107524127003367	1.1001586082222221	1.0997168411409333	1.092352600242857
0.011481	0.177353	0.001758	5867.226122148002	1.105576	1.098204	1.10758530201443	1.1002127831880952	1.0997780161519959	1.09240677520873
0.011482	0.177475	0.001801	5871.264258148003	1.105638	1.098261	1.107647477025493	1.100269958153968	1.099840191163059	1.092463950174603
0.011484	0.177689	0.001813	5878.330997148003	1.105701	1.098315	1.107710827047619	1.1003243080857141	1.099903541185185	1.092518300106349
0.011485	0.177765	0.001788	5880.854832148003	1.105763	1.098373	1.107773002058682	1.1003824830515874	1.0999657161962482	1.0925764750722222
0.011486	0.177917	0.001764	5885.902503148003	1.105824	1.098428	1.107834177069745	1.1004376580174602	1.1000268912073112	1.092631650038095
0.011487	0.178085	0.001740	5891.4549401480035	1.105885	1.098482	1.1078953520808081	1.1004918329833333	1.1000880662183743	1.0926858250039682
0.011489	0.178223	0.001782	5895.997844148003	1.105946	1.098538	1.1079567021029342	1.1005481829150794	1.1001494162405003	1.0927421749357142
0.011490	0.178345	0.001764	5900.035980148003	1.106007	1.098594	1.108017877113997	1.1006043578809523	1.100210591251563	1.0927983499015872
0.011491	0.178574	0.001740	5907.607486148003	1.106068	1.098645	1.10807905212506	1.1006555328468255	1.100271766262626	1.0928495248674603
0.011492	0.178650	0.001752	5910.131321148003	1.106128	1.098702	1.1081392271361232	1.1007127078126986	1.1003319412736894	1.0929066998333334
0.011494	0.178802	0.001733	5915.178992148003	1.106189	1.098756	1.1082005771582493	1.1007670577444446	1.1003932912958154	1.0929610497650795
0.011495	0.178970	0.001752	5920.731429148003	1.106250	1.098810	1.108261752169312	1.1008212327103175	1.100454466306878	1.0930152247309524
0.011496	0.179199	0.001807	5928.302935148004	1.106312	1.098863	1.108323927180375	1.1008744076761905	1.1005166413179412	1.0930683996968253
0.011497	0.179260	0.001788	5930.322003148003	1.106374	1.098922	1.108386102191438	1.1009335826420634	1.100578816329004	1.0931275746626983
0.011499	0.179443	0.001733	5936.379208148002	1.106434	1.098975	1.1084464522135642	1.1009869325738095	1.1006391663511303	1.0931809245944444
0.011500	0.179626	0.001746	5942.436412148003	1.106495	1.099028	1.1085076272246273	1.1010401075396825	1.1007003413621934	1.0932340995603174
0.011501	0.179779	0.001788	5947.484083148003	1.106556	1.099083	1.1085688022356903	1.1010952825055556	1.1007615163732565	1.0932892745261904
0.011502	0.179825	0.001721	5948.9983841480025	1.106616	1.099141	1.1086289772467532	1.1011534574714286	1.1008216913843194	1.0933474494920634
0.011504	0.180084	0.001764	5957.579424148003	1.106677	1.099191	1.1086903272688793	1.1012038074031747	1.1008830414064454	1.0933977994238095
0.011505	0.180206	0.001764	5961.617560148003	1.106738	1.099247	1.1087515022799423	1.1012599823690477	1.1009442164175085	1.0934539743896825
0.011506	0.180359	0.001746	5966.665231148003	1.106799	1.099301	1.1088126772910054	1.1013141573349208	1.1010053914285716	1.0935081493555556
0.011507	0.180466	0.001715	5970.198600148004	1.106858	1.099356	1.1088718523020682	1.1013693323007936	1.1010645664396344	1.0935633243214284
0.011509	0.180710	0.001715	5978.274873148002	1.106918	1.099406	1.1089322023241943	1.1014196822325397	1.1011249164617603	1.0936136742531746
0.011510	0.180786	0.001764	5980.798708148002	1.106979	1.099463	1.1089933773352572	1.1014768571984128	1.1011860914728233	1.0936708492190477
0.011511	0.181000	0.001721	5987.865447148002	1.107039	1.099514	1.1090535523463205	1.1015280321642857	1.1012462664838867	1.0937220241849206
0.011512	0.181076	0.001721	5990.389282148002	1.107098	1.099571	1.1091127273573833	1.1015852071301588	1.1013054414949495	1.0937791991507937
0.011514	0.181290	0.001746	5997.456021148004	1.107159	1.099622	1.1091740773795093	1.1016365570619049	1.1013667915170755	1.0938305490825397
0.011515	0.181396	0.001709	6000.989390148003	1.107218	1.099677	1.1092332523905724	1.1016917320277777	1.1014259665281383	1.0938857240484126
0.011516	0.181610	0.001709	6008.056129148003	1.107278	1.099728	1.1092934274016353	1.1017429069936509	1.1014861415392012	1.0939368990142857
0.011517	0.181732	0.001764	6012.094265148004	1.107338	1.099783	1.1093536024126984	1.1017980819595237	1.1015463165502646	1.0939920739801585
0.011519	0.181854	0.001697	6016.132402148003	1.107397	1.099838	1.1094129524348244	1.1018534318912698	1.1016056665723903	1.0940474239119047
0.011520	0.182037	0.001727	6022.189607148002	1.107457	1.099890	1.1094731274458873	1.101905606857143	1.1016658415834533	1.0940995988777777
0.011521	0.182220	0.001715	6028.246811148003	1.107517	1.099942	1.1095333024569505	1.101957781823016	1.1017260165945166	1.0941517738436508
0.011522	0.182281	0.001746	6030.265879148003	1.107577	1.099999	1.1095934774680134	1.1020149567888888	1.1017861916055796	1.0942089488095237
0.011524	0.182495	0.001697	6037.332618148002	1.107636	1.100050	1.1096528274901396	1.1020663067206349	1.1018455416277058	1.0942602987412697
0.011525	0.182678	0.001727	6043.389823148003	1.107696	1.100102	1.1097130025012025	1.102118481686508	1.1019057166387687	1.0943124737071428
0.011526	0.182800	0.001733	6047.427959148003	1.107756	1.100157	1.1097731775122655	1.102173656652381	1.1019658916498316	1.0943676486730158
0.011527	0.182953	0.001721	6052.475630148003	1.107815	1.100210	1.1098323525233285	1.102226831618254	1.1020250666608944	1.0944208236388888
0.011529	0.183136	0.001678	6058.5328341480035	1.107874	1.100261	1.1098917025454547	1.10227818155	1.1020844166830206	1.0944721735706349
0.011530	0.183273	0.001733	6063.075738148003	1.107934	1.100315	1.1099518775565176	1.102332356515873	1.1021445916940835	1.0945263485365078
0.011531	0.183411	0.001703	6067.618641148003	1.107993	1.100368	1.1100110525675806	1.1023855314817461	1.1022037667051467	1.094579523502381
0.011532	0.183487	0.001691	6070.142476148003	1.108051	1.100424	1.1100692275786435	1.102441706447619	1.1022619417162094	1.094635698468254
0.011534	0.183701	0.001672	6077.209215148003	1.108110	1.100473	1.1101285776007694	1.102491056379365	1.1023212917383356	1.0946850484
0.011535	0.183853	0.001715	6082.256886148003	1.108169	1.100526	1.1101877526118327	1.102544231345238	1.1023804667493988	1.094738223365873
0.011536	0.183990	0.001697	6086.799789148003	1.108227	1.100579	1.1102459276228958	1.102597406311111	1.102438641760462	1.0947913983317459
0.011537	0.184128	0.001666	6091.342693148003	1.108286	1.100631	1.1103051026339588	1.102649581276984	1.1024978167715247	1.094843573297619
0.011539	0.184341	0.001709	6098.409431148002	1.108344	1.100681	1.1103634526560846	1.1026999312087302	1.1025561667936508	1.094893923229365
0.011540	0.184448	0.001672	6101.942801148003	1.108403	1.100735	1.1104226276671476	1.1027541061746031	1.1026153418047135	1.094948098195238
0.011541	0.184601	0.001678	6106.990471148003	1.108461	1.100787	1.1104808026782107	1.1028062811404762	1.1026735168157766	1.095000273161111
0.011542	0.184738	0.001691	6111.533375148003	1.108519	1.100840	1.1105389776892738	1.1028594561063492	1.1027316918268397	1.095053448126984
0.011544	0.184860	0.001691	6115.571511148002	1.108578	1.100893	1.1105983277113998	1.102912806038095	1.102791041848966	1.09510679805873
