Repository: pietracorvo/HystAPI

# Example data

The example data in this folder is from measurements performed during my physics bachelor.

The material is **FeSi3** (iron with 3% silicon), aka 'electrical steel', the standard material for ring cores in trafos. 

Four of the five samples where treated with high pressure torison (HPT, 20 rotations at 20GPa), to achieve nanocristallisation of the grains, which has a huge impact on the magnetic properties of the material. The HPT deformation was done at 77K (under liquid nitrogen) and at 293K (at room temperature). Afterwards some samples were heat treated at a temperature of 493K (for two hours) to anneal defects from the deformation process.

The five samples are:

File: testData/FeSi3_LN/G4_748V_151Hz_800000Fs0.txt (part 33 of 38)
--------------------------
t	U1	U2	H	Braw	Jraw	B_drift	 J_drift	B_corr	J_corr
0.011229	-0.233719	-0.001898	-7730.69701589748	-1.111440	-1.101724	-1.11216286944948	-1.1024307870181138	-1.118550724801435	-1.108829093684037
0.011230	-0.233871	-0.001880	-7735.74468589748	-1.111506	-1.101783	-1.1122289338247096	-1.10248984996112	-1.1186167891766645	-1.1088881566270432
0.011231	-0.234207	-0.001904	-7746.84956089748	-1.111571	-1.101835	-1.112293998199939	-1.1025419129041263	-1.1186818535518939	-1.1089402195700495
0.011232	-0.234406	-0.001862	-7753.41153289748	-1.111636	-1.101892	-1.112359062575168	-1.1025989758471328	-1.118746917927123	-1.108997282513056
0.011234	-0.234619	-0.001892	-7760.47827189748	-1.111701	-1.101948	-1.1124241913256265	-1.1026551017331454	-1.1188120466775815	-1.1090534083990686
0.011235	-0.234848	-0.001843	-7768.04977789748	-1.111765	-1.102003	-1.1124882557008557	-1.102710164676152	-1.1188761110528107	-1.1091084713420751
0.011236	-0.235107	-0.001837	-7776.63081689748	-1.111829	-1.102056	-1.112552320076085	-1.1027632276191581	-1.11894017542804	-1.1091615342850814
0.011237	-0.235321	-0.001862	-7783.69755589748	-1.111894	-1.102111	-1.1126173844513143	-1.1028182905621644	-1.1190052398032693	-1.1092165972280876
0.011239	-0.235458	-0.001874	-7788.24045989748	-1.111958	-1.102170	-1.1126815132017729	-1.1028774164481772	-1.1190693685537279	-1.1092757231141004
0.011240	-0.235809	-0.001807	-7799.85010189748	-1.112021	-1.102219	-1.1127445775770022	-1.1029264793911835	-1.1191324329289571	-1.1093247860571067
0.011241	-0.236008	-0.001862	-7806.41207289748	-1.112085	-1.102275	-1.1128086419522314	-1.1029825423341897	-1.1191964973041864	-1.109380849000113
0.011242	-0.236237	-0.001819	-7813.983578897481	-1.112149	-1.102328	-1.1128727063274608	-1.1030356052771961	-1.1192605616794158	-1.1094339119431194
0.011244	-0.236481	-0.001819	-7822.05985189748	-1.112212	-1.102382	-1.1129358350779193	-1.1030897311632089	-1.1193236904298742	-1.109488037829132
0.011245	-0.236725	-0.001862	-7830.13612489748	-1.112276	-1.102436	-1.1129998994531485	-1.103143794106215	-1.1193877548051034	-1.1095421007721382
0.011246	-0.236938	-0.001843	-7837.202863897481	-1.112340	-1.102490	-1.113063963828378	-1.1031978570492214	-1.1194518191803329	-1.1095961637151446
0.011247	-0.237122	-0.001801	-7843.26006789748	-1.112403	-1.102546	-1.113127028203607	-1.1032539199922278	-1.119514883555562	-1.109652226658151
0.011249	-0.237427	-0.001862	-7853.355408897481	-1.112467	-1.102597	-1.1131911569540658	-1.1033050458782405	-1.1195790123060207	-1.1097033525441637
0.011250	-0.237549	-0.001862	-7857.39354589748	-1.112532	-1.102657	-1.113256221329295	-1.1033651088212468	-1.1196440766812499	-1.10976341548717
0.011251	-0.237808	-0.001862	-7865.974584897481	-1.112596	-1.102710	-1.1133202857045241	-1.1034181717642533	-1.119708141056479	-1.1098164784301765
0.011252	-0.238068	-0.001855	-7874.55562489748	-1.112661	-1.102764	-1.1133853500797533	-1.1034722347072594	-1.1197732054317082	-1.1098705413731826
0.011254	-0.238312	-0.001868	-7882.6318978974805	-1.112725	-1.102818	-1.1134494788302118	-1.1035263605932721	-1.1198373341821668	-1.1099246672591954
0.011255	-0.238541	-0.001801	-7890.203403897481	-1.112788	-1.102872	-1.1135125432054414	-1.1035804235362785	-1.1199003985573963	-1.1099787302022017
0.011256	-0.238800	-0.001825	-7898.784443897481	-1.112851	-1.102924	-1.1135756075806704	-1.1036324864792848	-1.1199634629326254	-1.110030793145208
0.011257	-0.239014	-0.001825	-7905.851182897481	-1.112914	-1.102978	-1.1136386719558997	-1.1036865494222912	-1.1200265273078547	-1.1100848560882144
0.011259	-0.239212	-0.001801	-7912.413153897481	-1.112977	-1.103032	-1.1137018007063584	-1.1037406753083039	-1.1200896560583133	-1.1101389819742271
0.011260	-0.239426	-0.001801	-7919.479892897481	-1.113039	-1.103086	-1.1137638650815875	-1.10379473825131	-1.1201517204335425	-1.1101930449172333
0.011261	-0.239746	-0.001855	-7930.08000089748	-1.113103	-1.103137	-1.1138279294568167	-1.1038458011943164	-1.1202157848087717	-1.1102441078602396
0.011262	-0.239929	-0.001862	-7936.13720589748	-1.113167	-1.103194	-1.1138919938320462	-1.1039028641373227	-1.1202798491840011	-1.110301170803246
0.011264	-0.240097	-0.001801	-7941.689642897481	-1.113230	-1.103249	-1.1139551225825046	-1.1039579900233354	-1.1203429779344596	-1.1103562966892586
0.011265	-0.240402	-0.001807	-7951.784983897481	-1.113293	-1.103299	-1.114018186957734	-1.1040080529663419	-1.1204060423096889	-1.110406359632265
0.011266	-0.240585	-0.001807	-7957.84218889748	-1.113355	-1.103354	-1.1140802513329633	-1.1040631159093481	-1.1204681066849183	-1.1104614225752714
0.011267	-0.240738	-0.001794	-7962.889858897481	-1.113418	-1.103410	-1.1141433157081926	-1.1041191788523543	-1.1205311710601475	-1.1105174855182776
0.011269	-0.241104	-0.001776	-7975.00426889748	-1.113479	-1.103457	-1.1142044444586512	-1.104166304738367	-1.1205922998106062	-1.1105646114042902
0.011270	-0.241241	-0.001813	-7979.54717189748	-1.113542	-1.103514	-1.1142675088338803	-1.1042233676813735	-1.1206553641858352	-1.1106216743472968
0.011271	-0.241501	-0.001807	-7988.1282118974805	-1.113605	-1.103565	-1.1143305732091096	-1.1042744306243797	-1.1207184285610645	-1.110672737290303
0.011272	-0.241730	-0.001788	-7995.699717897481	-1.113667	-1.103618	-1.1143926375843387	-1.1043274935673861	-1.1207804929362937	-1.1107258002333094
0.011274	-0.242020	-0.001807	-8005.2902918974805	-1.113729	-1.103668	-1.1144547663347972	-1.104377619453399	-1.1208426216867522	-1.1107759261193222
0.011275	-0.242157	-0.001807	-8009.83319489748	-1.113792	-1.103725	-1.1145178307100265	-1.104434682396405	-1.1209056860619815	-1.1108329890623283
0.011276	-0.242401	-0.001776	-8017.909467897481	-1.113853	-1.103777	-1.114578895085256	-1.1044867453394114	-1.120966750437211	-1.1108850520053346
0.011277	-0.242661	-0.001746	-8026.490507897481	-1.113914	-1.103827	-1.1146399594604852	-1.1045368082824176	-1.1210278148124402	-1.1109351149483409
0.011279	-0.242920	-0.001788	-8035.071547897481	-1.113976	-1.103877	-1.1147020882109437	-1.1045869341684305	-1.1210899435628987	-1.1109852408343537
0.011280	-0.243057	-0.001752	-8039.61445089748	-1.114037	-1.103933	-1.114763152586173	-1.1046429971114369	-1.121151007938128	-1.11104130377736
0.011281	-0.243332	-0.001770	-8048.700257897481	-1.114098	-1.103983	-1.1148242169614022	-1.1046930600544431	-1.1212120723133572	-1.1110913667203663
0.011282	-0.243652	-0.001837	-8059.30036589748	-1.114161	-1.104033	-1.1148872813366315	-1.1047431229974494	-1.1212751366885865	-1.1111414296633726
0.011284	-0.243774	-0.001770	-8063.338502897481	-1.114223	-1.104089	-1.11494941008709	-1.1047992488834621	-1.121337265439045	-1.1111975555493854
0.011285	-0.244003	-0.001727	-8070.910007897481	-1.114283	-1.104140	-1.1150094744623193	-1.1048503118264683	-1.1213973298142743	-1.1112486184923915
0.011286	-0.244263	-0.001782	-8079.491047897481	-1.114344	-1.104190	-1.1150705388375486	-1.1049003747694748	-1.1214583941895035	-1.111298681435398
0.011287	-0.244461	-0.001752	-8086.05301989748	-1.114405	-1.104243	-1.115131603212778	-1.1049534377124812	-1.121519458564733	-1.1113517443784044
0.011289	-0.244675	-0.001746	-8093.11975889748	-1.114466	-1.104295	-1.1151927319632364	-1.105005563598494	-1.1215805873151914	-1.1114038702644171
0.011290	-0.245041	-0.001776	-8105.23416789748	-1.114527	-1.104341	-1.1152537963384657	-1.1050516265415	-1.1216416516904206	-1.1114499332074232
0.011291	-0.245178	-0.001764	-8109.77707089748	-1.114589	-1.104396	-1.115315860713695	-1.1051066894845063	-1.12170371606565	-1.1115049961504295
0.011292	-0.245377	-0.001764	-8116.339042897481	-1.114650	-1.104449	-1.115376925088924	-1.1051597524275127	-1.121764780440879	-1.111558059093436
0.011294	-0.245605	-0.001746	-8123.91054889748	-1.114710	-1.104501	-1.115437053839383	-1.1052118783135254	-1.121824909191338	-1.1116101849794486
0.011295	-0.245850	-0.001776	-8131.986821897481	-1.114772	-1.104552	-1.1154991182146121	-1.1052629412565318	-1.121886973566567	-1.111661247922455
0.011296	-0.246048	-0.001740	-8138.548792897481	-1.114832	-1.104604	-1.1155591825898414	-1.105315004199538	-1.1219470379417964	-1.1117133108654613
0.011297	-0.246307	-0.001764	-8147.12983289748	-1.114893	-1.104654	-1.1156202469650705	-1.1053650671425443	-1.1220081023170254	-1.1117633738084676
0.011299	-0.246567	-0.001740	-8155.71087289748	-1.114953	-1.104704	-1.1156803757155291	-1.105415193028557	-1.122068231067484	-1.1118134996944802
0.011300	-0.246735	-0.001733	-8161.263310897481	-1.115014	-1.104757	-1.1157414400907584	-1.1054682559715634	-1.1221292954427133	-1.1118665626374866
0.011301	-0.247040	-0.001746	-8171.358651897481	-1.115074	-1.104805	-1.1158015044659875	-1.1055163189145698	-1.1221893598179424	-1.111914625580493
0.011302	-0.247208	-0.001764	-8176.91108889748	-1.115135	-1.104859	-1.115862568841217	-1.1055703818575762	-1.122250424193172	-1.1119686885234994
0.011304	-0.247437	-0.001782	-8184.48259489748	-1.115197	-1.104911	-1.1159246975916755	-1.1056225077435888	-1.1223125529436304	-1.112020814409512
0.011305	-0.247681	-0.001721	-8192.558867897482	-1.115257	-1.104961	-1.1159847619669048	-1.105672570686595	-1.1223726173188597	-1.1120708773525183
0.011306	-0.247940	-0.001746	-8201.139907897481	-1.115317	-1.105010	-1.1160448263421339	-1.1057216336296014	-1.1224326816940888	-1.1121199402955246
0.011307	-0.248169	-0.001782	-8208.71141289748	-1.115378	-1.105062	-1.1161058907173633	-1.1057736965726077	-1.1224937460693183	-1.112172003238531
0.011309	-0.248306	-0.001703	-8213.25431689748	-1.115438	-1.105116	-1.1161660194678218	-1.1058278224586204	-1.1225538748197768	-1.1122261291245437
0.011310	-0.248581	-0.001709	-8222.340123897482	-1.115497	-1.105164	-1.116225083843051	-1.1058758854016268	-1.122612939195006	-1.11227419206755
0.011311	-0.248825	-0.001740	-8230.41639689748	-1.115558	-1.105214	-1.1162861482182804	-1.105925948344633	-1.1226740035702354	-1.1123242550105563
0.011312	-0.249039	-0.001758	-8237.483134897482	-1.115618	-1.105266	-1.1163462125935097	-1.1059780112876394	-1.1227340679454647	-1.1123763179535626
0.011314	-0.249268	-0.001746	-8245.05464089748	-1.115679	-1.105317	-1.1164073413439684	-1.1060291371736521	-1.1227951966959233	-1.1124274438395754
0.011315	-0.249527	-0.001752	-8253.635680897482	-1.115740	-1.105367	-1.1164684057191974	-1.1060792001166584	-1.1228562610711523	-1.1124775067825816
0.011316	-0.249756	-0.001740	-8261.207186897482	-1.115800	-1.105417	-1.1165284700944267	-1.1061292630596649	-1.1229163254463816	-1.112527569725588
0.011317	-0.250000	-0.001733	-8269.28345989748	-1.115860	-1.105467	-1.116588534469656	-1.106179326002671	-1.122976389821611	-1.1125776326685943
0.011319	-0.250198	-0.001691	-8275.845430897481	-1.115919	-1.105518	-1.1166476632201146	-1.1062304518886839	-1.1230355185720695	-1.112628758554607
0.011320	-0.250458	-0.001752	-8284.42647089748	-1.115979	-1.105568	-1.1167077275953439	-1.10628051483169	-1.1230955829472988	-1.1126788214976133
0.011321	-0.250610	-0.001746	-8289.47414189748	-1.116040	-1.105622	-1.116768791970573	-1.1063345777746965	-1.123156647322528	-1.1127328844406197
0.011322	-0.250854	-0.001703	-8297.550413897481	-1.116099	-1.105671	-1.1168278563458023	-1.1063836407177028	-1.1232157116977572	-1.112781947383626
0.011324	-0.251129	-0.001733	-8306.63622089748	-1.116159	-1.105720	-1.1168879850962607	-1.1064327666037155	-1.1232758404482157	-1.1128310732696387
0.011325	-0.251404	-0.001764	-8315.722027897482	-1.116220	-1.105769	-1.1169490494714902	-1.1064818295467218	-1.1233369048234452	-1.112880136212645
0.011326	-0.251541	-0.001746	-8320.264931897482	-1.116280	-1.105824	-1.1170091138467193	-1.106536892489728	-1.1233969691986743	-1.1129351991556513
0.011327	-0.251831	-0.001697	-8329.855505897482	-1.116339	-1.105871	-1.1170681782219487	-1.1065839554327344	-1.1234560335739037	-1.1129822620986576
0.011329	-0.252014	-0.001697	-8335.91270989748	-1.116398	-1.105922	-1.1171273069724073	-1.106635081318747	-1.1235151623243622	-1.1130333879846703
0.011330	-0.252213	-0.001666	-8342.474681897482	-1.116456	-1.105971	-1.1171853713476365	-1.1066841442617534	-1.1235732266995915	-1.1130824509276767
0.011331	-0.252472	-0.001666	-8351.05572189748	-1.116514	-1.106019	-1.1172434357228658	-1.1067322072047598	-1.1236312910748207	-1.113130513870683
0.011332	-0.252716	-0.001715	-8359.131994897481	-1.116573	-1.106068	-1.1173025000980952	-1.1067812701477662	-1.1236903554500501	-1.1131795768136894
0.011334	-0.252930	-0.001697	-8366.198732897481	-1.116632	-1.106118	-1.1173616288485537	-1.1068313960337788	-1.1237494842005087	-1.113229702699702
0.011335	-0.253189	-0.001678	-8374.779772897482	-1.116690	-1.106165	-1.1174196932237828	-1.106878458976785	-1.1238075485757377	-1.1132767656427083
0.011336	-0.253357	-0.001666	-8380.33221089748	-1.116748	-1.106216	-1.1174777575990122	-1.1069295219197914	-1.1238656129509672	-1.1133278285857147
0.011337	-0.253662	-0.001709	-8390.427551897481	-1.116807	-1.106262	-1.1175368219742414	-1.1069755848627978	-1.1239246773261964	-1.113373891528721
0.011339	-0.253815	-0.001678	-8395.47522189748	-1.116865	-1.106314	-1.1175949507246998	-1.1070277107488105	-1.1239828060766548	-1.1134260174147337
0.011340	-0.254120	-0.001666	-8405.570562897481	-1.116923	-1.106359	-1.1176530150999293	-1.107072773691817	-1.1240408704518843	-1.1134710803577401
0.011341	-0.254288	-0.001691	-8411.123000897482	-1.116981	-1.106411	-1.1177110794751586	-1.1071248366348232	-1.1240989348271135	-1.1135231433007464
0.011342	-0.254486	-0.001654	-8417.684972897481	-1.117039	-1.106460	-1.1177691438503876	-1.1071738995778295	-1.1241569992023426	-1.1135722062437527
0.011344	-0.254791	-0.001648	-8427.780313897481	-1.117096	-1.106505	-1.1178262726008463	-1.107219025463842	-1.1242141279528013	-1.1136173321297653
0.011345	-0.255035	-0.001697	-8435.856586897482	-1.117155	-1.106553	-1.1178853369760755	-1.1072670884068483	-1.1242731923280305	-1.1136653950727715
0.011346	-0.255188	-0.001691	-8440.904256897482	-1.117213	-1.106605	-1.1179434013513048	-1.1073191513498548	-1.1243312567032597	-1.113717458015778
0.011347	-0.255432	-0.001642	-8448.98052989748	-1.117270	-1.106652	-1.118000465726534	-1.107366214292861	-1.124388321078489	-1.1137645209587843
0.011349	-0.255661	-0.001654	-8456.55203589748	-1.117328	-1.106700	-1.1180585944769927	-1.1074143401788739	-1.1244464498289477	-1.113812646844797
0.011350	-0.255859	-0.001654	-8463.114006897482	-1.117385	-1.106749	-1.118115658852222	-1.10746340312188	-1.124503514204177	-1.1138617097878032
0.011351	-0.256180	-0.001691	-8473.71411489748	-1.117443	-1.106794	-1.1181737232274511	-1.1075084660648864	-1.124561578579406	-1.1139067727308096
0.011352	-0.256363	-0.001636	-8479.771319897482	-1.117500	-1.106843	-1.1182307876026805	-1.1075575290078927	-1.1246186429546354	-1.113955835673816
0.011354	-0.256546	-0.001648	-8485.82852489748	-1.117558	-1.106893	-1.118288916353139	-1.1076076548939053	-1.124676771705094	-1.1140059615598286
0.011355	-0.256821	-0.001672	-8494.914331897482	-1.117615	-1.106939	-1.1183459807283682	-1.1076537178369117	-1.1247338360803232	-1.114052024502835
0.011356	-0.257034	-0.001660	-8501.981069897482	-1.117673	-1.106988	-1.1184040451035975	-1.1077027807799182	-1.1247919004555524	-1.1141010874458415
0.011357	-0.257278	-0.001666	-8510.057342897482	-1.117731	-1.107036	-1.1184621094788267	-1.1077508437229244	-1.1248499648307817	-1.1141491503888477
0.011359	-0.257477	-0.001678	-8516.619314897482	-1.117788	-1.107085	-1.1185192382292855	-1.1077999696089371	-1.1249070935812404	-1.1141982762748603
0.011360	-0.257706	-0.001605	-8524.190820897482	-1.117845	-1.107132	-1.1185763026045146	-1.1078470325519434	-1.1249641579564695	-1.1142453392178666
0.011361	-0.257996	-0.001660	-8533.781394897482	-1.117902	-1.107177	-1.118633366979744	-1.1078920954949498	-1.1250212223316989	-1.114290402160873
0.011362	-0.258133	-0.001636	-8538.324297897481	-1.117959	-1.107228	-1.118690431354973	-1.1079431584379562	-1.125078286706928	-1.1143414651038794
0.011364	-0.258408	-0.001617	-8547.41010489748	-1.118015	-1.107273	-1.1187465601054316	-1.1079882843239688	-1.1251344154573866	-1.114386590989892
0.011365	-0.258682	-0.001654	-8556.495911897482	-1.118072	-1.107319	-1.118803624480661	-1.108034347266975	-1.125191479832616	-1.1144326539328981
0.011366	-0.258820	-0.001660	-8561.038814897482	-1.118130	-1.107370	-1.1188616888558902	-1.1080854102099813	-1.1252495442078452	-1.1144837168759045
0.011367	-0.259048	-0.001630	-8568.610320897482	-1.118186	-1.107417	-1.1189177532311194	-1.1081324731529878	-1.1253056085830744	-1.114530779818911
0.011369	-0.259308	-0.001605	-8577.191360897481	-1.118242	-1.107463	-1.118973881981578	-1.1081785990390005	-1.125361737333533	-1.1145769057049237
0.011370	-0.259552	-0.001630	-8585.267633897482	-1.118298	-1.107509	-1.1190299463568074	-1.1082246619820069	-1.1254178017087624	-1.11462296864793
0.011371	-0.259827	-0.001648	-8594.353440897481	-1.118355	-1.107554	-1.1190870107320365	-1.108269724925013	-1.1254748660839915	-1.1146680315909363
0.011372	-0.260040	-0.001605	-8601.42017889748	-1.118411	-1.107601	-1.119143075107266	-1.1083167878680196	-1.125530930459221	-1.1147150945339428
0.011374	-0.260239	-0.001617	-8607.982150897482	-1.118467	-1.107649	-1.1191992038577245	-1.1083649137540321	-1.1255870592096795	-1.1147632204199553
0.011375	-0.260437	-0.001617	-8614.544122897481	-1.118523	-1.107697	-1.1192552682329535	-1.1084129766970383	-1.1256431235849085	-1.1148112833629615
0.011376	-0.260712	-0.001605	-8623.62992989748	-1.118579	-1.107741	-1.119311332608183	-1.1084570396400448	-1.125699187960138	-1.114855346305968
0.011377	-0.260910	-0.001624	-8630.191900897482	-1.118635	-1.107789	-1.1193673969834124	-1.108505102583051	-1.1257552523353673	-1.1149034092489742
0.011379	-0.261139	-0.001654	-8637.763406897482	-1.118692	-1.107837	-1.1194245257338709	-1.1085532284690638	-1.1258123810858258	-1.114951535134987
0.011380	-0.261368	-0.001636	-8645.33491289748	-1.118749	-1.107884	-1.1194815901091	-1.10860029141207	-1.125869445461055	-1.1149985980779933
0.011381	-0.261642	-0.001648	-8654.420719897482	-1.118806	-1.107930	-1.1195386544843293	-1.1086463543550764	-1.1259265098362843	-1.1150446610209996
0.011382	-0.261826	-0.001654	-8660.47792389748	-1.118863	-1.107979	-1.1195957188595584	-1.1086954172980827	-1.1259835742115134	-1.115093723964006
0.011384	-0.262161	-0.001624	-8671.582799897482	-1.118920	-1.108022	-1.119652847610017	-1.1087385431840955	-1.126040702961972	-1.1151368498500187
0.011385	-0.262314	-0.001611	-8676.630469897482	-1.118976	-1.108071	-1.1197089119852464	-1.1087876061271018	-1.1260967673372013	-1.115185912793025
0.011386	-0.262573	-0.001642	-8685.211509897481	-1.119032	-1.108117	-1.1197649763604758	-1.1088336690701082	-1.1261528317124307	-1.1152319757360314
0.011387	-0.262726	-0.001587	-8690.25917989748	-1.119088	-1.108166	-1.119821040735705	-1.1088827320131145	-1.12620889608766	-1.1152810386790377
0.011389	-0.263031	-0.001617	-8700.354521897481	-1.119144	-1.108210	-1.1198771694861633	-1.108926857899127	-1.1262650248381183	-1.1153251645650502
0.011390	-0.263199	-0.001630	-8705.906958897482	-1.119200	-1.108259	-1.1199332338613928	-1.1089759208421335	-1.1263210892133477	-1.1153742275080567
0.011391	-0.263458	-0.001605	-8714.48799889748	-1.119256	-1.108304	-1.119989298236622	-1.1090209837851397	-1.126377153588577	-1.115419290451063
0.011392	-0.263702	-0.001587	-8722.564271897481	-1.119311	-1.108349	-1.1200443626118513	-1.1090660467281461	-1.1264322179638062	-1.1154643533940694
0.011394	-0.263962	-0.001575	-8731.14531189748	-1.119366	-1.108393	-1.12009949136231	-1.1091101726141588	-1.1264873467142649	-1.115508479280082
0.011395	-0.264130	-0.001605	-8736.69774889748	-1.119421	-1.108441	-1.1201545557375392	-1.109158235557165	-1.1265424110894942	-1.1155565422230882
0.011396	-0.264374	-0.001605	-8744.774021897481	-1.119476	-1.108486	-1.1202096201127683	-1.1092032985001714	-1.1265974754647232	-1.1156016051660946
0.011397	-0.264603	-0.001563	-8752.345527897482	-1.119531	-1.108531	-1.1202646844879978	-1.1092483614431776	-1.1266525398399527	-1.1156466681091008
0.011399	-0.264816	-0.001556	-8759.412266897481	-1.119585	-1.108577	-1.1203188132384563	-1.1092944873291903	-1.1267066685904112	-1.1156927939951136
0.011400	-0.265060	-0.001605	-8767.488538897482	-1.119640	-1.108622	-1.1203738776136853	-1.1093395502721968	-1.1267617329656403	-1.11573785693812
0.011401	-0.265396	-0.001563	-8778.59341389748	-1.119695	-1.108662	-1.1204289419889149	-1.1093796132152032	-1.1268167973408698	-1.1157779198811264
0.011402	-0.265503	-0.001599	-8782.126783897482	-1.119750	-1.108713	-1.120484006364144	-1.1094306761582096	-1.1268718617160989	-1.1158289828241328
0.011404	-0.265747	-0.001587	-8790.20305689748	-1.119805	-1.108758	-1.1205391351146026	-1.109475802044222	-1.1269269904665575	-1.1158741087101451
0.011405	-0.265976	-0.001587	-8797.77456189748	-1.119860	-1.108803	-1.1205941994898319	-1.1095208649872284	-1.1269820548417868	-1.1159191716531516
0.011406	-0.266190	-0.001593	-8804.841300897482	-1.119915	-1.108850	-1.1206492638650611	-1.1095679279302346	-1.127037119217016	-1.1159662345961578
0.011407	-0.266388	-0.001593	-8811.403272897482	-1.119970	-1.108896	-1.1207043282402902	-1.1096139908732412	-1.1270921835922452	-1.1160122975391644
0.011409	-0.266632	-0.001556	-8819.47954589748	-1.120025	-1.108941	-1.1207594569907489	-1.1096591167592538	-1.1271473123427038	-1.116057423425177
0.011410	-0.266922	-0.001630	-8829.070119897482	-1.120081	-1.108985	-1.1208155213659783	-1.10970317970226	-1.1272033767179332	-1.1161014863681833
0.011411	-0.267090	-0.001611	-8834.62255689748	-1.120136	-1.109033	-1.1208705857412073	-1.1097512426452663	-1.1272584410931623	-1.1161495493111895
0.011412	-0.267365	-0.001538	-8843.708363897482	-1.120190	-1.109076	-1.1209246501164367	-1.1097943055882726	-1.1273125054683917	-1.1161926122541959
0.011414	-0.267563	-0.001556	-8850.270335897481	-1.120244	-1.109121	-1.1209787788668952	-1.1098394314742854	-1.1273666342188502	-1.1162377381402087
0.011415	-0.267822	-0.001575	-8858.85137589748	-1.120299	-1.109165	-1.1210338432421245	-1.1098834944172917	-1.1274216985940795	-1.116281801083215
0.011416	-0.268005	-0.001581	-8864.908579897481	-1.120353	-1.109212	-1.1210879076173537	-1.1099305573602982	-1.1274757629693086	-1.1163288640262214
0.011417	-0.268219	-0.001556	-8871.975318897481	-1.120407	-1.109257	-1.121141971992583	-1.1099756203033044	-1.127529827344538	-1.1163739269692277
0.011419	-0.268494	-0.001569	-8881.06112589748	-1.120462	-1.109300	-1.1211971007430417	-1.110018746189317	-1.1275849560949966	-1.1164170528552402
0.011420	-0.268753	-0.001581	-8889.642165897481	-1.120516	-1.109344	-1.1212511651182708	-1.1100628091323235	-1.1276390204702258	-1.1164611157982467
0.011421	-0.268936	-0.001532	-8895.699369897482	-1.120570	-1.109390	-1.1213052294935002	-1.1101088720753298	-1.1276930848454552	-1.116507178741253
0.011422	-0.269226	-0.001526	-8905.289943897482	-1.120623	-1.109431	-1.1213582938687294	-1.1101499350183361	-1.1277461492206844	-1.1165482416842594
0.011424	-0.269394	-0.001593	-8910.84238189748	-1.120677	-1.109479	-1.121412422619188	-1.110198060904349	-1.127800277971143	-1.1165963675702721
0.011425	-0.269638	-0.001563	-8918.918654897481	-1.120732	-1.109523	-1.1214674869944172	-1.110242123847355	-1.1278553423463722	-1.1166404305132782
0.011426	-0.269882	-0.001520	-8926.994927897482	-1.120785	-1.109566	-1.1215205513696465	-1.1102851867903614	-1.1279084067216014	-1.1166834934562846
0.011427	-0.270096	-0.001563	-8934.061665897481	-1.120838	-1.109611	-1.1215736157448757	-1.1103302497333676	-1.1279614710968306	-1.1167285563992908
0.011429	-0.270309	-0.001526	-8941.128404897481	-1.120892	-1.109655	-1.1216277444953342	-1.1103743756193805	-1.1280155998472892	-1.1167726822853037
0.011430	-0.270584	-0.001581	-8950.21421189748	-1.120946	-1.109698	-1.1216818088705636	-1.1104174385623868	-1.1280696642225185	-1.11681574522831
0.011431	-0.270721	-0.001526	-8954.757114897482	-1.120999	-1.109745	-1.121734873245793	-1.110464501505393	-1.128122728597748	-1.1168628081713163
0.011432	-0.271011	-0.001526	-8964.347688897482	-1.121052	-1.109786	-1.121787937621022	-1.1105055644483994	-1.128175792972977	-1.1169038711143227
0.011434	-0.271225	-0.001556	-8971.414427897482	-1.121106	-1.109831	-1.1218420663714805	-1.110550690334412	-1.1282299217234355	-1.1169489970003352
0.011435	-0.271469	-0.001526	-8979.49070089748	-1.121159	-1.109874	-1.12189513074671	-1.1105937532774184	-1.128282986098665	-1.1169920599433416
0.011436	-0.271683	-0.001563	-8986.55743989748	-1.121213	-1.109919	-1.1219491951219391	-1.1106388162204248	-1.128337050473894	-1.117037122886348
0.011437	-0.271957	-0.001544	-8995.643246897482	-1.121267	-1.109961	-1.1220032594971685	-1.110680879163431	-1.1283911148491235	-1.1170791858293543
0.011439	-0.272156	-0.001538	-9002.20521789748	-1.121320	-1.110006	-1.122056388247627	-1.1107260050494439	-1.128444243599582	-1.117124311715367
0.011440	-0.272385	-0.001544	-9009.776723897481	-1.121373	-1.110050	-1.1221094526228563	-1.11077006799245	-1.1284973079748113	-1.1171683746583732
0.011441	-0.272583	-0.001532	-9016.33869589748	-1.121427	-1.110095	-1.1221635169980855	-1.1108151309354564	-1.1285513723500404	-1.1172134376013796
0.011442	-0.272934	-0.001575	-9027.948337897482	-1.121481	-1.110135	-1.1222175813733148	-1.1108551938784628	-1.1286054367252698	-1.117253500544386
0.011444	-0.273056	-0.001514	-9031.986473897481	-1.121534	-1.110183	-1.1222707101237734	-1.1109033197644753	-1.1286585654757284	-1.1173016264303985
0.011445	-0.273270	-0.001569	-9039.053212897481	-1.121588	-1.110228	-1.1223247744990026	-1.1109483827074818	-1.1287126298509575	-1.117346689373405
0.011446	-0.273514	-0.001538	-9047.129485897482	-1.121641	-1.110271	-1.122377838874232	-1.1109914456504881	-1.128765694226187	-1.1173897523164114
0.011447	-0.273804	-0.001550	-9056.720059897481	-1.121695	-1.110313	-1.1224319032494612	-1.1110335085934946	-1.1288197586014161	-1.1174318152594178
0.011449	-0.273972	-0.001538	-9062.272496897482	-1.121748	-1.110359	-1.1224850319999198	-1.111079634479507	-1.1288728873518747	-1.1174779411454303
0.011450	-0.274216	-0.001489	-9070.34876989748	-1.121800	-1.110401	-1.1225370963751489	-1.1111216974225133	-1.1289249517271038	-1.1175200040884365
0.011451	-0.274475	-0.001520	-9078.929809897481	-1.121853	-1.110443	-1.1225901607503783	-1.1111637603655198	-1.1289780161023333	-1.117562067031443
0.011452	-0.274704	-0.001563	-9086.501315897482	-1.121906	-1.110487	-1.1226432251256075	-1.111207823308526	-1.1290310804775625	-1.1176061299744493
0.011454	-0.274872	-0.001489	-9092.053752897482	-1.121958	-1.110532	-1.122695353876066	-1.1112529491945389	-1.129083209228021	-1.117651255860462
0.011455	-0.275162	-0.001508	-9101.644326897482	-1.122011	-1.110572	-1.1227484182512955	-1.1112930121375448	-1.1291362736032504	-1.117691318803468
0.011456	-0.275375	-0.001520	-9108.711065897482	-1.122063	-1.110616	-1.1228004826265245	-1.1113370750805514	-1.1291883379784795	-1.1177353817464746
0.011457	-0.275589	-0.001489	-9115.777804897481	-1.122115	-1.110659	-1.1228525470017539	-1.1113801380235577	-1.1292404023537088	-1.117778444689481
0.011459	-0.275879	-0.001495	-9125.368378897481	-1.122167	-1.110699	-1.1229046757522123	-1.1114202639095705	-1.1292925311041673	-1.1178185705754937
0.011460	-0.276062	-0.001526	-9131.425582897482	-1.122219	-1.110743	-1.1229567401274418	-1.1114643268525768	-1.1293445954793968	-1.1178626335185
0.011461	-0.276230	-0.001471	-9136.97802089748	-1.122271	-1.110788	-1.123008804502671	-1.1115093897955832	-1.129396659854626	-1.1179076964615065
0.011462	-0.276535	-0.001483	-9147.073361897481	-1.122322	-1.110827	-1.1230598688779003	-1.1115484527385895	-1.1294477242298553	-1.1179467594045127
0.011464	-0.276810	-0.001514	-9156.15916889748	-1.122375	-1.110868	-1.1231129976283587	-1.111589578624602	-1.1295008529803137	-1.1179878852905252
0.011465	-0.276917	-0.001520	-9159.692537897481	-1.122427	-1.110916	-1.123165062003588	-1.1116376415676084	-1.129552917355543	-1.1180359482335316
0.011466	-0.277130	-0.001489	-9166.759276897481	-1.122479	-1.110958	-1.1232171263788173	-1.1116797045106146	-1.1296049817307723	-1.1180780111765378
0.011467	-0.277435	-0.001489	-9176.854617897481	-1.122531	-1.110998	-1.1232691907540466	-1.111719767453621	-1.1296570461060016	-1.1181180741195442
0.011469	-0.277664	-0.001514	-9184.426123897481	-1.122583	-1.111040	-1.1233213195045053	-1.1117618933396338	-1.1297091748564603	-1.118160200005557
0.011470	-0.277832	-0.001489	-9189.978560897482	-1.122634	-1.111085	-1.1233723838797343	-1.11180695628264	-1.1297602392316892	-1.1182052629485633
0.011471	-0.278107	-0.001465	-9199.064367897481	-1.122685	-1.111124	-1.1234234482549637	-1.1118460192256463	-1.1298113036069186	-1.1182443258915695
0.011472	-0.278366	-0.001477	-9207.645407897482	-1.122736	-1.111165	-1.1234745126301928	-1.1118870821686526	-1.1298623679821478	-1.1182853888345758
0.011474	-0.278564	-0.001471	-9214.207379897482	-1.122788	-1.111208	-1.1235266413806513	-1.1119302080546654	-1.1299144967326062	-1.1183285147205886
0.011475	-0.278809	-0.001501	-9222.28365289748	-1.122839	-1.111249	-1.1235777057558807	-1.1119712709976717	-1.1299655611078356	-1.118369577663595
0.011476	-0.279022	-0.001483	-9229.350390897482	-1.122891	-1.111292	-1.1236297701311102	-1.112014333940678	-1.1300176254830652	-1.1184126406066013
0.011477	-0.279205	-0.001495	-9235.40759589748	-1.122943	-1.111336	-1.1236818345063393	-1.1120583968836846	-1.1300696898582943	-1.1184567035496078
0.011479	-0.279419	-0.001501	-9242.47433489748	-1.122995	-1.111379	-1.1237339632567978	-1.1121015227696969	-1.1301218186087527	-1.11849982943562
0.011480	-0.279739	-0.001514	-9253.074442897481	-1.123047	-1.111418	-1.123786027632027	-1.1121405857127034	-1.130173882983982	-1.1185388923786266
0.011481	-0.279907	-0.001508	-9258.626879897482	-1.123099	-1.111464	-1.1238380920072564	-1.1121866486557097	-1.1302259473592113	-1.118584955321633
0.011482	-0.280212	-0.001483	-9268.722220897482	-1.123151	-1.111502	-1.1238901563824857	-1.112224711598716	-1.1302780117344406	-1.1186230182646393
0.011484	-0.280411	-0.001489	-9275.284192897481	-1.123203	-1.111546	-1.1239422851329441	-1.1122688374847287	-1.130330140484899	-1.118667144150652
0.011485	-0.280624	-0.001514	-9282.350931897481	-1.123255	-1.111589	-1.1239943495081735	-1.1123119004277349	-1.1303822048601284	-1.118710207093658
0.011486	-0.280823	-0.001495	-9288.912902897482	-1.123307	-1.111633	-1.1240464138834028	-1.1123559633707414	-1.1304342692353577	-1.1187542700366646
0.011487	-0.281097	-0.001465	-9297.998709897482	-1.123358	-1.111673	-1.1240974782586322	-1.1123960263137476	-1.1304853336105871	-1.1187943329796708
0.011489	-0.281403	-0.001514	-9308.094050897482	-1.123410	-1.111712	-1.1241496070090906	-1.1124351521997604	-1.1305374623610456	-1.1188334588656836
0.011490	-0.281479	-0.001489	-9310.617886897482	-1.123461	-1.111760	-1.1242006713843198	-1.1124832151427668	-1.1305885267362747	-1.11888152180869
0.011491	-0.281799	-0.001440	-9321.21799489748	-1.123512	-1.111797	-1.1242517357595492	-1.112520278085773	-1.1306395911115041	-1.1189185847516963
0.011492	-0.282013	-0.001471	-9328.28473289748	-1.123563	-1.111839	-1.1243028001347783	-1.1125623410287795	-1.1306906554867333	-1.1189606476947027
0.011494	-0.282227	-0.001477	-9335.351471897482	-1.123613	-1.111881	-1.124352928885237	-1.1126044669147919	-1.130740784237192	-1.119002773580715
0.011495	-0.282410	-0.001428	-9341.408676897481	-1.123663	-1.111924	-1.1244029932604662	-1.1126475298577982	-1.1307908486124212	-1.1190458365237215
0.011496	-0.282684	-0.001453	-9350.49448389748	-1.123714	-1.111963	-1.1244540576356956	-1.1126865928008047	-1.1308419129876506	-1.119084899466728
0.011497	-0.282928	-0.001477	-9358.570756897481	-1.123765	-1.112003	-1.1245051220109246	-1.1127266557438111	-1.1308929773628795	-1.1191249624097344
0.011499	-0.283112	-0.001447	-9364.627960897482	-1.123815	-1.112046	-1.1245552507613832	-1.1127697816298239	-1.1309431061133381	-1.119168088295747
0.011500	-0.283310	-0.001416	-9371.189932897481	-1.123864	-1.112087	-1.1246043151366125	-1.1128108445728302	-1.1309921704885675	-1.1192091512387534
0.011501	-0.283646	-0.001447	-9382.29480789748	-1.123914	-1.112123	-1.1246543795118418	-1.1128469075158363	-1.1310422348637967	-1.1192452141817595
0.011502	-0.283829	-0.001489	-9388.352012897481	-1.123966	-1.112167	-1.124706443887071	-1.1128909704588426	-1.131094299239026	-1.1192892771247658
0.011504	-0.284042	-0.001477	-9395.418750897481	-1.124017	-1.112209	-1.1247575726375296	-1.1129330963448554	-1.1311454279894846	-1.1193314030107786
0.011505	-0.284286	-0.001465	-9403.495023897482	-1.124068	-1.112250	-1.124808637012759	-1.1129741592878617	-1.131196492364714	-1.119372465953785
0.011506	-0.284546	-0.001508	-9412.07606389748	-1.124120	-1.112291	-1.124860701387988	-1.113015222230868	-1.131248556739943	-1.1194135288967912
0.011507	-0.284744	-0.001453	-9418.638035897482	-1.124170	-1.112333	-1.1249107657632174	-1.1130572851738745	-1.1312986211151723	-1.1194555918397977
0.011509	-0.285019	-0.001447	-9427.723842897482	-1.124221	-1.112372	-1.124961894513676	-1.1130964110598869	-1.1313497498656309	-1.11949471772581
0.011510	-0.285217	-0.001453	-9434.28581389748	-1.124271	-1.112415	-1.1250119588889052	-1.1131394740028933	-1.1313998142408601	-1.1195377806688165
0.011511	-0.285477	-0.001483	-9442.866853897482	-1.124322	-1.112455	-1.1250630232641345	-1.1131795369458997	-1.1314508786160895	-1.1195778436118229
0.011512	-0.285675	-0.001453	-9449.428825897481	-1.124373	-1.112497	-1.125114087639364	-1.1132215998889061	-1.131501942991319	-1.1196199065548293
0.011514	-0.285965	-0.001471	-9459.019399897481	-1.124424	-1.112536	-1.1251652163898225	-1.1132607257749187	-1.1315530717417774	-1.119659032440842
0.011515	-0.286133	-0.001471	-9464.571836897481	-1.124474	-1.112580	-1.1252152807650515	-1.113304788717925	-1.1316031361170065	-1.1197030953838483
0.011516	-0.286377	-0.001434	-9472.648109897482	-1.124525	-1.112620	-1.125266345140281	-1.1133448516609312	-1.1316542004922359	-1.1197431583268544
0.011517	-0.286606	-0.001489	-9480.219615897482	-1.124576	-1.112662	-1.12531740951551	-1.1133869146039377	-1.131705264867465	-1.119785221269861
0.011519	-0.286789	-0.001489	-9486.276820897481	-1.124627	-1.112705	-1.1253685382659686	-1.1134300404899504	-1.1317563936179236	-1.1198283471558736
0.011520	-0.286972	-0.001422	-9492.334024897482	-1.124677	-1.112747	-1.1254186026411979	-1.1134721034329567	-1.1318064579931528	-1.1198704100988799
0.011521	-0.287323	-0.001422	-9503.943666897481	-1.124726	-1.112782	-1.1254676670164272	-1.113507166375963	-1.1318555223683822	-1.1199054730418863
0.011522	-0.287537	-0.001453	-9511.010405897481	-1.124777	-1.112824	-1.1255187313916564	-1.1135492293189695	-1.1319065867436113	-1.1199475359848927
0.011524	-0.287735	-0.001465	-9517.57237789748	-1.124827	-1.112866	-1.125568860142115	-1.1135913552049819	-1.13195671549407	-1.119989661870905
0.011525	-0.287933	-0.001367	-9524.134348897482	-1.124875	-1.112906	-1.1256169245173444	-1.1136314181479883	-1.1320047798692994	-1.1200297248139115
0.011526	-0.288177	-0.001428	-9532.21062189748	-1.124924	-1.112945	-1.1256659888925735	-1.1136704810909948	-1.1320538442445285	-1.120068787756918
0.011527	-0.288452	-0.001447	-9541.296428897482	-1.124974	-1.112983	-1.1257160532678028	-1.113708544034001	-1.1321039086197577	-1.1201068506999243
0.011529	-0.288589	-0.001422	-9545.839332897482	-1.125024	-1.113027	-1.1257661820182614	-1.1137526699200138	-1.1321540373702164	-1.120150976585937
0.011530	-0.288925	-0.001416	-9556.94420789748	-1.125073	-1.113062	-1.1258152463934907	-1.1137877328630201	-1.1322031017454457	-1.1201860395289434
0.011531	-0.289093	-0.001422	-9562.496644897481	-1.125122	-1.113104	-1.1258643107687198	-1.1138297958060264	-1.1322521661206748	-1.1202281024719496
0.011532	-0.289307	-0.001398	-9569.56338389748	-1.125170	-1.113144	-1.1259123751439493	-1.1138698587490325	-1.1323002304959042	-1.1202681654149558
0.011534	-0.289566	-0.001416	-9578.144423897482	-1.125220	-1.113182	-1.1259625038944079	-1.1139079846350453	-1.1323503592463628	-1.1203062913009685
0.011535	-0.289810	-0.001453	-9586.22069689748	-1.125270	-1.113222	-1.126012568269637	-1.1139480475780517	-1.1324004236215919	-1.1203463542439749
0.011536	-0.290024	-0.001434	-9593.287434897482	-1.125319	-1.113263	-1.1260616326448663	-1.113989110521058	-1.1324494879968212	-1.1203874171869812
0.011537	-0.290222	-0.001404	-9599.849406897481	-1.125368	-1.113304	-1.1261106970200954	-1.1140301734640645	-1.1324985523720503	-1.1204284801299877
0.011539	-0.290497	-0.001447	-9608.935213897481	-1.125418	-1.113342	-1.1261608257705542	-1.114068299350077	-1.1325486811225092	-1.1204666060160002
0.011540	-0.290710	-0.001459	-9616.00195289748	-1.125469	-1.113384	-1.1262118901457834	-1.1141103622930832	-1.1325997454977383	-1.1205086689590065
0.011541	-0.290939	-0.001440	-9623.573458897481	-1.125519	-1.113424	-1.1262619545210126	-1.1141504252360896	-1.1326498098729676	-1.1205487319020129
0.011542	-0.291183	-0.001434	-9631.649730897481	-1.125569	-1.113464	-1.1263120188962419	-1.114190488179096	-1.1326998742481968	-1.1205887948450193
0.011544	-0.291412	-0.001447	-9639.221236897482	-1.125618	-1.113504	-1.1263611476467004	-1.1142306140651088	-1.1327490029986553	-1.120628920731032
0.011545	-0.291626	-0.001416	-9646.287975897481	-1.125668	-1.113545	-1.1264112120219296	-1.1142716770081151	-1.1327990673738846	-1.1206699836740384
0.011546	-0.291870	-0.001398	-9654.364248897482	-1.125716	-1.113583	-1.1264592763971588	-1.1143097399511213	-1.1328471317491138	-1.1207080466170445
0.011547	-0.292099	-0.001398	-9661.935753897482	-1.125765	-1.113622	-1.1265083407723882	-1.1143488028941275	-1.1328961961243431	-1.1207471095600507
0.011549	-0.292267	-0.001410	-9667.48819189748	-1.125813	-1.113664	-1.1265564695228467	-1.1143909287801403	-1.1329443248748017	-1.1207892354460636
0.011550	-0.292572	-0.001355	-9677.58353289748	-1.125861	-1.113699	-1.1266045338980761	-1.1144259917231467	-1.132992389250031	-1.12082429838907
0.011551	-0.292816	-0.001428	-9685.659805897481	-1.125910	-1.113737	-1.1266535982733052	-1.114464054666153	-1.1330414536252602	-1.1208623613320763
0.011552	-0.292938	-0.001385	-9689.69794189748	-1.125958	-1.113781	-1.1267016626485347	-1.1145081176091594	-1.1330895180004896	-1.1209064242750826
0.011554	-0.293213	-0.001404	-9698.783748897482	-1.126007	-1.113818	-1.1267507913989931	-1.114545243495172	-1.133138646750948	-1.1209435501610951
0.011555	-0.293503	-0.001398	-9708.374322897482	-1.126055	-1.113854	-1.1267988557742223	-1.1145813064381782	-1.1331867111261773	-1.1209796131041014
0.011556	-0.293655	-0.001392	-9713.421993897482	-1.126103	-1.113896	-1.1268469201494518	-1.1146233693811847	-1.1332347755014067	-1.121021676047108
0.011557	-0.293884	-0.001385	-9720.993498897482	-1.126151	-1.113934	-1.126894984524681	-1.114661432324191	-1.133282839876636	-1.1210597389901142
0.011559	-0.294189	-0.001355	-9731.08884089748	-1.126199	-1.113969	-1.1269431132751395	-1.1146965582102037	-1.1333309686270945	-1.121094864876127
0.011560	-0.294434	-0.001404	-9739.16511289748	-1.126247	-1.114007	-1.1269911776503687	-1.11473462115321	-1.1333790330023237	-1.1211329278191333
0.011561	-0.294556	-0.001398	-9743.20324989748	-1.126295	-1.114050	-1.1270392420255981	-1.1147776840962162	-1.133427097377553	-1.1211759907621395
0.011562	-0.294861	-0.001355	-9753.29859089748	-1.126343	-1.114085	-1.1270873064008273	-1.1148127470392226	-1.1334751617527823	-1.1212110537051458
0.011564	-0.295059	-0.001385	-9759.860561897482	-1.126391	-1.114125	-1.1271354351512857	-1.1148528729252354	-1.1335232905032406	-1.1212511795911586
0.011565	-0.295288	-0.001410	-9767.432067897482	-1.126439	-1.114164	-1.127183499526515	-1.1148919358682416	-1.13357135487847	-1.1212902425341649
0.011566	-0.295532	-0.001361	-9775.50834089748	-1.126487	-1.114201	-1.1272315639017445	-1.114928998811248	-1.1336194192536995	-1.1213273054771713
0.011567	-0.295792	-0.001385	-9784.089380897482	-1.126534	-1.114238	-1.1272786282769736	-1.1149660617542545	-1.1336664836289285	-1.1213643684201777
