Repository: pietracorvo/HystAPI

# Example data

The example data in this folder is from measurements performed during my physics bachelor.

The material is **FeSi3** (iron with 3% silicon), aka 'electrical steel', the standard material for ring cores in trafos. 

Four of the five samples where treated with high pressure torison (HPT, 20 rotations at 20GPa), to achieve nanocristallisation of the grains, which has a huge impact on the magnetic properties of the material. The HPT deformation was done at 77K (under liquid nitrogen) and at 293K (at room temperature). Afterwards some samples were heat treated at a temperature of 493K (for two hours) to anneal defects from the deformation process.

The five samples are:

File: testData/FeSi3_LN/G4_748V_100Hz_800000Fs0.txt (part 34 of 57)
--------------------------
t	U1	U2	H	Braw	Jraw	B_drift	 J_drift	B_corr	J_corr
0.011545	0.185104	0.001709	6123.647784148003	1.108637	1.100942	1.1106575027224628	1.1029619810039684	1.1028502168600287	1.0951559730246032
0.011546	0.185181	0.001691	6126.171619148003	1.108696	1.100998	1.1107166777335256	1.103018155969841	1.1029093918710915	1.095212147990476
0.011547	0.185379	0.001721	6132.733591148002	1.108755	1.101049	1.1107758527445888	1.1030693309357142	1.1029685668821547	1.095263322956349
0.011549	0.185486	0.001672	6136.266960148003	1.108813	1.101103	1.1108342027667149	1.1031236808674603	1.1030269169042808	1.0953176728880951
0.011550	0.185669	0.001678	6142.324165148002	1.108872	1.101153	1.1108933777777779	1.1031738558333333	1.103086091915344	1.0953678478539681
0.011551	0.185822	0.001685	6147.371835148004	1.108930	1.101205	1.1109515527888407	1.1032260307992063	1.1031442669264067	1.0954200228198412
0.011552	0.185898	0.001660	6149.895671148002	1.108987	1.101260	1.1110087277999037	1.1032812057650794	1.1032014419374696	1.0954751977857142
0.011554	0.186127	0.001660	6157.467176148002	1.109045	1.101308	1.11106707782203	1.1033295556968254	1.1032597919595961	1.0955235477174603
0.011555	0.186264	0.001691	6162.010080148002	1.109103	1.101360	1.1111252528330928	1.1033817306626983	1.1033179669706588	1.0955757226833331
0.011556	0.186340	0.001666	6164.533915148002	1.109161	1.101415	1.111183427844156	1.1034369056285716	1.1033761419817218	1.0956308976492064
0.011557	0.186584	0.001666	6172.610188148003	1.109219	1.101463	1.1112416028552188	1.1034850805944445	1.103434316992785	1.0956790726150794
0.011559	0.186707	0.001697	6176.648324148004	1.109278	1.101516	1.1113009528773448	1.1035384305261904	1.1034936670149107	1.0957324225468252
0.011560	0.186829	0.001660	6180.686461148003	1.109335	1.101569	1.111358127888408	1.1035916054920636	1.103550842025974	1.0957855975126984
0.011561	0.187042	0.001654	6187.753199148003	1.109393	1.101618	1.111416302899471	1.1036407804579365	1.1036090170370372	1.0958347724785713
0.011562	0.187195	0.001685	6192.800870148003	1.109451	1.101669	1.1114744779105339	1.1036919554238096	1.1036671920480998	1.0958859474444445
0.011564	0.187317	0.001666	6196.839006148002	1.109509	1.101722	1.11153282793266	1.1037453053555557	1.1037255420702259	1.0959392973761906
0.011565	0.187485	0.001685	6202.391444148003	1.109567	1.101773	1.1115910029437228	1.1037964803214284	1.103783717081289	1.0959904723420633
0.011566	0.187576	0.001660	6205.420046148003	1.109625	1.101827	1.1116491779547861	1.1038506552873015	1.103841892092352	1.0960446473079364
0.011567	0.187775	0.001642	6211.982018148003	1.109682	1.101876	1.111706352965849	1.1038998302531746	1.103899067103415	1.0960938222738095
0.011569	0.187881	0.001636	6215.515387148003	1.109739	1.101928	1.111763702987975	1.1039521801849206	1.103956417125541	1.0961461722055554
0.011570	0.188126	0.001642	6223.591660148002	1.109795	1.101975	1.111819877999038	1.1039993551507936	1.1040125921366042	1.0961933471714285
0.011571	0.188202	0.001654	6226.115495148002	1.109853	1.102029	1.111878053010101	1.1040535301166665	1.1040707671476668	1.0962475221373014
0.011572	0.188370	0.001630	6231.667933148003	1.109909	1.102079	1.1119342280211642	1.1041037050825397	1.10412694215873	1.0962976971031746
0.011574	0.188492	0.001611	6235.706069148004	1.109965	1.102130	1.1119905780432902	1.1041550550142858	1.1041832921808563	1.0963490470349206
0.011575	0.188690	0.001672	6242.268041148003	1.110023	1.102179	1.112048753054353	1.1042042299801587	1.104241467191919	1.0963982220007935
0.011576	0.188797	0.001660	6245.801410148002	1.110081	1.102232	1.1121069280654161	1.1042574049460319	1.104299642202982	1.0964513969666667
0.011577	0.189026	0.001648	6253.372916148002	1.110138	1.102280	1.112164103076479	1.1043055799119046	1.104356817214045	1.0964995719325394
0.011579	0.189148	0.001660	6257.411052148003	1.110195	1.102332	1.1122214530986052	1.1043579298436508	1.1044141672361714	1.0965519218642856
0.011580	0.189301	0.001666	6262.458723148004	1.110253	1.102384	1.112279628109668	1.1044101048095238	1.104472342247234	1.0966040968301587
0.011581	0.189407	0.001624	6265.9920921480025	1.110309	1.102435	1.112335803120731	1.104461279775397	1.1045285172582973	1.0966552717960318
0.011582	0.189651	0.001605	6274.068365148003	1.110365	1.102481	1.1123919781317941	1.1045074547412699	1.10458469226936	1.0967014467619047
0.011584	0.189743	0.001642	6277.096967148003	1.110422	1.102534	1.1124493281539203	1.1045608046730158	1.1046420422914864	1.0967547966936506
0.011585	0.189911	0.001642	6282.649405148002	1.110479	1.102584	1.1125065031649832	1.104610979638889	1.1046992173025494	1.0968049716595238
0.011586	0.190048	0.001624	6287.192309148002	1.110535	1.102635	1.1125626781760463	1.104662154604762	1.1047553923136122	1.0968561466253968
0.011587	0.190216	0.001648	6292.744746148002	1.110592	1.102685	1.1126198531871092	1.104712329570635	1.1048125673246751	1.0969063215912698
0.011589	0.190338	0.001654	6296.782883148004	1.110649	1.102737	1.1126772032092351	1.104764679502381	1.104869917346801	1.096958671523016
0.011590	0.190491	0.001599	6301.830553148004	1.110705	1.102786	1.1127333782202982	1.104813854468254	1.1049260923578643	1.0970078464888888
0.011591	0.190674	0.001605	6307.887758148003	1.110760	1.102834	1.1127885532313613	1.1048620294341271	1.1049812673689274	1.097056021454762
0.011592	0.190781	0.001605	6311.4211271480035	1.110816	1.102886	1.1128447282424243	1.1049142044	1.1050374423799902	1.0971081964206348
0.011594	0.190994	0.001642	6318.487866148003	1.110873	1.102933	1.1129020782645502	1.104961554331746	1.1050947924021162	1.0971555463523808
0.011595	0.191086	0.001617	6321.516468148004	1.110929	1.102986	1.1129582532756133	1.1050147292976191	1.1051509674131794	1.097208721318254
0.011596	0.191269	0.001630	6327.573673148003	1.110986	1.103035	1.1130154282866762	1.105063904263492	1.1052081424242424	1.0972578962841268
0.011597	0.191437	0.001630	6333.126110148003	1.111042	1.103084	1.1130716032977395	1.105113079229365	1.1052643174353056	1.09730707125
0.011599	0.191605	0.001617	6338.678548148004	1.111098	1.103133	1.1131279533198652	1.105162429161111	1.1053206674574314	1.097356421181746
0.011600	0.191727	0.001666	6342.716684148003	1.111156	1.103186	1.1131861283309283	1.105215604126984	1.1053788424684945	1.097409596147619
0.011601	0.191818	0.001624	6345.745286148003	1.111212	1.103238	1.1132423033419914	1.1052677790928571	1.1054350174795573	1.097461771113492
0.011602	0.192032	0.001563	6352.812025148003	1.111267	1.103284	1.1132974783530543	1.10531395405873	1.1054901924906204	1.0975079460793649
0.011604	0.192169	0.001617	6357.354929148003	1.111322	1.103334	1.1133528283751803	1.1053643039904761	1.1055455425127465	1.097558296011111
0.011605	0.192291	0.001636	6361.393065148002	1.111379	1.103385	1.1134100033862433	1.1054154789563493	1.1056027175238095	1.0976094709769841
0.011606	0.192474	0.001605	6367.450270148003	1.111435	1.103434	1.1134661783973063	1.1054646539222222	1.1056588925348723	1.097658645942857
0.011607	0.192612	0.001605	6371.993173148003	1.111490	1.103484	1.1135213534083694	1.1055148288880952	1.1057140675459354	1.09770882090873
0.011609	0.192780	0.001611	6377.545611148003	1.111546	1.103532	1.1135777034304954	1.1055631788198412	1.1057704175680616	1.097757170840476
0.011610	0.192917	0.001624	6382.088514148003	1.111602	1.103583	1.1136338784415585	1.1056143537857144	1.1058265925791244	1.0978083458063492
0.011611	0.193039	0.001587	6386.126651148003	1.111657	1.103633	1.1136890534526214	1.1056645287515874	1.1058817675901875	1.0978585207722222
0.011612	0.193207	0.001575	6391.679088148003	1.111712	1.103681	1.1137442284636845	1.1057127037174603	1.1059369426012506	1.0979066957380952
0.011614	0.193359	0.001630	6396.726759148003	1.111768	1.103730	1.1138005784858105	1.1057620536492065	1.1059932926233764	1.0979560456698414
0.011615	0.193497	0.001569	6401.269662148003	1.111823	1.103779	1.1138557534968736	1.1058112286150794	1.1060484676344395	1.0980052206357143
0.011616	0.193680	0.001569	6407.326867148004	1.111877	1.103826	1.1139099285079366	1.1058584035809524	1.1061026426455025	1.0980523956015873
0.011617	0.193817	0.001587	6411.869770148003	1.111932	1.103875	1.1139651035189995	1.1059075785468253	1.1061578176565656	1.0981015705674602
0.011619	0.194031	0.001575	6418.936509148003	1.111987	1.103921	1.1140204535411256	1.1059539284785713	1.1062131676786917	1.0981479204992062
0.011620	0.194077	0.001593	6420.450810148002	1.112042	1.103974	1.1140756285521884	1.1060071034444445	1.1062683426897544	1.0982010954650794
0.011621	0.194260	0.001581	6426.508015148003	1.112097	1.104021	1.1141308035632516	1.1060542784103173	1.1063235177008175	1.0982482704309522
0.011622	0.194412	0.001569	6431.555685148003	1.112151	1.104070	1.1141849785743145	1.1061034533761906	1.1063776927118805	1.0982974453968255
0.011624	0.194595	0.001599	6437.612890148002	1.112206	1.104117	1.1142403285964406	1.1061508033079366	1.1064330427340066	1.0983447953285714
0.011625	0.194702	0.001550	6441.146259148003	1.112261	1.104167	1.1142955036075035	1.1062009782738094	1.1064882177450697	1.0983949702944442
0.011626	0.194916	0.001575	6448.212998148003	1.112315	1.104212	1.1143496786185665	1.1062461532396826	1.1065423927561326	1.0984401452603174
0.011627	0.195023	0.001556	6451.746367148004	1.112369	1.104262	1.1144038536296295	1.1062963282055556	1.1065965677671956	1.0984903202261904
0.011629	0.195175	0.001593	6456.794038148002	1.112424	1.104311	1.1144592036517558	1.1063456781373016	1.1066519177893217	1.0985396701579364
0.011630	0.195282	0.001593	6460.327407148003	1.112479	1.104361	1.1145143786628187	1.1063958531031746	1.1067070928003848	1.0985898451238094
0.011631	0.195496	0.001526	6467.394146148003	1.112533	1.104406	1.1145685536738816	1.1064410280690475	1.1067612678114478	1.0986350200896824
0.011632	0.195648	0.001575	6472.4418161480025	1.112587	1.104454	1.1146227286849446	1.1064892030349207	1.1068154428225108	1.0986831950555556
0.011634	0.195801	0.001605	6477.489487148003	1.112642	1.104503	1.1146780787070707	1.1065385529666667	1.1068707928446369	1.0987325449873016
0.011635	0.195923	0.001544	6481.527623148004	1.112696	1.104551	1.1147322537181337	1.1065867279325396	1.1069249678556998	1.0987807199531745
0.011636	0.196121	0.001550	6488.089595148003	1.112750	1.104597	1.1147864287291966	1.1066329028984128	1.1069791428667628	1.0988268949190476
0.011637	0.196243	0.001599	6492.127731148003	1.112805	1.104647	1.1148416037402598	1.1066830778642855	1.107034317877826	1.0988770698849204
0.011639	0.196396	0.001563	6497.175402148003	1.112859	1.104695	1.1148959537623857	1.1067314277960316	1.1070886678999519	1.0989254198166665
0.011640	0.196579	0.001556	6503.232607148004	1.112913	1.104741	1.114950128773449	1.1067776027619047	1.1071428429110148	1.0989715947825396
0.011641	0.196716	0.001550	6507.775510148003	1.112967	1.104790	1.1150043037845119	1.1068267777277778	1.1071970179220778	1.0990207697484127
0.011642	0.196854	0.001575	6512.318413148003	1.113022	1.104838	1.1150594787955748	1.1068749526936508	1.107252192933141	1.0990689447142856
0.011644	0.197052	0.001587	6518.8803851480025	1.113076	1.104885	1.1151138288177007	1.1069223026253967	1.1073065429552669	1.0991162946460316
0.011645	0.197144	0.001563	6521.908987148003	1.113131	1.104936	1.1151690038287638	1.1069734775912698	1.10736171796633	1.0991674696119047
0.011646	0.197327	0.001593	6527.966192148004	1.113186	1.104983	1.115224178839827	1.1070206525571429	1.107416892977393	1.0992146445777777
0.011647	0.197464	0.001550	6532.509096148004	1.113240	1.105031	1.11527835385089	1.107068827523016	1.107471067988456	1.099262819543651
0.011649	0.197647	0.001563	6538.5663001480025	1.113294	1.105078	1.1153327038730159	1.107116177454762	1.107525418010582	1.0993101694753968
0.011650	0.197754	0.001569	6542.099669148003	1.113348	1.105127	1.1153868788840788	1.1071653524206349	1.107579593021645	1.0993593444412697
0.011651	0.197937	0.001532	6548.156874148002	1.113401	1.105173	1.115440053895142	1.107211527386508	1.1076327680327078	1.0994055194071428
0.011652	0.198105	0.001550	6553.709312148003	1.113455	1.105220	1.115494228906205	1.107258702352381	1.1076869430437712	1.0994526943730158
0.011654	0.198242	0.001544	6558.2522151480025	1.113509	1.105268	1.115548578928331	1.1073070522841268	1.1077412930658972	1.0995010443047617
0.011655	0.198364	0.001544	6562.290352148002	1.113562	1.105316	1.1156017539393939	1.10735522725	1.10779446807696	1.0995492192706349
0.011656	0.198578	0.001544	6569.357090148003	1.113616	1.105361	1.1156559289504568	1.107400402215873	1.107848643088023	1.0995943942365078
0.011657	0.198730	0.001538	6574.404761148004	1.113669	1.105408	1.11570910396152	1.107447577181746	1.1079018180990858	1.0996415692023809
0.011659	0.198822	0.001556	6577.433363148002	1.113723	1.105458	1.115763453983646	1.1074979271134922	1.1079561681212122	1.099691919134127
0.011660	0.199020	0.001508	6583.9953351480035	1.113775	1.105502	1.115815628994709	1.107542102079365	1.108008343132275	1.0997360940999998
0.011661	0.199188	0.001501	6589.547772148004	1.113827	1.105547	1.115867804005772	1.1075872770452382	1.108060518143338	1.099781269065873
0.011662	0.199295	0.001550	6593.081142148003	1.113881	1.105596	1.1159219790168349	1.107636452011111	1.108114693154401	1.099830444031746
0.011664	0.199417	0.001532	6597.119278148002	1.113934	1.105644	1.115975329038961	1.1076848019428571	1.1081680431765268	1.099878793963492
0.011665	0.199570	0.001514	6602.1669491480025	1.113987	1.105690	1.1160285040500242	1.1077309769087302	1.1082212181875901	1.099924968929365
0.011666	0.199738	0.001532	6607.719386148003	1.114040	1.105736	1.116081679061087	1.1077771518746031	1.108274393198653	1.099971143895238
0.011667	0.199905	0.001526	6613.271824148003	1.114092	1.105782	1.1161338540721502	1.1078233268404762	1.108326568209716	1.100017318861111
0.011669	0.200043	0.001532	6617.814727148003	1.114146	1.105830	1.116188204094276	1.1078716767722223	1.108380918231842	1.1000656687928572
0.011670	0.200195	0.001532	6622.862398148003	1.114198	1.105876	1.116240379105339	1.1079178517380954	1.1084330932429052	1.1001118437587303
0.011671	0.200348	0.001495	6627.910068148003	1.114250	1.105922	1.1162925541164022	1.1079640267039683	1.1084852682539683	1.1001580187246032
0.011672	0.200531	0.001501	6633.967273148002	1.114303	1.105966	1.1163457291274652	1.1080082016698414	1.1085384432650311	1.1002021936904762
0.011674	0.200638	0.001501	6637.500642148003	1.114355	1.106014	1.116398079149591	1.1080565516015874	1.1085907932871573	1.1002505436222223
0.011675	0.200806	0.001544	6643.053080148004	1.114408	1.106060	1.1164512541606542	1.1081027265674603	1.10864396829822	1.1002967185880952
0.011676	0.200943	0.001495	6647.595983148003	1.114460	1.106107	1.116503429171717	1.1081499015333334	1.1086961433092832	1.1003438935539682
0.011677	0.201126	0.001514	6653.653188148002	1.114512	1.106151	1.1165556041827802	1.1081940764992064	1.1087483183203464	1.1003880685198413
0.011679	0.201279	0.001495	6658.700858148002	1.114564	1.106197	1.1166079542049063	1.1082404264309524	1.1088006683424725	1.1004344184515873
0.011680	0.201385	0.001495	6662.234228148003	1.114616	1.106244	1.1166601292159692	1.1082876013968255	1.1088528433535352	1.1004815934174603
0.011681	0.201538	0.001495	6667.281898148003	1.114668	1.106290	1.1167123042270322	1.1083337763626984	1.1089050183645983	1.1005277683833332
0.011682	0.201721	0.001526	6673.339103148002	1.114721	1.106335	1.1167654792380952	1.1083789513285716	1.1089581933756611	1.1005729433492064
0.011684	0.201813	0.001495	6676.367705148003	1.114773	1.106383	1.1168178292602213	1.1084273012603174	1.1090105433977873	1.1006212932809523
0.011685	0.202011	0.001495	6682.929677148002	1.114824	1.106427	1.1168690042712843	1.1084714762261905	1.1090617184088503	1.1006654682468253
0.011686	0.202103	0.001483	6685.9582791480025	1.114876	1.106475	1.1169211792823472	1.1085196511920636	1.1091138934199134	1.1007136432126985
0.011687	0.202332	0.001556	6693.529785148003	1.114929	1.106518	1.1169743542934103	1.1085628261579363	1.1091670684309762	1.1007568181785712
0.011689	0.202484	0.001471	6698.577455148003	1.114981	1.106563	1.1170267043155364	1.1086081760896824	1.1092194184531023	1.1008021681103173
0.011690	0.202637	0.001477	6703.625126148003	1.115032	1.106609	1.1170778793265994	1.1086543510555555	1.1092705934641653	1.1008483430761904
0.011691	0.202728	0.001514	6706.653728148003	1.115084	1.106657	1.1171300543376623	1.1087025260214285	1.1093227684752285	1.1008965180420633
0.011692	0.202896	0.001471	6712.206166148004	1.115135	1.106701	1.1171812293487253	1.1087467009873015	1.1093739434862915	1.1009406930079364
0.011694	0.203079	0.001471	6718.263370148003	1.115187	1.106745	1.1172335793708512	1.1087910509190477	1.1094262935084171	1.1009850429396826
0.011695	0.203232	0.001520	6723.311041148003	1.115239	1.106791	1.1172857543819146	1.1088372258849206	1.1094784685194807	1.1010312179055555
0.011696	0.203354	0.001526	6727.349177148002	1.115292	1.106838	1.1173389293929774	1.1088844008507937	1.1095316435305436	1.1010783928714285
0.011697	0.203552	0.001477	6733.9111491480035	1.115343	1.106882	1.1173901044040404	1.1089285758166665	1.1095828185416066	1.1011225678373013
0.011699	0.203705	0.001508	6738.958820148004	1.115395	1.106927	1.1174424544261663	1.1089739257484128	1.1096351685637322	1.1011679177690477
0.011700	0.203812	0.001477	6742.492189148003	1.115447	1.106974	1.1174946294372294	1.1090211007142856	1.1096873435747954	1.1012150927349205
0.011701	0.203949	0.001465	6747.035092148002	1.115497	1.107019	1.1175448044482925	1.1090662756801588	1.1097375185858587	1.1012602677007937
0.011702	0.204132	0.001471	6753.092297148003	1.115549	1.107063	1.1175969794593554	1.1091104506460316	1.1097896935969214	1.1013044426666665
0.011704	0.204224	0.001501	6756.120899148003	1.115600	1.107110	1.1176483294814814	1.1091578005777778	1.1098410436190473	1.1013517925984126
0.011705	0.204437	0.001440	6763.187638148003	1.115651	1.107152	1.1176995044925444	1.1091999755436508	1.1098922186301103	1.1013939675642856
0.011706	0.204620	0.001489	6769.2448431480025	1.115702	1.107196	1.1177506795036074	1.1092441505095239	1.1099433936411733	1.1014381425301587
0.011707	0.204773	0.001495	6774.292513148002	1.115754	1.107241	1.1178028545146703	1.1092893254753968	1.1099955686522365	1.1014833174960317
0.011709	0.204880	0.001471	6777.825883148003	1.115805	1.107288	1.1178542045367965	1.109336675407143	1.1100469186743624	1.1015306674277778
0.011710	0.205078	0.001447	6784.387854148003	1.115855	1.107330	1.1179043795478596	1.1093788503730158	1.1100970936854258	1.1015728423936506
0.011711	0.205215	0.001483	6788.9307581480025	1.115906	1.107376	1.1179555545589226	1.1094250253388889	1.1101482686964887	1.1016190173595237
0.011712	0.205322	0.001501	6792.464127148003	1.115958	1.107423	1.1180077295699855	1.109472200304762	1.1102004437075514	1.1016661923253968
0.011714	0.205505	0.001434	6798.521332148002	1.116008	1.107465	1.1180580795921116	1.1095145502365078	1.1102507937296777	1.1017085422571427
0.011715	0.205688	0.001489	6804.578536148003	1.116060	1.107509	1.1181102546031747	1.109558725202381	1.1103029687407409	1.101752717223016
0.011716	0.205841	0.001489	6809.626207148003	1.116111	1.107554	1.1181614296142377	1.1096039001682538	1.1103541437518039	1.1017978921888887
0.011717	0.205948	0.001447	6813.159576148002	1.116162	1.107600	1.1182126046253007	1.109650075134127	1.1104053187628669	1.1018440671547618
0.011719	0.206131	0.001483	6819.216781148003	1.116213	1.107644	1.1182639546474265	1.1096944250658731	1.1104566687849924	1.101888417086508
0.011720	0.206268	0.001483	6823.759684148003	1.116264	1.107689	1.1183151296584897	1.1097396000317459	1.1105078437960558	1.1019335920523807
0.011721	0.206421	0.001453	6828.807355148003	1.116315	1.107734	1.1183663046695527	1.109784774997619	1.1105590188071188	1.101978767018254
0.011722	0.206573	0.001453	6833.855025148003	1.116365	1.107778	1.1184164796806157	1.109828949963492	1.1106091938181817	1.1020229419841268
0.011724	0.206726	0.001495	6838.902696148003	1.116417	1.107823	1.1184688297027416	1.109874299895238	1.1106615438403078	1.1020682919158729
0.011725	0.206848	0.001477	6842.940832148002	1.116468	1.107869	1.1185200047138046	1.1099204748611111	1.1107127188513708	1.102114466881746
0.011726	0.207001	0.001404	6847.988503148003	1.116517	1.107912	1.1185691797248678	1.109963649826984	1.110761893862434	1.1021576418476189
0.011727	0.207199	0.001453	6854.550474148004	1.116567	1.107954	1.1186193547359309	1.1100058247928573	1.1108120688734968	1.102199816813492
0.011729	0.207306	0.001471	6858.083844148003	1.116618	1.108000	1.1186707047580569	1.1100521747246033	1.1108634188956228	1.1022461667452381
0.011730	0.207458	0.001434	6863.131514148003	1.116668	1.108044	1.1187208797691197	1.1100963496904763	1.1109135939066856	1.1022903417111112
0.011731	0.207672	0.001453	6870.198253148003	1.116718	1.108085	1.1187710547801828	1.1101375246563492	1.110963768917749	1.102331516676984
0.011732	0.207748	0.001447	6872.7220881480025	1.116768	1.108132	1.1188212297912459	1.1101846996222222	1.1110139439288118	1.102378691642857
0.011734	0.207901	0.001459	6877.769759148003	1.116818	1.108176	1.118871579813372	1.1102290495539684	1.111064293950938	1.1024230415746032
0.011735	0.208054	0.001392	6882.817429148003	1.116867	1.108219	1.1189207548244349	1.1102722245198413	1.1111134689620008	1.1024662165404762
0.011736	0.208267	0.001465	6889.884168148003	1.116918	1.108260	1.1189719298354979	1.1103133994857144	1.1111646439730638	1.1025073915063492
0.011737	0.208359	0.001440	6892.912770148003	1.116968	1.108306	1.1190221048465607	1.1103595744515873	1.1112148189841267	1.1025535664722221
0.011739	0.208542	0.001447	6898.969975148002	1.117018	1.108349	1.119072454868687	1.1104029243833333	1.111265169006253	1.1025969164039682
0.011740	0.208710	0.001428	6904.522412148002	1.117067	1.108391	1.11912162987975	1.1104450993492063	1.111314344017316	1.1026390913698412
0.011741	0.208862	0.001465	6909.570083148003	1.117118	1.108435	1.119172804890813	1.1104892743150794	1.111365519028379	1.1026832663357142
0.011742	0.208954	0.001416	6912.598685148003	1.117167	1.108481	1.1192219799018759	1.1105354492809525	1.1114146940394418	1.1027294413015873
0.011744	0.209198	0.001434	6920.6749581480035	1.117217	1.108520	1.1192723299240017	1.1105747992126984	1.1114650440615677	1.1027687912333333
0.011745	0.209274	0.001434	6923.1987931480035	1.117267	1.108567	1.119322504935065	1.1106219741785714	1.111515219072631	1.1028159661992063
0.011746	0.209442	0.001428	6928.751231148002	1.117316	1.108610	1.119371679946128	1.1106651491444446	1.1115643940836941	1.1028591411650794
0.011747	0.209610	0.001453	6934.3036681480025	1.117366	1.108653	1.119421854957191	1.1107083241103175	1.111614569094757	1.1029023161309524
0.011749	0.209763	0.001410	6939.351339148003	1.117415	1.108695	1.119471204979317	1.1107506740420634	1.1116639191168831	1.1029446660626983
0.011750	0.209961	0.001422	6945.913311148002	1.117465	1.108736	1.1195213799903798	1.1107918490079365	1.111714094127946	1.1029858410285713
0.011751	0.210114	0.001422	6950.960981148002	1.117514	1.108779	1.119570555001443	1.1108350239738094	1.1117632691390091	1.1030290159944443
0.011752	0.210205	0.001404	6953.989583148003	1.117563	1.108824	1.1196197300125061	1.1108801989396826	1.1118124441500723	1.1030741909603174
0.011754	0.210358	0.001428	6959.037254148003	1.117612	1.108867	1.119669080034632	1.1109235488714286	1.111861794172198	1.1031175408920635
0.011755	0.210480	0.001416	6963.075390148002	1.117661	1.108911	1.119718255045695	1.1109677238373015	1.1119109691832612	1.1031617158579363
0.011756	0.210678	0.001410	6969.637362148003	1.117710	1.108952	1.119767430056758	1.1110088988031745	1.1119601441943239	1.1032028908238094
0.011757	0.210815	0.001440	6974.180266148003	1.117760	1.108996	1.1198176050678212	1.1110530737690476	1.1120103192053872	1.1032470657896825
0.011759	0.210922	0.001416	6977.713635148002	1.117809	1.109041	1.1198669550899472	1.1110984237007937	1.1120596692275133	1.1032924157214286
0.011760	0.211151	0.001410	6985.285141148002	1.117858	1.109080	1.11991613010101	1.1111375986666667	1.112108844238576	1.1033315906873016
0.011761	0.211273	0.001428	6989.323277148003	1.117907	1.109125	1.119965305112073	1.1111827736325397	1.1121580192496392	1.1033767656531746
0.011762	0.211334	0.001422	6991.342345148003	1.117957	1.109171	1.1200154801231361	1.1112289485984126	1.112208194260702	1.1034229406190474
0.011764	0.211609	0.001410	7000.4281521480025	1.118006	1.109209	1.1200648301452623	1.1112672985301586	1.1122575442828282	1.1034612905507934
0.011765	0.211716	0.001453	7003.9615221480035	1.118056	1.109255	1.1201150051563251	1.111313473496032	1.112307719293891	1.1035074655166668
0.011766	0.211868	0.001422	7009.009192148003	1.118105	1.109298	1.120164180167388	1.1113566484619046	1.1123568943049542	1.1035506404825395
0.011767	0.211990	0.001404	7013.047328148003	1.118154	1.109341	1.1202133551784512	1.1113998234277778	1.1124060693160174	1.1035938154484126
0.011769	0.212158	0.001385	7018.599766148003	1.118202	1.109383	1.1202617052005772	1.1114421733595239	1.1124544193381434	1.1036361653801587
0.011770	0.212357	0.001422	7025.161738148003	1.118251	1.109423	1.1203108802116404	1.1114823483253968	1.1125035943492065	1.1036763403460317
0.011771	0.212448	0.001379	7028.190340148003	1.118299	1.109467	1.1203590552227032	1.1115265232912699	1.1125517693602691	1.1037205153119047
0.011772	0.212585	0.001379	7032.733243148003	1.118347	1.109510	1.1204072302337662	1.1115696982571428	1.1125999443713321	1.1037636902777777
0.011774	0.212830	0.001410	7040.809516148003	1.118396	1.109548	1.1204565802558921	1.1116080481888888	1.1126492943934583	1.1038020402095237
0.011775	0.212921	0.001440	7043.838119148002	1.118445	1.109594	1.1205057552669553	1.111654223154762	1.1126984694045214	1.1038482151753968
0.011776	0.213104	0.001398	7049.895323148003	1.118494	1.109635	1.1205549302780184	1.1116953981206348	1.1127476444155846	1.1038893901412696
0.011777	0.213287	0.001422	7055.952528148004	1.118543	1.109677	1.1206041052890814	1.111737573086508	1.1127968194266473	1.1039315651071429
0.011779	0.213379	0.001404	7058.981130148002	1.118592	1.109722	1.1206534553112073	1.111782923018254	1.1128461694487735	1.103976915038889
0.011780	0.213593	0.001379	7066.047869148002	1.118640	1.109761	1.1207016303222703	1.111822097984127	1.1128943444598365	1.1040160900047618
0.011781	0.213730	0.001385	7070.590772148003	1.118688	1.109803	1.1207498053333331	1.1118642729500001	1.112942519470899	1.104058264970635
0.011782	0.213852	0.001404	7074.628909148003	1.118736	1.109846	1.1207979803443964	1.111907447915873	1.1129906944819625	1.104101439936508
0.011784	0.213943	0.001385	7077.657511148003	1.118784	1.109891	1.1208463303665224	1.111952797847619	1.1130390445040885	1.1041467898682538
0.011785	0.214172	0.001355	7085.229017148004	1.118832	1.109928	1.1208945053775854	1.111989972813492	1.1130872195151515	1.104183964834127
0.011786	0.214340	0.001398	7090.781454148004	1.118880	1.109970	1.1209426803886484	1.1120321477793649	1.1131353945262146	1.1042261397999997
0.011787	0.214417	0.001398	7093.305290148002	1.118928	1.110015	1.1209908553997112	1.112077322745238	1.1131835695372772	1.104271314765873
0.011789	0.214600	0.001355	7099.362494148003	1.118976	1.110055	1.1210392054218374	1.1121176726769841	1.1132319195594036	1.104311664697619
0.011790	0.214752	0.001404	7104.410165148003	1.119024	1.110097	1.1210873804329005	1.1121598476428571	1.1132800945704666	1.104353839663492
0.011791	0.214859	0.001422	7107.943534148002	1.119073	1.110141	1.1211365554439634	1.1122040226087302	1.1133292695815293	1.104398014629365
0.011792	0.215012	0.001367	7112.991205148002	1.119121	1.110182	1.1211847304550264	1.1122451975746033	1.1133774445925924	1.1044391895952381
0.011794	0.215225	0.001355	7120.057943148004	1.119168	1.110221	1.1212320804771525	1.1122845475063492	1.1134247946147187	1.104478539526984
0.011795	0.215393	0.001410	7125.6103811480025	1.119216	1.110262	1.1212802554882155	1.1123257224722223	1.1134729696257817	1.1045197144928571
0.011796	0.215500	0.001367	7129.143750148003	1.119264	1.110305	1.1213284304992786	1.1123688974380954	1.1135211446368447	1.1045628894587303
0.011797	0.215714	0.001361	7136.210489148003	1.119311	1.110344	1.1213756055103414	1.1124080724039682	1.1135683196479076	1.104602064424603
0.011799	0.215805	0.001385	7139.239091148003	1.119359	1.110388	1.1214239555324674	1.1124524223357142	1.1136166696700336	1.104646414356349
0.011800	0.215958	0.001404	7144.286762148004	1.119407	1.110430	1.1214721305435307	1.1124945973015874	1.1136648446810966	1.1046885893222222
0.011801	0.216095	0.001324	7148.829665148003	1.119454	1.110471	1.1215193055545936	1.1125357722674603	1.1137120196921595	1.104729764288095
0.011802	0.216324	0.001410	7156.401171148003	1.119502	1.110510	1.1215674805656566	1.1125749472333335	1.1137601947032225	1.1047689392539684
0.011804	0.216385	0.001361	7158.420239148003	1.119550	1.110555	1.1216158305877826	1.1126202971650794	1.1138085447253485	1.1048142891857142
0.011805	0.216583	0.001367	7164.9822111480025	1.119597	1.110594	1.1216630055988455	1.1126594721309524	1.1138557197364114	1.1048534641515873
0.011806	0.216736	0.001379	7170.0298811480025	1.119645	1.110635	1.1217111806099087	1.1127006470968255	1.1139038947474749	1.1048946391174603
0.011807	0.216888	0.001416	7175.077552148003	1.119693	1.110677	1.1217593556209717	1.1127428220626983	1.1139520697585379	1.104936814083333
0.011809	0.217041	0.001331	7180.125222148003	1.119740	1.110718	1.1218067056430976	1.1127841719944445	1.1139994197806637	1.1049781640150793
0.011810	0.217239	0.001379	7186.687194148002	1.119788	1.110757	1.1218548806541606	1.1128233469603175	1.1140475947917268	1.1050173389809523
0.011811	0.217361	0.001361	7190.7253311480035	1.119835	1.110799	1.1219020556652235	1.1128655219261905	1.1140947698027897	1.1050595139468253
0.011812	0.217499	0.001367	7195.268234148003	1.119882	1.110841	1.1219492306762868	1.1129076968920635	1.114141944813853	1.1051016889126983
0.011814	0.217621	0.001337	7199.306370148002	1.119929	1.110882	1.1219965806984127	1.1129490468238095	1.1141892948359788	1.1051430388444443
0.011815	0.217865	0.001349	7207.382643148003	1.119976	1.110919	1.1220437557094758	1.1129862217896824	1.1142364698470417	1.1051802138103173
0.011816	0.217926	0.001385	7209.4017111480025	1.120023	1.110964	1.1220909307205387	1.1130313967555556	1.1142836448581046	1.1052253887761905
0.011817	0.218094	0.001337	7214.954149148003	1.120070	1.111004	1.1221381057316016	1.1130715717214286	1.1143308198691675	1.1052655637420634
0.011819	0.218277	0.001367	7221.011354148002	1.120117	1.111044	1.1221854557537279	1.1131119216531746	1.1143781698912938	1.1053059136738095
0.011820	0.218460	0.001410	7227.068558148003	1.120166	1.111084	1.1222346307647908	1.1131520966190476	1.114427344902357	1.1053460886396824
0.011821	0.218536	0.001312	7229.592394148003	1.120212	1.111127	1.1222808057758538	1.1131952715849207	1.1144735199134197	1.1053892636055556
0.011822	0.218704	0.001343	7235.1448311480035	1.120258	1.111167	1.1223269807869167	1.1132354465507937	1.1145196949244829	1.1054294385714285
0.011824	0.218857	0.001349	7240.192502148004	1.120305	1.111207	1.1223743308090428	1.1132757964825397	1.1145670449466087	1.1054697885031746
0.011825	0.218979	0.001349	7244.230638148003	1.120352	1.111249	1.122421505820106	1.1133179714484127	1.114614219957672	1.1055119634690476
0.011826	0.219147	0.001337	7249.783076148004	1.120398	1.111288	1.1224676808311689	1.1133571464142857	1.1146603949687348	1.1055511384349206
0.011827	0.219299	0.001343	7254.8307461480035	1.120445	1.111328	1.1225148558422318	1.113397321380159	1.1147075699797977	1.1055913134007938
0.011829	0.219452	0.001385	7259.878417148004	1.120492	1.111370	1.1225622058643578	1.1134396713119048	1.114754920001924	1.1056336633325397
0.011830	0.219620	0.001373	7265.430854148002	1.120540	1.111410	1.1226103808754209	1.1134798462777777	1.114803095012987	1.1056738382984126
0.011831	0.219788	0.001331	7270.983292148003	1.120586	1.111450	1.122656555886484	1.113520021243651	1.1148492700240502	1.1057140132642858
0.011832	0.219925	0.001349	7275.526195148002	1.120633	1.111491	1.122703730897547	1.1135611962095238	1.114896445035113	1.1057551882301586
0.011834	0.220108	0.001361	7281.583400148003	1.120680	1.111530	1.1227510809196728	1.1136005461412697	1.114943795057239	1.1057945381619045
0.011835	0.220261	0.001349	7286.631070148003	1.120727	1.111571	1.122798255930736	1.113641721107143	1.1149909700683018	1.1058357131277778
0.011836	0.220398	0.001355	7291.173974148003	1.120774	1.111612	1.1228454309417988	1.1136828960730158	1.1150381450793647	1.1058768880936507
0.011837	0.220505	0.001312	7294.707343148002	1.120819	1.111653	1.122890605952862	1.113724071038889	1.1150833200904282	1.1059180630595238
0.011839	0.220703	0.001331	7301.269315148003	1.120866	1.111691	1.122937955974988	1.113762420970635	1.115130670112554	1.1059564129912698
0.011840	0.220856	0.001361	7306.316985148003	1.120913	1.111732	1.122985130986051	1.1138035959365078	1.115177845123617	1.1059975879571426
0.011841	0.220963	0.001349	7309.850355148003	1.120959	1.111774	1.123031305997114	1.113845770902381	1.1152240201346801	1.1060397629230159
0.011842	0.221085	0.001300	7313.888491148004	1.121005	1.111814	1.123077481008177	1.113885945868254	1.1152701951457429	1.1060799378888888
0.011844	0.221344	0.001355	7322.469531148003	1.121051	1.111850	1.123123831030303	1.1139222958	1.115316545167869	1.1061162878206348
0.011845	0.221436	0.001349	7325.498133148003	1.121098	1.111893	1.123171006041366	1.113965470765873	1.115363720178932	1.106159462786508
0.011846	0.221558	0.001318	7329.536270148003	1.121144	1.111934	1.123217181052429	1.114006645731746	1.1154098951899951	1.1062006377523808
0.011847	0.221710	0.001367	7334.5839401480025	1.121191	1.111975	1.123264356063492	1.114047820697619	1.115457070201058	1.1062418127182538
0.011849	0.221893	0.001349	7340.6411451480035	1.121238	1.112014	1.1233117060856181	1.1140871706293651	1.1155044202231843	1.10628116265
0.011850	0.222031	0.001343	7345.184048148003	1.121284	1.112054	1.123357881096681	1.1141273455952383	1.115550595234247	1.1063213376158731
0.011851	0.222229	0.001300	7351.746020148003	1.121330	1.112092	1.123404056107744	1.1141655205611112	1.1155967702453102	1.106359512581746
0.011852	0.222397	0.001324	7357.298458148003	1.121376	1.112131	1.123450231118807	1.1142046955269842	1.115642945256373	1.106398687547619
0.011854	0.222519	0.001355	7361.336594148002	1.121422	1.112172	1.123496581140933	1.1142460454587302	1.1156892952784991	1.106440037479365
0.011855	0.222641	0.001318	7365.374730148003	1.121468	1.112213	1.1235427561519962	1.114287220424603	1.1157354702895623	1.106481212445238
0.011856	0.222900	0.001331	7373.955770148003	1.121514	1.112248	1.1235889311630591	1.1143223953904762	1.115781645300625	1.106516387411111
0.011857	0.222992	0.001349	7376.984373148003	1.121561	1.112291	1.1236361061741222	1.114365570356349	1.1158288203116884	1.106559562376984
0.011859	0.223099	0.001300	7380.517742148002	1.121606	1.112332	1.1236814561962483	1.1144069202880953	1.1158741703338144	1.1066009123087301
0.011860	0.223267	0.001288	7386.070179148002	1.121651	1.112370	1.123726631207311	1.1144450952539684	1.115919345344877	1.1066390872746033
0.011861	0.223404	0.001361	7390.613083148002	1.121698	1.112411	1.1237738062183742	1.1144862702198413	1.1159665203559404	1.106680262240476
0.011862	0.223572	0.001318	7396.165521148003	1.121743	1.112450	1.1238189812294372	1.1145254451857143	1.1160116953670034	1.1067194372063491
0.011864	0.223709	0.001294	7400.708424148002	1.121789	1.112489	1.1238653312515632	1.1145647951174604	1.1160580453891291	1.1067587871380953
0.011865	0.223831	0.001312	7404.7465601480035	1.121834	1.112529	1.1239105062626262	1.1146049700833334	1.1161032204001922	1.1067989621039682
0.011866	0.223999	0.001324	7410.298998148002	1.121880	1.112568	1.1239566812736892	1.1146441450492064	1.1161493954112554	1.1068381370698412
0.011867	0.224167	0.001270	7415.851436148003	1.121924	1.112605	1.124000856284752	1.1146813200150794	1.1161935704223183	1.1068753120357142
0.011869	0.224350	0.001312	7421.9086401480035	1.121969	1.112643	1.1240462063068783	1.1147196699468254	1.1162389204444443	1.1069136619674602
0.011870	0.224442	0.001331	7424.937242148002	1.122015	1.112685	1.1240923813179413	1.1147618449126984	1.1162850954555075	1.1069558369333332
0.011871	0.224625	0.001288	7430.994447148003	1.122060	1.112722	1.1241375563290044	1.1147990198785713	1.1163302704665705	1.1069930118992062
0.011872	0.224792	0.001251	7436.546885148004	1.122104	1.112759	1.1241817313400673	1.1148361948444445	1.1163744454776334	1.1070301868650794
0.011874	0.224991	0.001355	7443.108856148003	1.122150	1.112797	1.1242280813621934	1.1148745447761905	1.1164207954997596	1.1070685367968254
0.011875	0.225067	0.001312	7445.632692148003	1.122196	1.112840	1.1242742563732564	1.1149177197420634	1.1164669705108223	1.1071117117626983
0.011876	0.225250	0.001276	7451.689896148004	1.122240	1.112877	1.1243184313843193	1.1149548947079364	1.1165111455218852	1.1071488867285713
0.011877	0.225418	0.001312	7457.242334148003	1.122286	1.112915	1.1243646063953823	1.1149930696738097	1.1165573205329484	1.1071870616944446
0.011879	0.225510	0.001318	7460.270936148003	1.122331	1.112957	1.1244099564175083	1.1150354196055556	1.1166026705550745	1.1072294116261905
0.011880	0.225632	0.001263	7464.309072148002	1.122375	1.112996	1.1244541314285714	1.1150745945714287	1.1166468455661374	1.1072685865920635
0.011881	0.225876	0.001251	7472.385345148003	1.122419	1.113029	1.1244983064396346	1.1151077695373017	1.1166910205772007	1.1073017615579366
0.011882	0.225967	0.001331	7475.413948148003	1.122464	1.113071	1.1245434814506974	1.1151499445031745	1.1167361955882633	1.1073439365238094
0.011884	0.226166	0.001276	7481.9759191480025	1.122509	1.113107	1.1245888314728234	1.1151862944349207	1.1167815456103893	1.1073802864555555
0.011885	0.226334	0.001288	7487.528357148003	1.122553	1.113145	1.1246330064838863	1.1152244694007938	1.1168257206214522	1.1074184614214286
0.011886	0.226425	0.001276	7490.556959148003	1.122598	1.113185	1.1246781814949496	1.1152646443666667	1.1168708956325157	1.1074586363873016
0.011887	0.226608	0.001318	7496.614164148003	1.122643	1.113223	1.1247233565060126	1.1153028193325398	1.1169160706435788	1.1074968113531747
0.011889	0.226746	0.001276	7501.157067148002	1.122688	1.113262	1.1247687065281384	1.1153421692642858	1.1169614206657044	1.1075361612849206
0.011890	0.226883	0.001300	7505.699971148002	1.122733	1.113301	1.1248138815392015	1.1153813442301588	1.1170065956767674	1.1075753362507936
0.011891	0.227051	0.001294	7511.252408148002	1.122777	1.113339	1.1248580565502644	1.1154195191960319	1.1170507706878303	1.1076135112166667
0.011892	0.227219	0.001270	7516.804846148003	1.122822	1.113376	1.1249032315613277	1.1154566941619046	1.1170959456988938	1.1076506861825395
0.011894	0.227386	0.001294	7522.357283148003	1.122866	1.113414	1.1249475815834535	1.1154950440936506	1.1171402957210197	1.1076890361142855
0.011895	0.227539	0.001306	7527.4049541480035	1.122911	1.113453	1.1249927565945166	1.1155342190595239	1.1171854707320827	1.1077282110801587
0.011896	0.227646	0.001270	7530.938323148002	1.122956	1.113492	1.1250379316055796	1.1155733940253967	1.1172306457431458	1.1077673860460315
0.011897	0.227859	0.001282	7538.005062148002	1.123000	1.113528	1.1250821066166425	1.11560956899127	1.1172748207542087	1.1078035610119048
0.011899	0.227997	0.001318	7542.547965148004	1.123045	1.113568	1.1251274566387688	1.1156499189230158	1.1173201707763347	1.1078439109436506
0.011900	0.228119	0.001270	7546.586102148003	1.123090	1.113607	1.1251726316498316	1.1156890938888888	1.1173653457873978	1.1078830859095237
0.011901	0.228287	0.001257	7552.1385391480035	1.123134	1.113644	1.1252168066608947	1.115726268854762	1.1174095207984607	1.1079202608753969
0.011902	0.228409	0.001312	7556.176676148003	1.123179	1.113684	1.1252619816719576	1.1157664438206347	1.1174546958095237	1.1079604358412696
0.011904	0.228577	0.001337	7561.729113148003	1.123225	1.113723	1.1253083316940835	1.1158057937523809	1.1175010458316494	1.1079997857730157
0.011905	0.228729	0.001245	7566.776784148004	1.123268	1.113760	1.1253515067051467	1.115842968718254	1.1175442208427127	1.108036960738889
