Repository: pietracorvo/HystAPI

# Example data

The example data in this folder is from measurements performed during my physics bachelor.

The material is **FeSi3** (iron with 3% silicon), aka 'electrical steel', the standard material for ring cores in trafos. 

Four of the five samples where treated with high pressure torison (HPT, 20 rotations at 20GPa), to achieve nanocristallisation of the grains, which has a huge impact on the magnetic properties of the material. The HPT deformation was done at 77K (under liquid nitrogen) and at 293K (at room temperature). Afterwards some samples were heat treated at a temperature of 493K (for two hours) to anneal defects from the deformation process.

The five samples are:

File: testData/FeSi3_LN/G4_748V_100Hz_800000Fs0.txt (part 35 of 57)
--------------------------
t	U1	U2	H	Braw	Jraw	B_drift	 J_drift	B_corr	J_corr
0.011906	0.228882	0.001257	7571.8244541480035	1.123312	1.113797	1.1253956817162099	1.1158801436841268	1.117588395853776	1.1080741357047617
0.011907	0.229034	0.001306	7576.872125148004	1.123357	1.113836	1.1254408567272727	1.11591931865	1.1176335708648386	1.108113310670635
0.011909	0.229187	0.001263	7581.919795148004	1.123401	1.113873	1.1254852067493988	1.115956668581746	1.117677920886965	1.1081506606023808
0.011910	0.229309	0.001227	7585.957932148003	1.123444	1.113911	1.1255283817604618	1.1159948435476192	1.1177210958980277	1.108188835568254
0.011911	0.229492	0.001263	7592.015136148002	1.123487	1.113947	1.1255715567715248	1.116031018513492	1.117764270909091	1.108225010534127
0.011912	0.229614	0.001282	7596.053273148003	1.123532	1.113987	1.1256167317825878	1.1160711934793652	1.117809445920154	1.1082651855
0.011914	0.229782	0.001270	7601.605710148004	1.123576	1.114024	1.1256610818047137	1.116108543411111	1.1178537959422798	1.108302535431746
0.011915	0.229935	0.001300	7606.653381148002	1.123620	1.114062	1.1257052568157768	1.1161467183769842	1.1178979709533428	1.108340710397619
0.011916	0.230042	0.001245	7610.186750148003	1.123664	1.114101	1.1257494318268397	1.1161858933428572	1.1179421459644057	1.108379885363492
0.011917	0.230286	0.001251	7618.263023148003	1.123707	1.114134	1.125792606837903	1.11621906830873	1.1179853209754689	1.108413060329365
0.011919	0.230362	0.001263	7620.786858148003	1.123751	1.114175	1.1258369568600288	1.116260418240476	1.1180296709975948	1.108454410261111
0.011920	0.230515	0.001251	7625.834529148004	1.123794	1.114212	1.1258801318710918	1.1162975932063492	1.118072846008658	1.108491585226984
0.011921	0.230652	0.001257	7630.377432148003	1.123838	1.114250	1.1259243068821547	1.1163357681722221	1.1181170210197209	1.108529760192857
0.011922	0.230881	0.001282	7637.948938148003	1.123882	1.114285	1.1259684818932179	1.1163709431380953	1.1181611960307838	1.1085649351587301
0.011924	0.230988	0.001282	7641.482308148003	1.123927	1.114325	1.1260138319153439	1.1164112930698413	1.1182065460529098	1.1086052850904762
0.011925	0.231155	0.001263	7647.034745148003	1.123970	1.114361	1.1260570069264069	1.1164474680357142	1.118249721063973	1.108641460056349
0.011926	0.231277	0.001233	7651.072881148002	1.124014	1.114399	1.12610118193747	1.1164856430015873	1.118293896075036	1.108679635022222
0.011927	0.231384	0.001282	7654.606251148003	1.124058	1.114439	1.126145356948533	1.1165258179674602	1.1183380710860988	1.108719809988095
0.011929	0.231613	0.001276	7662.177757148003	1.124102	1.114474	1.126189706970659	1.1165611678992062	1.1183824211082252	1.108755159919841
0.011930	0.231781	0.001257	7667.730194148004	1.124145	1.114510	1.126232881981722	1.1165973428650793	1.118425596119288	1.1087913348857141
0.011931	0.231918	0.001221	7672.273098148004	1.124188	1.114547	1.126276056992785	1.1166345178309522	1.1184687711303511	1.108828509851587
0.011932	0.232040	0.001270	7676.311234148003	1.124232	1.114586	1.126320232003848	1.1166736927968255	1.118512946141414	1.1088676848174603
0.011934	0.232208	0.001263	7681.863672148003	1.124276	1.114623	1.126364582025974	1.1167110427285714	1.11855729616354	1.1089050347492062
0.011935	0.232361	0.001263	7686.911342148003	1.124319	1.114660	1.126407757037037	1.1167482176944443	1.1186004711746032	1.1089422097150792
0.011936	0.232513	0.001257	7691.959013148004	1.124363	1.114697	1.1264519320481001	1.1167853926603175	1.118644646185666	1.1089793846809524
0.011937	0.232651	0.001245	7696.501916148003	1.124406	1.114735	1.1264951070591631	1.1168235676261906	1.1186878211967293	1.1090175596468255
0.011939	0.232773	0.001227	7700.540053148003	1.124449	1.114773	1.126538457081289	1.1168619175579366	1.118731171218855	1.1090559095785715
0.011940	0.232971	0.001270	7707.102024148004	1.124493	1.114808	1.126582632092352	1.1168970925238095	1.118775346229918	1.1090910845444444
0.011941	0.233093	0.001251	7711.140161148003	1.124536	1.114846	1.126625807103415	1.1169352674896826	1.1188185212409811	1.1091292595103175
0.011942	0.233307	0.001215	7718.206899148003	1.124578	1.114880	1.1266679821144783	1.1169694424555556	1.1188606962520442	1.1091634344761905
0.011944	0.233459	0.001257	7723.254570148003	1.124622	1.114917	1.1267123321366042	1.1170067923873015	1.11890504627417	1.1092007844079363
0.011945	0.233551	0.001257	7726.283172148003	1.124665	1.114956	1.1267555071476671	1.1170459673531747	1.1189482212852333	1.1092399593738096
0.011946	0.233734	0.001233	7732.3403771480025	1.124708	1.114992	1.1267986821587301	1.1170821423190476	1.118991396296296	1.1092761343396824
0.011947	0.233902	0.001233	7737.892814148003	1.124751	1.115028	1.1268418571697931	1.1171183172849206	1.1190345713073593	1.1093123093055555
0.011949	0.233978	0.001233	7740.416650148003	1.124794	1.115067	1.1268852071919193	1.1171576672166668	1.1190779213294855	1.1093516592373016
0.011950	0.234222	0.001233	7748.492922148003	1.124836	1.115100	1.1269273822029822	1.1171908421825396	1.119120096340548	1.1093848342031745
0.011951	0.234344	0.001221	7752.531059148003	1.124879	1.115137	1.1269705572140452	1.1172280171484128	1.1191632713516113	1.1094220091690477
0.011952	0.234451	0.001239	7756.064428148004	1.124921	1.115175	1.1270127322251082	1.1172661921142857	1.1192054463626744	1.1094601841349205
0.011954	0.234604	0.001196	7761.112099148004	1.124963	1.115211	1.1270550822472343	1.1173025420460316	1.1192477963848004	1.1094965340666665
0.011955	0.234772	0.001208	7766.664536148002	1.125005	1.115246	1.1270972572582973	1.1173377170119048	1.1192899713958635	1.1095317090325396
0.011956	0.234955	0.001251	7772.721741148003	1.125048	1.115281	1.1271404322693603	1.1173728919777777	1.1193331464069263	1.1095668839984125
0.011957	0.235138	0.001282	7778.778945148002	1.125092	1.115318	1.1271846072804232	1.1174100669436509	1.1193773214179892	1.1096040589642857
0.011959	0.235184	0.001227	7780.2932471480035	1.125135	1.115359	1.1272279573025492	1.1174514168753968	1.1194206714401154	1.1096454088960317
0.011960	0.235428	0.001215	7788.369519148004	1.125177	1.115391	1.1272701323136125	1.1174835918412698	1.1194628464511784	1.1096775838619046
0.011961	0.235565	0.001233	7792.912423148004	1.125220	1.115427	1.1273133073246755	1.1175197668071428	1.1195060214622417	1.1097137588277777
0.011962	0.235703	0.001208	7797.455326148003	1.125262	1.115464	1.1273554823357383	1.1175569417730158	1.1195481964733043	1.1097509337936506
0.011964	0.235886	0.001208	7803.512531148002	1.125304	1.115498	1.1273978323578644	1.117591291704762	1.1195905464954303	1.1097852837253968
0.011965	0.236008	0.001202	7807.550667148003	1.125346	1.115535	1.1274400073689272	1.1176284666706349	1.1196327215064934	1.1098224586912697
0.011966	0.236130	0.001233	7811.588804148003	1.125388	1.115572	1.1274821823799905	1.117665641636508	1.1196748965175565	1.109859633657143
0.011967	0.236313	0.001239	7817.646008148004	1.125431	1.115607	1.1275253573910535	1.117700816602381	1.1197180715286197	1.1098948086230158
0.011969	0.236420	0.001202	7821.179378148003	1.125473	1.115645	1.1275677074131794	1.117739166534127	1.1197604215507453	1.1099331585547618
0.011970	0.236649	0.001208	7828.750884148003	1.125515	1.115677	1.1276098824242424	1.1177713415000001	1.1198025965618084	1.109965333520635
0.011971	0.236816	0.001221	7834.303321148003	1.125557	1.115713	1.1276520574353053	1.117807516465873	1.1198447715728714	1.1100015084865078
0.011972	0.236877	0.001233	7836.322389148003	1.125600	1.115753	1.1276952324463683	1.1178476914317461	1.1198879465839342	1.110041683452381
0.011974	0.237045	0.001251	7841.8748271480035	1.125643	1.115789	1.1277385824684945	1.117884041363492	1.1199312966060604	1.110078033384127
0.011975	0.237213	0.001178	7847.427264148004	1.125684	1.115823	1.1277797574795574	1.117918216329365	1.1199724716171233	1.11011220835
0.011976	0.237396	0.001208	7853.484469148003	1.125726	1.115857	1.1278219324906205	1.1179523912952383	1.1200146466281864	1.1101463833158731
0.011977	0.237564	0.001227	7859.036907148004	1.125769	1.115893	1.1278651075016835	1.117988566261111	1.1200578216392496	1.110182558281746
0.011979	0.237686	0.001257	7863.075043148003	1.125812	1.115931	1.1279084575238096	1.118026916192857	1.1201011716613758	1.110220908213492
0.011980	0.237823	0.001196	7867.617947148003	1.125853	1.115967	1.1279496325348726	1.1180630911587301	1.1201423466724387	1.110257083179365
0.011981	0.238007	0.001196	7873.675151148003	1.125895	1.116001	1.1279918075459356	1.1180972661246031	1.1201845216835018	1.110291258145238
0.011982	0.238113	0.001202	7877.208521148003	1.125937	1.116038	1.1280339825569985	1.1181344410904763	1.1202266966945644	1.1103284331111112
0.011984	0.238281	0.001215	7882.760958148003	1.125979	1.116073	1.1280763325791245	1.1181697910222224	1.1202690467166905	1.1103637830428572
0.011985	0.238419	0.001233	7887.303862148003	1.126022	1.116110	1.1281195075901878	1.118206965988095	1.1203122217277537	1.11040095800873
0.011986	0.238602	0.001251	7893.361066148003	1.126065	1.116146	1.1281626826012507	1.1182431409539684	1.120355396738817	1.1104371329746032
0.011987	0.238724	0.001239	7897.399203148003	1.126108	1.116184	1.1282058576123137	1.1182813159198413	1.1203985717498797	1.110475307940476
0.011989	0.238831	0.001208	7900.932572148004	1.126150	1.116221	1.1282482076344396	1.1183186658515871	1.1204409217720057	1.110512657872222
0.011990	0.238998	0.001221	7906.485010148002	1.126192	1.116257	1.1282903826455026	1.1183548408174604	1.1204830967830688	1.1105488328380952
0.011991	0.239227	0.001227	7914.056515148002	1.126235	1.116290	1.1283335576565658	1.1183880157833332	1.120526271794132	1.110582007803968
0.011992	0.239349	0.001245	7918.094652148004	1.126277	1.116328	1.1283757326676287	1.1184261907492064	1.1205684468051946	1.1106201827698412
0.011994	0.239441	0.001215	7921.123254148002	1.126319	1.116366	1.1284180826897547	1.1184645406809524	1.1206107968273207	1.1106585327015872
0.011995	0.239624	0.001166	7927.180459148003	1.126360	1.116399	1.1284592577008177	1.1184977156468252	1.1206519718383836	1.11069170766746
0.011996	0.239838	0.001196	7934.247197148003	1.126402	1.116432	1.1285014327118805	1.1185308906126985	1.1206941468494467	1.1107248826333334
0.011997	0.239929	0.001221	7937.275800148003	1.126444	1.116470	1.1285436077229438	1.1185690655785716	1.1207363218605098	1.1107630575992065
0.011999	0.240097	0.001215	7942.828237148004	1.126486	1.116505	1.1285859577450699	1.1186044155103176	1.1207786718826358	1.1107984075309525
0.012000	0.240219	0.001172	7946.866374148003	1.126527	1.116541	1.1286271327561328	1.1186405904761905	1.1208198468936987	1.1108345824968253
0.012001	0.240417	0.001202	7953.428345148002	1.126568	1.116574	1.1286683077671957	1.1186737654420635	1.1208610219047617	1.1108677574626984
0.012002	0.240540	0.001202	7957.466482148004	1.126610	1.116611	1.1287104827782586	1.1187109404079365	1.1209031969158247	1.1109049324285714
0.012004	0.240738	0.001172	7964.028453148003	1.126650	1.116643	1.1287508328003848	1.1187432903396826	1.120943546937951	1.1109372823603174
0.012005	0.240860	0.001154	7968.066590148002	1.126691	1.116678	1.128792007811448	1.1187784653055557	1.1209847219490139	1.1109724573261905
0.012006	0.240997	0.001208	7972.609493148004	1.126732	1.116714	1.1288331828225109	1.1188146402714285	1.1210258969600768	1.1110086322920634
0.012007	0.241074	0.001190	7975.133328148004	1.126774	1.116752	1.1288753578335737	1.1188528152373016	1.12106807197114	1.1110468072579365
0.012009	0.241302	0.001178	7982.704834148002	1.126814	1.116783	1.1289157078557	1.1188841651690478	1.121108421993266	1.1110781571896826
0.012010	0.241425	0.001147	7986.742971148004	1.126854	1.116818	1.128955882866763	1.1189193401349207	1.121148597004329	1.1111133321555555
0.012011	0.241623	0.001184	7993.304942148003	1.126895	1.116851	1.128997057877826	1.1189525151007937	1.1211897720153918	1.1111465071214286
0.012012	0.241760	0.001215	7997.847846148003	1.126937	1.116887	1.129039232888889	1.1189886900666666	1.121231947026455	1.1111826820873014
0.012014	0.241913	0.001141	8002.895516148003	1.126977	1.116921	1.1290795829110147	1.1190230399984127	1.1212722970485807	1.1112170320190475
0.012015	0.242050	0.001178	8007.4384201480025	1.127018	1.116956	1.1291207579220779	1.1190582149642858	1.121313472059644	1.1112522069849207
0.012016	0.242233	0.001184	8013.495624148003	1.127059	1.116989	1.129161932933141	1.1190913899301587	1.121354647070707	1.1112853819507935
0.012017	0.242371	0.001184	8018.038528148003	1.127100	1.117025	1.129203107944204	1.1191275648960317	1.12139582208177	1.1113215569166666
0.012019	0.242554	0.001196	8024.095732148004	1.127141	1.117058	1.1292444579663299	1.119160914827778	1.1214371721038958	1.1113549068484128
0.012020	0.242645	0.001172	8027.1243351480025	1.127182	1.117095	1.1292856329773928	1.1191980897936507	1.1214783471149588	1.1113920818142855
0.012021	0.242889	0.001208	8035.200608148003	1.127224	1.117127	1.129327807988456	1.1192302647595238	1.1215205221260218	1.1114242567801587
0.012022	0.242966	0.001202	8037.724443148003	1.127265	1.117165	1.129368982999519	1.1192684397253967	1.1215616971370852	1.1114624317460315
0.012024	0.243073	0.001172	8041.257812148004	1.127306	1.117201	1.129410333021645	1.1193047896571429	1.121603047159211	1.1114987816777777
0.012025	0.243301	0.001135	8048.829318148002	1.127346	1.117232	1.129450508032708	1.1193359646230159	1.121643222170274	1.1115299566436507
0.012026	0.243393	0.001196	8051.857920148002	1.127387	1.117269	1.129491683043771	1.119373139588889	1.1216843971813368	1.111567131609524
0.012027	0.243515	0.001154	8055.896057148004	1.127427	1.117304	1.129531858054834	1.119408314554762	1.1217245721924	1.1116023065753968
0.012029	0.243698	0.001141	8061.953261148003	1.127467	1.117336	1.1295722080769601	1.119440664486508	1.1217649222145263	1.1116346565071429
0.012030	0.243912	0.001196	8069.0200001480025	1.127508	1.117368	1.129613383088023	1.119472839452381	1.1218060972255892	1.1116668314730158
0.012031	0.244003	0.001172	8072.048602148003	1.127549	1.117405	1.129654558099086	1.119510014418254	1.1218472722366521	1.1117040064388888
0.012032	0.244202	0.001160	8078.610574148002	1.127589	1.117437	1.129694733110149	1.119542189384127	1.121887447247715	1.111736181404762
0.012034	0.244354	0.001184	8083.658245148003	1.127630	1.117472	1.1297360831322751	1.1195775393158731	1.1219287972698413	1.111771531336508
0.012035	0.244476	0.001202	8087.696381148004	1.127671	1.117508	1.1297772581433383	1.119613714281746	1.1219699722809042	1.1118077063023808
0.012036	0.244614	0.001178	8092.239284148003	1.127712	1.117544	1.1298184331544012	1.1196498892476192	1.1220111472919672	1.111843881268254
0.012037	0.244797	0.001202	8098.296489148002	1.127754	1.117577	1.129860608165464	1.119683064213492	1.1220533223030302	1.111877056234127
0.012039	0.244965	0.001147	8103.848927148003	1.127794	1.117611	1.12990095818759	1.119717414145238	1.122093672325156	1.1119114061658728
0.012040	0.245087	0.001172	8107.887063148002	1.127834	1.117646	1.1299411331986533	1.119752589111111	1.1221338473362192	1.111946581131746
0.012041	0.245239	0.001147	8112.9347341480025	1.127874	1.117680	1.1299813082097163	1.119786764076984	1.1221740223472825	1.111980756097619
0.012042	0.245407	0.001178	8118.487171148003	1.127915	1.117713	1.1300224832207793	1.1198199390428571	1.1222151973583454	1.112013931063492
0.012044	0.245575	0.001154	8124.039609148003	1.127955	1.117746	1.1300628332429052	1.1198532889746031	1.1222555473804712	1.112047280995238
0.012045	0.245667	0.001147	8127.068211148004	1.127995	1.117783	1.1301030082539683	1.119890463940476	1.1222957223915344	1.112084455961111
0.012046	0.245850	0.001184	8133.125416148003	1.128036	1.117816	1.1301441832650314	1.1199236389063492	1.1223368974025973	1.112117630926984
0.012047	0.246033	0.001154	8139.1826201480035	1.128076	1.117848	1.1301843582760944	1.119955813872222	1.1223770724136606	1.112149805892857
0.012049	0.246063	0.001184	8140.192154148002	1.128117	1.117888	1.1302257082982203	1.1199961638039682	1.1224184224357865	1.112190155824603
0.012050	0.246338	0.001160	8149.277961148004	1.128157	1.117917	1.1302658833092833	1.1200253387698413	1.1224585974468493	1.1122193307904762
0.012051	0.246460	0.001141	8153.316098148003	1.128197	1.117951	1.1303060583203461	1.120059513735714	1.122498772457912	1.112253505756349
0.012052	0.246582	0.001172	8157.354234148002	1.128237	1.117987	1.1303462333314092	1.1200956887015874	1.1225389474689753	1.1122896807222222
0.012054	0.246765	0.001154	8163.411439148003	1.128277	1.118019	1.1303865833535354	1.1201280386333334	1.1225792974911015	1.1123220306539683
0.012055	0.247009	0.001184	8171.487712148002	1.128318	1.118050	1.1304277583645983	1.1201592135992064	1.1226204725021645	1.1123532056198413
0.012056	0.247040	0.001190	8172.497246148003	1.128359	1.118090	1.1304689333756612	1.1201993885650794	1.1226616475132274	1.1123933805857142
0.012057	0.247238	0.001154	8179.059217148002	1.128399	1.118122	1.1305091083867242	1.1202315635309525	1.1227018225242902	1.1124255555515874
0.012059	0.247406	0.001160	8184.611655148003	1.128440	1.118155	1.1305504584088506	1.1202649134626985	1.1227431725464165	1.1124589054833334
0.012060	0.247543	0.001166	8189.154558148002	1.128480	1.118190	1.1305906334199134	1.1203000884285714	1.1227833475574793	1.1124940804492063
0.012061	0.247635	0.001154	8192.183161148003	1.128520	1.118226	1.1306308084309764	1.1203362633944445	1.1228235225685426	1.1125302554150793
0.012062	0.247833	0.001135	8198.745132148004	1.128559	1.118257	1.1306699834420395	1.1203674383603175	1.1228626975796057	1.1125614303809523
0.012064	0.247971	0.001154	8203.288036148004	1.128599	1.118291	1.1307103334641653	1.1204017882920634	1.1229030476017314	1.1125957803126982
0.012065	0.248093	0.001147	8207.326172148003	1.128639	1.118326	1.1307505084752285	1.1204369632579365	1.1229432226127947	1.1126309552785714
0.012066	0.248230	0.001111	8211.869076148003	1.128678	1.118359	1.1307896834862916	1.1204701382238096	1.1229823976238578	1.1126641302444444
0.012067	0.248474	0.001141	8219.945348148003	1.128717	1.118388	1.1308288584973545	1.1204993131896825	1.1230215726349204	1.1126933052103174
0.012069	0.248520	0.001160	8221.459650148003	1.128757	1.118426	1.1308692085194805	1.1205376631214286	1.1230619226570466	1.1127316551420634
0.012070	0.248734	0.001147	8228.526388148004	1.128797	1.118457	1.1309093835305435	1.1205688380873016	1.1231020976681094	1.1127628301079364
0.012071	0.248871	0.001135	8233.069292148004	1.128837	1.118491	1.1309495585416067	1.1206030130531746	1.1231422726791727	1.1127970050738094
0.012072	0.248978	0.001141	8236.602661148003	1.128876	1.118526	1.1309887335526696	1.1206381880190475	1.1231814476902358	1.1128321800396823
0.012074	0.249161	0.001117	8242.659866148004	1.128915	1.118557	1.1310280835747955	1.1206695379507936	1.1232207977123614	1.1128635299714285
0.012075	0.249344	0.001166	8248.717070148003	1.128955	1.118590	1.1310682585858585	1.1207027129166667	1.1232609727234246	1.1128967049373015
0.012076	0.249451	0.001154	8252.250440148004	1.128995	1.118625	1.1311084335969215	1.1207378878825396	1.1233011477344874	1.1129318799031744
0.012077	0.249588	0.001123	8256.793343148003	1.129034	1.118659	1.1311476086079848	1.1207720628484128	1.123340322745551	1.1129660548690476
0.012079	0.249786	0.001117	8263.355315148003	1.129073	1.118689	1.1311869586301107	1.1208024127801588	1.1233796727676766	1.1129964048007936
0.012080	0.249908	0.001154	8267.393451148004	1.129113	1.118724	1.1312271336411737	1.1208375877460317	1.1234198477787398	1.1130315797666666
0.012081	0.250061	0.001160	8272.441122148004	1.129153	1.118758	1.1312673086522367	1.1208717627119047	1.1234600227898026	1.1130657547325395
0.012082	0.250198	0.001105	8276.984025148004	1.129191	1.118791	1.1313054836632996	1.1209049376777778	1.1234981978008656	1.1130989296984126
0.012084	0.250381	0.001129	8283.041230148003	1.129231	1.118822	1.1313458336854259	1.1209362876095237	1.1235385478229918	1.1131302796301585
0.012085	0.250504	0.001172	8287.079366148004	1.129271	1.118857	1.1313860086964886	1.1209714625753968	1.1235787228340546	1.1131654545960317
0.012086	0.250595	0.001129	8290.107969148003	1.129310	1.118893	1.1314251837075517	1.1210076375412699	1.1236178978451177	1.1132016295619047
0.012087	0.250824	0.001123	8297.679474148003	1.129349	1.118923	1.1314643587186146	1.1210378125071427	1.1236570728561808	1.1132318045277776
0.012089	0.250946	0.001154	8301.717611148004	1.129389	1.118957	1.1315047087407406	1.1210721624388889	1.1236974228783065	1.1132661544595237
0.012090	0.251129	0.001123	8307.774815148003	1.129428	1.118988	1.131543883751804	1.121103337404762	1.12373659788937	1.113297329425397
0.012091	0.251266	0.001111	8312.317719148003	1.129467	1.119021	1.1315830587628668	1.121136512370635	1.1237757729004327	1.1133305043912698
0.012092	0.251434	0.001129	8317.870156148003	1.129506	1.119054	1.1316222337739297	1.121169687336508	1.1238149479114958	1.1133636793571429
0.012094	0.251587	0.001129	8322.917827148003	1.129545	1.119086	1.1316615837960557	1.121202037268254	1.123854297933622	1.113396029288889
0.012095	0.251755	0.001129	8328.470264148003	1.129584	1.119118	1.1317007588071186	1.121234212234127	1.1238934729446846	1.1134282042547619
0.012096	0.251923	0.001111	8334.022702148004	1.129623	1.119150	1.131739933818182	1.1212663872000002	1.123932647955748	1.113460379220635
0.012097	0.252060	0.001160	8338.565606148004	1.129662	1.119184	1.1317791088292448	1.121300562165873	1.1239718229668108	1.1134945541865078
0.012099	0.252197	0.001111	8343.108509148004	1.129701	1.119217	1.131818458851371	1.121333912097619	1.1240111729889368	1.1135279041182538
0.012100	0.252350	0.001123	8348.156180148004	1.129740	1.119250	1.1318576338624338	1.1213670870634922	1.124050348	1.113561079084127
0.012101	0.252502	0.001123	8353.203850148004	1.129779	1.119282	1.1318968088734969	1.1213992620293651	1.124089523011063	1.11359325405
0.012102	0.252640	0.001111	8357.746753148003	1.129817	1.119315	1.13193498388456	1.1214324369952382	1.124127698022126	1.113626429015873
0.012104	0.252823	0.001099	8363.803958148002	1.129856	1.119346	1.131974333906686	1.1214637869269841	1.124167048044252	1.113657778947619
0.012105	0.252975	0.001123	8368.851629148003	1.129895	1.119378	1.132013508917749	1.121495961892857	1.1242062230553151	1.113689953913492
0.012106	0.253052	0.001129	8371.375464148003	1.129933	1.119414	1.132051683928812	1.12153213685873	1.124244398066378	1.113726128879365
0.012107	0.253265	0.001093	8378.442203148003	1.129972	1.119444	1.1320908589398748	1.1215623118246032	1.1242835730774408	1.113756303845238
0.012109	0.253464	0.001147	8385.004174148004	1.130011	1.119475	1.1321302089620011	1.1215936617563491	1.1243229230995673	1.113787653776984
0.012110	0.253555	0.001141	8388.032777148004	1.130050	1.119510	1.132169383973064	1.1216288367222222	1.12436209811063	1.113822828742857
0.012111	0.253693	0.001068	8392.575680148004	1.130088	1.119542	1.132207558984127	1.1216610116880952	1.1244002731216929	1.11385500370873
0.012112	0.253860	0.001086	8398.128118148003	1.130126	1.119573	1.13224573399519	1.1216921866539682	1.1244384481327558	1.113886178674603
0.012114	0.254044	0.001172	8404.185322148003	1.130166	1.119605	1.1322860840173161	1.1217245365857142	1.124478798154882	1.113918528606349
0.012115	0.254135	0.001123	8407.213925148004	1.130205	1.119641	1.132325259028379	1.1217607115515875	1.1245179731659452	1.1139547035722224
0.012116	0.254318	0.001111	8413.271129148003	1.130244	1.119672	1.132364434039442	1.1217918865174603	1.1245571481770082	1.1139858785380952
0.012117	0.254486	0.001160	8418.823567148003	1.130284	1.119705	1.132404609050505	1.1218250614833334	1.124597323188071	1.1140190535039682
0.012119	0.254623	0.001154	8423.366470148003	1.130324	1.119739	1.132444959072631	1.1218594114150795	1.1246376732101973	1.1140534034357144
0.012120	0.254745	0.001117	8427.404607148004	1.130362	1.119773	1.1324831340836943	1.1218935863809523	1.1246758482212602	1.1140875784015871
0.012121	0.254913	0.001123	8432.957044148003	1.130401	1.119805	1.1325223090947572	1.1219257613468254	1.1247150232323233	1.1141197533674603
0.012122	0.255035	0.001111	8436.995181148004	1.130440	1.119838	1.13256148410582	1.1219589363126983	1.124754198243386	1.1141529283333331
0.012124	0.255219	0.001117	8443.052385148003	1.130478	1.119869	1.1325998341279462	1.1219902862444444	1.1247925482655123	1.1141842782650793
0.012125	0.255386	0.001099	8448.604823148004	1.130517	1.119900	1.132639009139009	1.1220214612103174	1.124831723276575	1.1142154532309523
0.012126	0.255524	0.001141	8453.147726148003	1.130556	1.119934	1.132678184150072	1.1220556361761904	1.124870898287638	1.1142496281968253
0.012127	0.255661	0.001093	8457.690630148003	1.130594	1.119966	1.1327163591611353	1.1220878111420636	1.1249090732987015	1.1142818031626984
0.012129	0.255859	0.001056	8464.252601148004	1.130631	1.119995	1.1327537091832611	1.1221171610738097	1.1249464233208273	1.1143111530944445
0.012130	0.256012	0.001111	8469.300272148004	1.130669	1.120027	1.132791884194324	1.1221493360396826	1.1249845983318902	1.1143433280603174
0.012131	0.256073	0.001123	8471.319340148004	1.130708	1.120063	1.1328310592053872	1.1221855110055556	1.1250237733429533	1.1143795030261905
0.012132	0.256256	0.001099	8477.376545148003	1.130746	1.120094	1.1328692342164501	1.1222166859714284	1.1250619483540163	1.1144106779920633
0.012134	0.256485	0.001105	8484.948050148003	1.130784	1.120122	1.1329075842385763	1.1222450359031746	1.1251002983761422	1.1144390279238094
0.012135	0.256577	0.001105	8487.976653148004	1.130823	1.120157	1.1329467592496392	1.1222802108690477	1.1251394733872053	1.1144742028896826
0.012136	0.256744	0.001105	8493.529090148004	1.130861	1.120188	1.1329849342607021	1.1223113858349205	1.1251776483982683	1.1145053778555554
0.012137	0.256897	0.001074	8498.576761148004	1.130899	1.120219	1.1330231092717653	1.1223425608007938	1.1252158234093312	1.1145365528214286
0.012139	0.257065	0.001123	8504.129198148003	1.130937	1.120251	1.1330614592938915	1.1223749107325398	1.1252541734314576	1.1145689027531747
0.012140	0.257187	0.001099	8508.167335148004	1.130975	1.120284	1.1330996343049544	1.1224080856984127	1.1252923484425206	1.1146020777190475
0.012141	0.257355	0.001068	8513.719772148004	1.131013	1.120314	1.1331378093160174	1.1224382606642858	1.1253305234535835	1.1146322526849206
0.012142	0.257507	0.001123	8518.767443148003	1.131051	1.120346	1.1331759843270803	1.1224704356301587	1.1253686984646465	1.1146644276507935
0.012144	0.257645	0.001086	8523.310346148004	1.131089	1.120379	1.1332143343492063	1.1225037855619049	1.1254070484867724	1.1146977775825397
0.012145	0.257812	0.001080	8528.862784148003	1.131127	1.120409	1.1332525093602694	1.1225339605277778	1.1254452234978354	1.1147279525484126
0.012146	0.257996	0.001117	8534.919989148004	1.131165	1.120440	1.1332906843713324	1.122565135493651	1.1254833985088983	1.1147591275142859
0.012147	0.258087	0.001099	8537.948591148004	1.131203	1.120474	1.1333288593823954	1.1225993104595238	1.1255215735199613	1.1147933024801586
0.012149	0.258255	0.001068	8543.501028148003	1.131240	1.120505	1.1333662094045214	1.12263066039127	1.1255589235420875	1.1148246524119048
0.012150	0.258453	0.001080	8550.063000148004	1.131278	1.120534	1.1334043844155843	1.1226598353571429	1.1255970985531505	1.1148538273777777
0.012151	0.258530	0.001099	8552.586835148004	1.131316	1.120569	1.1334425594266475	1.1226950103230158	1.1256352735642134	1.1148890023436506
0.012152	0.258667	0.001086	8557.129739148004	1.131353	1.120601	1.1334797344377106	1.122727185288889	1.1256724485752767	1.1149211773095238
0.012154	0.258881	0.001080	8564.196478148004	1.131391	1.120629	1.1335180844598365	1.122755535220635	1.1257107985974026	1.11494952724127
0.012155	0.259003	0.001099	8568.234614148003	1.131429	1.120662	1.1335562594708994	1.122788710186508	1.1257489736084656	1.1149827022071428
0.012156	0.259125	0.001062	8572.272750148004	1.131466	1.120694	1.1335934344819625	1.122820885152381	1.1257861486195284	1.115014877173016
0.012157	0.259338	0.001099	8579.339489148004	1.131504	1.120723	1.1336316094930257	1.1228500601182538	1.1258243236305918	1.1150440521388887
0.012159	0.259491	0.001111	8584.387160148004	1.131542	1.120755	1.1336699595151516	1.12288241005	1.1258626736527177	1.1150764020706347
0.012160	0.259613	0.001105	8588.425296148003	1.131580	1.120788	1.1337081345262146	1.122915585015873	1.1259008486637807	1.1151095770365078
0.012161	0.259781	0.001056	8593.977734148004	1.131617	1.120818	1.1337453095372776	1.122945759981746	1.1259380236748435	1.115139752002381
0.012162	0.259918	0.001086	8598.520637148004	1.131655	1.120850	1.1337834845483405	1.122977934947619	1.1259761986859065	1.1151719269682538
0.012164	0.260117	0.001147	8605.082609148003	1.131694	1.120881	1.1338228345704666	1.1230092848793651	1.1260155487080326	1.1152032769
0.012165	0.260178	0.001105	8607.101677148003	1.131733	1.120917	1.1338620095815297	1.123045459845238	1.1260547237190957	1.1152394518658728
0.012166	0.260376	0.001050	8613.663649148004	1.131770	1.120946	1.1338991845925925	1.1230746348111111	1.1260918987301585	1.115268626831746
0.012167	0.260544	0.001123	8619.216086148004	1.131808	1.120977	1.1339373596036555	1.123105809776984	1.1261300737412214	1.1152998017976188
0.012169	0.260635	0.001074	8622.244688148003	1.131845	1.121011	1.1339747096257815	1.12314015970873	1.1261674237633477	1.115334151729365
0.012170	0.260818	0.001062	8628.301893148004	1.131883	1.121040	1.1340128846368447	1.1231693346746032	1.1262055987744106	1.115363326695238
0.012171	0.261032	0.001111	8635.368632148004	1.131921	1.121069	1.1340510596479076	1.1231985096404762	1.1262437737854736	1.115392501661111
0.012172	0.261078	0.001080	8636.882933148003	1.131958	1.121105	1.1340882346589707	1.1232346846063492	1.1262809487965368	1.115428676626984
0.012174	0.261261	0.001031	8642.940138148004	1.131994	1.121134	1.1341245846810966	1.1232640345380953	1.1263172988186625	1.1154580265587302
0.012175	0.261429	0.001080	8648.492575148004	1.132032	1.121164	1.1341627596921595	1.1232942095039684	1.1263554738297255	1.1154882015246033
0.012176	0.261597	0.001111	8654.045013148003	1.132070	1.121195	1.1342009347032227	1.1233253844698412	1.1263936488407889	1.115519376490476
0.012177	0.261749	0.001080	8659.092683148003	1.132107	1.121226	1.1342381097142857	1.1233565594357144	1.1264308238518517	1.1155505514563493
0.012179	0.261948	0.001074	8665.654655148004	1.132145	1.121256	1.1342764597364117	1.1233869093674604	1.1264691738739776	1.1155809013880953
0.012180	0.262054	0.001105	8669.188024148003	1.132183	1.121289	1.1343146347474746	1.1234200843333333	1.1265073488850406	1.1156140763539681
0.012181	0.262192	0.001080	8673.730928148003	1.132220	1.121321	1.1343518097585377	1.1234522592992064	1.1265445238961038	1.1156462513198413
0.012182	0.262405	0.001031	8680.797666148004	1.132257	1.121348	1.134388984769601	1.1234794342650793	1.126581698907167	1.1156734262857142
0.012184	0.262497	0.001117	8683.826269148003	1.132295	1.121383	1.1344273347917269	1.1235147841968254	1.126620048929293	1.1157087762174602
0.012185	0.262619	0.001086	8687.864405148004	1.132332	1.121415	1.1344645098027897	1.1235469591626985	1.1266572239403558	1.1157409511833334
0.012186	0.262787	0.001056	8693.416843148003	1.132369	1.121445	1.1345016848138527	1.1235771341285714	1.1266943989514187	1.1157711261492063
0.012187	0.262939	0.001062	8698.464513148003	1.132406	1.121476	1.1345388598249158	1.1236083090944444	1.126731573962482	1.1158023011150793
0.012189	0.263046	0.001086	8701.997883148004	1.132443	1.121508	1.134576209847042	1.1236406590261905	1.1267689239846082	1.1158346510468253
0.012190	0.263229	0.001056	8708.055087148003	1.132480	1.121537	1.1346133848581048	1.1236698339920634	1.126806098995671	1.1158638260126983
0.012191	0.263428	0.001031	8714.617059148004	1.132516	1.121566	1.134649559869168	1.1236990089579366	1.126842274006734	1.1158930009785715
0.012192	0.263565	0.001111	8719.159962148004	1.132554	1.121598	1.134687734880231	1.1237311839238096	1.126880449017797	1.1159251759444444
0.012194	0.263672	0.001050	8722.693332148003	1.132591	1.121630	1.134725084902357	1.1237635338555554	1.1269177990399228	1.1159575258761902
0.012195	0.263901	0.001050	8730.264837148003	1.132627	1.121657	1.13476125991342	1.1237907088214285	1.126953974050986	1.1159847008420634
0.012196	0.263962	0.001056	8732.283906148003	1.132664	1.121691	1.1347984349244828	1.1238248837873015	1.1269911490620488	1.1160188758079364
0.012197	0.264206	0.001099	8740.360178148003	1.132701	1.121718	1.1348356099355459	1.1238520587531746	1.127028324073112	1.1160460507738095
0.012199	0.264359	0.001013	8745.407849148003	1.132737	1.121748	1.134871959957672	1.1238824086849206	1.1270646740952381	1.1160764007055555
0.012200	0.264526	0.001056	8750.960287148004	1.132773	1.121777	1.134908134968735	1.1239115836507936	1.1271008491063013	1.1161055756714284
0.012201	0.264618	0.001019	8753.988889148004	1.132809	1.121809	1.134944309979798	1.1239437586166667	1.127137024117364	1.1161377506373016
0.012202	0.264755	0.001068	8758.531792148004	1.132846	1.121840	1.134981484990861	1.1239749335825395	1.1271741991284272	1.1161689256031744
0.012204	0.264938	0.001025	8764.588997148003	1.132882	1.121868	1.135017835012987	1.124003283514286	1.1272105491505529	1.1161972755349208
0.012205	0.265030	0.001080	8767.617599148003	1.132919	1.121901	1.13505501002405	1.1240364584801588	1.1272477241616161	1.1162304505007936
0.012206	0.265167	0.001044	8772.160503148003	1.132955	1.121932	1.1350911850351129	1.1240676334460318	1.1272838991726788	1.1162616254666666
0.012207	0.265366	0.001050	8778.722474148004	1.132991	1.121960	1.1351273600461762	1.1240958084119048	1.1273200741837424	1.1162898004325397
0.012209	0.265533	0.001031	8784.274912148003	1.133027	1.121989	1.135163710068302	1.1241251583436507	1.127356424205868	1.1163191503642855
0.012210	0.265640	0.001062	8787.808281148004	1.133064	1.122021	1.1352008850793651	1.1241573333095238	1.1273935992169313	1.1163513253301587
0.012211	0.265839	0.001019	8794.370253148003	1.133099	1.122049	1.135236060090428	1.1241855082753969	1.1274287742279943	1.1163795002960317
0.012212	0.265991	0.001056	8799.417923148003	1.133136	1.122079	1.135273235101491	1.12421568324127	1.127465949239057	1.1164096752619048
0.012214	0.266113	0.001093	8803.456060148003	1.133174	1.122111	1.135311585123617	1.124248033173016	1.127504299261183	1.1164420251936509
0.012215	0.266266	0.001056	8808.503730148004	1.133210	1.122141	1.1353477601346802	1.124278208138889	1.1275404742722461	1.1164722001595238
0.012216	0.266464	0.001001	8815.065702148004	1.133245	1.122168	1.1353829351457432	1.124305383104762	1.1275756492833091	1.1164993751253969
0.012217	0.266602	0.001056	8819.608606148004	1.133282	1.122199	1.135420110156806	1.1243365580706348	1.127612824294372	1.1165305500912697
0.012219	0.266739	0.001050	8824.151509148003	1.133318	1.122229	1.1354564601789323	1.1243669080023808	1.1276491743164985	1.1165609000230157
0.012220	0.266907	0.000989	8829.703947148004	1.133353	1.122257	1.1354916351899953	1.124395082968254	1.1276843493275615	1.116589074988889
0.012221	0.267014	0.001038	8833.237316148003	1.133388	1.122289	1.1355268102010583	1.124427257934127	1.1277195243386244	1.1166212499547619
0.012222	0.267166	0.001074	8838.284986148003	1.133425	1.122319	1.135563985212121	1.1244574329	1.1277566993496873	1.116651424920635
0.012224	0.267319	0.000989	8843.332657148003	1.133460	1.122348	1.135599335234247	1.124486782831746	1.1277920493718132	1.1166807748523808
0.012225	0.267548	0.001031	8850.904163148003	1.133496	1.122374	1.1356355102453104	1.124512957797619	1.1278282243828763	1.1167069498182538
0.012226	0.267670	0.001050	8854.942299148004	1.133532	1.122405	1.1356716852563733	1.1245441327634922	1.1278643993939395	1.116738124784127
0.012227	0.267761	0.001056	8857.970901148003	1.133568	1.122438	1.1357078602674362	1.124577307729365	1.1279005744050021	1.11677129975
0.012229	0.268005	0.001038	8866.047174148003	1.133605	1.122463	1.1357452102895622	1.124602657661111	1.1279379244271284	1.1167966496817459
0.012230	0.268097	0.001044	8869.075777148004	1.133641	1.122496	1.1357813853006251	1.124635832626984	1.127974099438191	1.116829824647619
0.012231	0.268250	0.001031	8874.123447148004	1.133677	1.122525	1.1358175603116885	1.124665007592857	1.1280102744492546	1.1168589996134919
0.012232	0.268417	0.001050	8879.675885148003	1.133713	1.122555	1.1358537353227514	1.1246951825587301	1.1280464494603173	1.116889174579365
0.012234	0.268585	0.001056	8885.228322148003	1.133749	1.122584	1.1358900853448772	1.1247245324904762	1.1280827994824434	1.116918524511111
0.012235	0.268707	0.001056	8889.266459148004	1.133786	1.122616	1.1359272603559403	1.1247567074563494	1.1281199744935062	1.1169506994769842
0.012236	0.268921	0.001044	8896.333197148004	1.133822	1.122643	1.1359634353670034	1.1247838824222223	1.1281561495045693	1.1169778744428571
0.012237	0.269028	0.001031	8899.866567148003	1.133858	1.122675	1.1359996103780665	1.1248160573880954	1.1281923245156324	1.1170100494087303
0.012239	0.269165	0.001068	8904.409470148003	1.133895	1.122706	1.1360369604001925	1.1248474073198413	1.1282296745377587	1.1170413993404762
0.012240	0.269302	0.001038	8908.952374148004	1.133931	1.122736	1.1360731354112554	1.1248775822857142	1.1282658495488214	1.117071574306349
0.012241	0.269531	0.001025	8916.523879148004	1.133967	1.122762	1.1361093104223183	1.1249037572515874	1.1283020245598845	1.1170977492722223
0.012242	0.269592	0.001080	8918.542948148004	1.134003	1.122796	1.1361454854333815	1.1249379322174602	1.1283381995709476	1.117131924238095
0.012244	0.269730	0.001007	8923.085851148004	1.134039	1.122826	1.1361818354555075	1.1249682821492064	1.1283745495930737	1.1171622741698413
0.012245	0.269928	0.001044	8929.647823148003	1.134075	1.122854	1.1362180104665704	1.1249964571150795	1.1284107246041364	1.1171904491357143
0.012246	0.270126	0.001056	8936.209794148004	1.134111	1.122882	1.1362541854776336	1.1250246320809523	1.1284468996151995	1.1172186241015871
0.012247	0.270218	0.001044	8939.238397148003	1.134147	1.122914	1.1362903604886965	1.1250568070468254	1.1284830746262626	1.1172507990674603
0.012249	0.270370	0.000995	8944.286067148003	1.134182	1.122943	1.1363257105108224	1.1250861569785715	1.1285184246483886	1.1172801489992064
0.012250	0.270538	0.001007	8949.838505148004	1.134217	1.122971	1.1363608855218856	1.1251143319444443	1.1285535996594516	1.1173083239650792
0.012251	0.270691	0.001056	8954.886175148004	1.134254	1.123001	1.1363980605329487	1.1251445069103174	1.1285907746705148	1.1173384989309523
0.012252	0.270798	0.001025	8958.419545148003	1.134289	1.123032	1.1364332355440117	1.1251756818761904	1.1286259496815778	1.1173696738968253
0.012254	0.271027	0.001025	8965.991050148003	1.134325	1.123058	1.1364695855661375	1.1252020318079363	1.1286622997037035	1.1173960238285712
0.012255	0.271118	0.001025	8969.019653148003	1.134360	1.123090	1.1365047605772005	1.1252342067738095	1.1286974747147664	1.1174281987944443
0.012256	0.271286	0.001031	8974.572090148004	1.134396	1.123119	1.1365409355882636	1.1252633817396824	1.1287336497258296	1.1174573737603173
0.012257	0.271439	0.001013	8979.619761148004	1.134431	1.123148	1.1365761105993266	1.1252925567055556	1.1287688247368926	1.1174865487261905
0.012259	0.271591	0.001056	8984.667431148004	1.134468	1.123178	1.1366134606214526	1.1253229066373016	1.1288061747590188	1.1175168986579365
0.012260	0.271729	0.001025	8989.210335148004	1.134503	1.123207	1.1366486356325156	1.1253520816031746	1.1288413497700818	1.1175460736238094
0.012261	0.271912	0.001001	8995.267539148004	1.134538	1.123234	1.1366838106435786	1.1253792565690477	1.1288765247811448	1.1175732485896825
0.012262	0.272034	0.000970	8999.305676148004	1.134572	1.123264	1.1367179856546417	1.1254094315349206	1.1289106997922076	1.1176034235555554
0.012264	0.272217	0.001044	9005.362880148003	1.134607	1.123291	1.1367533356767676	1.1254367814666668	1.1289460498143336	1.1176307734873017
0.012265	0.272308	0.000964	9008.391483148003	1.134642	1.123322	1.1367885106878306	1.1254679564325396	1.1289812248253965	1.1176619484531745
0.012266	0.272552	0.001019	9016.467756148004	1.134677	1.123347	1.1368236856988936	1.125493131398413	1.1290163998364595	1.1176871234190477
0.012267	0.272629	0.001013	9018.991591148004	1.134712	1.123378	1.1368588607099566	1.1255243063642857	1.1290515748475225	1.1177182983849205
