Repository: pietracorvo/HystAPI

# Example data

The example data in this folder is from measurements performed during my physics bachelor.

The material is **FeSi3** (iron with 3% silicon), aka 'electrical steel', the standard material for ring cores in trafos. 

Four of the five samples where treated with high pressure torison (HPT, 20 rotations at 20GPa), to achieve nanocristallisation of the grains, which has a huge impact on the magnetic properties of the material. The HPT deformation was done at 77K (under liquid nitrogen) and at 293K (at room temperature). Afterwards some samples were heat treated at a temperature of 493K (for two hours) to anneal defects from the deformation process.

The five samples are:

File: testData/FeSi3_LN/G4_748V_151Hz_800000Fs0.txt (part 35 of 38)
--------------------------
t	U1	U2	H	Braw	Jraw	B_drift	 J_drift	B_corr	J_corr
0.011911	-0.247757	0.001569	-8195.082702897482	-1.117060	-1.106761	-1.1178267733558427	-1.107510714148433	-1.1242146287077976	-1.1139090208143563
0.011912	-0.247528	0.001544	-8187.511196897481	-1.117006	-1.106717	-1.117772837731072	-1.1074667770914393	-1.124160693083027	-1.1138650837573625
0.011914	-0.247284	0.001556	-8179.43492389748	-1.116953	-1.106673	-1.1177199664815307	-1.1074229029774518	-1.1241078218334857	-1.113821209643375
0.011915	-0.247070	0.001538	-8172.3681858974805	-1.116899	-1.106628	-1.1176660308567599	-1.1073779659204581	-1.1240538862087148	-1.1137762725863813
0.011916	-0.246826	0.001538	-8164.29191289748	-1.116846	-1.106585	-1.1176130952319892	-1.1073350288634645	-1.1240009505839441	-1.1137333355293877
0.011917	-0.246506	0.001544	-8153.69180489748	-1.116792	-1.106545	-1.1175591596072183	-1.1072950918064708	-1.1239470149591733	-1.113693398472394
0.011919	-0.246338	0.001593	-8148.139366897481	-1.116738	-1.106497	-1.117505288357677	-1.1072472176924837	-1.123893143709632	-1.113645524358407
0.011920	-0.246094	0.001495	-8140.06309389748	-1.116685	-1.106455	-1.117452352732906	-1.10720528063549	-1.123840208084861	-1.1136035873014132
0.011921	-0.245850	0.001526	-8131.986821897481	-1.116632	-1.106412	-1.1173994171081356	-1.1071623435784963	-1.1237872724600906	-1.1135606502444195
0.011922	-0.245743	0.001563	-8128.453451897481	-1.116578	-1.106363	-1.1173454814833648	-1.1071134065215025	-1.1237333368353197	-1.1135117131874257
0.011924	-0.245468	0.001563	-8119.36764489748	-1.116524	-1.106320	-1.1172916102338233	-1.1070705324075152	-1.1236794655857782	-1.1134688390734384
0.011925	-0.245224	0.001544	-8111.2913718974805	-1.116470	-1.106277	-1.1172376746090527	-1.1070275953505215	-1.1236255299610076	-1.1134259020164448
0.011926	-0.244949	0.001550	-8102.2055658974805	-1.116417	-1.106234	-1.1171847389842817	-1.1069846582935279	-1.1235725943362367	-1.113382964959451
0.011927	-0.244781	0.001550	-8096.653127897481	-1.116363	-1.106188	-1.117130803359511	-1.1069387212365343	-1.123518658711466	-1.1133370279024575
0.011929	-0.244507	0.001514	-8087.56732089748	-1.116310	-1.106146	-1.1170779321099695	-1.1068968471225469	-1.1234657874619245	-1.11329515378847
0.011930	-0.244278	0.001532	-8079.99581489748	-1.116257	-1.106103	-1.117024996485199	-1.1068539100655532	-1.123412851837154	-1.1132522167314765
0.011931	-0.244064	0.001563	-8072.929076897481	-1.116204	-1.106058	-1.116972060860428	-1.1068089730085595	-1.123359916212383	-1.1132072796744827
0.011932	-0.243835	0.001520	-8065.35757089748	-1.116150	-1.106014	-1.1169181252356575	-1.106765035951566	-1.1233059805876124	-1.1131633426174892
0.011934	-0.243607	0.001550	-8057.78606489748	-1.116097	-1.105970	-1.116865253986116	-1.1067211618375785	-1.1232531093380709	-1.1131194685035017
0.011935	-0.243347	0.001550	-8049.20502489748	-1.116043	-1.105927	-1.116811318361345	-1.106678224780585	-1.1231991737133	-1.1130765314465083
0.011936	-0.243164	0.001556	-8043.14782089748	-1.115989	-1.105881	-1.1167573827365744	-1.1066322877235912	-1.1231452380885294	-1.1130305943895145
0.011937	-0.242950	0.001550	-8036.0810818974805	-1.115935	-1.105836	-1.1167034471118038	-1.1065873506665975	-1.1230913024637588	-1.1129856573325208
0.011939	-0.242691	0.001581	-8027.5000418974805	-1.115881	-1.105792	-1.1166495758622623	-1.1065434765526103	-1.1230374312142173	-1.1129417832185335
0.011940	-0.242508	0.001581	-8021.44283689748	-1.115826	-1.105745	-1.1165946402374916	-1.1064965394956165	-1.1229824955894465	-1.1128948461615398
0.011941	-0.242249	0.001495	-8012.86179689748	-1.115774	-1.105703	-1.116542704612721	-1.106454602438623	-1.122930559964676	-1.1128529091045463
0.011942	-0.242065	0.001569	-8006.804592897481	-1.115720	-1.105657	-1.1164887689879501	-1.1064086653816292	-1.122876624339905	-1.1128069720475524
0.011944	-0.241760	0.001593	-7996.7092518974805	-1.115665	-1.105615	-1.1164338977384085	-1.1063667912676418	-1.1228217530903635	-1.112765097933565
0.011945	-0.241562	0.001563	-7990.14727989748	-1.115610	-1.105569	-1.116378962113638	-1.1063208542106482	-1.122766817465593	-1.1127191608765714
0.011946	-0.241302	0.001581	-7981.56623989748	-1.115556	-1.105525	-1.1163250264888673	-1.1062769171536546	-1.1227128818408223	-1.1126752238195778
0.011947	-0.241150	0.001581	-7976.51856989748	-1.115501	-1.105476	-1.1162700908640966	-1.1062279800966608	-1.1226579462160515	-1.112626286762584
0.011949	-0.240906	0.001593	-7968.44229689748	-1.115446	-1.105431	-1.116215219614555	-1.1061831059826737	-1.12260307496651	-1.112581412648597
0.011950	-0.240616	0.001563	-7958.851722897481	-1.115391	-1.105389	-1.1161602839897844	-1.10614116892568	-1.1225481393417394	-1.1125394755916032
0.011951	-0.240356	0.001581	-7950.270682897481	-1.115337	-1.105345	-1.1161063483650135	-1.1060972318686864	-1.1224942037169685	-1.1124955385346096
0.011952	-0.240234	0.001593	-7946.2325468974805	-1.115282	-1.105295	-1.116051412740243	-1.1060472948116924	-1.122439268092198	-1.1124456014776156
0.011954	-0.239990	0.001520	-7938.156273897481	-1.115228	-1.105252	-1.1159975414907015	-1.106004420697705	-1.1223853968426565	-1.1124027273636283
0.011955	-0.239685	0.001599	-7928.060932897481	-1.115173	-1.105209	-1.1159426058659307	-1.1059614836407117	-1.1223304612178857	-1.112359790306635
0.011956	-0.239532	0.001630	-7923.01326189748	-1.115117	-1.105160	-1.1158866702411598	-1.1059125465837178	-1.1222745255931148	-1.112310853249641
0.011957	-0.239304	0.001563	-7915.44175689748	-1.115062	-1.105115	-1.1158317346163893	-1.1058676095267244	-1.1222195899683443	-1.1122659161926476
0.011959	-0.239044	0.001593	-7906.86071689748	-1.115007	-1.105070	-1.115776863366848	-1.1058227354127368	-1.1221647187188029	-1.11222104207866
0.011960	-0.238815	0.001611	-7899.28921089748	-1.114952	-1.105024	-1.115721927742077	-1.1057767983557432	-1.1221097830940319	-1.1121751050216664
0.011961	-0.238586	0.001556	-7891.71770489748	-1.114897	-1.104979	-1.1156669921173064	-1.1057318612987495	-1.1220548474692613	-1.1121301679646727
0.011962	-0.238388	0.001581	-7885.15573289748	-1.114843	-1.104933	-1.1156130564925355	-1.1056859242417558	-1.1220009118444905	-1.112084230907679
0.011964	-0.238159	0.001581	-7877.584227897481	-1.114788	-1.104888	-1.115558185242994	-1.1056410501277687	-1.121946040594949	-1.112039356793692
0.011965	-0.237915	0.001569	-7869.50795489748	-1.114734	-1.104843	-1.1155042496182233	-1.105596113070775	-1.1218921049701782	-1.1119944197366982
0.011966	-0.237656	0.001593	-7860.92691489748	-1.114678	-1.104799	-1.1154483139934528	-1.1055521760137814	-1.1218361693454078	-1.1119504826797046
0.011967	-0.237427	0.001611	-7853.355408897481	-1.114623	-1.104753	-1.1153933783686818	-1.1055062389567876	-1.1217812337206368	-1.1119045456227108
0.011969	-0.237228	0.001605	-7846.7934378974805	-1.114567	-1.104705	-1.1153375071191405	-1.1054583648428002	-1.1217253624710954	-1.1118566715087235
0.011970	-0.236954	0.001605	-7837.70763089748	-1.114511	-1.104661	-1.1152815714943698	-1.1054144277858065	-1.1216694268463248	-1.1118127344517297
0.011971	-0.236710	0.001648	-7829.6313578974805	-1.114454	-1.104614	-1.115224635869599	-1.105367490728813	-1.121612491221554	-1.1117657973947361
0.011972	-0.236496	0.001624	-7822.564618897481	-1.114398	-1.104567	-1.1151687002448283	-1.1053205536718194	-1.1215565555967832	-1.1117188603377426
0.011974	-0.236282	0.001599	-7815.497879897481	-1.114342	-1.104520	-1.1151128289952867	-1.105273679557832	-1.1215006843472417	-1.1116719862237552
0.011975	-0.236053	0.001605	-7807.92637489748	-1.114287	-1.104474	-1.1150578933705162	-1.105227742500838	-1.1214457487224712	-1.1116260491667613
0.011976	-0.235779	0.001666	-7798.8405678974805	-1.114229	-1.104428	-1.1149999577457452	-1.1051818054438445	-1.1213878130977002	-1.1115801121097677
0.011977	-0.235672	0.001642	-7795.30719789748	-1.114172	-1.104376	-1.1149430221209746	-1.105129868386851	-1.1213308774729296	-1.1115281750527741
0.011979	-0.235413	0.001599	-7786.72615789748	-1.114117	-1.104330	-1.1148881508714332	-1.1050839942728636	-1.1212760062233882	-1.1114823009387869
0.011980	-0.235092	0.001636	-7776.126049897481	-1.114060	-1.104287	-1.1148312152466624	-1.10504105721587	-1.1212190705986174	-1.1114393638817932
0.011981	-0.234985	0.001630	-7772.59268089748	-1.114004	-1.104235	-1.1147752796218917	-1.1049891201588764	-1.1211631349738467	-1.1113874268247996
0.011982	-0.234695	0.001611	-7763.00210689748	-1.113948	-1.104191	-1.1147193439971208	-1.1049451831018824	-1.1211071993490758	-1.1113434897678056
0.011984	-0.234436	0.001617	-7754.42106689748	-1.113892	-1.104146	-1.1146634727475797	-1.1049003089878953	-1.1210513280995347	-1.1112986156538185
0.011985	-0.234207	0.001581	-7746.84956089748	-1.113837	-1.104101	-1.1146085371228087	-1.1048553719309016	-1.1209963924747637	-1.1112536785968248
0.011986	-0.234055	0.001642	-7741.80189089748	-1.113780	-1.104050	-1.1145516014980381	-1.104804434873908	-1.120939456849993	-1.1112027415398311
0.011987	-0.233765	0.001624	-7732.21131689748	-1.113723	-1.104006	-1.1144946658732673	-1.1047604978169143	-1.1208825212252223	-1.1111588044828375
0.011989	-0.233505	0.001678	-7723.63027689748	-1.113666	-1.103959	-1.1144377946237258	-1.104713623702927	-1.1208256499756808	-1.1111119303688501
0.011990	-0.233276	0.001654	-7716.05877089748	-1.113608	-1.103911	-1.114379858998955	-1.1046656866459332	-1.12076771435091	-1.1110639933118565
0.011991	-0.233154	0.001630	-7712.020634897481	-1.113552	-1.103859	-1.1143239233741844	-1.1046137495889394	-1.1207117787261394	-1.1110120562548627
0.011992	-0.232864	0.001660	-7702.43006089748	-1.113494	-1.103814	-1.1142659877494137	-1.104568812531946	-1.1206538431013686	-1.1109671191978692
0.011994	-0.232651	0.001678	-7695.36332189748	-1.113436	-1.103765	-1.1142081164998723	-1.1045199384179587	-1.1205959718518272	-1.110918245083882
0.011995	-0.232407	0.001642	-7687.28704889748	-1.113379	-1.103718	-1.1141511808751015	-1.104473001360965	-1.1205390362270564	-1.1108713080268882
0.011996	-0.232208	0.001624	-7680.72507789748	-1.113322	-1.103670	-1.1140942452503306	-1.1044250643039712	-1.1204821006022856	-1.1108233709698945
0.011997	-0.231979	0.001697	-7673.15357189748	-1.113264	-1.103621	-1.11403630962556	-1.1043761272469774	-1.120424164977515	-1.1107744339129006
0.011999	-0.231705	0.001666	-7664.067764897481	-1.113206	-1.103575	-1.1139784383760185	-1.1043302531329902	-1.1203662937279735	-1.1107285597989134
0.012000	-0.231476	0.001630	-7656.49625889748	-1.113150	-1.103527	-1.1139225027512478	-1.1042823160759965	-1.1203103581032028	-1.1106806227419197
0.012001	-0.231293	0.001648	-7650.439054897481	-1.113093	-1.103478	-1.1138655671264772	-1.1042333790190029	-1.1202534224784322	-1.110631685684926
0.012002	-0.231018	0.001654	-7641.35324789748	-1.113035	-1.103432	-1.1138076315017065	-1.1041874419620092	-1.1201954868536614	-1.1105857486279325
0.012004	-0.230789	0.001648	-7633.78174189748	-1.112978	-1.103384	-1.113750760252165	-1.104139567848022	-1.12013861560412	-1.1105378745139451
0.012005	-0.230545	0.001654	-7625.70546889748	-1.112921	-1.103337	-1.1136938246273942	-1.1040926307910282	-1.1200816799793492	-1.1104909374569514
0.012006	-0.230347	0.001642	-7619.14349689748	-1.112864	-1.103288	-1.1136368890026236	-1.1040436937340345	-1.1200247443545785	-1.1104420003999578
0.012007	-0.230118	0.001660	-7611.57199189748	-1.112806	-1.103240	-1.1135789533778526	-1.1039957566770409	-1.1199668087298076	-1.110394063342964
0.012009	-0.229919	0.001691	-7605.010019897481	-1.112748	-1.103190	-1.1135210821283112	-1.1039458825630535	-1.1199089374802662	-1.1103441892289767
0.012010	-0.229660	0.001691	-7596.4289798974805	-1.112689	-1.103142	-1.1134621465035406	-1.10389794550606	-1.1198500018554955	-1.1102962521719832
0.012011	-0.229462	0.001703	-7589.86700789748	-1.112631	-1.103092	-1.1134042108787698	-1.1038480084490663	-1.1197920662307248	-1.1102463151149895
0.012012	-0.229218	0.001654	-7581.790735897481	-1.112573	-1.103044	-1.113346275253999	-1.1038000713920724	-1.119734130605954	-1.1101983780579956
0.012014	-0.229004	0.001672	-7574.72399689748	-1.112515	-1.102995	-1.1132884040044575	-1.1037511972780851	-1.1196762593564125	-1.1101495039440084
0.012015	-0.228729	0.001685	-7565.6381898974805	-1.112457	-1.102948	-1.113230468379687	-1.1037042602210916	-1.119618323731642	-1.1101025668870148
0.012016	-0.228561	0.001666	-7560.08575189748	-1.112399	-1.102898	-1.113172532754916	-1.1036543231640978	-1.119560388106871	-1.110052629830021
0.012017	-0.228333	0.001654	-7552.51424689748	-1.112341	-1.102850	-1.1131145971301455	-1.1036063861071044	-1.1195024524821005	-1.1100046927730276
0.012019	-0.228058	0.001672	-7543.4284398974805	-1.112283	-1.102803	-1.113056725880604	-1.103559511993117	-1.1194445812325589	-1.1099578186590402
0.012020	-0.227814	0.001685	-7535.35216689748	-1.112225	-1.102755	-1.1129987902558334	-1.103511574936123	-1.1193866456077883	-1.1099098816020463
0.012021	-0.227631	0.001654	-7529.294961897481	-1.112168	-1.102705	-1.1129418546310625	-1.1034616378791295	-1.1193297099830175	-1.1098599445450528
0.012022	-0.227448	0.001697	-7523.23775789748	-1.112109	-1.102654	-1.1128829190062919	-1.1034107008221359	-1.1192707743582468	-1.109809007488059
0.012024	-0.227142	0.001660	-7513.14241689748	-1.112052	-1.102609	-1.1128260477567504	-1.1033658267081485	-1.1192139031087054	-1.1097641333740718
0.012025	-0.226929	0.001642	-7506.07567789748	-1.111994	-1.102561	-1.1127681121319795	-1.1033178896511548	-1.1191559674839344	-1.109716196317078
0.012026	-0.226730	0.001685	-7499.513705897481	-1.111936	-1.102511	-1.112710176507209	-1.1032679525941613	-1.119098031859164	-1.1096662592600846
0.012027	-0.226456	0.001672	-7490.42789889748	-1.111878	-1.102464	-1.112652240882438	-1.1032210155371676	-1.119040096234393	-1.1096193222030908
0.012029	-0.226273	0.001672	-7484.3706948974805	-1.111820	-1.102414	-1.1125943696328968	-1.1031711414231802	-1.1189822249848518	-1.1095694480891034
0.012030	-0.225983	0.001721	-7474.780120897481	-1.111761	-1.102366	-1.112535434008126	-1.1031232043661865	-1.118923289360081	-1.1095215110321097
0.012031	-0.225784	0.001715	-7468.21814889748	-1.111701	-1.102315	-1.1124754983833554	-1.1030722673091928	-1.1188633537353103	-1.109470573975116
0.012032	-0.225540	0.001715	-7460.1418758974805	-1.111642	-1.102266	-1.1124165627585845	-1.1030233302521992	-1.1188044181105394	-1.1094216369181225
0.012034	-0.225296	0.001703	-7452.06560289748	-1.111582	-1.102217	-1.112356691509043	-1.102974456138212	-1.118744546860998	-1.1093727628041352
0.012035	-0.225113	0.001740	-7446.00839889748	-1.111522	-1.102164	-1.1122967558842722	-1.102921519081218	-1.1186846112362272	-1.1093198257471413
0.012036	-0.224854	0.001746	-7437.42735889748	-1.111462	-1.102115	-1.1122368202595014	-1.1028725820242244	-1.1186246756114564	-1.1092708886901477
0.012037	-0.224655	0.001721	-7430.865386897481	-1.111402	-1.102063	-1.1121768846347309	-1.1028206449672309	-1.1185647399866858	-1.109218951633154
0.012039	-0.224380	0.001721	-7421.77957989748	-1.111343	-1.102015	-1.1121180133851893	-1.1027727708532435	-1.1185058687371443	-1.1091710775191668
0.012040	-0.224167	0.001721	-7414.712841897481	-1.111283	-1.101964	-1.1120580777604188	-1.1027218337962499	-1.1184459331123737	-1.109120140462173
0.012041	-0.223877	0.001746	-7405.12226789748	-1.111222	-1.101916	-1.1119971421356478	-1.1026738967392562	-1.1183849974876028	-1.1090722034051794
0.012042	-0.223724	0.001752	-7400.074596897481	-1.111162	-1.101862	-1.1119372065108772	-1.1026199596822623	-1.1183250618628322	-1.1090182663481856
0.012044	-0.223465	0.001721	-7391.493556897481	-1.111102	-1.101813	-1.1118773352613358	-1.102571085568275	-1.1182651906132908	-1.1089693922341983
0.012045	-0.223236	0.001685	-7383.92205089748	-1.111043	-1.101763	-1.111818399636565	-1.1025211485112816	-1.1182062549885199	-1.1089194551772048
0.012046	-0.222992	0.001733	-7375.84577889748	-1.110983	-1.101714	-1.1117584640117943	-1.102472211454288	-1.1181463193637493	-1.1088705181202112
0.012047	-0.222824	0.001764	-7370.29334089748	-1.110923	-1.101660	-1.1116985283870238	-1.1024182743972943	-1.1180863837389787	-1.1088165810632176
0.012049	-0.222534	0.001721	-7360.702766897481	-1.110863	-1.101612	-1.1116386571374821	-1.102370400283307	-1.118026512489437	-1.1087687069492302
0.012050	-0.222412	0.001746	-7356.6646308974805	-1.110802	-1.101557	-1.1115777215127114	-1.102315463226313	-1.1179655768646664	-1.1087137698922362
0.012051	-0.222107	0.001727	-7346.56928989748	-1.110742	-1.101509	-1.1115177858879406	-1.1022675261693196	-1.1179056412398956	-1.1086658328352428
0.012052	-0.221893	0.001721	-7339.50255089748	-1.110683	-1.101459	-1.11145885026317	-1.1022175891123258	-1.117846705615125	-1.108615895778249
0.012054	-0.221588	0.001697	-7329.40720989748	-1.110624	-1.101412	-1.1113999790136284	-1.1021707149983386	-1.1177878343655834	-1.1085690216642619
0.012055	-0.221405	0.001740	-7323.35000489748	-1.110563	-1.101359	-1.1113390433888577	-1.102117777941345	-1.1177268987408127	-1.1085160846072681
0.012056	-0.221146	0.001794	-7314.76896489748	-1.110502	-1.101309	-1.1112781077640872	-1.1020678408843514	-1.1176659631160422	-1.1084661475502746
0.012057	-0.220963	0.001740	-7308.71176089748	-1.110441	-1.101256	-1.1112171721393163	-1.1020149038273575	-1.1176050274912712	-1.1084132104932807
0.012059	-0.220718	0.001727	-7300.635487897481	-1.110381	-1.101206	-1.1111573008897748	-1.10196502971337	-1.1175451562417298	-1.1083633363792933
0.012060	-0.220490	0.001788	-7293.0639818974805	-1.110320	-1.101154	-1.111096365265004	-1.1019130926563765	-1.117484220616959	-1.1083113993222997
0.012061	-0.220230	0.001721	-7284.4829418974805	-1.110259	-1.101104	-1.1110354296402334	-1.101863155599383	-1.1174232849921883	-1.1082614622653062
0.012062	-0.220032	0.001740	-7277.92097089748	-1.110199	-1.101053	-1.1109754940154626	-1.1018122185423893	-1.1173633493674175	-1.1082105252083125
0.012064	-0.219803	0.001740	-7270.34946489748	-1.110139	-1.101002	-1.1109156227659212	-1.101761344428402	-1.1173034781178761	-1.1081596510943252
0.012065	-0.219604	0.001733	-7263.787492897481	-1.110079	-1.100950	-1.1108556871411506	-1.1017094073714082	-1.1172435424931055	-1.1081077140373314
0.012066	-0.219299	0.001776	-7253.6921518974805	-1.110017	-1.100901	-1.1107937515163797	-1.1016604703144144	-1.1171816068683347	-1.1080587769803376
0.012067	-0.219101	0.001782	-7247.13017989748	-1.109956	-1.100848	-1.110732815891609	-1.101607533257421	-1.117120671243564	-1.1080058399233441
0.012069	-0.218857	0.001770	-7239.053907897481	-1.109894	-1.100796	-1.1106709446420675	-1.1015556591434337	-1.1170587999940225	-1.107953965809357
0.012070	-0.218643	0.001782	-7231.98716889748	-1.109832	-1.100743	-1.1106090090172966	-1.10150272208644	-1.1169968643692516	-1.1079010287523632
0.012071	-0.218399	0.001794	-7223.91089589748	-1.109770	-1.100692	-1.110547073392526	-1.1014517850294463	-1.116934928744481	-1.1078500916953695
0.012072	-0.218201	0.001776	-7217.348923897481	-1.109709	-1.100638	-1.1104861377677553	-1.1013978479724524	-1.1168739931197103	-1.1077961546383757
0.012074	-0.217987	0.001758	-7210.28218589748	-1.109648	-1.100586	-1.110425266518214	-1.1013459738584652	-1.116813121870169	-1.1077442805243884
0.012075	-0.217682	0.001770	-7200.18684489748	-1.109586	-1.100537	-1.110363330893443	-1.1012970368014716	-1.116751186245398	-1.1076953434673948
0.012076	-0.217499	0.001782	-7194.12963989748	-1.109525	-1.100483	-1.1103023952686726	-1.101243099744478	-1.1166902506206275	-1.1076414064104012
0.012077	-0.217224	0.001764	-7185.043832897481	-1.109463	-1.100433	-1.1102404596439017	-1.1011931626874842	-1.1166283149958567	-1.1075914693534075
0.012079	-0.216995	0.001794	-7177.47232689748	-1.109401	-1.100381	-1.1101785883943602	-1.101141288573497	-1.1165664437463152	-1.1075395952394202
0.012080	-0.216904	0.001801	-7174.44372489748	-1.109339	-1.100322	-1.1101166527695896	-1.1010823515165031	-1.1165045081215446	-1.1074806581824264
0.012081	-0.216583	0.001770	-7163.84361689748	-1.109278	-1.100274	-1.1100557171448187	-1.1010344144595094	-1.1164435724967736	-1.1074327211254327
0.012082	-0.216354	0.001752	-7156.27211089748	-1.109216	-1.100223	-1.109993781520048	-1.1009834774025158	-1.116381636872003	-1.107381784068439
0.012084	-0.216080	0.001825	-7147.186303897481	-1.109154	-1.100171	-1.1099319102705065	-1.1009316032885286	-1.1163197656224615	-1.1073299099544518
0.012085	-0.215988	0.001782	-7144.15770189748	-1.109092	-1.100113	-1.109869974645736	-1.1008736662315348	-1.1162578299976909	-1.107271972897458
0.012086	-0.215683	0.001752	-7134.06236089748	-1.109031	-1.100065	-1.1098090390209652	-1.1008257291745414	-1.1161968943729201	-1.1072240358404646
0.012087	-0.215393	0.001825	-7124.47178689748	-1.108968	-1.100014	-1.1097461033961944	-1.1007747921175475	-1.1161339587481494	-1.1071730987834707
0.012089	-0.215225	0.001807	-7118.919348897481	-1.108905	-1.099958	-1.109683232146653	-1.1007189180035601	-1.116071087498608	-1.1071172246694834
0.012090	-0.215027	0.001776	-7112.357377897481	-1.108843	-1.099905	-1.1096212965218821	-1.1006659809465664	-1.116009151873837	-1.1070642876124897
0.012091	-0.214752	0.001819	-7103.27157089748	-1.108781	-1.099853	-1.1095593608971115	-1.1006140438895728	-1.1159472162490665	-1.107012350555496
0.012092	-0.214523	0.001801	-7095.70006489748	-1.108718	-1.099800	-1.109496425272341	-1.1005611068325794	-1.115884280624296	-1.1069594134985026
0.012094	-0.214340	0.001807	-7089.642859897481	-1.108656	-1.099745	-1.1094345540227994	-1.100506232718592	-1.1158224093747544	-1.1069045393845152
0.012095	-0.214035	0.001819	-7079.547518897481	-1.108593	-1.099695	-1.1093716183980284	-1.1004562956615982	-1.1157594737499834	-1.1068546023275214
0.012096	-0.213791	0.001825	-7071.47124689748	-1.108529	-1.099642	-1.109307682773258	-1.1004033586046045	-1.115695538125213	-1.1068016652705277
0.012097	-0.213654	0.001843	-7066.92834289748	-1.108466	-1.099584	-1.109244747148487	-1.1003454215476107	-1.115632602500442	-1.106743728213534
0.012099	-0.213333	0.001776	-7056.328234897481	-1.108403	-1.099535	-1.1091818758989456	-1.1002965474336235	-1.1155697312509005	-1.1066948540995467
0.012100	-0.213150	0.001874	-7050.271029897481	-1.108339	-1.099478	-1.1091179402741749	-1.1002396103766299	-1.1155057956261298	-1.106637917042553
0.012101	-0.212936	0.001862	-7043.20429189748	-1.108274	-1.099423	-1.1090530046494043	-1.1001846733196363	-1.1154408600013592	-1.1065829799855595
0.012102	-0.212677	0.001849	-7034.62325189748	-1.108210	-1.099369	-1.1089890690246333	-1.1001307362626425	-1.1153769243765883	-1.1065290429285657
0.012104	-0.212372	0.001825	-7024.52791089748	-1.108147	-1.099318	-1.108926197775092	-1.1000798621486552	-1.115314053127047	-1.1064781688145784
0.012105	-0.212250	0.001868	-7020.4897738974805	-1.108083	-1.099259	-1.1088622621503212	-1.1000209250916615	-1.1152501175022762	-1.1064192317575847
0.012106	-0.212021	0.001831	-7012.918268897481	-1.108019	-1.099205	-1.1087983265255505	-1.0999669880346679	-1.1151861818775055	-1.106365294700591
0.012107	-0.211731	0.001831	-7003.327694897481	-1.107955	-1.099153	-1.1087343909007799	-1.0999150509776743	-1.1151222462527348	-1.1063133576435975
0.012109	-0.211578	0.001874	-6998.2800238974805	-1.107891	-1.099095	-1.1086705196512383	-1.099857176863687	-1.1150583750031933	-1.1062554835296101
0.012110	-0.211319	0.001855	-6989.6989838974805	-1.107826	-1.099042	-1.1086055840264677	-1.0998042398066932	-1.1149934393784227	-1.1062025464726164
0.012111	-0.211136	0.001825	-6983.641779897481	-1.107763	-1.098986	-1.108542648401697	-1.0997483027496995	-1.1149305037536519	-1.1061466094156227
0.012112	-0.210846	0.001862	-6974.05120589748	-1.107698	-1.098933	-1.1084777127769263	-1.0996953656927058	-1.1148655681288813	-1.106093672358629
0.012114	-0.210632	0.001874	-6966.98446689748	-1.107634	-1.098878	-1.1084138415273848	-1.0996404915787186	-1.1148016968793397	-1.1060387982446418
0.012115	-0.210403	0.001825	-6959.41296089748	-1.107570	-1.098824	-1.1083499059026138	-1.099586554521725	-1.1147377612545688	-1.1059848611876482
0.012116	-0.210159	0.001843	-6951.33668789748	-1.107506	-1.098769	-1.1082859702778434	-1.0995316174647314	-1.1146738256297983	-1.1059299241306546
0.012117	-0.209915	0.001923	-6943.260414897481	-1.107440	-1.098714	-1.1082200346530724	-1.0994766804077374	-1.1146078900050274	-1.1058749870736606
0.012119	-0.209747	0.001843	-6937.70797789748	-1.107376	-1.098657	-1.108156163403531	-1.0994198062937501	-1.114544018755486	-1.1058181129596734
0.012120	-0.209488	0.001825	-6929.12693789748	-1.107312	-1.098604	-1.1080922277787604	-1.0993668692367564	-1.1144800831307153	-1.1057651759026796
0.012121	-0.209274	0.001837	-6922.06019889748	-1.107249	-1.098549	-1.1080292921539896	-1.0993119321797629	-1.1144171475059446	-1.105710238845686
0.012122	-0.209030	0.001874	-6913.98392689748	-1.107184	-1.098495	-1.1079643565292188	-1.0992579951227692	-1.1143522118811737	-1.1056563017886925
0.012124	-0.208832	0.001843	-6907.421954897481	-1.107120	-1.098439	-1.1079004852796774	-1.099202121008782	-1.1142883406316324	-1.1056004276747051
0.012125	-0.208557	0.001880	-6898.33614789748	-1.107055	-1.098385	-1.1078355496549066	-1.099148183951788	-1.1142234050068616	-1.1055464906177113
0.012126	-0.208344	0.001862	-6891.26940889748	-1.106990	-1.098329	-1.1077706140301358	-1.0990922468947946	-1.1141584693820907	-1.1054905535607178
0.012127	-0.208099	0.001862	-6883.193135897481	-1.106926	-1.098275	-1.1077066784053653	-1.0990383098378007	-1.1140945337573203	-1.105436616503724
0.012129	-0.207855	0.001880	-6875.1168638974805	-1.106860	-1.098220	-1.1076408071558237	-1.0989834357238135	-1.1140286625077787	-1.1053817423897367
0.012130	-0.207596	0.001910	-6866.53582389748	-1.106795	-1.098165	-1.107575871531053	-1.09892849866682	-1.113963726883008	-1.1053268053327432
0.012131	-0.207520	0.001843	-6864.01198789748	-1.106730	-1.098104	-1.1075109359062822	-1.0988675616098262	-1.1138987912582372	-1.1052658682757495
0.012132	-0.207138	0.001880	-6851.39281189748	-1.106665	-1.098055	-1.1074460002815116	-1.0988186245528326	-1.1138338556334666	-1.1052169312187559
0.012134	-0.206955	0.001892	-6845.33560789748	-1.106600	-1.097996	-1.1073811290319702	-1.098759750438845	-1.1137689843839251	-1.1051580571047683
0.012135	-0.206757	0.001910	-6838.773635897481	-1.106534	-1.097939	-1.1073151934071992	-1.0987028133818515	-1.1137030487591542	-1.1051011200477747
0.012136	-0.206436	0.001892	-6828.17352789748	-1.106468	-1.097886	-1.1072492577824287	-1.0986498763248578	-1.1136371131343836	-1.105048182990781
0.012137	-0.206284	0.001941	-6823.12585689748	-1.106401	-1.097826	-1.107182322157658	-1.0985899392678642	-1.113570177509613	-1.1049882459337874
0.012139	-0.206116	0.001923	-6817.573419897481	-1.106334	-1.097766	-1.1071154509081165	-1.098530065153877	-1.1135033062600714	-1.1049283718198002
0.012140	-0.205963	0.001843	-6812.52574889748	-1.106270	-1.097708	-1.1070515152833458	-1.098472128096883	-1.1134393706353007	-1.1048704347628062
0.012141	-0.205627	0.001880	-6801.42087389748	-1.106205	-1.097657	-1.1069865796585752	-1.0984211910398896	-1.1133744350105301	-1.1048194977058128
0.012142	-0.205353	0.001941	-6792.33506689748	-1.106138	-1.097602	-1.1069196440338043	-1.0983662539828958	-1.1133074993857592	-1.104764560648819
0.012144	-0.205139	0.001874	-6785.26832789748	-1.106073	-1.097545	-1.1068547727842628	-1.0983093798689085	-1.1132426281362178	-1.1047076865348318
0.012145	-0.204956	0.001819	-6779.21112389748	-1.106009	-1.097489	-1.1067908371594921	-1.0982534428119148	-1.113178692511447	-1.104651749477838
0.012146	-0.204727	0.001935	-6771.63961789748	-1.105943	-1.097432	-1.1067249015347214	-1.0981965057549212	-1.1131127568866763	-1.1045948124208445
0.012147	-0.204529	0.001929	-6765.077645897481	-1.105876	-1.097374	-1.1066579659099507	-1.0981385686979277	-1.1130458212619057	-1.104536875363851
0.012149	-0.204208	0.001880	-6754.47753789748	-1.105810	-1.097321	-1.106592094660409	-1.0980856945839401	-1.112979950012364	-1.1044840012498633
0.012150	-0.203918	0.001917	-6744.88696389748	-1.105744	-1.097267	-1.1065261590356386	-1.0980317575269465	-1.1129140143875935	-1.1044300641928697
0.012151	-0.203812	0.001959	-6741.35359489748	-1.105677	-1.097204	-1.1064592234108677	-1.097968820469953	-1.1128470787628226	-1.1043671271358761
0.012152	-0.203491	0.001917	-6730.753486897481	-1.105610	-1.097150	-1.106392287786097	-1.0979148834129593	-1.112780143138052	-1.1043131900788825
0.012154	-0.203293	0.001959	-6724.19151489748	-1.105542	-1.097091	-1.1063244165365556	-1.097856009298972	-1.1127122718885105	-1.1042543159648952
0.012155	-0.203079	0.001947	-6717.1247758974805	-1.105475	-1.097033	-1.1062574809117849	-1.097798072241978	-1.1126453362637398	-1.1041963789079012
0.012156	-0.202866	0.001941	-6710.05803789748	-1.105407	-1.096974	-1.106189545287014	-1.0977391351849843	-1.112577400638969	-1.1041374418509076
0.012157	-0.202576	0.001904	-6700.46746389748	-1.105341	-1.096920	-1.1061236096622433	-1.0976851981279907	-1.1125114650141983	-1.104083504793914
0.012159	-0.202454	0.001917	-6696.429326897481	-1.105275	-1.096859	-1.106057738412702	-1.0976243240140036	-1.112445593764657	-1.1040226306799268
0.012160	-0.202225	0.001904	-6688.857821897481	-1.105209	-1.096802	-1.1059918027879312	-1.09756738695701	-1.1123796581398862	-1.1039656936229332
0.012161	-0.201920	0.001917	-6678.762480897481	-1.105142	-1.096748	-1.1059248671631605	-1.0975134499000163	-1.1123127225151155	-1.1039117565659395
0.012162	-0.201660	0.001990	-6670.181440897481	-1.105074	-1.096691	-1.1058569315383895	-1.0974565128430227	-1.1122447868903445	-1.103854819508946
0.012164	-0.201523	0.001953	-6665.638536897481	-1.105006	-1.096628	-1.1057890602888483	-1.097393638729035	-1.1121769156408032	-1.1037919453949583
0.012165	-0.201218	0.001959	-6655.5431958974805	-1.104938	-1.096573	-1.1057211246640775	-1.0973387016720415	-1.1121089800160324	-1.1037370083379647
0.012166	-0.200989	0.001990	-6647.97168989748	-1.104869	-1.096514	-1.105652189039307	-1.0972797646150478	-1.112040044391262	-1.103678071280971
0.012167	-0.200760	0.002014	-6640.40018489748	-1.104800	-1.096454	-1.105583253414536	-1.0972198275580543	-1.111971108766491	-1.1036181342239775
0.012169	-0.200546	0.001929	-6633.3334458974805	-1.104732	-1.096395	-1.1055153821649946	-1.097160953444067	-1.1119032375169495	-1.1035592601099902
0.012170	-0.200287	0.001947	-6624.7524058974805	-1.104665	-1.096339	-1.105448446540224	-1.097105016387073	-1.1118363018921789	-1.1035033230529963
0.012171	-0.200089	0.001959	-6618.19043389748	-1.104597	-1.096279	-1.105380510915453	-1.0970450793300794	-1.111768366267408	-1.1034433859960027
0.012172	-0.199936	0.001971	-6613.14276389748	-1.104529	-1.096217	-1.1053125752906825	-1.0969831422730858	-1.1117004306426375	-1.103381448939009
0.012174	-0.199631	0.001947	-6603.04742289748	-1.104461	-1.096162	-1.1052447040411408	-1.0969282681590986	-1.1116325593930958	-1.1033265748250218
0.012175	-0.199432	0.001990	-6596.48545089748	-1.104392	-1.096102	-1.1051757684163703	-1.0968683311021048	-1.1115636237683253	-1.103266637768028
0.012176	-0.199219	0.001990	-6589.4187118974805	-1.104323	-1.096041	-1.1051068327915994	-1.0968073940451113	-1.1114946881435543	-1.1032057007110345
0.012177	-0.198975	0.002002	-6581.34243989748	-1.104254	-1.095982	-1.1050378971668289	-1.0967484569881176	-1.1114257525187838	-1.1031467636540409
0.012179	-0.198730	0.001984	-6573.266166897481	-1.104185	-1.095924	-1.1049690259172873	-1.09669058287413	-1.1113568812692423	-1.1030888895400532
0.012180	-0.198547	0.001990	-6567.208961897481	-1.104116	-1.095862	-1.1049000902925166	-1.0966286458171364	-1.1112879456444715	-1.1030269524830596
0.012181	-0.198257	0.001990	-6557.618387897481	-1.104047	-1.095805	-1.1048311546677458	-1.0965717087601428	-1.1112190100197008	-1.102970015426066
0.012182	-0.198029	0.002002	-6550.0468818974805	-1.103978	-1.095746	-1.1047622190429751	-1.0965127717031493	-1.11115007439493	-1.1029110783690725
0.012184	-0.197830	0.001984	-6543.48491089748	-1.103909	-1.095685	-1.1046933477934338	-1.096451897589162	-1.1110812031453887	-1.1028502042550852
0.012185	-0.197601	0.001984	-6535.91340489748	-1.103840	-1.095626	-1.1046244121686628	-1.096392960532168	-1.1110122675206178	-1.1027912671980913
0.012186	-0.197342	0.001978	-6527.33236489748	-1.103771	-1.095568	-1.1045554765438923	-1.0963350234751745	-1.1109433318958473	-1.1027333301410978
0.012187	-0.197113	0.001990	-6519.76085889748	-1.103702	-1.095508	-1.1044865409191214	-1.0962750864181807	-1.1108743962710763	-1.102673393084104
0.012189	-0.196976	0.002008	-6515.21795589748	-1.103633	-1.095445	-1.10441766966958	-1.0962122123041935	-1.110805525021535	-1.1026105189701167
0.012190	-0.196655	0.001953	-6504.617847897481	-1.103565	-1.095390	-1.1043497340448092	-1.0961572752472	-1.1107375893967641	-1.1025555819131232
0.012191	-0.196396	0.002020	-6496.036807897481	-1.103495	-1.095331	-1.1042797984200385	-1.0960983381902063	-1.1106676537719935	-1.1024966448561295
0.012192	-0.196243	0.002045	-6490.98913689748	-1.103425	-1.095267	-1.104209862795268	-1.0960344011332126	-1.1105977181472229	-1.1024327077991358
0.012194	-0.195999	0.002008	-6482.91286489748	-1.103355	-1.095207	-1.1041399915457264	-1.0959745270192252	-1.1105278468976814	-1.1023728336851484
0.012195	-0.195740	0.001990	-6474.33182489748	-1.103286	-1.095149	-1.1040710559209557	-1.0959165899622314	-1.1104589112729106	-1.1023148966281546
0.012196	-0.195511	0.002020	-6466.76031889748	-1.103216	-1.095089	-1.1040011202961848	-1.0958566529052378	-1.1103889756481398	-1.102254959571161
0.012197	-0.195389	0.001978	-6462.722182897481	-1.103147	-1.095025	-1.1039321846714143	-1.0957927158482441	-1.1103200400233693	-1.1021910225141673
0.012199	-0.195038	0.002020	-6451.11253989748	-1.103077	-1.094970	-1.1038623134218728	-1.095737841734257	-1.1102501687738278	-1.1021361484001801
0.012200	-0.194870	0.002002	-6445.560102897481	-1.103008	-1.094907	-1.103793377797102	-1.0956749046772631	-1.110181233149057	-1.1020732113431864
0.012201	-0.194611	0.002032	-6436.979062897481	-1.102937	-1.094847	-1.1037224421723313	-1.0956149676202693	-1.1101102975242862	-1.1020132742861926
0.012202	-0.194412	0.002020	-6430.41709089748	-1.102867	-1.094785	-1.1036525065475606	-1.0955530305632757	-1.1100403618995156	-1.101951337229199
0.012204	-0.194168	0.002051	-6422.3408178974805	-1.102796	-1.094725	-1.1035816352980192	-1.0954931564492885	-1.1099694906499742	-1.1018914631152117
0.012205	-0.193924	0.002039	-6414.26454589748	-1.102726	-1.094664	-1.1035116996732484	-1.095432219392295	-1.1098995550252033	-1.1018305260582182
0.012206	-0.193665	0.002039	-6405.68350589748	-1.102655	-1.094604	-1.1034407640484776	-1.0953722823353012	-1.1098286194004325	-1.1017705890012244
0.012207	-0.193466	0.002032	-6399.121533897481	-1.102584	-1.094542	-1.1033698284237068	-1.0953103452783075	-1.1097576837756618	-1.1017086519442307
0.012209	-0.193237	0.002063	-6391.5500278974805	-1.102513	-1.094480	-1.1032989571741656	-1.09524847116432	-1.1096868125261206	-1.1016467778302432
0.012210	-0.193069	0.002014	-6385.99759089748	-1.102443	-1.094417	-1.1032290215493947	-1.0951855341073264	-1.1096168769013497	-1.1015838407732497
0.012211	-0.192734	0.002032	-6374.89271589748	-1.102373	-1.094361	-1.103159085924624	-1.0951295970503327	-1.109546941276579	-1.101527903716256
0.012212	-0.192566	0.002063	-6369.3402778974805	-1.102302	-1.094297	-1.103088150299853	-1.0950656599933393	-1.109476005651808	-1.1014639666592625
0.012214	-0.192368	0.001996	-6362.77830589748	-1.102232	-1.094235	-1.1030182790503118	-1.095003785879352	-1.1094061344022668	-1.1014020925452752
0.012215	-0.192093	0.002051	-6353.692498897481	-1.102161	-1.094176	-1.102947343425541	-1.094944848822358	-1.109335198777496	-1.1013431554882813
0.012216	-0.191833	0.002057	-6345.11145989748	-1.102090	-1.094115	-1.1028764078007702	-1.0948839117653644	-1.1092642631527252	-1.1012822184312876
0.012217	-0.191650	0.002081	-6339.05425489748	-1.102018	-1.094051	-1.1028044721759995	-1.094819974708371	-1.1091923275279545	-1.1012182813742941
0.012219	-0.191406	0.002063	-6330.97798189748	-1.101946	-1.093989	-1.1027326009264582	-1.0947581005943836	-1.1091204562784132	-1.1011564072603068
0.012220	-0.191177	0.002063	-6323.40647589748	-1.101874	-1.093927	-1.1026606653016875	-1.09469616353739	-1.1090485206536425	-1.1010944702033132
0.012221	-0.190933	0.002094	-6315.330203897481	-1.101802	-1.093865	-1.1025887296769166	-1.0946342264803963	-1.1089765850288715	-1.1010325331463195
0.012222	-0.190704	0.002075	-6307.7586978974805	-1.101730	-1.093803	-1.102516794052146	-1.0945722894234027	-1.108904649404101	-1.100970596089326
0.012224	-0.190506	0.002039	-6301.19672589748	-1.101659	-1.093740	-1.1024459228026044	-1.094509415309415	-1.1088337781545594	-1.1009077219753383
0.012225	-0.190231	0.002106	-6292.110918897481	-1.101586	-1.093678	-1.1023729871778336	-1.0944474782524214	-1.1087608425297886	-1.1008457849183446
0.012226	-0.190048	0.002112	-6286.05371489748	-1.101513	-1.093613	-1.102300051553063	-1.0943825411954278	-1.108687906905018	-1.100780847861351
0.012227	-0.189835	0.002087	-6278.98697589748	-1.101441	-1.093549	-1.1022281159282923	-1.0943186041384343	-1.1086159712802472	-1.1007169108043575
0.012229	-0.189575	0.002087	-6270.40593589748	-1.101368	-1.093488	-1.1021552446787508	-1.094257730024447	-1.1085431000307058	-1.1006560366903702
0.012230	-0.189331	0.002124	-6262.32966289748	-1.101295	-1.093425	-1.10208230905398	-1.0941947929674531	-1.108470164405935	-1.1005930996333764
0.012231	-0.189148	0.002032	-6256.27245789748	-1.101224	-1.093361	-1.1020113734292094	-1.0941308559104594	-1.1083992287811644	-1.1005291625763827
0.012232	-0.188904	0.002081	-6248.19618589748	-1.101152	-1.093299	-1.1019394378044385	-1.0940689188534658	-1.1083272931563934	-1.100467225519389
0.012234	-0.188690	0.002106	-6241.12944689748	-1.101080	-1.093236	-1.1018675665548971	-1.0940060447394786	-1.1082554219068521	-1.1004043514054018
0.012235	-0.188370	0.002063	-6230.529338897481	-1.101008	-1.093177	-1.1017956309301264	-1.093947107682485	-1.1081834862820814	-1.1003454143484082
0.012236	-0.188217	0.002087	-6225.48166789748	-1.100935	-1.093111	-1.1017226953053558	-1.0938811706254912	-1.1081105506573108	-1.1002794772914144
0.012237	-0.188019	0.002106	-6218.91969689748	-1.100863	-1.093047	-1.101650759680585	-1.0938172335684977	-1.1080386150325399	-1.100215540234421
0.012239	-0.187790	0.002087	-6211.34819089748	-1.100790	-1.092984	-1.1015778884310434	-1.09375435945451	-1.1079657437829984	-1.1001526661204333
0.012240	-0.187485	0.002057	-6201.252849897481	-1.100718	-1.092925	-1.101505952806273	-1.0936954223975164	-1.107893808158228	-1.1000937290634396
0.012241	-0.187286	0.002118	-6194.69087789748	-1.100645	-1.092860	-1.101433017181502	-1.0936304853405228	-1.107820872533457	-1.100028792006446
0.012242	-0.187073	0.002161	-6187.62413889748	-1.100571	-1.092794	-1.1013590815567313	-1.0935645482835292	-1.1077469369086863	-1.0999628549494525
0.012244	-0.186890	0.002081	-6181.566934897481	-1.100498	-1.092729	-1.1012862103071899	-1.093499674169542	-1.1076740656591448	-1.0998979808354652
0.012245	-0.186600	0.002124	-6171.97636089748	-1.100424	-1.092668	-1.1012122746824193	-1.093438737112548	-1.1076001300343743	-1.0998370437784712
0.012246	-0.186432	0.002173	-6166.42392289748	-1.100350	-1.092600	-1.1011383390576484	-1.0933708000555544	-1.1075261944096033	-1.0997691067214777
0.012247	-0.186157	0.002100	-6157.338115897481	-1.100277	-1.092538	-1.1010654034328777	-1.0933088629985608	-1.1074532587848327	-1.099707169664484
0.012249	-0.185944	0.002081	-6150.27137789748	-1.100204	-1.092475	-1.1009925321833363	-1.0932459888845736	-1.1073803875352912	-1.0996442955504968
0.012250	-0.185684	0.002130	-6141.69033789748	-1.100131	-1.092412	-1.1009195965585654	-1.0931830518275798	-1.1073074519105204	-1.099581358493503
0.012251	-0.185471	0.002130	-6134.62359889748	-1.100057	-1.092347	-1.1008456609337949	-1.0931181147705862	-1.1072335162857498	-1.0995164214365094
0.012252	-0.185226	0.002130	-6126.547325897481	-1.099983	-1.092283	-1.100771725309024	-1.0930541777135925	-1.1071595806609789	-1.0994524843795157
