Repository: pietracorvo/HystAPI

# Example data

The example data in this folder is from measurements performed during my physics bachelor.

The material is **FeSi3** (iron with 3% silicon), aka 'electrical steel', the standard material for ring cores in trafos. 

Four of the five samples where treated with high pressure torison (HPT, 20 rotations at 20GPa), to achieve nanocristallisation of the grains, which has a huge impact on the magnetic properties of the material. The HPT deformation was done at 77K (under liquid nitrogen) and at 293K (at room temperature). Afterwards some samples were heat treated at a temperature of 493K (for two hours) to anneal defects from the deformation process.

The five samples are:

File: testData/FeSi3_LN/G4_748V_100Hz_800000Fs0.txt (part 36 of 57)
--------------------------
t	U1	U2	H	Braw	Jraw	B_drift	 J_drift	B_corr	J_corr
0.012269	0.272812	0.000983	9025.048795148003	1.134746	1.123405	1.1368932107320828	1.1255516562960317	1.1290859248696488	1.1177456483166666
0.012270	0.272980	0.000983	9030.601233148003	1.134780	1.123433	1.1369273857431457	1.1255798312619048	1.1291200998807116	1.1177738232825396
0.012271	0.273117	0.001074	9035.144136148003	1.134817	1.123463	1.1369645607542087	1.1256100062277778	1.1291572748917749	1.1178039982484127
0.012272	0.273178	0.001001	9037.163205148003	1.134852	1.123496	1.1369997357652717	1.125643181193651	1.1291924499028378	1.1178371732142858
0.012274	0.273422	0.001007	9045.239478148003	1.134887	1.123521	1.1370350857873979	1.1256685311253969	1.1292277999249638	1.1178625231460317
0.012275	0.273575	0.001038	9050.287148148003	1.134923	1.123550	1.1370712607984608	1.1256977060912698	1.129263974936027	1.1178916981119047
0.012276	0.273712	0.001044	9054.830052148003	1.134959	1.123580	1.137107435809524	1.125727881057143	1.12930014994709	1.1179218730777778
0.012277	0.273895	0.001013	9060.887256148004	1.134994	1.123608	1.1371426108205869	1.1257560560230158	1.129335324958153	1.1179500480436506
0.012279	0.274078	0.000983	9066.944461148003	1.135028	1.123635	1.1371769608427127	1.1257834059547618	1.1293696749802788	1.1179773979753966
0.012280	0.274185	0.001056	9070.477830148004	1.135064	1.123666	1.1372131358537758	1.125814580920635	1.129405849991342	1.1180085729412699
0.012281	0.274353	0.001013	9076.030268148003	1.135100	1.123695	1.137249310864839	1.125843755886508	1.129442025002405	1.1180377479071428
0.012282	0.274429	0.000995	9078.554103148004	1.135134	1.123726	1.137283485875902	1.125874930852381	1.129476200013468	1.1180689228730158
0.012284	0.274643	0.000995	9085.620842148004	1.135169	1.123752	1.137318835898028	1.125901280784127	1.129511550035594	1.118095272804762
0.012285	0.274780	0.001007	9090.163745148004	1.135203	1.123781	1.1373530109090908	1.1259304557499998	1.1295457250466567	1.1181244477706347
0.012286	0.274963	0.000983	9096.220950148003	1.135238	1.123808	1.1373881859201538	1.125957630715873	1.1295809000577197	1.1181516227365078
0.012287	0.275116	0.001019	9101.268620148003	1.135273	1.123836	1.137423360931217	1.125985805681746	1.1296160750687831	1.1181797977023809
0.012289	0.275177	0.001025	9103.287688148004	1.135308	1.123869	1.137458710953343	1.126019155613492	1.129651425090909	1.1182131476341268
0.012290	0.275375	0.000958	9109.849660148004	1.135342	1.123895	1.137492885964406	1.1260453305793652	1.129685600101972	1.1182393226
0.012291	0.275589	0.001013	9116.916399148004	1.135377	1.123921	1.137528060975469	1.126071505545238	1.129720775113035	1.1182654975658728
0.012292	0.275620	0.001013	9117.925933148003	1.135412	1.123954	1.137563235986532	1.126104680511111	1.129755950124098	1.1182986725317459
0.012294	0.275864	0.000989	9126.002206148003	1.135446	1.123979	1.137597586008658	1.1261300304428572	1.1297903001462242	1.118324022463492
0.012295	0.276001	0.000989	9130.545109148003	1.135481	1.124007	1.137632761019721	1.1261582054087302	1.1298254751572872	1.118352197429365
0.012296	0.276138	0.001019	9135.088013148003	1.135516	1.124037	1.137667936030784	1.1261883803746031	1.1298606501683501	1.118382372395238
0.012297	0.276306	0.001001	9140.640450148003	1.135550	1.124064	1.137702111041847	1.1262155553404762	1.129894825179413	1.118409547361111
0.012299	0.276474	0.000983	9146.192888148003	1.135585	1.124092	1.1377374610639732	1.1262439052722224	1.1299301752015394	1.1184378972928573
0.012300	0.276611	0.001019	9150.735791148003	1.135620	1.124121	1.1377726360750362	1.1262730802380951	1.1299653502126024	1.11846707225873
0.012301	0.276764	0.001019	9155.783462148003	1.135655	1.124150	1.1378078110860992	1.1263022552039683	1.1300005252236653	1.1184962472246032
0.012302	0.276917	0.000983	9160.831132148003	1.135689	1.124178	1.137841986097162	1.1263304301698411	1.1300347002347282	1.118524422190476
0.012304	0.277115	0.001001	9167.393104148003	1.135724	1.124204	1.137877336119288	1.1263567801015872	1.1300700502568541	1.118550772122222
0.012305	0.277191	0.000989	9169.916939148003	1.135758	1.124236	1.1379115111303513	1.1263889550674604	1.1301042252679174	1.1185829470880952
0.012306	0.277344	0.001019	9174.964610148003	1.135794	1.124264	1.1379476861414142	1.1264171300333332	1.13014040027898	1.118611122053968
0.012307	0.277512	0.001007	9180.517047148003	1.135829	1.124292	1.1379828611524772	1.1264453049992065	1.130175575290043	1.1186392970198413
0.012309	0.277634	0.001025	9184.555184148003	1.135864	1.124323	1.1380182111746031	1.1264766549309524	1.130210925312169	1.1186706469515872
0.012310	0.277878	0.001019	9192.631457148003	1.135899	1.124348	1.138053386185666	1.1265018298968252	1.130246100323232	1.11869582191746
0.012311	0.277924	0.001001	9194.145758148003	1.135934	1.124381	1.1380885611967293	1.1265350048626985	1.1302812753342955	1.1187289968833334
0.012312	0.278107	0.001007	9200.202962148003	1.135969	1.124408	1.1381237362077923	1.1265621798285714	1.1303164503453584	1.1187561718492063
0.012314	0.278214	0.001001	9203.736332148004	1.136003	1.124438	1.1381580862299183	1.1265925297603174	1.1303508003674843	1.1187865217809523
0.012315	0.278427	0.000970	9210.803070148004	1.136037	1.124463	1.1381922612409812	1.1266177047261905	1.130384975378547	1.1188116967468253
0.012316	0.278564	0.000989	9215.345974148004	1.136072	1.124492	1.1382274362520441	1.1266468796920635	1.13042015038961	1.1188408717126983
0.012317	0.278717	0.001007	9220.393644148004	1.136106	1.124520	1.1382616112631072	1.1266750546579365	1.1304543254006734	1.1188690466785713
0.012319	0.278854	0.000983	9224.936548148004	1.136141	1.124549	1.1382969612852334	1.1267044045896826	1.1304896754227993	1.1188983966103174
0.012320	0.279037	0.000983	9230.993752148004	1.136175	1.124575	1.1383311362962962	1.1267305795555556	1.1305238504338622	1.1189245715761904
0.012321	0.279144	0.000989	9234.527122148003	1.136209	1.124605	1.1383653113073593	1.1267607545214287	1.1305580254449255	1.1189547465420635
0.012322	0.279358	0.000995	9241.593861148003	1.136243	1.124630	1.1383994863184221	1.1267859294873015	1.1305922004559883	1.1189799215079363
0.012324	0.279495	0.000977	9246.136764148003	1.136277	1.124659	1.1384338363405484	1.1268152794190478	1.1306265504781146	1.1190092714396827
0.012325	0.279663	0.001007	9251.689202148003	1.136312	1.124686	1.1384690113516114	1.1268424543849207	1.1306617254891775	1.1190364464055556
0.012326	0.279785	0.000983	9255.727338148003	1.136346	1.124716	1.1385031863626744	1.1268726293507938	1.1306959005002404	1.1190666213714286
0.012327	0.279953	0.000989	9261.279776148003	1.136380	1.124743	1.1385373613737373	1.1268998043166667	1.1307300755113032	1.1190937963373015
0.012329	0.280136	0.000970	9267.336980148004	1.136414	1.124769	1.1385717113958633	1.1269261542484126	1.1307644255334295	1.1191201462690474
0.012330	0.280304	0.001007	9272.889418148003	1.136449	1.124796	1.1386068864069265	1.1269533292142857	1.1307996005444925	1.1191473212349206
0.012331	0.280426	0.000964	9276.927554148004	1.136483	1.124825	1.1386410614179894	1.1269825041801587	1.1308337755555553	1.1191764962007935
0.012332	0.280563	0.001001	9281.470458148004	1.136517	1.124854	1.1386752364290524	1.1270116791460318	1.1308679505666186	1.1192056711666667
0.012334	0.280685	0.000977	9285.508594148003	1.136551	1.124883	1.1387095864511785	1.127041029077778	1.1309023005887444	1.1192350210984128
0.012335	0.280884	0.000995	9292.070566148004	1.136585	1.124909	1.1387437614622413	1.1270672040436507	1.1309364755998073	1.1192611960642855
0.012336	0.281021	0.000977	9296.613469148004	1.136619	1.124937	1.1387779364733046	1.127095379009524	1.1309706506108705	1.1192893710301588
0.012337	0.281189	0.000995	9302.165907148003	1.136654	1.124965	1.1388131114843676	1.1271235539753968	1.1310058256219335	1.1193175459960316
0.012339	0.281311	0.000995	9306.204043148004	1.136688	1.124994	1.1388474615064934	1.1271529039071428	1.1310401756440593	1.1193468959277777
0.012340	0.281555	0.000989	9314.280316148004	1.136722	1.125018	1.1388816365175565	1.127177078873016	1.1310743506551226	1.1193710708936508
0.012341	0.281586	0.000964	9315.289850148003	1.136756	1.125050	1.1389158115286195	1.127209253838889	1.1311085256661855	1.1194032458595238
0.012342	0.281769	0.000940	9321.347055148004	1.136789	1.125076	1.1389489865396827	1.127235428804762	1.1311417006772486	1.1194294208253968
0.012344	0.281891	0.000970	9325.385191148003	1.136822	1.125104	1.1389823365618086	1.127263778736508	1.1311750506993747	1.119457770757143
0.012345	0.282059	0.000977	9330.937629148004	1.136856	1.125131	1.1390165115728716	1.127290953702381	1.1312092257104376	1.1194849457230158
0.012346	0.282211	0.000983	9335.985299148004	1.136890	1.125158	1.1390506865839345	1.127318128668254	1.1312434007215004	1.119512120688889
0.012347	0.282379	0.000952	9341.537737148003	1.136923	1.125185	1.1390838615949974	1.127345303634127	1.1312765757325636	1.1195392956547618
0.012349	0.282547	0.000995	9347.090174148003	1.136958	1.125212	1.1391192116171236	1.127372653565873	1.1313119257546895	1.1195666455865079
0.012350	0.282700	0.001007	9352.137845148003	1.136992	1.125240	1.1391533866281867	1.127400828531746	1.1313461007657528	1.119594820552381
0.012351	0.282776	0.000964	9354.661680148003	1.137026	1.125271	1.1391875616392497	1.1274320034976189	1.1313802757768157	1.1196259955182537
0.012352	0.283005	0.000964	9362.233186148003	1.137059	1.125295	1.1392207366503126	1.127456178463492	1.1314134507878788	1.1196501704841268
0.012354	0.283157	0.000958	9367.280856148003	1.137093	1.125322	1.1392550866724387	1.127483528395238	1.1314478008100046	1.1196775204158729
0.012355	0.283310	0.000970	9372.328527148004	1.137126	1.125349	1.1392882616835018	1.1275107033611111	1.1314809758210678	1.119704695381746
0.012356	0.283493	0.000977	9378.385731148004	1.137160	1.125375	1.1393224366945647	1.1275368783269841	1.1315151508321306	1.119730870347619
0.012357	0.283615	0.000970	9382.423868148004	1.137194	1.125404	1.1393566117056277	1.1275660532928573	1.131549325843194	1.1197600453134922
0.012359	0.283783	0.001013	9387.976305148004	1.137229	1.125432	1.1393919617277537	1.1275944032246032	1.1315846758653199	1.119788395245238
0.012360	0.283890	0.000983	9391.509675148003	1.137263	1.125461	1.1394261367388165	1.1276235781904762	1.1316188508763827	1.119817570211111
0.012361	0.284058	0.000952	9397.062112148004	1.137296	1.125488	1.13945931174988	1.1276507531563493	1.1316520258874458	1.1198447451769842
0.012362	0.284180	0.000958	9401.100249148003	1.137329	1.125516	1.1394924867609428	1.1276789281222221	1.131685200898509	1.119872920142857
0.012364	0.284348	0.000970	9406.652686148003	1.137362	1.125542	1.1395258367830687	1.1277052780539683	1.1317185509206347	1.119899270074603
0.012365	0.284485	0.000928	9411.195590148003	1.137395	1.125569	1.1395590117941317	1.1277324530198414	1.1317517259316978	1.1199264450404762
0.012366	0.284622	0.000989	9415.738493148003	1.137429	1.125597	1.1395931868051947	1.1277606279857142	1.1317859009427607	1.119954620006349
0.012367	0.284790	0.000952	9421.290931148003	1.137462	1.125623	1.1396263618162579	1.1277868029515874	1.1318190759538238	1.1199807949722222
0.012369	0.285019	0.000958	9428.862437148004	1.137495	1.125647	1.1396597118383838	1.1278111528833334	1.13185242597595	1.1200051449039683
0.012370	0.285126	0.000958	9432.395806148003	1.137529	1.125676	1.1396938868494468	1.1278403278492062	1.1318866009870128	1.120034319869841
0.012371	0.285278	0.000970	9437.443476148004	1.137562	1.125703	1.1397270618605098	1.1278675028150793	1.131919775998076	1.1200614948357142
0.012372	0.285416	0.000952	9441.986380148004	1.137595	1.125731	1.1397602368715727	1.1278956777809523	1.1319529510091386	1.1200896698015872
0.012374	0.285583	0.000977	9447.538818148003	1.137629	1.125757	1.139794586893699	1.1279220277126982	1.1319873010312649	1.120116019733333
0.012375	0.285690	0.000977	9451.072187148004	1.137663	1.125787	1.139828761904762	1.1279522026785715	1.1320214760423282	1.1201461946992064
0.012376	0.285843	0.000946	9456.119857148004	1.137696	1.125813	1.139861936915825	1.1279783776444443	1.1320546510533909	1.1201723696650792
0.012377	0.286072	0.000964	9463.691363148004	1.137729	1.125837	1.1398951119268879	1.1280025526103175	1.132087826064454	1.1201965446309523
0.012379	0.286179	0.001001	9467.224733148003	1.137764	1.125867	1.139930461949014	1.1280329025420635	1.13212317608658	1.1202268945626983
0.012380	0.286255	0.000977	9469.748568148003	1.137797	1.125898	1.139963636960077	1.1280640775079365	1.1321563510976431	1.1202580695285713
0.012381	0.286484	0.000934	9477.320074148003	1.137830	1.125921	1.13999681197114	1.1280872524738095	1.1321895261087058	1.1202812444944443
0.012382	0.286591	0.000928	9480.853443148004	1.137862	1.125949	1.140028986982203	1.1281154274396827	1.1322217011197688	1.1203094194603176
0.012384	0.286774	0.000958	9486.910648148003	1.137895	1.125974	1.140062337004329	1.1281407773714287	1.132255051141895	1.1203347693920636
0.012385	0.286942	0.000958	9492.463085148003	1.137928	1.126000	1.1400955120153922	1.1281669523373015	1.132288226152958	1.1203609443579363
0.012386	0.287064	0.000940	9496.501221148003	1.137961	1.126028	1.140128687026455	1.1281951273031747	1.1323214011640212	1.1203891193238096
0.012387	0.287262	0.000934	9503.063193148004	1.137994	1.126052	1.140161862037518	1.1282193022690477	1.132354576175084	1.1204132942896825
0.012389	0.287369	0.000983	9506.596563148003	1.138027	1.126081	1.140195212059644	1.1282486522007937	1.13238792619721	1.1204426442214286
0.012390	0.287582	0.000928	9513.663301148003	1.138060	1.126105	1.140228387070707	1.1282728271666667	1.1324211012082732	1.1204668191873015
0.012391	0.287704	0.000946	9517.701438148004	1.138092	1.126132	1.1402605620817703	1.1283000021325396	1.1324532762193362	1.1204939941531744
0.012392	0.287781	0.000909	9520.225273148004	1.138124	1.126161	1.140292737092833	1.1283291770984127	1.1324854512303992	1.1205231691190476
0.012394	0.288040	0.000952	9528.806313148003	1.138157	1.126183	1.1403260871149592	1.1283515270301587	1.1325188012525254	1.1205455190507936
0.012395	0.288177	0.000958	9533.349216148003	1.138190	1.126211	1.1403592621260221	1.1283797019960318	1.132551976263588	1.1205736940166666
0.012396	0.288300	0.000928	9537.387353148004	1.138223	1.126238	1.140392437137085	1.128406876961905	1.1325851512746512	1.1206008689825397
0.012397	0.288437	0.000952	9541.930256148004	1.138256	1.126265	1.140425612148148	1.1284340519277778	1.132618326285714	1.1206280439484126
0.012399	0.288635	0.001001	9548.492228148003	1.138290	1.126291	1.1404599621702742	1.1284604018595237	1.1326526763078402	1.1206543938801585
0.012400	0.288666	0.000946	9549.501762148004	1.138323	1.126323	1.1404931371813372	1.1284925768253968	1.1326858513189033	1.1206865688460317
0.012401	0.288879	0.000922	9556.568501148004	1.138355	1.126346	1.1405253121924002	1.1285157517912698	1.1327180263299663	1.1207097438119047
0.012402	0.289062	0.000940	9562.625705148004	1.138388	1.126371	1.140558487203463	1.128540926757143	1.132751201341029	1.1207349187777778
0.012404	0.289230	0.000995	9568.178143148003	1.138422	1.126398	1.1405928372255894	1.128568276688889	1.1327855513631553	1.1207622687095238
0.012405	0.289307	0.000977	9570.701978148003	1.138456	1.126429	1.1406270122366522	1.1285994516547617	1.1328197263742181	1.1207934436753966
0.012406	0.289505	0.000934	9577.263950148003	1.138488	1.126453	1.1406591872477152	1.1286236266206349	1.1328519013852811	1.1208176186412697
0.012407	0.289658	0.000940	9582.311620148004	1.138521	1.126480	1.1406923622587781	1.1286508015865078	1.1328850763963443	1.1208447936071426
0.012409	0.289841	0.000983	9588.368825148003	1.138555	1.126506	1.1407267122809042	1.1286771515182539	1.13291942641847	1.1208711435388887
0.012410	0.289948	0.000940	9591.902194148004	1.138587	1.126534	1.1407588872919674	1.128705326484127	1.1329516014295336	1.1208993185047618
0.012411	0.290176	0.000946	9599.473700148003	1.138620	1.126557	1.1407920623030303	1.12872850145	1.1329847764405963	1.1209224934706348
0.012412	0.290237	0.000940	9601.492768148004	1.138653	1.126587	1.1408252373140932	1.128758676415873	1.1330179514516594	1.1209526684365079
0.012414	0.290436	0.000928	9608.054740148003	1.138685	1.126612	1.1408575873362192	1.128784026347619	1.1330503014737854	1.1209780183682538
0.012415	0.290573	0.000977	9612.597643148003	1.138718	1.126639	1.1408907623472822	1.128811201313492	1.133083476484848	1.121005193334127
0.012416	0.290695	0.000934	9616.635780148003	1.138751	1.126667	1.1409239373583455	1.1288393762793651	1.1331166514959117	1.1210333683
0.012417	0.290848	0.000928	9621.683450148003	1.138783	1.126693	1.1409561123694085	1.1288655512452381	1.1331488265069747	1.121059543265873
0.012419	0.291031	0.000940	9627.740655148003	1.138816	1.126718	1.1409894623915344	1.1288909011769843	1.1331821765291004	1.1210848931976192
0.012420	0.291199	0.000958	9633.293092148004	1.138849	1.126744	1.1410226374025974	1.128917076142857	1.1332153515401635	1.121111068163492
0.012421	0.291306	0.000922	9636.826462148003	1.138881	1.126771	1.1410548124136604	1.1289442511087302	1.1332475265512265	1.121138243129365
0.012422	0.291504	0.000922	9643.388433148004	1.138913	1.126795	1.1410869874247236	1.1289684260746031	1.1332797015622895	1.121162418095238
0.012424	0.291595	0.000977	9646.417036148003	1.138947	1.126825	1.1411213374468494	1.1289987760063491	1.1333140515844153	1.121192768026984
0.012425	0.291794	0.000940	9652.979007148004	1.138979	1.126849	1.1411535124579124	1.1290229509722223	1.1333462265954783	1.1212169429928571
0.012426	0.291946	0.000897	9658.026678148004	1.139011	1.126875	1.1411856874689754	1.1290491259380953	1.1333784016065414	1.12124311795873
0.012427	0.292145	0.000946	9664.588650148004	1.139043	1.126899	1.1412178624800384	1.1290733009039684	1.1334105766176044	1.1212672929246033
0.012429	0.292236	0.000940	9667.617252148004	1.139076	1.126928	1.1412512125021645	1.1291026508357143	1.1334439266397305	1.1212966428563491
0.012430	0.292419	0.000946	9673.674457148003	1.139108	1.126952	1.1412833875132276	1.1291268258015872	1.1334761016507935	1.121320817822222
0.012431	0.292557	0.000891	9678.217360148003	1.139140	1.126978	1.1413155625242906	1.1291530007674604	1.1335082766618565	1.1213469927880952
0.012432	0.292725	0.000922	9683.769798148003	1.139172	1.127003	1.1413477375353536	1.1291781757333332	1.1335404516729195	1.121372167753968
0.012434	0.292847	0.000964	9687.807934148004	1.139205	1.127031	1.1413810875574795	1.1292065256650792	1.1335738016950456	1.121400517685714
0.012435	0.292999	0.000903	9692.855605148003	1.139237	1.127057	1.1414132625685427	1.1292327006309524	1.1336059767061086	1.1214266926515872
0.012436	0.293182	0.000964	9698.912809148003	1.139270	1.127082	1.1414464375796056	1.1292578755968252	1.1336391517171718	1.12145186761746
0.012437	0.293274	0.000977	9701.941411148004	1.139303	1.127112	1.1414796125906685	1.1292880505626983	1.1336723267282345	1.1214820425833332
0.012439	0.293442	0.000928	9707.493849148004	1.139336	1.127137	1.1415129626127944	1.1293134004944445	1.1337056767503606	1.1215073925150794
0.012440	0.293640	0.000940	9714.055821148004	1.139368	1.127161	1.1415451376238575	1.1293375754603174	1.1337378517614236	1.1215315674809523
0.012441	0.293716	0.000922	9716.579656148004	1.139400	1.127190	1.1415773126349207	1.1293667504261904	1.1337700267724866	1.1215607424468252
0.012442	0.293854	0.000909	9721.122559148003	1.139432	1.127216	1.1416094876459837	1.1293929253920636	1.1338022017835496	1.1215869174126984
0.012444	0.294052	0.000928	9727.684531148003	1.139464	1.127240	1.1416418376681097	1.1294172753238096	1.1338345518056756	1.1216112673444445
0.012445	0.294235	0.000952	9733.741736148004	1.139497	1.127265	1.1416750126791726	1.1294424502896825	1.1338677268167388	1.1216364423103173
0.012446	0.294342	0.000940	9737.275105148003	1.139529	1.127294	1.1417071876902356	1.1294716252555557	1.1338999018278018	1.1216656172761905
0.012447	0.294571	0.000928	9744.846611148003	1.139562	1.127316	1.1417403627012987	1.1294938002214285	1.133933076838865	1.1216877922420634
0.012449	0.294678	0.000958	9748.379980148004	1.139595	1.127345	1.1417737127234246	1.1295231501531746	1.1339664268609906	1.1217171421738095
0.012450	0.294815	0.000928	9752.922884148004	1.139627	1.127371	1.1418058877344877	1.1295493251190476	1.1339986018720536	1.1217433171396824
0.012451	0.294968	0.000879	9757.970554148003	1.139658	1.127396	1.1418370627455507	1.1295745000849207	1.134029776883117	1.1217684921055555
0.012452	0.295166	0.000934	9764.532526148003	1.139690	1.127420	1.1418692377566138	1.1295986750507938	1.13406195189418	1.1217926670714287
0.012454	0.295273	0.000940	9768.065895148004	1.139722	1.127448	1.1419015877787397	1.1296270249825398	1.134094301916306	1.1218210170031746
0.012455	0.295380	0.000916	9771.599265148003	1.139754	1.127475	1.1419337627898027	1.1296541999484127	1.134126476927369	1.1218481919690475
0.012456	0.295639	0.000897	9780.180304148003	1.139785	1.127496	1.1419649378008658	1.1296753749142858	1.1341576519384318	1.1218693669349207
0.012457	0.295746	0.000952	9783.713674148003	1.139818	1.127524	1.1419981128119288	1.1297035498801586	1.134190826949495	1.1218975419007935
0.012459	0.295807	0.000903	9785.732742148004	1.139850	1.127553	1.142030462834055	1.1297328998119047	1.134223176971621	1.1219268918325396
0.012460	0.296082	0.000916	9794.818549148004	1.139881	1.127573	1.1420616378451178	1.1297530747777778	1.1342543519826838	1.1219470667984126
0.012461	0.296188	0.000909	9798.351918148004	1.139913	1.127600	1.1420938128561808	1.1297802497436507	1.1342865269937468	1.1219742417642855
0.012462	0.296295	0.000922	9801.885288148003	1.139944	1.127627	1.142124987867244	1.1298074247095238	1.13431770200481	1.1220014167301586
0.012464	0.296509	0.000854	9808.952026148003	1.139975	1.127649	1.1421563378893698	1.1298297746412698	1.134349052026936	1.1220237666619046
0.012465	0.296661	0.000934	9813.999697148003	1.140007	1.127674	1.142188512900433	1.1298549496071428	1.134381227037999	1.1220489416277777
0.012466	0.296768	0.000909	9817.533066148004	1.140038	1.127702	1.142219687911496	1.1298831245730159	1.1344124020490622	1.1220771165936507
0.012467	0.296967	0.000952	9824.095038148003	1.140071	1.127726	1.142252862922559	1.1299072995388888	1.134445577060125	1.1221012915595237
0.012469	0.297043	0.000897	9826.618873148003	1.140103	1.127754	1.142285212944685	1.1299356494706347	1.134477927082251	1.1221296414912696
0.012470	0.297226	0.000946	9832.676078148004	1.140135	1.127779	1.1423173879557478	1.129960824436508	1.134510102093314	1.1221548164571429
0.012471	0.297363	0.000909	9837.218981148004	1.140166	1.127805	1.142348562966811	1.129986999402381	1.1345412771043772	1.1221809914230159
0.012472	0.297531	0.000861	9842.771419148003	1.140197	1.127828	1.142379737977874	1.130010174368254	1.13457245211544	1.1222041663888889
0.012474	0.297699	0.000922	9848.323856148003	1.140228	1.127853	1.142411088	1.1300355243	1.134603802137566	1.1222295163206348
0.012475	0.297836	0.000891	9852.866760148003	1.140259	1.127878	1.1424422630110629	1.130060699265873	1.1346349771486288	1.122254691286508
0.012476	0.298019	0.000879	9858.923964148004	1.140290	1.127901	1.142473438022126	1.130083874231746	1.1346661521596921	1.122277866252381
0.012477	0.298141	0.000934	9862.962101148003	1.140322	1.127928	1.142505613033189	1.1301110491976192	1.1346983271707551	1.122305041218254
0.012479	0.298218	0.000922	9865.485936148003	1.140354	1.127957	1.1425379630553152	1.1301403991293653	1.1347306771928811	1.12233439115
0.012480	0.298431	0.000879	9872.552675148003	1.140385	1.127979	1.142569138066378	1.1301625740952381	1.134761852203944	1.122356566115873
0.012481	0.298645	0.000903	9879.619414148003	1.140416	1.128001	1.1426003130774411	1.1301847490611112	1.1347930272150073	1.122378741081746
0.012482	0.298767	0.000934	9883.657550148004	1.140448	1.128028	1.142632488088504	1.1302119240269841	1.1348252022260699	1.122405916047619
0.012484	0.298889	0.000909	9887.695686148003	1.140479	1.128055	1.1426638381106302	1.1302392739587301	1.1348565522481961	1.122433265979365
0.012485	0.299072	0.000861	9893.752891148004	1.140510	1.128078	1.142695013121693	1.1302624489246031	1.134887727259259	1.122456440945238
0.012486	0.299255	0.000940	9899.810096148003	1.140542	1.128102	1.142727188132756	1.130286623890476	1.134919902270322	1.122480615911111
0.012487	0.299347	0.000946	9902.838698148003	1.140574	1.128131	1.142759363143819	1.1303157988563493	1.134952077281385	1.122509790876984
0.012489	0.299545	0.000879	9909.400670148003	1.140605	1.128153	1.1427907131659452	1.1303381487880952	1.1349834273035113	1.12253214080873
0.012490	0.299683	0.000897	9913.943573148003	1.140637	1.128179	1.1428228881770082	1.1303643237539682	1.1350156023145743	1.122558315774603
0.012491	0.299820	0.000946	9918.486476148004	1.140669	1.128205	1.1428550631880712	1.1303904987198412	1.1350477773256373	1.122584490740476
0.012492	0.299973	0.000885	9923.534147148004	1.140700	1.128230	1.1428862381991343	1.1304156736857143	1.1350789523367002	1.1226096657063491
0.012494	0.300217	0.000916	9931.610420148003	1.140732	1.128252	1.1429185882212602	1.1304380236174603	1.1351113023588262	1.1226320156380951
0.012495	0.300278	0.000928	9933.629488148003	1.140764	1.128281	1.142950763232323	1.1304671985833334	1.1351434773698892	1.1226611906039683
0.012496	0.300446	0.000909	9939.181926148003	1.140795	1.128306	1.1429819382433863	1.1304923735492063	1.1351746523809525	1.1226863655698411
0.012497	0.300583	0.000909	9943.724829148003	1.140827	1.128332	1.1430141132544493	1.1305185485150793	1.1352068273920155	1.1227125405357141
0.012499	0.300705	0.000940	9947.762965148004	1.140859	1.128359	1.1430464632765753	1.1305458984468253	1.1352391774141415	1.1227398904674601
0.012500	0.300903	0.000916	9954.324937148003	1.140891	1.128382	1.1430786382876383	1.1305690734126983	1.1352713524252045	1.1227630654333332
0.012501	0.301086	0.000879	9960.382142148004	1.140922	1.128406	1.1431098132987012	1.1305932483785714	1.1353025274362674	1.1227872403992063
0.012502	0.301239	0.000922	9965.429812148004	1.140953	1.128431	1.1431409883097645	1.1306184233444445	1.1353337024473307	1.1228124153650794
0.012504	0.301346	0.000909	9968.963182148003	1.140985	1.128458	1.1431733383318903	1.1306457732761905	1.1353660524694562	1.1228397652968254
0.012505	0.301483	0.000861	9973.506085148003	1.141015	1.128482	1.1432035133429532	1.1306699482420635	1.1353962274805194	1.1228639402626983
0.012506	0.301620	0.000891	9978.048989148003	1.141045	1.128507	1.1432336883540164	1.1306951232079365	1.1354264024915826	1.1228891152285714
0.012507	0.301758	0.000836	9982.591892148004	1.141074	1.128530	1.1432628633650792	1.1307182981738095	1.1354555775026451	1.1229122901944444
0.012509	0.301865	0.000775	9986.125261148003	1.141101	1.128553	1.1432902133872054	1.1307416481055554	1.1354829275247713	1.1229356401261903
0.012510	0.301956	0.000708	9989.153864148004	1.141126	1.128573	1.1433153883982685	1.1307618230714287	1.1355081025358347	1.1229558150920635
0.012511	0.302002	0.000635	9990.668165148003	1.141148	1.128593	1.1433375634093315	1.1307819980373015	1.1355302775468976	1.1229759900579364
0.012512	0.301956	0.000543	9989.153864148004	1.141166	1.128614	1.1433557384203943	1.1308031730031747	1.1355484525579604	1.1229971650238095
0.012514	0.302032	0.000433	9991.677699148004	1.141182	1.128626	1.1433720884425203	1.1308155229349206	1.1355648025800864	1.1230095149555555
0.012515	0.302063	0.000366	9992.687233148003	1.141195	1.128638	1.1433852634535835	1.1308276979007936	1.1355779775911494	1.1230216899214285
0.012516	0.302063	0.000330	9992.687233148003	1.141206	1.128649	1.1433964384646464	1.1308388728666667	1.1355891526022126	1.1230328648873016
0.012517	0.301987	0.000220	9990.163398148003	1.141213	1.128660	1.1434036134757095	1.1308500478325396	1.1355963276132757	1.1230440398531745
0.012519	0.302048	0.000153	9992.182466148004	1.141219	1.128662	1.1434099634978354	1.1308523977642857	1.1356026776354016	1.1230463897849206
0.012520	0.301941	7.324219E-5	9988.649097148003	1.141221	1.128669	1.1434121385088984	1.1308595727301587	1.1356048526464644	1.1230535647507935
0.012521	0.301910	-1.831055E-5	9987.639563148003	1.141221	1.128670	1.1434123135199616	1.1308607476960317	1.1356050276575278	1.1230547397166666
0.012522	0.301865	-4.882813E-5	9986.125261148003	1.141219	1.128670	1.1434104885310246	1.1308609226619049	1.1356032026685905	1.1230549146825397
0.012524	0.301788	-0.000116	9983.601426148003	1.141215	1.128669	1.1434068385531506	1.1308602725936507	1.1355995526907168	1.1230542646142856
0.012525	0.301651	-0.000183	9979.058523148004	1.141208	1.128669	1.1434000135642135	1.1308604475595236	1.1355927277017797	1.1230544395801585
0.012526	0.301636	-0.000256	9978.553756148003	1.141200	1.128661	1.1433921885752765	1.1308526225253968	1.1355849027128424	1.1230466145460316
0.012527	0.301544	-0.000244	9975.525153148003	1.141191	1.128656	1.1433833635863397	1.1308477974912698	1.135576077723906	1.1230417895119047
0.012529	0.301422	-0.000330	9971.487017148003	1.141180	1.128650	1.1433727136084657	1.1308421474230157	1.1355654277460316	1.1230361394436505
0.012530	0.301300	-0.000397	9967.448880148004	1.141166	1.128641	1.1433588886195285	1.130833322388889	1.1355516027570944	1.1230273144095237
0.012531	0.301270	-0.000427	9966.439346148003	1.141152	1.128628	1.1433450636305915	1.130820497354762	1.1355377777681577	1.1230144893753968
0.012532	0.301117	-0.000433	9961.391676148003	1.141136	1.128619	1.1433292386416545	1.130811672320635	1.1355219527792206	1.1230056643412698
0.012534	0.300980	-0.000519	9956.848772148003	1.141118	1.128607	1.1433115886637808	1.1308000222523809	1.1355043028013467	1.1229940142730157
0.012535	0.300842	-0.000543	9952.305869148004	1.141100	1.128594	1.1432937636748437	1.1307871972182542	1.1354864778124099	1.122981189238889
0.012536	0.300797	-0.000519	9950.791568148003	1.141081	1.128577	1.1432749386859067	1.130770372184127	1.1354676528234728	1.1229643642047618
0.012537	0.300583	-0.000580	9943.724829148003	1.141061	1.128566	1.1432551136969697	1.13075954715	1.1354478278345357	1.122953539170635
0.012539	0.300522	-0.000635	9941.705761148003	1.141040	1.128547	1.1432344637190959	1.130740897081746	1.1354271778566618	1.122934889102381
0.012540	0.300430	-0.000635	9938.677159148003	1.141018	1.128529	1.1432126387301589	1.130723072047619	1.1354053528677248	1.1229170640682538
0.012541	0.300262	-0.000623	9933.124721148004	1.140996	1.128514	1.1431908137412217	1.1307082470134922	1.1353835278787878	1.122902239034127
0.012542	0.300140	-0.000671	9929.086585148003	1.140973	1.128496	1.1431679887522848	1.130690421979365	1.1353607028898507	1.1228844139999998
0.012544	0.299988	-0.000671	9924.038914148003	1.140950	1.128479	1.1431453387744106	1.130673771911111	1.1353380529119765	1.122867763931746
0.012545	0.299835	-0.000665	9918.991244148003	1.140926	1.128462	1.143121513785474	1.1306569468769843	1.1353142279230402	1.122850938897619
0.012546	0.299683	-0.000720	9913.943573148003	1.140902	1.128444	1.143097688796537	1.130639121842857	1.1352904029341029	1.122833113863492
0.012547	0.299515	-0.000684	9908.391135148004	1.140878	1.128427	1.1430738638076	1.1306222968087303	1.135266577945166	1.1228162888293651
0.012549	0.299393	-0.000702	9904.352999148003	1.140853	1.128408	1.1430492138297257	1.1306036467404763	1.1352419279672916	1.1227976387611112
0.012550	0.299301	-0.000726	9901.324397148004	1.140828	1.128386	1.1430243888407887	1.130581821706349	1.1352171029783547	1.1227758137269839
0.012551	0.299149	-0.000745	9896.276726148004	1.140802	1.128367	1.1429985638518518	1.1305629966722222	1.135191277989418	1.122756988692857
0.012552	0.299011	-0.000751	9891.733823148003	1.140776	1.128347	1.142972738862915	1.1305431716380951	1.1351654530004809	1.12273716365873
0.012554	0.298859	-0.000757	9886.686152148004	1.140750	1.128327	1.1429470888850408	1.1305235215698413	1.1351398030226068	1.1227175135904761
0.012555	0.298721	-0.000757	9882.143249148003	1.140724	1.128306	1.142921263896104	1.1305026965357143	1.13511397803367	1.1226966885563492
0.012556	0.298660	-0.000739	9880.124181148003	1.140698	1.128283	1.1428954389071668	1.1304798715015871	1.135088153044733	1.122673863522222
0.012557	0.298416	-0.000745	9872.047908148003	1.140672	1.128267	1.1428696139182297	1.1304640464674602	1.1350623280557959	1.122658038488095
0.012559	0.298233	-0.000781	9865.990703148003	1.140646	1.128248	1.142843963940356	1.1304453963992063	1.1350366780779222	1.1226393884198411
0.012560	0.298141	-0.000769	9862.962101148003	1.140619	1.128225	1.142817138951419	1.1304225713650795	1.135009853088985	1.1226165633857144
0.012561	0.298019	-0.000720	9858.923964148004	1.140594	1.128205	1.142792313962482	1.1304027463309523	1.134985028100048	1.1225967383515871
0.012562	0.297745	-0.000787	9849.838157148004	1.140567	1.128189	1.142765488973545	1.1303869212968256	1.1349582031111112	1.1225809133174605
0.012564	0.297668	-0.000806	9847.314322148004	1.140539	1.128165	1.142737838995671	1.1303632712285716	1.1349305531332372	1.1225572632492065
0.012565	0.297531	-0.000781	9842.771419148003	1.140511	1.128143	1.142710014006734	1.1303414461944443	1.1349027281443003	1.1225354382150792
0.012566	0.297409	-0.000806	9838.733282148003	1.140484	1.128120	1.142683189017797	1.1303186211603176	1.134875903155363	1.1225126131809524
0.012567	0.297195	-0.000836	9831.666544148004	1.140455	1.128100	1.14265436402886	1.1302987961261906	1.134847078166426	1.1224927881468254
0.012569	0.297119	-0.000812	9829.142708148003	1.140427	1.128075	1.142626714050986	1.1302741460579364	1.134819428188552	1.1224681380785713
0.012570	0.296982	-0.000781	9824.599805148004	1.140400	1.128054	1.1425998890620492	1.1302533210238095	1.1347926031996152	1.1224473130444443
0.012571	0.296768	-0.000769	9817.533066148004	1.140373	1.128036	1.1425730640731122	1.1302354959896825	1.1347657782106784	1.1224294880103174
0.012572	0.296692	-0.000812	9815.009231148004	1.140345	1.128011	1.142545239084175	1.1302106709555557	1.134737953221741	1.1224046629761906
0.012574	0.296494	-0.000824	9808.447259148003	1.140316	1.127991	1.1425165891063012	1.1301910208873016	1.1347093032438673	1.1223850129079365
0.012575	0.296295	-0.000781	9801.885288148003	1.140289	1.127972	1.1424897641173641	1.1301721958531745	1.13468247825493	1.1223661878738094
0.012576	0.296204	-0.000830	9798.856685148003	1.140261	1.127947	1.1424619391284272	1.1301473708190477	1.1346546532659931	1.1223413628396826
0.012577	0.296036	-0.000769	9793.304248148004	1.140233	1.127927	1.1424341141394903	1.1301275457849205	1.1346268282770562	1.1223215378055553
0.012579	0.295853	-0.000812	9787.247043148003	1.140205	1.127907	1.142406464161616	1.1301078957166666	1.1345991782991822	1.1223018877373014
0.012580	0.295746	-0.000836	9783.713674148003	1.140177	1.127882	1.1423786391726791	1.1300830706825398	1.1345713533102453	1.1222770627031746
0.012581	0.295593	-0.000812	9778.666003148004	1.140148	1.127861	1.142349814183742	1.1300622456484126	1.1345425283213082	1.1222562376690475
0.012582	0.295441	-0.000818	9773.618333148004	1.140120	1.127838	1.1423219891948053	1.1300394206142856	1.1345147033323713	1.1222334126349205
0.012584	0.295227	-0.000842	9766.551594148003	1.140091	1.127818	1.1422933392169312	1.1300197705460318	1.1344860533544971	1.1222137625666666
0.012585	0.295166	-0.000806	9764.532526148003	1.140063	1.127793	1.1422655142279943	1.1299949455119047	1.1344582283655602	1.1221889375325396
0.012586	0.294968	-0.000824	9757.970554148003	1.140034	1.127772	1.1422366892390572	1.1299741204777778	1.1344294033766231	1.1221681124984126
0.012587	0.294800	-0.000861	9752.418117148003	1.140005	1.127750	1.14220786425012	1.1299522954436507	1.134400578387686	1.1221462874642856
0.012589	0.294693	-0.000861	9748.884747148004	1.139975	1.127725	1.1421782142722463	1.1299276453753968	1.1343709284098122	1.1221216373960317
0.012590	0.294586	-0.000812	9745.351378148003	1.139946	1.127700	1.1421493892833092	1.1299028203412698	1.1343421034208752	1.1220968123619046
0.012591	0.294357	-0.000836	9737.779872148003	1.139917	1.127681	1.1421205642943724	1.129883995307143	1.1343132784319385	1.1220779873277777
0.012592	0.294250	-0.000854	9734.246503148004	1.139888	1.127656	1.1420917393054353	1.1298591702730159	1.1342844534430014	1.1220531622936507
0.012594	0.294067	-0.000842	9728.189298148003	1.139859	1.127635	1.1420630893275612	1.1298385202047618	1.1342558034651273	1.1220325122253967
0.012595	0.293930	-0.000769	9723.646395148004	1.139832	1.127613	1.1420362643386244	1.129816695170635	1.1342289784761905	1.1220106871912698
0.012596	0.293701	-0.000848	9716.074889148003	1.139803	1.127594	1.1420074393496873	1.129797870136508	1.1342001534872534	1.1219918621571427
0.012597	0.293640	-0.000830	9714.055821148004	1.139774	1.127567	1.1419786143607504	1.129771045102381	1.1341713284983164	1.1219650371230159
0.012599	0.293427	-0.000812	9706.989082148004	1.139746	1.127548	1.1419509643828762	1.129752395034127	1.1341436785204424	1.121946387054762
0.012600	0.293304	-0.000824	9702.950946148003	1.139717	1.127524	1.1419221393939394	1.12972857	1.1341148535315053	1.1219225620206348
0.012601	0.293137	-0.000842	9697.398508148004	1.139688	1.127502	1.1418933144050025	1.129706744965873	1.1340860285425687	1.121900736986508
0.012602	0.292999	-0.000842	9692.855605148003	1.139659	1.127479	1.1418644894160654	1.1296839199317459	1.1340572035536316	1.1218779119523807
0.012604	0.292831	-0.000818	9687.303167148004	1.139630	1.127457	1.1418358394381913	1.129662269863492	1.1340285535757575	1.1218562618841268
0.012605	0.292725	-0.000836	9683.769798148003	1.139602	1.127433	1.1418080144492544	1.129638444829365	1.1340007285868205	1.12183243685
0.012606	0.292572	-0.000824	9678.722127148003	1.139573	1.127411	1.1417791894603173	1.129616619795238	1.1339719035978835	1.1218106118158728
0.012607	0.292435	-0.000848	9674.179224148003	1.139544	1.127387	1.1417503644713805	1.129592794761111	1.1339430786089464	1.121786786781746
0.012609	0.292267	-0.000842	9668.626786148003	1.139515	1.127365	1.1417217144935066	1.1295711446928571	1.1339144286310727	1.121765136713492
0.012610	0.292160	-0.000818	9665.093417148004	1.139486	1.127341	1.1416928895045695	1.12954731965873	1.1338856036421356	1.1217413116793649
0.012611	0.291931	-0.000836	9657.521911148004	1.139457	1.127321	1.1416640645156324	1.1295274946246032	1.1338567786531986	1.121721486645238
0.012612	0.291763	-0.000830	9651.969473148003	1.139428	1.127300	1.1416352395266955	1.129506669590476	1.1338279536642615	1.121700661611111
0.012614	0.291656	-0.000830	9648.436104148004	1.139400	1.127275	1.1416075895488216	1.1294820195222222	1.1338003036863875	1.121676011542857
0.012615	0.291428	-0.000800	9640.864598148004	1.139372	1.127257	1.1415797645598846	1.1294641944880952	1.1337724786974506	1.12165818650873
0.012616	0.291321	-0.000836	9637.331229148003	1.139343	1.127233	1.1415509395709476	1.129440369453968	1.1337436537085135	1.121634361474603
0.012617	0.291168	-0.000842	9632.283558148003	1.139314	1.127210	1.1415221145820105	1.1294175444198413	1.1337148287195764	1.1216115364404762
0.012619	0.291061	-0.000800	9628.750189148004	1.139286	1.127186	1.1414944646041367	1.1293938943515873	1.1336871787417029	1.1215878863722222
0.012620	0.290909	-0.000842	9623.702518148004	1.139257	1.127164	1.1414656396151996	1.1293720693174605	1.1336583537527658	1.1215660613380953
0.012621	0.290741	-0.000806	9618.150081148004	1.139228	1.127142	1.1414368146262626	1.1293502442833334	1.1336295287638287	1.1215442363039683
0.012622	0.290543	-0.000873	9611.588109148004	1.139199	1.127121	1.1414079896373257	1.1293294192492065	1.1336007037748916	1.1215234112698413
0.012624	0.290436	-0.000818	9608.054740148003	1.139170	1.127097	1.1413793396594516	1.1293057691809525	1.1335720537970175	1.1214997612015873
0.012625	0.290314	-0.000812	9604.016603148004	1.139142	1.127074	1.1413515146705149	1.1292829441468253	1.133544228808081	1.1214769361674601
0.012626	0.290146	-0.000842	9598.464166148004	1.139113	1.127052	1.1413226896815778	1.1292611191126984	1.133515403819144	1.1214551111333333
0.012627	0.290009	-0.000793	9593.921262148004	1.139085	1.127029	1.1412948646926406	1.1292382940785715	1.1334875788302066	1.1214322860992063
0.012629	0.289764	-0.000830	9585.844990148003	1.139057	1.127011	1.1412672147147667	1.1292206440103174	1.1334599288523326	1.1214146360309523
