Repository: pietracorvo/HystAPI

# Example data

The example data in this folder is from measurements performed during my physics bachelor.

The material is **FeSi3** (iron with 3% silicon), aka 'electrical steel', the standard material for ring cores in trafos. 

Four of the five samples where treated with high pressure torison (HPT, 20 rotations at 20GPa), to achieve nanocristallisation of the grains, which has a huge impact on the magnetic properties of the material. The HPT deformation was done at 77K (under liquid nitrogen) and at 293K (at room temperature). Afterwards some samples were heat treated at a temperature of 493K (for two hours) to anneal defects from the deformation process.

The five samples are:

File: testData/FeSi3_LN/G4_748V_151Hz_800000Fs0.txt (part 36 of 38)
--------------------------
t	U1	U2	H	Braw	Jraw	B_drift	 J_drift	B_corr	J_corr
0.012254	-0.185013	0.002130	-6119.48058789748	-1.099909	-1.092218	-1.1006978540594827	-1.092989303599605	-1.1070857094114377	-1.0993876102655282
0.012255	-0.184830	0.002130	-6113.42338289748	-1.099835	-1.092152	-1.1006239184347117	-1.0929233665426115	-1.1070117737866667	-1.0993216732085347
0.012256	-0.184555	0.002148	-6104.337575897481	-1.099761	-1.092089	-1.1005499828099412	-1.092860429485618	-1.1069378381618962	-1.0992587361515411
0.012257	-0.184341	0.002161	-6097.27083689748	-1.099686	-1.092023	-1.1004750471851703	-1.0927944924286241	-1.1068629025371253	-1.0991927990945474
0.012259	-0.184128	0.002142	-6090.20409889748	-1.099612	-1.091957	-1.100401175935629	-1.092728618314637	-1.1067890312875839	-1.0991269249805602
0.012260	-0.183838	0.002155	-6080.613524897481	-1.099537	-1.091895	-1.1003262403108582	-1.092666681257643	-1.1067140956628132	-1.0990649879235663
0.012261	-0.183670	0.002136	-6075.06108689748	-1.099463	-1.091827	-1.1002523046860875	-1.0925987442006495	-1.1066401600380424	-1.0989970508665727
0.012262	-0.183426	0.002203	-6066.98481389748	-1.099387	-1.091762	-1.1001763690613167	-1.0925338071436557	-1.1065642244132716	-1.098932113809579
0.012264	-0.183167	0.002173	-6058.40377389748	-1.099311	-1.091697	-1.1001004978117752	-1.0924689330296684	-1.1064883531637302	-1.0988672396955916
0.012265	-0.182953	0.002161	-6051.337035897481	-1.099236	-1.091631	-1.1000255621870048	-1.0924029959726749	-1.1064134175389597	-1.098801302638598
0.012266	-0.182785	0.002185	-6045.78459789748	-1.099161	-1.091563	-1.0999506265622339	-1.0923350589156813	-1.1063384819141888	-1.0987333655816045
0.012267	-0.182495	0.002142	-6036.19402389748	-1.099087	-1.091500	-1.099876690937463	-1.0922721218586875	-1.106264546289418	-1.0986704285246107
0.012269	-0.182297	0.002136	-6029.632051897481	-1.099012	-1.091434	-1.0998018196879218	-1.0922062477447	-1.1061896750398768	-1.0986045544106233
0.012270	-0.182022	0.002155	-6020.54624489748	-1.098938	-1.091371	-1.0997278840631508	-1.0921433106877065	-1.1061157394151058	-1.0985416173536298
0.012271	-0.181839	0.002185	-6014.489040897481	-1.098862	-1.091303	-1.0996519484383802	-1.0920753736307127	-1.1060398037903352	-1.098473680296636
0.012272	-0.181595	0.002142	-6006.41276789748	-1.098788	-1.091239	-1.0995780128136097	-1.0920114365737192	-1.1059658681655646	-1.0984097432396425
0.012274	-0.181335	0.002185	-5997.83172789748	-1.098712	-1.091174	-1.099502141564068	-1.091946562459732	-1.105889996916023	-1.0983448691256552
0.012275	-0.181152	0.002209	-5991.77452389748	-1.098636	-1.091105	-1.0994262059392972	-1.091877625402738	-1.1058140612912521	-1.0982759320686613
0.012276	-0.180908	0.002197	-5983.698250897481	-1.098560	-1.091039	-1.0993502703145266	-1.0918116883457445	-1.1057381256664816	-1.0982099950116677
0.012277	-0.180679	0.002142	-5976.12674489748	-1.098485	-1.090974	-1.0992753346897557	-1.0917467512887509	-1.1056631900417107	-1.098145057954674
0.012279	-0.180466	0.002161	-5969.060005897481	-1.098410	-1.090908	-1.0992004634402144	-1.0916808771747635	-1.1055883187921693	-1.0980791838406867
0.012280	-0.180191	0.002216	-5959.97419889748	-1.098333	-1.090843	-1.0991235278154436	-1.0916159401177699	-1.1055113831673986	-1.098014246783693
0.012281	-0.179993	0.002234	-5953.41222789748	-1.098256	-1.090774	-1.099046592190673	-1.0915470030607761	-1.1054344475426279	-1.0979453097266993
0.012282	-0.179764	0.002185	-5945.840721897481	-1.098180	-1.090707	-1.098970656565902	-1.0914800660037827	-1.105358511917857	-1.097878372669706
0.012284	-0.179550	0.002234	-5938.77398289748	-1.098103	-1.090639	-1.0988937853163607	-1.091412191889795	-1.1052816406683157	-1.0978104985557182
0.012285	-0.179337	0.002216	-5931.70724389748	-1.098026	-1.090571	-1.09881684969159	-1.0913442548328014	-1.105204705043545	-1.0977425614987246
0.012286	-0.179047	0.002234	-5922.11666989748	-1.097949	-1.090506	-1.0987399140668193	-1.0912793177758078	-1.1051277694187742	-1.097677624441731
0.012287	-0.178833	0.002240	-5915.049931897481	-1.097871	-1.090437	-1.0986619784420486	-1.0912103807188143	-1.1050498337940036	-1.0976086873847375
0.012289	-0.178589	0.002234	-5906.97365889748	-1.097793	-1.090370	-1.098584107192507	-1.091143506604827	-1.104971962544462	-1.0975418132707502
0.012290	-0.178391	0.002234	-5900.411686897481	-1.097716	-1.090300	-1.0985071715677364	-1.091073569547833	-1.1048950269196913	-1.0974718762137563
0.012291	-0.178146	0.002222	-5892.33541389748	-1.097639	-1.090233	-1.0984302359429656	-1.0910066324908394	-1.1048180912949206	-1.0974049391567626
0.012292	-0.177979	0.002252	-5886.782976897481	-1.097561	-1.090162	-1.098352300318195	-1.0909356954338458	-1.10474015567015	-1.097334002099769
0.012294	-0.177658	0.002277	-5876.18286889748	-1.097482	-1.090097	-1.0982734290686536	-1.0908708213198586	-1.1046612844206085	-1.0972691279857818
0.012295	-0.177444	0.002240	-5869.11612989748	-1.097404	-1.090028	-1.0981954934438827	-1.0908018842628648	-1.1045833487958376	-1.097200190928788
0.012296	-0.177261	0.002246	-5863.05892489748	-1.097327	-1.089958	-1.098118557819112	-1.0907319472058712	-1.104506413171067	-1.0971302538717944
0.012297	-0.177032	0.002203	-5855.48741989748	-1.097250	-1.089891	-1.0980416221943412	-1.0906650101488775	-1.1044294775462962	-1.0970633168148007
0.012299	-0.176773	0.002216	-5846.90637989748	-1.097173	-1.089825	-1.0979647509447996	-1.0905991360348901	-1.1043526062967546	-1.0969974427008133
0.012300	-0.176559	0.002234	-5839.83964089748	-1.097096	-1.089756	-1.097887815320029	-1.0905301989778964	-1.104275670671984	-1.0969285056438196
0.012301	-0.176315	0.002264	-5831.763367897481	-1.097018	-1.089688	-1.0978098796952585	-1.0904622619209028	-1.1041977350472134	-1.096860568586826
0.012302	-0.176132	0.002240	-5825.70616389748	-1.096940	-1.089618	-1.0977319440704876	-1.0903923248639091	-1.1041197994224425	-1.0967906315298324
0.012304	-0.175858	0.002240	-5816.620356897481	-1.096862	-1.089552	-1.097654072820946	-1.090326450749922	-1.104041928172901	-1.0967247574158452
0.012305	-0.175659	0.002264	-5810.05838489748	-1.096784	-1.089482	-1.0975761371961754	-1.0902565136929283	-1.1039639925481304	-1.0966548203588515
0.012306	-0.175415	0.002264	-5801.9821118974805	-1.096705	-1.089413	-1.0974972015714046	-1.0901875766359344	-1.1038850569233596	-1.0965858833018576
0.012307	-0.175140	0.002277	-5792.89630489748	-1.096626	-1.089346	-1.097418265946634	-1.0901206395789407	-1.103806121298589	-1.096518946244864
0.012309	-0.174957	0.002289	-5786.83910089748	-1.096547	-1.089274	-1.0973393946970924	-1.0900487654649536	-1.1037272500490474	-1.0964470721308768
0.012310	-0.174744	0.002258	-5779.772361897481	-1.096469	-1.089205	-1.0972614590723218	-1.0899798284079598	-1.1036493144242767	-1.096378135073883
0.012311	-0.174484	0.002264	-5771.1913218974805	-1.096390	-1.089137	-1.097182523447551	-1.0899118913509662	-1.103570378799506	-1.0963101980168894
0.012312	-0.174332	0.002252	-5766.143651897481	-1.096312	-1.089065	-1.0971045878227803	-1.0898399542939725	-1.1034924431747353	-1.0962382609598957
0.012314	-0.174011	0.002283	-5755.543542897481	-1.096233	-1.088999	-1.0970257165732389	-1.0897740801799851	-1.1034135719251938	-1.0961723868459083
0.012315	-0.173813	0.002325	-5748.9815718974805	-1.096153	-1.088927	-1.096945780948468	-1.0897021431229914	-1.103333636300423	-1.0961004497889146
0.012316	-0.173599	0.002307	-5741.914832897481	-1.096073	-1.088856	-1.0968658453236975	-1.0896312060659978	-1.1032537006756524	-1.096029512731921
0.012317	-0.173386	0.002252	-5734.848093897481	-1.095994	-1.088786	-1.0967869096989264	-1.0895612690090042	-1.1031747650508814	-1.0959595756749274
0.012319	-0.173096	0.002325	-5725.25751989748	-1.095914	-1.088718	-1.0967070384493853	-1.089493394895017	-1.1030948938013403	-1.0958917015609402
0.012320	-0.172928	0.002295	-5719.705082897481	-1.095834	-1.088646	-1.0966271028246144	-1.0894214578380232	-1.1030149581765694	-1.0958197645039465
0.012321	-0.172729	0.002289	-5713.14311089748	-1.095755	-1.088575	-1.0965481671998438	-1.0893505207810295	-1.1029360225517988	-1.0957488274469527
0.012322	-0.172394	0.002301	-5702.03823589748	-1.095675	-1.088508	-1.096468231575073	-1.0892835837240358	-1.1028560869270279	-1.095681890389959
0.012324	-0.172180	0.002356	-5694.97149689748	-1.095594	-1.088436	-1.0963873603255314	-1.0892117096100484	-1.1027752156774864	-1.0956100162759717
0.012325	-0.171982	0.002325	-5688.40952589748	-1.095513	-1.088364	-1.0963064247007608	-1.089139772553055	-1.1026942800527157	-1.0955380792189782
0.012326	-0.171722	0.002313	-5679.82848589748	-1.095433	-1.088294	-1.09622648907599	-1.0890698354960613	-1.102614344427945	-1.0954681421619845
0.012327	-0.171494	0.002319	-5672.25697989748	-1.095352	-1.088223	-1.0961455534512194	-1.0889988984390675	-1.1025334088031744	-1.0953972051049907
0.012329	-0.171234	0.002374	-5663.67593989748	-1.095270	-1.088152	-1.0960636822016778	-1.08892802432508	-1.1024515375536328	-1.0953263309910033
0.012330	-0.171082	0.002338	-5658.62826989748	-1.095189	-1.088077	-1.0959827465769072	-1.0888530872680864	-1.1023706019288622	-1.0952513939340096
0.012331	-0.170853	0.002313	-5651.056763897481	-1.095109	-1.088006	-1.0959028109521365	-1.0887821502110928	-1.1022906663040914	-1.095180456877016
0.012332	-0.170578	0.002319	-5641.97095689748	-1.095028	-1.087937	-1.0958218753273656	-1.088713213154099	-1.1022097306793206	-1.0951115198200223
0.012334	-0.170410	0.002350	-5636.418518897481	-1.094947	-1.087863	-1.0957410040778242	-1.088639339040112	-1.1021288594297791	-1.0950376457060351
0.012335	-0.170166	0.002344	-5628.34224689748	-1.094866	-1.087792	-1.0956600684530533	-1.0885684019831183	-1.1020479238050083	-1.0949667086490416
0.012336	-0.169891	0.002362	-5619.25643989748	-1.094784	-1.087722	-1.0955781328282828	-1.0884984649261245	-1.1019659881802377	-1.0948967715920477
0.012337	-0.169724	0.002362	-5613.70400189748	-1.094702	-1.087647	-1.0954961972035122	-1.0884235278691308	-1.1018840525554672	-1.094821834535054
0.012339	-0.169464	0.002362	-5605.12296189748	-1.094620	-1.087576	-1.0954143259539706	-1.0883526537551436	-1.1018021813059256	-1.0947509604210668
0.012340	-0.169235	0.002356	-5597.55145589748	-1.094539	-1.087503	-1.0953333903291997	-1.08827971669815	-1.1017212456811547	-1.0946780233640732
0.012341	-0.169006	0.002344	-5589.97995089748	-1.094457	-1.087432	-1.0952514547044292	-1.0882087796411561	-1.1016393100563842	-1.0946070863070794
0.012342	-0.168777	0.002350	-5582.40844489748	-1.094376	-1.087360	-1.0951705190796583	-1.0881368425841627	-1.1015583744316133	-1.0945351492500859
0.012344	-0.168503	0.002332	-5573.3226378974805	-1.094295	-1.087290	-1.0950896478301169	-1.0880669684701751	-1.1014775031820718	-1.0944652751360984
0.012345	-0.168350	0.002380	-5568.27496689748	-1.094212	-1.087214	-1.0950067122053462	-1.0879910314131813	-1.1013945675573011	-1.0943893380791045
0.012346	-0.168060	0.002429	-5558.68439289748	-1.094129	-1.087142	-1.0949237765805755	-1.0879190943561878	-1.1013116319325305	-1.094317401022111
0.012347	-0.167847	0.002368	-5551.61765489748	-1.094046	-1.087068	-1.0948408409558048	-1.087845157299194	-1.1012286963077598	-1.0942434639651173
0.012349	-0.167618	0.002435	-5544.046148897481	-1.093962	-1.086994	-1.0947569697062633	-1.0877712831852069	-1.1011448250582183	-1.09416958985113
0.012350	-0.167404	0.002411	-5536.979409897481	-1.093879	-1.086920	-1.0946740340814927	-1.0876973461282133	-1.1010618894334476	-1.0940956527941366
0.012351	-0.167175	0.002368	-5529.4079038974805	-1.093796	-1.086846	-1.0945910984567218	-1.0876234090712193	-1.1009789538086767	-1.0940217157371426
0.012352	-0.166916	0.002423	-5520.82686489748	-1.093712	-1.086773	-1.0945071628319512	-1.0875504720142257	-1.1008950181839061	-1.093948778680149
0.012354	-0.166718	0.002435	-5514.26489289748	-1.093628	-1.086698	-1.0944232915824097	-1.0874755979002384	-1.1008111469343647	-1.0938739045661616
0.012355	-0.166473	0.002356	-5506.188619897481	-1.093546	-1.086625	-1.094341355957639	-1.0874026608432448	-1.100729211309594	-1.093800967509168
0.012356	-0.166229	0.002441	-5498.11234689748	-1.093462	-1.086552	-1.094257420332868	-1.0873297237862511	-1.100645275684823	-1.0937280304521744
0.012357	-0.166016	0.002405	-5491.045608897481	-1.093378	-1.086477	-1.0941734847080975	-1.0872547867292575	-1.1005613400600525	-1.0936530933951807
0.012359	-0.165848	0.002441	-5485.49317089748	-1.093294	-1.086400	-1.094089613458556	-1.08717791261527	-1.100477468810511	-1.0935762192811933
0.012360	-0.165558	0.002393	-5475.90259689748	-1.093211	-1.086328	-1.0940066778337851	-1.0871059755582764	-1.10039453318574	-1.0935042822241996
0.012361	-0.165344	0.002393	-5468.83585789748	-1.093127	-1.086254	-1.0939227422090145	-1.0870320385012828	-1.1003105975609695	-1.093430345167206
0.012362	-0.165085	0.002435	-5460.25481789748	-1.093043	-1.086181	-1.0938388065842437	-1.0869591014442892	-1.1002266619361987	-1.0933574081102124
0.012364	-0.164871	0.002417	-5453.188079897481	-1.092960	-1.086106	-1.0937559353347024	-1.0868842273303019	-1.1001437906866574	-1.093282533996225
0.012365	-0.164642	0.002417	-5445.6165738974805	-1.092876	-1.086031	-1.0936719997099316	-1.0868092902733082	-1.1000598550618865	-1.0932075969392314
0.012366	-0.164444	0.002429	-5439.05460189748	-1.092792	-1.085956	-1.093588064085161	-1.0867343532163143	-1.099975919437116	-1.0931326598822375
0.012367	-0.164200	0.002435	-5430.97832889748	-1.092707	-1.085881	-1.0935031284603902	-1.0866594161593208	-1.0998909838123452	-1.093057722825244
0.012369	-0.163895	0.002460	-5420.88298789748	-1.092622	-1.085809	-1.0934182572108486	-1.0865875420453335	-1.0998061125628036	-1.0929858487112567
0.012370	-0.163773	0.002466	-5416.84485189748	-1.092537	-1.085729	-1.093333321586078	-1.0865076049883398	-1.099721176938033	-1.092905911654263
0.012371	-0.163559	0.002435	-5409.77811289748	-1.092452	-1.085653	-1.0932483859613071	-1.0864316679313462	-1.099636241313262	-1.0928299745972694
0.012372	-0.163254	0.002423	-5399.68277189748	-1.092368	-1.085581	-1.0931644503365365	-1.0863597308743524	-1.0995523056884915	-1.0927580375402757
0.012374	-0.163101	0.002466	-5394.63510189748	-1.092283	-1.085503	-1.093079579086995	-1.0862818567603651	-1.09946743443895	-1.0926801634262884
0.012375	-0.162857	0.002454	-5386.55882889748	-1.092198	-1.085428	-1.0929946434622244	-1.0862069197033715	-1.0993824988141794	-1.0926052263692947
0.012376	-0.162582	0.002435	-5377.47302189748	-1.092113	-1.085354	-1.0929097078374534	-1.0861329826463777	-1.0992975631894084	-1.092531289312301
0.012377	-0.162354	0.002466	-5369.901515897481	-1.092028	-1.085278	-1.092824772212683	-1.086057045589384	-1.099212627564638	-1.0924553522553073
0.012379	-0.162170	0.002484	-5363.84431189748	-1.091941	-1.085200	-1.0927379009631415	-1.0859791714753968	-1.0991257563150965	-1.09237747814132
0.012380	-0.161865	0.002509	-5353.74897089748	-1.091855	-1.085126	-1.0926519653383706	-1.0859052344184033	-1.0990398206903256	-1.0923035410843265
0.012381	-0.161652	0.002460	-5346.68223189748	-1.091769	-1.085049	-1.0925660297136	-1.0858282973614093	-1.098953885065555	-1.0922266040273325
0.012382	-0.161453	0.002478	-5340.1202598974805	-1.091683	-1.084972	-1.0924800940888293	-1.0857513603044158	-1.0988679494407843	-1.092149666970339
0.012384	-0.161224	0.002515	-5332.54875389748	-1.091596	-1.084894	-1.0923932228392879	-1.0856734861904285	-1.0987810781912428	-1.0920717928563517
0.012385	-0.160980	0.002484	-5324.47248189748	-1.091510	-1.084818	-1.092307287214517	-1.0855975491334349	-1.098695142566472	-1.091995855799358
0.012386	-0.160767	0.002460	-5317.40574289748	-1.091425	-1.084742	-1.0922223515897465	-1.0855216120764413	-1.0986102069417014	-1.0919199187423645
0.012387	-0.160553	0.002502	-5310.33900389748	-1.091338	-1.084664	-1.0921354159649754	-1.0854436750194476	-1.0985232713169304	-1.0918419816853708
0.012389	-0.160278	0.002484	-5301.25319689748	-1.091252	-1.084589	-1.0920495447154341	-1.08536880090546	-1.098437400067389	-1.0917671075713833
0.012390	-0.160110	0.002527	-5295.700759897481	-1.091165	-1.084509	-1.0919626090906633	-1.0852888638484663	-1.0983504644426183	-1.0916871705143896
0.012391	-0.159882	0.002496	-5288.12925389748	-1.091078	-1.084432	-1.0918756734658928	-1.0852119267914728	-1.0982635288178477	-1.091610233457396
0.012392	-0.159576	0.002509	-5278.03391289748	-1.090991	-1.084357	-1.091788737841122	-1.0851369897344791	-1.098176593193077	-1.0915352964004024
0.012394	-0.159332	0.002527	-5269.9576398974805	-1.090903	-1.084280	-1.0917008665915804	-1.0850601156204918	-1.0980887219435354	-1.091458422286415
0.012395	-0.159180	0.002539	-5264.90996889748	-1.090816	-1.084199	-1.0916139309668098	-1.0849791785634981	-1.0980017863187648	-1.0913774852294214
0.012396	-0.158936	0.002484	-5256.83369689748	-1.090729	-1.084122	-1.091526995342039	-1.0849022415065044	-1.097914850693994	-1.0913005481724276
0.012397	-0.158676	0.002539	-5248.25265689748	-1.090641	-1.084045	-1.0914390597172683	-1.0848253044495106	-1.0978269150692233	-1.0912236111154339
0.012399	-0.158493	0.002515	-5242.195451897481	-1.090554	-1.083965	-1.0913521884677269	-1.0847454303355235	-1.0977400438196818	-1.0911437370014467
0.012400	-0.158249	0.002545	-5234.11917889748	-1.090466	-1.083888	-1.0912642528429561	-1.0846684932785298	-1.097652108194911	-1.091066799944453
0.012401	-0.157959	0.002515	-5224.52860489748	-1.090379	-1.083812	-1.0911773172181853	-1.0845925562215362	-1.0975651725701403	-1.0909908628874594
0.012402	-0.157715	0.002551	-5216.45233289748	-1.090290	-1.083734	-1.0910883815934147	-1.0845146191645425	-1.0974762369453697	-1.0909129258304657
0.012404	-0.157578	0.002539	-5211.90942889748	-1.090202	-1.083652	-1.0910005103438731	-1.084432745050555	-1.097388365695828	-1.0908310517164783
0.012405	-0.157288	0.002533	-5202.31885489748	-1.090114	-1.083576	-1.0909125747191024	-1.0843568079935615	-1.0973004300710574	-1.0907551146594847
0.012406	-0.157043	0.002600	-5194.242581897481	-1.090025	-1.083496	-1.0908236390943318	-1.0842768709365678	-1.0972114944462867	-1.090675177602491
0.012407	-0.156860	0.002588	-5188.18537789748	-1.089935	-1.083414	-1.090733703469561	-1.0841949338795742	-1.097121558821516	-1.0905932405454974
0.012409	-0.156616	0.002551	-5180.10910489748	-1.089846	-1.083336	-1.0906448322200197	-1.084117059765587	-1.0970326875719747	-1.0905153664315101
0.012410	-0.156357	0.002570	-5171.52806489748	-1.089757	-1.083258	-1.0905558965952489	-1.0840391227085933	-1.0969437519472038	-1.0904374293745165
0.012411	-0.156174	0.002563	-5165.47085989748	-1.089668	-1.083176	-1.0904669609704782	-1.0839571856515993	-1.0968548163224332	-1.0903554923175225
0.012412	-0.155975	0.002612	-5158.90888889748	-1.089578	-1.083094	-1.0903770253457072	-1.0838752485946057	-1.0967648806976622	-1.090273555260529
0.012414	-0.155670	0.002588	-5148.81354789748	-1.089488	-1.083017	-1.0902871540961658	-1.0837983744806183	-1.0966750094481208	-1.0901966811465416
0.012415	-0.155457	0.002612	-5141.74680889748	-1.089398	-1.082935	-1.0901972184713953	-1.0837164374236248	-1.0965850738233502	-1.090114744089548
0.012416	-0.155243	0.002606	-5134.68006989748	-1.089307	-1.082854	-1.0901062828466244	-1.0836355003666311	-1.0964941381985793	-1.0900338070325544
0.012417	-0.155029	0.002582	-5127.61333089748	-1.089218	-1.082773	-1.0900173472218537	-1.0835545633096375	-1.0964052025738087	-1.0899528699755607
0.012419	-0.154739	0.002625	-5118.02275789748	-1.089127	-1.082694	-1.0899264759723122	-1.08347568919565	-1.0963143313242671	-1.0898739958615733
0.012420	-0.154602	0.002618	-5113.47985389748	-1.089036	-1.082610	-1.0898355403475415	-1.0833917521386565	-1.0962233956994965	-1.0897900588045797
0.012421	-0.154343	0.002576	-5104.89881389748	-1.088947	-1.082531	-1.0897466047227709	-1.0833128150816627	-1.0961344600747258	-1.0897111217475859
0.012422	-0.154099	0.002612	-5096.82254089748	-1.088856	-1.082450	-1.0896556690980002	-1.083231878024669	-1.0960435244499551	-1.0896301846905923
0.012424	-0.153900	0.002625	-5090.26056989748	-1.088766	-1.082368	-1.0895657978484585	-1.0831500039106818	-1.0959536532004135	-1.089548310576605
0.012425	-0.153671	0.002582	-5082.68906389748	-1.088676	-1.082288	-1.0894758622236878	-1.0830700668536881	-1.0958637175756427	-1.0894683735196113
0.012426	-0.153412	0.002600	-5074.10802389748	-1.088586	-1.082208	-1.0893859265989172	-1.0829901297966944	-1.0957737819508722	-1.0893884364626176
0.012427	-0.153137	0.002631	-5065.022216897481	-1.088494	-1.082128	-1.0892939909741466	-1.0829101927397007	-1.0956818463261015	-1.089308499405624
0.012429	-0.153000	0.002667	-5060.47931389748	-1.088402	-1.082042	-1.0892021197246051	-1.0828243186257134	-1.09558997507656	-1.0892226252916366
0.012430	-0.152725	0.002594	-5051.393506897481	-1.088312	-1.081963	-1.0891121840998341	-1.0827453815687198	-1.095500039451789	-1.089143688234643
0.012431	-0.152451	0.002631	-5042.30769989748	-1.088221	-1.081883	-1.0890212484750637	-1.082665444511726	-1.0954091038270186	-1.0890637511776493
0.012432	-0.152313	0.002667	-5037.76479589748	-1.088129	-1.081797	-1.0889293128502926	-1.0825795074547324	-1.0953171682022476	-1.0889778141206556
0.012434	-0.152023	0.002618	-5028.1742218974805	-1.088038	-1.081718	-1.0888384416007513	-1.082500633340745	-1.0952262969527062	-1.0888989400066682
0.012435	-0.151825	0.002594	-5021.61225089748	-1.087948	-1.081636	-1.0887485059759805	-1.0824186962837514	-1.0951363613279355	-1.0888170029496747
0.012436	-0.151566	0.002655	-5013.03121089748	-1.087856	-1.081555	-1.0886565703512099	-1.0823377592267578	-1.0950444257031648	-1.088736065892681
0.012437	-0.151367	0.002637	-5006.46923889748	-1.087764	-1.081472	-1.088564634726439	-1.082254822169764	-1.094952490078394	-1.0886531288356873
0.012439	-0.151123	0.002661	-4998.39296589748	-1.087672	-1.081390	-1.0884727634768976	-1.082172948055777	-1.0948606188288525	-1.0885712547217001
0.012440	-0.150879	0.002661	-4990.31669389748	-1.087580	-1.081308	-1.088380827852127	-1.0820910109987831	-1.094768683204082	-1.0884893176647064
0.012441	-0.150742	0.002661	-4985.77378989748	-1.087488	-1.081221	-1.0882888922273561	-1.0820040739417893	-1.094676747579311	-1.0884023806077125
0.012442	-0.150467	0.002655	-4976.687982897481	-1.087395	-1.081140	-1.0881959566025854	-1.0819231368847957	-1.0945838119545404	-1.088321443550719
0.012444	-0.150162	0.002716	-4966.5926418974805	-1.087302	-1.081060	-1.088103085353044	-1.0818432627708083	-1.094490940704999	-1.0882415694367316
0.012445	-0.149994	0.002661	-4961.04020489748	-1.087209	-1.080974	-1.0880101497282735	-1.0817573257138149	-1.0943980050802284	-1.0881556323797381
0.012446	-0.149734	0.002692	-4952.45916489748	-1.087116	-1.080892	-1.0879172141035025	-1.0816753886568211	-1.0943050694554575	-1.0880736953227443
0.012447	-0.149521	0.002679	-4945.39242589748	-1.087023	-1.080807	-1.087824278478732	-1.0815904515998276	-1.094212133830687	-1.0879887582657508
0.012449	-0.149338	0.002728	-4939.33522089748	-1.086929	-1.080721	-1.0877304072291905	-1.08150457748584	-1.0941182625811454	-1.0879028841517633
0.012450	-0.149109	0.002661	-4931.76371589748	-1.086836	-1.080638	-1.0876374716044195	-1.0814216404288464	-1.0940253269563744	-1.0878199470947696
0.012451	-0.148804	0.002661	-4921.66837489748	-1.086744	-1.080558	-1.0875455359796489	-1.0813417033718526	-1.0939333913316038	-1.0877400100377759
0.012452	-0.148575	0.002747	-4914.09686889748	-1.086649	-1.080473	-1.087450600354878	-1.0812567663148591	-1.093838455706833	-1.0876550729807823
0.012454	-0.148392	0.002728	-4908.039663897481	-1.086555	-1.080386	-1.0873567291053368	-1.081169892200872	-1.0937445844572917	-1.0875681988667951
0.012455	-0.148148	0.002667	-4899.96339089748	-1.086462	-1.080303	-1.087263793480566	-1.0810869551438782	-1.093651648832521	-1.0874852618098014
0.012456	-0.147888	0.002710	-4891.38235089748	-1.086368	-1.080220	-1.0871698578557953	-1.0810040180868843	-1.0935577132077503	-1.0874023247528075
0.012457	-0.147751	0.002698	-4886.839447897481	-1.086275	-1.080133	-1.0870769222310246	-1.0809170810298907	-1.0934647775829796	-1.087315387695814
0.012459	-0.147461	0.002673	-4877.248873897481	-1.086181	-1.080052	-1.086983050981483	-1.0808362069159034	-1.093370906333438	-1.0872345135818267
0.012460	-0.147186	0.002734	-4868.16306689748	-1.086087	-1.079968	-1.0868891153567124	-1.0807522698589098	-1.0932769707086674	-1.087150576524833
0.012461	-0.147018	0.002765	-4862.61062989748	-1.085991	-1.079880	-1.0867931797319414	-1.080664332801916	-1.0931810350838964	-1.0870626394678393
0.012462	-0.146866	0.002722	-4857.562958897481	-1.085897	-1.079792	-1.0866992441071708	-1.0805763957449226	-1.0930870994591257	-1.0869747024108458
0.012464	-0.146530	0.002716	-4846.458083897481	-1.085802	-1.079711	-1.0866043728576293	-1.080495521630935	-1.0929922282095843	-1.0868938282968583
0.012465	-0.146271	0.002789	-4837.877043897481	-1.085706	-1.079626	-1.0865084372328588	-1.0804105845739413	-1.0928962925848138	-1.0868088912398646
0.012466	-0.146057	0.002789	-4830.81030489748	-1.085610	-1.079538	-1.0864125016080879	-1.0803226475169478	-1.0928003569600429	-1.086720954182871
0.012467	-0.145859	0.002728	-4824.248333897481	-1.085515	-1.079451	-1.0863175659833173	-1.080235710459954	-1.0927054213352723	-1.0866340171258773
0.012469	-0.145615	0.002771	-4816.17206089748	-1.085419	-1.079366	-1.0862216947337757	-1.0801508363459669	-1.0926095500857307	-1.08654914301189
0.012470	-0.145416	0.002777	-4809.610088897481	-1.085323	-1.079278	-1.086125759109005	-1.0800628992889731	-1.09251361446096	-1.0864612059548964
0.012471	-0.145157	0.002734	-4801.029048897481	-1.085227	-1.079193	-1.0860298234842343	-1.0799779622319794	-1.0924176788361892	-1.0863762688979026
0.012472	-0.144913	0.002777	-4792.95277589748	-1.085131	-1.079107	-1.0859338878594638	-1.0798920251749857	-1.0923217432114187	-1.086290331840909
0.012474	-0.144699	0.002789	-4785.8860378974805	-1.085035	-1.079020	-1.0858380166099222	-1.0798051510609985	-1.0922258719618771	-1.0862034577269217
0.012475	-0.144547	0.002783	-4780.83836689748	-1.084938	-1.078929	-1.0857410809851513	-1.0797142140040048	-1.0921289363371063	-1.086112520669928
0.012476	-0.144196	0.002789	-4769.228724897481	-1.084841	-1.078847	-1.0856441453603807	-1.079632276947011	-1.0920320007123356	-1.0860305836129343
0.012477	-0.144012	0.002826	-4763.171519897481	-1.084744	-1.078757	-1.0855472097356098	-1.0795423398900175	-1.0919350650875648	-1.0859406465559407
0.012479	-0.143829	0.002802	-4757.11431589748	-1.084647	-1.078668	-1.0854503384860683	-1.07945346577603	-1.0918381938380233	-1.0858517724419532
0.012480	-0.143524	0.002820	-4747.01897489748	-1.084549	-1.078582	-1.0853524028612977	-1.0793675287190363	-1.0917402582132527	-1.0857658353849595
0.012481	-0.143326	0.002838	-4740.45700289748	-1.084451	-1.078493	-1.0852544672365272	-1.0792785916620427	-1.0916423225884822	-1.0856768983279659
0.012482	-0.143158	0.002826	-4734.904564897481	-1.084353	-1.078402	-1.0851565316117562	-1.0791876546050492	-1.0915443869637111	-1.0855859612709724
0.012484	-0.142868	0.002789	-4725.31399189748	-1.084256	-1.078317	-1.085059660362215	-1.0791027804910618	-1.0914475157141699	-1.085501087156985
0.012485	-0.142609	0.002820	-4716.73295189748	-1.084158	-1.078229	-1.0849617247374441	-1.0790148434340683	-1.091349580089399	-1.0854131500999915
0.012486	-0.142426	0.002887	-4710.67574689748	-1.084058	-1.078138	-1.0848617891126733	-1.0789239063770744	-1.0912496444646282	-1.0853222130429976
0.012487	-0.142212	0.002826	-4703.60900789748	-1.083960	-1.078048	-1.0847638534879027	-1.0788339693200806	-1.0911517088398577	-1.0852322759860038
0.012489	-0.141953	0.002832	-4695.02796789748	-1.083862	-1.077961	-1.0846659822383613	-1.0787470952060934	-1.0910538375903163	-1.0851454018720166
0.012490	-0.141708	0.002856	-4686.95169589748	-1.083763	-1.077872	-1.0845670466135906	-1.0786581581490997	-1.0909549019655456	-1.085056464815023
0.012491	-0.141525	0.002832	-4680.89449089748	-1.083665	-1.077782	-1.0844691109888198	-1.0785682210921061	-1.0908569663407748	-1.0849665277580294
0.012492	-0.141251	0.002832	-4671.8086838974805	-1.083567	-1.077695	-1.084371175364049	-1.0784812840351126	-1.090759030716004	-1.0848795907010358
0.012494	-0.141037	0.002850	-4664.741944897481	-1.083468	-1.077605	-1.0842723041145077	-1.078391409921125	-1.0906601594664627	-1.0847897165870481
0.012495	-0.140869	0.002856	-4659.18950789748	-1.083369	-1.077513	-1.0841733684897368	-1.0782994728641313	-1.0905612238416917	-1.0846977795300545
0.012496	-0.140594	0.002832	-4650.10370089748	-1.083271	-1.077426	-1.0840754328649662	-1.0782125358071377	-1.0904632882169212	-1.084610842473061
0.012497	-0.140381	0.002856	-4643.03696189748	-1.083171	-1.077336	-1.0839754972401954	-1.0781225987501442	-1.0903633525921503	-1.0845209054160674
0.012499	-0.140152	0.002899	-4635.465455897481	-1.083071	-1.077245	-1.083875625990654	-1.0780317246361568	-1.0902634813426089	-1.08443003130208
0.012500	-0.139908	0.002850	-4627.3891838974805	-1.082972	-1.077156	-1.0837766903658832	-1.0779427875791632	-1.0901645457178382	-1.0843410942450864
0.012501	-0.139679	0.002838	-4619.81767789748	-1.082874	-1.077067	-1.0836787547411124	-1.0778538505221693	-1.0900666100930674	-1.0842521571880925
0.012502	-0.139435	0.002875	-4611.741404897481	-1.082775	-1.076978	-1.0835798191163417	-1.0777649134651757	-1.0899676744682967	-1.084163220131099
0.012504	-0.139328	0.002838	-4608.20803589748	-1.082676	-1.076884	-1.0834809478668002	-1.0776710393511884	-1.0898688032187551	-1.0840693460171116
0.012505	-0.138947	0.002881	-4595.58885889748	-1.082576	-1.076800	-1.0833810122420295	-1.0775871022941947	-1.0897688675939845	-1.083985408960118
0.012506	-0.138794	0.002917	-4590.54118889748	-1.082475	-1.076705	-1.0832800766172588	-1.0774921652372011	-1.0896679319692137	-1.0838904719031244
0.012507	-0.138519	0.002899	-4581.45538189748	-1.082375	-1.076616	-1.0831801409924882	-1.0774032281802075	-1.0895679963444431	-1.0838015348461307
0.012509	-0.138306	0.002881	-4574.38864289748	-1.082275	-1.076525	-1.0830802697429467	-1.07731235406622	-1.0894681250949017	-1.0837106607321432
0.012510	-0.138016	0.002911	-4564.79806889748	-1.082174	-1.076436	-1.082979334118176	-1.0772234170092263	-1.089367189470131	-1.0836217236751495
0.012511	-0.137894	0.002917	-4560.75993289748	-1.082073	-1.076340	-1.0828783984934052	-1.0771274799522328	-1.0892662538453601	-1.083525786618156
0.012512	-0.137634	0.002911	-4552.17889289748	-1.081972	-1.076250	-1.0827774628686344	-1.077037542895239	-1.0891653182205894	-1.0834358495611622
0.012514	-0.137375	0.002899	-4543.59785289748	-1.081871	-1.076160	-1.082676591619093	-1.0769476687812518	-1.089064446971048	-1.083345975447175
0.012515	-0.137192	0.002924	-4537.54064789748	-1.081770	-1.076067	-1.082575655994322	-1.0768547317242583	-1.088963511346277	-1.0832530383901815
0.012516	-0.137009	0.002893	-4531.48344389748	-1.081670	-1.075974	-1.0824757203695514	-1.0767617946672643	-1.0888635757215064	-1.0831601013331875
0.012517	-0.136734	0.002917	-4522.39763689748	-1.081568	-1.075884	-1.082373784744781	-1.0766718576102707	-1.088761640096736	-1.083070164276194
0.012519	-0.136475	0.002942	-4513.81659689748	-1.081466	-1.075793	-1.0822719134952394	-1.0765809834962834	-1.0886597688471944	-1.0829792901622066
0.012520	-0.136230	0.002985	-4505.74032389748	-1.081363	-1.075700	-1.0821689778704686	-1.0764880464392899	-1.0885568332224236	-1.082886353105213
0.012521	-0.136047	0.002930	-4499.6831198974805	-1.081262	-1.075606	-1.0820680422456979	-1.0763941093822962	-1.0884558975976528	-1.0827924160482194
0.012522	-0.135788	0.002924	-4491.1020798974805	-1.081160	-1.075515	-1.081966106620927	-1.0763031723253025	-1.088353961972882	-1.0827014789912257
0.012524	-0.135513	0.003015	-4482.01627289748	-1.081056	-1.075423	-1.0818622353713856	-1.076211298211315	-1.0882500907233406	-1.0826096048772382
0.012525	-0.135300	0.002979	-4474.94953389748	-1.080952	-1.075328	-1.0817582997466149	-1.0761163611543214	-1.0881461550985698	-1.0825146678202446
0.012526	-0.135086	0.002979	-4467.88279489748	-1.080849	-1.075234	-1.0816553641218443	-1.0760224240973277	-1.0880432194737992	-1.082420730763251
0.012527	-0.134872	0.002985	-4460.81605689748	-1.080746	-1.075139	-1.0815524284970734	-1.0759274870403341	-1.0879402838490284	-1.0823257937062574
0.012529	-0.134628	0.002985	-4452.73978389748	-1.080642	-1.075046	-1.081448557247532	-1.0758346129263467	-1.087836412599487	-1.08223291959227
0.012530	-0.134415	0.002972	-4445.67304489748	-1.080539	-1.074951	-1.0813456216227613	-1.0757396758693532	-1.0877334769747162	-1.0821379825352764
0.012531	-0.134201	0.003021	-4438.6063058974805	-1.080435	-1.074856	-1.0812416859979905	-1.0756447388123593	-1.0876295413499455	-1.0820430454782826
0.012532	-0.133957	0.003015	-4430.53003289748	-1.080330	-1.074762	-1.0811367503732199	-1.0755508017553657	-1.0875246057251748	-1.0819491084212889
0.012534	-0.133774	0.003003	-4424.47282889748	-1.080226	-1.074665	-1.0810328791236783	-1.0754539276413784	-1.0874207344756333	-1.0818522343073016
0.012535	-0.133484	0.002997	-4414.88225489748	-1.080122	-1.074573	-1.0809289434989078	-1.0753619905843848	-1.0873167988508627	-1.081760297250308
0.012536	-0.133301	0.003015	-4408.82504989748	-1.080018	-1.074476	-1.0808250078741368	-1.075265053527391	-1.0872128632260918	-1.0816633601933143
0.012537	-0.133072	0.003009	-4401.25354389748	-1.079913	-1.074381	-1.0807200722493662	-1.0751701164703975	-1.0871079276013211	-1.0815684231363207
0.012539	-0.132828	0.003040	-4393.177271897481	-1.079808	-1.074286	-1.0806152009998249	-1.07507524235641	-1.0870030563517799	-1.0814735490223333
0.012540	-0.132599	0.003064	-4385.6057658974805	-1.079702	-1.074190	-1.0805092653750539	-1.0749793052994163	-1.0868971207270088	-1.0813776119653395
0.012541	-0.132355	0.003040	-4377.52949289748	-1.079596	-1.074094	-1.0804033297502833	-1.0748833682424228	-1.0867911851022383	-1.081281674908346
0.012542	-0.132095	0.003046	-4368.94845289748	-1.079491	-1.073999	-1.0802983941255124	-1.074788431185429	-1.0866862494774674	-1.0811867378513522
0.012544	-0.131851	0.003088	-4360.87217989748	-1.079384	-1.073903	-1.080191522875971	-1.0746925570714418	-1.086579378227926	-1.081090863737365
0.012545	-0.131668	0.003046	-4354.8149758974805	-1.079278	-1.073805	-1.0800855872512003	-1.074594620014448	-1.0864734426031553	-1.0809929266803713
0.012546	-0.131409	0.003033	-4346.2339358974805	-1.079173	-1.073710	-1.0799806516264296	-1.0744996829574542	-1.0863685069783846	-1.0808979896233775
0.012547	-0.131165	0.003076	-4338.15766289748	-1.079066	-1.073614	-1.079873716001659	-1.0744037459004607	-1.086261571353614	-1.080802052566384
0.012549	-0.130951	0.003094	-4331.09092389748	-1.078959	-1.073516	-1.0797668447521174	-1.0743058717864733	-1.0861547001040723	-1.0807041784523965
0.012550	-0.130798	0.003082	-4326.04325389748	-1.078853	-1.073415	-1.0796609091273468	-1.0742049347294798	-1.0860487644793018	-1.080603241395403
0.012551	-0.130478	0.003046	-4315.4431458974805	-1.078746	-1.073322	-1.0795539735025759	-1.0741119976724862	-1.0859418288545308	-1.0805103043384094
0.012552	-0.130310	0.003119	-4309.890707897481	-1.078639	-1.073222	-1.0794470378778052	-1.0740120606154924	-1.0858348932297601	-1.0804103672814156
0.012554	-0.130066	0.003101	-4301.81443489748	-1.078531	-1.073124	-1.0793391666282637	-1.073914186501505	-1.0857270219802186	-1.0803124931674282
0.012555	-0.129837	0.003107	-4294.24292989748	-1.078424	-1.073026	-1.0792322310034932	-1.0738162494445114	-1.0856200863554482	-1.0802145561104346
0.012556	-0.129639	0.003113	-4287.680957897481	-1.078316	-1.072927	-1.0791242953787223	-1.0737173123875177	-1.0855121507306773	-1.080115619053441
0.012557	-0.129425	0.003131	-4280.61421889748	-1.078207	-1.072827	-1.0790153597539516	-1.073617375330524	-1.0854032151059065	-1.0800156819964473
0.012559	-0.129150	0.003094	-4271.5284118974805	-1.078100	-1.072731	-1.0789084885044102	-1.0735215012165369	-1.0852963438563652	-1.0799198078824601
0.012560	-0.128937	0.003156	-4264.46167389748	-1.077991	-1.072631	-1.0787995528796392	-1.073421564159543	-1.0851874082315942	-1.0798198708254663
0.012561	-0.128677	0.003143	-4255.88063389748	-1.077882	-1.072533	-1.0786906172548687	-1.0733236271025492	-1.0850784726068237	-1.0797219337684725
0.012562	-0.128479	0.003088	-4249.3186618974805	-1.077774	-1.072433	-1.078582681630098	-1.0732236900455556	-1.084970536982053	-1.0796219967114788
0.012564	-0.128204	0.003149	-4240.23285489748	-1.077665	-1.072336	-1.0784738103805567	-1.0731268159315683	-1.0848616657325116	-1.0795251225974916
0.012565	-0.128036	0.003149	-4234.680417897481	-1.077556	-1.072234	-1.0783648747557857	-1.0730248788745747	-1.0847527301077406	-1.0794231855404979
0.012566	-0.127762	0.003168	-4225.59461089748	-1.077447	-1.072136	-1.0782559391310151	-1.072926941817581	-1.08464379448297	-1.0793252484835043
0.012567	-0.127533	0.003119	-4218.02310489748	-1.077338	-1.072037	-1.0781470035062442	-1.0728280047605874	-1.0845348588581991	-1.0792263114265106
0.012569	-0.127258	0.003156	-4208.937297897481	-1.077229	-1.071939	-1.0780381322567028	-1.0727301306466	-1.0844259876086577	-1.0791284373125232
0.012570	-0.127151	0.003137	-4205.40392889748	-1.077120	-1.071835	-1.0779291966319322	-1.0726261935896064	-1.0843170519838872	-1.0790245002555297
0.012571	-0.126862	0.003137	-4195.81335489748	-1.077011	-1.071738	-1.0778202610071614	-1.0725292565326128	-1.0842081163591164	-1.078927563198536
0.012572	-0.126709	0.003156	-4190.76568389748	-1.076902	-1.071635	-1.0777113253823907	-1.072426319475619	-1.0840991807343456	-1.0788246261415422
0.012574	-0.126465	0.003210	-4182.68941089748	-1.076791	-1.071534	-1.0776004541328492	-1.0723254453616318	-1.0839883094848042	-1.078723752027555
0.012575	-0.126236	0.003174	-4175.11790489748	-1.076681	-1.071433	-1.0774905185080785	-1.0722245083046382	-1.0838783738600335	-1.0786228149705614
0.012576	-0.125977	0.003162	-4166.53686589748	-1.076571	-1.071334	-1.0773805828833076	-1.0721255712476443	-1.0837684382352626	-1.0785238779135675
0.012577	-0.125732	0.003204	-4158.460592897481	-1.076460	-1.071234	-1.077269647258537	-1.0720256341906507	-1.083657502610492	-1.078423940856574
0.012579	-0.125504	0.003192	-4150.88908689748	-1.076350	-1.071132	-1.0771597760089955	-1.0719237600766633	-1.0835476313609504	-1.0783220667425866
0.012580	-0.125290	0.003198	-4143.8223478974805	-1.076239	-1.071030	-1.0770488403842249	-1.0718218230196697	-1.0834366957361798	-1.0782201296855929
0.012581	-0.125031	0.003192	-4135.2413078974805	-1.076128	-1.070930	-1.076937904759454	-1.071721885962676	-1.083325760111409	-1.0781201926285993
0.012582	-0.124863	0.003210	-4129.68887089748	-1.076017	-1.070826	-1.0768269691346835	-1.0716179489056825	-1.0832148244866384	-1.0780162555716057
0.012584	-0.124542	0.003198	-4119.088762897481	-1.075906	-1.070729	-1.076716097885142	-1.071521074791695	-1.083103953237097	-1.0779193814576182
0.012585	-0.124390	0.003204	-4114.04109189748	-1.075795	-1.070624	-1.0766051622603712	-1.0714161377347013	-1.0829930176123261	-1.0778144444006246
0.012586	-0.124176	0.003217	-4106.974353897481	-1.075683	-1.070521	-1.0764932266356004	-1.0713132006777077	-1.0828810819875554	-1.077711507343631
0.012587	-0.123917	0.003198	-4098.393313897481	-1.075572	-1.070421	-1.0763822910108296	-1.0712132636207141	-1.0827701463627846	-1.0776115702866373
0.012589	-0.123657	0.003253	-4089.8122738974807	-1.075460	-1.070319	-1.0762704197612885	-1.0711113895067268	-1.0826582751132434	-1.07750969617265
0.012590	-0.123505	0.003259	-4084.7646028974805	-1.075347	-1.070213	-1.0761574841365176	-1.0710054524497332	-1.0825453394884725	-1.0774037591156564
0.012591	-0.123215	0.003223	-4075.1740288974806	-1.075235	-1.070113	-1.0760455485117468	-1.0709055153927394	-1.0824334038637018	-1.0773038220586626
0.012592	-0.123016	0.003247	-4068.6120578974806	-1.075122	-1.070009	-1.075932612886976	-1.0708015783357456	-1.082320468238931	-1.0771998850016689
0.012594	-0.122787	0.003265	-4061.0405518974803	-1.075009	-1.069905	-1.0758197416374347	-1.0706977042217585	-1.0822075969893896	-1.0770960108876817
0.012595	-0.122528	0.003314	-4052.4595118974803	-1.074895	-1.069801	-1.0757058060126639	-1.0705937671647647	-1.0820936613646188	-1.076992073830688
