Repository: pietracorvo/HystAPI

# Example data

The example data in this folder is from measurements performed during my physics bachelor.

The material is **FeSi3** (iron with 3% silicon), aka 'electrical steel', the standard material for ring cores in trafos. 

Four of the five samples where treated with high pressure torison (HPT, 20 rotations at 20GPa), to achieve nanocristallisation of the grains, which has a huge impact on the magnetic properties of the material. The HPT deformation was done at 77K (under liquid nitrogen) and at 293K (at room temperature). Afterwards some samples were heat treated at a temperature of 493K (for two hours) to anneal defects from the deformation process.

The five samples are:

File: testData/FeSi3_LN/G4_748V_100Hz_800000Fs0.txt (part 37 of 57)
--------------------------
t	U1	U2	H	Braw	Jraw	B_drift	 J_drift	B_corr	J_corr
0.012630	0.289688	-0.000836	9583.321154148003	1.139027	1.126985	1.1412373897258297	1.1291948189761905	1.1334301038633958	1.1213888109968253
0.012631	0.289551	-0.000854	9578.778251148004	1.138998	1.126962	1.1412085647368926	1.1291719939420635	1.1334012788744587	1.1213659859626983
0.012632	0.289352	-0.000812	9572.216279148004	1.138970	1.126941	1.1411807397479559	1.1291511689079365	1.1333734538855218	1.1213451609285714
0.012634	0.289261	-0.000854	9569.187677148004	1.138940	1.126916	1.1411510897700818	1.1291265188396826	1.133343803907648	1.1213205108603175
0.012635	0.289062	-0.000830	9562.625705148004	1.138912	1.126895	1.1411232647811447	1.1291056938055555	1.1333159789187106	1.1212996858261903
0.012636	0.288940	-0.000818	9558.587569148003	1.138883	1.126872	1.1410944397922078	1.1290828687714287	1.133287153929774	1.1212768607920636
0.012637	0.288773	-0.000867	9553.035131148003	1.138853	1.126849	1.1410646148032706	1.1290600437373015	1.1332573289408368	1.1212540357579364
0.012639	0.288666	-0.000830	9549.501762148004	1.138824	1.126824	1.141035964825397	1.1290353936690476	1.133228678962963	1.1212293856896824
0.012640	0.288544	-0.000848	9545.463625148004	1.138795	1.126800	1.1410071398364598	1.1290115686349207	1.133199853974026	1.1212055606555555
0.012641	0.288300	-0.000812	9537.387353148004	1.138766	1.126782	1.1409783148475228	1.1289937436007935	1.133171028985089	1.1211877356214284
0.012642	0.288177	-0.000903	9533.349216148003	1.138736	1.126756	1.1409484898585858	1.1289679185666668	1.1331412039961517	1.1211619105873016
0.012644	0.288071	-0.000854	9529.815847148004	1.138706	1.126731	1.140918839880712	1.1289432684984126	1.133111554018278	1.1211372605190475
0.012645	0.287857	-0.000842	9522.749108148004	1.138676	1.126710	1.140889014891775	1.1289224434642857	1.1330817290293411	1.1211164354849206
0.012646	0.287750	-0.000891	9519.215739148003	1.138646	1.126684	1.140859189902838	1.1288966184301588	1.133051904040404	1.1210906104507936
0.012647	0.287567	-0.000873	9513.158534148004	1.138616	1.126661	1.140829364913901	1.1288737933960316	1.1330220790514671	1.1210677854166664
0.012649	0.287399	-0.000842	9507.606097148004	1.138586	1.126639	1.140799714936027	1.1288521433277778	1.1329924290735929	1.1210461353484127
0.012650	0.287277	-0.000818	9503.567960148004	1.138558	1.126616	1.14077188994709	1.1288293182936509	1.132964604084656	1.1210233103142857
0.012651	0.287079	-0.000867	9497.005989148003	1.138528	1.126594	1.140742064958153	1.128807493259524	1.1329347790957192	1.1210014852801589
0.012652	0.286957	-0.000854	9492.967852148004	1.138499	1.126570	1.140713239969216	1.1287836682253969	1.132905954106782	1.1209776602460317
0.012654	0.286835	-0.000812	9488.929716148003	1.138470	1.126546	1.140684589991342	1.1287600181571429	1.132877304128908	1.1209540101777777
0.012655	0.286636	-0.000873	9482.367744148003	1.138440	1.126525	1.1406547650024048	1.128739193123016	1.1328474791399707	1.1209331851436508
0.012656	0.286514	-0.000848	9478.329608148004	1.138410	1.126500	1.140624940013468	1.128714368088889	1.132817654151034	1.1209083601095238
0.012657	0.286301	-0.000854	9471.262869148004	1.138381	1.126479	1.1405961150245312	1.128693543054762	1.1327888291620973	1.1208875350753968
0.012659	0.286194	-0.000854	9467.729500148003	1.138351	1.126454	1.140566465046657	1.128668892986508	1.132759179184223	1.120862885007143
0.012660	0.286041	-0.000873	9462.681829148003	1.138321	1.126430	1.14053664005772	1.128645067952381	1.1327293541952859	1.1208390599730158
0.012661	0.285889	-0.000873	9457.634159148003	1.138291	1.126406	1.140506815068783	1.128621242918254	1.132699529206349	1.120815234938889
0.012662	0.285782	-0.000848	9454.100789148004	1.138261	1.126381	1.1404769900798462	1.128596417884127	1.1326697042174123	1.1207904099047619
0.012664	0.285645	-0.000842	9449.557886148003	1.138232	1.126358	1.140448340101972	1.128573767815873	1.1326410542395382	1.1207677598365078
0.012665	0.285416	-0.000873	9441.986380148004	1.138202	1.126337	1.140418515113035	1.128552942781746	1.132611229250601	1.1207469348023809
0.012666	0.285309	-0.000848	9438.453011148003	1.138172	1.126312	1.140388690124098	1.128528117747619	1.1325814042616642	1.1207221097682538
0.012667	0.285141	-0.000848	9432.900573148003	1.138143	1.126290	1.140359865135161	1.1285062927134921	1.1325525792727271	1.120700284734127
0.012669	0.285004	-0.000842	9428.357670148003	1.138114	1.126266	1.1403312151572873	1.1284826426452381	1.1325239292948535	1.120676634665873
0.012670	0.284805	-0.000836	9421.795698148004	1.138085	1.126245	1.1403023901683502	1.128461817611111	1.1324951043059164	1.1206558096317458
0.012671	0.284698	-0.000873	9418.262329148003	1.138055	1.126220	1.1402725651794132	1.1284369925769842	1.1324652793169792	1.120630984597619
0.012672	0.284576	-0.000867	9414.224192148004	1.138025	1.126195	1.1402427401904762	1.1284121675428571	1.1324354543280424	1.120606159563492
0.012674	0.284424	-0.000830	9409.176522148004	1.137996	1.126172	1.1402140902126021	1.128389517474603	1.1324068043501683	1.1205835094952379
0.012675	0.284225	-0.000879	9402.614550148004	1.137965	1.126150	1.1401832652236652	1.1283676924404762	1.1323759793612314	1.120561684461111
0.012676	0.284119	-0.000885	9399.081181148003	1.137935	1.126124	1.1401534402347282	1.128341867406349	1.1323461543722941	1.1205358594269839
0.012677	0.283905	-0.000818	9392.014442148004	1.137906	1.126104	1.1401246152457913	1.1283220423722222	1.1323173293833575	1.120516034392857
0.012679	0.283737	-0.000861	9386.462004148003	1.137876	1.126081	1.1400949652679173	1.1282993923039684	1.1322876794054832	1.1204933843246032
0.012680	0.283646	-0.000879	9383.433402148003	1.137846	1.126055	1.14006514027898	1.1282735672698414	1.132257854416546	1.1204675592904763
0.012681	0.283478	-0.000861	9377.880964148004	1.137816	1.126032	1.1400353152900433	1.1282507422357142	1.1322280294276093	1.120444734256349
0.012682	0.283310	-0.000885	9372.328527148004	1.137786	1.126008	1.1400054903011063	1.1282269172015873	1.1321982044386725	1.1204209092222221
0.012684	0.283157	-0.000873	9367.280856148003	1.137755	1.125984	1.1399748403232324	1.1282032671333335	1.1321675544607985	1.1203972591539684
0.012685	0.283005	-0.000867	9362.233186148003	1.137725	1.125961	1.1399450153342954	1.1281804420992063	1.1321377294718613	1.1203744341198412
0.012686	0.282852	-0.000867	9357.185515148003	1.137695	1.125937	1.1399151903453582	1.1281566170650794	1.132107904482924	1.1203506090857143
0.012687	0.282761	-0.000842	9354.156913148003	1.137666	1.125912	1.1398863653564215	1.1281317920309524	1.1320790794939875	1.1203257840515872
0.012689	0.282593	-0.000854	9348.604475148004	1.137636	1.125889	1.1398567153785475	1.1281091419626983	1.1320494295161136	1.1203031339833331
0.012690	0.282379	-0.000842	9341.537737148003	1.137607	1.125869	1.1398278903896104	1.1280893169285715	1.1320206045271766	1.1202833089492064
0.012691	0.282272	-0.000861	9338.004367148003	1.137578	1.125843	1.1397990654006733	1.1280634918944443	1.1319917795382395	1.1202574839150792
0.012692	0.282120	-0.000836	9332.956697148004	1.137548	1.125821	1.1397692404117363	1.1280416668603175	1.1319619545493023	1.1202356588809523
0.012694	0.281952	-0.000830	9327.404259148003	1.137520	1.125799	1.1397415904338626	1.1280200167920635	1.1319343045714287	1.1202140088126984
0.012695	0.281769	-0.000836	9321.347055148004	1.137490	1.125777	1.1397117654449254	1.1279981917579365	1.1319044795824915	1.1201921837785713
0.012696	0.281677	-0.000879	9318.318452148003	1.137460	1.125751	1.1396819404559884	1.1279723667238095	1.1318746545935543	1.1201663587444444
0.012697	0.281555	-0.000848	9314.280316148004	1.137431	1.125726	1.1396531154670515	1.1279475416896825	1.1318458296046177	1.1201415337103173
0.012699	0.281311	-0.000861	9306.204043148004	1.137401	1.125707	1.1396234654891777	1.1279288916214285	1.1318161796267439	1.1201228836420634
0.012700	0.281174	-0.000879	9301.661140148004	1.137370	1.125682	1.1395926405002406	1.1279040665873017	1.1317853546378065	1.1200980586079365
0.012701	0.281082	-0.000885	9298.632537148003	1.137340	1.125655	1.1395628155113036	1.1278772415531746	1.1317555296488697	1.1200712335738094
0.012702	0.280884	-0.000848	9292.070566148004	1.137310	1.125634	1.1395329905223666	1.1278564165190477	1.1317257046599325	1.1200504085396825
0.012704	0.280777	-0.000854	9288.537196148003	1.137281	1.125609	1.1395043405444925	1.1278317664507937	1.1316970546820584	1.1200257584714286
0.012705	0.280594	-0.000867	9282.479992148003	1.137251	1.125586	1.1394745155555555	1.1278089414166665	1.1316672296931216	1.1200029334373014
0.012706	0.280426	-0.000891	9276.927554148004	1.137220	1.125563	1.1394436905666185	1.1277861163825398	1.1316364047041847	1.1199801084031746
0.012707	0.280289	-0.000848	9272.384651148004	1.137190	1.125539	1.1394138655776815	1.1277622913484127	1.1316065797152475	1.1199562833690475
0.012709	0.280121	-0.000867	9266.832213148004	1.137160	1.125516	1.1393842155998075	1.1277396412801588	1.1315769297373737	1.1199336333007937
0.012710	0.279984	-0.000867	9262.289310148004	1.137130	1.125491	1.1393543906108705	1.1277148162460318	1.1315471047484364	1.1199088082666666
0.012711	0.279800	-0.000897	9256.232105148003	1.137099	1.125468	1.1393235656219336	1.1276919912119048	1.1315162797594995	1.1198859832325396
0.012712	0.279709	-0.000891	9253.203503148003	1.137068	1.125441	1.1392927406329967	1.1276651661777777	1.1314854547705626	1.1198591581984125
0.012714	0.279541	-0.000879	9247.651065148004	1.137038	1.125418	1.1392630906551227	1.1276425161095238	1.1314558047926888	1.1198365081301587
0.012715	0.279388	-0.000848	9242.603395148004	1.137008	1.125394	1.1392332656661857	1.127618691075397	1.1314259798037516	1.1198126830960318
0.012716	0.279205	-0.000885	9236.546190148003	1.136978	1.125371	1.1392034406772487	1.1275958660412697	1.1313961548148148	1.1197898580619046
0.012717	0.279099	-0.000903	9233.012821148004	1.136947	1.125344	1.1391726156883115	1.1275690410071428	1.1313653298258775	1.1197630330277777
0.012719	0.278885	-0.000897	9225.946082148004	1.136915	1.125322	1.1391409657104377	1.127547390938889	1.1313336798480038	1.1197413829595237
0.012720	0.278748	-0.000897	9221.403178148003	1.136884	1.125297	1.1391101407215007	1.1275225659047619	1.131302854859067	1.1197165579253967
0.012721	0.278641	-0.000891	9217.869809148004	1.136854	1.125271	1.1390803157325637	1.127496740870635	1.1312730298701297	1.1196907328912697
0.012722	0.278442	-0.000830	9211.307837148004	1.136824	1.125249	1.1390504907436267	1.1274749158365078	1.131243204881193	1.1196689078571427
0.012724	0.278259	-0.000909	9205.250633148004	1.136794	1.125226	1.139020840765753	1.127452265768254	1.131213554903319	1.1196462577888888
0.012725	0.278107	-0.000854	9200.202962148003	1.136763	1.125202	1.1389900157768158	1.127428440734127	1.1311827299143817	1.119622432754762
0.012726	0.278030	-0.000909	9197.679127148003	1.136732	1.125175	1.1389591907878789	1.1274016157	1.1311519049254448	1.1195956077206348
0.012727	0.277817	-0.000867	9190.612388148003	1.136702	1.125153	1.1389293657989419	1.1273797906658731	1.131122079936508	1.119573782686508
0.012729	0.277679	-0.000891	9186.069485148004	1.136671	1.125128	1.1388987158210677	1.127355140597619	1.1310914299586337	1.1195491326182538
0.012730	0.277527	-0.000891	9181.021814148004	1.136640	1.125103	1.138867890832131	1.127330315563492	1.1310606049696972	1.1195243075841268
0.012731	0.277313	-0.000909	9173.955076148004	1.136609	1.125081	1.1388370658431939	1.127308490529365	1.1310297799807598	1.11950248255
0.012732	0.277237	-0.000854	9171.431240148004	1.136579	1.125054	1.1388072408542569	1.127281665495238	1.130999954991823	1.1194756575158729
0.012734	0.277069	-0.000891	9165.878803148003	1.136548	1.125031	1.1387765908763827	1.127259015426984	1.1309693050139487	1.1194530074476188
0.012735	0.276962	-0.000854	9162.345433148004	1.136519	1.125005	1.1387477658874459	1.1272331903928572	1.130940480025012	1.119427182413492
0.012736	0.276764	-0.000861	9155.783462148003	1.136489	1.124983	1.138717940898509	1.1272113653587301	1.1309106550360752	1.119405357379365
0.012737	0.276657	-0.000891	9152.250092148004	1.136458	1.124957	1.138687115909572	1.1271855403246032	1.1308798300471379	1.119379532345238
0.012739	0.276474	-0.000891	9146.192888148003	1.136427	1.124934	1.138656465931698	1.1271628902563493	1.130849180069264	1.1193568822769842
0.012740	0.276291	-0.000928	9140.135683148002	1.136395	1.124910	1.138624640942761	1.1271390652222224	1.1308173550803269	1.1193330572428573
0.012741	0.276169	-0.000873	9136.097547148003	1.136365	1.124884	1.138594815953824	1.1271132401880952	1.13078753009139	1.11930723220873
0.012742	0.276062	-0.000867	9132.564177148004	1.136334	1.124859	1.1385639909648868	1.1270884151539684	1.1307567051024527	1.1192824071746033
0.012744	0.275848	-0.000885	9125.497439148003	1.136304	1.124837	1.138534340987013	1.1270667650857145	1.130727055124579	1.1192607571063493
0.012745	0.275696	-0.000934	9120.449768148004	1.136272	1.124811	1.138502515998076	1.1270409400515873	1.1306952301356419	1.1192349320722221
0.012746	0.275589	-0.000885	9116.916399148004	1.136241	1.124785	1.138471691009139	1.1270151150174603	1.130664405146705	1.1192091070380952
0.012747	0.275452	-0.000879	9112.373495148004	1.136210	1.124760	1.138440866020202	1.1269902899833333	1.130633580157768	1.1191842820039681
0.012749	0.275253	-0.000873	9105.811524148003	1.136180	1.124738	1.138411216042328	1.1269686399150793	1.1306039301798942	1.1191626319357142
0.012750	0.275131	-0.000922	9101.773387148003	1.136148	1.124711	1.138379391053391	1.1269418148809525	1.1305721051909572	1.1191358069015873
0.012751	0.274979	-0.000903	9096.725717148003	1.136117	1.124686	1.1383485660644541	1.1269169898468254	1.1305412802020203	1.1191109818674603
0.012752	0.274811	-0.000891	9091.173279148003	1.136086	1.124662	1.138317741075517	1.1268931648126985	1.130510455213083	1.1190871568333334
0.012754	0.274628	-0.000879	9085.116075148004	1.136056	1.124639	1.138288091097643	1.1268705147444444	1.130480805235209	1.1190645067650793
0.012755	0.274551	-0.000879	9082.592239148004	1.136025	1.124612	1.1382572661087063	1.1268436897103173	1.1304499802462722	1.1190376817309522
0.012756	0.274353	-0.000836	9076.030268148003	1.135996	1.124591	1.1382284411197692	1.1268228646761904	1.130421155257335	1.1190168566968253
0.012757	0.274170	-0.000903	9069.973063148003	1.135965	1.124568	1.138197616130832	1.1268000396420634	1.1303903302683982	1.1189940316626983
0.012759	0.274002	-0.000879	9064.420625148003	1.135934	1.124544	1.138166966152958	1.1267763895738094	1.1303596802905242	1.1189703815944443
0.012760	0.273880	-0.000909	9060.382489148004	1.135903	1.124518	1.1381361411640212	1.1267505645396825	1.1303288553015873	1.1189445565603173
0.012761	0.273727	-0.000891	9055.334819148004	1.135872	1.124493	1.1381053161750843	1.1267257395055554	1.1302980303126504	1.1189197315261903
0.012762	0.273575	-0.000909	9050.287148148003	1.135841	1.124468	1.1380744911861473	1.1267009144714286	1.1302672053237135	1.1188949064920635
0.012764	0.273422	-0.000879	9045.239478148003	1.135810	1.124444	1.1380438412082732	1.1266772644031746	1.1302365553458391	1.1188712564238095
0.012765	0.273285	-0.000903	9040.696574148003	1.135779	1.124418	1.1380130162193363	1.1266514393690474	1.1302057303569022	1.1188454313896823
0.012766	0.273163	-0.000909	9036.658438148004	1.135747	1.124392	1.1379811912303992	1.1266256143349207	1.1301739053679651	1.1188196063555556
0.012767	0.273026	-0.000879	9032.115534148003	1.135717	1.124367	1.1379513662414624	1.1266007893007934	1.1301440803790284	1.1187947813214283
0.012769	0.272842	-0.000873	9026.058330148004	1.135686	1.124344	1.1379207162635883	1.1265781392325398	1.1301134304011544	1.1187721312531747
0.012770	0.272705	-0.000897	9021.515426148004	1.135655	1.124319	1.1378898912746513	1.1265533141984128	1.1300826054122175	1.1187473062190476
0.012771	0.272568	-0.000897	9016.972523148004	1.135624	1.124294	1.1378590662857142	1.1265284891642857	1.1300517804232801	1.1187224811849206
0.012772	0.272354	-0.000879	9009.905784148003	1.135594	1.124272	1.1378292412967772	1.1265066641301587	1.1300219554343434	1.1187006561507935
0.012774	0.272232	-0.000903	9005.867648148003	1.135562	1.124246	1.1377975913189033	1.1264810140619048	1.1299903054564693	1.1186750060825397
0.012775	0.272064	-0.000928	9000.315210148003	1.135530	1.124221	1.1377657663299663	1.1264561890277778	1.1299584804675322	1.1186501810484126
0.012776	0.271973	-0.000916	8997.286608148004	1.135499	1.124193	1.1377349413410294	1.1264283639936508	1.1299276554785953	1.1186223560142856
0.012777	0.271759	-0.000897	8990.219869148003	1.135467	1.124170	1.1377031163520923	1.1264055389595238	1.1298958304896582	1.1185995309801586
0.012779	0.271622	-0.000940	8985.676965148003	1.135435	1.124144	1.1376714663742185	1.12637988889127	1.1298641805117846	1.1185738809119048
0.012780	0.271515	-0.000909	8982.143596148004	1.135404	1.124117	1.1376406413852815	1.1263530638571428	1.1298333555228477	1.1185470558777777
0.012781	0.271317	-0.000867	8975.581624148004	1.135373	1.124094	1.1376098163963444	1.1263302388230159	1.1298025305339103	1.1185242308436507
0.012782	0.271133	-0.000916	8969.524420148004	1.135342	1.124071	1.1375789914074075	1.1263074137888889	1.1297717055449734	1.1185014058095237
0.012784	0.271057	-0.000891	8967.000585148004	1.135311	1.124043	1.1375483414295333	1.1262797637206348	1.1297410555670995	1.1184737557412696
0.012785	0.270844	-0.000909	8959.933846148004	1.135279	1.124020	1.1375165164405963	1.126256938686508	1.1297092305781624	1.1184509307071429
0.012786	0.270721	-0.000922	8955.895709148004	1.135247	1.123993	1.1374846914516594	1.126230113652381	1.1296774055892254	1.1184241056730158
0.012787	0.270569	-0.000903	8950.848039148002	1.135216	1.123968	1.1374538664627225	1.126205288618254	1.1296465806002884	1.118399280638889
0.012789	0.270386	-0.000903	8944.790834148003	1.135184	1.123944	1.1374222164848484	1.12618163855	1.1296149306224144	1.118375630570635
0.012790	0.270248	-0.000922	8940.247931148004	1.135153	1.123918	1.1373913914959115	1.126155813515873	1.1295841056334774	1.1183498055365078
0.012791	0.270142	-0.000903	8936.714561148003	1.135121	1.123891	1.1373595665069745	1.126128988481746	1.1295522806445404	1.1183229805023809
0.012792	0.269974	-0.000916	8931.162124148004	1.135090	1.123867	1.1373287415180375	1.126105163447619	1.1295214556556035	1.1182991554682538
0.012794	0.269806	-0.000885	8925.609686148004	1.135058	1.123842	1.1372970915401635	1.126080513379365	1.1294898056777294	1.1182745053999998
0.012795	0.269592	-0.000989	8918.542948148004	1.135025	1.123818	1.1372642665512265	1.126056688345238	1.1294569806887926	1.118250680365873
0.012796	0.269547	-0.000928	8917.028646148003	1.134993	1.123788	1.1372324415622894	1.126026863311111	1.1294251556998556	1.1182208553317459
0.012797	0.269363	-0.000903	8910.971442148004	1.134961	1.123764	1.1372006165733526	1.1260030382769841	1.1293933307109185	1.118197030297619
0.012799	0.269150	-0.000934	8903.904703148004	1.134929	1.123740	1.1371689665954787	1.1259793882087301	1.1293616807330449	1.118173380229365
0.012800	0.269043	-0.000940	8900.371334148003	1.134897	1.123712	1.1371371416065417	1.1259515631746033	1.1293298557441078	1.1181455551952382
0.012801	0.268875	-0.000873	8894.818896148003	1.134866	1.123689	1.1371063166176045	1.1259287381404761	1.1292990307551705	1.118122730161111
0.012802	0.268692	-0.000916	8888.761692148004	1.134834	1.123665	1.1370744916286675	1.1259049131063492	1.1292672057662334	1.118098905126984
0.012804	0.268631	-0.000934	8886.742623148004	1.134802	1.123635	1.1370428416507938	1.1258752630380953	1.1292355557883598	1.1180692550587301
0.012805	0.268478	-0.000922	8881.694953148004	1.134770	1.123609	1.1370110166618568	1.1258494380039683	1.1292037307994227	1.1180434300246032
0.012806	0.268326	-0.000909	8876.647282148004	1.134738	1.123584	1.1369791916729197	1.1258246129698413	1.1291719058104857	1.1180186049904761
0.012807	0.268082	-0.000970	8868.571010148004	1.134705	1.123561	1.1369463666839827	1.1258017879357143	1.129139080821549	1.1179957799563491
0.012809	0.268005	-0.000934	8866.047174148003	1.134673	1.123532	1.1369147167061087	1.1257731378674602	1.1291074308436748	1.117967129888095
0.012810	0.267838	-0.000891	8860.494737148003	1.134641	1.123507	1.1368828917171718	1.1257483128333334	1.1290756058547378	1.1179423048539683
0.012811	0.267670	-0.000928	8854.942299148004	1.134609	1.123482	1.1368510667282348	1.1257234877992064	1.1290437808658007	1.1179174798198412
0.012812	0.267532	-0.000916	8850.399396148003	1.134578	1.123456	1.1368202417392979	1.1256976627650794	1.1290129558768638	1.1178916547857143
0.012814	0.267365	-0.000903	8844.846958148004	1.134546	1.123432	1.1367885917614238	1.1256740126968254	1.1289813058989897	1.1178680047174603
0.012815	0.267181	-0.000928	8838.789753148003	1.134514	1.123407	1.1367567667724867	1.1256491876626984	1.1289494809100526	1.1178431796833332
0.012816	0.267090	-0.000934	8835.761151148003	1.134482	1.123379	1.1367249417835499	1.1256213626285714	1.128917655921116	1.1178153546492062
0.012817	0.266968	-0.000909	8831.723015148003	1.134450	1.123352	1.1366931167946128	1.1255945375944443	1.128885830932179	1.1177885296150791
0.012819	0.266739	-0.000928	8824.151509148003	1.134418	1.123330	1.1366614668167387	1.1255728875261903	1.128854180954305	1.1177668795468252
0.012820	0.266617	-0.000946	8820.113373148004	1.134385	1.123302	1.1366286418278018	1.1255450624920635	1.1288213559653677	1.1177390545126984
0.012821	0.266449	-0.000922	8814.560935148003	1.134353	1.123277	1.1365968168388647	1.1255202374579365	1.1287895309764306	1.1177142294785714
0.012822	0.266312	-0.000928	8810.018032148004	1.134321	1.123250	1.1365649918499277	1.1254934124238096	1.1287577059874936	1.1176874044444445
0.012824	0.266159	-0.000970	8804.970361148004	1.134288	1.123224	1.1365323418720539	1.1254677623555556	1.1287250560096198	1.1176617543761904
0.012825	0.266052	-0.000928	8801.436992148003	1.134256	1.123196	1.1365005168831168	1.1254399373214286	1.1286932310206828	1.1176339293420634
0.012826	0.265884	-0.000885	8795.884554148004	1.134224	1.123172	1.1364686918941798	1.1254161122873017	1.1286614060317457	1.1176101043079365
0.012827	0.265671	-0.000940	8788.817815148004	1.134192	1.123148	1.136436866905243	1.1253922872531748	1.128629581042809	1.1175862792738096
0.012829	0.265594	-0.000964	8786.293980148004	1.134159	1.123118	1.136404216927369	1.1253626371849208	1.1285969310649349	1.1175566292055557
0.012830	0.265411	-0.000928	8780.236776148004	1.134126	1.123093	1.136371391938432	1.1253378121507935	1.128564106075998	1.1175318041714284
0.012831	0.265244	-0.000952	8774.684338148003	1.134094	1.123067	1.136339566949495	1.1253119871166668	1.128532281087061	1.1175059791373017
0.012832	0.265060	-0.000964	8768.627133148004	1.134060	1.123042	1.136305741960558	1.1252871620825398	1.1284984560981242	1.1174811541031746
0.012834	0.264984	-0.000909	8766.103298148004	1.134029	1.123013	1.1362750919826838	1.1252585120142857	1.1284678061202498	1.1174525040349206
0.012835	0.264801	-0.000891	8760.046093148003	1.133997	1.122989	1.136243266993747	1.1252346869801588	1.1284359811313132	1.1174286790007937
0.012836	0.264648	-0.000970	8754.998423148003	1.133964	1.122963	1.13621044200481	1.1252088619460316	1.128403156142376	1.1174028539666665
0.012837	0.264496	-0.000964	8749.950752148003	1.133931	1.122936	1.136177617015873	1.1251820369119048	1.1283703311534392	1.1173760289325396
0.012839	0.264389	-0.000916	8746.417383148004	1.133899	1.122908	1.136145967037999	1.1251543868436509	1.1283386811755651	1.1173483788642857
0.012840	0.264191	-0.000934	8739.855411148003	1.133867	1.122884	1.136114142049062	1.1251305618095238	1.128306856186628	1.1173245538301586
0.012841	0.264069	-0.000946	8735.817275148003	1.133834	1.122857	1.1360813170601252	1.1251037367753969	1.1282740311976913	1.1172977287960317
0.012842	0.263962	-0.000922	8732.283906148003	1.133802	1.122829	1.136049492071188	1.1250759117412699	1.1282422062087543	1.1172699037619047
0.012844	0.263748	-0.000922	8725.217167148003	1.133770	1.122806	1.136017842093314	1.1250532616730158	1.1282105562308802	1.1172472536936506
0.012845	0.263611	-0.000964	8720.674263148003	1.133737	1.122778	1.135985017104377	1.125025436638889	1.128177731241943	1.1172194286595238
0.012846	0.263489	-0.000946	8716.636127148004	1.133704	1.122751	1.13595219211544	1.1249986116047619	1.1281449062530062	1.1171926036253967
0.012847	0.263275	-0.000922	8709.569388148004	1.133671	1.122727	1.1359193671265033	1.124974786570635	1.1281120812640695	1.1171687785912698
0.012849	0.263092	-0.000989	8703.512184148003	1.133638	1.122701	1.135886717148629	1.124949136502381	1.1280794312861953	1.1171431285230158
0.012850	0.262985	-0.000958	8699.978814148004	1.133604	1.122672	1.1358528921596922	1.1249203114682538	1.1280456062972584	1.1171143034888886
0.012851	0.262817	-0.000958	8694.426377148004	1.133571	1.122646	1.1358200671707552	1.124894486434127	1.1280127813083212	1.117088478454762
0.012852	0.262665	-0.000958	8689.378706148003	1.133538	1.122619	1.135787242181818	1.1248676614	1.127979956319384	1.1170616534206348
0.012854	0.262573	-0.000983	8686.350104148003	1.133504	1.122589	1.1357535922039443	1.124838011331746	1.1279463063415105	1.1170320033523808
0.012855	0.262405	-0.000922	8680.797666148004	1.133472	1.122563	1.1357217672150073	1.124812186297619	1.1279144813525734	1.1170061783182539
0.012856	0.262192	-0.000952	8673.730928148003	1.133439	1.122539	1.1356889422260703	1.124788361263492	1.1278816563636362	1.1169823532841268
0.012857	0.262070	-0.000983	8669.692791148003	1.133405	1.122511	1.1356551172371332	1.1247605362293651	1.1278478313746993	1.11695452825
0.012859	0.261978	-0.000964	8666.664189148003	1.133372	1.122481	1.1356224672592592	1.1247308861611112	1.1278151813968251	1.116924878181746
0.012860	0.261780	-0.000916	8660.102217148004	1.133339	1.122457	1.1355896422703224	1.1247070611269843	1.1277823564078884	1.1169010531476191
0.012861	0.261566	-0.000977	8653.035479148004	1.133306	1.122432	1.1355568172813852	1.1246822360928572	1.1277495314189512	1.116876228113492
0.012862	0.261505	-0.000970	8651.016410148004	1.133272	1.122401	1.1355229922924484	1.1246514110587302	1.1277157064300143	1.116845403079365
0.012864	0.261337	-0.000970	8645.463973148004	1.133239	1.122375	1.1354903423145744	1.1246257609904762	1.1276830564521405	1.116819753011111
0.012865	0.261169	-0.000964	8639.911535148003	1.133205	1.122348	1.1354565173256372	1.124598935956349	1.1276492314632032	1.116792927976984
0.012866	0.261017	-0.000983	8634.863865148003	1.133171	1.122321	1.1354226923367003	1.1245721109222222	1.1276154064742663	1.116766102942857
0.012867	0.260834	-0.000952	8628.806660148004	1.133138	1.122295	1.1353898673477634	1.1245462858880952	1.1275825814853295	1.11674027790873
0.012869	0.260666	-0.000946	8623.254223148004	1.133105	1.122269	1.1353572173698894	1.1245206358198412	1.1275499315074553	1.116714627840476
0.012870	0.260590	-0.000964	8620.730387148004	1.133072	1.122239	1.1353243923809524	1.1244908107857143	1.1275171065185186	1.1166848028063492
0.012871	0.260406	-0.000958	8614.673183148003	1.133038	1.122213	1.1352905673920153	1.1244649857515872	1.1274832815295812	1.116658977772222
0.012872	0.260269	-0.000970	8610.130279148003	1.133005	1.122186	1.1352577424030785	1.1244381607174603	1.1274504565406445	1.1166321527380951
0.012874	0.260132	-0.000940	8605.587376148003	1.132972	1.122159	1.1352250924252045	1.1244115106492063	1.1274178065627707	1.1166055026698412
0.012875	0.260010	-0.000940	8601.549239148004	1.132940	1.122131	1.1351932674362675	1.1243836856150793	1.1273859815738336	1.1165776776357141
0.012876	0.259796	-0.000922	8594.482501148004	1.132908	1.122108	1.1351614424473304	1.1243608605809525	1.1273541565848966	1.1165548526015874
0.012877	0.259613	-0.000958	8588.425296148003	1.132874	1.122082	1.1351276174583933	1.1243350355468253	1.1273203315959592	1.1165290275674602
0.012879	0.259552	-0.000995	8586.406228148004	1.132841	1.122051	1.1350949674805195	1.1243043854785713	1.1272876816180855	1.116498377499206
0.012880	0.259384	-0.000928	8580.853790148003	1.132808	1.122025	1.1350621424915825	1.1242785604444445	1.1272548566291487	1.1164725524650794
0.012881	0.259201	-0.000946	8574.796586148004	1.132775	1.122000	1.1350293175026456	1.1242537354103175	1.1272220316402115	1.1164477274309523
0.012882	0.259033	-0.001013	8569.244148148004	1.132740	1.121972	1.1349944925137085	1.1242259103761905	1.1271872066512745	1.1164199023968253
0.012884	0.258926	-0.000970	8565.710779148003	1.132707	1.121943	1.1349618425358345	1.1241972603079364	1.1271545566734007	1.1163912523285713
0.012885	0.258789	-0.000934	8561.167875148003	1.132674	1.121916	1.1349290175468976	1.1241704352738093	1.1271217316844635	1.1163644272944442
0.012886	0.258621	-0.000958	8555.615438148003	1.132641	1.121890	1.1348961925579606	1.1241446102396826	1.1270889066955267	1.1163386022603174
0.012887	0.258453	-0.000970	8550.063000148004	1.132607	1.121863	1.1348623675690235	1.1241177852055557	1.1270550817065894	1.1163117772261906
0.012889	0.258286	-0.000946	8544.510563148004	1.132574	1.121837	1.1348297175911495	1.1240921351373017	1.1270224317287156	1.1162861271579365
0.012890	0.258087	-0.000970	8537.948591148004	1.132541	1.121812	1.1347968926022127	1.1240673101031746	1.1269896067397789	1.1162613021238095
0.012891	0.257996	-0.001001	8534.919989148004	1.132506	1.121781	1.1347620676132757	1.1240364850690476	1.1269547817508418	1.1162304770896825
0.012892	0.257843	-0.000952	8529.872318148004	1.132473	1.121754	1.1347292426243387	1.1240096600349205	1.1269219567619047	1.1162036520555554
0.012894	0.257675	-0.000964	8524.319880148003	1.132440	1.121728	1.1346965926464645	1.1239840099666667	1.1268893067840304	1.1161780019873015
0.012895	0.257553	-0.000946	8520.281744148004	1.132407	1.121700	1.1346637676575275	1.1239561849325397	1.1268564817950937	1.1161501769531745
0.012896	0.257416	-0.000940	8515.738841148004	1.132374	1.121673	1.1346309426685905	1.1239293598984126	1.1268236568061565	1.1161233519190474
0.012897	0.257263	-0.000970	8510.691170148004	1.132341	1.121646	1.1345981176796538	1.1239025348642857	1.1267908318172197	1.1160965268849206
0.012899	0.257111	-0.000970	8505.643500148004	1.132307	1.121619	1.1345644677017797	1.1238758847960317	1.1267571818393458	1.1160698768166666
0.012900	0.256927	-0.000958	8499.586295148003	1.132274	1.121593	1.1345316427128427	1.1238500597619048	1.1267243568504086	1.1160440517825396
0.012901	0.256775	-0.000977	8494.538624148003	1.132240	1.121566	1.1344978177239056	1.123823234727778	1.1266905318614717	1.1160172267484127
0.012902	0.256531	-0.000952	8486.462352148003	1.132207	1.121543	1.1344649927349686	1.1238004096936507	1.1266577068725345	1.1159944017142855
0.012904	0.256500	-0.000983	8485.452817148003	1.132173	1.121510	1.134431342757095	1.1237677596253968	1.126624056894661	1.1159617516460316
0.012905	0.256332	-0.000952	8479.900380148003	1.132140	1.121484	1.1343985177681577	1.1237419345912698	1.1265912319057239	1.1159359266119047
0.012906	0.256134	-0.000964	8473.338408148004	1.132106	1.121459	1.1343646927792208	1.1237171095571428	1.126557406916787	1.1159111015777776
0.012907	0.256073	-0.001025	8471.319340148004	1.132071	1.121426	1.1343298677902838	1.123684284523016	1.12652258192785	1.1158782765436508
0.012909	0.255890	-0.000952	8465.262135148003	1.132038	1.121400	1.13429721781241	1.1236586344547619	1.1264899319499762	1.1158526264753967
0.012910	0.255707	-0.000977	8459.204931148004	1.132004	1.121374	1.1342633928234729	1.123632809420635	1.1264561069610388	1.1158268014412698
0.012911	0.255585	-0.000989	8455.166794148003	1.131970	1.121345	1.1342295678345358	1.123603984386508	1.126422281972102	1.1157979764071428
0.012912	0.255402	-0.001025	8449.109590148004	1.131935	1.121318	1.1341947428455987	1.123577159352381	1.126387456983165	1.1157711513730157
0.012914	0.255310	-0.000952	8446.080987148003	1.131901	1.121288	1.1341610928677248	1.123547509284127	1.126353807005291	1.1157415013047618
0.012915	0.255051	-0.000952	8437.499948148003	1.131868	1.121266	1.134128267878788	1.12352568425	1.1263209820163542	1.115719676270635
0.012916	0.254974	-0.000977	8434.976112148004	1.131834	1.121235	1.134094442889851	1.123494859215873	1.1262871570274169	1.115688851236508
0.012917	0.254807	-0.000989	8429.423675148004	1.131800	1.121208	1.1340606179009138	1.123468034181746	1.12625333203848	1.1156620262023809
0.012919	0.254593	-0.000952	8422.356936148004	1.131767	1.121183	1.1340279679230398	1.123443384113492	1.1262206820606058	1.115637376134127
0.012920	0.254486	-0.001013	8418.823567148003	1.131732	1.121153	1.1339931429341028	1.1234135590793652	1.1261858570716687	1.1156075511
0.012921	0.254379	-0.000970	8415.290197148004	1.131698	1.121124	1.1339593179451661	1.123384734045238	1.1261520320827323	1.115578726065873
0.012922	0.254135	-0.000958	8407.213925148004	1.131665	1.121100	1.133926492956229	1.1233609090111112	1.126119207093795	1.115554901031746
0.012924	0.254028	-0.001019	8403.680555148003	1.131630	1.121070	1.1338918429783549	1.1233312589428572	1.126084557115921	1.115525250963492
0.012925	0.253891	-0.001001	8399.137652148003	1.131595	1.121041	1.1338570179894178	1.12330243390873	1.126049732126984	1.115496425929365
0.012926	0.253708	-0.000989	8393.080447148004	1.131561	1.121014	1.133823193000481	1.1232756088746032	1.1260159071380471	1.115469600895238
0.012927	0.253601	-0.000983	8389.547078148003	1.131527	1.120985	1.133789368011544	1.123246783840476	1.1259820821491102	1.115440775861111
0.012929	0.253464	-0.000977	8385.004174148004	1.131493	1.120957	1.1337557180336701	1.1232191337722222	1.1259484321712363	1.115413125792857
0.012930	0.253220	-0.000940	8376.927901148003	1.131460	1.120934	1.133722893044733	1.1231963087380954	1.125915607182299	1.1153903007587302
0.012931	0.253113	-0.001031	8373.394532148004	1.131425	1.120903	1.133688068055796	1.1231654837039682	1.125880782193362	1.115359475724603
0.012932	0.252930	-0.001019	8367.337327148003	1.131390	1.120875	1.1336532430668589	1.1231376586698414	1.125845957204425	1.1153316506904762
0.012934	0.252853	-0.000977	8364.813492148003	1.131355	1.120844	1.1336185930889853	1.1231070086015873	1.1258113072265514	1.1153010006222221
0.012935	0.252655	-0.000970	8358.251521148004	1.131321	1.120819	1.1335847681000482	1.1230821835674603	1.125777482237614	1.115276175588095
0.012936	0.252487	-0.001031	8352.699083148003	1.131286	1.120790	1.1335499431111111	1.1230533585333333	1.125742657248677	1.1152473505539682
0.012937	0.252426	-0.000995	8350.680015148004	1.131252	1.120758	1.133516118122174	1.1230215334992062	1.1257088322597402	1.115215525519841
0.012939	0.252228	-0.000952	8344.118043148004	1.131218	1.120733	1.1334824681443	1.1229968834309523	1.1256751822818662	1.1151908754515871
0.012940	0.252014	-0.000995	8337.051304148003	1.131184	1.120708	1.1334486431553632	1.1229720583968255	1.1256413572929294	1.1151660504174603
0.012941	0.251923	-0.001019	8334.022702148004	1.131149	1.120677	1.1334138181664262	1.1229412333626982	1.1256065323039923	1.115135225383333
0.012942	0.251755	-0.000977	8328.470264148003	1.131115	1.120649	1.1333799931774893	1.1229134083285714	1.1255727073150554	1.1151074003492063
0.012944	0.251633	-0.000977	8324.432128148004	1.131081	1.120620	1.1333463431996151	1.1228847582603174	1.125539057337181	1.1150787502809523
0.012945	0.251465	-0.001031	8318.879691148004	1.131045	1.120592	1.1333105182106782	1.1228569332261904	1.1255032323482443	1.1150509252468253
0.012946	0.251328	-0.001007	8314.336787148004	1.131011	1.120563	1.1332766932217413	1.1228281081920635	1.1254694073593074	1.1150221002126983
0.012947	0.251175	-0.000958	8309.289117148004	1.130977	1.120536	1.1332428682328042	1.1228012831579366	1.1254355823703701	1.1149952751785714
0.012949	0.251007	-0.001007	8303.736679148004	1.130942	1.120508	1.1332082182549301	1.1227736330896827	1.125400932392496	1.1149676251103176
0.012950	0.250885	-0.001007	8299.698543148002	1.130908	1.120478	1.1331743932659932	1.1227438080555556	1.1253671074035592	1.1149378000761905
0.012951	0.250671	-0.000964	8292.631804148003	1.130874	1.120453	1.1331405682770561	1.1227189830214286	1.1253332824146223	1.1149129750420634
0.012952	0.250565	-0.001013	8289.098434148003	1.130839	1.120423	1.1331057432881193	1.1226891579873015	1.1252984574256852	1.1148831500079364
0.012954	0.250427	-0.000995	8284.555531148004	1.130805	1.120394	1.1330720933102454	1.1226605079190475	1.1252648074478113	1.1148544999396823
0.012955	0.250275	-0.000964	8279.507861148004	1.130771	1.120367	1.1330382683213083	1.1226336828849206	1.1252309824588744	1.1148276749055555
0.012956	0.250076	-0.001025	8272.945889148003	1.130735	1.120340	1.1330024433323713	1.1226068578507935	1.1251951574699373	1.1148008498714284
0.012957	0.249939	-0.001044	8268.402985148003	1.130699	1.120309	1.1329666183434342	1.1225760328166667	1.125159332481	1.1147700248373016
0.012959	0.249802	-0.001019	8263.860082148003	1.130664	1.120280	1.1329319683655603	1.1225473827484127	1.1251246825031265	1.1147413747690476
0.012960	0.249634	-0.000983	8258.307644148003	1.130630	1.120252	1.1328981433766234	1.1225195577142857	1.1250908575141896	1.1147135497349205
0.012961	0.249512	-0.001025	8254.269508148003	1.130594	1.120222	1.1328623183876865	1.1224897326801588	1.1250550325252524	1.1146837247007937
0.012962	0.249374	-0.001007	8249.726604148003	1.130560	1.120193	1.1328284933987494	1.1224609076460317	1.1250212075363155	1.1146548996666665
0.012964	0.249191	-0.000989	8243.669400148003	1.130525	1.120166	1.1327938434208755	1.1224342575777777	1.1249865575584415	1.1146282495984126
0.012965	0.249039	-0.001044	8238.621729148004	1.130489	1.120136	1.1327580184319386	1.1224044325436509	1.1249507325695047	1.1145984245642857
0.012966	0.248962	-0.001031	8236.097894148003	1.130454	1.120104	1.1327231934430015	1.1223726075095237	1.1249159075805677	1.1145665995301586
0.012967	0.248749	-0.000970	8229.031155148003	1.130419	1.120079	1.1326883684540645	1.122347782475397	1.1248810825916307	1.1145417744960318
0.012969	0.248581	-0.001013	8223.478718148004	1.130384	1.120051	1.1326537184761905	1.1223201324071428	1.1248464326137566	1.1145141244277776
0.012970	0.248444	-0.001031	8218.935814148004	1.130349	1.120021	1.1326188934872536	1.1222903073730157	1.1248116076248196	1.1144842993936506
0.012971	0.248291	-0.001025	8213.888144148003	1.130313	1.119992	1.1325830684983165	1.122261482338889	1.1247757826358824	1.1144554743595239
0.012972	0.248077	-0.000995	8206.821405148003	1.130278	1.119966	1.1325482435093794	1.1222356573047618	1.1247409576469454	1.1144296493253967
0.012974	0.247971	-0.001025	8203.288036148004	1.130243	1.119935	1.1325135935315056	1.1222050072365077	1.1247063076690718	1.1143989992571426
0.012975	0.247849	-0.001025	8199.249899148004	1.130208	1.119905	1.1324787685425686	1.1221751822023809	1.1246714826801347	1.1143691742230157
0.012976	0.247726	-0.001007	8195.211763148003	1.130173	1.119875	1.1324439435536315	1.122145357168254	1.1246366576911977	1.1143393491888889
0.012977	0.247559	-0.000995	8189.659325148003	1.130138	1.119847	1.1324091185646947	1.122117532134127	1.1246018327022607	1.1143115241547619
0.012979	0.247391	-0.001056	8184.106888148002	1.130102	1.119818	1.1323734685868205	1.122088882065873	1.1245661827243865	1.1142828740865078
0.012980	0.247238	-0.000989	8179.059217148002	1.130067	1.119789	1.1323386435978835	1.122060057031746	1.1245313577354494	1.114254049052381
0.012981	0.247055	-0.001038	8173.002013148003	1.130031	1.119761	1.1323028186089465	1.122032231997619	1.1244955327465127	1.1142262240182539
0.012982	0.246902	-0.001038	8167.954342148003	1.129995	1.119732	1.1322669936200096	1.122003406963492	1.1244597077575755	1.114197398984127
0.012984	0.246796	-0.001038	8164.420973148002	1.129960	1.119700	1.1322323436421358	1.121971756895238	1.124425057779702	1.114165748915873
0.012985	0.246643	-0.001007	8159.373302148002	1.129924	1.119671	1.1321965186531986	1.1219429318611112	1.1243892327907647	1.114136923881746
0.012986	0.246506	-0.001038	8154.8303991480025	1.129889	1.119641	1.1321616936642616	1.1219131068269843	1.1243544078018277	1.1141070988476192
0.012987	0.246368	-0.001019	8150.287495148003	1.129853	1.119612	1.1321258686753246	1.1218842817928572	1.1243185828128905	1.114078273813492
