Repository: pietracorvo/HystAPI

# Example data

The example data in this folder is from measurements performed during my physics bachelor.

The material is **FeSi3** (iron with 3% silicon), aka 'electrical steel', the standard material for ring cores in trafos. 

Four of the five samples where treated with high pressure torison (HPT, 20 rotations at 20GPa), to achieve nanocristallisation of the grains, which has a huge impact on the magnetic properties of the material. The HPT deformation was done at 77K (under liquid nitrogen) and at 293K (at room temperature). Afterwards some samples were heat treated at a temperature of 493K (for two hours) to anneal defects from the deformation process.

The five samples are:

File: testData/FeSi3_LN/G4_748V_151Hz_800000Fs0.txt (part 37 of 38)
--------------------------
t	U1	U2	H	Braw	Jraw	B_drift	 J_drift	B_corr	J_corr
0.012596	-0.122314	0.003253	-4045.3927728974804	-1.074782	-1.069697	-1.075592870387893	-1.070489830107771	-1.081980725739848	-1.0768881367736942
0.012597	-0.122055	0.003271	-4036.8117328974804	-1.074668	-1.069594	-1.0754789347631224	-1.0703868930507774	-1.0818667901150774	-1.0767851997167006
0.012599	-0.121872	0.003314	-4030.7545288974807	-1.074554	-1.069487	-1.075365063513581	-1.07028001893679	-1.081752918865536	-1.0766783256027133
0.012600	-0.121628	0.003284	-4022.678255897481	-1.074440	-1.069384	-1.0752511278888104	-1.0701770818797962	-1.0816389832407654	-1.0765753885457194
0.012601	-0.121384	0.003290	-4014.6019828974804	-1.074326	-1.069280	-1.0751371922640394	-1.0700731448228027	-1.0815250476159943	-1.076471451488726
0.012602	-0.121185	0.003302	-4008.040010897481	-1.074211	-1.069173	-1.0750222566392689	-1.069966207765809	-1.0814101119912238	-1.0763645144317322
0.012604	-0.120911	0.003326	-3998.954204897481	-1.074096	-1.069070	-1.0749073853897273	-1.0698633336518217	-1.0812952407416823	-1.076261640317745
0.012605	-0.120743	0.003320	-3993.4017668974802	-1.073981	-1.068961	-1.0747924497649566	-1.0697543965948282	-1.0811803051169115	-1.0761527032607514
0.012606	-0.120514	0.003363	-3985.830260897481	-1.073864	-1.068855	-1.0746755141401858	-1.0696484595378344	-1.0810633694921408	-1.0760467662037576
0.012607	-0.120239	0.003345	-3976.7444538974805	-1.073748	-1.068750	-1.0745595785154152	-1.0695435224808407	-1.0809474338673701	-1.075941829146764
0.012609	-0.119995	0.003333	-3968.668180897481	-1.073633	-1.068645	-1.0744447072658738	-1.0694386483668534	-1.0808325626178288	-1.0758369550327767
0.012610	-0.119797	0.003320	-3962.1062098974808	-1.073518	-1.068538	-1.0743297716411029	-1.0693317113098597	-1.0807176269930578	-1.075730017975783
0.012611	-0.119659	0.003345	-3957.563305897481	-1.073402	-1.068428	-1.0742138360163322	-1.069221774252866	-1.0806016913682872	-1.0756200809187892
0.012612	-0.119308	0.003326	-3945.9536638974805	-1.073286	-1.068327	-1.0740979003915614	-1.0691208371958725	-1.0804857557435164	-1.0755191438617957
0.012614	-0.119141	0.003381	-3940.4012268974802	-1.073169	-1.068217	-1.07398102914202	-1.069010963081885	-1.080368884493975	-1.0754092697478081
0.012615	-0.118835	0.003363	-3930.305885897481	-1.073053	-1.068113	-1.0738650935172493	-1.0689070260248914	-1.0802529488692043	-1.0753053326908146
0.012616	-0.118668	0.003345	-3924.7534478974803	-1.072937	-1.068004	-1.0737491578924787	-1.0687980889678976	-1.0801370132444337	-1.0751963956338209
0.012617	-0.118408	0.003381	-3916.1724078974803	-1.072820	-1.067897	-1.073632222267708	-1.0686911519109041	-1.080020077619663	-1.0750894585768274
0.012619	-0.118195	0.003387	-3909.1056688974804	-1.072702	-1.067789	-1.0735143510181664	-1.0685832777969169	-1.0799022063701214	-1.07498158446284
0.012620	-0.117981	0.003339	-3902.038930897481	-1.072586	-1.067682	-1.0733984153933958	-1.0684763407399231	-1.0797862707453507	-1.0748746474058464
0.012621	-0.117722	0.003339	-3893.457890897481	-1.072470	-1.067577	-1.073282479768625	-1.0683714036829295	-1.0796703351205799	-1.0747697103488527
0.012622	-0.117447	0.003424	-3884.3720838974805	-1.072352	-1.067470	-1.0731645441438542	-1.0682644666259355	-1.0795523994958092	-1.0746627732918588
0.012624	-0.117310	0.003430	-3879.8291798974806	-1.072234	-1.067357	-1.0730466728943127	-1.0681515925119482	-1.0794345282462676	-1.0745498991778715
0.012625	-0.117020	0.003369	-3870.2386058974807	-1.072116	-1.067252	-1.072928737269542	-1.0680466554549548	-1.079316592621497	-1.074444962120878
0.012626	-0.116806	0.003418	-3863.1718678974803	-1.071998	-1.067142	-1.0728108016447713	-1.0679367183979611	-1.0791986569967262	-1.0743350250638843
0.012627	-0.116608	0.003461	-3856.609895897481	-1.071878	-1.067031	-1.0726908660200007	-1.0678257813409675	-1.0790787213719557	-1.0742240880068907
0.012629	-0.116379	0.003430	-3849.0383898974806	-1.071759	-1.066921	-1.072571994770459	-1.06771590722698	-1.078959850122414	-1.0741142138929032
0.012630	-0.116119	0.003424	-3840.4573498974805	-1.071641	-1.066814	-1.0724540591456884	-1.0676089701699862	-1.0788419144976433	-1.0740072768359095
0.012631	-0.115936	0.003394	-3834.400145897481	-1.071522	-1.066703	-1.0723351235209178	-1.0674980331129926	-1.0787229788728727	-1.0738963397789159
0.012632	-0.115646	0.003467	-3824.809571897481	-1.071403	-1.066595	-1.072216187896147	-1.067390096055999	-1.0786040432481019	-1.0737884027219222
0.012634	-0.115417	0.003424	-3817.2380658974807	-1.071284	-1.066486	-1.0720973166466052	-1.0672812219420118	-1.0784851719985602	-1.073679528607935
0.012635	-0.115234	0.003461	-3811.1808608974807	-1.071164	-1.066374	-1.0719773810218347	-1.067169284885018	-1.0783652363737897	-1.0735675915509413
0.012636	-0.114975	0.003479	-3802.599821897481	-1.071043	-1.066264	-1.071856445397064	-1.0670593478280246	-1.078244300749019	-1.0734576544939478
0.012637	-0.114731	0.003503	-3794.5235488974804	-1.070922	-1.066153	-1.0717355097722931	-1.0669484107710305	-1.0781233651242481	-1.0733467174369538
0.012639	-0.114532	0.003485	-3787.961576897481	-1.070801	-1.066040	-1.0716146385227516	-1.0668355366570434	-1.0780024938747066	-1.0732338433229667
0.012640	-0.114334	0.003473	-3781.3996048974805	-1.070681	-1.065928	-1.071494702897981	-1.0667235996000497	-1.077882558249936	-1.073121906265973
0.012641	-0.114044	0.003467	-3771.8090308974806	-1.070561	-1.065820	-1.0713747672732103	-1.066615662543056	-1.0777626226251653	-1.0730139692089793
0.012642	-0.113754	0.003491	-3762.218456897481	-1.070439	-1.065711	-1.0712528316484395	-1.0665067254860625	-1.0776406870003945	-1.0729050321519857
0.012644	-0.113617	0.003534	-3757.6755538974803	-1.070318	-1.065595	-1.0711319603988982	-1.066390851372075	-1.0775198157508532	-1.0727891580379982
0.012645	-0.113373	0.003461	-3749.5992808974806	-1.070197	-1.065484	-1.0710110247741276	-1.0662799143150814	-1.0773988801260825	-1.0726782209810046
0.012646	-0.113129	0.003510	-3741.523007897481	-1.070075	-1.065373	-1.0708890891493568	-1.0661689772580876	-1.0772769445013117	-1.0725672839240108
0.012647	-0.112915	0.003546	-3734.4562698974805	-1.069953	-1.065259	-1.070767153524586	-1.066055040201094	-1.077155008876541	-1.0724533468670172
0.012649	-0.112732	0.003534	-3728.3990648974805	-1.069830	-1.065144	-1.0706442822750446	-1.0659401660871068	-1.0770321376269996	-1.07233847275303
0.012650	-0.112457	0.003534	-3719.313257897481	-1.069708	-1.065033	-1.0705223466502738	-1.065829229030113	-1.0769102020022288	-1.0722275356960362
0.012651	-0.112259	0.003552	-3712.7512858974806	-1.069585	-1.064918	-1.070399411025503	-1.0657142919731195	-1.076787266377458	-1.0721125986390427
0.012652	-0.112000	0.003546	-3704.1702458974805	-1.069462	-1.064806	-1.0702764754007321	-1.0656023549161255	-1.076664330752687	-1.0720006615820488
0.012654	-0.111740	0.003534	-3695.589206897481	-1.069339	-1.064694	-1.070153604151191	-1.0654904808021384	-1.076541459503146	-1.0718887874680616
0.012655	-0.111511	0.003558	-3688.0177008974806	-1.069216	-1.064580	-1.07003066852642	-1.0653765437451448	-1.076418523878375	-1.071774850411068
0.012656	-0.111343	0.003571	-3682.465262897481	-1.069092	-1.064463	-1.0699067329016494	-1.065259606688151	-1.0762945882536044	-1.0716579133540742
0.012657	-0.111084	0.003583	-3673.884222897481	-1.068968	-1.064350	-1.0697827972768785	-1.0651466696311573	-1.0761706526288335	-1.0715449762970806
0.012659	-0.110855	0.003583	-3666.312717897481	-1.068844	-1.064235	-1.069658926027337	-1.06503179551717	-1.076046781379292	-1.0714301021830932
0.012660	-0.110657	0.003613	-3659.7507458974806	-1.068719	-1.064119	-1.0695339904025665	-1.0649158584601763	-1.0759218457545214	-1.0713141651260996
0.012661	-0.110382	0.003577	-3650.66493889748	-1.068594	-1.064006	-1.0694090547777957	-1.0648029214031827	-1.0757969101297506	-1.071201228069106
0.012662	-0.110168	0.003613	-3643.5981998974803	-1.068469	-1.063890	-1.069284119153025	-1.064686984346189	-1.0756719745049799	-1.0710852910121123
0.012664	-0.109940	0.003613	-3636.0266948974804	-1.068344	-1.063774	-1.0691592479034835	-1.0645711102322017	-1.0755471032554385	-1.070969416898125
0.012665	-0.109726	0.003601	-3628.9599558974805	-1.068219	-1.063658	-1.069034312278713	-1.064455173175208	-1.075422167630668	-1.0708534798411313
0.012666	-0.109436	0.003595	-3619.3693818974807	-1.068094	-1.063545	-1.0689093766539421	-1.0643422361182144	-1.075297232005897	-1.0707405427841377
0.012667	-0.109253	0.003638	-3613.3121768974806	-1.067969	-1.063427	-1.0687844410291714	-1.0642242990612205	-1.0751722963811263	-1.0706226057271437
0.012669	-0.109100	0.003638	-3608.2645068974807	-1.067843	-1.063307	-1.06865856977963	-1.0641044249472333	-1.075046425131585	-1.0705027316131566
0.012670	-0.108826	0.003607	-3599.1786998974803	-1.067717	-1.063193	-1.068532634154859	-1.0639904878902398	-1.074920489506814	-1.070388794556163
0.012671	-0.108521	0.003687	-3589.08335889748	-1.067590	-1.063078	-1.0684056985300885	-1.063875550833246	-1.0747935538820435	-1.0702738574991693
0.012672	-0.108398	0.003699	-3585.0452218974806	-1.067462	-1.062956	-1.0682777629053177	-1.0637536137762524	-1.0746656182572727	-1.0701519204421757
0.012674	-0.108124	0.003656	-3575.95941489748	-1.067335	-1.062840	-1.0681508916557763	-1.063637739662265	-1.0745387470077312	-1.0700360463281882
0.012675	-0.107880	0.003656	-3567.883142897481	-1.067208	-1.062723	-1.0680239560310054	-1.0635208026052714	-1.0744118113829604	-1.0699191092711946
0.012676	-0.107651	0.003699	-3560.3116368974806	-1.067080	-1.062605	-1.0678960204062349	-1.0634028655482777	-1.0742838757581898	-1.069801172214201
0.012677	-0.107468	0.003723	-3554.2544318974806	-1.066951	-1.062483	-1.067767084781464	-1.063280928491284	-1.074154940133419	-1.0696792351572073
0.012679	-0.107193	0.003711	-3545.16862489748	-1.066822	-1.062366	-1.0676382135319225	-1.0631640543772967	-1.0740260688838774	-1.06956236104322
0.012680	-0.106995	0.003693	-3538.606653897481	-1.066694	-1.062246	-1.067510277907152	-1.0630441173203031	-1.0738981332591069	-1.0694424239862264
0.012681	-0.106720	0.003711	-3529.5208468974806	-1.066565	-1.062129	-1.0673813422823812	-1.0629271802633096	-1.0737691976343362	-1.0693254869292328
0.012682	-0.106583	0.003748	-3524.9779428974807	-1.066436	-1.062005	-1.0672524066576103	-1.0628032432063157	-1.0736402620095653	-1.069201549872239
0.012684	-0.106247	0.003754	-3513.8730678974807	-1.066306	-1.061889	-1.067122535408069	-1.0626873690923284	-1.0735103907600239	-1.0690856757582516
0.012685	-0.106110	0.003735	-3509.3301648974802	-1.066176	-1.061765	-1.0669925997832983	-1.0625634320353348	-1.0733804551352533	-1.068961738701258
0.012686	-0.105820	0.003717	-3499.7395908974804	-1.066047	-1.061648	-1.0668636641585274	-1.062446494978341	-1.0732515195104824	-1.0688448016442642
0.012687	-0.105591	0.003778	-3492.16808489748	-1.065916	-1.061527	-1.066732728533757	-1.0623255579213475	-1.0731205838857119	-1.0687238645872708
0.012689	-0.105377	0.003760	-3485.1013458974803	-1.065786	-1.061406	-1.0666028572842152	-1.06220468380736	-1.0729907126361702	-1.0686029904732832
0.012690	-0.105194	0.003717	-3479.0441418974806	-1.065657	-1.061284	-1.0664739216594448	-1.0620827467503662	-1.0728617770113997	-1.0684810534162894
0.012691	-0.104919	0.003760	-3469.95833489748	-1.065527	-1.061165	-1.0663439860346737	-1.0619638096933726	-1.0727318413866287	-1.0683621163592958
0.012692	-0.104645	0.003796	-3460.8725278974807	-1.065395	-1.061045	-1.0662120504099033	-1.061843872636379	-1.0725999057618583	-1.0682421793023023
0.012694	-0.104538	0.003809	-3457.3391578974806	-1.065264	-1.060918	-1.0660811791603617	-1.0617169985223918	-1.0724690345123167	-1.068115305188315
0.012695	-0.104248	0.003687	-3447.748583897481	-1.065135	-1.060801	-1.0659522435355908	-1.0616000614653982	-1.0723400988875458	-1.0679983681313214
0.012696	-0.103943	0.003827	-3437.6532428974806	-1.065003	-1.060682	-1.0658203079108202	-1.0614811244084044	-1.0722081632627751	-1.0678794310743276
0.012697	-0.103836	0.003790	-3434.119873897481	-1.064872	-1.060555	-1.0656893722860494	-1.0613541873514105	-1.0720772276380044	-1.0677524940173337
0.012699	-0.103561	0.003772	-3425.0340668974804	-1.064741	-1.060436	-1.065558501036508	-1.0612353132374233	-1.071946356388463	-1.0676336199033465
0.012700	-0.103302	0.003784	-3416.4530268974804	-1.064609	-1.060315	-1.0654265654117372	-1.0611143761804296	-1.0718144207636922	-1.0675126828463528
0.012701	-0.103149	0.003833	-3411.4053568974805	-1.064476	-1.060189	-1.0652936297869666	-1.060988439123436	-1.0716814851389216	-1.0673867457893593
0.012702	-0.102890	0.003864	-3402.8243168974805	-1.064343	-1.060066	-1.0651606941621958	-1.0608655020664424	-1.0715485495141508	-1.0672638087323656
0.012704	-0.102600	0.003809	-3393.2337428974806	-1.064210	-1.059945	-1.0650278229126544	-1.0607446279524548	-1.0714156782646094	-1.067142934618378
0.012705	-0.102386	0.003851	-3386.1670038974808	-1.064077	-1.059821	-1.0648948872878836	-1.0606206908954612	-1.0712827426398386	-1.0670189975613844
0.012706	-0.102173	0.003882	-3379.100264897481	-1.063943	-1.059696	-1.064760951663113	-1.0604957538384676	-1.0711488070150679	-1.0668940605043908
0.012707	-0.101944	0.003857	-3371.528759897481	-1.063809	-1.059571	-1.0646270160383422	-1.060370816781474	-1.0710148713902972	-1.0667691234473973
0.012709	-0.101669	0.003864	-3362.4429528974806	-1.063675	-1.059449	-1.0644931447888006	-1.0602489426674868	-1.0708810001407556	-1.06664724933341
0.012710	-0.101578	0.003894	-3359.414349897481	-1.063540	-1.059318	-1.06435820916403	-1.060118005610493	-1.070746064515985	-1.0665163122764163
0.012711	-0.101273	0.003864	-3349.3190088974807	-1.063406	-1.059196	-1.0642242735392593	-1.0599960685534995	-1.0706121288912143	-1.0663943752194227
0.012712	-0.100998	0.003888	-3340.2332018974803	-1.063271	-1.059073	-1.0640893379144887	-1.0598731314965055	-1.0704771932664436	-1.0662714381624288
0.012714	-0.100845	0.003925	-3335.1855318974804	-1.063136	-1.058944	-1.0639544666649472	-1.0597442573825184	-1.0703423220169022	-1.0661425640484417
0.012715	-0.100616	0.003882	-3327.61402589748	-1.063001	-1.058818	-1.0638195310401763	-1.0596183203255247	-1.0702073863921313	-1.066016626991448
0.012716	-0.100357	0.003906	-3319.032985897481	-1.062865	-1.058694	-1.0636835954154056	-1.059494383268531	-1.0700714507673605	-1.0658926899344543
0.012717	-0.100098	0.003918	-3310.451945897481	-1.062730	-1.058568	-1.063548659790635	-1.0593684462115374	-1.06993651514259	-1.0657667528774606
0.012719	-0.099884	0.003937	-3303.3852078974805	-1.062593	-1.058441	-1.0634117885410934	-1.0592415720975499	-1.0697996438930484	-1.065639878763473
0.012720	-0.099686	0.003931	-3296.823235897481	-1.062457	-1.058313	-1.0632758529163227	-1.0591136350405563	-1.0696637082682776	-1.0655119417064796
0.012721	-0.099457	0.003949	-3289.251729897481	-1.062320	-1.058186	-1.063138917291552	-1.0589866979835627	-1.069526772643507	-1.065385004649486
0.012722	-0.099274	0.003937	-3283.19452589748	-1.062184	-1.058057	-1.0630029816667812	-1.058857760926569	-1.0693908370187362	-1.0652560675924923
0.012724	-0.098969	0.003900	-3273.099184897481	-1.062048	-1.057934	-1.0628671104172398	-1.0587348868125817	-1.0692549657691948	-1.0651331934785049
0.012725	-0.098663	0.003937	-3263.0038438974807	-1.061912	-1.057810	-1.062731174792469	-1.058610949755588	-1.069119030144424	-1.0650092564215112
0.012726	-0.098526	0.004016	-3258.460939897481	-1.061773	-1.057677	-1.0625922391676985	-1.0584780126985944	-1.0689800945196535	-1.0648763193645177
0.012727	-0.098312	0.003973	-3251.394200897481	-1.061635	-1.057548	-1.0624543035429277	-1.0583490756416005	-1.0688421588948827	-1.0647473823075237
0.012729	-0.098038	0.003949	-3242.3083938974805	-1.061498	-1.057422	-1.0623174322933862	-1.0582232015276134	-1.0687052876453411	-1.0646215081935366
0.012730	-0.097809	0.004022	-3234.7368888974806	-1.061359	-1.057293	-1.0621784966686154	-1.0580942644706197	-1.0685663520205704	-1.064492571136543
0.012731	-0.097641	0.003998	-3229.184450897481	-1.061220	-1.057161	-1.0620395610438447	-1.057962327413626	-1.0684274163957996	-1.0643606340795493
0.012732	-0.097351	0.004041	-3219.59387689748	-1.061080	-1.057033	-1.061899625419074	-1.0578343903566323	-1.068287480771029	-1.0642326970225555
0.012734	-0.097168	0.004047	-3213.53667189748	-1.060940	-1.056901	-1.0617597541695325	-1.057702516242645	-1.0681476095214875	-1.0641008229085682
0.012735	-0.096924	0.004022	-3205.460399897481	-1.060800	-1.056771	-1.0616198185447618	-1.0575725791856512	-1.0680076738967168	-1.0639708858515744
0.012736	-0.096680	0.004053	-3197.38412689748	-1.060660	-1.056641	-1.061479882919991	-1.0574426421286576	-1.067867738271946	-1.0638409487945808
0.012737	-0.096420	0.004041	-3188.80308689748	-1.060520	-1.056512	-1.0613399472952203	-1.057313705071664	-1.0677278026471753	-1.0637120117375871
0.012739	-0.096191	0.004089	-3181.231580897481	-1.060378	-1.056380	-1.061198076045679	-1.0571818309576768	-1.067585931397634	-1.0635801376236
0.012740	-0.096008	0.004065	-3175.17437689748	-1.060238	-1.056247	-1.061058140420908	-1.057048893900683	-1.067445995772863	-1.0634472005666062
0.012741	-0.095718	0.004010	-3165.5838028974804	-1.060098	-1.056119	-1.0609182047961374	-1.0569209568436895	-1.0673060601480924	-1.0633192635096127
0.012742	-0.095474	0.004126	-3157.5075298974807	-1.059956	-1.055987	-1.0607762691713665	-1.0567890197866956	-1.0671641245233214	-1.0631873264526188
0.012744	-0.095322	0.004041	-3152.4598588974804	-1.059815	-1.055852	-1.0606353979218253	-1.0566541456727083	-1.0670232532737802	-1.0630524523386315
0.012745	-0.095016	0.004102	-3142.3645178974803	-1.059673	-1.055723	-1.0604934622970545	-1.0565252086157146	-1.0668813176490095	-1.0629235152816379
0.012746	-0.094803	0.004114	-3135.2977798974807	-1.059530	-1.055589	-1.060350526672284	-1.0563912715587211	-1.0667383820242389	-1.0627895782246444
0.012747	-0.094635	0.004138	-3129.745341897481	-1.059387	-1.055453	-1.060207591047513	-1.0562553345017274	-1.066595446399468	-1.0626536411676506
0.012749	-0.094376	0.004138	-3121.164301897481	-1.059244	-1.055321	-1.0600647197979716	-1.0561234603877399	-1.0664525751499265	-1.062521767053663
0.012750	-0.094177	0.004095	-3114.6023298974806	-1.059101	-1.055187	-1.059921784173201	-1.0559895233307464	-1.066309639525156	-1.0623878299966696
0.012751	-0.093903	0.004144	-3105.51652289748	-1.058958	-1.055055	-1.05977884854843	-1.0558575862737527	-1.066166703900385	-1.062255892939676
0.012752	-0.093704	0.004126	-3098.954551897481	-1.058815	-1.054920	-1.0596359129236594	-1.055722649216759	-1.0660237682756144	-1.0621209558826823
0.012754	-0.093460	0.004150	-3090.8782788974804	-1.058671	-1.054786	-1.0594920416741178	-1.0555887751027717	-1.0658798970260728	-1.061987081768695
0.012755	-0.093231	0.004187	-3083.30677289748	-1.058526	-1.054651	-1.0593471060493473	-1.055453838045778	-1.0657349614013023	-1.0618521447117013
0.012756	-0.093079	0.004163	-3078.2591028974803	-1.058382	-1.054512	-1.0592031704245763	-1.0553149009887843	-1.0655910257765313	-1.0617132076547076
0.012757	-0.092789	0.004175	-3068.6685288974804	-1.058237	-1.054380	-1.0590582347998059	-1.0551829639317907	-1.0654460901517608	-1.061581270597714
0.012759	-0.092499	0.004156	-3059.0779548974806	-1.058093	-1.054248	-1.0589143635502642	-1.0550510898178034	-1.0653022189022192	-1.0614493964837266
0.012760	-0.092285	0.004193	-3052.0112158974807	-1.057948	-1.054112	-1.0587694279254936	-1.0549151527608096	-1.0651572832774485	-1.0613134594267328
0.012761	-0.092072	0.004181	-3044.944476897481	-1.057803	-1.053975	-1.0586244923007229	-1.0547782157038161	-1.0650123476526778	-1.0611765223697394
0.012762	-0.091843	0.004199	-3037.372971897481	-1.057657	-1.053839	-1.0584785566759523	-1.0546422786468224	-1.0648664120279072	-1.0610405853127456
0.012764	-0.091629	0.004193	-3030.30623289748	-1.057512	-1.053703	-1.0583336854264107	-1.054506404532835	-1.0647215407783657	-1.0609047111987582
0.012765	-0.091400	0.004230	-3022.734726897481	-1.057365	-1.053566	-1.05818674980164	-1.0543694674758413	-1.064574605153595	-1.0607677741417645
0.012766	-0.091141	0.004224	-3014.153686897481	-1.057219	-1.053430	-1.0580408141768691	-1.0542335304188477	-1.064428669528824	-1.060631837084771
0.012767	-0.090958	0.004266	-3008.09648289748	-1.057071	-1.053290	-1.0578928785520985	-1.054093593361854	-1.0642807339040534	-1.0604919000277773
0.012769	-0.090775	0.004224	-3002.03927789748	-1.056925	-1.053151	-1.0577470073025568	-1.0539547192478667	-1.0641348626545117	-1.0603530259137899
0.012770	-0.090454	0.004242	-2991.4391698974805	-1.056778	-1.053017	-1.0576000716777862	-1.0538207821908732	-1.0639879270297412	-1.0602190888567964
0.012771	-0.090240	0.004260	-2984.3724308974806	-1.056630	-1.052879	-1.0574521360530156	-1.0536828451338793	-1.0638399914049705	-1.0600811517998026
0.012772	-0.090027	0.004266	-2977.3056918974808	-1.056482	-1.052740	-1.0573042004282447	-1.0535439080768856	-1.0636920557801997	-1.0599422147428088
0.012774	-0.089844	0.004272	-2971.248487897481	-1.056334	-1.052599	-1.0571563291787034	-1.0534030339628984	-1.0635441845306584	-1.0598013406288216
0.012775	-0.089508	0.004291	-2960.14361289748	-1.056185	-1.052464	-1.0570073935539326	-1.0532680969059047	-1.0633952489058875	-1.059666403571828
0.012776	-0.089325	0.004358	-2954.086407897481	-1.056035	-1.052321	-1.0568574579291619	-1.053125159848911	-1.0632453132811168	-1.0595234665148343
0.012777	-0.089127	0.004309	-2947.5244358974805	-1.055885	-1.052180	-1.0567075223043911	-1.0529842227919173	-1.063095377656346	-1.0593825294578405
0.012779	-0.088867	0.004309	-2938.943396897481	-1.055735	-1.052041	-1.0565576510548498	-1.0528453486779301	-1.0629455064068047	-1.0592436553438533
0.012780	-0.088593	0.004364	-2929.8575898974805	-1.055584	-1.051902	-1.0564067154300791	-1.0527064116209361	-1.062794570782034	-1.0591047182868594
0.012781	-0.088470	0.004333	-2925.819452897481	-1.055434	-1.051757	-1.0562567798053082	-1.0525614745639427	-1.0626446351572632	-1.058959781229866
0.012782	-0.088165	0.004309	-2915.7241118974807	-1.055284	-1.051619	-1.0561068441805377	-1.052423537506949	-1.0624946995324926	-1.0588218441728723
0.012784	-0.087936	0.004352	-2908.1526058974805	-1.055134	-1.051478	-1.055956972930996	-1.0522826633929616	-1.062344828282951	-1.0586809700588848
0.012785	-0.087769	0.004376	-2902.60016889748	-1.054982	-1.051334	-1.0558050373062253	-1.052138726335968	-1.0621928926581803	-1.0585370330018913
0.012786	-0.087479	0.004346	-2893.0095948974804	-1.054831	-1.051195	-1.0556541016814547	-1.0519997892789745	-1.0620419570334096	-1.0583980959448978
0.012787	-0.087250	0.004382	-2885.43808889748	-1.054679	-1.051052	-1.0555021660566837	-1.0518568522219807	-1.0618900214086386	-1.058255158887904
0.012789	-0.087097	0.004431	-2880.3904188974802	-1.054526	-1.050906	-1.0553492948071426	-1.0517109781079932	-1.0617371501590975	-1.0581092847739164
0.012790	-0.086807	0.004401	-2870.7998448974804	-1.054374	-1.050765	-1.0551973591823716	-1.0515700410509996	-1.0615852145343265	-1.0579683477169228
0.012791	-0.086578	0.004407	-2863.22833889748	-1.054221	-1.050622	-1.055044423557601	-1.051427103994006	-1.061432278909556	-1.0578254106599292
0.012792	-0.086334	0.004431	-2855.1520658974805	-1.054067	-1.050478	-1.0548904879328302	-1.0512831669370124	-1.0612783432847852	-1.0576814736029356
0.012794	-0.086121	0.004449	-2848.0853268974806	-1.053913	-1.050333	-1.0547366166832888	-1.051138292823025	-1.0611244720352437	-1.0575365994889483
0.012795	-0.085876	0.004431	-2840.009053897481	-1.053759	-1.050189	-1.054582681058518	-1.0509943557660313	-1.060970536410473	-1.0573926624319545
0.012796	-0.085693	0.004449	-2833.9518498974803	-1.053605	-1.050043	-1.054428745433747	-1.0508484187090377	-1.060816600785702	-1.057246725374961
0.012797	-0.085480	0.004462	-2826.8851108974804	-1.053451	-1.049897	-1.0542748098089765	-1.050702481652044	-1.0606626651609314	-1.0571007883179673
0.012799	-0.085220	0.004456	-2818.3040708974804	-1.053296	-1.049753	-1.054119938559435	-1.0505586075380566	-1.06050779391139	-1.0569569142039799
0.012800	-0.084930	0.004492	-2808.7134968974806	-1.053140	-1.049610	-1.0539640029346644	-1.050415670481063	-1.0603518582866194	-1.0568139771469862
0.012801	-0.084732	0.004517	-2802.1515258974805	-1.052984	-1.049462	-1.0538080673098935	-1.0502677334240693	-1.0601959226618485	-1.0566660400899925
0.012802	-0.084549	0.004504	-2796.0943208974804	-1.052828	-1.049313	-1.053652131685123	-1.0501187963670755	-1.060039987037078	-1.0565171030329987
0.012804	-0.084213	0.004517	-2784.9894458974804	-1.052671	-1.049171	-1.0534952604355814	-1.0499769222530884	-1.0598831157875364	-1.0563752289190116
0.012805	-0.084061	0.004510	-2779.94177489748	-1.052515	-1.049020	-1.0533393248108107	-1.0498259851960947	-1.0597271801627657	-1.056224291862018
0.012806	-0.083862	0.004541	-2773.379803897481	-1.052358	-1.048872	-1.05318238918604	-1.049678048139101	-1.0595702445379949	-1.0560763548050243
0.012807	-0.083572	0.004504	-2763.7892298974803	-1.052201	-1.048727	-1.0530254535612693	-1.0495331110821073	-1.0594133089132243	-1.0559314177480306
0.012809	-0.083374	0.004572	-2757.2272578974807	-1.052043	-1.048577	-1.052867582311728	-1.0493832369681202	-1.059255437663683	-1.0557815436340434
0.012810	-0.083160	0.004584	-2750.160518897481	-1.051884	-1.048427	-1.052708646686957	-1.0492332999111262	-1.059096502038912	-1.0556316065770495
0.012811	-0.082916	0.004547	-2742.0842458974803	-1.051726	-1.048279	-1.0525507110621863	-1.0490853628541326	-1.0589385664141413	-1.0554836695200558
0.012812	-0.082657	0.004602	-2733.5032068974806	-1.051567	-1.048131	-1.0523917754374155	-1.048937425797139	-1.0587796307893704	-1.0553357324630621
0.012814	-0.082413	0.004633	-2725.426933897481	-1.051407	-1.047981	-1.052231904187874	-1.0487875516831517	-1.058619759539829	-1.055185858349075
0.012815	-0.082291	0.004572	-2721.3887968974805	-1.051248	-1.047827	-1.0520729685631034	-1.0486336146261581	-1.0584608239150584	-1.0550319212920813
0.012816	-0.082031	0.004565	-2712.8077568974804	-1.051089	-1.047679	-1.0519140329383327	-1.0484856775691644	-1.0583018882902877	-1.0548839842350877
0.012817	-0.081741	0.004639	-2703.2171828974806	-1.050929	-1.047531	-1.051754097313562	-1.0483377405121705	-1.058141952665517	-1.0547360471780938
0.012819	-0.081543	0.004626	-2696.6552118974805	-1.050769	-1.047379	-1.0515942260640205	-1.0481858663981833	-1.0579820814159755	-1.0545841730641066
0.012820	-0.081329	0.004633	-2689.5884728974806	-1.050608	-1.047227	-1.0514332904392498	-1.0480339293411896	-1.0578211457912048	-1.0544322360071128
0.012821	-0.081085	0.004651	-2681.512199897481	-1.050447	-1.047076	-1.051272354814479	-1.047882992284196	-1.0576602101664339	-1.0542812989501191
0.012822	-0.080856	0.004675	-2673.94069489748	-1.050285	-1.046924	-1.0511104191897083	-1.0477310552272023	-1.0574982745416632	-1.0541293618931256
0.012824	-0.080566	0.004657	-2664.3501208974803	-1.050123	-1.046774	-1.0509485479401668	-1.0475811811132152	-1.0573364032921218	-1.0539794877791384
0.012825	-0.080353	0.004706	-2657.2833818974805	-1.049960	-1.046620	-1.0507856123153962	-1.0474272440562213	-1.0571734676673512	-1.0538255507221446
0.012826	-0.080154	0.004706	-2650.721409897481	-1.049797	-1.046465	-1.0506226766906255	-1.0472723069992276	-1.0570105320425804	-1.0536706136651508
0.012827	-0.079987	0.004657	-2645.1689728974807	-1.049635	-1.046310	-1.0504607410658549	-1.047117369942234	-1.0568485964178098	-1.0535156766081573
0.012829	-0.079666	0.004718	-2634.56886489748	-1.049472	-1.046160	-1.0502978698163132	-1.0469674958282467	-1.0566857251682682	-1.05336580249417
0.012830	-0.079468	0.004742	-2628.0068928974806	-1.049308	-1.046005	-1.0501339341915423	-1.0468125587712531	-1.0565217895434973	-1.0532108654371763
0.012831	-0.079300	0.004700	-2622.454454897481	-1.049145	-1.045848	-1.0499709985667718	-1.0466556217142595	-1.0563588539187267	-1.0530539283801827
0.012832	-0.078995	0.004718	-2612.3591138974807	-1.048981	-1.045697	-1.0498070629420009	-1.0465046846572656	-1.0561949182939558	-1.0529029913231889
0.012834	-0.078781	0.004773	-2605.2923758974803	-1.048816	-1.045541	-1.0496421916924596	-1.0463488105432783	-1.0560300470444146	-1.0527471172092016
0.012835	-0.078629	0.004761	-2600.244704897481	-1.048651	-1.045382	-1.0494772560676888	-1.0461898734862847	-1.0558651114196438	-1.052588180152208
0.012836	-0.078339	0.004749	-2590.65413089748	-1.048486	-1.045230	-1.0493123204429182	-1.046037936429291	-1.0557001757948732	-1.0524362430952143
0.012837	-0.078140	0.004761	-2584.0921588974807	-1.048321	-1.045073	-1.0491473848181474	-1.0458809993722973	-1.0555352401701024	-1.0522793060382205
0.012839	-0.077850	0.004803	-2574.501584897481	-1.048155	-1.044919	-1.0489815135686058	-1.04572712525831	-1.0553693689205608	-1.0521254319242332
0.012840	-0.077698	0.004810	-2569.453914897481	-1.047988	-1.044758	-1.0488145779438351	-1.0455661882013163	-1.05520243329579	-1.0519644948672395
0.012841	-0.077393	0.004816	-2559.3585738974807	-1.047821	-1.044604	-1.0486476423190643	-1.0454122511443227	-1.0550354976710192	-1.051810557810246
0.012842	-0.077209	0.004834	-2553.3013688974806	-1.047653	-1.044444	-1.0484797066942937	-1.0452523140873289	-1.0548675620462487	-1.051650620753252
0.012844	-0.076996	0.004865	-2546.23463089748	-1.047485	-1.044284	-1.0483118354447523	-1.0450924399733417	-1.0546996907967072	-1.051490746639265
0.012845	-0.076721	0.004852	-2537.1488238974807	-1.047317	-1.044127	-1.0481438998199817	-1.044935502916348	-1.0545317551719366	-1.0513338095822713
0.012846	-0.076523	0.004865	-2530.5868518974803	-1.047148	-1.043967	-1.0479749641952107	-1.0447755658593545	-1.0543628195471657	-1.0511738725252777
0.012847	-0.076309	0.004858	-2523.5201128974804	-1.046980	-1.043808	-1.0478070285704402	-1.0446166288023606	-1.0541948839223951	-1.0510149354682838
0.012849	-0.076050	0.004871	-2514.9390728974804	-1.046811	-1.043649	-1.0476381573208986	-1.0444577546883733	-1.0540260126728536	-1.0508560613542965
0.012850	-0.075836	0.004901	-2507.872334897481	-1.046641	-1.043489	-1.0474682216961277	-1.0442978176313797	-1.0538560770480827	-1.050696124297303
0.012851	-0.075623	0.004926	-2500.805595897481	-1.046471	-1.043327	-1.047298286071357	-1.0441358805743859	-1.053686141423312	-1.0505341872403091
0.012852	-0.075348	0.004901	-2491.7197888974806	-1.046300	-1.043168	-1.0471273504465866	-1.0439769435173925	-1.0535152057985415	-1.0503752501833157
0.012854	-0.075150	0.004944	-2485.15781689748	-1.046129	-1.043005	-1.0469564791970452	-1.043814069403405	-1.0533443345490001	-1.0502123760693283
0.012855	-0.074890	0.004968	-2476.57677689748	-1.045957	-1.042844	-1.0467845435722742	-1.0436531323464113	-1.0531723989242292	-1.0500514390123346
0.012856	-0.074677	0.004950	-2469.5100388974806	-1.045785	-1.042681	-1.0466126079475035	-1.0434901952894176	-1.0530004632994585	-1.0498885019553408
0.012857	-0.074463	0.004956	-2462.4432998974808	-1.045614	-1.042518	-1.0464416723227328	-1.043327258232424	-1.0528295276746877	-1.0497255648983472
0.012859	-0.074219	0.004974	-2454.36702689748	-1.045441	-1.042356	-1.0462688010731913	-1.0431653841184367	-1.0526566564251463	-1.04956369078436
0.012860	-0.074020	0.004999	-2447.8050548974807	-1.045268	-1.042191	-1.0460958654484207	-1.0430004470614431	-1.0524837208003757	-1.0493987537273664
0.012861	-0.073746	0.004968	-2438.7192488974806	-1.045095	-1.042030	-1.04592292982365	-1.0428395100044494	-1.052310785175605	-1.0492378166703726
0.012862	-0.073502	0.005023	-2430.642975897481	-1.044921	-1.041866	-1.0457489941988791	-1.0426755729474555	-1.052136849550834	-1.0490738796133787
0.012864	-0.073288	0.005054	-2423.57623689748	-1.044747	-1.041700	-1.0455751229493377	-1.0425096988334683	-1.0519629783012927	-1.0489080054993916
0.012865	-0.073105	0.004999	-2417.519031897481	-1.044573	-1.041534	-1.045401187324567	-1.0423437617764746	-1.051789042676522	-1.0487420684423978
0.012866	-0.072861	0.005035	-2409.4427598974808	-1.044398	-1.041370	-1.045226251699796	-1.042179824719481	-1.051614107051751	-1.0485781313854041
0.012867	-0.072601	0.005078	-2400.8617198974807	-1.044223	-1.041205	-1.0450513160750254	-1.0420148876624873	-1.0514391714269804	-1.0484131943284105
0.012869	-0.072403	0.005090	-2394.2997478974803	-1.044046	-1.041037	-1.044874444825484	-1.0418470135485	-1.051262300177439	-1.0482453202144233
0.012870	-0.072205	0.005078	-2387.737775897481	-1.043870	-1.040869	-1.0446985092007135	-1.0416790764915063	-1.0510863645526685	-1.0480773831574295
0.012871	-0.071930	0.005084	-2378.6519688974804	-1.043694	-1.040704	-1.0445225735759425	-1.0415141394345127	-1.0509104289278974	-1.0479124461004359
0.012872	-0.071686	0.005115	-2370.57569689748	-1.043517	-1.040537	-1.044345637951172	-1.041347202377519	-1.050733493303127	-1.0477455090434422
0.012874	-0.071548	0.005139	-2366.0327928974802	-1.043339	-1.040365	-1.0441677667016305	-1.0411753282635317	-1.0505556220535854	-1.0475736349294549
0.012875	-0.071259	0.005096	-2356.4422188974804	-1.043162	-1.040199	-1.0439908310768595	-1.0410093912065381	-1.0503786864288145	-1.0474076978724614
0.012876	-0.071075	0.005151	-2350.3850148974807	-1.042983	-1.040029	-1.043811895452089	-1.0408394541495445	-1.050199750804044	-1.0472377608154677
0.012877	-0.070770	0.005170	-2340.2896738974805	-1.042804	-1.039862	-1.0436329598273182	-1.0406725170925506	-1.0500208151792731	-1.0470708237584738
0.012879	-0.070557	0.005164	-2333.2229348974806	-1.042625	-1.039692	-1.0434540885777768	-1.0405026429785633	-1.0498419439297317	-1.0469009496444865
0.012880	-0.070389	0.005170	-2327.670496897481	-1.042446	-1.039520	-1.043275152953006	-1.0403307059215696	-1.049663008304961	-1.0467290125874928
0.012881	-0.070129	0.005170	-2319.089456897481	-1.042267	-1.039351	-1.0430962173282354	-1.040161768864576	-1.0494840726801904	-1.0465600755304991
0.012882	-0.069855	0.005219	-2310.0036498974805	-1.042086	-1.039182	-1.0429152817034646	-1.0399928318075824	-1.0493031370554196	-1.0463911384735056
0.012884	-0.069672	0.005194	-2303.9464458974808	-1.041906	-1.039010	-1.042735410453923	-1.039820957693595	-1.049123265805878	-1.0462192643595183
0.012885	-0.069397	0.005225	-2294.8606388974804	-1.041725	-1.038840	-1.0425544748291524	-1.0396510206366012	-1.0489423301811074	-1.0460493273025244
0.012886	-0.069229	0.005194	-2289.3082008974807	-1.041544	-1.038667	-1.0423735392043816	-1.0394780835796076	-1.0487613945563365	-1.0458763902455308
0.012887	-0.068939	0.005273	-2279.717626897481	-1.041362	-1.038496	-1.0421916035796108	-1.039307146522614	-1.0485794589315658	-1.0457054531885372
0.012889	-0.068787	0.005261	-2274.669956897481	-1.041180	-1.038320	-1.0420097323300694	-1.0391312724086266	-1.0483975876820244	-1.0455295790745498
0.012890	-0.068527	0.005261	-2266.088916897481	-1.040997	-1.038149	-1.0418267967052988	-1.038960335351633	-1.0482146520572537	-1.0453586420175562
0.012891	-0.068298	0.005298	-2258.5174108974807	-1.040814	-1.037974	-1.0416438610805279	-1.0387853982946393	-1.0480317164324828	-1.0451837049605626
0.012892	-0.068054	0.005334	-2250.441137897481	-1.040629	-1.037800	-1.0414589254557574	-1.0386114612376456	-1.0478467808077123	-1.0450097679035688
0.012894	-0.067841	0.005322	-2243.3743998974805	-1.040444	-1.037624	-1.0412740542062158	-1.0384355871236584	-1.0476619095581707	-1.0448338937895816
0.012895	-0.067627	0.005310	-2236.3076608974807	-1.040260	-1.037449	-1.041090118581445	-1.0382606500666647	-1.0474779739334	-1.044658956732588
0.012896	-0.067383	0.005341	-2228.231387897481	-1.040075	-1.037274	-1.0409051829566744	-1.038085713009671	-1.0472930383086294	-1.0444840196755942
0.012897	-0.067093	0.005389	-2218.6408138974803	-1.039888	-1.037099	-1.0407182473319037	-1.0379107759526773	-1.0471061026838586	-1.0443090826186006
0.012899	-0.066925	0.005383	-2213.088376897481	-1.039702	-1.036920	-1.0405323760823622	-1.0377319018386901	-1.0469202314343171	-1.0441302085046134
0.012900	-0.066681	0.005347	-2205.0121038974803	-1.039516	-1.036744	-1.0403464404575915	-1.0375559647816963	-1.0467342958095465	-1.0439542714476195
0.012901	-0.066422	0.005383	-2196.4310638974803	-1.039330	-1.036569	-1.0401605048328209	-1.0373810277247026	-1.0465483601847758	-1.0437793343906259
0.012902	-0.066193	0.005396	-2188.859557897481	-1.039143	-1.036391	-1.0399735692080498	-1.037203090667709	-1.0463614245600048	-1.0436013973336322
0.012904	-0.066010	0.005420	-2182.802352897481	-1.038955	-1.036211	-1.0397856979585085	-1.0370232165537216	-1.0461735533104635	-1.0434215232196449
0.012905	-0.065811	0.005475	-2176.240381897481	-1.038765	-1.036030	-1.0395957623337377	-1.036842279496728	-1.0459836176856927	-1.0432405861626513
0.012906	-0.065506	0.005469	-2166.1450408974806	-1.038576	-1.035853	-1.0394068267089671	-1.0366653424397343	-1.045794682060922	-1.0430636491056575
0.012907	-0.065292	0.005499	-2159.0783018974807	-1.038385	-1.035671	-1.0392158910841962	-1.0364834053827405	-1.0456037464361512	-1.0428817120486638
0.012909	-0.065094	0.005493	-2152.5163298974803	-1.038195	-1.035489	-1.0390260198346548	-1.0363015312687534	-1.0454138751866098	-1.0426998379346766
0.012910	-0.064835	0.005518	-2143.9352908974806	-1.038003	-1.035308	-1.0388340842098842	-1.0361205942117595	-1.0452219395618392	-1.0425189008776827
0.012911	-0.064636	0.005536	-2137.37331889748	-1.037812	-1.035125	-1.0386431485851133	-1.035937657154766	-1.0450310039370683	-1.0423359638206893
0.012912	-0.064423	0.005548	-2130.3065798974803	-1.037619	-1.034941	-1.0384502129603428	-1.0357537200977724	-1.0448380683122978	-1.0421520267636957
0.012914	-0.064194	0.005530	-2122.735073897481	-1.037428	-1.034759	-1.0382593417108013	-1.035571845983785	-1.0446471970627562	-1.0419701526497083
0.012915	-0.063980	0.005530	-2115.6683358974806	-1.037236	-1.034576	-1.0380674060860307	-1.0353889089267911	-1.0444552614379856	-1.0417872155927144
0.012916	-0.063705	0.005554	-2106.58252889748	-1.037043	-1.034395	-1.0378744704612597	-1.0352079718697975	-1.0442623258132147	-1.0416062785357207
0.012917	-0.063538	0.005615	-2101.0300908974805	-1.036849	-1.034207	-1.037680534836489	-1.035020034812804	-1.044068390188444	-1.0414183414787272
0.012919	-0.063232	0.005640	-2090.9347498974803	-1.036654	-1.034025	-1.0374856635869476	-1.0348381606988166	-1.0438735189389026	-1.0412364673647398
0.012920	-0.063004	0.005615	-2083.363243897481	-1.036459	-1.033840	-1.0372907279621768	-1.034653223641823	-1.0436785833141318	-1.0410515303077463
0.012921	-0.062805	0.005640	-2076.801272897481	-1.036263	-1.033652	-1.037094792337406	-1.0344652865848294	-1.043482647689361	-1.0408635932507526
0.012922	-0.062576	0.005652	-2069.2297668974807	-1.036067	-1.033466	-1.0368988567126354	-1.0342793495278355	-1.0432867120645903	-1.0406776561937587
0.012924	-0.062332	0.005676	-2061.153493897481	-1.035871	-1.033280	-1.036702985463094	-1.0340934754138482	-1.043090840815049	-1.0404917820797714
0.012925	-0.062149	0.005670	-2055.096288897481	-1.035674	-1.033090	-1.0365060498383232	-1.0339035383568547	-1.0428939051902781	-1.040301845022778
0.012926	-0.061935	0.005695	-2048.0295508974805	-1.035477	-1.032902	-1.0363091142135525	-1.033715601299861	-1.0426969695655075	-1.0401139079657842
0.012927	-0.061646	0.005682	-2038.4389768974806	-1.035280	-1.032717	-1.0361121785887817	-1.0335306642428674	-1.0425000339407366	-1.0399289709087907
0.012929	-0.061462	0.005731	-2032.3817718974806	-1.035081	-1.032526	-1.0359133073392401	-1.03333979012888	-1.042301162691195	-1.0397380967948033
0.012930	-0.061203	0.005750	-2023.8007318974805	-1.034882	-1.032338	-1.0357143717144697	-1.0331518530718862	-1.0421022270664246	-1.0395501597378094
0.012931	-0.060944	0.005768	-2015.2196918974805	-1.034682	-1.032148	-1.0355144360896988	-1.0329619160148926	-1.0419022914416538	-1.0393602226808158
0.012932	-0.060760	0.005798	-2009.1624878974806	-1.034481	-1.031955	-1.035313500464928	-1.0327689789578989	-1.041701355816883	-1.039167285623822
0.012934	-0.060547	0.005804	-2002.0957488974805	-1.034280	-1.031763	-1.0351126292153867	-1.0325771048439116	-1.0415004845673417	-1.0389754115098349
0.012935	-0.060318	0.005756	-1994.5242428974805	-1.034080	-1.031572	-1.034912693590616	-1.032386167786918	-1.041300548942571	-1.0387844744528412
0.012936	-0.060013	0.005847	-1984.4289018974805	-1.033878	-1.031383	-1.0347107579658452	-1.0321972307299243	-1.0410986133178002	-1.0385955373958475
