Repository: pietracorvo/HystAPI

# Example data

The example data in this folder is from measurements performed during my physics bachelor.

The material is **FeSi3** (iron with 3% silicon), aka 'electrical steel', the standard material for ring cores in trafos. 

Four of the five samples where treated with high pressure torison (HPT, 20 rotations at 20GPa), to achieve nanocristallisation of the grains, which has a huge impact on the magnetic properties of the material. The HPT deformation was done at 77K (under liquid nitrogen) and at 293K (at room temperature). Afterwards some samples were heat treated at a temperature of 493K (for two hours) to anneal defects from the deformation process.

The five samples are:

File: testData/FeSi3_LN/G4_748V_100Hz_800000Fs0.txt (part 38 of 57)
--------------------------
t	U1	U2	H	Braw	Jraw	B_drift	 J_drift	B_corr	J_corr
0.012989	0.246109	-0.001019	8141.706455148003	1.129818	1.119587	1.1320912186974508	1.1218596317246032	1.124283932835017	1.114053623745238
0.012990	0.246094	-0.001019	8141.201688148003	1.129782	1.119552	1.1320553937085138	1.1218248066904764	1.1242481078460798	1.1140187987111112
0.012991	0.245911	-0.001044	8135.144484148002	1.129747	1.119524	1.1320205687195768	1.1217969816563491	1.1242132828571427	1.113990973676984
0.012992	0.245712	-0.000995	8128.582512148003	1.129712	1.119497	1.1319857437306398	1.1217701566222222	1.1241784578682057	1.113964148642857
0.012994	0.245544	-0.001025	8123.030075148003	1.129676	1.119469	1.1319500937527656	1.1217425065539683	1.1241428078903315	1.1139364985746032
0.012995	0.245422	-0.001031	8118.991938148003	1.129641	1.119439	1.1319152687638288	1.1217126815198413	1.124107982901395	1.1139066735404761
0.012996	0.245270	-0.001013	8113.944268148003	1.129605	1.119410	1.1318794437748918	1.1216838564857143	1.1240721579124577	1.1138778485063492
0.012997	0.245087	-0.001019	8107.887063148002	1.129570	1.119382	1.1318446187859548	1.1216560314515873	1.1240373329235207	1.1138500234722222
0.012999	0.244934	-0.001050	8102.839393148002	1.129534	1.119352	1.1318089688080808	1.1216263813833331	1.124001682945647	1.113820373403968
0.013000	0.244843	-0.001031	8099.810790148003	1.129498	1.119320	1.1317731438191436	1.1215945563492065	1.1239658579567098	1.1137885483698413
0.013001	0.244690	-0.001044	8094.7631201480035	1.129462	1.119290	1.131737318830207	1.1215647313150792	1.123930032967773	1.113758723335714
0.013002	0.244537	-0.001050	8089.715449148003	1.129426	1.119260	1.13170149384127	1.1215349062809523	1.1238942079788359	1.1137288983015872
0.013004	0.244415	-0.001025	8085.677313148002	1.129390	1.119230	1.1316658438633957	1.1215052562126984	1.1238585580009617	1.1136992482333332
0.013005	0.244247	-0.001019	8080.124875148003	1.129355	1.119201	1.131631018874459	1.1214764311785712	1.123823733012025	1.113670423199206
0.013006	0.244049	-0.001038	8073.562904148002	1.129319	1.119174	1.1315951938855218	1.1214496061444443	1.123787908023088	1.1136435981650792
0.013007	0.243927	-0.001013	8069.524767148003	1.129283	1.119143	1.131559368896585	1.1214187811103176	1.1237520830341512	1.1136127731309524
0.013009	0.243729	-0.001025	8062.962795148003	1.129248	1.119116	1.131524718918711	1.1213921310420636	1.1237174330562771	1.1135861230626984
0.013010	0.243607	-0.001038	8058.924659148002	1.129212	1.119085	1.131488893929774	1.1213613060079366	1.12368160806734	1.1135552980285714
0.013011	0.243469	-0.001025	8054.381756148003	1.129176	1.119055	1.1314530689408369	1.1213314809738095	1.1236457830784028	1.1135254729944444
0.013012	0.243393	-0.001044	8051.857920148002	1.129140	1.119022	1.1314172439519	1.1212986559396825	1.123609958089466	1.1134926479603173
0.013014	0.243149	-0.001050	8043.781647148004	1.129104	1.118996	1.1313815939740262	1.1212730058714286	1.1235743081115923	1.1134669978920635
0.013015	0.242966	-0.001038	8037.724443148003	1.129068	1.118968	1.131345768985089	1.1212451808373016	1.1235384831226551	1.1134391728579365
0.013016	0.242905	-0.001044	8035.705375148003	1.129032	1.118934	1.131309943996152	1.1212113558031747	1.123502658133718	1.1134053478238095
0.013017	0.242722	-0.000995	8029.6481701480025	1.128997	1.118907	1.131275119007215	1.1211845307690478	1.123467833144781	1.1133785227896826
0.013019	0.242538	-0.001025	8023.590965148003	1.128961	1.118879	1.131239469029341	1.1211568807007937	1.1234321831669072	1.1133508727214285
0.013020	0.242416	-0.001080	8019.552829148002	1.128925	1.118847	1.131203644040404	1.1211250556666665	1.12339635817797	1.1133190476873014
0.013021	0.242340	-0.001013	8017.028994148002	1.128889	1.118815	1.1311678190514671	1.1210932306325396	1.1233605331890333	1.1132872226531745
0.013022	0.242081	-0.001056	8008.447954148003	1.128853	1.118789	1.1311319940625302	1.1210674055984127	1.1233247082000961	1.1132613976190475
0.013024	0.241943	-0.001062	8003.905050148003	1.128816	1.118758	1.131095344084656	1.1210367555301586	1.1232880582222222	1.1132307475507934
0.013025	0.241791	-0.001050	7998.857380148003	1.128780	1.118728	1.131059519095719	1.1210069304960317	1.123252233233285	1.1132009225166666
0.013026	0.241638	-0.001013	7993.809709148003	1.128744	1.118699	1.1310236941067822	1.1209781054619048	1.1232164082443483	1.1131720974825396
0.013027	0.241470	-0.001050	7988.257272148003	1.128708	1.118670	1.1309878691178452	1.1209492804277779	1.1231805832554111	1.1131432724484127
0.013029	0.241348	-0.001074	7984.219135148003	1.128671	1.118638	1.130951219139971	1.1209176303595239	1.1231439332775373	1.1131116223801587
0.013030	0.241226	-0.001044	7980.180999148002	1.128634	1.118607	1.130914394151034	1.1208868053253966	1.1231071082886	1.1130807973460315
0.013031	0.241028	-0.001056	7973.619027148003	1.128598	1.118578	1.130878569162097	1.12085798029127	1.1230712832996632	1.1130519723119048
0.013032	0.240875	-0.001074	7968.571357148003	1.128561	1.118548	1.1308417441731602	1.1208281552571429	1.1230344583107263	1.1130221472777777
0.013034	0.240723	-0.001056	7963.5236861480025	1.128524	1.118517	1.1308050941952863	1.1207975051888888	1.1229978083328525	1.1129914972095236
0.013035	0.240555	-0.001056	7957.971249148002	1.128487	1.118488	1.1307682692063492	1.1207686801547618	1.1229609833439151	1.1129626721753967
0.013036	0.240463	-0.001056	7954.942646148003	1.128451	1.118455	1.1307324442174123	1.120735855120635	1.1229251583549784	1.1129298471412699
0.013037	0.240295	-0.001044	7949.390209148003	1.128415	1.118425	1.130696619228475	1.120706030086508	1.1228893333660412	1.1129000221071428
0.013039	0.240143	-0.001068	7944.342538148003	1.128378	1.118395	1.1306599692506014	1.120676380018254	1.1228526833881673	1.1128703720388888
0.013040	0.239990	-0.001086	7939.294868148003	1.128340	1.118364	1.1306221442616642	1.120645554984127	1.1228148583992303	1.1128395470047618
0.013041	0.239883	-0.001038	7935.761498148004	1.128304	1.118332	1.1305863192727272	1.12061372995	1.1227790334102932	1.112807721970635
0.013042	0.239670	-0.001074	7928.694760148002	1.128267	1.118304	1.1305494942837901	1.120585904915873	1.1227422084213563	1.112779896936508
0.013044	0.239517	-0.001068	7923.647089148002	1.128230	1.118273	1.1305128443059165	1.1205552548476192	1.1227055584434824	1.112749246868254
0.013045	0.239395	-0.001050	7919.608953148003	1.128194	1.118242	1.1304770193169793	1.120524429813492	1.1226697334545452	1.1127184218341268
0.013046	0.239227	-0.001013	7914.056515148002	1.128158	1.118213	1.1304411943280424	1.120495604779365	1.1226339084656085	1.1126895968
0.013047	0.239029	-0.001086	7907.494544148003	1.128121	1.118184	1.1304043693391053	1.1204667797452381	1.1225970834766712	1.112660771765873
0.013049	0.238937	-0.001086	7904.4659411480025	1.128083	1.118150	1.1303667193612312	1.120433129676984	1.1225594334987972	1.112627121697619
0.013050	0.238724	-0.001080	7897.399203148003	1.128046	1.118122	1.1303298943722944	1.1204053046428573	1.1225226085098603	1.112599296663492
0.013051	0.238617	-0.001050	7893.865833148004	1.128009	1.118090	1.1302930693833575	1.1203734796087301	1.1224857835209234	1.112567471629365
0.013052	0.238464	-0.001044	7888.818163148004	1.127973	1.118060	1.1302572443944203	1.1203436545746033	1.1224499585319863	1.1125376465952381
0.013054	0.238327	-0.001093	7884.275259148002	1.127935	1.118028	1.1302195944165463	1.1203120045063493	1.1224123085541122	1.1125059965269841
0.013055	0.238144	-0.001050	7878.218055148003	1.127898	1.117999	1.1301827694276094	1.1202831794722221	1.1223754835651754	1.112477171492857
0.013056	0.238022	-0.001086	7874.179918148004	1.127861	1.117966	1.1301459444386723	1.1202503544380953	1.1223386585762385	1.1124443464587301
0.013057	0.237808	-0.001093	7867.113179148004	1.127824	1.117938	1.1301091194497355	1.1202225294039683	1.1223018335873016	1.1124165214246031
0.013059	0.237717	-0.001038	7864.0845771480035	1.127787	1.117905	1.1300724694718616	1.1201898793357141	1.1222651836094277	1.112383871356349
0.013060	0.237564	-0.001062	7859.036907148004	1.127750	1.117875	1.1300356444829245	1.1201600543015873	1.1222283586204904	1.1123540463222221
0.013061	0.237411	-0.001093	7853.989236148003	1.127713	1.117843	1.1299988194939874	1.1201282292674601	1.1221915336315536	1.112322221288095
0.013062	0.237183	-0.001080	7846.417730148003	1.127675	1.117815	1.1299609945050504	1.1201004042333333	1.1221537086426165	1.1122943962539682
0.013064	0.237061	-0.001129	7842.379594148002	1.127636	1.117782	1.1299223445271767	1.1200677541650794	1.1221150586647428	1.1122617461857143
0.013065	0.236954	-0.001099	7838.846225148003	1.127598	1.117748	1.1298845195382397	1.1200339291309525	1.1220772336758058	1.1122279211515873
0.013066	0.236771	-0.001044	7832.789020148002	1.127561	1.117719	1.1298476945493026	1.1200051040968253	1.1220404086868685	1.1121990961174602
0.013067	0.236649	-0.001086	7828.750884148003	1.127524	1.117687	1.1298108695603655	1.1199732790626986	1.1220035836979316	1.1121672710833335
0.013069	0.236481	-0.001056	7823.198446148002	1.127487	1.117657	1.1297742195824916	1.1199436289944444	1.1219669337200577	1.1121376210150793
0.013070	0.236374	-0.001086	7819.665077148004	1.127450	1.117624	1.1297373945935547	1.1199108039603174	1.1219301087311209	1.1121047959809522
0.013071	0.236206	-0.001074	7814.112639148003	1.127413	1.117594	1.1297005696046176	1.1198809789261905	1.1218932837421836	1.1120749709468254
0.013072	0.236023	-0.001062	7808.055434148004	1.127376	1.117564	1.1296637446156805	1.1198511538920635	1.1218564587532467	1.1120451459126983
0.013074	0.235886	-0.001074	7803.512531148002	1.127339	1.117533	1.1296270946378066	1.1198205038238096	1.1218198087753728	1.1120144958444445
0.013075	0.235748	-0.001050	7798.969628148003	1.127302	1.117502	1.1295902696488698	1.1197896787896826	1.121782983786436	1.1119836708103175
0.013076	0.235580	-0.001074	7793.417190148002	1.127265	1.117472	1.1295534446599327	1.1197598537555555	1.1217461587974986	1.1119538457761904
0.013077	0.235458	-0.001093	7789.379054148003	1.127227	1.117439	1.1295156196709957	1.1197270287214287	1.1217083338085616	1.1119210207420636
0.013079	0.235260	-0.001093	7782.8170821480035	1.127189	1.117409	1.1294779696931216	1.1196973786531748	1.1216706838306876	1.1118913706738096
0.013080	0.235153	-0.001080	7779.283713148003	1.127152	1.117376	1.1294411447041846	1.1196645536190475	1.1216338588417507	1.1118585456396823
0.013081	0.234970	-0.001074	7773.226508148004	1.127114	1.117347	1.1294033197152478	1.1196357285849208	1.1215960338528137	1.1118297206055556
0.013082	0.234863	-0.001093	7769.693139148003	1.127077	1.117313	1.129366494726311	1.1196019035507936	1.1215592088638768	1.1117958955714284
0.013084	0.234619	-0.001093	7761.616866148002	1.127039	1.117286	1.1293288447484366	1.1195752534825396	1.1215215588860028	1.1117692455031745
0.013085	0.234589	-0.001068	7760.6073321480035	1.127002	1.117250	1.1292920197594998	1.1195394284484128	1.121484733897066	1.1117334204690477
0.013086	0.234406	-0.001050	7754.5501271480025	1.126965	1.117221	1.1292551947705627	1.1195106034142857	1.1214479089081286	1.1117045954349205
0.013087	0.234207	-0.001056	7747.988155148003	1.126929	1.117193	1.1292193697816257	1.1194827783801589	1.121412083919192	1.1116767704007937
0.013089	0.234055	-0.001080	7742.940485148003	1.126891	1.117162	1.129181719803752	1.1194521283119048	1.1213744339413179	1.1116461203325396
0.013090	0.233932	-0.001050	7738.9023481480035	1.126855	1.117130	1.1291458948148148	1.1194203032777776	1.1213386089523807	1.1116142952984125
0.013091	0.233719	-0.001117	7731.835610148002	1.126816	1.117101	1.1291070698258778	1.1193914782436507	1.121299783963444	1.1115854702642856
0.013092	0.233612	-0.001093	7728.302240148003	1.126778	1.117067	1.1290692448369408	1.1193576532095237	1.121261958974507	1.1115516452301586
0.013094	0.233490	-0.001105	7724.264104148004	1.126740	1.117034	1.129031594859067	1.1193250031412698	1.121224308996633	1.1115189951619047
0.013095	0.233337	-0.001086	7719.2164331480035	1.126702	1.117002	1.12899376987013	1.119293178107143	1.121186484007696	1.1114871701277778
0.013096	0.233109	-0.001099	7711.644928148004	1.126664	1.116974	1.128955944881193	1.119265353073016	1.121148659018759	1.1114593450936507
0.013097	0.233002	-0.001123	7708.111558148003	1.126625	1.116939	1.1289171198922558	1.1192305280388888	1.1211098340298218	1.1114245200595236
0.013099	0.232849	-0.001129	7703.063888148003	1.126587	1.116907	1.1288794699143818	1.119198877970635	1.1210721840519478	1.1113928699912698
0.013100	0.232712	-0.001056	7698.520984148003	1.126549	1.116876	1.128841644925445	1.119168052936508	1.1210343590630112	1.1113620449571429
0.013101	0.232544	-0.001105	7692.9685471480025	1.126511	1.116844	1.128803819936508	1.1191362279023809	1.1209965340740742	1.1113302199230157
0.013102	0.232391	-0.001123	7687.920876148002	1.126472	1.116812	1.1287649949475709	1.119104402868254	1.120957709085137	1.1112983948888888
0.013104	0.232239	-0.001117	7682.873206148002	1.126434	1.116780	1.1287273449696968	1.1190727528000002	1.120920059107263	1.111266744820635
0.013105	0.232101	-0.001099	7678.330302148002	1.126396	1.116747	1.1286895199807598	1.119039927765873	1.120882234118326	1.1112339197865078
0.013106	0.231964	-0.001099	7673.787399148003	1.126358	1.116715	1.128651694991823	1.119008102731746	1.120844409129389	1.1112020947523809
0.013107	0.231812	-0.001086	7668.7397281480025	1.126320	1.116683	1.128613870002886	1.118976277697619	1.120806584140452	1.111170269718254
0.013109	0.231583	-0.001117	7661.168223148003	1.126281	1.116654	1.128575220025012	1.118947627629365	1.1207679341625782	1.11114161965
0.013110	0.231461	-0.001135	7657.130086148003	1.126242	1.116620	1.128536395036075	1.118913802595238	1.120729109173641	1.111107794615873
0.013111	0.231323	-0.001111	7652.5871831480035	1.126203	1.116587	1.128497570047138	1.118880977561111	1.120690284184704	1.111074969581746
0.013112	0.231155	-0.001117	7647.034745148003	1.126165	1.116556	1.1284597450582012	1.1188501525269843	1.1206524591957674	1.1110441445476191
0.013114	0.231033	-0.001105	7642.996609148004	1.126127	1.116522	1.1284220950803272	1.1188165024587302	1.1206148092178934	1.111010494479365
0.013115	0.230896	-0.001074	7638.453705148004	1.126089	1.116490	1.12838427009139	1.118784677424603	1.120576984228956	1.110978669445238
0.013116	0.230652	-0.001129	7630.377432148003	1.126050	1.116462	1.128345445102453	1.1187568523904763	1.1205381592400192	1.1109508444111111
0.013117	0.230545	-0.001093	7626.8440631480025	1.126012	1.116428	1.128307620113516	1.118723027356349	1.1205003342510822	1.110917019376984
0.013119	0.230377	-0.001141	7621.291625148004	1.125973	1.116396	1.128268970135642	1.118691377288095	1.120461684273208	1.11088536930873
0.013120	0.230316	-0.001093	7619.272557148002	1.125935	1.116360	1.128231145146705	1.1186555522539683	1.120423859284271	1.1108495442746031
0.013121	0.230072	-0.001093	7611.1962841480035	1.125897	1.116332	1.128193320157768	1.1186277272198413	1.120386034295334	1.1108217192404761
0.013122	0.229919	-0.001129	7606.148614148004	1.125858	1.116300	1.1281544951688312	1.1185959021857144	1.1203472093063973	1.1107898942063492
0.013124	0.229813	-0.001117	7602.615245148003	1.125819	1.116266	1.1281158451909572	1.1185622521174603	1.1203085593285231	1.1107562441380952
0.013125	0.229630	-0.001105	7596.558040148004	1.125781	1.116235	1.1280780202020202	1.1185314270833335	1.1202707343395861	1.1107254191039684
0.013126	0.229538	-0.001117	7593.5294381480035	1.125742	1.116200	1.1280391952130833	1.1184966020492064	1.1202319093506494	1.1106905940698413
0.013127	0.229416	-0.001129	7589.491301148002	1.125703	1.116166	1.1280003702241461	1.1184627770150795	1.1201930843617123	1.1106567690357143
0.013129	0.229218	-0.001086	7582.929330148003	1.125665	1.116136	1.127962720246272	1.1184331269468255	1.1201554343838382	1.1106271189674604
0.013130	0.229095	-0.001147	7578.891193148003	1.125626	1.116102	1.1279238952573352	1.1183993019126983	1.120116609394901	1.1105932939333332
0.013131	0.228912	-0.001111	7572.833989148003	1.125587	1.116071	1.1278850702683982	1.1183684768785715	1.1200777844059644	1.1105624688992064
0.013132	0.228745	-0.001117	7567.281551148002	1.125548	1.116039	1.1278462452794613	1.1183366518444444	1.1200389594170272	1.1105306438650793
0.013134	0.228638	-0.001105	7563.748182148003	1.125510	1.116005	1.1278085953015873	1.1183030017761904	1.1200013094391532	1.1104969937968252
0.013135	0.228439	-0.001105	7557.186210148004	1.125472	1.115975	1.1277707703126503	1.1182731767420635	1.1199634844502162	1.1104671687626984
0.013136	0.228271	-0.001093	7551.633772148003	1.125434	1.115944	1.1277329453237133	1.1182423517079365	1.1199256594612792	1.1104363437285714
0.013137	0.228149	-0.001111	7547.595636148002	1.125395	1.115911	1.1276941203347763	1.1182095266738097	1.1198868344723425	1.1104035186944445
0.013139	0.227966	-0.001147	7541.538431148003	1.125356	1.115879	1.1276554703569024	1.1181778766055557	1.1198481844944683	1.1103718686261905
0.013140	0.227875	-0.001105	7538.509829148003	1.125317	1.115844	1.1276166453679652	1.1181430515714286	1.1198093595055312	1.1103370435920634
0.013141	0.227661	-0.001135	7531.443090148003	1.125278	1.115814	1.1275778203790283	1.1181132265373017	1.1197705345165945	1.1103072185579366
0.013142	0.227478	-0.001099	7525.385886148002	1.125239	1.115783	1.1275389953900914	1.1180824015031745	1.1197317095276573	1.1102763935238094
0.013144	0.227432	-0.001147	7523.871585148003	1.125200	1.115746	1.1275003454122174	1.1180457514349205	1.1196930595497836	1.1102397434555553
0.013145	0.227249	-0.001074	7517.814380148004	1.125163	1.115716	1.1274635204232804	1.1180159264007936	1.1196562345608463	1.1102099184214285
0.013146	0.227097	-0.001105	7512.766709148003	1.125124	1.115684	1.1274246954343434	1.1179841013666665	1.1196174095719096	1.1101780933873013
0.013147	0.226974	-0.001141	7508.728573148002	1.125085	1.115650	1.1273858704454063	1.1179502763325397	1.1195785845829724	1.1101442683531746
0.013149	0.226807	-0.001093	7503.176135148004	1.125047	1.115619	1.1273482204675325	1.1179196262642856	1.1195409346050984	1.1101136182849205
0.013150	0.226608	-0.001099	7496.614164148003	1.125009	1.115588	1.1273103954785955	1.1178888012301587	1.1195031096161614	1.1100827932507935
0.013151	0.226456	-0.001160	7491.566493148002	1.124969	1.115555	1.1272705704896586	1.1178559761960318	1.1194632846272246	1.1100499682166667
0.013152	0.226334	-0.001123	7487.528357148003	1.124930	1.115521	1.1272317455007215	1.1178221511619046	1.1194244596382874	1.1100161431825395
0.013154	0.226166	-0.001111	7481.9759191480025	1.124891	1.115489	1.1271930955228475	1.1177905010936509	1.1193858096604137	1.1099844931142857
0.013155	0.225998	-0.001129	7476.423482148002	1.124852	1.115457	1.1271542705339106	1.1177586760595237	1.1193469846714765	1.1099526680801586
0.013156	0.225861	-0.001184	7471.880578148002	1.124811	1.115422	1.1271134455449736	1.1177238510253968	1.1193061596825395	1.1099178430460317
0.013157	0.225693	-0.001129	7466.328141148004	1.124772	1.115390	1.1270746205560367	1.11769202599127	1.1192673346936028	1.1098860180119048
0.013159	0.225525	-0.001135	7460.775703148003	1.124732	1.115357	1.1270349705781626	1.1176593759230158	1.1192276847157285	1.1098533679436506
0.013160	0.225418	-0.001160	7457.242334148003	1.124693	1.115322	1.1269961455892255	1.117624550888889	1.1191888597267914	1.1098185429095238
0.013161	0.225296	-0.001141	7453.204197148003	1.124653	1.115287	1.1269563206002886	1.1175897258547618	1.1191490347378545	1.1097837178753966
0.013162	0.225067	-0.001141	7445.632692148003	1.124613	1.115257	1.1269164956113518	1.117559900820635	1.1191092097489177	1.1097538928412698
0.013164	0.224991	-0.001129	7443.108856148003	1.124574	1.115221	1.1268778456334776	1.117524250752381	1.1190705597710435	1.109718242773016
0.013165	0.224823	-0.001123	7437.5564191480025	1.124535	1.115189	1.1268390206445407	1.117492425718254	1.1190317347821068	1.1096864177388888
0.013166	0.224655	-0.001099	7432.003981148004	1.124497	1.115158	1.1268011956556037	1.1174616006841271	1.1189939097931698	1.109655592704762
0.013167	0.224487	-0.001141	7426.451544148003	1.124457	1.115125	1.1267613706666666	1.1174287756499999	1.1189540848042325	1.1096227676706347
0.013169	0.224411	-0.001172	7423.927708148003	1.124417	1.115089	1.1267217206887927	1.117393125581746	1.1189144348263587	1.1095871176023808
0.013170	0.224182	-0.001117	7416.356203148003	1.124378	1.115059	1.1266828956998558	1.1173633005476191	1.118875609837422	1.109557292568254
0.013171	0.223984	-0.001178	7409.794231148004	1.124337	1.115026	1.1266420707109186	1.117330475513492	1.1188347848484845	1.109524467534127
0.013172	0.223907	-0.001178	7407.270396148004	1.124297	1.114989	1.1266022457219818	1.1172936504793651	1.1187949598595477	1.1094876425
0.013174	0.223816	-0.001147	7404.241793148003	1.124257	1.114953	1.1265625957441079	1.1172580004111112	1.1187553098816738	1.109451992431746
0.013175	0.223557	-0.001166	7395.660753148002	1.124216	1.114923	1.126521770755171	1.1172281753769842	1.1187144848927368	1.109422167397619
0.013176	0.223434	-0.001190	7391.622617148003	1.124175	1.114887	1.1264809457662337	1.1171923503428571	1.1186736599037999	1.109386342363492
0.013177	0.223282	-0.001166	7386.574947148003	1.124135	1.114853	1.1264411207772969	1.1171585253087302	1.118633834914863	1.109352517329365
0.013179	0.223114	-0.001123	7381.022509148002	1.124096	1.114821	1.1264024707994227	1.1171268752404762	1.1185951849369888	1.109320867261111
0.013180	0.222946	-0.001178	7375.470071148004	1.124055	1.114787	1.126361645810486	1.1170930502063492	1.1185543599480519	1.109287042226984
0.013181	0.222855	-0.001190	7372.441469148003	1.124014	1.114750	1.126320820821549	1.117056225172222	1.1185135349591149	1.1092502171928569
0.013182	0.222717	-0.001154	7367.898566148004	1.123974	1.114715	1.1262809958326119	1.1170214001380951	1.118473709970178	1.10921539215873
0.013184	0.222549	-0.001141	7362.346128148003	1.123934	1.114682	1.1262413458547378	1.1169887500698412	1.1184340599923037	1.109182742090476
0.013185	0.222351	-0.001202	7355.784156148004	1.123893	1.114650	1.1262005208658008	1.1169569250357143	1.1183932350033667	1.1091509170563492
0.013186	0.222260	-0.001141	7352.755554148003	1.123853	1.114614	1.126160695876864	1.1169211000015873	1.11835341001443	1.1091150920222221
0.013187	0.222076	-0.001147	7346.698349148002	1.123813	1.114581	1.126120870887927	1.1168882749674605	1.118313585025493	1.1090822669880953
0.013189	0.221924	-0.001184	7341.650679148002	1.123773	1.114547	1.1260812209100528	1.1168546248992064	1.1182739350476187	1.1090486169198412
0.013190	0.221817	-0.001123	7338.1173101480035	1.123733	1.114512	1.126041395921116	1.1168197998650793	1.118234110058682	1.1090137918857141
0.013191	0.221603	-0.001141	7331.050571148004	1.123693	1.114481	1.126001570932179	1.1167889748309525	1.118194285069745	1.1089829668515874
0.013192	0.221497	-0.001190	7327.517202148003	1.123653	1.114445	1.125961745943242	1.1167531497968253	1.1181544600808082	1.1089471418174601
0.013194	0.221329	-0.001172	7321.964764148002	1.123612	1.114411	1.125921095965368	1.1167194997285714	1.1181138101029342	1.1089134917492063
0.013195	0.221191	-0.001160	7317.421860148002	1.123572	1.114377	1.125881270976431	1.1166856746944445	1.118073985113997	1.1088796667150793
0.013196	0.221054	-0.001160	7312.878957148003	1.123531	1.114342	1.125840445987494	1.1166508496603174	1.11803316012506	1.1088448416809522
0.013197	0.220901	-0.001160	7307.831287148003	1.123491	1.114308	1.125800620998557	1.1166170246261906	1.117993335136123	1.1088110166468255
0.013199	0.220779	-0.001147	7303.793150148003	1.123451	1.114274	1.125760971020683	1.1165833745579365	1.1179536851582492	1.1087773665785714
0.013200	0.220566	-0.001154	7296.7264111480035	1.123411	1.114242	1.125721146031746	1.1165515495238094	1.117913860169312	1.1087455415444443
0.013201	0.220413	-0.001196	7291.678741148004	1.123370	1.114207	1.125680321042809	1.1165167244896825	1.117873035180375	1.1087107165103174
0.013202	0.220306	-0.001215	7288.145372148003	1.123328	1.114170	1.1256384960538721	1.1164798994555556	1.1178312101914383	1.1086738914761904
0.013204	0.220093	-0.001154	7281.078633148003	1.123288	1.114138	1.125598846075998	1.1164482493873016	1.117791560213564	1.1086422414079364
0.013205	0.219925	-0.001190	7275.526195148002	1.123247	1.114105	1.1255580210870613	1.1164154243531745	1.1177507352246274	1.1086094163738094
0.013206	0.219803	-0.001172	7271.488059148003	1.123206	1.114069	1.125517196098124	1.1163795993190475	1.11770991023569	1.1085735913396824
0.013207	0.219650	-0.001129	7266.440388148003	1.123167	1.114036	1.1254783711091871	1.1163467742849207	1.1176710852467533	1.1085407663055555
0.013209	0.219513	-0.001190	7261.897485148003	1.123126	1.114000	1.1254377211313131	1.1163111242166668	1.1176304352688793	1.1085051162373016
0.013210	0.219376	-0.001208	7257.3545811480035	1.123084	1.113964	1.125395896142376	1.1162752991825395	1.1175886102799422	1.1084692912031744
0.013211	0.219208	-0.001184	7251.802144148003	1.123043	1.113930	1.1253550711534392	1.1162414741484128	1.1175477852910052	1.1084354661690476
0.013212	0.219009	-0.001172	7245.240172148004	1.123002	1.113898	1.1253142461645023	1.1162096491142857	1.1175069603020682	1.1084036411349205
0.013214	0.218903	-0.001172	7241.706803148003	1.122961	1.113862	1.1252735961866283	1.1161739990460318	1.1174663103241942	1.1083679910666666
0.013215	0.218781	-0.001178	7237.6686661480035	1.122921	1.113826	1.1252337711976912	1.1161381740119047	1.1174264853352573	1.1083321660325396
0.013216	0.218597	-0.001166	7231.611462148003	1.122880	1.113793	1.1251929462087542	1.116105348977778	1.1173856603463204	1.1082993409984128
0.013217	0.218475	-0.001184	7227.573325148003	1.122839	1.113757	1.1251521212198172	1.1160695239436509	1.1173448353573834	1.1082635159642857
0.013219	0.218323	-0.001196	7222.525655148003	1.122798	1.113722	1.1251114712419432	1.116034873875397	1.1173041853795094	1.1082288658960318
0.013220	0.218140	-0.001141	7216.468450148002	1.122758	1.113690	1.1250716462530062	1.11600304884127	1.117264360390572	1.1081970408619048
0.013221	0.217972	-0.001233	7210.916013148002	1.122716	1.113654	1.1250298212640693	1.1159672238071427	1.1172225354016354	1.1081612158277776
0.013222	0.217850	-0.001215	7206.8778761480025	1.122674	1.113618	1.1249879962751321	1.115931398773016	1.1171807104126983	1.1081253907936508
0.013224	0.217728	-0.001154	7202.839740148003	1.122633	1.113582	1.1249473462972583	1.115895748704762	1.1171400604348243	1.108089740725397
0.013225	0.217545	-0.001172	7196.782535148002	1.122593	1.113549	1.1249075213083213	1.1158629236706348	1.1171002354458874	1.1080569156912696
0.013226	0.217377	-0.001208	7191.230098148002	1.122551	1.113515	1.1248656963193844	1.115829098636508	1.1170584104569503	1.1080230906571429
0.013227	0.217300	-0.001178	7188.706262148004	1.122510	1.113477	1.1248248713304472	1.115791273602381	1.1170175854680133	1.1079852656230158
0.013229	0.217056	-0.001160	7180.629990148003	1.122470	1.113447	1.1247852213525735	1.115761623534127	1.1169779354901395	1.1079556155547619
0.013230	0.216919	-0.001172	7176.087086148003	1.122429	1.113412	1.1247443963636363	1.1157267985000001	1.1169371105012025	1.107920790520635
0.013231	0.216858	-0.001215	7174.068018148004	1.122388	1.113373	1.1247035713746993	1.115687973465873	1.1168962855122655	1.1078819654865077
0.013232	0.216644	-0.001141	7167.001279148002	1.122347	1.113341	1.1246627463857624	1.115656148431746	1.1168554605233285	1.1078501404523808
0.013234	0.216354	-0.001190	7157.410705148002	1.122306	1.113312	1.1246220964078883	1.1156274983634922	1.1168148105454545	1.107821490384127
0.013235	0.216309	-0.001221	7155.896404148003	1.122264	1.113272	1.1245802714189514	1.115587673329365	1.1167729855565174	1.1077816653499999
0.013236	0.216171	-0.001202	7151.3535011480035	1.122222	1.113236	1.1245384464300145	1.115551848295238	1.1167311605675807	1.1077458403158729
0.013237	0.216003	-0.001190	7145.801063148003	1.122181	1.113202	1.1244976214410776	1.115518023261111	1.1166903355786437	1.107712015281746
0.013239	0.215790	-0.001233	7138.734324148003	1.122139	1.113168	1.1244559714632034	1.115484373192857	1.1166486856007696	1.1076783652134918
0.013240	0.215729	-0.001208	7136.715256148003	1.122097	1.113129	1.1244141464742663	1.1154455481587302	1.1166068606118325	1.107639540179365
0.013241	0.215546	-0.001160	7130.658051148002	1.122056	1.113096	1.1243733214853293	1.1154127231246032	1.1165660356228955	1.107606715145238
0.013242	0.215393	-0.001208	7125.6103811480025	1.122014	1.113060	1.1243314964963926	1.1153768980904761	1.1165242106339588	1.107570890111111
0.013244	0.215256	-0.001221	7121.067477148003	1.121972	1.113024	1.1242898465185185	1.1153412480222222	1.1164825606560846	1.107535240042857
0.013245	0.215073	-0.001184	7115.010273148004	1.121931	1.112990	1.1242490215295815	1.1153074229880953	1.1164417356671477	1.1075014150087301
0.013246	0.214874	-0.001196	7108.448301148002	1.121890	1.112957	1.1242081965406445	1.1152745979539682	1.1164009106782107	1.107468589974603
0.013247	0.214828	-0.001208	7106.934000148003	1.121848	1.112917	1.1241663715517074	1.1152347729198413	1.1163590856892736	1.1074287649404762
0.013249	0.214645	-0.001202	7100.876795148002	1.121806	1.112883	1.1241247215738337	1.1152011228515875	1.1163174357113999	1.1073951148722223
0.013250	0.214462	-0.001190	7094.819591148003	1.121764	1.112849	1.1240828965848966	1.1151672978174603	1.1162756107224627	1.1073612898380951
0.013251	0.214371	-0.001239	7091.790988148003	1.121722	1.112811	1.1240410715959597	1.1151294727833334	1.1162337857335256	1.1073234648039683
0.013252	0.214249	-0.001184	7087.7528521480035	1.121681	1.112774	1.1240002466070225	1.1150926477492062	1.1161929607445886	1.107286639769841
0.013254	0.214005	-0.001208	7079.676579148003	1.121639	1.112743	1.1239585966291488	1.1150619976809524	1.116151310766715	1.1072559897015872
0.013255	0.213837	-0.001227	7074.124142148003	1.121596	1.112707	1.1239157716402117	1.1150261726468254	1.1161084857777777	1.1072201646674602
0.013256	0.213760	-0.001215	7071.600306148002	1.121554	1.112668	1.1238739466512746	1.1149873476126984	1.1160666607888405	1.1071813396333332
0.013257	0.213593	-0.001184	7066.047869148002	1.121513	1.112634	1.1238331216623376	1.1149535225785714	1.1160258357999036	1.1071475145992062
0.013259	0.213379	-0.001221	7058.981130148002	1.121471	1.112601	1.1237914716844637	1.1149208725103175	1.1159841858220299	1.1071148645309523
0.013260	0.213272	-0.001257	7055.447761148003	1.121428	1.112562	1.1237486466955269	1.1148820474761905	1.115941360833093	1.1070760394968253
0.013261	0.213150	-0.001190	7051.409624148004	1.121386	1.112525	1.1237068217065898	1.1148452224420635	1.115899535844156	1.1070392144626984
0.013262	0.212936	-0.001202	7044.342886148002	1.121344	1.112492	1.1236649967176526	1.1148123974079365	1.1158577108552188	1.1070063894285713
0.013264	0.212814	-0.001233	7040.304749148003	1.121302	1.112455	1.1236233467397787	1.1147757473396824	1.1158160608773446	1.1069697393603173
0.013265	0.212677	-0.001221	7035.761846148003	1.121259	1.112418	1.1235805217508417	1.1147389223055555	1.1157732358884078	1.1069329143261903
0.013266	0.212509	-0.001208	7030.209408148003	1.121217	1.112383	1.1235386967619048	1.1147040972714284	1.1157314108994707	1.1068980892920632
0.013267	0.212357	-0.001251	7025.161738148003	1.121174	1.112347	1.1234958717729677	1.1146682722373016	1.1156885859105339	1.1068622642579364
0.013269	0.212265	-0.001215	7022.133135148002	1.121132	1.112308	1.1234542217950938	1.1146296221690477	1.1156469359326597	1.1068236141896826
0.013270	0.212051	-0.001190	7015.066397148003	1.121091	1.112276	1.1234133968061568	1.1145977971349206	1.1156061109437228	1.1067917891555554
0.013271	0.211929	-0.001221	7011.028260148003	1.121048	1.112239	1.1233705718172198	1.1145609721007936	1.115563285954786	1.1067549641214285
0.013272	0.211792	-0.001215	7006.4853571480035	1.121006	1.112202	1.1233287468282829	1.1145241470666665	1.1155214609658488	1.1067181390873013
0.013274	0.211578	-0.001221	6999.418618148004	1.120964	1.112169	1.123287096850409	1.1144914969984128	1.115479810987975	1.1066854890190476
0.013275	0.211426	-0.001196	6994.370948148004	1.120922	1.112133	1.1232452718614718	1.1144556719642857	1.115437985999038	1.1066496639849206
0.013276	0.211304	-0.001257	6990.332811148002	1.120879	1.112095	1.1232024468725348	1.1144178469301589	1.1153951610101007	1.1066118389507937
0.013277	0.211166	-0.001245	6985.789908148003	1.120836	1.112058	1.1231596218835977	1.1143810218960317	1.115352336021164	1.1065750139166666
0.013279	0.210953	-0.001208	6978.723169148003	1.120794	1.112024	1.123117971905724	1.1143473718277777	1.1153106860432902	1.1065413638484125
0.013280	0.210815	-0.001263	6974.180266148003	1.120750	1.111987	1.1230741469167869	1.114310546793651	1.1152668610543528	1.1065045388142858
0.013281	0.210739	-0.001227	6971.656430148003	1.120708	1.111947	1.12303232192785	1.1142707217595238	1.1152250360654161	1.1064647137801586
0.013282	0.210556	-0.001208	6965.599226148002	1.120665	1.111913	1.122989496938913	1.1142368967253968	1.1151822110764789	1.1064308887460317
0.013284	0.210373	-0.001270	6959.542021148003	1.120622	1.111877	1.1229468469610389	1.114201246657143	1.115139561098605	1.1063952386777778
0.013285	0.210281	-0.001239	6956.513419148003	1.120579	1.111838	1.122904021972102	1.114162421623016	1.1150967361096682	1.1063564136436508
0.013286	0.210098	-0.001208	6950.456214148004	1.120537	1.111803	1.122862196983165	1.114127596588889	1.115054911120731	1.106321588609524
0.013287	0.209930	-0.001239	6944.903777148003	1.120494	1.111767	1.122819371994228	1.1140917715547618	1.1150120861317943	1.1062857635753967
0.013289	0.209793	-0.001263	6940.3608731480035	1.120450	1.111729	1.122775722016354	1.1140541214865078	1.1149684361539198	1.1062481135071427
0.013290	0.209641	-0.001221	6935.313203148004	1.120408	1.111693	1.122733897027417	1.114018296452381	1.1149266111649832	1.106212288473016
0.013291	0.209488	-0.001215	6930.265532148003	1.120366	1.111657	1.12269207203848	1.1139824714182538	1.114884786176046	1.1061764634388886
0.013292	0.209351	-0.001221	6925.722629148004	1.120323	1.111621	1.122649247049543	1.113946646384127	1.1148419611871092	1.1061406384047618
0.013294	0.209198	-0.001245	6920.6749581480035	1.120280	1.111584	1.122606597071669	1.113909996315873	1.114799311209235	1.1061039883365078
0.013295	0.209045	-0.001233	6915.627288148004	1.120237	1.111547	1.122563772082732	1.113873171281746	1.114756486220298	1.1060671633023809
0.013296	0.208878	-0.001270	6910.074850148003	1.120194	1.111511	1.122520947093795	1.113837346247619	1.1147136612313608	1.1060313382682538
0.013297	0.208725	-0.001270	6905.027179148003	1.120150	1.111473	1.1224771221048582	1.113799521213492	1.1146698362424243	1.1059935132341268
0.013299	0.208618	-0.001221	6901.493810148004	1.120107	1.111435	1.122434472126984	1.113761871145238	1.11462718626455	1.1059558631658728
0.013300	0.208420	-0.001263	6894.9318381480025	1.120063	1.111399	1.1223906471380471	1.1137260461111111	1.114583361275613	1.105920038131746
0.013301	0.208282	-0.001270	6890.388935148003	1.120020	1.111361	1.12234782214911	1.113688221076984	1.1145405362866763	1.105882213097619
0.013302	0.208069	-0.001257	6883.322196148003	1.119976	1.111327	1.1223039971601732	1.113654396042857	1.1144967112977393	1.105848388063492
0.013304	0.207977	-0.001215	6880.293594148003	1.119933	1.111288	1.1222613471822993	1.1136157459746032	1.1144540613198655	1.105809737995238
0.013305	0.207809	-0.001282	6874.741156148002	1.119890	1.111251	1.1222185221933623	1.1135789209404763	1.1144112363309282	1.1057729129611111
0.013306	0.207733	-0.001221	6872.217321148002	1.119847	1.111212	1.1221756972044252	1.1135400959063493	1.1143684113419914	1.1057340879269841
0.013307	0.207489	-0.001202	6864.141048148003	1.119805	1.111180	1.122133872215488	1.1135082708722224	1.1143265863530543	1.1057022628928572
0.013309	0.207321	-0.001282	6858.588611148003	1.119761	1.111143	1.1220902222376143	1.1134716208039683	1.1142829363751803	1.1056656128246032
0.013310	0.207245	-0.001282	6856.064775148003	1.119717	1.111102	1.1220463972486774	1.1134307957698413	1.1142391113862433	1.1056247877904761
0.013311	0.207108	-0.001208	6851.521872148003	1.119674	1.111065	1.1220035722597403	1.1133939707357143	1.1141962863973065	1.1055879627563492
0.013312	0.206863	-0.001288	6843.445599148003	1.119630	1.111031	1.1219597472708032	1.1133601457015874	1.114152461408369	1.1055541377222222
0.013314	0.206787	-0.001270	6840.921764148003	1.119586	1.110990	1.1219160972929292	1.1133194956333332	1.1141088114304951	1.105513487653968
0.013315	0.206573	-0.001239	6833.855025148003	1.119543	1.110956	1.1218732723039924	1.1132856705992065	1.1140659864415583	1.1054796626198413
0.013316	0.206421	-0.001276	6828.807355148003	1.119499	1.110918	1.1218294473150554	1.1132478455650794	1.1140221614526213	1.1054418375857142
0.013317	0.206238	-0.001282	6822.750150148004	1.119454	1.110881	1.1217846223261183	1.1132110205309524	1.1139773364636842	1.1054050125515873
0.013319	0.206146	-0.001294	6819.721548148003	1.119410	1.110840	1.1217409723482443	1.1131703704626985	1.1139336864858103	1.1053643624833334
0.013320	0.205978	-0.001263	6814.169110148003	1.119366	1.110803	1.1216971473593074	1.1131335454285713	1.1138898614968733	1.1053275374492062
0.013321	0.205856	-0.001263	6810.130974148004	1.119322	1.110764	1.1216533223703702	1.1130947203944446	1.1138460365079363	1.1052887124150794
0.013322	0.205658	-0.001288	6803.569002148002	1.119277	1.110728	1.1216084973814335	1.1130588953603173	1.1138012115189997	1.1052528873809522
0.013324	0.205566	-0.001263	6800.540400148004	1.119234	1.110688	1.1215658474035595	1.1130192452920633	1.1137585615411254	1.1052132373126982
0.013325	0.205368	-0.001263	6793.978428148002	1.119190	1.110653	1.1215220224146223	1.1129844202579364	1.1137147365521884	1.1051784122785713
0.013326	0.205276	-0.001270	6790.949826148002	1.119146	1.110613	1.1214781974256853	1.1129445952238095	1.1136709115632515	1.1051385872444444
0.013327	0.205139	-0.001251	6786.406922148002	1.119102	1.110575	1.1214343724367484	1.1129067701896826	1.1136270865743145	1.1051007622103175
0.013329	0.204895	-0.001263	6778.330650148004	1.119059	1.110541	1.1213917224588745	1.1128731201214286	1.1135844365964407	1.1050671121420634
0.013330	0.204788	-0.001270	6774.797280148003	1.119015	1.110502	1.1213478974699376	1.1128342950873016	1.1135406116075037	1.1050282871079364
0.013331	0.204636	-0.001270	6769.749610148003	1.118970	1.110464	1.1213030724810005	1.1127964700531745	1.1134957866185666	1.1049904620738094
0.013332	0.204468	-0.001300	6764.197172148002	1.118926	1.110426	1.1212592474920635	1.1127586450190476	1.1134519616296297	1.1049526370396825
0.013334	0.204361	-0.001282	6760.663803148003	1.118881	1.110386	1.1212145975141896	1.1127189949507938	1.1134073116517555	1.1049129869714287
0.013335	0.204178	-0.001263	6754.606598148002	1.118837	1.110350	1.1211707725252527	1.1126831699166666	1.1133634866628186	1.1048771619373015
0.013336	0.204025	-0.001251	6749.558928148002	1.118794	1.110313	1.1211279475363156	1.1126463448825399	1.1133206616738818	1.1048403369031747
0.013337	0.203873	-0.001251	6744.511257148002	1.118750	1.110275	1.1210841225473784	1.1126085198484126	1.1132768366849444	1.1048025118690474
0.013339	0.203705	-0.001300	6738.958820148004	1.118706	1.110238	1.1210404725695045	1.1125718697801588	1.1132331867070704	1.1047658618007936
0.013340	0.203629	-0.001251	6736.434984148003	1.118662	1.110197	1.1209966475805677	1.112531044746032	1.1131893617181339	1.1047250367666668
0.013341	0.203415	-0.001245	6729.368246148002	1.118619	1.110163	1.1209538225916307	1.1124972197119047	1.1131465367291966	1.1046912117325396
0.013342	0.203278	-0.001300	6724.825342148002	1.118574	1.110124	1.1209089976026936	1.112458394677778	1.1131017117402595	1.1046523866984128
0.013344	0.203125	-0.001294	6719.777672148002	1.118529	1.110085	1.1208643476248197	1.1124197446095239	1.1130570617623858	1.1046137366301587
0.013345	0.202957	-0.001276	6714.225234148003	1.118485	1.110048	1.1208205226358825	1.1123829195753967	1.1130132367734484	1.1045769115960316
0.013346	0.202820	-0.001300	6709.682331148002	1.118440	1.110009	1.1207756976469458	1.11234409454127	1.1129684117845118	1.1045380865619048
