Repository: pietracorvo/HystAPI

# Example data

The example data in this folder is from measurements performed during my physics bachelor.

The material is **FeSi3** (iron with 3% silicon), aka 'electrical steel', the standard material for ring cores in trafos. 

Four of the five samples where treated with high pressure torison (HPT, 20 rotations at 20GPa), to achieve nanocristallisation of the grains, which has a huge impact on the magnetic properties of the material. The HPT deformation was done at 77K (under liquid nitrogen) and at 293K (at room temperature). Afterwards some samples were heat treated at a temperature of 493K (for two hours) to anneal defects from the deformation process.

The five samples are:

File: testData/FeSi3_LN/G4_748V_151Hz_800000Fs0.txt (part 38 of 38)
--------------------------
t	U1	U2	H	Braw	Jraw	B_drift	 J_drift	B_corr	J_corr
0.012937	-0.059845	0.005865	-1978.8764648974807	-1.033675	-1.031187	-1.0345078223410744	-1.0320012936729308	-1.0408956776930294	-1.038399600338854
0.012939	-0.059616	0.005829	-1971.3049588974807	-1.033472	-1.030994	-1.034304951091533	-1.0318084195589432	-1.040692806443488	-1.0382067262248664
0.012940	-0.059372	0.005847	-1963.2286858974805	-1.033269	-1.030801	-1.0341020154667622	-1.0316154825019497	-1.0404898708187171	-1.038013789167873
0.012941	-0.059143	0.005927	-1955.6571798974805	-1.033064	-1.030606	-1.0338970798419915	-1.0314205454449559	-1.0402849351939465	-1.037818852110879
0.012942	-0.058945	0.005914	-1949.0952088974805	-1.032859	-1.030409	-1.0336921442172207	-1.0312236083879622	-1.0400799995691756	-1.0376219150538855
0.012944	-0.058716	0.005908	-1941.5237028974805	-1.032654	-1.030213	-1.0334872729676794	-1.031027734273975	-1.0398751283196344	-1.0374260409398983
0.012945	-0.058502	0.005951	-1934.4569638974806	-1.032448	-1.030016	-1.0332813373429086	-1.0308307972169812	-1.0396691926948636	-1.0372291038829045
0.012946	-0.058197	0.005957	-1924.3616228974806	-1.032242	-1.029823	-1.033075401718138	-1.0306378601599875	-1.039463257070093	-1.0370361668259107
0.012947	-0.057999	0.005945	-1917.7996508974807	-1.032035	-1.029624	-1.0328684660933671	-1.030438923102994	-1.039256321445322	-1.0368372297689172
0.012949	-0.057816	0.006000	-1911.7424468974805	-1.031828	-1.029424	-1.0326615948438256	-1.0302390489890065	-1.0390494501957805	-1.0366373556549298
0.012950	-0.057571	0.006006	-1903.6661738974806	-1.031619	-1.029226	-1.032452659219055	-1.030041111932013	-1.03884051457101	-1.0364394185979362
0.012951	-0.057343	0.006018	-1896.0946678974806	-1.031411	-1.029027	-1.0322447235942842	-1.0298421748750193	-1.0386325789462392	-1.0362404815409425
0.012952	-0.057144	0.006049	-1889.5326968974805	-1.031201	-1.028826	-1.0320347879695135	-1.0296412378180257	-1.0384226433214685	-1.036039544483949
0.012954	-0.056885	0.006055	-1880.9516568974805	-1.030991	-1.028627	-1.031824916719972	-1.0294423637040382	-1.038212772071927	-1.0358406703699614
0.012955	-0.056686	0.006061	-1874.3896848974805	-1.030781	-1.028425	-1.0316149810952013	-1.0292404266470445	-1.0380028364471563	-1.0356387333129677
0.012956	-0.056396	0.006091	-1864.7991108974807	-1.030570	-1.028226	-1.0314040454704305	-1.029041489590051	-1.0377919008223855	-1.0354397962559743
0.012957	-0.056168	0.006140	-1857.2276048974807	-1.030357	-1.028023	-1.0311911098456599	-1.0288385525330572	-1.0375789651976148	-1.0352368591989805
0.012959	-0.055939	0.006140	-1849.6560998974805	-1.030145	-1.027819	-1.0309792385961185	-1.02863467841907	-1.0373670939480735	-1.0350329850849933
0.012960	-0.055740	0.006140	-1843.0941278974806	-1.029932	-1.027614	-1.0307663029713476	-1.0284297413620762	-1.0371541583233026	-1.0348280480279994
0.012961	-0.055466	0.006177	-1834.0083208974806	-1.029717	-1.027412	-1.030551367346577	-1.0282278043050825	-1.036939222698532	-1.0346261109710058
0.012962	-0.055313	0.006232	-1828.9606498974806	-1.029502	-1.027203	-1.0303364317218062	-1.028018867248089	-1.0367242870737612	-1.0344171739140122
0.012964	-0.055023	0.006195	-1819.3700758974805	-1.029287	-1.027000	-1.0301215604722649	-1.0278159931341015	-1.0365094158242198	-1.0342142998000248
0.012965	-0.054779	0.006219	-1811.2938038974805	-1.029071	-1.026794	-1.029905624847494	-1.027610056077108	-1.036293480199449	-1.0340083627430312
0.012966	-0.054565	0.006256	-1804.2270648974807	-1.028855	-1.026586	-1.0296896892227234	-1.0274021190201144	-1.0360775445746784	-1.0338004256860376
0.012967	-0.054382	0.006250	-1798.1698598974806	-1.028638	-1.026377	-1.0294727535979524	-1.0271931819631208	-1.0358606089499074	-1.033591488629044
0.012969	-0.054108	0.006305	-1789.0840528974807	-1.028419	-1.026170	-1.029253882348411	-1.0269863078491333	-1.035641737700366	-1.0333846145150565
0.012970	-0.053879	0.006311	-1781.5125478974805	-1.028201	-1.025961	-1.0290359467236403	-1.0267773707921395	-1.0354238020755953	-1.0331756774580627
0.012971	-0.053650	0.006299	-1773.9410418974805	-1.027982	-1.025752	-1.0288170110988697	-1.026568433735146	-1.0352048664508247	-1.0329667404010692
0.012972	-0.053497	0.006317	-1768.8933708974805	-1.027763	-1.025539	-1.0285980754740989	-1.0263554966781523	-1.0349859308260538	-1.0327538033440755
0.012974	-0.053192	0.006366	-1758.7980298974805	-1.027543	-1.025331	-1.0283782042245575	-1.026147622564165	-1.0347660595765125	-1.0325459292300883
0.012975	-0.052979	0.006384	-1751.7312918974806	-1.027321	-1.025119	-1.0281562685997867	-1.025935685507171	-1.0345441239517417	-1.0323339921730943
0.012976	-0.052780	0.006396	-1745.1693198974806	-1.027100	-1.024905	-1.0279353329750158	-1.0257217484501775	-1.0343231883269708	-1.0321200551161007
0.012977	-0.052521	0.006427	-1736.5882798974806	-1.026877	-1.024694	-1.0277123973502453	-1.025510811393184	-1.0341002527022003	-1.0319091180591071
0.012979	-0.052338	0.006433	-1730.5310748974805	-1.026654	-1.024478	-1.0274895261007038	-1.0252949372791966	-1.0338773814526587	-1.0316932439451199
0.012980	-0.052048	0.006464	-1720.9405008974807	-1.026430	-1.024266	-1.0272655904759331	-1.025083000222203	-1.033653445827888	-1.0314813068881261
0.012981	-0.051804	0.006506	-1712.8642288974806	-1.026205	-1.024051	-1.0270406548511624	-1.0248680631652094	-1.0334285102031173	-1.0312663698311326
0.012982	-0.051590	0.006494	-1705.7974898974805	-1.025979	-1.023835	-1.0268147192263917	-1.0246521261082158	-1.0332025745783466	-1.031050432774139
0.012984	-0.051422	0.006525	-1700.2450518974806	-1.025753	-1.023616	-1.0265888479768501	-1.0244332519942283	-1.032976703328805	-1.0308315586601515
0.012985	-0.051102	0.006537	-1689.6449438974805	-1.025526	-1.023402	-1.0263619123520793	-1.0242193149372345	-1.0327497677040343	-1.0306176216031577
0.012986	-0.050858	0.006592	-1681.5686708974806	-1.025298	-1.023184	-1.0261339767273088	-1.024001377880241	-1.0325218320792637	-1.0303996845461643
0.012987	-0.050705	0.006598	-1676.5210008974805	-1.025070	-1.022962	-1.0259060411025378	-1.0237794408232472	-1.0322938964544928	-1.0301777474891705
0.012989	-0.050446	0.006586	-1667.9399608974807	-1.024841	-1.022744	-1.0256771698529965	-1.0235615667092601	-1.0320650252049515	-1.0299598733751834
0.012990	-0.050217	0.006610	-1660.3684548974807	-1.024612	-1.022524	-1.0254482342282258	-1.0233416296522662	-1.0318360895801808	-1.0297399363181894
0.012991	-0.050003	0.006653	-1653.3017168974807	-1.024381	-1.022303	-1.0252172986034551	-1.0231206925952725	-1.03160515395541	-1.0295189992611957
0.012992	-0.049866	0.006671	-1648.7588128974805	-1.024150	-1.022077	-1.0249863629786842	-1.0228947555382788	-1.0313742183306391	-1.029293062204202
0.012994	-0.049484	0.006683	-1636.1396368974806	-1.023918	-1.021861	-1.024754491729143	-1.0226788814242915	-1.0311423470810979	-1.0290771880902148
0.012995	-0.049316	0.006732	-1630.5871988974807	-1.023685	-1.021635	-1.0245215561043721	-1.022452944367298	-1.030909411456327	-1.0288512510332213
0.012996	-0.049088	0.006763	-1623.0156928974807	-1.023451	-1.021410	-1.0242876204796014	-1.0222280073103043	-1.0306754758315564	-1.0286263139762275
0.012997	-0.048889	0.006738	-1616.4537218974806	-1.023217	-1.021185	-1.0240536848548307	-1.0220030702533107	-1.0304415402067857	-1.028401376919234
0.012999	-0.048599	0.006769	-1606.8631478974805	-1.022983	-1.020962	-1.0238198136052892	-1.0217801961393231	-1.0302076689572441	-1.0281785028052464
0.013000	-0.048370	0.006799	-1599.2916418974805	-1.022747	-1.020736	-1.0235838779805186	-1.0215542590823297	-1.0299717333324736	-1.0279525657482529
0.013001	-0.048187	0.006787	-1593.2344368974805	-1.022512	-1.020509	-1.0233489423557478	-1.021327322025336	-1.0297367977077028	-1.0277256286912593
0.013002	-0.047897	0.006812	-1583.6438628974806	-1.022275	-1.020284	-1.0231120067309771	-1.0211023849683423	-1.029499862082932	-1.0275006916342655
0.013004	-0.047760	0.006903	-1579.1009598974806	-1.022037	-1.020051	-1.0228741354814357	-1.020869510854355	-1.0292619908333906	-1.0272678175202783
0.013005	-0.047516	0.006873	-1571.0246868974805	-1.021798	-1.019823	-1.0226351998566647	-1.020641573797361	-1.0290230552086197	-1.0270398804632843
0.013006	-0.047211	0.006903	-1560.9293458974805	-1.021559	-1.019596	-1.0223962642318942	-1.0204146367403675	-1.0287841195838492	-1.0268129434062907
0.013007	-0.047028	0.006934	-1554.8721408974807	-1.021319	-1.019364	-1.0221563286071236	-1.0201826996833738	-1.0285441839590785	-1.026581006349297
0.013009	-0.046844	0.006897	-1548.8149368974805	-1.021079	-1.019132	-1.021916457357582	-1.0199508255693865	-1.028304312709537	-1.0263491322353098
0.013010	-0.046509	0.006946	-1537.7100618974805	-1.020838	-1.018905	-1.021675521732811	-1.019723888512393	-1.028063377084766	-1.0261221951783162
0.013011	-0.046326	0.007013	-1531.6528568974807	-1.020596	-1.018670	-1.0214335861080406	-1.0194889514553993	-1.0278214414599955	-1.0258872581213225
0.013012	-0.046112	0.007025	-1524.5861178974806	-1.020352	-1.018435	-1.0211896504832696	-1.0192540143984057	-1.0275775058352246	-1.025652321064329
0.013014	-0.045929	0.007043	-1518.5289138974806	-1.020108	-1.018199	-1.0209457792337282	-1.0190181402844183	-1.0273336345856832	-1.0254164469503415
0.013015	-0.045624	0.007050	-1508.4335728974806	-1.019863	-1.017967	-1.0207008436089575	-1.0187862032274246	-1.0270886989609125	-1.0251845098933479
0.013016	-0.045456	0.007111	-1502.8811348974805	-1.019617	-1.017728	-1.020454907984187	-1.018547266170431	-1.0268427633361419	-1.0249455728363541
0.013017	-0.045242	0.007111	-1495.8143958974806	-1.019371	-1.017490	-1.020208972359416	-1.0183093291134373	-1.026596827711371	-1.0247076357793605
0.013019	-0.044952	0.007104	-1486.2238228974807	-1.019124	-1.017255	-1.0199621011098745	-1.01807445499945	-1.0263499564618295	-1.0244727616653733
0.013020	-0.044724	0.007220	-1478.6523168974807	-1.018875	-1.017016	-1.019713165485104	-1.017835517942456	-1.026101020837059	-1.0242338246083793
0.013021	-0.044586	0.007153	-1474.1094128974805	-1.018626	-1.016773	-1.0194642298603331	-1.0175925808854624	-1.025852085212288	-1.0239908875513857
0.013022	-0.044235	0.007172	-1462.4997708974806	-1.018377	-1.016539	-1.0192152942355626	-1.017358643828469	-1.0256031495875175	-1.0237569504943922
0.013024	-0.044037	0.007245	-1455.9377988974807	-1.018127	-1.016296	-1.018965422986021	-1.0171157697144817	-1.025353278337976	-1.023514076380405
0.013025	-0.043839	0.007269	-1449.3758278974806	-1.017875	-1.016052	-1.0187134873612504	-1.016871832657488	-1.0251013427132054	-1.0232701393234112
0.013026	-0.043625	0.007275	-1442.3090888974805	-1.017622	-1.015809	-1.0184605517364795	-1.0166288956004943	-1.0248484070884345	-1.0230272022664175
0.013027	-0.043335	0.007318	-1432.7185148974806	-1.017369	-1.015567	-1.0182076161117088	-1.0163869585435008	-1.0245954714636638	-1.022785265209424
0.013029	-0.043106	0.007330	-1425.1470088974806	-1.017115	-1.015323	-1.0179537448621674	-1.0161430844295132	-1.0243416002141223	-1.0225413910954364
0.013030	-0.042938	0.007385	-1419.5945718974806	-1.016859	-1.015074	-1.0176978092373965	-1.0158941473725196	-1.0240856645893515	-1.0222924540384428
0.013031	-0.042694	0.007397	-1411.5182988974805	-1.016602	-1.014828	-1.017440873612626	-1.015648210315526	-1.0238287289645809	-1.0220465169814492
0.013032	-0.042419	0.007422	-1402.4324918974805	-1.016345	-1.014582	-1.0171839379878551	-1.0154022732585324	-1.02357179333981	-1.0218005799244556
0.013034	-0.042282	0.007446	-1397.8895888974805	-1.016087	-1.014329	-1.0169260667383138	-1.015149399144545	-1.0233139220902687	-1.0215477058104683
0.013035	-0.041992	0.007501	-1388.2990148974807	-1.015827	-1.014081	-1.016666131113543	-1.0149014620875512	-1.023053986465498	-1.0212997687534744
0.013036	-0.041779	0.007532	-1381.2322758974806	-1.015566	-1.013829	-1.0164051954887723	-1.0146495250305576	-1.0227930508407272	-1.0210478316964808
0.013037	-0.041565	0.007550	-1374.1655368974805	-1.015304	-1.013577	-1.0161432598640014	-1.0143975879735638	-1.0225311152159564	-1.020795894639487
0.013039	-0.041306	0.007550	-1365.5844968974807	-1.015042	-1.013325	-1.01588138861446	-1.0141457138595766	-1.022269243966415	-1.0205440205254999
0.013040	-0.041031	0.007605	-1356.4986898974805	-1.014779	-1.013073	-1.0156184529896894	-1.0138937768025829	-1.0220063083416444	-1.020292083468506
0.013041	-0.040863	0.007648	-1350.9462528974805	-1.014514	-1.012816	-1.0153535173649184	-1.0136368397455893	-1.0217413727168734	-1.0200351464115125
0.013042	-0.040604	0.007629	-1342.3652128974807	-1.014250	-1.012562	-1.015089581740148	-1.0133829026885957	-1.021477437092103	-1.0197812093545189
0.013044	-0.040359	0.007635	-1334.2889398974805	-1.013984	-1.012307	-1.0148237104906064	-1.0131280285746083	-1.0212115658425613	-1.0195263352405315
0.013045	-0.040161	0.007745	-1327.7269678974806	-1.013717	-1.012047	-1.0145567748658357	-1.0128680915176145	-1.0209446302177907	-1.0192663981835377
0.013046	-0.039948	0.007715	-1320.6602298974806	-1.013449	-1.011788	-1.014288839241065	-1.0126091544606208	-1.02067669459302	-1.019007461126544
0.013047	-0.039673	0.007751	-1311.5744228974806	-1.013180	-1.011531	-1.0140199036162942	-1.0123522174036272	-1.0204077589682492	-1.0187505240695505
0.013049	-0.039413	0.007825	-1302.9933828974806	-1.012909	-1.011271	-1.0137490323667528	-1.01209234328964	-1.0201368877187078	-1.0184906499555633
0.013050	-0.039246	0.007843	-1297.4409448974807	-1.012638	-1.011006	-1.0134780967419819	-1.0118274062326462	-1.0198659520939368	-1.0182257128985694
0.013051	-0.038986	0.007825	-1288.8599048974806	-1.012366	-1.010745	-1.0132061611172114	-1.0115664691756525	-1.0195940164691664	-1.0179647758415757
0.013052	-0.038727	0.007892	-1280.2788658974805	-1.012092	-1.010483	-1.0129322254924407	-1.011304532118659	-1.0193200808443956	-1.0177028387845821
0.013054	-0.038559	0.007928	-1274.7264278974806	-1.011818	-1.010215	-1.0126583542428993	-1.0110366580046717	-1.0190462095948543	-1.017434964670595
0.013055	-0.038330	0.007935	-1267.1549218974806	-1.011543	-1.009949	-1.0123834186181284	-1.010770720947678	-1.0187712739700834	-1.0171690276136012
0.013056	-0.038086	0.007947	-1259.0786488974807	-1.011267	-1.009684	-1.0121074829933576	-1.0105057838906844	-1.0184953383453126	-1.0169040905566076
0.013057	-0.037857	0.008008	-1251.5071438974805	-1.010990	-1.009416	-1.011830547368587	-1.0102378468336908	-1.0182184027205419	-1.016636153499614
0.013059	-0.037659	0.008044	-1244.9451718974806	-1.010711	-1.009145	-1.0115516761190453	-1.0099669727197031	-1.0179395314710002	-1.0163652793856264
0.013060	-0.037445	0.008075	-1237.8784328974805	-1.010431	-1.008874	-1.0112717404942748	-1.0096960356627096	-1.0176595958462298	-1.0160943423286328
0.013061	-0.037186	0.008136	-1229.2973928974807	-1.010149	-1.008604	-1.010989804869504	-1.009426098605716	-1.017377660221459	-1.0158244052716392
0.013062	-0.036972	0.008105	-1222.2306548974805	-1.009868	-1.008331	-1.0107088692447332	-1.0091531615487224	-1.0170967245966882	-1.0155514682146456
0.013064	-0.036728	0.008118	-1214.1543818974806	-1.009586	-1.008060	-1.0104269979951919	-1.008882287434735	-1.0168148533471468	-1.0152805941006582
0.013065	-0.036453	0.008191	-1205.0685748974806	-1.009303	-1.007787	-1.0101440623704212	-1.0086093503777411	-1.0165319177223762	-1.0150076570436644
0.013066	-0.036270	0.008215	-1199.0113698974806	-1.009018	-1.007510	-1.0098591267456503	-1.0083324133207474	-1.0162469820976052	-1.0147307199866706
0.013067	-0.036057	0.008234	-1191.9446318974806	-1.008733	-1.007234	-1.0095741911208798	-1.0080564762637538	-1.0159620464728347	-1.014454782929677
0.013069	-0.035797	0.008282	-1183.3635918974805	-1.008445	-1.006957	-1.0092863198713382	-1.0077796021497667	-1.0156741752232932	-1.01417790881569
0.013070	-0.035629	0.008331	-1177.8111538974806	-1.008157	-1.006676	-1.0089983842465675	-1.0074986650927729	-1.0153862395985225	-1.013896971758696
0.013071	-0.035416	0.008282	-1170.7444148974805	-1.007870	-1.006397	-1.0087114486217967	-1.0072197280357793	-1.0150993039737517	-1.0136180347017025
0.013072	-0.035172	0.008337	-1162.6681428974805	-1.007581	-1.006118	-1.0084225129970261	-1.0069407909787857	-1.014810368348981	-1.013339097644709
0.013074	-0.034912	0.008411	-1154.0871028974805	-1.007289	-1.005838	-1.0081306417474847	-1.0066609168647982	-1.0145184970994396	-1.0130592235307214
0.013075	-0.034714	0.008429	-1147.5251308974805	-1.006997	-1.005554	-1.0078387061227136	-1.0063769798078046	-1.0142265614746686	-1.0127752864737278
0.013076	-0.034470	0.008435	-1139.4488578974806	-1.006705	-1.005272	-1.007546770497943	-1.0060950427508109	-1.013934625849898	-1.012493349416734
0.013077	-0.034210	0.008466	-1130.8678178974806	-1.006411	-1.004989	-1.0072528348731722	-1.0058121056938172	-1.0136406902251272	-1.0122104123597404
0.013079	-0.033966	0.008557	-1122.7915448974807	-1.006115	-1.004703	-1.006956963623631	-1.00552623157983	-1.013344818975586	-1.0119245382457531
0.013080	-0.033798	0.008551	-1117.2391078974806	-1.005818	-1.004413	-1.0066600279988602	-1.0052362945228361	-1.0130478833508152	-1.0116346011887594
0.013081	-0.033447	0.008582	-1105.6294658974805	-1.005521	-1.004130	-1.0063630923740896	-1.0049533574658425	-1.0127509477260446	-1.0113516641317657
0.013082	-0.033325	0.008643	-1101.5913288974805	-1.005222	-1.003836	-1.0060641567493187	-1.0046594204088488	-1.0124520121012737	-1.011057727074772
0.013084	-0.033127	0.008630	-1095.0293578974806	-1.004922	-1.003545	-1.0057642854997773	-1.0043685462948615	-1.0121521408517322	-1.0107668529607847
0.013085	-0.032867	0.008624	-1086.4483178974806	-1.004623	-1.003256	-1.0054653498750066	-1.0040796092378679	-1.0118532052269615	-1.010477915903791
0.013086	-0.032593	0.008740	-1077.3625108974807	-1.004320	-1.002965	-1.0051624142502358	-1.0037886721808744	-1.0115502696021907	-1.0101869788467976
0.013087	-0.032364	0.008801	-1069.7910048974807	-1.004016	-1.002670	-1.004858478625465	-1.0034937351238806	-1.01124633397742	-1.0098920417898039
0.013089	-0.032135	0.008765	-1062.2194988974807	-1.003711	-1.002375	-1.0045536073759236	-1.0031988610098932	-1.0109414627278785	-1.0095971676758164
0.013090	-0.031921	0.008826	-1055.1527608974807	-1.003405	-1.002078	-1.004247671751153	-1.0029019239528996	-1.010635527103108	-1.0093002306188228
0.013091	-0.031754	0.008899	-1049.6003228974805	-1.003097	-1.001777	-1.003939736126382	-1.0026009868959058	-1.010327591478337	-1.008999293561829
0.013092	-0.031509	0.008887	-1041.5240498974806	-1.002789	-1.001479	-1.0036318005016114	-1.0023030498389123	-1.0100196558535663	-1.0087013565048355
0.013094	-0.031219	0.008942	-1031.9334758974805	-1.002479	-1.001181	-1.0033219292520699	-1.002005175724925	-1.0097097846040248	-1.0084034823908483
0.013095	-0.031021	0.008997	-1025.3715048974805	-1.002167	-1.000878	-1.0030099936272991	-1.0017022386679313	-1.009397848979254	-1.0081005453338545
0.013096	-0.030792	0.009009	-1017.7999988974806	-1.001855	-1.000575	-1.0026980580025284	-1.0013993016109375	-1.0090859133544834	-1.0077976082768607
0.013097	-0.030533	0.009058	-1009.2189588974805	-1.001541	-1.000272	-1.0023841223777579	-1.001096364553944	-1.0087719777297128	-1.0074946712198671
0.013099	-0.030273	0.009119	-1000.6379188974805	-1.001225	-0.999967	-1.0020682511282164	-1.0007914904399566	-1.0084561064801714	-1.0071897971058799
0.013100	-0.030167	0.009131	-997.1045498974805	-1.000909	-0.999655	-1.0017523155034456	-1.000479553382963	-1.0081401708554005	-1.0068778600488861
0.013101	-0.029846	0.009137	-986.5044418974805	-1.000592	-0.999351	-1.0014353798786748	-1.0001756163259692	-1.0078232352306298	-1.0065739229918924
0.013102	-0.029572	0.009235	-977.4186348974806	-1.000272	-0.999042	-1.001115444253904	-0.9998666792689755	-1.007503299605859	-1.0062649859348989
0.013104	-0.029388	0.009290	-971.3614298974805	-0.999950	-0.998729	-1.0007935730043627	-0.9995538051549883	-1.0071814283563176	-1.0059521118209114
0.013105	-0.029175	0.009259	-964.2946908974806	-0.999629	-0.998416	-1.0004726373795918	-0.9992408680979945	-1.0068604927315468	-1.0056391747639177
0.013106	-0.028946	0.009308	-956.7231858974806	-0.999306	-0.998103	-1.0001497017548213	-0.9989279310410009	-1.0065375571067763	-1.005326237706924
0.013107	-0.028717	0.009387	-949.1516798974806	-0.998981	-0.997787	-0.9998247661300504	-0.9986119939840072	-1.0062126214820055	-1.0050103006499305
0.013109	-0.028488	0.009387	-941.5801738974806	-0.998655	-0.997471	-0.9994988948805089	-0.9982961198700199	-1.005886750232464	-1.0046944265359432
0.013110	-0.028244	0.009442	-933.5039008974805	-0.998328	-0.997154	-0.9991719592557383	-0.9979791828130262	-1.0055598146076932	-1.0043774894789494
0.013111	-0.028046	0.009473	-926.9419298974806	-0.998000	-0.996834	-0.9988440236309676	-0.9976592457560326	-1.0052318789829227	-1.0040575524219557
0.013112	-0.027817	0.009546	-919.3704238974806	-0.997669	-0.996513	-0.9985130880061969	-0.9973383086990388	-1.0049009433581517	-1.003736615364962
0.013114	-0.027573	0.009540	-911.2941508974806	-0.997338	-0.996192	-0.9981822167566553	-0.9970174345850515	-1.0045700721086104	-1.0034157412509748
0.013115	-0.027328	0.009589	-903.2178778974805	-0.997006	-0.995870	-0.9978502811318846	-0.996695497528058	-1.0042381364838395	-1.0030938041939812
0.013116	-0.027115	0.009656	-896.1511388974806	-0.996671	-0.995544	-0.9975153455071138	-0.9963695604710642	-1.0039032008590687	-1.0027678671369875
0.013117	-0.026901	0.009692	-889.0844008974806	-0.996336	-0.995217	-0.9971804098823431	-0.9960426234140706	-1.003568265234298	-1.002440930079994
0.013119	-0.026642	0.009723	-880.5033608974805	-0.995998	-0.994891	-0.9968425386328018	-0.9957167493000832	-1.0032303939847567	-1.0021150559660064
0.013120	-0.026428	0.009796	-873.4366218974806	-0.995659	-0.994560	-0.996503603008031	-0.9953858122430895	-1.002891458359986	-1.0017841189090126
0.013121	-0.026230	0.009802	-866.8746498974806	-0.995319	-0.994229	-0.9961636673832602	-0.9950548751860959	-1.002551522735215	-1.0014531818520191
0.013122	-0.025940	0.009827	-857.2840758974805	-0.994978	-0.993900	-0.9958227317584896	-0.9947259381291023	-1.0022105871104445	-1.0011242447950255
0.013124	-0.025696	0.009967	-849.2078038974805	-0.994634	-0.993566	-0.9954788605089481	-0.9943920640151148	-1.0018667158609031	-1.0007903706810382
0.013125	-0.025604	0.009906	-846.1792008974805	-0.994290	-0.993225	-0.9951349248841773	-0.9940511269581213	-1.0015227802361322	-1.0004494336240444
0.013126	-0.025330	0.009943	-837.0933938974806	-0.993945	-0.992892	-0.9947899892594065	-0.9937181899011276	-1.0011778446113615	-1.0001164965670508
0.013127	-0.024994	0.010046	-825.9885188974806	-0.993597	-0.992558	-0.9944420536346358	-0.993384252844134	-1.0008299089865909	-0.9997825595100572
0.013129	-0.024826	0.010095	-820.4360818974806	-0.993247	-0.992215	-0.9940921823850944	-0.9930413787301465	-1.0004800377370495	-0.9994396853960698
0.013130	-0.024582	0.010107	-812.3598088974805	-0.992897	-0.991875	-0.9937422467603237	-0.9927014416731529	-1.0001301021122786	-0.9990997483390761
0.013131	-0.024368	0.010126	-805.2930698974806	-0.992545	-0.991532	-0.993390311135553	-0.9923585046161592	-0.999778166487508	-0.9987568112820824
0.013132	-0.024124	0.010223	-797.2167968974805	-0.992192	-0.991189	-0.9930373755107822	-0.9920155675591655	-0.9994252308627372	-0.9984138742250888
0.013134	-0.023926	0.010199	-790.6548258974806	-0.991838	-0.990843	-0.9926835042612407	-0.9916696934451783	-0.9990713596131957	-0.9980680001111015
0.013135	-0.023636	0.010278	-781.0642518974805	-0.991482	-0.990499	-0.99232756863647	-0.9913257563881845	-0.9987154239884249	-0.9977240630541078
0.013136	-0.023422	0.010309	-773.9975128974805	-0.991124	-0.990150	-0.9919696330116993	-0.9909768193311909	-0.9983574883636542	-0.9973751259971141
0.013137	-0.023224	0.010388	-767.4355408974806	-0.990764	-0.989799	-0.9916096973869286	-0.9906258822741972	-0.9979975527388836	-0.9970241889401205
0.013139	-0.023041	0.010400	-761.3783368974806	-0.990404	-0.989446	-0.9912498261373871	-0.9902730081602099	-0.9976376814893421	-0.9966713148261331
0.013140	-0.022720	0.010474	-750.7782288974805	-0.990041	-0.989096	-0.9908868905126164	-0.9899230711032162	-0.9972747458645713	-0.9963213777691394
0.013141	-0.022583	0.010529	-746.2353248974806	-0.989676	-0.988737	-0.9905219548878457	-0.9895641340462226	-0.9969098102398006	-0.9959624407121458
0.013142	-0.022293	0.010583	-736.6447508974805	-0.989309	-0.988382	-0.9901550192630749	-0.9892091969892289	-0.9965428746150299	-0.9956075036551522
0.013144	-0.022079	0.010632	-729.5780118974806	-0.988941	-0.988023	-0.9897871480135334	-0.9888503228752415	-0.9961750033654884	-0.9952486295411648
0.013145	-0.021881	0.010651	-723.0160408974806	-0.988571	-0.987662	-0.9894172123887627	-0.988489385818248	-0.9958050677407176	-0.9948876924841712
0.013146	-0.021606	0.010687	-713.9302338974805	-0.988201	-0.987303	-0.9890472767639921	-0.9881304487612542	-0.995435132115947	-0.9945287554271774
0.013147	-0.021423	0.010748	-707.8730288974806	-0.987828	-0.986938	-0.9886743411392214	-0.9877655117042605	-0.9950621964911763	-0.9941638183701837
0.013149	-0.021164	0.010797	-699.2919888974806	-0.987454	-0.986574	-0.9883004698896799	-0.9874016375902732	-0.9946883252416349	-0.9937999442561964
0.013150	-0.020920	0.010834	-691.2157168974805	-0.987079	-0.986209	-0.9879255342649091	-0.9870367005332795	-0.9943133896168641	-0.9934350071992027
0.013151	-0.020737	0.010858	-685.1585118974806	-0.986702	-0.985840	-0.9875485986401383	-0.9866677634762859	-0.9939364539920933	-0.9930660701422092
0.013152	-0.020477	0.010913	-676.5774718974806	-0.986324	-0.985473	-0.9871706630153676	-0.9863008264192923	-0.9935585183673226	-0.9926991330852155
0.013154	-0.020279	0.010992	-670.0154998974806	-0.985943	-0.985100	-0.9867897917658262	-0.9859279523053048	-0.9931776471177811	-0.9923262589712281
0.013155	-0.020020	0.010980	-661.4344598974806	-0.985562	-0.984730	-0.9864088561410556	-0.9855580152483112	-0.9927967114930105	-0.9919563219142344
0.013156	-0.019699	0.011078	-650.8343518974806	-0.985178	-0.984359	-0.9860249205162848	-0.9851870781913176	-0.9924127758682397	-0.9915853848572408
0.013157	-0.019547	0.011157	-645.7866818974805	-0.984792	-0.983980	-0.985638984891514	-0.9848081411343239	-0.992026840243469	-0.9912064478002471
0.013159	-0.019379	0.011139	-640.2342438974806	-0.984406	-0.983600	-0.9852531136419725	-0.9844282670203366	-0.9916409689939275	-0.9908265736862598
0.013160	-0.019043	0.011200	-629.1293688974806	-0.984017	-0.983226	-0.9848641780172018	-0.984054329963343	-0.9912520333691568	-0.9904526366292662
0.013161	-0.018906	0.011279	-624.5864658974806	-0.983626	-0.982841	-0.9844732423924311	-0.9836693929063491	-0.990861097744386	-0.9900676995722724
0.013162	-0.018677	0.011328	-617.0149598974806	-0.983234	-0.982457	-0.9840813067676604	-0.9832854558493556	-0.9904691621196153	-0.9896837625152788
0.013164	-0.018463	0.011377	-609.9482208974806	-0.982840	-0.982072	-0.983687435518119	-0.9829005817353682	-0.990075290870074	-0.9892988884012914
0.013165	-0.018188	0.011407	-600.8624138974806	-0.982444	-0.981688	-0.9832914998933482	-0.9825166446783745	-0.9896793552453031	-0.9889149513442977
0.013166	-0.017990	0.011481	-594.3004428974806	-0.982046	-0.981298	-0.9828935642685774	-0.9821267076213809	-0.9892814196205324	-0.9885250142873041
0.013167	-0.017700	0.011523	-584.7098688974805	-0.981647	-0.980911	-0.9824946286438068	-0.9817397705643872	-0.9888824839957617	-0.9881380772303104
0.013169	-0.017487	0.011597	-577.6431298974805	-0.981245	-0.980518	-0.9820927573942653	-0.9813468964503999	-0.9884806127462202	-0.9877452031163231
0.013170	-0.017227	0.011621	-569.0620898974805	-0.980842	-0.980126	-0.9816898217694945	-0.9809549593934063	-0.9880776771214494	-0.9873532660593295
0.013171	-0.017044	0.011676	-563.0048848974806	-0.980437	-0.979729	-0.9812848861447238	-0.9805580223364125	-0.9876727414966787	-0.9869563290023358
0.013172	-0.016815	0.011749	-555.4333798974806	-0.980030	-0.979331	-0.980877950519953	-0.9801600852794189	-0.9872658058719079	-0.9865583919453421
0.013174	-0.016586	0.011804	-547.8618738974806	-0.979621	-0.978931	-0.9804690792704116	-0.9797602111654315	-0.9868569346223666	-0.9861585178313548
0.013175	-0.016342	0.011871	-539.7856008974805	-0.979209	-0.978530	-0.9800571436456409	-0.9793592741084379	-0.9864449989975959	-0.9857575807743612
0.013176	-0.016129	0.011920	-532.7188618974806	-0.978796	-0.978126	-0.9796442080208702	-0.9789553370514442	-0.9860320633728251	-0.9853536437173674
0.013177	-0.015900	0.012018	-525.1473568974806	-0.978380	-0.977719	-0.9792282723960994	-0.9785483999944505	-0.9856161277480544	-0.9849467066603738
0.013179	-0.015701	0.012042	-518.5853848974806	-0.977963	-0.977310	-0.978811401146558	-0.9781395258804633	-0.9851992564985129	-0.9845378325463865
0.013180	-0.015457	0.012042	-510.5091118974806	-0.977545	-0.976902	-0.9783934655217872	-0.9777315888234696	-0.9847813208737421	-0.9841298954893928
0.013181	-0.015213	0.012146	-502.43283889748056	-0.977124	-0.976491	-0.9779725298970164	-0.9773206517664759	-0.9843603852489714	-0.9837189584323991
0.013182	-0.014999	0.012231	-495.3661008974806	-0.976700	-0.976077	-0.9775485942722457	-0.9769067147094822	-0.9839364496242007	-0.9833050213754054
0.013184	-0.014740	0.012262	-486.78506089748055	-0.976275	-0.975662	-0.9771237230227043	-0.9764918405954949	-0.9835115783746593	-0.9828901472614181
0.013185	-0.014526	0.012299	-479.71832189748056	-0.975849	-0.975245	-0.9766977873979336	-0.9760749035385012	-0.9830856427498885	-0.9824732102044245
0.013186	-0.014297	0.012372	-472.14681589748056	-0.975420	-0.974826	-0.9762688517731628	-0.9756559664815075	-0.9826567071251178	-0.9820542731474308
0.013187	-0.014084	0.012433	-465.0800768974806	-0.974989	-0.974404	-0.9758379161483921	-0.975234029424514	-0.9822257715003471	-0.9816323360904372
0.013189	-0.013840	0.012476	-457.00380489748056	-0.974556	-0.973981	-0.9754050448988506	-0.9748111553105265	-0.9817929002508056	-0.9812094619764498
0.013190	-0.013565	0.012543	-447.9179978974806	-0.974122	-0.973558	-0.9749711092740799	-0.974388218253533	-0.9813589646260349	-0.9807865249194562
0.013191	-0.013397	0.012585	-442.3655598974806	-0.973686	-0.973129	-0.9745351736493092	-0.9739592811965392	-0.9809230290012642	-0.9803575878624624
0.013192	-0.013199	0.012646	-435.80358789748055	-0.973247	-0.972699	-0.9740962380245385	-0.9735293441395455	-0.9804840933764934	-0.9799276508054687
0.013194	-0.012924	0.012714	-426.71778189748056	-0.972807	-0.972269	-0.973656366774997	-0.9730994700255583	-0.980044222126952	-0.9794977766914815
0.013195	-0.012726	0.012781	-420.1558098974806	-0.972364	-0.971835	-0.9732134311502263	-0.9726655329685645	-0.9796012865021813	-0.9790638396344877
0.013196	-0.012466	0.012848	-411.57476989748056	-0.971918	-0.971400	-0.9727674955254555	-0.9722305959115709	-0.9791553508774105	-0.9786289025774941
0.013197	-0.012222	0.012903	-403.49849689748055	-0.971471	-0.970963	-0.9723205599006848	-0.9717936588545772	-0.9787084152526397	-0.9781919655205005
0.013199	-0.012009	0.012970	-396.43175789748057	-0.971022	-0.970522	-0.9718716886511434	-0.9713527847405898	-0.9782595440030983	-0.9777510914065131
0.013200	-0.011765	0.013013	-388.35548589748055	-0.970570	-0.970081	-0.9714197530263726	-0.9709118476835962	-0.9778076083783276	-0.9773101543495194
0.013201	-0.011551	0.013080	-381.28874689748056	-0.970117	-0.969637	-0.970966817401602	-0.9704679106266025	-0.9773546727535569	-0.9768662172925258
0.013202	-0.011353	0.013196	-374.7267748974806	-0.969660	-0.969188	-0.9705098817768312	-0.970018973569609	-0.9768977371287861	-0.9764172802355322
0.013204	-0.011108	0.013245	-366.6505018974806	-0.969201	-0.968739	-0.9700510105272897	-0.9695700994556216	-0.9764388658792447	-0.9759684061215448
0.013205	-0.010880	0.013239	-359.0789968974806	-0.968741	-0.968289	-0.969591074902519	-0.9691201623986279	-0.9759789302544739	-0.9755184690645511
0.013206	-0.010574	0.013373	-348.98365589748056	-0.968278	-0.967839	-0.9691281392777482	-0.9686702253416343	-0.9755159946297032	-0.9750685320075575
0.013207	-0.010422	0.013403	-343.9359848974806	-0.967814	-0.967381	-0.9686642036529775	-0.9682122882846406	-0.9750520590049324	-0.9746105949505638
0.013209	-0.010162	0.013464	-335.35494489748055	-0.967347	-0.966925	-0.968197332403436	-0.9677564141706533	-0.9745851877553909	-0.9741547208365765
0.013210	-0.009933	0.013519	-327.78343889748055	-0.966878	-0.966465	-0.9677283967786654	-0.9672964771136595	-0.9741162521306204	-0.9736947837795827
0.013211	-0.009766	0.013635	-322.23100189748055	-0.966406	-0.966000	-0.9672564611538946	-0.9668315400566658	-0.9736443165058496	-0.973229846722589
0.013212	-0.009506	0.013672	-313.6499618974806	-0.965932	-0.965537	-0.9667825255291239	-0.9663686029996722	-0.9731703808810789	-0.9727669096655954
0.013214	-0.009277	0.013708	-306.0784558974806	-0.965456	-0.965071	-0.9663066542795824	-0.9659027288856848	-0.9726945096315374	-0.9723010355516081
0.013215	-0.008987	0.013843	-296.4878818974806	-0.964977	-0.964603	-0.9658277186548117	-0.9654347918286912	-0.9722155740067666	-0.9718330984946144
0.013216	-0.008804	0.013904	-290.43067789748056	-0.964495	-0.964129	-0.9653457830300409	-0.9649608547716976	-0.9717336383819959	-0.9713591614376208
0.013217	-0.008606	0.013928	-283.8687058974806	-0.964012	-0.963654	-0.9648628474052702	-0.9644859177147039	-0.9712507027572251	-0.9708842243806272
0.013219	-0.008347	0.014032	-275.28766589748057	-0.963526	-0.963179	-0.9643769761557288	-0.9640110436007165	-0.9707648315076838	-0.9704093502666398
0.013220	-0.008148	0.014117	-268.7256938974806	-0.963037	-0.962698	-0.9638880405309581	-0.963530106543723	-0.9702758958829131	-0.9699284132096462
0.013221	-0.007904	0.014172	-260.6494218974806	-0.962545	-0.962217	-0.9633961049061873	-0.9630491694867293	-0.9697839602581423	-0.9694474761526525
0.013222	-0.007645	0.014258	-252.06838189748058	-0.962051	-0.961734	-0.9629021692814166	-0.9625662324297355	-0.9692900246333715	-0.9689645390956587
0.013224	-0.007462	0.014313	-246.01117689748057	-0.961555	-0.961245	-0.9624062980318752	-0.9620773583157483	-0.9687941533838301	-0.9684756649816715
0.013225	-0.007202	0.014374	-237.43013689748057	-0.961057	-0.960758	-0.9619083624071044	-0.9615904212587545	-0.9682962177590594	-0.9679887279246777
0.013226	-0.006897	0.014447	-227.33479589748057	-0.960556	-0.960270	-0.9614074267823336	-0.9611024842017608	-0.9677952821342886	-0.967500790867684
0.013227	-0.006821	0.014514	-224.81096089748058	-0.960053	-0.959770	-0.9609044911575629	-0.9606025471447672	-0.9672923465095179	-0.9670008538106905
0.013229	-0.006485	0.014557	-213.70608589748056	-0.959548	-0.959279	-0.9603996199080215	-0.9601116730307798	-0.9667874752599764	-0.966509979696703
0.013230	-0.006256	0.014679	-206.13457989748056	-0.959040	-0.958780	-0.9598916842832508	-0.9596127359737862	-0.9662795396352057	-0.9660110426397094
0.013231	-0.006042	0.014697	-199.06784089748058	-0.958530	-0.958279	-0.95938174865848	-0.9591117989167925	-0.965769604010435	-0.9655101055827158
0.013232	-0.005875	0.014838	-193.51540389748058	-0.958016	-0.957772	-0.9588678130337093	-0.9586048618597989	-0.9652556683856642	-0.9650031685257221
0.013234	-0.005646	0.014886	-185.94389789748058	-0.957500	-0.957265	-0.9583519417841678	-0.9580979877458116	-0.9647397971361228	-0.9644962944117348
0.013235	-0.005371	0.014972	-176.85809089748057	-0.956981	-0.956758	-0.957833006159397	-0.9575910506888179	-0.964220861511352	-0.9639893573547411
0.013236	-0.005142	0.015082	-169.28658489748057	-0.956459	-0.956245	-0.9573110705346263	-0.9570781136318243	-0.9636989258865812	-0.9634764202977475
0.013237	-0.004913	0.015137	-161.71507989748056	-0.955934	-0.955730	-0.9567861349098556	-0.9565631765748305	-0.9631739902618106	-0.9629614832407537
0.013239	-0.004639	0.015192	-152.62927289748058	-0.955407	-0.955214	-0.9562592636603142	-0.9560473024608432	-0.9626471190122692	-0.9624456091267665
0.013240	-0.004440	0.015332	-146.06730089748058	-0.954876	-0.954691	-0.9557283280355434	-0.9555243654038494	-0.9621161833874984	-0.9619226720697727
0.013241	-0.004227	0.015411	-139.00056189748057	-0.954342	-0.954166	-0.9551943924107728	-0.9549994283468558	-0.9615822477627277	-0.961397735012779
0.013242	-0.003952	0.015454	-129.91475489748058	-0.953806	-0.953642	-0.954658456786002	-0.9544754912898622	-0.961046312137957	-0.9608737979557854
0.013244	-0.003769	0.015546	-123.85755089748058	-0.953357	-0.953201	-0.9542095855364605	-0.9540346171758748	-0.9605974408884155	-0.960432923841798
