Repository: pietracorvo/HystAPI

# Example data

The example data in this folder is from measurements performed during my physics bachelor.

The material is **FeSi3** (iron with 3% silicon), aka 'electrical steel', the standard material for ring cores in trafos. 

Four of the five samples where treated with high pressure torison (HPT, 20 rotations at 20GPa), to achieve nanocristallisation of the grains, which has a huge impact on the magnetic properties of the material. The HPT deformation was done at 77K (under liquid nitrogen) and at 293K (at room temperature). Afterwards some samples were heat treated at a temperature of 493K (for two hours) to anneal defects from the deformation process.

The five samples are:

File: testData/FeSi3_LN/G4_748V_100Hz_800000Fs0.txt (part 39 of 57)
--------------------------
t	U1	U2	H	Braw	Jraw	B_drift	 J_drift	B_corr	J_corr
0.013347	0.202728	-0.001270	6706.653728148003	1.118396	1.109968	1.1207318726580087	1.1123032695071429	1.1129245867955748	1.1044972615277777
0.013349	0.202515	-0.001276	6699.586990148004	1.118352	1.109933	1.1206882226801347	1.1122686194388889	1.1128809368177008	1.1044626114595237
0.013350	0.202377	-0.001251	6695.044086148004	1.118308	1.109895	1.1206443976911977	1.112230794404762	1.1128371118287639	1.1044247864253969
0.013351	0.202240	-0.001312	6690.501183148002	1.118263	1.109856	1.1205995727022606	1.1121919693706348	1.1127922868398268	1.1043859613912697
0.013352	0.202057	-0.001312	6684.443978148003	1.118217	1.109818	1.1205537477133238	1.112154144336508	1.11274646185089	1.1043481363571428
0.013354	0.201874	-0.001300	6678.386773148002	1.118172	1.109780	1.1205090977354497	1.112116494268254	1.1127018118730159	1.1043104862888888
0.013355	0.201752	-0.001306	6674.348637148003	1.118127	1.109740	1.1204642727465128	1.1120766692341268	1.1126569868840788	1.1042706612547617
0.013356	0.201569	-0.001294	6668.291432148002	1.118082	1.109703	1.1204194477575757	1.1120398442000001	1.1126121618951417	1.104233836220635
0.013357	0.201462	-0.001294	6664.758063148003	1.118037	1.109662	1.1203746227686386	1.1119990191658728	1.1125673369062046	1.1041930111865077
0.013359	0.201324	-0.001318	6660.215160148004	1.117992	1.109623	1.120329972790765	1.111960369097619	1.112522686928331	1.1041543611182538
0.013360	0.201141	-0.001312	6654.157955148003	1.117946	1.109585	1.120284147801828	1.1119225440634921	1.112476861939394	1.104116536084127
0.013361	0.200958	-0.001294	6648.1007501480035	1.117901	1.109547	1.1202393228128908	1.111884719029365	1.112432036950457	1.1040787110499999
0.013362	0.200867	-0.001306	6645.072148148003	1.117856	1.109506	1.1201944978239537	1.1118438939952382	1.11238721196152	1.104037886015873
0.013364	0.200668	-0.001306	6638.510176148004	1.117811	1.109469	1.1201498478460798	1.1118072439269842	1.1123425619836458	1.104001235947619
0.013365	0.200577	-0.001312	6635.481574148003	1.117765	1.109427	1.1201040228571428	1.1117654188928572	1.112296736994709	1.103959410913492
0.013366	0.200317	-0.001331	6626.900534148002	1.117719	1.109392	1.1200581978682058	1.11173059385873	1.1122509120057718	1.103924585879365
0.013367	0.200272	-0.001331	6625.386233148003	1.117673	1.109348	1.1200123728792688	1.1116867688246033	1.112205087016835	1.1038807608452381
0.013369	0.200058	-0.001306	6618.319494148003	1.117628	1.109311	1.119967722901395	1.1116501187563492	1.1121604370389608	1.103844110776984
0.013370	0.199982	-0.001263	6615.795659148003	1.117583	1.109270	1.1199228979124578	1.1116092937222222	1.1121156120500237	1.103803285742857
0.013371	0.199738	-0.001367	6607.719386148003	1.117537	1.109234	1.119877072923521	1.1115734686880954	1.112069787061087	1.1037674607087302
0.013372	0.199615	-0.001343	6603.6812501480035	1.117490	1.109192	1.119830247934584	1.1115316436539682	1.11202296207215	1.103725635674603
0.013374	0.199448	-0.001331	6598.128812148003	1.117444	1.109153	1.11978459795671	1.1114929935857143	1.1119773120942762	1.1036869856063491
0.013375	0.199310	-0.001306	6593.585909148003	1.117398	1.109113	1.1197387729677728	1.1114531685515874	1.111931487105339	1.1036471605722222
0.013376	0.199158	-0.001331	6588.538238148003	1.117353	1.109074	1.119693947978836	1.1114143435174602	1.1118866621164019	1.103608335538095
0.013377	0.199020	-0.001312	6583.9953351480035	1.117307	1.109034	1.1196481229898991	1.1113745184833335	1.111840837127465	1.1035685105039683
0.013379	0.198853	-0.001318	6578.442897148003	1.117261	1.108995	1.119602473012025	1.1113358684150794	1.1117951871495912	1.1035298604357142
0.013380	0.198776	-0.001324	6575.919062148003	1.117215	1.108952	1.119556648023088	1.1112930433809523	1.111749362160654	1.103487035401587
0.013381	0.198532	-0.001306	6567.842789148002	1.117170	1.108917	1.119511823034151	1.1112582183468254	1.111704537171717	1.1034522103674602
0.013382	0.198395	-0.001312	6563.299886148003	1.117125	1.108877	1.1194669980452139	1.1112183933126982	1.1116597121827798	1.103412385333333
0.013384	0.198273	-0.001312	6559.261749148003	1.117079	1.108837	1.11942134806734	1.1111787432444444	1.111614062204906	1.1033727352650793
0.013385	0.198166	-0.001312	6555.7283801480025	1.117034	1.108796	1.1193765230784032	1.1111379182103174	1.1115692372159693	1.1033319102309522
0.013386	0.197968	-0.001294	6549.166408148003	1.116988	1.108759	1.1193306980894662	1.1111010931761904	1.111523412227032	1.1032950851968253
0.013387	0.197815	-0.001355	6544.118738148003	1.116942	1.108719	1.1192848731005292	1.1110612681420635	1.1114775872380953	1.1032552601626984
0.013389	0.197693	-0.001324	6540.080601148004	1.116896	1.108678	1.1192392231226553	1.1110206180738096	1.1114319372602215	1.1032146100944444
0.013390	0.197495	-0.001282	6533.518630148003	1.116851	1.108641	1.1191943981337182	1.1109837930396824	1.1113871122712844	1.1031777850603173
0.013391	0.197388	-0.001343	6529.985260148003	1.116805	1.108599	1.1191485731447812	1.1109419680055554	1.1113412872823472	1.1031359600261903
0.013392	0.197250	-0.001355	6525.442357148004	1.116758	1.108558	1.119101748155844	1.1109011429714286	1.1112944622934102	1.1030951349920635
0.013394	0.197052	-0.001318	6518.8803851480025	1.116712	1.108521	1.11905609817797	1.1108644929031748	1.111248812315536	1.1030584849238096
0.013395	0.196899	-0.001343	6513.8327151480025	1.116666	1.108481	1.119010273189033	1.1108246678690477	1.1112029873265992	1.1030186598896825
0.013396	0.196732	-0.001343	6508.280277148004	1.116619	1.108441	1.1189634482000963	1.1107848428349207	1.1111561623376622	1.1029788348555556
0.013397	0.196625	-0.001367	6504.746908148003	1.116572	1.108398	1.1189166232111591	1.1107420178007936	1.1111093373487253	1.1029360098214285
0.013399	0.196457	-0.001337	6499.194470148002	1.116525	1.108359	1.1188699732332852	1.1107033677325397	1.1110626873708513	1.1028973597531746
0.013400	0.196289	-0.001361	6493.642033148002	1.116478	1.108319	1.1188231482443483	1.1106635426984128	1.1110158623819144	1.1028575347190477
0.013401	0.196136	-0.001337	6488.594362148004	1.116432	1.108278	1.1187773232554112	1.1106227176642858	1.1109700373929772	1.1028167096849206
0.013402	0.195984	-0.001361	6483.546692148004	1.116385	1.108238	1.1187304982664743	1.1105828926301589	1.1109232124040402	1.1027768846507937
0.013404	0.195862	-0.001306	6479.508555148002	1.116339	1.108197	1.1186848482886003	1.110542242561905	1.1108775624261664	1.1027362345825398
0.013405	0.195679	-0.001337	6473.451351148004	1.116293	1.108159	1.1186390232996632	1.1105044175277776	1.1108317374372292	1.1026984095484125
0.013406	0.195557	-0.001324	6469.413214148002	1.116247	1.108118	1.1185931983107262	1.1104635924936508	1.1107859124482924	1.1026575845142856
0.013407	0.195358	-0.001355	6462.851242148003	1.116200	1.108079	1.1185463733217893	1.1104247674595238	1.1107390874593555	1.1026187594801586
0.013409	0.195282	-0.001343	6460.327407148003	1.116154	1.108036	1.1185007233439155	1.1103821173912698	1.1106934374814816	1.1025761094119046
0.013410	0.195114	-0.001312	6454.7749701480025	1.116108	1.107997	1.1184548983549785	1.1103432923571428	1.1106476124925444	1.1025372843777776
0.013411	0.194916	-0.001343	6448.212998148003	1.116062	1.107959	1.1184090733660415	1.1103054673230157	1.1106017875036076	1.1024994593436506
0.013412	0.194748	-0.001355	6442.660560148002	1.116015	1.107919	1.1183622483771043	1.110265642288889	1.1105549625146702	1.1024596343095239
0.013414	0.194641	-0.001379	6439.1271911480035	1.115967	1.107876	1.1183145983992304	1.110222992220635	1.1105073125367966	1.1024169842412699
0.013415	0.194504	-0.001343	6434.584288148002	1.115921	1.107835	1.1182687734102934	1.1101821671865078	1.1104614875478593	1.1023761592071426
0.013416	0.194305	-0.001331	6428.022316148003	1.115874	1.107797	1.1182219484213565	1.110144342152381	1.1104146625589224	1.1023383341730157
0.013417	0.194183	-0.001373	6423.984179148003	1.115827	1.107755	1.1181751234324193	1.110102517118254	1.1103678375699855	1.1022965091388888
0.013419	0.194031	-0.001343	6418.936509148003	1.115780	1.107714	1.1181284734545454	1.11006186705	1.1103211875921115	1.1022558590706348
0.013420	0.193848	-0.001367	6412.879304148002	1.115733	1.107674	1.1180816484656086	1.110022042015873	1.1102743626031746	1.102216034036508
0.013421	0.193710	-0.001385	6408.336401148003	1.115685	1.107632	1.1180338234766716	1.109980216981746	1.1102265376142375	1.102174209002381
0.013422	0.193527	-0.001385	6402.279196148003	1.115637	1.107592	1.1179859984877345	1.109940391947619	1.1101787126253004	1.1021343839682538
0.013424	0.193436	-0.001355	6399.250594148003	1.115590	1.107549	1.1179393485098605	1.109897741879365	1.1101320626474265	1.1020917338999998
0.013425	0.193268	-0.001361	6393.698156148002	1.115542	1.107508	1.1178915235209235	1.1098569168452381	1.1100842376584894	1.102050908865873
0.013426	0.193130	-0.001392	6389.155253148003	1.115495	1.107466	1.1178446985319865	1.1098150918111112	1.1100374126695525	1.102009083831746
0.013427	0.192947	-0.001361	6383.098048148004	1.115447	1.107426	1.1177968735430497	1.1097752667769842	1.1099895876806158	1.101969258797619
0.013429	0.192810	-0.001379	6378.555145148002	1.115399	1.107384	1.1177492235651756	1.1097336167087302	1.1099419377027417	1.101927608729365
0.013430	0.192612	-0.001398	6371.993173148003	1.115351	1.107344	1.1177013985762385	1.1096937916746032	1.1098941127138047	1.101887783695238
0.013431	0.192505	-0.001373	6368.459804148002	1.115303	1.107301	1.1176535735873014	1.1096509666404764	1.1098462877248676	1.1018449586611112
0.013432	0.192291	-0.001379	6361.393065148002	1.115256	1.107262	1.1176067485983647	1.1096121416063491	1.1097994627359307	1.101806133626984
0.013434	0.192215	-0.001379	6358.869230148002	1.115208	1.107217	1.1175590986204906	1.109567491538095	1.1097518127580566	1.10176148355873
0.013435	0.192017	-0.001373	6352.307258148003	1.115160	1.107178	1.1175112736315536	1.1095286665039683	1.1097039877691195	1.1017226585246032
0.013436	0.191895	-0.001373	6348.269122148004	1.115113	1.107135	1.1174644486426166	1.1094858414698412	1.1096571627801826	1.101679833490476
0.013437	0.191742	-0.001373	6343.221451148003	1.115065	1.107094	1.1174166236536796	1.1094450164357144	1.1096093377912455	1.1016390084563492
0.013439	0.191620	-0.001367	6339.183315148002	1.115017	1.107052	1.1173689736758057	1.1094033663674603	1.1095616878133718	1.1015973583880951
0.013440	0.191406	-0.001398	6332.116576148002	1.114969	1.107012	1.1173211486868688	1.1093635413333334	1.1095138628244348	1.1015575333539682
0.013441	0.191269	-0.001416	6327.573673148003	1.114920	1.106969	1.1172723236979316	1.1093207162992065	1.1094650378354975	1.1015147083198413
0.013442	0.191147	-0.001398	6323.535536148003	1.114872	1.106926	1.1172244987089948	1.1092778912650794	1.109417212846561	1.1014718832857142
0.013444	0.190994	-0.001373	6318.487866148003	1.114824	1.106884	1.1171768487311207	1.1092362411968253	1.1093695628686868	1.1014302332174601
0.013445	0.190796	-0.001355	6311.925894148002	1.114777	1.106845	1.1171300237421837	1.1091974161626985	1.1093227378797499	1.1013914081833334
0.013446	0.190674	-0.001385	6307.887758148003	1.114729	1.106803	1.1170821987532469	1.1091555911285713	1.1092749128908128	1.1013495831492062
0.013447	0.190536	-0.001398	6303.344854148003	1.114681	1.106760	1.1170343737643098	1.1091127660944444	1.1092270879018757	1.1013067581150793
0.013449	0.190369	-0.001379	6297.792417148003	1.114633	1.106719	1.1169867237864357	1.1090721160261905	1.1091794379240016	1.1012661080468253
0.013450	0.190216	-0.001392	6292.744746148002	1.114585	1.106677	1.1169388987974986	1.1090302909920633	1.1091316129350646	1.1012242830126981
0.013451	0.190109	-0.001355	6289.2113771480035	1.114537	1.106634	1.116891073808562	1.1089874659579364	1.109083787946128	1.1011814579785713
0.013452	0.189911	-0.001398	6282.649405148002	1.114489	1.106595	1.116843248819625	1.1089486409238096	1.1090359629571909	1.1011426329444445
0.013454	0.189758	-0.001385	6277.601735148002	1.114441	1.106553	1.1167955988417508	1.1089069908555556	1.1089883129793168	1.1011009828761904
0.013455	0.189636	-0.001410	6273.563598148003	1.114392	1.106509	1.1167467738528138	1.1088631658214285	1.10893948799038	1.1010571578420634
0.013456	0.189484	-0.001398	6268.515928148003	1.114344	1.106467	1.1166989488638768	1.1088213407873018	1.108891663001443	1.1010153328079366
0.013457	0.189331	-0.001404	6263.4682571480025	1.114295	1.106425	1.11665012387494	1.1087795157531746	1.1088428380125062	1.1009735077738094
0.013459	0.189163	-0.001373	6257.915820148002	1.114247	1.106384	1.116602473897066	1.1087388656849206	1.108795188034632	1.1009328577055555
0.013460	0.189011	-0.001385	6252.868149148004	1.114199	1.106342	1.1165546489081288	1.1086970406507937	1.108747363045695	1.1008910326714285
0.013461	0.188843	-0.001434	6247.315711148003	1.114150	1.106300	1.1165058239191918	1.1086552156166667	1.1086985380567578	1.1008492076373015
0.013462	0.188721	-0.001404	6243.277575148002	1.114101	1.106256	1.1164569989302549	1.1086113905825397	1.108649713067821	1.1008053826031745
0.013464	0.188614	-0.001428	6239.744206148003	1.114052	1.106211	1.116408348952381	1.1085667405142858	1.1086010630899472	1.1007607325349207
0.013465	0.188416	-0.001392	6233.182234148004	1.114003	1.106171	1.116359523963444	1.1085269154801587	1.10855223810101	1.1007209075007935
0.013466	0.188232	-0.001428	6227.125029148003	1.113954	1.106129	1.116310698974507	1.1084850904460317	1.1085034131120732	1.1006790824666666
0.013467	0.188095	-0.001398	6222.582126148003	1.113906	1.106086	1.11626287398557	1.1084422654119046	1.1084555881231362	1.1006362574325395
0.013469	0.187927	-0.001379	6217.029688148003	1.113857	1.106045	1.1162142240076962	1.1084016153436507	1.1084069381452624	1.1005956073642855
0.013470	0.187805	-0.001410	6212.991552148003	1.113809	1.106002	1.1161663990187591	1.1083587903095238	1.1083591131563253	1.1005527823301586
0.013471	0.187668	-0.001422	6208.448649148004	1.113760	1.105958	1.1161175740298221	1.1083149652753967	1.108310288167388	1.1005089572960316
0.013472	0.187485	-0.001404	6202.391444148003	1.113711	1.105917	1.116068749040885	1.10827414024127	1.1082614631784509	1.1004681322619048
0.013474	0.187317	-0.001422	6196.839006148002	1.113661	1.105875	1.116019099063011	1.1082324901730158	1.108211813200577	1.1004264821936507
0.013475	0.187164	-0.001440	6191.791336148002	1.113612	1.105831	1.115970274074074	1.1081886651388888	1.1081629882116402	1.1003826571595237
0.013476	0.187012	-0.001434	6186.743665148004	1.113562	1.105788	1.115920449085137	1.108145840104762	1.1081131632227033	1.1003398321253968
0.013477	0.186890	-0.001416	6182.705529148003	1.113513	1.105744	1.1158716240962	1.1081020150706349	1.108064338233766	1.1002960070912697
0.013479	0.186737	-0.001422	6177.657858148003	1.113463	1.105701	1.1158219741183262	1.108059365002381	1.108014688255892	1.1002533570230157
0.013480	0.186630	-0.001434	6174.124489148004	1.113414	1.105656	1.115773149129389	1.108014539968254	1.107965863266955	1.1002085319888888
0.013481	0.186432	-0.001434	6167.562517148002	1.113364	1.105614	1.115723324140452	1.1079727149341272	1.107916038278018	1.100166706954762
0.013482	0.186264	-0.001416	6162.010080148002	1.113315	1.105572	1.1156744991515153	1.1079308899	1.1078672132890812	1.1001248819206348
0.013484	0.186172	-0.001416	6158.981477148003	1.113266	1.105527	1.1156258491736413	1.107886239831746	1.1078185633112074	1.1000802318523808
0.013485	0.185944	-0.001392	6151.409972148003	1.113217	1.105488	1.115577024184704	1.1078474147976192	1.1077697383222702	1.100041406818254
0.013486	0.185791	-0.001453	6146.362301148003	1.113167	1.105444	1.1155271991957671	1.1078035897634921	1.1077199133333333	1.099997581784127
0.013487	0.185699	-0.001440	6143.333699148003	1.113117	1.105398	1.11547737420683	1.1077577647293653	1.107670088344396	1.0999517567500001
0.013489	0.185547	-0.001434	6138.2860281480025	1.113068	1.105354	1.1154287242289562	1.1077141146611111	1.1076214383665222	1.099908106681746
0.013490	0.185303	-0.001447	6130.209756148002	1.113017	1.105314	1.1153778992400192	1.107674289626984	1.1075706133775851	1.0998682816476189
0.013491	0.185242	-0.001477	6128.190687148002	1.112967	1.105266	1.1153280742510823	1.1076264645928573	1.1075207883886482	1.0998204566134921
0.013492	0.185165	-0.001422	6125.666852148002	1.112917	1.105220	1.1152782492621451	1.1075806395587302	1.1074709633997113	1.099774631579365
0.013494	0.184982	-0.001428	6119.609647148003	1.112867	1.105178	1.1152285992842714	1.1075389894904761	1.1074213134218374	1.099732981511111
0.013495	0.184738	-0.001453	6111.533375148003	1.112817	1.105138	1.1151787742953343	1.1074991644563492	1.1073714884329005	1.099693156476984
0.013496	0.184647	-0.001453	6108.504772148002	1.112767	1.105091	1.1151289493063974	1.1074523394222222	1.1073216634439635	1.099646331442857
0.013497	0.184494	-0.001404	6103.457102148002	1.112718	1.105048	1.1150801243174604	1.1074095143880953	1.1072728384550263	1.0996035064087302
0.013499	0.184265	-0.001459	6095.885596148002	1.112668	1.105008	1.1150304743395862	1.1073698643198413	1.1072231884771524	1.0995638563404762
0.013500	0.184219	-0.001447	6094.371295148003	1.112617	1.104959	1.1149796493506494	1.1073210392857142	1.1071723634882153	1.099515031306349
0.013501	0.184036	-0.001471	6088.314090148004	1.112567	1.104916	1.1149298243617125	1.1072782142515873	1.1071225384992784	1.0994722062722222
0.013502	0.183914	-0.001434	6084.275954148003	1.112517	1.104871	1.1148799993727754	1.1072333892174602	1.1070727135103415	1.099427381238095
0.013504	0.183701	-0.001471	6077.209215148003	1.112466	1.104829	1.1148293493949013	1.1071917391492063	1.1070220635324675	1.0993857311698412
0.013505	0.183655	-0.001453	6075.694914148004	1.112416	1.104781	1.1147795244059644	1.1071439141150794	1.1069722385435306	1.0993379061357142
0.013506	0.183426	-0.001440	6068.123408148003	1.112365	1.104740	1.1147286994170276	1.1071030890809523	1.1069214135545935	1.0992970811015872
0.013507	0.183319	-0.001459	6064.590039148003	1.112315	1.104694	1.1146788744280904	1.1070572640468255	1.1068715885656566	1.0992512560674603
0.013509	0.183105	-0.001465	6057.523300148003	1.112264	1.104653	1.1146282244502164	1.1070166139785715	1.1068209385877825	1.0992106059992064
0.013510	0.182938	-0.001440	6051.9708631480025	1.112214	1.104609	1.1145783994612795	1.1069727889444445	1.1067711135988456	1.0991667809650794
0.013511	0.182831	-0.001489	6048.437493148003	1.112163	1.104563	1.1145275744723424	1.1069269639103174	1.1067202886099086	1.0991209559309523
0.013512	0.182709	-0.001465	6044.399357148002	1.112112	1.104517	1.1144767494834054	1.1068811388761906	1.1066694636209715	1.0990751308968254
0.013514	0.182556	-0.001428	6039.351686148002	1.112062	1.104473	1.1144270995055316	1.1068374888079366	1.1066198136430976	1.0990314808285715
0.013515	0.182327	-0.001453	6031.780181148002	1.112012	1.104432	1.1143772745165945	1.1067966637738096	1.1065699886541607	1.0989906557944444
0.013516	0.182220	-0.001508	6028.246811148003	1.111960	1.104385	1.1143254495276576	1.1067498387396826	1.1065181636652235	1.0989438307603174
0.013517	0.182083	-0.001453	6023.703908148003	1.111909	1.104340	1.1142746245387205	1.1067050137055556	1.1064673386762864	1.0988990057261905
0.013519	0.181870	-0.001459	6016.6371691480035	1.111859	1.104298	1.1142249745608466	1.1066633636373016	1.1064176886984125	1.0988573556579364
0.013520	0.181778	-0.001489	6013.608567148003	1.111807	1.104251	1.1141731495719096	1.1066165386031748	1.1063658637094758	1.0988105306238096
0.013521	0.181625	-0.001477	6008.560896148003	1.111756	1.104206	1.1141223245829726	1.1065717135690476	1.1063150387205387	1.0987657055896825
0.013522	0.181488	-0.001447	6004.017993148003	1.111706	1.104161	1.1140724995940356	1.1065268885349206	1.1062652137316018	1.0987208805555555
0.013524	0.181274	-0.001483	5996.9512541480035	1.111654	1.104119	1.1140208496161614	1.1064852384666668	1.1062135637537276	1.0986792304873017
0.013525	0.181183	-0.001495	5993.922652148003	1.111603	1.104071	1.1139700246272246	1.1064374134325397	1.1061627387647905	1.0986314054531745
0.013526	0.181030	-0.001428	5988.874981148003	1.111553	1.104028	1.1139201996382877	1.1063945883984128	1.1061129137758536	1.0985885804190476
0.013527	0.180832	-0.001447	5982.313009148003	1.111503	1.103986	1.1138703746493506	1.1063527633642856	1.1060630887869167	1.0985467553849204
0.013529	0.180740	-0.001477	5979.284407148003	1.111452	1.103939	1.1138197246714767	1.1063061132960317	1.1060124388090427	1.0985001053166665
0.013530	0.180588	-0.001440	5974.236737148003	1.111402	1.103895	1.1137698996825396	1.1062622882619049	1.1059626138201057	1.0984562802825397
0.013531	0.180359	-0.001471	5966.665231148003	1.111351	1.103853	1.1137190746936028	1.1062204632277777	1.1059117888311687	1.0984144552484125
0.013532	0.180252	-0.001489	5963.131862148002	1.111299	1.103806	1.1136672497046658	1.1061736381936509	1.105859963842232	1.0983676302142857
0.013534	0.180130	-0.001459	5959.093725148003	1.111249	1.103761	1.1136175997267916	1.1061289881253968	1.1058103138643576	1.0983229801460317
0.013535	0.179947	-0.001483	5953.036520148004	1.111197	1.103717	1.1135657747378547	1.1060851630912698	1.1057584888754208	1.0982791551119047
0.013536	0.179825	-0.001465	5948.9983841480025	1.111147	1.103671	1.1135159497489178	1.106039338057143	1.105708663886484	1.0982333300777778
0.013537	0.179626	-0.001471	5942.436412148003	1.111096	1.103628	1.113465124759981	1.1059965130230158	1.1056578388975469	1.0981905050436507
0.013539	0.179474	-0.001477	5937.388742148003	1.111044	1.103584	1.1134134747821067	1.1059528629547617	1.1056061889196727	1.0981468549753965
0.013540	0.179321	-0.001477	5932.341071148003	1.110993	1.103539	1.1133626497931697	1.105908037920635	1.1055553639307356	1.0981020299412698
0.013541	0.179214	-0.001514	5928.807702148002	1.110941	1.103491	1.1133108248042327	1.105860212886508	1.1055035389417989	1.098054204907143
0.013542	0.179016	-0.001440	5922.245730148003	1.110891	1.103449	1.1132609998152958	1.1058183878523808	1.105453713952862	1.0980123798730157
0.013544	0.178864	-0.001477	5917.198060148003	1.110840	1.103404	1.113210349837422	1.105773737784127	1.1054030639749879	1.0979677298047619
0.013545	0.178741	-0.001495	5913.159923148003	1.110788	1.103358	1.113158524848485	1.1057279127500002	1.1053512389860511	1.097921904770635
0.013546	0.178635	-0.001471	5909.6265541480025	1.110737	1.103311	1.113107699859548	1.105681087715873	1.105300413997114	1.0978750797365078
0.013547	0.178406	-0.001447	5902.055048148002	1.110686	1.103270	1.113056874870611	1.105640262681746	1.105249589008177	1.097834254702381
0.013549	0.178253	-0.001477	5897.007378148002	1.110635	1.103225	1.1130062248927368	1.105595612613492	1.105198939030303	1.097789604634127
0.013550	0.178131	-0.001550	5892.969241148003	1.110582	1.103177	1.1129533999038	1.1055477875793651	1.105146114041366	1.0977417796
0.013551	0.177979	-0.001459	5887.921571148003	1.110531	1.103132	1.1129025749148629	1.1055029625452382	1.105095289052429	1.097696954565873
0.013552	0.177780	-0.001508	5881.359599148003	1.110479	1.103089	1.112850749925926	1.105460137511111	1.1050434640634919	1.097654129531746
0.013554	0.177719	-0.001508	5879.340531148004	1.110427	1.103039	1.112799099948052	1.1054104874428572	1.104991814085618	1.097604479463492
0.013555	0.177551	-0.001477	5873.788093148003	1.110375	1.102995	1.1127472749591147	1.1053666624087302	1.104939989096681	1.097560654429365
0.013556	0.177353	-0.001483	5867.226122148002	1.110324	1.102951	1.1126964499701781	1.1053228373746031	1.1048891641077443	1.097516829395238
0.013557	0.177200	-0.001550	5862.178451148004	1.110271	1.102904	1.112643624981241	1.1052760123404763	1.104836339118807	1.0974700043611112
0.013559	0.177094	-0.001489	5858.645082148003	1.110219	1.102857	1.112591975003367	1.1052293622722222	1.1047846891409332	1.097423354292857
0.013560	0.176910	-0.001508	5852.587877148004	1.110166	1.102812	1.11253915001443	1.105184537238095	1.1047318641519959	1.09737852925873
0.013561	0.176788	-0.001526	5848.549741148003	1.110114	1.102764	1.112487325025493	1.1051367122039684	1.1046800391630591	1.0973307042246032
0.013562	0.176620	-0.001526	5842.997303148002	1.110061	1.102719	1.112434500036556	1.1050918871698412	1.1046272141741222	1.097285879190476
0.013564	0.176468	-0.001532	5837.949633148002	1.110007	1.102672	1.112380850058682	1.1050452371015873	1.1045735641962482	1.0972392291222222
0.013565	0.176239	-0.001550	5830.378127148004	1.109954	1.102628	1.1123280250697452	1.1050014120674603	1.1045207392073113	1.0971954040880951
0.013566	0.176178	-0.001508	5828.359059148002	1.109902	1.102578	1.112276200080808	1.1049515870333333	1.1044689142183741	1.0971455790539681
0.013567	0.176010	-0.001520	5822.806621148004	1.109849	1.102532	1.112223375091871	1.1049057619992064	1.1044160892294372	1.0970997540198413
0.013569	0.175842	-0.001477	5817.254184148003	1.109797	1.102488	1.112171725113997	1.1048621119309523	1.104364439251563	1.0970561039515871
0.013570	0.175690	-0.001526	5812.206513148003	1.109745	1.102441	1.1121199001250601	1.1048152868968255	1.1043126142626263	1.0970092789174604
0.013571	0.175568	-0.001526	5808.168377148004	1.109692	1.102394	1.112067075136123	1.1047684618626985	1.104259789273689	1.0969624538833334
0.013572	0.175323	-0.001532	5800.092104148003	1.109639	1.102351	1.1120142501471861	1.1047256368285716	1.104206964284752	1.0969196288492065
0.013574	0.175217	-0.001544	5796.558735148003	1.109585	1.102302	1.1119606001693123	1.1046769867603174	1.1041533143068785	1.0968709787809523
0.013575	0.175125	-0.001544	5793.530132148004	1.109532	1.102252	1.1119077751803752	1.1046271617261905	1.1041004893179411	1.0968211537468253
0.013576	0.175003	-0.001477	5789.491996148003	1.109480	1.102205	1.1118559501914382	1.1045803366920637	1.1040486643290044	1.0967743287126985
0.013577	0.174744	-0.001538	5780.910956148004	1.109427	1.102163	1.1118031252025011	1.1045385116579365	1.103995839340067	1.0967325036785713
0.013579	0.174637	-0.001563	5777.377587148003	1.109373	1.102114	1.111749475224627	1.1044898615896825	1.103942189362193	1.0966838536103174
0.013580	0.174469	-0.001532	5771.825149148002	1.109320	1.102067	1.1116966502356904	1.1044430365555555	1.1038893643732566	1.0966370285761904
0.013581	0.174347	-0.001526	5767.787013148003	1.109267	1.102020	1.1116438252467533	1.1043962115214285	1.1038365393843192	1.0965902035420634
0.013582	0.174164	-0.001526	5761.729808148002	1.109214	1.101974	1.1115910002578162	1.1043503864873017	1.1037837143953824	1.0965443785079365
0.013584	0.174072	-0.001544	5758.701206148004	1.109161	1.101925	1.1115383502799423	1.1043017364190477	1.1037310644175085	1.0964957284396826
0.013585	0.173904	-0.001526	5753.148768148003	1.109108	1.101879	1.1114855252910052	1.1042559113849206	1.1036782394285711	1.0964499034055555
0.013586	0.173737	-0.001526	5747.596331148003	1.109055	1.101833	1.1114327003020683	1.1042100863507938	1.1036254144396342	1.0964040783714286
0.013587	0.173584	-0.001550	5742.548660148002	1.109001	1.101785	1.1113788753131313	1.1041622613166666	1.1035715894506972	1.0963562533373015
0.013589	0.173492	-0.001532	5739.520058148002	1.108948	1.101736	1.1113262253352574	1.1041136112484127	1.1035189394728233	1.0963076032690475
0.013590	0.173233	-0.001538	5730.939018148003	1.108895	1.101693	1.1112734003463203	1.1040707862142858	1.1034661144838864	1.0962647782349206
0.013591	0.173141	-0.001563	5727.910416148003	1.108841	1.101643	1.1112195753573832	1.1040209611801586	1.1034122894949494	1.0962149532007934
0.013592	0.172974	-0.001538	5722.357978148002	1.108787	1.101597	1.1111657503684462	1.1039751361460317	1.1033584645060124	1.0961691281666666
0.013594	0.172775	-0.001550	5715.796006148003	1.108734	1.101551	1.1111131003905725	1.1039294860777777	1.1033058145281385	1.0961234780984126
0.013595	0.172699	-0.001556	5713.272171148003	1.108680	1.101501	1.1110592754016355	1.1038796610436508	1.1032519895392014	1.0960736530642856
0.013596	0.172546	-0.001532	5708.224501148003	1.108626	1.101454	1.1110054504126983	1.1038328360095238	1.1031981645502644	1.0960268280301586
0.013597	0.172348	-0.001556	5701.662529148003	1.108573	1.101408	1.1109526254237614	1.1037870109753967	1.1031453395613275	1.0959810029960315
0.013599	0.172211	-0.001563	5697.119625148003	1.108518	1.101360	1.1108979754458874	1.1037393609071429	1.1030906895834534	1.0959333529277777
0.013600	0.172104	-0.001563	5693.586256148003	1.108465	1.101310	1.1108451504569505	1.1036895358730159	1.1030378645945165	1.0958835278936507
0.013601	0.171936	-0.001514	5688.033818148004	1.108412	1.101264	1.1107923254680134	1.103643710838889	1.1029850396055796	1.0958377028595239
0.013602	0.171692	-0.001544	5679.9575461480035	1.108358	1.101221	1.1107385004790764	1.103600885804762	1.1029312146166426	1.0957948778253968
0.013604	0.171677	-0.001587	5679.452779148003	1.108304	1.101167	1.1106848505012024	1.103547235736508	1.1028775646387685	1.0957412277571428
0.013605	0.171524	-0.001538	5674.405108148003	1.108250	1.101120	1.1106310255122656	1.1035004107023811	1.1028237396498315	1.095694402723016
0.013606	0.171295	-0.001520	5666.833602148003	1.108197	1.101076	1.1105782005233287	1.1034565856682539	1.1027709146608946	1.0956505776888887
0.013607	0.171158	-0.001587	5662.290699148003	1.108142	1.101027	1.1105233755343915	1.103407760634127	1.1027160896719574	1.095601752654762
0.013609	0.171036	-0.001581	5658.252562148004	1.108088	1.100978	1.1104697255565175	1.103359110565873	1.1026624396940834	1.095553102586508
0.013610	0.170868	-0.001538	5652.700125148003	1.108034	1.100931	1.1104159005675804	1.103312285531746	1.1026086147051464	1.095506277552381
0.013611	0.170700	-0.001569	5647.147687148003	1.107980	1.100884	1.1103620755786436	1.103265460497619	1.1025547897162098	1.095459452518254
0.013612	0.170578	-0.001599	5643.109551148003	1.107925	1.100834	1.1103072505897067	1.103215635463492	1.1024999647272726	1.095409627484127
0.013614	0.170395	-0.001581	5637.0523461480025	1.107870	1.100787	1.1102526006118325	1.103168985395238	1.1024453147493984	1.0953629774158729
0.013615	0.170242	-0.001544	5632.0046761480025	1.107816	1.100739	1.1101987756228955	1.103121160361111	1.1023914897604614	1.095315152381746
0.013616	0.170120	-0.001587	5627.966539148003	1.107761	1.100689	1.1101439506339585	1.103071335326984	1.1023366647715247	1.095265327347619
0.013617	0.169952	-0.001556	5622.414102148003	1.107707	1.100642	1.1100901256450217	1.103024510292857	1.1022828397825877	1.095218502313492
0.013619	0.169785	-0.001593	5616.861664148002	1.107652	1.100594	1.1100354756671478	1.1029768602246033	1.102228189804714	1.0951708522452381
0.013620	0.169662	-0.001624	5612.823528148003	1.107596	1.100543	1.1099796506782107	1.1029260351904762	1.1021723648157766	1.095120027211111
0.013621	0.169495	-0.001599	5607.271090148002	1.107541	1.100495	1.1099248256892738	1.1028782101563492	1.10211753982684	1.095072202176984
0.013622	0.169327	-0.001544	5601.718653148004	1.107486	1.100447	1.1098700007003366	1.102830385122222	1.1020627148379027	1.095024377142857
0.013624	0.169159	-0.001624	5596.166215148003	1.107431	1.100399	1.1098153507224628	1.102782735053968	1.102008064860029	1.094976727074603
0.013625	0.169083	-0.001575	5593.642380148003	1.107376	1.100347	1.1097605257335257	1.1027309100198412	1.1019532398710918	1.094924902040476
0.013626	0.168869	-0.001593	5586.575641148003	1.107321	1.100301	1.1097057007445887	1.1026850849857142	1.1018984148821547	1.094879077006349
0.013627	0.168747	-0.001599	5582.537505148002	1.107265	1.100250	1.1096498757556517	1.1026342599515873	1.1018425898932178	1.094828251972222
0.013629	0.168610	-0.001611	5577.994601148002	1.107210	1.100201	1.1095952257777777	1.1025856098833333	1.1017879399153436	1.0947796019039682
0.013630	0.168503	-0.001556	5574.461232148004	1.107155	1.100151	1.1095404007888408	1.1025357848492066	1.101733114926407	1.0947297768698414
0.013631	0.168243	-0.001581	5565.880192148003	1.107100	1.100107	1.1094855757999038	1.1024919598150793	1.1016782899374697	1.0946859518357142
0.013632	0.168106	-0.001624	5561.337289148003	1.107045	1.100056	1.1094307508109669	1.1024411347809524	1.101623464948533	1.0946351268015873
0.013634	0.167984	-0.001587	5557.2991521480035	1.106989	1.100006	1.1093751008330928	1.1023914847126985	1.1015678149706587	1.0945854767333334
0.013635	0.167831	-0.001575	5552.251482148004	1.106935	1.099958	1.1093212758441557	1.1023436596785714	1.1015139899817217	1.0945376516992062
0.013636	0.167603	-0.001605	5544.679976148003	1.106879	1.099912	1.1092654508552189	1.1022978346444445	1.1014581649927848	1.0944918266650794
0.013637	0.167557	-0.001648	5543.165675148002	1.106822	1.099857	1.1092086258662819	1.1022430096103175	1.1014013400038478	1.0944370016309524
0.013639	0.167343	-0.001599	5536.098936148002	1.106767	1.099810	1.109153975888408	1.1021963595420634	1.101346690025974	1.0943903515626983
0.013640	0.167206	-0.001617	5531.556033148003	1.106711	1.099760	1.1090981508994708	1.1021465345079366	1.1012908650370368	1.0943405265285715
0.013641	0.167053	-0.001611	5526.508362148003	1.106655	1.099710	1.1090423259105338	1.1020967094738094	1.1012350400481	1.0942907014944443
0.013642	0.166962	-0.001587	5523.479760148002	1.106600	1.099659	1.108987500921597	1.1020458844396825	1.1011802150591632	1.0942398764603174
0.013644	0.166718	-0.001611	5515.4034871480035	1.106544	1.099613	1.108931850943723	1.1020002343714286	1.1011245650812889	1.0941942263920634
0.013645	0.166672	-0.001617	5513.889186148002	1.106488	1.099559	1.1088760259547858	1.1019464093373015	1.101068740092352	1.0941404013579363
0.013646	0.166458	-0.001587	5506.8224471480025	1.106433	1.099513	1.108821200965849	1.1019005843031746	1.1010139151034148	1.0940945763238095
0.013647	0.166321	-0.001630	5502.279544148003	1.106376	1.099462	1.108764375976912	1.1018497592690475	1.1009570901144778	1.0940437512896823
0.013649	0.166107	-0.001654	5495.212805148003	1.106319	1.099414	1.108707725999038	1.1018021092007935	1.1009004401366043	1.0939961012214283
0.013650	0.166092	-0.001624	5494.708038148003	1.106263	1.099358	1.108651901010101	1.1017462841666668	1.100844615147667	1.0939402761873016
0.013651	0.165863	-0.001587	5487.1365321480025	1.106208	1.099313	1.108597076021164	1.1017014591325396	1.1007897901587302	1.0938954511531744
0.013652	0.165695	-0.001617	5481.584094148004	1.106152	1.099264	1.108541251032227	1.1016526340984127	1.100733965169793	1.0938466261190476
0.013654	0.165558	-0.001630	5477.041191148002	1.106095	1.099213	1.1084846010543532	1.1016019840301587	1.1006773151919194	1.0937959760507936
0.013655	0.165405	-0.001599	5471.993520148002	1.106040	1.099164	1.108429776065416	1.1015531589960317	1.1006224902029822	1.0937471510166665
0.013656	0.165222	-0.001587	5465.936316148003	1.105984	1.099116	1.1083739510764792	1.1015053339619048	1.1005666652140453	1.0936993259825396
0.013657	0.165100	-0.001648	5461.898179148004	1.105928	1.099064	1.108318126087542	1.1014535089277777	1.100510840225108	1.0936475009484126
0.013659	0.164932	-0.001648	5456.345742148003	1.105871	1.099014	1.108261476109668	1.1014038588595239	1.100454190247234	1.0935978508801587
0.013660	0.164795	-0.001605	5451.8028381480035	1.105815	1.098964	1.1082056511207312	1.1013540338253969	1.1003983652582972	1.0935480258460317
0.013661	0.164642	-0.001642	5446.755168148004	1.105758	1.098914	1.1081488261317942	1.10130420879127	1.1003415402693602	1.0934982008119047
0.013662	0.164459	-0.001630	5440.697963148003	1.105702	1.098865	1.1080930011428571	1.1012553837571428	1.1002857152804233	1.0934493757777777
0.013664	0.164383	-0.001617	5438.174128148003	1.105645	1.098812	1.1080363511649831	1.1012027336888888	1.1002290653025493	1.0933967257095236
0.013665	0.164185	-0.001617	5431.612156148003	1.105589	1.098764	1.107980526176046	1.101154908654762	1.100173240313612	1.093348900675397
0.013666	0.164032	-0.001678	5426.564486148003	1.105532	1.098713	1.107923701187109	1.101104083620635	1.100116415324675	1.0932980756412698
0.013667	0.163879	-0.001611	5421.516815148003	1.105475	1.098663	1.1078668761981723	1.101054258586508	1.1000595903357384	1.0932482506071428
0.013669	0.163712	-0.001624	5415.964378148003	1.105419	1.098613	1.1078112262202982	1.101004608518254	1.100003940357864	1.093198600538889
0.013670	0.163559	-0.001660	5410.916707148002	1.105362	1.098562	1.1077544012313612	1.100953783484127	1.099947115368927	1.0931477755047618
0.013671	0.163467	-0.001642	5407.888105148002	1.105305	1.098509	1.1076975762424242	1.10090095845	1.09989029037999	1.0930949504706349
0.013672	0.163269	-0.001624	5401.326133148003	1.105248	1.098461	1.1076407512534872	1.1008531334158729	1.099833465391053	1.0930471254365077
0.013674	0.163101	-0.001617	5395.773696148002	1.105192	1.098412	1.1075851012756133	1.100804483347619	1.0997778154131792	1.0929984753682538
0.013675	0.162979	-0.001666	5391.735559148003	1.105135	1.098360	1.1075282762866763	1.1007526583134921	1.0997209904242422	1.092946650334127
0.013676	0.162827	-0.001630	5386.687889148003	1.105078	1.098309	1.1074714512977393	1.100701833279365	1.0996641654353052	1.0928958252999998
0.013677	0.162659	-0.001685	5381.135451148002	1.105020	1.098258	1.1074136263088021	1.100651008245238	1.099606340446368	1.092845000265873
0.013679	0.162521	-0.001642	5376.592548148003	1.104963	1.098207	1.1073569763309283	1.100600358176984	1.0995496904684945	1.092794350197619
0.013680	0.162354	-0.001630	5371.040110148004	1.104906	1.098157	1.1073001513419913	1.1005505331428571	1.0994928654795575	1.092744525163492
0.013681	0.162201	-0.001654	5365.992440148002	1.104849	1.098106	1.1072433263530543	1.1004997081087302	1.0994360404906205	1.092693700129365
0.013682	0.162033	-0.001709	5360.440002148003	1.104790	1.098054	1.1071845013641173	1.1004478830746032	1.0993772155016832	1.092641875095238
0.013684	0.161957	-0.001654	5357.916167148003	1.104732	1.098000	1.1071268513862433	1.1003942330063492	1.0993195655238095	1.092588225026984
0.013685	0.161713	-0.001672	5349.839894148003	1.104674	1.097952	1.1070690263973064	1.1003464079722223	1.0992617405348724	1.0925403999928571
0.013686	0.161591	-0.001678	5345.8017581480035	1.104616	1.097899	1.1070112014083695	1.100293582938095	1.0992039155459357	1.09248757495873
0.013687	0.161423	-0.001660	5340.249320148003	1.104559	1.097848	1.1069543764194325	1.1002427579039682	1.0991470905569987	1.092436749924603
0.013689	0.161285	-0.001660	5335.706417148003	1.104501	1.097796	1.1068967264415583	1.1001911078357143	1.0990894405791245	1.0923850998563491
0.013690	0.161102	-0.001685	5329.649212148002	1.104443	1.097746	1.1068389014526214	1.1001412828015875	1.0990316155901874	1.0923352748222224
0.013691	0.161026	-0.001685	5327.125377148002	1.104384	1.097691	1.1067800764636846	1.1000864577674603	1.0989727906012505	1.0922804497880951
0.013692	0.160828	-0.001666	5320.563405148003	1.104327	1.097641	1.1067232514747476	1.1000366327333335	1.0989159656123135	1.0922306247539684
0.013694	0.160675	-0.001660	5315.515735148003	1.104269	1.097589	1.1066656014968734	1.0999849826650794	1.0988583156344394	1.0921789746857142
0.013695	0.160477	-0.001709	5308.953763148003	1.104210	1.097539	1.1066067765079364	1.0999351576309524	1.0987994906455025	1.0921291496515872
0.013696	0.160400	-0.001666	5306.4299281480035	1.104152	1.097484	1.1065489515189995	1.0998803325968254	1.0987416656565654	1.0920743246174602
0.013697	0.160202	-0.001715	5299.867956148002	1.104093	1.097433	1.1064901265300626	1.0998295075626985	1.0986828406676286	1.0920234995833333
0.013699	0.160095	-0.001691	5296.334587148003	1.104034	1.097379	1.1064314765521885	1.0997758574944445	1.0986241906897547	1.0919698495150794
0.013700	0.159958	-0.001678	5291.791683148003	1.103976	1.097326	1.1063736515632516	1.0997230324603176	1.0985663657008176	1.0919170244809524
0.013701	0.159775	-0.001721	5285.734478148002	1.103916	1.097274	1.1063138265743144	1.0996712074261905	1.0985065407118806	1.0918651994468254
0.013702	0.159637	-0.001709	5281.191575148003	1.103857	1.097221	1.1062550015853776	1.0996183823920636	1.0984477157229438	1.0918123744126984
0.013704	0.159561	-0.001691	5278.667740148003	1.103798	1.097165	1.1061963516075037	1.0995627323238095	1.09838906574507	1.0917567243444444
0.013705	0.159302	-0.001703	5270.086700148004	1.103739	1.097117	1.1061375266185667	1.0995149072896824	1.0983302407561326	1.0917088993103172
