Repository: pietracorvo/HystAPI

# Example data

The example data in this folder is from measurements performed during my physics bachelor.

The material is **FeSi3** (iron with 3% silicon), aka 'electrical steel', the standard material for ring cores in trafos. 

Four of the five samples where treated with high pressure torison (HPT, 20 rotations at 20GPa), to achieve nanocristallisation of the grains, which has a huge impact on the magnetic properties of the material. The HPT deformation was done at 77K (under liquid nitrogen) and at 293K (at room temperature). Afterwards some samples were heat treated at a temperature of 493K (for two hours) to anneal defects from the deformation process.

The five samples are:

File: testData/FeSi3_LN/G4_748V_100Hz_800000Fs0.txt (part 40 of 57)
--------------------------
t	U1	U2	H	Braw	Jraw	B_drift	 J_drift	B_corr	J_corr
0.013706	0.159195	-0.001678	5266.553331148003	1.103681	1.097063	1.1060797016296295	1.0994610822555555	1.0982724157671955	1.0916550742761904
0.013707	0.159012	-0.001703	5260.496126148002	1.103622	1.097012	1.1060208766406927	1.0994102572214286	1.0982135907782586	1.0916042492420635
0.013709	0.158920	-0.001691	5257.467524148004	1.103564	1.096957	1.1059632266628185	1.0993556071531745	1.0981559408003845	1.0915495991738093
0.013710	0.158722	-0.001672	5250.905552148002	1.103505	1.096907	1.1059044016738817	1.0993057821190477	1.0980971158114476	1.0914997741396826
0.013711	0.158569	-0.001721	5245.857881148004	1.103446	1.096854	1.1058455766849447	1.0992529570849205	1.0980382908225108	1.0914469491055554
0.013712	0.158463	-0.001715	5242.324512148003	1.103387	1.096799	1.1057867516960076	1.0991981320507938	1.0979794658335735	1.0913921240714286
0.013714	0.158264	-0.001691	5235.762540148004	1.103328	1.096749	1.1057281017181337	1.0991484819825397	1.0979208158556997	1.0913424740031745
0.013715	0.158081	-0.001703	5229.705336148003	1.103269	1.096697	1.1056692767291967	1.0990966569484126	1.0978619908667628	1.0912906489690475
0.013716	0.157959	-0.001715	5225.667199148003	1.103210	1.096643	1.1056104517402598	1.0990428319142858	1.097803165877826	1.0912368239349206
0.013717	0.157806	-0.001685	5220.6195291480035	1.103151	1.096591	1.1055516267513228	1.0989910068801587	1.0977443408888887	1.0911849989007936
0.013719	0.157669	-0.001691	5216.076625148004	1.103092	1.096538	1.1054929767734487	1.0989383568119049	1.0976856909110149	1.0911323488325397
0.013720	0.157532	-0.001721	5211.533722148002	1.103033	1.096484	1.1054341517845117	1.0988845317777778	1.0976268659220776	1.0910785237984126
0.013721	0.157379	-0.001715	5206.486051148004	1.102973	1.096431	1.1053743267955747	1.0988317067436508	1.0975670409331406	1.0910256987642857
0.013722	0.157196	-0.001685	5200.428847148003	1.102915	1.096380	1.105316501806638	1.0987808817095237	1.097509215944204	1.0909748737301586
0.013724	0.157043	-0.001740	5195.381176148003	1.102855	1.096326	1.1052568518287638	1.0987272316412697	1.09744956596633	1.0909212236619046
0.013725	0.156906	-0.001727	5190.838273148003	1.102795	1.096272	1.1051970268398268	1.0986734066071429	1.097389740977393	1.0908673986277777
0.013726	0.156769	-0.001672	5186.295369148003	1.102737	1.096220	1.1051392018508899	1.0986215815730158	1.0973319159884558	1.0908155735936507
0.013727	0.156616	-0.001697	5181.247699148003	1.102678	1.096167	1.1050803768619528	1.0985687565388889	1.097273090999519	1.0907627485595237
0.013729	0.156464	-0.001727	5176.200028148003	1.102618	1.096114	1.105020726884079	1.098516106470635	1.097213441021645	1.0907100984912699
0.013730	0.156311	-0.001697	5171.152358148003	1.102559	1.096061	1.104961901895142	1.0984632814365078	1.0971546160327081	1.0906572734571427
0.013731	0.156128	-0.001733	5165.095153148002	1.102499	1.096009	1.1049020769062048	1.098411456402381	1.0970947910437707	1.0906054484230159
0.013732	0.156036	-0.001721	5162.066551148004	1.102440	1.095953	1.104843251917268	1.0983556313682539	1.0970359660548339	1.0905496233888887
0.013734	0.155853	-0.001691	5156.009346148003	1.102381	1.095902	1.104784601939394	1.0983049812999999	1.09697731607696	1.0904989733206347
0.013735	0.155670	-0.001709	5149.952142148002	1.102321	1.095850	1.1047247769504571	1.098253156265873	1.096917491088023	1.090447148286508
0.013736	0.155563	-0.001764	5146.418772148003	1.102261	1.095794	1.10466495196152	1.098197331231746	1.096857666099086	1.0903913232523808
0.013737	0.155411	-0.001727	5141.371102148003	1.102201	1.095740	1.104605126972583	1.098143506197619	1.096797841110149	1.0903374982182539
0.013739	0.155228	-0.001721	5135.313897148002	1.102141	1.095688	1.104545476994709	1.098091856129365	1.096738191132275	1.09028584815
0.013740	0.155136	-0.001727	5132.285295148004	1.102081	1.095632	1.1044856520057722	1.098036031095238	1.0966783661433381	1.0902300231158728
0.013741	0.154938	-0.001746	5125.723323148002	1.102021	1.095580	1.104425827016835	1.0979842060611111	1.0966185411544012	1.090178198081746
0.013742	0.154831	-0.001758	5122.189954148003	1.101960	1.095524	1.1043650020278981	1.097928381026984	1.096557716165464	1.0901223730476188
0.013744	0.154633	-0.001721	5115.627982148002	1.101900	1.095472	1.1043053520500241	1.09787673095873	1.09649806618759	1.090070722979365
0.013745	0.154480	-0.001782	5110.580312148002	1.101839	1.095417	1.104244527061087	1.0978219059246033	1.096437241198653	1.0900158979452381
0.013746	0.154343	-0.001727	5106.037408148002	1.101778	1.095362	1.1041837020721499	1.097767080890476	1.0963764162097158	1.0899610729111109
0.013747	0.154190	-0.001727	5100.989738148002	1.101718	1.095309	1.1041238770832131	1.0977142558563493	1.0963165912207793	1.0899082478769841
0.013749	0.154022	-0.001758	5095.4373001480035	1.101658	1.095255	1.1040642271053391	1.0976606057880953	1.0962569412429053	1.0898545978087302
0.013750	0.153839	-0.001715	5089.3800951480025	1.101598	1.095203	1.1040044021164022	1.0976087807539683	1.0961971162539683	1.0898027727746031
0.013751	0.153702	-0.001746	5084.837192148003	1.101538	1.095148	1.103944577127465	1.0975539557198413	1.096137291265031	1.0897479477404761
0.013752	0.153595	-0.001764	5081.303823148002	1.101477	1.095092	1.103883752138528	1.0974981306857143	1.0960764662760942	1.0896921227063492
0.013754	0.153381	-0.001770	5074.237084148002	1.101415	1.095039	1.1038221021606542	1.0974454806174605	1.0960148162982204	1.0896394726380954
0.013755	0.153259	-0.001752	5070.198948148003	1.101354	1.094983	1.1037612771717171	1.0973896555833333	1.0959539913092833	1.0895836476039682
0.013756	0.153076	-0.001825	5064.141743148002	1.101292	1.094928	1.10369945218278	1.0973348305492063	1.095892166320346	1.0895288225698412
0.013757	0.152969	-0.001776	5060.608374148003	1.101230	1.094871	1.103637627193843	1.0972780055150793	1.0958303413314092	1.089471997535714
0.013759	0.152756	-0.001776	5053.5416351480035	1.101168	1.094818	1.1035759772159692	1.0972253554468254	1.0957686913535354	1.0894193474674603
0.013760	0.152634	-0.001788	5049.503498148002	1.101106	1.094761	1.1035141522270322	1.0971685304126986	1.0957068663645981	1.0893625224333334
0.013761	0.152435	-0.001776	5042.941527148003	1.101045	1.094708	1.1034533272380953	1.0971157053785714	1.0956460413756615	1.0893096973992062
0.013762	0.152344	-0.001776	5039.912924148002	1.100983	1.094650	1.1033915022491583	1.0970578803444444	1.0955842163867242	1.0892518723650793
0.013764	0.152145	-0.001776	5033.350953148003	1.100921	1.094597	1.1033298522712842	1.0970052302761906	1.0955225664088504	1.0891992222968254
0.013765	0.152023	-0.001801	5029.312816148004	1.100859	1.094540	1.1032680272823474	1.0969484052420635	1.0954607414199136	1.0891423972626983
0.013766	0.151855	-0.001770	5023.760379148003	1.100798	1.094485	1.1032072022934103	1.0968935802079365	1.0953999164309765	1.0890875722285713
0.013767	0.151749	-0.001782	5020.227009148002	1.100736	1.094428	1.1031453773044733	1.0968367551738094	1.0953380914420392	1.0890307471944443
0.013769	0.151566	-0.001801	5014.169805148003	1.100674	1.094373	1.1030837273265992	1.0967821051055555	1.0952764414641654	1.0889760971261904
0.013770	0.151428	-0.001801	5009.6269011480035	1.100611	1.094316	1.1030209023376623	1.0967252800714287	1.0952136164752284	1.0889192720920635
0.013771	0.151276	-0.001788	5004.579231148004	1.100549	1.094261	1.1029590773487254	1.0966704550373014	1.0951517914862916	1.0888644470579363
0.013772	0.151138	-0.001788	5000.036327148004	1.100487	1.094204	1.1028972523597884	1.0966136300031746	1.0950899664973544	1.0888076220238094
0.013774	0.150955	-0.001776	4993.979123148003	1.100426	1.094150	1.1028366023819143	1.0965599799349206	1.0950293165194802	1.0887539719555555
0.013775	0.150833	-0.001782	4989.9409861480035	1.100364	1.094094	1.1027747773929772	1.0965041549007934	1.0949674915305434	1.0886981469214283
0.013776	0.150620	-0.001807	4982.874248148002	1.100301	1.094040	1.1027119524040403	1.0964503298666666	1.0949046665416065	1.0886443218873014
0.013777	0.150574	-0.001807	4981.359946148003	1.100238	1.093979	1.1026491274151036	1.0963895048325396	1.0948418415526695	1.0885834968531745
0.013779	0.150345	-0.001819	4973.788441148003	1.100176	1.093926	1.1025874774372295	1.0963368547642858	1.0947801915747957	1.0885308467849206
0.013780	0.150208	-0.001788	4969.245537148003	1.100113	1.093869	1.1025246524482923	1.0962800297301587	1.0947173665858583	1.0884740217507936
0.013781	0.150085	-0.001801	4965.207401148004	1.100051	1.093812	1.1024628274593553	1.0962232046960318	1.0946555415969215	1.0884171967166667
0.013782	0.149902	-0.001764	4959.150196148003	1.099990	1.093758	1.1024020024704184	1.0961693796619048	1.0945947166079844	1.0883633716825396
0.013784	0.149734	-0.001813	4953.597759148002	1.099927	1.093703	1.1023393524925447	1.0961147295936509	1.0945320666301108	1.0883087216142857
0.013785	0.149628	-0.001782	4950.064389148003	1.099865	1.093645	1.1022775275036076	1.0960569045595239	1.0944702416411736	1.0882508965801587
0.013786	0.149460	-0.001782	4944.511952148003	1.099804	1.093590	1.1022167025146705	1.0960020795253969	1.0944094166522365	1.0881960715460317
0.013787	0.149338	-0.001794	4940.473815148003	1.099741	1.093533	1.1021538775257336	1.09594525449127	1.0943465916632995	1.0881392465119049
0.013789	0.149124	-0.001801	4933.407077148004	1.099679	1.093480	1.1020922275478595	1.095892604423016	1.0942849416854257	1.0880865964436508
0.013790	0.149017	-0.001843	4929.873707148003	1.099615	1.093421	1.1020284025589226	1.0958337793888888	1.0942211166964886	1.0880277714095237
0.013791	0.148880	-0.001807	4925.330804148003	1.099552	1.093364	1.1019655775699857	1.095776954354762	1.0941582917075516	1.0879709463753968
0.013792	0.148712	-0.001807	4919.7783661480025	1.099490	1.093308	1.1019037525810487	1.0957211293206348	1.0940964667186148	1.0879151213412697
0.013794	0.148560	-0.001862	4914.730696148003	1.099426	1.093250	1.1018401026031746	1.095663479252381	1.0940328167407407	1.0878574712730158
0.013795	0.148453	-0.001794	4911.197326148003	1.099363	1.093192	1.1017772776142376	1.095605654218254	1.0939699917518038	1.0877996462388888
0.013796	0.148254	-0.001788	4904.635355148002	1.099301	1.093138	1.1017154526253008	1.0955518291841269	1.093908166762867	1.0877458212047617
0.013797	0.148117	-0.001825	4900.0924511480025	1.099238	1.093081	1.1016526276363636	1.09549500415	1.0938453417739296	1.0876889961706349
0.013799	0.147964	-0.001825	4895.044781148003	1.099175	1.093024	1.1015899776584896	1.095438354081746	1.0937826917960556	1.087632346102381
0.013800	0.147812	-0.001843	4889.997110148002	1.099111	1.092966	1.1015261526695526	1.095380529047619	1.0937188668071185	1.087574521068254
0.013801	0.147644	-0.001801	4884.444673148002	1.099048	1.092911	1.1014633276806156	1.095325704013492	1.0936560418181815	1.087519696034127
0.013802	0.147476	-0.001849	4878.892235148003	1.098984	1.092854	1.1013995026916787	1.095268878979365	1.093592216829245	1.0874628709999998
0.013804	0.147324	-0.001825	4873.844565148003	1.098921	1.092797	1.1013368527138048	1.095212228911111	1.093529566851371	1.0874062209317459
0.013805	0.147171	-0.001862	4868.796894148003	1.098856	1.092739	1.1012720277248678	1.095154403876984	1.0934647418624337	1.087348395897619
0.013806	0.147064	-0.001868	4865.263525148002	1.098792	1.092679	1.1012082027359307	1.095094578842857	1.0934009168734966	1.0872885708634918
0.013807	0.146912	-0.001825	4860.215854148002	1.098728	1.092621	1.1011443777469936	1.0950367538087302	1.0933370918845595	1.087230745829365
0.013809	0.146744	-0.001837	4854.663417148004	1.098665	1.092564	1.1010817277691198	1.0949801037404763	1.093274441906686	1.0871740957611111
0.013810	0.146591	-0.001874	4849.615746148003	1.098600	1.092506	1.1010169027801828	1.0949222787063493	1.0932096169177488	1.0871162707269841
0.013811	0.146469	-0.001831	4845.577610148002	1.098536	1.092448	1.1009530777912457	1.0948644536722223	1.0931457919288117	1.0870584456928571
0.013812	0.146255	-0.001843	4838.5108711480025	1.098472	1.092393	1.1008892528023086	1.0948096286380953	1.0930819669398746	1.0870036206587301
0.013814	0.146072	-0.001855	4832.453666148003	1.098408	1.092336	1.100825602824435	1.0947529785698413	1.093018316962001	1.0869469705904762
0.013815	0.145966	-0.001880	4828.920297148003	1.098343	1.092276	1.100760777835498	1.0946931535357143	1.0929534919730641	1.0868871455563491
0.013816	0.145844	-0.001837	4824.882161148003	1.098279	1.092217	1.1006969528465609	1.0946343285015874	1.092889666984127	1.0868283205222222
0.013817	0.145630	-0.001855	4817.815422148004	1.098215	1.092161	1.1006331278576238	1.0945785034674602	1.09282584199519	1.086772495488095
0.013819	0.145508	-0.001886	4813.777285148002	1.098150	1.092101	1.1005684778797498	1.0945188533992063	1.0927611920173157	1.0867128454198411
0.013820	0.145370	-0.001892	4809.234382148003	1.098084	1.092041	1.1005026528908128	1.0944590283650795	1.0926953670283788	1.0866530203857143
0.013821	0.145187	-0.001862	4803.1771771480035	1.098020	1.091984	1.100438827901876	1.0944022033309524	1.0926315420394421	1.0865961953515872
0.013822	0.145020	-0.001868	4797.624740148003	1.097955	1.091926	1.100374002912939	1.0943443782968254	1.092566717050505	1.0865383703174603
0.013824	0.144928	-0.001880	4794.5961371480025	1.097890	1.091865	1.100309352935065	1.0942837282285716	1.092502067072631	1.0864777202492064
0.013825	0.144684	-0.001880	4786.519865148002	1.097825	1.091810	1.100244527946128	1.0942289031944443	1.0924372420836939	1.0864228952150792
0.013826	0.144623	-0.001874	4784.500796148002	1.097760	1.091748	1.100179702957191	1.0941670781603174	1.092372417094757	1.0863610701809523
0.013827	0.144440	-0.001862	4778.4435921480035	1.097695	1.091691	1.1001148779682541	1.0941102531261904	1.0923075921058203	1.0863042451468252
0.013829	0.144333	-0.001868	4774.9102221480025	1.097630	1.091630	1.10005022799038	1.0940496030579365	1.092242942127946	1.0862435950785714
0.013830	0.144119	-0.001868	4767.843484148003	1.097565	1.091574	1.0999854030014429	1.0939937780238096	1.0921781171390088	1.0861877700444444
0.013831	0.144012	-0.001917	4764.310114148004	1.097499	1.091513	1.099919578012506	1.0939329529896824	1.0921122921500719	1.0861269450103173
0.013832	0.143845	-0.001892	4758.7576771480035	1.097434	1.091454	1.099854753023569	1.0938741279555555	1.092047467161135	1.0860681199761903
0.013834	0.143707	-0.001862	4754.214773148004	1.097369	1.091395	1.0997901030456951	1.0938154778873015	1.0919828171832613	1.0860094699079363
0.013835	0.143478	-0.001923	4746.643268148004	1.097303	1.091338	1.099724278056758	1.0937586528531744	1.091916992194324	1.0859526448738093
0.013836	0.143417	-0.001886	4744.624199148004	1.097237	1.091275	1.099658453067821	1.0936958278190476	1.091851167205387	1.0858898198396825
0.013837	0.143188	-0.001862	4737.052694148002	1.097172	1.091220	1.099593628078884	1.0936410027849208	1.0917863422164502	1.0858349948055557
0.013839	0.143066	-0.001917	4733.0145571480025	1.097106	1.091159	1.09952797810101	1.0935803527166668	1.0917206922385763	1.0857743447373016
0.013840	0.142944	-0.001880	4728.976421148003	1.097041	1.091099	1.099463153112073	1.0935205276825397	1.091655867249639	1.0857145197031746
0.013841	0.142792	-0.001880	4723.928750148003	1.096975	1.091040	1.0993973281231362	1.0934617026484128	1.091590042260702	1.0856556946690477
0.013842	0.142593	-0.001947	4717.366779148004	1.096909	1.090981	1.099331503134199	1.0934028776142857	1.0915242172717652	1.0855968696349205
0.013844	0.142502	-0.001892	4714.338176148003	1.096843	1.090919	1.099265853156325	1.0933412275460317	1.0914585672938912	1.0855352195666665
0.013845	0.142334	-0.001886	4708.785739148003	1.096777	1.090860	1.0992000281673882	1.0932824025119048	1.0913927423049543	1.0854763945325396
0.013846	0.142136	-0.001904	4702.223767148003	1.096711	1.090802	1.0991342031784512	1.0932245774777778	1.0913269173160174	1.0854185694984126
0.013847	0.142029	-0.001953	4698.690398148003	1.096644	1.090740	1.0990673781895142	1.093162752443651	1.0912600923270803	1.0853567444642858
0.013849	0.141922	-0.001910	4695.1570281480035	1.096578	1.090678	1.0990017282116402	1.093101102375397	1.0911944423492064	1.0852950943960318
0.013850	0.141678	-0.001874	4687.080756148003	1.096512	1.090623	1.098935903222703	1.0930462773412697	1.091128617360269	1.0852402693619045
0.013851	0.141571	-0.001929	4683.547386148002	1.096446	1.090560	1.0988700782337664	1.0929834523071429	1.0910627923713325	1.0851774443277777
0.013852	0.141418	-0.001941	4678.499716148002	1.096378	1.090500	1.0988022532448294	1.0929236272730158	1.0909949673823953	1.0851176192936507
0.013854	0.141281	-0.001935	4673.956812148002	1.096311	1.090438	1.0987356032669553	1.0928619772047619	1.0909283174045212	1.0850559692253967
0.013855	0.141098	-0.001929	4667.899608148004	1.096244	1.090379	1.0986687782780182	1.092803152170635	1.0908614924155842	1.0849971441912698
0.013856	0.141006	-0.001953	4664.871005148003	1.096177	1.090315	1.0986019532890812	1.0927393271365078	1.090794667426647	1.0849333191571426
0.013857	0.140808	-0.001898	4658.309034148004	1.096111	1.090258	1.0985361283001442	1.092682502102381	1.0907288424377102	1.0848764941230158
0.013859	0.140625	-0.001910	4652.251829148003	1.096045	1.090199	1.0984704783222703	1.092623852034127	1.0906631924598362	1.0848178440547618
0.013860	0.140518	-0.001917	4648.718460148002	1.095978	1.090137	1.0984036533333332	1.0925620269999998	1.0905963674708992	1.0847560190206347
0.013861	0.140396	-0.001965	4644.680323148003	1.095910	1.090074	1.0983358283443962	1.092499201965873	1.0905285424819624	1.0846931939865079
0.013862	0.140213	-0.001923	4638.623119148004	1.095843	1.090015	1.0982690033554592	1.092440376931746	1.0904617174930253	1.0846343689523807
0.013864	0.140091	-0.001941	4634.584982148002	1.095777	1.089953	1.0982033533775855	1.092378726863492	1.0903960675151514	1.0845727188841268
0.013865	0.139954	-0.001874	4630.042079148003	1.095711	1.089893	1.0981375283886485	1.092318901829365	1.0903302425262145	1.08451289385
0.013866	0.139801	-0.001904	4624.994408148003	1.095645	1.089834	1.0980717033997114	1.092260076795238	1.0902644175372775	1.0844540688158728
0.013867	0.139557	-0.001941	4616.918135148004	1.095578	1.089776	1.0980048784107743	1.0922022517611112	1.0901975925483405	1.084396243781746
0.013869	0.139481	-0.001978	4614.394300148004	1.095510	1.089712	1.0979372284329003	1.0921386016928571	1.0901299425704662	1.084332593713492
0.013870	0.139374	-0.001923	4610.860931148003	1.095443	1.089649	1.0978704034439635	1.0920757766587303	1.0900631175815296	1.0842697686793652
0.013871	0.139130	-0.001923	4602.784658148003	1.095376	1.089592	1.0978035784550264	1.092018951624603	1.0899962925925926	1.084212943645238
0.013872	0.138962	-0.001984	4597.232220148004	1.095308	1.089531	1.0977357534660894	1.0919581265904763	1.0899284676036554	1.0841521186111112
0.013874	0.138855	-0.001965	4593.698851148003	1.095239	1.089467	1.0976671034882155	1.0918944765222223	1.0898598176257814	1.0840884685428571
0.013875	0.138687	-0.001953	4588.1464131480025	1.095172	1.089406	1.0976002784992784	1.0918336514880953	1.0897929926368444	1.0840276435087302
0.013876	0.138535	-0.001953	4583.0987431480025	1.095104	1.089345	1.0975324535103417	1.0917728264539683	1.0897251676479076	1.0839668184746032
0.013877	0.138428	-0.001971	4579.565374148004	1.095036	1.089281	1.0974646285214045	1.0917090014198412	1.0896573426589704	1.083902993440476
0.013879	0.138214	-0.001971	4572.498635148004	1.094967	1.089222	1.0973959785435305	1.0916503513515872	1.0895886926810965	1.083844343372222
0.013880	0.138123	-0.001959	4569.4700331480035	1.094899	1.089158	1.0973281535545936	1.0915865263174604	1.0895208676921597	1.0837805183380953
0.013881	0.137939	-0.001978	4563.4128281480025	1.094831	1.089097	1.0972603285656566	1.0915257012833333	1.0894530427032225	1.0837196933039681
0.013882	0.137772	-0.001959	4557.860390148004	1.094763	1.089036	1.0971925035767196	1.0914648762492063	1.0893852177142858	1.0836588682698411
0.013884	0.137604	-0.002008	4552.307953148003	1.094693	1.088973	1.0971228535988455	1.0914022261809524	1.0893155677364117	1.0835962182015872
0.013885	0.137512	-0.002002	4549.279350148003	1.094624	1.088908	1.0970540286099086	1.0913374011468253	1.0892467427474748	1.0835313931674602
0.013886	0.137360	-0.001984	4544.231680148003	1.094555	1.088845	1.0969852036209715	1.0912745761126985	1.0891779177585375	1.0834685681333334
0.013887	0.137131	-0.001984	4536.660174148003	1.094486	1.088786	1.0969163786320346	1.0912157510785714	1.0891090927696006	1.0834097430992062
0.013889	0.136963	-0.002002	4531.107737148002	1.094417	1.088724	1.0968477286541607	1.0911541010103174	1.0890404427917266	1.0833480930309523
0.013890	0.136917	-0.001984	4529.593435148003	1.094348	1.088657	1.0967789036652238	1.0910872759761905	1.0889716178027897	1.0832812679968253
0.013891	0.136673	-0.001996	4521.5171631480025	1.094279	1.088598	1.0967100786762867	1.0910284509420634	1.0889027928138528	1.0832224429626982
0.013892	0.136551	-0.001984	4517.479026148003	1.094210	1.088534	1.0966412536873495	1.0909646259079364	1.0888339678249155	1.0831586179285713
0.013894	0.136353	-0.002014	4510.917055148004	1.094141	1.088473	1.0965726037094758	1.0909039758396826	1.088765317847042	1.0830979678603174
0.013895	0.136307	-0.001978	4509.402753148002	1.094072	1.088406	1.0965037787205387	1.0908371508055554	1.0886964928581047	1.0830311428261903
0.013896	0.136063	-0.001965	4501.326481148002	1.094004	1.088347	1.0964359537316017	1.0907783257714285	1.088628667869168	1.0829723177920634
0.013897	0.135941	-0.002032	4497.288344148003	1.093934	1.088283	1.0963661287426647	1.0907145007373016	1.0885588428802309	1.0829084927579364
0.013899	0.135849	-0.001978	4494.259742148002	1.093865	1.088218	1.0962974787647908	1.0906498506690476	1.088490192902357	1.0828438426896825
0.013900	0.135635	-0.001941	4487.193003148002	1.093797	1.088159	1.0962296537758536	1.0905910256349207	1.0884223679134197	1.0827850176555556
0.013901	0.135468	-0.002039	4481.640566148002	1.093727	1.088096	1.0961598287869168	1.0905282006007937	1.0883525429244827	1.0827221926214285
0.013902	0.135361	-0.002026	4478.107196148003	1.093657	1.088030	1.09609000379798	1.0904623755666667	1.088282717935546	1.0826563675873015
0.013904	0.135147	-0.001990	4471.040457148003	1.093588	1.087970	1.0960213538201058	1.0904027254984128	1.0882140679576717	1.0825967175190476
0.013905	0.135056	-0.002002	4468.011855148003	1.093518	1.087904	1.0959515288311688	1.0903369004642858	1.0881442429687347	1.0825308924849206
0.013906	0.134888	-0.002014	4462.459418148002	1.093449	1.087842	1.0958827038422316	1.0902750754301587	1.0880754179797978	1.0824690674507935
0.013907	0.134750	-0.001971	4457.9165141480025	1.093380	1.087779	1.095813878853295	1.0902122503960319	1.0880065929908609	1.0824062424166667
0.013909	0.134537	-0.001996	4450.849775148003	1.093311	1.087718	1.0957452288754208	1.0901516003277778	1.087937943012987	1.0823455923484127
0.013910	0.134384	-0.002026	4445.802105148003	1.093241	1.087655	1.0956754038864838	1.0900887752936508	1.08786811802405	1.0822827673142856
0.013911	0.134323	-0.001996	4443.783037148003	1.093172	1.087588	1.0956065788975469	1.0900219502595239	1.087799293035113	1.0822159422801587
0.013912	0.134140	-0.001965	4437.725832148002	1.093103	1.087527	1.0955377539086097	1.0899611252253967	1.0877304680461757	1.0821551172460315
0.013914	0.133957	-0.002008	4431.668627148003	1.093034	1.087465	1.095469103930736	1.0898994751571427	1.0876618180683022	1.0820934671777775
0.013915	0.133835	-0.002032	4427.630491148004	1.092964	1.087400	1.095399278941799	1.0898346501230158	1.0875919930793652	1.0820286421436507
0.013916	0.133621	-0.002032	4420.563752148002	1.092893	1.087338	1.0953284539528618	1.0897728250888887	1.087521168090428	1.0819668171095236
0.013917	0.133499	-0.002075	4416.525616148003	1.092821	1.087272	1.095256628963925	1.089707000054762	1.087449343101491	1.0819009920753968
0.013919	0.133469	-0.002032	4415.516082148002	1.092751	1.087203	1.095186978986051	1.0896383499865079	1.087379693123617	1.0818323420071427
0.013920	0.133255	-0.001996	4408.449343148002	1.092681	1.087142	1.095117153997114	1.089577524952381	1.08730986813468	1.0817715169730158
0.013921	0.133026	-0.002063	4400.877837148002	1.092610	1.087080	1.095046329008177	1.089515699918254	1.0872390431457433	1.0817096919388889
0.013922	0.132965	-0.002081	4398.8587691480025	1.092538	1.087011	1.09497450401924	1.0894468748841268	1.087167218156806	1.0816408669047617
0.013924	0.132843	-0.002014	4394.820633148003	1.092468	1.086946	1.094904854041366	1.0893822248158729	1.0870975681789319	1.0815762168365077
0.013925	0.132599	-0.002026	4386.744360148003	1.092398	1.086886	1.0948350290524291	1.089322399781746	1.0870277431899953	1.081516391802381
0.013926	0.132477	-0.002032	4382.706223148003	1.092327	1.086820	1.0947642040634922	1.089256574747619	1.086956918201058	1.081450566768254
0.013927	0.132339	-0.002051	4378.163320148004	1.092256	1.086755	1.094693379074555	1.089191749713492	1.086886093212121	1.0813857417341268
0.013929	0.132141	-0.002026	4371.601348148002	1.092186	1.086693	1.0946237290966812	1.089130099645238	1.0868164432342473	1.0813240916658728
0.013930	0.132034	-0.002051	4368.067979148003	1.092115	1.086626	1.094552904107744	1.0890632746111113	1.0867456182453101	1.0812572666317462
0.013931	0.131882	-0.002087	4363.020308148003	1.092043	1.086561	1.0944810791188073	1.0889984495769842	1.0866737932563733	1.081192441597619
0.013932	0.131744	-0.002032	4358.4774051480035	1.091972	1.086495	1.0944102541298701	1.0889326245428572	1.086602968267436	1.081126616563492
0.013934	0.131546	-0.002051	4351.915433148002	1.091901	1.086433	1.0943396041519962	1.0888709744746032	1.0865323182895623	1.081064966495238
0.013935	0.131454	-0.002051	4348.886831148004	1.091830	1.086366	1.0942687791630592	1.088804149440476	1.0864614933006251	1.080998141461111
0.013936	0.131271	-0.002039	4342.829626148003	1.091759	1.086302	1.094197954174122	1.0887403244063494	1.086390668311688	1.0809343164269842
0.013937	0.131073	-0.002087	4336.2676551480035	1.091687	1.086238	1.0941261291851851	1.0886764993722222	1.086318843322751	1.080870491392857
0.013939	0.131012	-0.002069	4334.248587148002	1.091615	1.086169	1.0940544792073112	1.0886078493039681	1.0862471933448772	1.080801841324603
0.013940	0.130859	-0.002051	4329.200916148004	1.091544	1.086104	1.0939836542183743	1.0885430242698413	1.0861763683559404	1.0807370162904761
0.013941	0.130661	-0.002069	4322.638944148002	1.091472	1.086041	1.0939118292294372	1.0884801992357143	1.0861045433670031	1.0806741912563491
0.013942	0.130432	-0.002100	4315.067439148002	1.091400	1.085978	1.0938400042405	1.0884173742015875	1.0860327183780663	1.0806113662222223
0.013944	0.130402	-0.002075	4314.057904148003	1.091328	1.085907	1.0937683542626264	1.0883467241333333	1.0859610684001924	1.0805407161539682
0.013945	0.130219	-0.002045	4308.000700148003	1.091257	1.085844	1.0936975292736892	1.0882838990992063	1.0858902434112552	1.0804778911198412
0.013946	0.130035	-0.002063	4301.943495148003	1.091185	1.085780	1.0936257042847524	1.0882200740650794	1.0858184184223183	1.0804140660857142
0.013947	0.129913	-0.002112	4297.905359148002	1.091112	1.085712	1.0935528792958153	1.0881522490309523	1.0857455934333813	1.0803462410515872
0.013949	0.129745	-0.002100	4292.352921148004	1.091040	1.085646	1.0934812293179412	1.0880865989626984	1.0856739434555074	1.0802805909833333
0.013950	0.129547	-0.002069	4285.790950148003	1.090967	1.085582	1.0934084043290044	1.0880227739285715	1.0856011184665704	1.0802167659492063
0.013951	0.129440	-0.002136	4282.257580148003	1.090894	1.085513	1.0933355793400674	1.0879539488944443	1.0855282934776334	1.0801479409150792
0.013952	0.129318	-0.002136	4278.219444148002	1.090820	1.085444	1.0932617543511303	1.0878851238603175	1.0854544684886962	1.0800791158809524
0.013954	0.129166	-0.002045	4273.171773148002	1.090748	1.085379	1.0931901043732564	1.0878204737920636	1.0853828185108223	1.0800144658126984
0.013955	0.128952	-0.002124	4266.105035148003	1.090675	1.085315	1.0931172793843194	1.0877566487579364	1.0853099935218853	1.0799506407785713
0.013956	0.128860	-0.002124	4263.076432148004	1.090602	1.085245	1.0930444543953826	1.0876868237238095	1.0852371685329487	1.0798808157444444
0.013957	0.128693	-0.002100	4257.523995148003	1.090529	1.085179	1.0929716294064455	1.0876209986896825	1.0851643435440117	1.0798149907103174
0.013959	0.128555	-0.002106	4252.9810911480035	1.090456	1.085112	1.0928989794285715	1.0875543486214287	1.0850916935661377	1.0797483406420636
0.013960	0.128418	-0.002118	4248.438188148002	1.090383	1.085044	1.0928261544396345	1.0874865235873015	1.0850188685772006	1.0796805156079363
0.013961	0.128250	-0.002094	4242.885750148003	1.090309	1.084978	1.0927523294506973	1.0874206985531747	1.0849450435882635	1.0796146905738095
0.013962	0.128052	-0.002173	4236.323779148002	1.090235	1.084912	1.0926785044617606	1.0873548735190477	1.0848712185993268	1.0795488655396825
0.013964	0.127960	-0.002142	4233.2951761480035	1.090160	1.084841	1.0926038544838865	1.0872842234507936	1.0847965686214525	1.0794782154714284
0.013965	0.127777	-0.002136	4227.237972148003	1.090086	1.084775	1.0925300294949496	1.0872183984166668	1.0847227436325158	1.0794123904373016
0.013966	0.127625	-0.002100	4222.190301148003	1.090013	1.084708	1.0924572045060124	1.0871515733825396	1.0846499186435783	1.0793455654031745
0.013967	0.127472	-0.002148	4217.142631148003	1.089939	1.084640	1.0923833795170754	1.0870837483484128	1.0845760936546416	1.0792777403690477
0.013969	0.127365	-0.002124	4213.6092611480035	1.089865	1.084571	1.0923097295392017	1.0870150982801587	1.0845024436767678	1.0792090903007936
0.013970	0.127151	-0.002106	4206.542523148002	1.089792	1.084506	1.0922369045502647	1.0869502732460317	1.0844296186878308	1.0791442652666665
0.013971	0.126999	-0.002148	4201.494852148004	1.089718	1.084439	1.0921630795613275	1.0868834482119047	1.0843557936988937	1.0790774402325396
0.013972	0.126862	-0.002130	4196.951949148002	1.089644	1.084371	1.0920892545723906	1.0868156231777777	1.0842819687099565	1.0790096151984125
0.013974	0.126724	-0.002112	4192.409045148002	1.089571	1.084303	1.0920166045945165	1.0867479731095238	1.0842093187320825	1.0789419651301586
0.013975	0.126526	-0.002136	4185.847073148003	1.089497	1.084237	1.0919427796055796	1.0866821480753968	1.0841354937431458	1.0788761400960316
0.013976	0.126404	-0.002167	4181.808937148004	1.089422	1.084167	1.0918679546166425	1.0866123230412699	1.0840606687542085	1.0788063150619047
0.013977	0.126312	-0.002130	4178.780335148003	1.089348	1.084097	1.0917941296277056	1.086542498007143	1.0839868437652718	1.0787364900277778
0.013979	0.126099	-0.002142	4171.7135961480035	1.089274	1.084032	1.0917204796498317	1.086477847938889	1.0839131937873976	1.0786718399595239
0.013980	0.125931	-0.002161	4166.161158148003	1.089199	1.083964	1.0916456546608946	1.0864100229047617	1.0838383687984607	1.0786040149253966
0.013981	0.125809	-0.002130	4162.123022148004	1.089125	1.083895	1.0915718296719576	1.086341197870635	1.0837645438095236	1.0785351898912698
0.013982	0.125671	-0.002161	4157.580119148002	1.089050	1.083826	1.0914970046830208	1.0862723728365078	1.0836897188205867	1.0784663648571426
0.013984	0.125488	-0.002142	4151.522914148003	1.088976	1.083759	1.0914233547051466	1.0862057227682538	1.0836160688427126	1.0783997147888886
0.013985	0.125381	-0.002179	4147.989545148002	1.088900	1.083688	1.0913475297162096	1.086134897734127	1.0835402438537756	1.0783288897547618
0.013986	0.125244	-0.002167	4143.4466411480025	1.088825	1.083619	1.0912727047272726	1.0860660727000002	1.0834654188648387	1.078260064720635
0.013987	0.125061	-0.002161	4137.389436148003	1.088750	1.083551	1.091197879738336	1.085998247665873	1.0833905938759019	1.0781922396865078
0.013989	0.124908	-0.002155	4132.341766148003	1.088676	1.083483	1.0911242297604618	1.085930597597619	1.0833169438980277	1.0781245896182539
0.013990	0.124756	-0.002142	4127.294095148003	1.088601	1.083415	1.0910494047715247	1.0858627725634922	1.0832421189090908	1.078056764584127
0.013991	0.124603	-0.002173	4122.246425148003	1.088526	1.083346	1.0909745797825878	1.085793947529365	1.083167293920154	1.0779879395499998
0.013992	0.124420	-0.002167	4116.189220148002	1.088451	1.083279	1.0908997547936508	1.0857271224952383	1.0830924689312167	1.0779211145158731
0.013994	0.124298	-0.002191	4112.151084148003	1.088375	1.083208	1.090824104815777	1.0856564724269842	1.0830168189533431	1.077850464447619
0.013995	0.124161	-0.002142	4107.608180148003	1.088301	1.083139	1.0907502798268398	1.0855876473928572	1.082942993964406	1.077781639413492
0.013996	0.123978	-0.002167	4101.5509761480025	1.088225	1.083072	1.0906744548379028	1.0855208223587303	1.082867168975469	1.0777148143793651
0.013997	0.123840	-0.002209	4097.008072148003	1.088149	1.083001	1.0905986298489658	1.0854499973246032	1.082791343986532	1.077643989345238
0.013999	0.123688	-0.002167	4091.960402148003	1.088074	1.082932	1.090523979871092	1.0853813472563492	1.082716694008658	1.077575339276984
0.014000	0.123505	-0.002173	4085.903197148003	1.087998	1.082864	1.090448154882155	1.0853135222222223	1.0826408690197211	1.0775075142428572
0.014001	0.123413	-0.002203	4082.8745951480028	1.087922	1.082792	1.090372329893218	1.0852416971880952	1.0825650440307841	1.07743568920873
0.014002	0.123260	-0.002179	4077.826924148003	1.087847	1.082723	1.090297504904281	1.0851728721539684	1.0824902190418468	1.0773668641746033
0.014004	0.123077	-0.002173	4071.7697201480028	1.087771	1.082655	1.0902218549264069	1.0851052220857142	1.0824145690639728	1.077299214106349
0.014005	0.122940	-0.002216	4067.226816148003	1.087695	1.082584	1.0901460299374701	1.0850343970515872	1.0823387440750363	1.077228389072222
0.014006	0.122787	-0.002228	4062.179146148003	1.087618	1.082513	1.090069204948533	1.0849635720174604	1.0822619190860991	1.0771575640380953
0.014007	0.122711	-0.002173	4059.655311148003	1.087542	1.082441	1.089993379959596	1.0848917469833332	1.0821860940971622	1.077085739003968
0.014009	0.122498	-0.002203	4052.588572148003	1.087466	1.082373	1.089917729981722	1.0848240969150793	1.0821104441192881	1.0770180889357142
0.014010	0.122360	-0.002222	4048.0456681480027	1.087389	1.082302	1.0898409049927849	1.0847532718809525	1.082033619130351	1.0769472639015873
0.014011	0.122208	-0.002203	4042.997998148003	1.087312	1.082232	1.089764080003848	1.0846834468468254	1.0819567941414139	1.0768774388674602
0.014012	0.122009	-0.002216	4036.436026148003	1.087235	1.082163	1.089687255014911	1.0846146218126984	1.0818799691524772	1.0768086138333333
0.014014	0.121872	-0.002246	4031.893123148003	1.087158	1.082092	1.089610605037037	1.0845439717444445	1.081803319174603	1.0767379637650794
0.014015	0.121765	-0.002222	4028.359753148003	1.087081	1.082019	1.0895337800481	1.0844711467103176	1.081726494185666	1.0766651387309525
0.014016	0.121552	-0.002228	4021.2930151480027	1.087004	1.081951	1.089456955059163	1.0844033216761906	1.0816496691967292	1.0765973136968254
0.014017	0.121429	-0.002209	4017.254878148003	1.086927	1.081879	1.089380130070226	1.0843314966420636	1.081572844207792	1.0765254886626985
0.014019	0.121277	-0.002252	4012.207208148003	1.086849	1.081808	1.089302480092352	1.0842608465738097	1.0814951942299182	1.0764548385944446
0.014020	0.121124	-0.002191	4007.159537148003	1.086772	1.081737	1.0892256551034152	1.0841900215396825	1.0814183692409811	1.0763840135603173
0.014021	0.120972	-0.002258	4002.111867148003	1.086695	1.081666	1.089148830114478	1.0841191965055557	1.081341544252044	1.0763131885261905
0.014022	0.120850	-0.002258	3998.073730148003	1.086617	1.081593	1.089071005125541	1.0840463714714286	1.0812637192631072	1.0762403634920634
0.014024	0.120651	-0.002216	3991.511759148003	1.086539	1.081524	1.0889933551476672	1.0839777214031745	1.0811860692852333	1.0761717134238094
0.014025	0.120514	-0.002228	3986.968855148003	1.086462	1.081452	1.0889165301587302	1.0839058963690478	1.0811092442962962	1.0760998883896826
0.014026	0.120361	-0.002271	3981.921185148003	1.086384	1.081380	1.0888387051697932	1.0838340713349206	1.0810314193073594	1.0760280633555555
0.014027	0.120285	-0.002234	3979.397349148003	1.086306	1.081306	1.0887608801808561	1.0837602463007938	1.080953594318422	1.0759542383214287
0.014029	0.120026	-0.002234	3970.816310148003	1.086229	1.081239	1.088684230202982	1.0836935962325398	1.080876944340548	1.0758875882531747
0.014030	0.119888	-0.002246	3966.273406148003	1.086151	1.081167	1.0886064052140454	1.0836217711984126	1.0807991193516115	1.0758157632190475
0.014031	0.119751	-0.002264	3961.7305031480028	1.086073	1.081095	1.0885285802251083	1.0835499461642857	1.0807212943626743	1.0757439381849205
0.014032	0.119629	-0.002228	3957.6923661480027	1.085995	1.081022	1.0884507552361713	1.0834771211301586	1.0806434693737375	1.0756711131507934
0.014034	0.119415	-0.002258	3950.625627148003	1.085917	1.080953	1.0883731052582972	1.0834084710619047	1.0805658193958632	1.0756024630825396
0.014035	0.119293	-0.002301	3946.5874911480028	1.085838	1.080879	1.0882942802693603	1.0833346460277777	1.0804869944069262	1.0755286380484126
0.014036	0.119186	-0.002228	3943.054122148003	1.085760	1.080805	1.0882164552804234	1.0832608209936507	1.0804091694179894	1.0754548130142856
0.014037	0.118958	-0.002228	3935.4826161480028	1.085682	1.080737	1.0881386302914864	1.083192995959524	1.0803313444290525	1.0753869879801587
0.014039	0.118851	-0.002277	3931.949247148003	1.085604	1.080663	1.0880609803136123	1.0831193458912698	1.0802536944511782	1.0753133379119046
0.014040	0.118744	-0.002271	3928.415877148003	1.085525	1.080589	1.0879821553246753	1.0830455208571428	1.0801748694622413	1.0752395128777776
0.014041	0.118530	-0.002283	3921.349138148003	1.085446	1.080519	1.0879033303357382	1.082975695823016	1.0800960444733043	1.0751696878436507
0.014042	0.118439	-0.002295	3918.320536148003	1.085367	1.080443	1.0878245053468014	1.0828998707888888	1.0800172194843674	1.0750938628095237
0.014044	0.118240	-0.002277	3911.758565148003	1.085287	1.080372	1.0877448553689273	1.082829220720635	1.0799375695064932	1.0750232127412698
0.014045	0.118103	-0.002307	3907.215661148003	1.085208	1.080298	1.0876660303799903	1.082755395686508	1.0798587445175563	1.0749493877071428
0.014046	0.117935	-0.002295	3901.663223148003	1.085128	1.080225	1.0875862053910534	1.082682570652381	1.0797789195286196	1.074876562673016
0.014047	0.117798	-0.002313	3897.120320148003	1.085048	1.080151	1.0875063804021163	1.082608745618254	1.0796990945396825	1.074802737638889
0.014049	0.117645	-0.002283	3892.072650148003	1.084969	1.080078	1.0874277304242426	1.08253609555	1.0796204445618085	1.074730087570635
0.014050	0.117508	-0.002258	3887.529746148003	1.084890	1.080005	1.0873489054353054	1.0824632705158732	1.0795416195728715	1.074657262536508
0.014051	0.117340	-0.002307	3881.977308148003	1.084811	1.079933	1.0872700804463684	1.082391445481746	1.0794627945839346	1.074585437502381
0.014052	0.117218	-0.002295	3877.939172148003	1.084731	1.079858	1.0871902554574313	1.0823166204476191	1.0793829695949975	1.074510612468254
0.014054	0.116989	-0.002271	3870.367666148003	1.084652	1.079789	1.0871116054795573	1.0822479703793653	1.0793043196171235	1.0744419624000001
0.014055	0.116867	-0.002338	3866.329530148003	1.084572	1.079713	1.0870317804906207	1.082172145345238	1.0792244946281868	1.0743661373658728
0.014056	0.116776	-0.002289	3863.300928148003	1.084492	1.079638	1.0869519555016836	1.0820973203111113	1.0791446696392497	1.0742913123317461
0.014057	0.116577	-0.002271	3856.738956148003	1.084413	1.079567	1.0868731305127466	1.082026495276984	1.0790658446503127	1.0742204872976189
0.014059	0.116425	-0.002325	3851.691285148003	1.084333	1.079493	1.0867934805348725	1.0819528452087301	1.0789861946724386	1.074146837229365
0.014060	0.116318	-0.002325	3848.157916148003	1.084252	1.079417	1.0867126555459354	1.0818770201746033	1.0789053696835014	1.0740710121952382
0.014061	0.116135	-0.002325	3842.100711148003	1.084172	1.079344	1.0866328305569986	1.0818041951404762	1.0788255446945647	1.073998187161111
0.014062	0.115936	-0.002301	3835.538740148003	1.084092	1.079272	1.0865530055680617	1.0817323701063493	1.0787457197056276	1.0739263621269841
0.014064	0.115860	-0.002319	3833.014904148003	1.084011	1.079195	1.0864723555901876	1.0816557200380952	1.0786650697277538	1.07384971205873
