Repository: pietracorvo/HystAPI

# Example data

The example data in this folder is from measurements performed during my physics bachelor.

The material is **FeSi3** (iron with 3% silicon), aka 'electrical steel', the standard material for ring cores in trafos. 

Four of the five samples where treated with high pressure torison (HPT, 20 rotations at 20GPa), to achieve nanocristallisation of the grains, which has a huge impact on the magnetic properties of the material. The HPT deformation was done at 77K (under liquid nitrogen) and at 293K (at room temperature). Afterwards some samples were heat treated at a temperature of 493K (for two hours) to anneal defects from the deformation process.

The five samples are:

File: testData/FeSi3_LN/G4_748V_100Hz_800000Fs0.txt (part 41 of 57)
--------------------------
t	U1	U2	H	Braw	Jraw	B_drift	 J_drift	B_corr	J_corr
0.014065	0.115677	-0.002356	3826.957700148003	1.083930	1.079121	1.0863915306012506	1.0815818950039682	1.0785842447388165	1.073775887024603
0.014066	0.115540	-0.002277	3822.414796148003	1.083850	1.079047	1.0863117056123135	1.0815080699698414	1.0785044197498794	1.0737020619904762
0.014067	0.115372	-0.002338	3816.8623591480027	1.083770	1.078974	1.0862318806233766	1.0814352449357143	1.0784245947609428	1.0736292369563492
0.014069	0.115265	-0.002344	3813.328989148003	1.083689	1.078897	1.0861512306455026	1.0813585948674602	1.0783439447830685	1.073552586888095
0.014070	0.115051	-0.002325	3806.262251148003	1.083608	1.078825	1.0860704056565655	1.0812867698333333	1.0782631197941317	1.0734807618539681
0.014071	0.114944	-0.002350	3802.728881148003	1.083526	1.078748	1.0859885806676286	1.0812099447992063	1.0781812948051948	1.0734039368198411
0.014072	0.114746	-0.002338	3796.166910148003	1.083446	1.078676	1.0859087556786915	1.0811381197650793	1.0781014698162577	1.0733321117857142
0.014074	0.114609	-0.002313	3791.624006148003	1.083365	1.078600	1.0858281057008177	1.0810624696968254	1.0780208198383838	1.0732564617174603
0.014075	0.114441	-0.002399	3786.071569148003	1.083282	1.078525	1.0857452807118808	1.0809876446626985	1.0779379948494467	1.0731816366833333
0.014076	0.114304	-0.002362	3781.528665148003	1.083200	1.078449	1.0856634557229436	1.0809118196285714	1.0778561698605098	1.0731058116492063
0.014077	0.114151	-0.002344	3776.480995148003	1.083119	1.078373	1.0855826307340066	1.0808359945944446	1.0777753448715726	1.0730299866150794
0.014079	0.113998	-0.002386	3771.433324148003	1.083036	1.078297	1.085499980756133	1.0807603445261906	1.077692694893699	1.0729543365468255
0.014080	0.113861	-0.002405	3766.890421148003	1.082953	1.078220	1.0854171557671959	1.0806835194920634	1.0776098699047618	1.0728775115126983
0.014081	0.113739	-0.002374	3762.852284148003	1.082871	1.078143	1.0853353307782587	1.0806066944579367	1.0775280449158249	1.0728006864785715
0.014082	0.113525	-0.002362	3755.785546148003	1.082789	1.078069	1.0852535057893218	1.0805328694238094	1.077446219926888	1.0727268614444443
0.014084	0.113403	-0.002362	3751.747409148003	1.082707	1.077992	1.0851718558114478	1.0804562193555556	1.077364569949014	1.0726502113761904
0.014085	0.113251	-0.002399	3746.699739148003	1.082624	1.077916	1.085089030822511	1.0803803943214287	1.077281744960077	1.0725743863420636
0.014086	0.113113	-0.002344	3742.1568351480028	1.082542	1.077840	1.0850072058335738	1.0803045692873015	1.07719991997114	1.0724985613079363
0.014087	0.112915	-0.002405	3735.594864148003	1.082459	1.077765	1.084924380844637	1.0802297442531748	1.0771170949822029	1.0724237362738096
0.014089	0.112778	-0.002399	3731.0519601480028	1.082376	1.077688	1.0848417308667628	1.0801530941849207	1.0770344450043288	1.0723470862055555
0.014090	0.112625	-0.002386	3726.004290148003	1.082293	1.077612	1.0847589058778258	1.0800772691507936	1.0769516200153917	1.0722712611714285
0.014091	0.112488	-0.002368	3721.461386148003	1.082211	1.077535	1.0846770808888888	1.0800004441166666	1.0768697950264547	1.0721944361373015
0.014092	0.112366	-0.002399	3717.423250148003	1.082128	1.077457	1.084594255899952	1.0799226190825397	1.076786970037518	1.0721166111031746
0.014094	0.112183	-0.002417	3711.3660451480027	1.082044	1.077381	1.084510605922078	1.0798469690142856	1.0767033200596439	1.0720409610349204
0.014095	0.112030	-0.002405	3706.318375148003	1.081961	1.077304	1.0844277809331409	1.0797701439801588	1.0766204950707068	1.0719641360007937
0.014096	0.111893	-0.002374	3701.775471148003	1.081878	1.077227	1.0843449559442038	1.0796933189460316	1.0765376700817697	1.0718873109666665
0.014097	0.111710	-0.002454	3695.718266148003	1.081794	1.077150	1.0842611309552668	1.0796164939119048	1.076453845092833	1.0718104859325397
0.014099	0.111572	-0.002380	3691.175363148003	1.081711	1.077073	1.084178480977393	1.0795398438436508	1.0763711951149593	1.0717338358642856
0.014100	0.111420	-0.002429	3686.127693148003	1.081627	1.076995	1.084094655988456	1.0794620188095236	1.076287370126022	1.0716560108301585
0.014101	0.111298	-0.002423	3682.089556148003	1.081543	1.076916	1.084010830999519	1.0793831937753968	1.0762035451370848	1.0715771857960317
0.014102	0.111084	-0.002417	3675.022817148003	1.081459	1.076841	1.083927006010582	1.0793083687412697	1.076119720148148	1.0715023607619045
0.014104	0.110947	-0.002411	3670.479914148003	1.081375	1.076763	1.083843356032708	1.079230718673016	1.0760360701702743	1.0714247106936508
0.014105	0.110809	-0.002435	3665.937010148003	1.081291	1.076685	1.083759531043771	1.0791528936388888	1.075952245181337	1.0713468856595236
0.014106	0.110672	-0.002399	3661.394107148003	1.081208	1.076607	1.083676706054834	1.079075068604762	1.0758694201924	1.071269060625397
0.014107	0.110458	-0.002423	3654.3273681480027	1.081124	1.076532	1.083592881065897	1.079000243570635	1.0757855952034632	1.0711942355912698
0.014109	0.110352	-0.002448	3650.793999148003	1.081039	1.076452	1.083508231088023	1.078920593502381	1.0757009452255892	1.0711145855230157
0.014110	0.110214	-0.002429	3646.251095148003	1.080955	1.076373	1.0834244060990863	1.078841768468254	1.0756171202366525	1.071035760488889
0.014111	0.110031	-0.002429	3640.193891148003	1.080871	1.076297	1.083340581110149	1.078765943434127	1.0755332952477152	1.0709599354547619
0.014112	0.109909	-0.002429	3636.155754148003	1.080786	1.076217	1.0832557561212122	1.0786861184	1.0754484702587783	1.070880110420635
0.014114	0.109772	-0.002478	3631.612851148003	1.080701	1.076138	1.083171106143338	1.0786074683317461	1.075363820280904	1.070801460352381
0.014115	0.109604	-0.002423	3626.060413148003	1.080617	1.076060	1.083087281154401	1.078529643297619	1.0752799952919672	1.0707236353182539
0.014116	0.109421	-0.002441	3620.003209148003	1.080532	1.075983	1.0830024561654643	1.078452818263492	1.0751951703030302	1.070646810284127
0.014117	0.109299	-0.002441	3615.965072148003	1.080447	1.075904	1.0829176311765272	1.078373993229365	1.0751103453140933	1.0705679852499999
0.014119	0.109177	-0.002454	3611.926936148003	1.080362	1.075824	1.0828329811986532	1.078294343161111	1.0750256953362194	1.0704883351817458
0.014120	0.108994	-0.002448	3605.8697311480028	1.080277	1.075747	1.082748156209716	1.0782175181269842	1.074940870347282	1.070411510147619
0.014121	0.108871	-0.002484	3601.831595148003	1.080191	1.075666	1.082662331220779	1.078136693092857	1.074855045358345	1.070330685113492
0.014122	0.108719	-0.002496	3596.783924148003	1.080105	1.075586	1.0825765062318424	1.0780568680587301	1.0747692203694084	1.070250860079365
0.014124	0.108566	-0.002478	3591.736254148003	1.080019	1.075506	1.0824908562539683	1.0779772179904763	1.0746835703915343	1.0701712100111112
0.014125	0.108414	-0.002466	3586.688583148003	1.079934	1.075427	1.0824060312650312	1.077898392956349	1.0745987454025974	1.070092384976984
0.014126	0.108276	-0.002435	3582.145680148003	1.079849	1.075348	1.0823212062760943	1.0778195679222222	1.0745139204136605	1.070013559942857
0.014127	0.108063	-0.002460	3575.0789411480027	1.079764	1.075272	1.0822363812871572	1.0777437428880952	1.074429095424723	1.06993773490873
0.014129	0.107925	-0.002502	3570.536038148003	1.079677	1.075191	1.0821497313092834	1.0776630928198412	1.0743424454468493	1.069857084840476
0.014130	0.107803	-0.002496	3566.497901148003	1.079591	1.075109	1.0820639063203463	1.0775812677857144	1.0742566204579123	1.0697752598063492
0.014131	0.107635	-0.002502	3560.945464148003	1.079504	1.075030	1.0819770813314094	1.0775024427515871	1.0741697954689755	1.069696434772222
0.014132	0.107468	-0.002478	3555.393026148003	1.079418	1.074951	1.0818912563424723	1.0774236177174603	1.0740839704800385	1.0696176097380952
0.014134	0.107330	-0.002502	3550.850123148003	1.079331	1.074870	1.0818046063645983	1.0773429676492063	1.0739973205021642	1.0695369596698412
0.014135	0.107208	-0.002521	3546.811986148003	1.079244	1.074787	1.0817177813756615	1.0772601426150794	1.0739104955132275	1.0694541346357143
0.014136	0.107025	-0.002502	3540.754782148003	1.079157	1.074708	1.0816309563867244	1.0771813175809524	1.0738236705242903	1.0693753096015872
0.014137	0.106873	-0.002502	3535.707111148003	1.079070	1.074628	1.0815441313977874	1.0771014925468254	1.0737368455353535	1.0692954845674603
0.014139	0.106735	-0.002539	3531.164208148003	1.078983	1.074546	1.0814574814199134	1.0770198424785715	1.0736501955574793	1.0692138344992064
0.014140	0.106567	-0.002460	3525.611770148003	1.078897	1.074467	1.0813716564309763	1.0769410174444445	1.0735643705685423	1.0691350094650793
0.014141	0.106415	-0.002557	3520.564100148003	1.078809	1.074385	1.0812838314420394	1.0768591924103175	1.0734765455796054	1.0690531844309523
0.014142	0.106232	-0.002490	3514.506895148003	1.078722	1.074306	1.0811970064531025	1.0767803673761904	1.0733897205906686	1.0689743593968253
0.014144	0.106125	-0.002521	3510.9735261480027	1.078635	1.074223	1.0811103564752285	1.0766977173079364	1.0733030706127944	1.0688917093285712
0.014145	0.106018	-0.002515	3507.440156148003	1.078548	1.074141	1.0810235314862915	1.0766158922738096	1.0732162456238576	1.0688098842944445
0.014146	0.105820	-0.002521	3500.878185148003	1.078460	1.074061	1.0809357064973544	1.0765360672396824	1.0731284206349203	1.0687300592603173
0.014147	0.105682	-0.002521	3496.335281148003	1.078373	1.073979	1.0808488815084176	1.0764542422055556	1.0730415956459836	1.0686482342261905
0.014149	0.105484	-0.002582	3489.773310148003	1.078284	1.073899	1.0807602315305436	1.0763745921373016	1.0729529456681095	1.0685685841579364
0.014150	0.105377	-0.002539	3486.239940148003	1.078196	1.073815	1.0806724065416065	1.0762907671031745	1.0728651206791726	1.0684847591238094
0.014151	0.105240	-0.002539	3481.697037148003	1.078107	1.073733	1.0805835815526694	1.0762089420690477	1.0727762956902356	1.0684029340896826
0.014152	0.105103	-0.002551	3477.154133148003	1.078019	1.073650	1.0804957565637325	1.0761261170349206	1.0726884707012987	1.0683201090555554
0.014154	0.104889	-0.002545	3470.087395148003	1.077931	1.073571	1.0804081065858586	1.0760474669666666	1.0726008207234248	1.0682414589873015
0.014155	0.104797	-0.002533	3467.058792148003	1.077843	1.073487	1.0803202815969217	1.0759636419325398	1.0725129957344879	1.0681576339531746
0.014156	0.104584	-0.002557	3459.992053148003	1.077754	1.073407	1.0802314566079847	1.0758838168984126	1.0724241707455509	1.0680778089190475
0.014157	0.104416	-0.002551	3454.439616148003	1.077666	1.073325	1.0801436316190476	1.0758019918642858	1.0723363457566135	1.0679959838849207
0.014159	0.104324	-0.002582	3451.411014148003	1.077577	1.073240	1.0800549816411738	1.0757173417960317	1.07224769577874	1.0679113338166666
0.014160	0.104187	-0.002551	3446.868110148003	1.077488	1.073157	1.0799661566522367	1.0756345167619046	1.0721588707898029	1.0678285087825394
0.014161	0.103943	-0.002527	3438.7918371480027	1.077400	1.073079	1.0798783316632996	1.0755566917277777	1.0720710458008655	1.0677506837484125
0.014162	0.103851	-0.002600	3435.763235148003	1.077310	1.072993	1.0797885066743627	1.0754708666936508	1.0719812208119288	1.0676648587142856
0.014164	0.103714	-0.002606	3431.220332148003	1.077220	1.072909	1.0796988566964887	1.0753872166253968	1.0718915708340546	1.0675812086460317
0.014165	0.103561	-0.002588	3426.172661148003	1.077130	1.072825	1.0796090317075515	1.0753033915912698	1.0718017458451174	1.0674973836119046
0.014166	0.103378	-0.002582	3420.115456148003	1.077041	1.072743	1.0795202067186147	1.075221566557143	1.0717129208561809	1.0674155585777778
0.014167	0.103241	-0.002600	3415.572553148003	1.076951	1.072659	1.0794303817296778	1.0751377415230159	1.0716230958672437	1.0673317335436507
0.014169	0.103073	-0.002588	3410.020115148003	1.076861	1.072576	1.0793407317518038	1.0750550914547619	1.07153344588937	1.0672490834753967
0.014170	0.102936	-0.002606	3405.4772121480028	1.076771	1.072492	1.0792509067628666	1.074971266420635	1.0714436209004328	1.0671652584412699
0.014171	0.102768	-0.002600	3399.924774148003	1.076681	1.072408	1.0791610817739297	1.074887441386508	1.0713537959114956	1.0670814334071428
0.014172	0.102631	-0.002606	3395.381871148003	1.076590	1.072324	1.0790702567849928	1.074803616352381	1.0712629709225587	1.066997608373016
0.014174	0.102509	-0.002606	3391.343734148003	1.076500	1.072239	1.0789806068071188	1.074718966284127	1.071173320944685	1.0669129583047618
0.014175	0.102341	-0.002625	3385.7912971480027	1.076409	1.072155	1.0788897818181817	1.07463514125	1.0710824959557477	1.0668291332706348
0.014176	0.102188	-0.002625	3380.743626148003	1.076318	1.072070	1.0787989568292449	1.0745503162158732	1.0709916709668108	1.066744308236508
0.014177	0.101990	-0.002606	3374.181655148003	1.076228	1.071988	1.0787091318403077	1.074468491181746	1.0709018459778736	1.0666624832023808
0.014179	0.101852	-0.002612	3369.638751148003	1.076137	1.071903	1.0786184818624338	1.074383841113492	1.0708111959999997	1.066577833134127
0.014180	0.101746	-0.002606	3366.105382148003	1.076047	1.071817	1.0785286568734969	1.0742980160793651	1.070721371011063	1.0664920081
0.014181	0.101562	-0.002612	3360.048177148003	1.075956	1.071734	1.0784378318845598	1.074215191045238	1.0706305460221257	1.0664091830658728
0.014182	0.101364	-0.002649	3353.486206148003	1.075865	1.071651	1.078347006895623	1.074132366011111	1.0705397210331888	1.066326358031746
0.014184	0.101273	-0.002637	3350.457603148003	1.075773	1.071563	1.078255356917749	1.0740447159428572	1.0704480710553153	1.066238707963492
0.014185	0.101120	-0.002618	3345.409933148003	1.075682	1.071479	1.078164531928812	1.0739608909087301	1.070357246066378	1.066154882929365
0.014186	0.100983	-0.002649	3340.867029148003	1.075591	1.071393	1.078073706939875	1.0738750658746032	1.070266421077441	1.066069057895238
0.014187	0.100845	-0.002643	3336.324126148003	1.075499	1.071307	1.077981881950938	1.0737892408404761	1.070174596088504	1.065983232861111
0.014189	0.100662	-0.002655	3330.266921148003	1.075407	1.071222	1.0778902319730639	1.073704590772222	1.07008294611063	1.0658985827928569
0.014190	0.100525	-0.002625	3325.724018148003	1.075316	1.071137	1.077799406984127	1.0736197657380953	1.0699921211216932	1.06581375775873
0.014191	0.100342	-0.002661	3319.666813148003	1.075224	1.071052	1.07770758199519	1.073534940703968	1.0699002961327562	1.065728932724603
0.014192	0.100266	-0.002655	3317.142978148003	1.075132	1.070964	1.077615757006253	1.0734471156698413	1.0698084711438192	1.0656411076904762
0.014194	0.100082	-0.002618	3311.0857731480028	1.075041	1.070880	1.077525107028379	1.0733634656015874	1.0697178211659448	1.0655574576222222
0.014195	0.099869	-0.002631	3304.019035148003	1.074950	1.070798	1.077434282039442	1.0732816405674603	1.069626996177008	1.0654756325880952
0.014196	0.099716	-0.002655	3298.971364148003	1.074858	1.070713	1.0773424570505052	1.0731968155333333	1.0695351711880714	1.0653908075539682
0.014197	0.099579	-0.002637	3294.428461148003	1.074766	1.070627	1.0772506320615682	1.0731109904992064	1.0694433461991344	1.0653049825198413
0.014199	0.099442	-0.002673	3289.885557148003	1.074674	1.070540	1.077158982083694	1.0730243404309525	1.06935169622126	1.0652183324515874
0.014200	0.099335	-0.002673	3286.352188148003	1.074581	1.070452	1.077066157094757	1.0729365153968253	1.0692588712323232	1.0651305074174602
0.014201	0.099136	-0.002673	3279.790216148003	1.074488	1.070367	1.0769733321058201	1.0728516903626986	1.069166046243386	1.0650456823833334
0.014202	0.098938	-0.002716	3273.228244148003	1.074394	1.070281	1.0768795071168833	1.0727658653285714	1.0690722212544492	1.0649598573492063
0.014204	0.098816	-0.002710	3269.1901081480028	1.074301	1.070193	1.0767868571390091	1.0726782152603174	1.068979571276575	1.0648722072809522
0.014205	0.098663	-0.002661	3264.142438148003	1.074208	1.070106	1.0766940321500722	1.0725913902261905	1.0688867462876384	1.0647853822468254
0.014206	0.098526	-0.002673	3259.599534148003	1.074115	1.070019	1.076601207161135	1.0725045651920635	1.0687939212987012	1.0646985572126983
0.014207	0.098389	-0.002753	3255.056631148003	1.074020	1.069930	1.076506382172198	1.0724157401579366	1.0686990963097642	1.0646097321785715
0.014209	0.098251	-0.002692	3250.513727148003	1.073927	1.069842	1.0764137321943243	1.0723280900896826	1.0686064463318905	1.0645220821103174
0.014210	0.098083	-0.002698	3244.961290148003	1.073833	1.069756	1.0763199072053873	1.0722422650555554	1.0685126213429532	1.0644362570761903
0.014211	0.097916	-0.002698	3239.408852148003	1.073739	1.069669	1.0762260822164502	1.0721554400214286	1.0684187963540164	1.0643494320420634
0.014212	0.097748	-0.002753	3233.856414148003	1.073645	1.069581	1.0761322572275132	1.0720676149873014	1.068324971365079	1.0642616070079363
0.014214	0.097610	-0.002673	3229.313511148003	1.073551	1.069494	1.076038607249639	1.0719809649190475	1.0682313213872052	1.0641749569396823
0.014215	0.097458	-0.002728	3224.265840148003	1.073457	1.069406	1.0759447822607024	1.0718931398849207	1.0681374963982684	1.0640871319055556
0.014216	0.097382	-0.002740	3221.742005148003	1.073362	1.069314	1.0758499572717652	1.0718013148507937	1.0680426714093314	1.0639953068714285
0.014217	0.097214	-0.002759	3216.1895681480028	1.073266	1.069225	1.0757541322828283	1.0717124898166668	1.0679468464203943	1.0639064818373016
0.014219	0.097015	-0.002740	3209.627596148003	1.073171	1.069138	1.0756594823049543	1.0716258397484126	1.0678521964425203	1.0638198317690475
0.014220	0.096863	-0.002759	3204.579925148003	1.073076	1.069049	1.0755646573160171	1.0715370147142855	1.0677573714535833	1.0637310067349204
0.014221	0.096741	-0.002759	3200.541789148003	1.072980	1.068959	1.0754688323270805	1.0714471896801587	1.0676615464646466	1.0636411817007936
0.014222	0.096573	-0.002716	3194.989351148003	1.072886	1.068871	1.0753750073381434	1.0713593646460315	1.0675677214757093	1.0635533566666664
0.014224	0.096420	-0.002734	3189.9416811480028	1.072791	1.068783	1.0752803573602694	1.071271714577778	1.0674730714978353	1.0634657065984128
0.014225	0.096268	-0.002740	3184.894010148003	1.072696	1.068694	1.0751855323713324	1.0711828895436508	1.0673782465088983	1.0633768815642857
0.014226	0.096100	-0.002728	3179.341573148003	1.072602	1.068607	1.0750917073823953	1.071096064509524	1.0672844215199615	1.0632900565301588
0.014227	0.095917	-0.002753	3173.284368148003	1.072506	1.068519	1.0749958823934584	1.0710082394753968	1.0671885965310244	1.0632022314960317
0.014229	0.095871	-0.002765	3171.770067148003	1.072410	1.068425	1.0749002324155845	1.0709145894071428	1.0670929465531507	1.0631085814277776
0.014230	0.095657	-0.002765	3164.703328148003	1.072315	1.068338	1.0748054074266473	1.070827764373016	1.0669981215642133	1.0630217563936508
0.014231	0.095474	-0.002765	3158.646124148003	1.072219	1.068250	1.0747095824377104	1.0707399393388888	1.0669022965752766	1.0629339313595236
0.014232	0.095322	-0.002795	3153.598453148003	1.072122	1.068160	1.0746127574487734	1.070650114304762	1.0668054715863393	1.0628441063253968
0.014234	0.095230	-0.002765	3150.5698511480027	1.072026	1.068067	1.0745171074708995	1.070557464236508	1.0667098216084656	1.062751456257143
0.014235	0.095001	-0.002777	3142.998345148003	1.071930	1.067981	1.0744212824819626	1.070471639202381	1.0666139966195285	1.0626656312230158
0.014236	0.094879	-0.002783	3138.960209148003	1.071833	1.067889	1.0743244574930255	1.0703798141682541	1.0665171716305917	1.062573806188889
0.014237	0.094742	-0.002802	3134.417305148003	1.071736	1.067798	1.0742276325040885	1.070288989134127	1.0664203466416544	1.0624829811547618
0.014239	0.094635	-0.002771	3130.883936148003	1.071640	1.067706	1.0741319825262146	1.070197339065873	1.0663246966637807	1.0623913310865079
0.014240	0.094437	-0.002759	3124.3219641480027	1.071544	1.067618	1.0740361575372777	1.070109514031746	1.0662288716748436	1.0623035060523809
0.014241	0.094315	-0.002820	3120.283828148003	1.071447	1.067526	1.0739393325483406	1.070017688997619	1.0661320466859068	1.0622116810182538
0.014242	0.094193	-0.002814	3116.245691148003	1.071350	1.067434	1.0738425075594036	1.069925863963492	1.0660352216969695	1.062119855984127
0.014244	0.093979	-0.002777	3109.178953148003	1.071253	1.067346	1.0737458575815295	1.069838213895238	1.0659385717190957	1.0620322059158729
0.014245	0.093857	-0.002808	3105.140816148003	1.071156	1.067254	1.0736490325925925	1.069746388861111	1.0658417467301584	1.0619403808817458
0.014246	0.093719	-0.002820	3100.597913148003	1.071058	1.067162	1.0735512076036557	1.069654563826984	1.065743921741222	1.061848555847619
0.014247	0.093536	-0.002789	3094.540708148003	1.070961	1.067073	1.0734543826147187	1.069565738792857	1.0656470967522846	1.0617597308134918
0.014249	0.093399	-0.002802	3089.997805148003	1.070864	1.066981	1.0733577326368446	1.069474088724603	1.0655504467744108	1.0616680807452379
0.014250	0.093231	-0.002844	3084.445367148003	1.070766	1.066890	1.0732599076479077	1.069383263690476	1.0654526217854738	1.061577255711111
0.014251	0.093109	-0.002832	3080.407231148003	1.070668	1.066797	1.0731620826589705	1.069290438656349	1.0653547967965364	1.061484430676984
0.014252	0.092911	-0.002820	3073.845259148003	1.070570	1.066707	1.0730642576700338	1.0692006136222223	1.0652569718076	1.0613946056428571
0.014254	0.092758	-0.002826	3068.7975891480028	1.070472	1.066616	1.0729666076921598	1.0691099635539683	1.065159321829726	1.061303955574603
0.014255	0.092682	-0.002820	3066.273753148003	1.070374	1.066521	1.0728687827032226	1.0690151385198414	1.0650614968407885	1.0612091305404763
0.014256	0.092468	-0.002838	3059.207015148003	1.070276	1.066432	1.0727709577142857	1.0689263134857143	1.0649636718518516	1.0611203055063492
0.014257	0.092331	-0.002863	3054.664111148003	1.070177	1.066338	1.0726721327253486	1.0688324884515874	1.0648648468629145	1.0610264804722223
0.014259	0.092209	-0.002838	3050.625975148003	1.070078	1.066245	1.0725734827474749	1.0687398383833335	1.0647661968850408	1.0609338304039684
0.014260	0.091995	-0.002838	3043.559236148003	1.069980	1.066155	1.0724756577585377	1.0686500133492063	1.0646683718961039	1.0608440053698411
0.014261	0.091858	-0.002850	3039.016333148003	1.069881	1.066062	1.0723768327696008	1.0685571883150795	1.0645695469071668	1.0607511803357144
0.014262	0.091766	-0.002856	3035.987730148003	1.069782	1.065967	1.0722780077806637	1.0684623632809525	1.0644707219182297	1.0606563553015873
0.014264	0.091583	-0.002850	3029.930526148003	1.069683	1.065876	1.0721793578027898	1.0683717132126984	1.064372071940356	1.0605657052333333
0.014265	0.091324	-0.002856	3021.349486148003	1.069584	1.065787	1.072080532813853	1.0682828881785715	1.064273246951419	1.0604768801992064
0.014266	0.091232	-0.002911	3018.320883148003	1.069483	1.065691	1.0719797078249158	1.0681870631444443	1.064172421962482	1.0603810551650792
0.014267	0.091064	-0.002869	3012.768446148003	1.069384	1.065598	1.0718808828359787	1.0680942381103176	1.0640735969735449	1.0602882301309524
0.014269	0.090942	-0.002881	3008.730310148003	1.069284	1.065503	1.0717812328581047	1.0679995880420636	1.0639739469956706	1.0601935800626985
0.014270	0.090729	-0.002893	3001.663571148003	1.069184	1.065412	1.0716814078691679	1.0679087630079365	1.0638741220067338	1.0601027550285713
0.014271	0.090668	-0.002899	2999.644503148003	1.069083	1.065314	1.071580582880231	1.0678109379738097	1.0637732970177969	1.0600049299944445
0.014272	0.090454	-0.002881	2992.577764148003	1.068983	1.065223	1.071480757891294	1.0677201129396825	1.06367347202886	1.0599141049603173
0.014274	0.090256	-0.002887	2986.015792148003	1.068883	1.065131	1.07138110791342	1.0676284628714285	1.0635738220509858	1.0598224548920634
0.014275	0.090179	-0.002917	2983.491957148003	1.068782	1.065033	1.0712802829244827	1.0675306378373015	1.063472997062049	1.0597246298579364
0.014276	0.090057	-0.002936	2979.453821148003	1.068681	1.064937	1.071179457935546	1.0674348128031745	1.063372172073112	1.0596288048238094
0.014277	0.089859	-0.002893	2972.891849148003	1.068580	1.064844	1.071078632946609	1.0673419877690475	1.063271347084175	1.0595359797896824
0.014279	0.089737	-0.002954	2968.853712148003	1.068478	1.064748	1.070976982968735	1.0672463377007937	1.063169697106301	1.0594403297214285
0.014280	0.089584	-0.002899	2963.806042148003	1.068377	1.064653	1.0708761579797978	1.0671515126666666	1.063068872117364	1.0593455046873015
0.014281	0.089386	-0.002948	2957.2440701480027	1.068275	1.064559	1.070774332990861	1.0670576876325397	1.062967047128427	1.0592516796531746
0.014282	0.089264	-0.002936	2953.205934148003	1.068173	1.064462	1.070672508001924	1.0669608625984128	1.0628652221394899	1.0591548546190477
0.014284	0.089081	-0.002948	2947.148729148003	1.068071	1.064368	1.07057085802405	1.0668672125301588	1.0627635721616162	1.0590612045507937
0.014285	0.088943	-0.002924	2942.605826148003	1.067969	1.064272	1.070469033035113	1.0667713874960318	1.0626617471726791	1.0589653795166667
0.014286	0.088776	-0.002979	2937.053388148003	1.067867	1.064176	1.070367208046176	1.0666755624619049	1.062559922183742	1.0588695544825397
0.014287	0.088684	-0.002936	2934.024786148003	1.067765	1.064078	1.070265383057239	1.0665777374277778	1.062458097194805	1.0587717294484127
0.014289	0.088531	-0.002911	2928.977115148003	1.067664	1.063983	1.070164733079365	1.0664830873595237	1.062357447216931	1.0586770793801585
0.014290	0.088318	-0.002960	2921.910377148003	1.067561	1.063890	1.0700619080904281	1.066390262325397	1.0622546222279943	1.0585842543460318
0.014291	0.088257	-0.002966	2919.8913081480027	1.067459	1.063790	1.069960083101491	1.0662904372912698	1.0621527972390572	1.0584844293119047
0.014292	0.088089	-0.002942	2914.338871148003	1.067356	1.063694	1.069857258112554	1.0661946122571428	1.06204997225012	1.0583886042777777
0.014294	0.087845	-0.002985	2906.262598148003	1.067253	1.063601	1.06975460813468	1.066101962188889	1.0619473222722462	1.0582959542095238
0.014295	0.087692	-0.003009	2901.214928148003	1.067149	1.063503	1.0696507831457431	1.066004137154762	1.0618434972833093	1.0581981291753968
0.014296	0.087616	-0.002985	2898.691092148003	1.067046	1.063403	1.0695479581568061	1.065904312120635	1.061740672294372	1.05809830414127
0.014297	0.087448	-0.002930	2893.1386551480027	1.066943	1.063308	1.0694451331678692	1.0658094870865078	1.0616378473054353	1.0580034791071427
0.014299	0.087234	-0.002979	2886.071916148003	1.066840	1.063214	1.0693424831899951	1.065715837018254	1.061535197327561	1.0579098290388889
0.014300	0.087143	-0.003003	2883.043314148003	1.066736	1.063114	1.069238658201058	1.065616011984127	1.0614313723386242	1.0578100040047618
0.014301	0.087006	-0.002991	2878.500410148003	1.066633	1.063016	1.0691358332121212	1.06551818695	1.0613285473496874	1.0577121789706347
0.014302	0.086792	-0.002997	2871.433672148003	1.066529	1.062921	1.0690320082231843	1.065423361915873	1.0612247223607505	1.057617353936508
0.014304	0.086700	-0.002997	2868.405069148003	1.066425	1.062821	1.0689283582453102	1.065323711847619	1.0611210723828761	1.057517703868254
0.014305	0.086563	-0.002979	2863.862166148003	1.066322	1.062723	1.0688255332563732	1.065225886813492	1.0610182473939394	1.057419878834127
0.014306	0.086380	-0.002991	2857.804961148003	1.066218	1.062627	1.0687217082674363	1.065130061779365	1.0609144224050024	1.0573240538
0.014307	0.086258	-0.003040	2853.766825148003	1.066113	1.062527	1.0686168832784995	1.065030236745238	1.0608095974160654	1.0572242287658729
0.014309	0.086105	-0.003015	2848.719154148003	1.066008	1.062429	1.0685122333006254	1.064932586676984	1.0607049474381913	1.057126578697619
0.014310	0.085907	-0.003015	2842.157183148003	1.065904	1.062333	1.0684084083116883	1.0648367616428571	1.0606011224492544	1.057030753663492
0.014311	0.085800	-0.003027	2838.623813148003	1.065799	1.062232	1.0683035833227512	1.0647359366087301	1.0604962974603174	1.056929928629365
0.014312	0.085663	-0.003021	2834.080910148003	1.065694	1.062133	1.0681987583338142	1.0646371115746032	1.0603914724713803	1.056831103595238
0.014314	0.085495	-0.003040	2828.528472148003	1.065588	1.062034	1.0680931083559404	1.0645384615063491	1.0602858224935066	1.056732453526984
0.014315	0.085281	-0.003088	2821.461733148003	1.065482	1.061937	1.0679872833670034	1.0644416364722222	1.0601799975045694	1.056635628492857
0.014316	0.085175	-0.003058	2817.928364148003	1.065376	1.061835	1.0678814583780665	1.0643398114380953	1.0600741725156326	1.0565338034587302
0.014317	0.085068	-0.003021	2814.394995148003	1.065271	1.061735	1.0677766333891294	1.0642399864039684	1.0599693475266956	1.0564339784246033
0.014319	0.084869	-0.003021	2807.833023148003	1.065166	1.061638	1.0676719834112554	1.0641433363357145	1.0598646975488215	1.0563373283563493
0.014320	0.084702	-0.003076	2802.280585148003	1.065060	1.061539	1.0675661584223184	1.0640445113015873	1.0597588725598843	1.0562385033222221
0.014321	0.084641	-0.003070	2800.261517148003	1.064953	1.061435	1.0674593334333815	1.0639406862674603	1.0596520475709474	1.0561346782880952
0.014322	0.084366	-0.003027	2791.175710148003	1.064848	1.061341	1.0673545084444445	1.0638468612333334	1.0595472225820104	1.0560408532539682
0.014324	0.084244	-0.003088	2787.137574148003	1.064741	1.061239	1.0672478584665703	1.0637452111650794	1.0594405726041365	1.0559392031857142
0.014325	0.084137	-0.003107	2783.604205148003	1.064634	1.061136	1.0671410334776334	1.0636423861309525	1.0593337476151996	1.0558363781515874
0.014326	0.084000	-0.003064	2779.061301148003	1.064527	1.061035	1.0670342084886966	1.0635415610968253	1.0592269226262627	1.0557355531174601
0.014327	0.083786	-0.003113	2771.994562148003	1.064420	1.060937	1.0669273834997595	1.0634437360626985	1.0591200976373254	1.0556377280833333
0.014329	0.083679	-0.003107	2768.461193148003	1.064312	1.060833	1.0668197335218854	1.0633400859944444	1.0590124476594514	1.0555340780150793
0.014330	0.083557	-0.003143	2764.423057148003	1.064203	1.060730	1.0667109085329485	1.0632372609603173	1.0589036226705146	1.0554312529809522
0.014331	0.083389	-0.003101	2758.870619148003	1.064096	1.060629	1.0666040835440114	1.0631364359261906	1.0587967976815773	1.0553304279468254
0.014332	0.083176	-0.003070	2751.803880148003	1.063989	1.060531	1.0664972585550747	1.0630386108920633	1.0586899726926409	1.0552326029126982
0.014334	0.083099	-0.003107	2749.280045148003	1.063881	1.060427	1.0663896085772007	1.0629349608238094	1.0585823227147668	1.0551289528444443
0.014335	0.082916	-0.003119	2743.222840148003	1.063773	1.060326	1.0662817835882636	1.0628341357896827	1.0584744977258298	1.0550281278103175
0.014336	0.082733	-0.003162	2737.165636148003	1.063664	1.060225	1.0661729585993265	1.0627333107555554	1.0583656727368926	1.0549273027761903
0.014337	0.082596	-0.003137	2732.622732148003	1.063555	1.060122	1.0660641336103895	1.0626304857214286	1.0582568477479555	1.0548244777420634
0.014339	0.082458	-0.003076	2728.079829148003	1.063448	1.060020	1.0659574836325156	1.0625288356531746	1.0581501977700816	1.0547228276738094
0.014340	0.082275	-0.003125	2722.022624148003	1.063340	1.059920	1.0658496586435786	1.0624290106190475	1.0580423727811445	1.0546230026396823
0.014341	0.082153	-0.003137	2717.984488148003	1.063231	1.059816	1.0657408336546417	1.0623251855849207	1.0579335477922078	1.0545191776055556
0.014342	0.082016	-0.003156	2713.441584148003	1.063122	1.059713	1.0656320086657045	1.0622223605507937	1.0578247228032707	1.0544163525714285
0.014344	0.081879	-0.003101	2708.898681148003	1.063014	1.059610	1.0655243586878307	1.0621197104825397	1.0577170728253966	1.0543137025031746
0.014345	0.081711	-0.003210	2703.346243148003	1.062904	1.059507	1.0654145336988938	1.0620168854484127	1.0576072478364598	1.0542108774690475
0.014346	0.081604	-0.003119	2699.8128741480027	1.062795	1.059402	1.0653057087099567	1.0619120604142858	1.0574984228475226	1.0541060524349206
0.014347	0.081345	-0.003168	2691.231834148003	1.062685	1.059303	1.0651958837210198	1.0618132353801588	1.0573885978585857	1.0540072274007937
0.014349	0.081238	-0.003210	2687.698465148003	1.062574	1.059197	1.0650852337431456	1.0617075853119047	1.0572779478807117	1.0539015773325395
0.014350	0.081085	-0.003192	2682.650794148003	1.062464	1.059093	1.064975408754209	1.061603760277778	1.0571681228917749	1.0537977522984128
0.014351	0.080963	-0.003143	2678.612658148003	1.062354	1.058989	1.0648655837652719	1.0614999352436507	1.057058297902838	1.0536939272642856
0.014352	0.080795	-0.003168	2673.060220148003	1.062244	1.058886	1.0647557587763348	1.0613971102095239	1.0569484729139007	1.0535911022301587
0.014354	0.080627	-0.003217	2667.507783148003	1.062133	1.058781	1.0646451087984607	1.0612924601412699	1.0568378229360267	1.0534864521619047
0.014355	0.080444	-0.003210	2661.450578148003	1.062022	1.058678	1.0645342838095238	1.0611896351071428	1.0567269979470897	1.0533836271277777
0.014356	0.080307	-0.003174	2656.907675148003	1.061912	1.058573	1.064424458820587	1.061084810073016	1.0566171729581528	1.0532788020936508
0.014357	0.080124	-0.003204	2650.850470148003	1.061801	1.058470	1.06431363383165	1.0609819850388889	1.0565063479692158	1.0531759770595237
0.014359	0.080078	-0.003235	2649.336169148003	1.061689	1.058360	1.064201983853776	1.0608723349706348	1.0563946979913421	1.0530663269912697
0.014360	0.079865	-0.003192	2642.269430148003	1.061578	1.058258	1.0640911588648387	1.060770509936508	1.0562838730024047	1.0529645019571428
0.014361	0.079697	-0.003229	2636.716993148003	1.061466	1.058153	1.0639793338759018	1.0606656849023808	1.056172048013468	1.0528596769230156
0.014362	0.079544	-0.003235	2631.6693221480027	1.061354	1.058047	1.0638675088869647	1.060559859868254	1.0560602230245308	1.0527538518888888
0.014364	0.079437	-0.003223	2628.135953148003	1.061242	1.057940	1.063755858909091	1.0604532098000001	1.0559485730466571	1.052647201820635
0.014365	0.079239	-0.003247	2621.573981148003	1.061130	1.057836	1.0636440339201538	1.060349384765873	1.05583674805772	1.0525433767865078
0.014366	0.079178	-0.003271	2619.554913148003	1.061017	1.057725	1.063531208931217	1.060238559731746	1.0557239230687832	1.052432551752381
0.014367	0.078949	-0.003229	2611.983407148003	1.060904	1.057622	1.06341838394228	1.060135734697619	1.0556110980798459	1.0523297267182539
0.014369	0.078781	-0.003253	2606.430970148003	1.060792	1.057517	1.063306733964406	1.060031084629365	1.0554994481019722	1.0522250766499999
0.014370	0.078674	-0.003253	2602.8976001480028	1.060679	1.057408	1.063193908975469	1.059922259595238	1.0553866231130349	1.0521162516158729
0.014371	0.078506	-0.003235	2597.345163148003	1.060567	1.057303	1.063082083986532	1.0598174345611113	1.0552747981240982	1.0520114265817462
0.014372	0.078369	-0.003229	2592.802259148003	1.060455	1.057197	1.062970258997595	1.059711609526984	1.055162973135161	1.051905601547619
0.014374	0.078156	-0.003241	2585.735520148003	1.060342	1.057093	1.0628576090197208	1.0596079594587302	1.0550503231572868	1.051801951479365
0.014375	0.078064	-0.003265	2582.706918148003	1.060229	1.056984	1.0627447840307842	1.0594991344246032	1.0549374981683504	1.051693126445238
0.014376	0.077942	-0.003265	2578.6687821480027	1.060116	1.056876	1.0626319590418472	1.059391309390476	1.054824673179413	1.051585301411111
0.014377	0.077713	-0.003284	2571.097276148003	1.060002	1.056772	1.0625181340529102	1.0592874843563493	1.0547108481904761	1.0514814763769842
0.014379	0.077621	-0.003308	2568.068674148003	1.059888	1.056661	1.062404484075036	1.0591768342880954	1.0545971982126021	1.0513708263087302
0.014380	0.077484	-0.003271	2563.5257701480027	1.059774	1.056553	1.062290659086099	1.0590690092539683	1.0544833732236651	1.0512630012746031
0.014381	0.077240	-0.003259	2555.449497148003	1.059661	1.056450	1.0621778340971622	1.0589661842198412	1.0543705482347283	1.051160176240476
0.014382	0.077118	-0.003333	2551.411361148003	1.059546	1.056340	1.0620630091082253	1.0588563591857143	1.0542557232457912	1.0510503512063492
0.014384	0.076996	-0.003302	2547.373225148003	1.059431	1.056231	1.0619483591303511	1.0587477091174602	1.054141073267917	1.050941701138095
0.014385	0.076859	-0.003278	2542.830321148003	1.059318	1.056122	1.061835534141414	1.0586388840833334	1.0540282482789802	1.0508328761039682
0.014386	0.076691	-0.003314	2537.2778831480027	1.059203	1.056015	1.061720709152477	1.0585320590492062	1.0539134232900431	1.050726051069841
0.014387	0.076569	-0.003320	2533.239747148003	1.059088	1.055905	1.0616058841635403	1.0584222340150795	1.0537985983011064	1.0506162260357144
0.014389	0.076385	-0.003333	2527.182542148003	1.058972	1.055797	1.0614902341856662	1.0583145839468255	1.0536829483232322	1.0505085759674604
0.014390	0.076263	-0.003339	2523.144406148003	1.058856	1.055686	1.0613744091967292	1.0582037589126982	1.0535671233342954	1.050397750933333
0.014391	0.076035	-0.003375	2515.572900148003	1.058740	1.055579	1.0612585842077922	1.0580969338785715	1.0534512983453581	1.0502909258992064
0.014392	0.075974	-0.003326	2513.553832148003	1.058624	1.055466	1.0611427592188551	1.0579841088444444	1.0533354733564213	1.0501781008650792
0.014394	0.075729	-0.003326	2505.477559148003	1.058509	1.055361	1.0610281092409812	1.0578794587761904	1.0532208233785472	1.0500734507968252
0.014395	0.075653	-0.003387	2502.953724148003	1.058392	1.055247	1.0609112842520443	1.0577656337420636	1.0531039983896102	1.0499596257626984
0.014396	0.075485	-0.003345	2497.401286148003	1.058275	1.055137	1.0607944592631073	1.0576558087079364	1.0529871734006733	1.0498498007285713
0.014397	0.075302	-0.003381	2491.344082148003	1.058158	1.055028	1.0606776342741702	1.0575469836738096	1.0528703484117363	1.0497409756944445
0.014399	0.075165	-0.003394	2486.801178148003	1.058041	1.054917	1.0605609842962962	1.0574363336055557	1.0527536984338624	1.0496303256261905
0.014400	0.075058	-0.003339	2483.267809148003	1.057925	1.054805	1.0604451593073594	1.0573245085714285	1.0526378734449255	1.0495185005920633
0.014401	0.074860	-0.003381	2476.705837148003	1.057808	1.054696	1.0603283343184224	1.0572156835373017	1.0525210484559886	1.0494096755579365
0.014402	0.074707	-0.003412	2471.658167148003	1.057690	1.054584	1.0602105093294854	1.0571038585031747	1.0524032234670515	1.0492978505238095
0.014404	0.074600	-0.003430	2468.124797148003	1.057571	1.054470	1.0600918593516113	1.0569902084349208	1.0522845734891773	1.0491842004555556
0.014405	0.074448	-0.003363	2463.077127148003	1.057454	1.054359	1.0599750343626742	1.0568793834007937	1.0521677485002403	1.0490733754214285
0.014406	0.074234	-0.003394	2456.010388148003	1.057336	1.054250	1.0598572093737375	1.0567705583666667	1.0520499235113037	1.0489645503873015
0.014407	0.074097	-0.003436	2451.467485148003	1.057217	1.054137	1.0597383843848005	1.0566577333325398	1.0519310985223664	1.0488517253531746
0.014409	0.073944	-0.003436	2446.419814148003	1.057099	1.054025	1.0596207344069264	1.0565460832642857	1.0518134485444923	1.0487400752849205
0.014410	0.073807	-0.003381	2441.876911148003	1.056981	1.053912	1.0595029094179893	1.0564332582301588	1.0516956235555552	1.0486272502507936
0.014411	0.073593	-0.003485	2434.810172148003	1.056861	1.053802	1.0593830844290524	1.0563234331960316	1.0515757985666183	1.0485174252166665
0.014412	0.073502	-0.003406	2431.781570148003	1.056742	1.053687	1.0592642594401156	1.0562086081619049	1.0514569735776815	1.0484026001825397
0.014414	0.073380	-0.003448	2427.743433148003	1.056623	1.053572	1.0591456094622416	1.0560939580936508	1.0513383235998077	1.0482879501142857
0.014415	0.073181	-0.003430	2421.181462148003	1.056504	1.053462	1.0590267844733046	1.0559841330595237	1.0512194986108705	1.0481781250801585
0.014416	0.073074	-0.003467	2417.648092148003	1.056384	1.053346	1.0589069594843674	1.0558683080253968	1.0510996736219336	1.0480623000460316
0.014417	0.072891	-0.003455	2411.590888148003	1.056264	1.053234	1.0587871344954305	1.0557564829912698	1.0509798486329966	1.0479504750119046
0.014419	0.072708	-0.003442	2405.533683148003	1.056145	1.053122	1.0586684845175565	1.0556448329230157	1.0508611986551224	1.0478388249436505
0.014420	0.072601	-0.003467	2402.000314148003	1.056025	1.053007	1.0585486595286195	1.055530007888889	1.0507413736661855	1.0477239999095238
0.014421	0.072372	-0.003442	2394.428808148003	1.055905	1.052897	1.0584288345396826	1.0554201828547618	1.0506215486772486	1.0476141748753967
0.014422	0.072296	-0.003448	2391.904973148003	1.055785	1.052780	1.0583090095507455	1.055303357820635	1.0505017236883116	1.0474973498412699
