Repository: pietracorvo/HystAPI

# Example data

The example data in this folder is from measurements performed during my physics bachelor.

The material is **FeSi3** (iron with 3% silicon), aka 'electrical steel', the standard material for ring cores in trafos. 

Four of the five samples where treated with high pressure torison (HPT, 20 rotations at 20GPa), to achieve nanocristallisation of the grains, which has a huge impact on the magnetic properties of the material. The HPT deformation was done at 77K (under liquid nitrogen) and at 293K (at room temperature). Afterwards some samples were heat treated at a temperature of 493K (for two hours) to anneal defects from the deformation process.

The five samples are:

File: testData/FeSi3_LN/G4_748V_100Hz_800000Fs0.txt (part 42 of 57)
--------------------------
t	U1	U2	H	Braw	Jraw	B_drift	 J_drift	B_corr	J_corr
0.014424	0.072113	-0.003516	2385.847768148003	1.055664	1.052666	1.0581883595728716	1.055189707752381	1.0503810737104375	1.047383699773016
0.014425	0.072006	-0.003479	2382.314399148003	1.055543	1.052550	1.0580675345839345	1.055073882718254	1.0502602487215005	1.0472678747388888
0.014426	0.071808	-0.003503	2375.752427148003	1.055422	1.052437	1.0579467095949977	1.054961057684127	1.0501394237325639	1.047155049704762
0.014427	0.071671	-0.003534	2371.209524148003	1.055299	1.052320	1.0578238846060606	1.0548442326499998	1.0500165987436265	1.0470382246706347
0.014429	0.071564	-0.003522	2367.6761541480028	1.055177	1.052203	1.0577022346281866	1.054727582581746	1.0498949487657527	1.0469215746023808
0.014430	0.071350	-0.003491	2360.609415148003	1.055056	1.052090	1.0575814096392497	1.054614757547619	1.0497741237768157	1.0468087495682539
0.014431	0.071213	-0.003510	2356.066512148003	1.054934	1.051974	1.0574595846503128	1.0544989325134921	1.049652298787879	1.046692924534127
0.014432	0.071045	-0.003546	2350.514074148003	1.054812	1.051858	1.0573377596613758	1.054383107479365	1.0495304737989417	1.0465770994999999
0.014434	0.070938	-0.003528	2346.980705148003	1.054690	1.051741	1.0572161096835015	1.0542664574111111	1.0494088238210675	1.046460449431746
0.014435	0.070770	-0.003503	2341.428268148003	1.054568	1.051626	1.0570942846945646	1.0541516323769842	1.0492869988321307	1.046345624397619
0.014436	0.070679	-0.003534	2338.399665148003	1.054445	1.051507	1.0569714597056277	1.054032807342857	1.0491641738431938	1.046226799363492
0.014437	0.070450	-0.003546	2330.828159148003	1.054322	1.051394	1.0568486347166908	1.0539199823087302	1.049041348854257	1.046113974329365
0.014439	0.070312	-0.003564	2326.285256148003	1.054199	1.051276	1.0567259847388168	1.0538023322404764	1.048918698876383	1.0459963242611112
0.014440	0.070160	-0.003540	2321.237585148003	1.054076	1.051160	1.0566031597498797	1.0536865072063493	1.0487958738874457	1.0458804992269841
0.014441	0.070068	-0.003528	2318.208983148003	1.053954	1.051041	1.0564813347609427	1.0535676821722222	1.048674048898509	1.045761674192857
0.014442	0.069870	-0.003589	2311.647011148003	1.053830	1.050925	1.0563575097720057	1.0534518571380953	1.0485502239095719	1.0456458491587302
0.014444	0.069733	-0.003564	2307.104108148003	1.053706	1.050807	1.0562338597941319	1.0533342070698413	1.0484265739316978	1.0455281990904761
0.014445	0.069580	-0.003595	2302.056438148003	1.053582	1.050689	1.0561100348051948	1.0532163820357143	1.0483027489427608	1.0454103740563492
0.014446	0.069382	-0.003564	2295.494466148003	1.053458	1.050574	1.0559862098162578	1.0531015570015871	1.0481789239538237	1.045295549022222
0.014447	0.069214	-0.003607	2289.942028148003	1.053333	1.050456	1.0558613848273208	1.0529837319674604	1.048054098964887	1.0451777239880953
0.014449	0.069107	-0.003595	2286.408659148003	1.053208	1.050336	1.0557367348494469	1.0528640818992063	1.0479294489870128	1.0450580739198412
0.014450	0.068970	-0.003571	2281.865755148003	1.053084	1.050217	1.0556129098605098	1.0527452568650792	1.0478056239980758	1.044939248885714
0.014451	0.068802	-0.003607	2276.313318148003	1.052959	1.050099	1.0554880848715729	1.0526274318309523	1.047680799009139	1.0448214238515872
0.014452	0.068634	-0.003619	2270.760880148003	1.052834	1.049981	1.055363259882636	1.0525096067968254	1.0475559740202018	1.0447035988174602
0.014454	0.068542	-0.003625	2267.732278148003	1.052708	1.049859	1.0552376099047618	1.0523879567285714	1.047430324042328	1.0445819487492063
0.014455	0.068390	-0.003638	2262.684607148003	1.052583	1.049740	1.055112784915825	1.0522691316944444	1.0473054990533912	1.0444631237150792
0.014456	0.068237	-0.003601	2257.6369371480027	1.052457	1.049620	1.054986959926888	1.0521493066603174	1.047179674064454	1.0443432986809522
0.014457	0.068024	-0.003674	2250.570198148003	1.052330	1.049503	1.054860134937951	1.0520324816261906	1.0470528490755169	1.0442264736468254
0.014459	0.067932	-0.003644	2247.541596148003	1.052204	1.049380	1.0547344849600768	1.0519098315579365	1.046927199097643	1.0441038235785713
0.014460	0.067703	-0.003650	2239.970090148003	1.052077	1.049263	1.0546076599711398	1.0517930065238095	1.046800374108706	1.0439869985444443
0.014461	0.067596	-0.003668	2236.436721148003	1.051950	1.049140	1.054480834982203	1.0516701814896825	1.046673549119769	1.0438641735103174
0.014462	0.067413	-0.003638	2230.379516148003	1.051824	1.049022	1.0543550099932661	1.0515523564555556	1.046547724130832	1.0437463484761904
0.014464	0.067291	-0.003668	2226.341380148003	1.051697	1.048900	1.054228360015392	1.0514307063873016	1.046421074152958	1.0436246984079365
0.014465	0.067154	-0.003699	2221.798476148003	1.051569	1.048777	1.054100535026455	1.0513078813531747	1.0462932491640209	1.0435018733738095
0.014466	0.066956	-0.003711	2215.236505148003	1.051441	1.048657	1.053972710037518	1.0511880563190477	1.0461654241750842	1.0433820483396825
0.014467	0.066818	-0.003650	2210.693601148003	1.051313	1.048536	1.053844885048581	1.0510672312849205	1.046037599186147	1.0432612233055554
0.014469	0.066742	-0.003693	2208.169766148003	1.051185	1.048411	1.0537172350707071	1.0509425812166666	1.0459099492082733	1.0431365732373015
0.014470	0.066498	-0.003729	2200.093493148003	1.051057	1.048292	1.05358941008177	1.0508237561825398	1.0457821242193361	1.0430177482031746
0.014471	0.066376	-0.003687	2196.055357148003	1.050928	1.048169	1.0534605850928331	1.0507009311484126	1.0456532992303993	1.0428949231690474
0.014472	0.066162	-0.003735	2188.988618148003	1.050799	1.048049	1.053331760103896	1.0505811061142858	1.045524474241462	1.0427750981349206
0.014474	0.066040	-0.003729	2184.9504821480027	1.050670	1.047925	1.0532031101260222	1.0504574560460318	1.0453958242635881	1.0426514480666667
0.014475	0.065918	-0.003711	2180.912345148003	1.050541	1.047801	1.0530742851370851	1.0503336310119047	1.0452669992746513	1.0425276230325395
0.014476	0.065765	-0.003723	2175.864675148003	1.050412	1.047678	1.052945460148148	1.050210805977778	1.045138174285714	1.0424047979984128
0.014477	0.065598	-0.003766	2170.312237148003	1.050282	1.047555	1.052815635159211	1.0500879809436507	1.045008349296777	1.0422819729642856
0.014479	0.065521	-0.003760	2167.788402148003	1.050151	1.047428	1.0526849851813371	1.0499613308753968	1.0448776993189033	1.0421553228960316
0.014480	0.065277	-0.003772	2159.712129148003	1.050021	1.047307	1.0525551601924004	1.0498405058412699	1.0447478743299663	1.0420344978619047
0.014481	0.065186	-0.003784	2156.683527148003	1.049889	1.047180	1.0524233352034633	1.0497136808071428	1.0446160493410295	1.0419076728277776
0.014482	0.065018	-0.003790	2151.131089148003	1.049758	1.047056	1.0522925102145262	1.049589855773016	1.0444852243520923	1.0417838477936507
0.014484	0.064865	-0.003735	2146.083419148003	1.049628	1.046932	1.0521628602366522	1.049466205704762	1.0443555743742183	1.0416601977253968
0.014485	0.064651	-0.003772	2139.016680148003	1.049498	1.046810	1.0520330352477152	1.0493443806706348	1.0442257493852813	1.0415383726912697
0.014486	0.064560	-0.003833	2135.988078148003	1.049365	1.046681	1.0519002102587784	1.049215555636508	1.0440929243963444	1.0414095476571428
0.014487	0.064423	-0.003821	2131.445174148003	1.049233	1.046555	1.0517683852698414	1.0490897306023808	1.0439610994074076	1.0412837226230156
0.014489	0.064240	-0.003821	2125.3879701480028	1.049100	1.046430	1.0516357352919672	1.0489650805341268	1.0438284494295331	1.0411590725547617
0.014490	0.064087	-0.003851	2120.340299148003	1.048967	1.046303	1.0515029103030302	1.0488382555	1.0436956244405962	1.0410322475206348
0.014491	0.063995	-0.003821	2117.311697148003	1.048834	1.046174	1.0513700853140933	1.048709430465873	1.0435627994516592	1.040903422486508
0.014492	0.063782	-0.003821	2110.2449581480028	1.048702	1.046050	1.0512382603251564	1.048585605431746	1.0434309744627224	1.0407795974523808
0.014494	0.063690	-0.003839	2107.216356148003	1.048569	1.045921	1.0511056103472824	1.0484569553634921	1.0432983244848484	1.040650947384127
0.014495	0.063507	-0.003857	2101.159151148003	1.048435	1.045795	1.0509717853583453	1.0483311303293652	1.0431644994959113	1.04052512235
0.014496	0.063370	-0.003839	2096.616248148003	1.048302	1.045668	1.0508389603694084	1.0482043052952381	1.0430316745069743	1.040398297315873
0.014497	0.063187	-0.003845	2090.5590431480027	1.048169	1.045542	1.0507061353804712	1.0480784802611112	1.0428988495180374	1.040272472281746
0.014499	0.063049	-0.003864	2086.016139148003	1.048035	1.045414	1.0505724854025975	1.0479508301928573	1.0427651995401637	1.0401448222134921
0.014500	0.062836	-0.003912	2078.949401148003	1.047899	1.045287	1.0504366604136604	1.0478240051587302	1.0426293745512263	1.040017997179365
0.014501	0.062729	-0.003888	2075.4160311480027	1.047764	1.045157	1.0503018354247233	1.0476941801246031	1.0424945495622895	1.039888172145238
0.014502	0.062622	-0.003918	2071.882662148003	1.047629	1.045026	1.0501670104357863	1.0475633550904762	1.0423597245733522	1.039757347111111
0.014504	0.062469	-0.003882	2066.834992148003	1.047494	1.044897	1.0500323604579125	1.0474347050222221	1.0422250745954784	1.039628697042857
0.014505	0.062286	-0.003894	2060.777787148003	1.047359	1.044770	1.0498975354689755	1.0473078799880953	1.0420902496065416	1.0395018720087301
0.014506	0.062134	-0.003955	2055.730116148003	1.047222	1.044639	1.0497607104800386	1.0471770549539683	1.0419534246176045	1.0393710469746031
0.014507	0.062012	-0.003943	2051.691980148003	1.047086	1.044508	1.0496248854911014	1.0470462299198413	1.0418175996286676	1.0392402219404762
0.014509	0.061859	-0.003912	2046.644309148003	1.046950	1.044378	1.0494892355132275	1.0469165798515874	1.0416819496507936	1.0391105718722222
0.014510	0.061676	-0.003955	2040.587105148003	1.046813	1.044249	1.0493524105242906	1.0467877548174602	1.0415451246618566	1.038981746838095
0.014511	0.061569	-0.003949	2037.053736148003	1.046676	1.044116	1.0492155855353535	1.0466549297833334	1.0414082996729195	1.0388489218039683
0.014512	0.061356	-0.003949	2029.986997148003	1.046539	1.043988	1.0490787605464167	1.0465271047492062	1.0412714746839828	1.038721096769841
0.014514	0.061188	-0.003967	2024.434559148003	1.046401	1.043858	1.0489411105685424	1.0463974546809522	1.0411338247061086	1.038591446701587
0.014515	0.061081	-0.003973	2020.901190148003	1.046264	1.043725	1.0488042855796056	1.0462646296468254	1.0409969997171715	1.0384586216674603
0.014516	0.060928	-0.003986	2015.853519148003	1.046126	1.043593	1.0486664605906684	1.0461328046126983	1.0408591747282343	1.0383267966333332
0.014517	0.060791	-0.003943	2011.310616148003	1.045989	1.043462	1.0485296356017317	1.0460019795785713	1.0407223497392977	1.0381959715992062
0.014519	0.060623	-0.003979	2005.758178148003	1.045851	1.043331	1.0483919856238577	1.0458713295103175	1.0405846997614239	1.0380653215309523
0.014520	0.060486	-0.004016	2001.215275148003	1.045712	1.043198	1.0482531606349206	1.0457385044761907	1.0404458747724865	1.0379324964968255
0.014521	0.060287	-0.003992	1994.653303148003	1.045573	1.043067	1.0481143356459837	1.0456076794420635	1.0403070497835496	1.0378016714626983
0.014522	0.060226	-0.004022	1992.634235148003	1.045434	1.042931	1.0479755106570465	1.0454718544079367	1.0401682247946127	1.0376658464285715
0.014524	0.060089	-0.003998	1988.091332148003	1.045295	1.042797	1.0478368606791728	1.0453382043396826	1.0400295748167387	1.0375321963603175
0.014525	0.059845	-0.004010	1980.015059148003	1.045156	1.042668	1.0476980356902357	1.0452093793055555	1.0398907498278018	1.0374033713261903
0.014526	0.059692	-0.004071	1974.967388148003	1.045015	1.042534	1.0475572107012987	1.0450755542714287	1.0397499248388646	1.0372695462920636
0.014527	0.059631	-0.004077	1972.948320148003	1.044874	1.042395	1.0474163857123617	1.0449367292373015	1.0396090998499279	1.0371307212579364
0.014529	0.059433	-0.004041	1966.386348148003	1.044734	1.042263	1.0472767357344879	1.0448050791690475	1.0394694498720538	1.0369990711896824
0.014530	0.059280	-0.004089	1961.338678148003	1.044592	1.042128	1.0471349107455508	1.0446702541349207	1.039327624883117	1.0368642461555555
0.014531	0.059143	-0.004114	1956.795774148003	1.044450	1.041991	1.0469930857566139	1.0445334291007935	1.03918579989418	1.0367274211214283
0.014532	0.059036	-0.004126	1953.262405148003	1.044307	1.041853	1.0468502607676768	1.0443956040666666	1.039042974905243	1.0365895960873015
0.014534	0.058777	-0.004095	1944.681365148003	1.044165	1.041721	1.0467086107898027	1.0442639539984127	1.0389013249273686	1.0364579460190475
0.014535	0.058655	-0.004114	1940.643229148003	1.044022	1.041584	1.046565785800866	1.0441271289642857	1.038758499938432	1.0363211209849206
0.014536	0.058533	-0.004108	1936.605092148003	1.043880	1.041447	1.0464239608119288	1.0439903039301588	1.0386166749494947	1.0361842959507936
0.014537	0.058380	-0.004095	1931.5574221480028	1.043738	1.041311	1.046282135822992	1.0438544788960318	1.0384748499605578	1.0360484709166666
0.014539	0.058182	-0.004126	1924.9954501480029	1.043595	1.041176	1.0461394858451178	1.0437198288277778	1.0383321999826838	1.0359138208484127
0.014540	0.058060	-0.004150	1920.957314148003	1.043451	1.041037	1.0459956608561807	1.0435810037936508	1.0381883749937466	1.0357749958142857
0.014541	0.057922	-0.004199	1916.4144101480028	1.043305	1.040898	1.045849835867244	1.0434421787595238	1.03804255000481	1.0356361707801587
0.014542	0.057770	-0.004181	1911.366740148003	1.043160	1.040759	1.045705010878307	1.0433033537253968	1.0378977250158732	1.0354973457460317
0.014544	0.057663	-0.004199	1907.833370148003	1.043015	1.040618	1.045560360900433	1.043162703657143	1.0377530750379989	1.0353566956777778
0.014545	0.057495	-0.004169	1902.280933148003	1.042870	1.040480	1.0454155359114958	1.0430248786230158	1.037608250049062	1.0352188706436507
0.014546	0.057281	-0.004187	1895.214194148003	1.042725	1.040344	1.0452707109225587	1.0428890535888888	1.0374634250601247	1.0350830456095237
0.014547	0.057144	-0.004163	1890.6712911480029	1.042581	1.040205	1.045126885933622	1.0427502285547618	1.037319600071188	1.0349442205753967
0.014549	0.057007	-0.004224	1886.128387148003	1.042435	1.040065	1.044981235955748	1.0426105784865078	1.037173950093314	1.0348045705071427
0.014550	0.056839	-0.004199	1880.575950148003	1.042289	1.039926	1.044835410966811	1.0424717534523809	1.037028125104377	1.0346657454730157
0.014551	0.056671	-0.004254	1875.023512148003	1.042142	1.039786	1.0446885859778738	1.0423319284182542	1.0368813001154398	1.034525920438889
0.014552	0.056610	-0.004230	1873.004444148003	1.041995	1.039642	1.044541760988937	1.042188103384127	1.036734475126503	1.0343820954047618
0.014554	0.056381	-0.004254	1865.432938148003	1.041848	1.039504	1.0443951110110632	1.042050453315873	1.0365878251486293	1.0342444453365078
0.014555	0.056229	-0.004260	1860.385268148003	1.041700	1.039362	1.0442472860221261	1.041908628281746	1.036440000159692	1.0341026203023809
0.014556	0.056091	-0.004260	1855.8423641480028	1.041552	1.039221	1.044099461033189	1.041767803247619	1.0362921751707552	1.0339617952682538
0.014557	0.055969	-0.004242	1851.804228148003	1.041405	1.039079	1.043952636044252	1.0416259782134922	1.036145350181818	1.033819970234127
0.014559	0.055786	-0.004248	1845.7470231480029	1.041258	1.038939	1.043805986066378	1.0414863281452382	1.035998700203944	1.033680320165873
0.014560	0.055649	-0.004266	1841.2041201480029	1.041110	1.038797	1.0436581610774411	1.041344503111111	1.035850875215007	1.033538495131746
0.014561	0.055511	-0.004297	1836.661216148003	1.040961	1.038654	1.0435093360885042	1.0412016780769842	1.03570205022607	1.033395670097619
0.014562	0.055328	-0.004260	1830.6040111480029	1.040813	1.038513	1.043361511099567	1.0410608530428571	1.0355542252371333	1.033254845063492
0.014564	0.055161	-0.004315	1825.051574148003	1.040664	1.038371	1.043212861121693	1.040919202974603	1.0354055752592592	1.033113194995238
0.014565	0.055038	-0.004333	1821.013437148003	1.040514	1.038226	1.043063036132756	1.0407743779404763	1.0352557502703221	1.0329683699611112
0.014566	0.054901	-0.004327	1816.470534148003	1.040364	1.038081	1.0429132111438193	1.0406295529063492	1.0351059252813855	1.032823544926984
0.014567	0.054703	-0.004346	1809.908562148003	1.040213	1.037939	1.0427623861548823	1.0404877278722222	1.0349551002924482	1.032681719892857
0.014569	0.054581	-0.004364	1805.870426148003	1.040062	1.037793	1.0426117361770082	1.0403420778039683	1.0348044503145744	1.032536069824603
0.014570	0.054459	-0.004364	1801.832290148003	1.039911	1.037647	1.0424609111880712	1.0401962527698412	1.034653625325637	1.032390244790476
0.014571	0.054260	-0.004358	1795.2703181480028	1.039759	1.037504	1.0423090861991342	1.0400534277357143	1.0345018003367001	1.0322474197563491
0.014572	0.054092	-0.004395	1789.717880148003	1.039607	1.037359	1.0421572612101972	1.0399086027015871	1.0343499753477632	1.032102594722222
0.014574	0.054031	-0.004364	1787.6988121480028	1.039456	1.037210	1.0420066112323232	1.0397599526333332	1.0341993253698893	1.031953944653968
0.014575	0.053772	-0.004419	1779.117772148003	1.039303	1.037068	1.0418537862433863	1.0396181275992065	1.0340465003809522	1.0318121196198413
0.014576	0.053711	-0.004388	1777.098704148003	1.039151	1.036918	1.0417019612544491	1.0394683025650793	1.0338946753920153	1.0316622945857141
0.014577	0.053543	-0.004425	1771.546266148003	1.038997	1.036772	1.0415481362655121	1.0393224775309524	1.033740850403078	1.0315164695515873
0.014579	0.053360	-0.004407	1765.4890621480029	1.038844	1.036626	1.0413954862876384	1.0391768274626985	1.0335882004252044	1.0313708194833333
0.014580	0.053223	-0.004474	1760.946158148003	1.038690	1.036477	1.0412416612987012	1.0390280024285716	1.0334343754362671	1.0312219944492065
0.014581	0.053085	-0.004437	1756.403255148003	1.038536	1.036329	1.0410878363097642	1.0388801773944445	1.0332805504473304	1.0310741694150793
0.014582	0.052933	-0.004456	1751.355584148003	1.038381	1.036181	1.0409330113208273	1.0387323523603176	1.0331257254583934	1.0309263443809524
0.014584	0.052719	-0.004456	1744.288846148003	1.038227	1.036035	1.0407793613429535	1.0385867022920636	1.0329720754805196	1.0307806943126985
0.014585	0.052643	-0.004480	1741.765010148003	1.038072	1.035883	1.0406245363540165	1.0384348772579366	1.0328172504915827	1.0306288692785714
0.014586	0.052521	-0.004486	1737.726874148003	1.037916	1.035733	1.0404687113650795	1.0382850522238096	1.0326614255026456	1.0304790442444445
0.014587	0.052307	-0.004468	1730.6601351480028	1.037761	1.035587	1.0403138863761423	1.0381392271896825	1.0325066005137082	1.0303332192103174
0.014589	0.052124	-0.004517	1724.6029311480029	1.037605	1.035438	1.0401582363982684	1.0379905771214286	1.0323509505358346	1.0301845691420635
0.014590	0.052032	-0.004504	1721.574328148003	1.037449	1.035286	1.0400024114093314	1.0378387520873016	1.0321951255468975	1.0300327441079364
0.014591	0.051834	-0.004486	1715.012357148003	1.037293	1.035138	1.0398465864203945	1.0376909270531745	1.0320393005579604	1.0298849190738093
0.014592	0.051666	-0.004541	1709.4599191480029	1.037136	1.034988	1.0396897614314575	1.0375411020190477	1.0318824755690237	1.0297350940396826
0.014594	0.051529	-0.004553	1704.9170161480029	1.036978	1.034836	1.0395321114535834	1.0373894519507938	1.0317248255911493	1.0295834439714286
0.014595	0.051407	-0.004553	1700.8788791480029	1.036820	1.034683	1.0393742864646465	1.0372366269166666	1.0315670006022124	1.0294306189373015
0.014596	0.051254	-0.004535	1695.831209148003	1.036663	1.034532	1.0392174614757093	1.0370858018825397	1.0314101756132752	1.0292797939031746
0.014597	0.051056	-0.004578	1689.269237148003	1.036504	1.034382	1.0390586364867727	1.0369359768484125	1.0312513506243386	1.0291299688690474
0.014599	0.051010	-0.004596	1687.754936148003	1.036345	1.034225	1.0388999865088986	1.0367793267801586	1.0310927006464645	1.0289733188007935
0.014600	0.050797	-0.004572	1680.688197148003	1.036186	1.034075	1.0387411615199615	1.0366295017460319	1.0309338756575275	1.0288234937666667
0.014601	0.050659	-0.004620	1676.145294148003	1.036026	1.033920	1.0385813365310244	1.0364746767119046	1.0307740506685903	1.0286686687325395
0.014602	0.050491	-0.004633	1670.592856148003	1.035866	1.033767	1.0384215115420874	1.036321851677778	1.0306142256796536	1.0285158436984128
0.014604	0.050354	-0.004590	1666.049953148003	1.035706	1.033613	1.0382618615642136	1.0361682016095237	1.0304545757017798	1.0283621936301586
0.014605	0.050095	-0.004651	1657.468913148003	1.035545	1.033463	1.0381010365752765	1.0360183765753967	1.0302937507128425	1.0282123685960316
0.014606	0.050079	-0.004663	1656.964146148003	1.035384	1.033302	1.0379402115863396	1.0358575515412698	1.0301329257239056	1.0280515435619046
0.014607	0.049866	-0.004614	1649.897407148003	1.035224	1.033151	1.0377803865974025	1.0357067265071427	1.0299731007349684	1.0279007185277775
0.014609	0.049728	-0.004669	1645.354504148003	1.035062	1.032995	1.0376187366195286	1.035551076438889	1.0298114507570948	1.027745068459524
0.014610	0.049591	-0.004712	1640.811600148003	1.034899	1.032837	1.0374559116305917	1.035393251404762	1.0296486257681576	1.0275872434253968
0.014611	0.049423	-0.004700	1635.259163148003	1.034736	1.032681	1.0372930866416548	1.035237426370635	1.029485800779221	1.0274314183912698
0.014612	0.049255	-0.004724	1629.706725148003	1.034572	1.032524	1.0371292616527177	1.035080601336508	1.0293219757902836	1.0272745933571428
0.014614	0.049042	-0.004742	1622.639986148003	1.034408	1.032369	1.0369656116748436	1.034925951268254	1.0291583258124097	1.027119943288889
0.014615	0.049042	-0.004736	1622.639986148003	1.034244	1.032205	1.0368017866859067	1.034762126234127	1.0289945008234729	1.026956118254762
0.014616	0.048828	-0.004694	1615.573248148003	1.034081	1.032051	1.0366389616969698	1.0346083012	1.0288316758345357	1.0268022932206349
0.014617	0.048599	-0.004755	1608.001742148003	1.033916	1.031896	1.0364741367080328	1.034453476165873	1.0286668508455987	1.0266474681865079
0.014619	0.048538	-0.004767	1605.9826741480028	1.033751	1.031733	1.0363094867301588	1.0342908260976191	1.0285022008677247	1.026484818118254
0.014620	0.048401	-0.004755	1601.439770148003	1.033586	1.031574	1.0361446617412216	1.034132001063492	1.0283373758787877	1.0263259930841269
0.014621	0.048233	-0.004785	1595.8873331480029	1.033420	1.031415	1.0359788367522849	1.0339731760293651	1.028171550889851	1.02616716805
0.014622	0.048019	-0.004797	1588.820594148003	1.033254	1.031258	1.0358130117633477	1.033816350995238	1.0280057259009139	1.026010343015873
0.014624	0.047958	-0.004803	1586.801526148003	1.033087	1.031094	1.0356463617854739	1.033652700926984	1.02783907592304	1.0258466929476189
0.014625	0.047729	-0.004816	1579.230020148003	1.032920	1.030936	1.0354795367965368	1.0334948758928573	1.0276722509341027	1.0256888679134921
0.014626	0.047623	-0.004834	1575.696651148003	1.032753	1.030773	1.0353127118075998	1.03333205085873	1.027505425945166	1.0255260428793649
0.014627	0.047470	-0.004828	1570.648980148003	1.032586	1.030612	1.0351458868186627	1.0331712258246033	1.0273386009562286	1.0253652178452382
0.014629	0.047348	-0.004828	1566.610844148003	1.032418	1.030450	1.034978236840789	1.0330095757563493	1.027170950978355	1.0252035677769842
0.014630	0.047134	-0.004871	1559.544105148003	1.032249	1.030290	1.0348094118518518	1.032849750722222	1.027002125989418	1.025043742742857
0.014631	0.047043	-0.004889	1556.5155031480028	1.032080	1.030125	1.034640586862915	1.0326849256880952	1.0268333010004809	1.02487891770873
0.014632	0.046875	-0.004883	1550.963065148003	1.031911	1.029962	1.0344717618739778	1.0325221006539682	1.0266644760115438	1.024716092674603
0.014634	0.046722	-0.004889	1545.9153941480029	1.031741	1.029799	1.034302111896104	1.032359450585714	1.02649482603367	1.024553442606349
0.014635	0.046585	-0.004932	1541.3724911480028	1.031571	1.029634	1.034132286907167	1.0321946255515873	1.0263250010447331	1.024388617572222
0.014636	0.046494	-0.004907	1538.343889148003	1.031400	1.029468	1.03396146191823	1.0320288005174603	1.0261541760557962	1.0242227925380951
0.014637	0.046219	-0.004919	1529.258082148003	1.031230	1.029308	1.033791636929293	1.0318689754833332	1.025984351066859	1.024062967503968
0.014639	0.046082	-0.004962	1524.715178148003	1.031058	1.029142	1.0336199869514189	1.0317033254150794	1.0258127010889848	1.0238973174357142
0.014640	0.045959	-0.004956	1520.677042148003	1.030886	1.028976	1.033448161962482	1.0315375003809524	1.0256408761000482	1.0237314924015872
0.014641	0.045776	-0.004944	1514.619837148003	1.030715	1.028812	1.033277336973545	1.0313736753468254	1.0254700511111112	1.0235676673674603
0.014642	0.045624	-0.004974	1509.572167148003	1.030542	1.028645	1.033104511984608	1.0312068503126985	1.025297226122174	1.0234008423333334
0.014644	0.045517	-0.005048	1506.038797148003	1.030368	1.028476	1.032930862006734	1.0310382002444445	1.0251235761443	1.0232321922650793
0.014645	0.045380	-0.004968	1501.495894148003	1.030195	1.028308	1.032758037017797	1.0308703752103174	1.0249507511553628	1.0230643672309523
0.014646	0.045166	-0.005023	1494.429155148003	1.030021	1.028143	1.0325842120288602	1.0307055501761906	1.0247769261664263	1.0228995421968254
0.014647	0.045013	-0.005066	1489.3814851480029	1.029846	1.027975	1.0324093870399231	1.0305377251420635	1.0246021011774893	1.0227317171626984
0.014649	0.044952	-0.005005	1487.362417148003	1.029672	1.027803	1.032235737062049	1.0303660750738095	1.024428451199615	1.0225600670944444
0.014650	0.044739	-0.005054	1480.295678148003	1.029497	1.027637	1.0320609120731121	1.0302002500396825	1.0242536262106783	1.0223942420603174
0.014651	0.044556	-0.005103	1474.2384731480029	1.029320	1.027468	1.031884087084175	1.0300314250055556	1.024076801221741	1.0222254170261904
0.014652	0.044418	-0.005084	1469.6955701480028	1.029144	1.027297	1.0317082620952382	1.0298605999714285	1.0239009762328042	1.0220545919920634
0.014654	0.044296	-0.005115	1465.6574331480028	1.028967	1.027125	1.031531612117364	1.0296889499031747	1.0237243262549303	1.0218829419238096
0.014655	0.044098	-0.005090	1459.095462148003	1.028790	1.026957	1.0313547871284272	1.0295211248690475	1.0235475012659934	1.0217151168896823
0.014656	0.043976	-0.005096	1455.057325148003	1.028613	1.026785	1.03117796213949	1.0293492998349207	1.023370676277056	1.0215432918555556
0.014657	0.043823	-0.005127	1450.009655148003	1.028435	1.026614	1.031000137150553	1.0291784748007935	1.023192851288119	1.0213724668214283
0.014659	0.043625	-0.005176	1443.4476831480029	1.028256	1.026443	1.0308214871726793	1.0290078247325396	1.0230142013102452	1.0212018167531745
0.014660	0.043533	-0.005219	1440.419081148003	1.028076	1.026266	1.0306416621837422	1.0288309996984126	1.0228343763213084	1.0210249917190475
0.014661	0.043335	-0.005176	1433.857109148003	1.027896	1.026095	1.030461837194805	1.0286601746642856	1.022654551332371	1.0208541666849205
0.014662	0.043198	-0.005176	1429.314206148003	1.027716	1.025920	1.0302820122058682	1.0284853496301587	1.0224747263434342	1.0206793416507935
0.014664	0.043076	-0.005267	1425.276069148003	1.027534	1.025744	1.0301003622279943	1.0283096995619048	1.0222930763655604	1.0205036915825396
0.014665	0.042938	-0.005231	1420.733166148003	1.027353	1.025568	1.0299195372390573	1.0281338745277777	1.0221122513766234	1.0203278665484126
0.014666	0.042740	-0.005243	1414.171194148003	1.027171	1.025394	1.0297377122501203	1.0279600494936507	1.0219304263876863	1.0201540415142856
0.014667	0.042572	-0.005286	1408.618756148003	1.026988	1.025218	1.0295548872611833	1.0277842244595237	1.0217476013987494	1.0199782164801585
0.014669	0.042450	-0.005304	1404.580620148003	1.026804	1.025039	1.0293712372833093	1.02760557439127	1.0215639514208754	1.0197995664119048
0.014670	0.042343	-0.005280	1401.047251148003	1.026621	1.024861	1.0291884122943722	1.0274277493571429	1.0213811264319381	1.0196217413777777
0.014671	0.042099	-0.005310	1392.970978148003	1.026437	1.024687	1.0290045873054354	1.0272539243230159	1.0211973014430016	1.0194479163436507
0.014672	0.041977	-0.005328	1388.932841148003	1.026252	1.024507	1.0288197623164983	1.027074099288889	1.0210124764540645	1.0192680913095238
0.014674	0.041885	-0.005328	1385.904239148003	1.026067	1.024326	1.0286351123386244	1.026893449220635	1.0208278264761903	1.0190874412412698
0.014675	0.041687	-0.005334	1379.342267148003	1.025882	1.024150	1.0284502873496872	1.026717624186508	1.0206430014872532	1.0189116162071428
0.014676	0.041550	-0.005359	1374.799364148003	1.025697	1.023969	1.0282654623607503	1.0265367991523808	1.0204581764983165	1.0187307911730157
0.014677	0.041428	-0.005408	1370.761228148003	1.025510	1.023788	1.0280786373718134	1.026355974118254	1.0202713515093795	1.0185499661388888
0.014679	0.041245	-0.005359	1364.704023148003	1.025323	1.023609	1.0278919873939394	1.02617732405	1.0200847015315055	1.018371316070635
0.014680	0.041061	-0.005402	1358.646818148003	1.025136	1.023429	1.0277051624050024	1.025997499015873	1.0198978765425686	1.0181914910365077
0.014681	0.040939	-0.005420	1354.608682148003	1.024949	1.023247	1.0275183374160655	1.0258156739817461	1.0197110515536316	1.018009666002381
0.014682	0.040802	-0.005414	1350.065779148003	1.024761	1.023065	1.0273305124271284	1.0256338489476189	1.0195232265646945	1.0178278409682537
0.014684	0.040634	-0.005396	1344.5133411480028	1.024573	1.022884	1.0271428624492545	1.025453198879365	1.0193355765868204	1.0176471908999998
0.014685	0.040466	-0.005481	1338.960903148003	1.024384	1.022702	1.0269540374603174	1.0252713738452381	1.0191467515978836	1.017465365865873
0.014686	0.040329	-0.005450	1334.4180001480029	1.024195	1.022518	1.0267652124713804	1.025087548811111	1.0189579266089464	1.017281540831746
0.014687	0.040192	-0.005493	1329.875096148003	1.024005	1.022334	1.0265753874824435	1.0249037237769842	1.0187681016200094	1.017097715797619
0.014689	0.040009	-0.005505	1323.817892148003	1.023814	1.022151	1.0263847375045696	1.0247210737087302	1.0185774516421358	1.016915065729365
0.014690	0.039963	-0.005493	1322.3035911480029	1.023623	1.021962	1.0261939125156325	1.0245322486746031	1.0183866266531987	1.016726240695238
0.014691	0.039703	-0.005518	1313.722551148003	1.023432	1.021781	1.0260030875266954	1.0243514236404763	1.0181958016642616	1.0165454156611111
0.014692	0.039520	-0.005579	1307.665346148003	1.023239	1.021596	1.0258102625377585	1.024166598606349	1.0180029766753247	1.016360590626984
0.014694	0.039459	-0.005585	1305.646278148003	1.023045	1.021405	1.0256166125598845	1.023975948538095	1.0178093266974506	1.01616994055873
0.014695	0.039291	-0.005554	1300.093840148003	1.022853	1.021219	1.0254247875709477	1.0237901235039684	1.0176175017085138	1.0159841155246032
0.014696	0.039093	-0.005597	1293.531869148003	1.022659	1.021034	1.0252309625820106	1.0236052984698412	1.0174236767195768	1.015799290490476
0.014697	0.039001	-0.005621	1290.503266148003	1.022464	1.020843	1.0250361375930737	1.0234144734357142	1.0172288517306396	1.015608465456349
0.014699	0.038834	-0.005634	1284.9508291480029	1.022269	1.020654	1.0248414876151997	1.0232258233674603	1.0170342017527658	1.0154198153880951
0.014700	0.038666	-0.005615	1279.398391148003	1.022074	1.020467	1.0246466626262625	1.0230389983333334	1.0168393767638286	1.0152329903539683
0.014701	0.038528	-0.005652	1274.855488148003	1.021878	1.020277	1.0244508376373258	1.0228491732992064	1.0166435517748917	1.0150431653198413
0.014702	0.038452	-0.005646	1272.331653148003	1.021682	1.020084	1.0242550126483887	1.0226563482650795	1.0164477267859549	1.0148503402857143
0.014704	0.038239	-0.005646	1265.2649141480028	1.021486	1.019897	1.0240593626705146	1.0224696981968255	1.0162520768080805	1.0146636902174604
0.014705	0.038071	-0.005707	1259.712476148003	1.021289	1.019706	1.0238625376815775	1.0222788731626984	1.0160552518191435	1.0144728651833332
0.014706	0.037949	-0.005762	1255.674340148003	1.021090	1.019512	1.0236637126926407	1.0220850481285715	1.0158564268302066	1.0142790401492063
0.014707	0.037781	-0.005713	1250.1219021480028	1.020891	1.019320	1.0234648877037036	1.0218932230944444	1.0156576018412697	1.0140872151150793
0.014709	0.037613	-0.005756	1244.569465148003	1.020692	1.019128	1.0232662377258297	1.0217015730261905	1.0154589518633959	1.0138955650468253
0.014710	0.037476	-0.005774	1240.0265611480029	1.020492	1.018934	1.0230664127368927	1.0215077479920636	1.0152591268744589	1.0137017400126984
0.014711	0.037323	-0.005743	1234.978891148003	1.020292	1.018741	1.0228665877479557	1.0213149229579364	1.0150593018855218	1.0135089149785712
0.014712	0.037125	-0.005792	1228.416919148003	1.020092	1.018548	1.0226667627590187	1.0211220979238096	1.0148594768965848	1.0133160899444444
0.014714	0.037033	-0.005817	1225.388317148003	1.019890	1.018351	1.0224651127811448	1.0209254478555556	1.014657826918711	1.0131194398761905
0.014715	0.036880	-0.005817	1220.3406461480029	1.019689	1.018155	1.022264287792208	1.0207296228214284	1.0144570019297738	1.0129236148420633
0.014716	0.036728	-0.005823	1215.292976148003	1.019487	1.017960	1.0220624628032708	1.0205347977873016	1.014255176940837	1.0127287898079365
0.014717	0.036545	-0.005853	1209.2357711480029	1.019284	1.017765	1.0218596378143339	1.0203399727531746	1.0140523519519	1.0125339647738094
0.014719	0.036438	-0.005865	1205.7024021480029	1.019081	1.017566	1.0216569878364596	1.0201413226849205	1.0138497019740256	1.0123353147055554
0.014720	0.036240	-0.005872	1199.140430148003	1.018877	1.017370	1.021453162847523	1.0199454976507938	1.013645876985089	1.0121394896714286
0.014721	0.036087	-0.005914	1194.092760148003	1.018672	1.017172	1.021248337858586	1.0197476726166665	1.013441051996152	1.0119416646373014
0.014722	0.035950	-0.005927	1189.5498561480028	1.018467	1.016972	1.021043512869649	1.0195478475825397	1.0132362270072148	1.0117418396031745
0.014724	0.035843	-0.005939	1186.0164871480029	1.018261	1.016771	1.020837862891775	1.0193471975142858	1.0130305770293409	1.0115411895349207
0.014725	0.035568	-0.005890	1176.930680148003	1.018056	1.016577	1.0206330379028379	1.0191533724801587	1.012825752040404	1.0113473645007935
0.014726	0.035538	-0.006006	1175.921146148003	1.017849	1.016371	1.020426212913901	1.0189475474460317	1.012618927051467	1.0111415394666665
0.014727	0.035370	-0.006006	1170.368708148003	1.017641	1.016170	1.020218387924964	1.0187467224119047	1.0124111020625302	1.0109407144325395
0.014729	0.035202	-0.005981	1164.816271148003	1.017433	1.015969	1.02001073794709	1.0185460723436508	1.012203452084656	1.0107400643642857
0.014730	0.035019	-0.006049	1158.759066148003	1.017224	1.015768	1.0198019129581528	1.0183452473095238	1.011994627095719	1.0105392393301587
0.014731	0.034882	-0.006030	1154.216163148003	1.017014	1.015564	1.019592087969216	1.0181414222753968	1.011784802106782	1.0103354142960317
0.014732	0.034683	-0.006091	1147.6541911480028	1.016803	1.015362	1.019381262980279	1.01793959724127	1.0115739771178451	1.0101335892619048
0.014734	0.034607	-0.006079	1145.1303561480029	1.016592	1.015154	1.019170613002405	1.0177319471730157	1.011363327139971	1.0099259391936506
0.014735	0.034393	-0.006128	1138.063617148003	1.016380	1.014951	1.018958788013468	1.017529122138889	1.011151502151034	1.0097231141595238
0.014736	0.034286	-0.006116	1134.530248148003	1.016168	1.014743	1.018746963024531	1.0173212971047618	1.010939677162097	1.0095152891253967
0.014737	0.034119	-0.006116	1128.9778101480028	1.015956	1.014538	1.018535138035594	1.017116472070635	1.0107278521731602	1.0093104640912698
0.014739	0.034012	-0.006152	1125.4444411480029	1.015743	1.014329	1.0183224880577202	1.016907822002381	1.0105152021952861	1.009101814023016
0.014740	0.033829	-0.006152	1119.387236148003	1.015530	1.014123	1.0181096630687831	1.016701996968254	1.010302377206349	1.0088959889888889
0.014741	0.033676	-0.006171	1114.339565148003	1.015315	1.013916	1.017894838079846	1.016495171934127	1.0100875522174122	1.008689163954762
0.014742	0.033539	-0.006232	1109.796662148003	1.015100	1.013706	1.017680013090909	1.0162853469	1.0098727272284749	1.0084793389206348
0.014744	0.033447	-0.006226	1106.7680601480029	1.014884	1.013493	1.017464363113035	1.016072696831746	1.0096570772506008	1.0082666888523808
0.014745	0.033218	-0.006262	1099.1965541480029	1.014667	1.013286	1.0172475381240982	1.015865871797619	1.0094402522616641	1.0080598638182539
0.014746	0.033051	-0.006293	1093.644116148003	1.014449	1.013075	1.017029713135161	1.015655046763492	1.0092224272727273	1.0078490387841268
0.014747	0.032883	-0.006268	1088.0916791480029	1.014232	1.012865	1.0168128881462242	1.015445221729365	1.00900560228379	1.0076392137499999
0.014749	0.032761	-0.006281	1084.0535421480029	1.014014	1.012652	1.01659523816835	1.0152325716611112	1.0087879523059162	1.007426563681746
0.014750	0.032547	-0.006317	1076.9868041480029	1.013795	1.012442	1.016376413179413	1.015022746626984	1.0085691273169792	1.007216738647619
0.014751	0.032455	-0.006342	1073.958201148003	1.013575	1.012226	1.0161565881904762	1.0148069215928572	1.008349302328042	1.007000913613492
0.014752	0.032272	-0.006323	1067.900997148003	1.013356	1.012014	1.0159377632015392	1.01459509655873	1.008130477339105	1.0067890885793649
0.014754	0.032166	-0.006348	1064.3676271480028	1.013136	1.011799	1.0157181132236652	1.014380446490476	1.0079108273612314	1.0065744385111108
0.014755	0.031952	-0.006390	1057.3008891480029	1.012914	1.011586	1.0154962882347283	1.0141676214563493	1.0076890023722944	1.0063616134769842
0.014756	0.031891	-0.006451	1055.281820148003	1.012691	1.011365	1.0152734632457912	1.0139467964222222	1.0074661773833573	1.006140788442857
0.014757	0.031708	-0.006415	1049.224616148003	1.012469	1.011150	1.0150516382568544	1.0137319713880952	1.0072443523944203	1.00592596340873
0.014759	0.031540	-0.006415	1043.672178148003	1.012246	1.010935	1.0148289882789803	1.0135173213198412	1.0070217024165462	1.005711313340476
0.014760	0.031372	-0.006470	1038.119741148003	1.012022	1.010718	1.0146051632900432	1.0133004962857144	1.0067978774276094	1.0054944883063492
0.014761	0.031250	-0.006482	1034.081604148003	1.011797	1.010498	1.0143803383011063	1.0130806712515872	1.0065730524386725	1.005274663272222
0.014762	0.031082	-0.006500	1028.529167148003	1.011572	1.010280	1.0141555133121691	1.0128628462174605	1.006348227449735	1.0050568382380953
0.014764	0.030930	-0.006543	1023.481496148003	1.011345	1.010060	1.0139288633342953	1.0126431961492064	1.0061215774718613	1.0048371881698412
0.014765	0.030807	-0.006519	1019.443360148003	1.011119	1.009839	1.0137030383453585	1.0124223711150793	1.0058957524829246	1.0046163631357141
0.014766	0.030655	-0.006525	1014.3956891480029	1.010893	1.009618	1.0134772133564214	1.0122015460809524	1.0056699274939875	1.0043955381015872
0.014767	0.030487	-0.006610	1008.843252148003	1.010664	1.009397	1.0132483883674843	1.0119807210468255	1.0054411025050505	1.0041747130674603
0.014769	0.030334	-0.006592	1003.795581148003	1.010435	1.009174	1.0130197383896105	1.0117580709785714	1.0052124525271764	1.0039520629992063
0.014770	0.030167	-0.006610	998.2431441480029	1.010206	1.008952	1.0127909134006734	1.0115362459444446	1.0049836275382393	1.0037302379650794
0.014771	0.030014	-0.006653	993.195473148003	1.009976	1.008728	1.0125610884117364	1.0113124209103175	1.0047538025493026	1.0035064129309523
0.014772	0.029907	-0.006665	989.662104148003	1.009745	1.008502	1.0123302634227993	1.0110865958761905	1.0045229775603652	1.0032805878968254
0.014774	0.029709	-0.006647	983.1001321480029	1.009514	1.008279	1.0120996134449254	1.0108639458079365	1.0042923275824913	1.0030579378285713
0.014775	0.029572	-0.006683	978.557229148003	1.009282	1.008053	1.0118677884559886	1.0106381207738095	1.0040605025935547	1.0028321127944444
0.014776	0.029449	-0.006750	974.519092148003	1.009049	1.007825	1.0116349634670516	1.0104102957396826	1.0038276776046176	1.0026042877603174
0.014777	0.029312	-0.006714	969.976189148003	1.008816	1.007597	1.0114021384781144	1.0101824707055556	1.0035948526156804	1.0023764627261904
0.014779	0.029160	-0.006750	964.9285181480029	1.008582	1.007370	1.0111684885002405	1.0099558206373016	1.0033612026378065	1.0021498126579365
0.014780	0.028976	-0.006787	958.871314148003	1.008347	1.007142	1.0109336635113035	1.0097279956031746	1.0031263776488695	1.0019219876238095
0.014781	0.028793	-0.006842	952.8141091480029	1.008110	1.006913	1.0106968385223665	1.0094991705690475	1.0028895526599326	1.0016931625896823
