Repository: pietracorvo/HystAPI

# Example data

The example data in this folder is from measurements performed during my physics bachelor.

The material is **FeSi3** (iron with 3% silicon), aka 'electrical steel', the standard material for ring cores in trafos. 

Four of the five samples where treated with high pressure torison (HPT, 20 rotations at 20GPa), to achieve nanocristallisation of the grains, which has a huge impact on the magnetic properties of the material. The HPT deformation was done at 77K (under liquid nitrogen) and at 293K (at room temperature). Afterwards some samples were heat treated at a temperature of 493K (for two hours) to anneal defects from the deformation process.

The five samples are:

File: testData/FeSi3_LN/G4_748V_100Hz_800000Fs0.txt (part 43 of 57)
--------------------------
t	U1	U2	H	Braw	Jraw	B_drift	 J_drift	B_corr	J_corr
0.014782	0.028687	-0.006787	949.2807401480029	1.007874	1.006682	1.0104610135334295	1.0092683455349207	1.0026537276709955	1.0014623375555556
0.014784	0.028442	-0.006842	941.2044671480029	1.007637	1.006455	1.0102243635555554	1.0090416954666668	1.0024170776931216	1.0012356874873016
0.014785	0.028320	-0.006897	937.166330148003	1.007399	1.006221	1.0099865385666185	1.0088078704325396	1.0021792527041846	1.0010018624531745
0.014786	0.028214	-0.006842	933.6329611480029	1.007161	1.005988	1.0097487135776815	1.0085750453984128	1.0019414277152476	1.0007690374190477
0.014787	0.028030	-0.006909	927.5757561480029	1.006922	1.005756	1.0095098885887446	1.008343220364286	1.0017026027263105	1.0005372123849208
0.014789	0.027802	-0.006921	920.0042511480029	1.006682	1.005526	1.0092702386108707	1.0081135702960318	1.0014629527484367	1.0003075623166666
0.014790	0.027710	-0.006946	916.975648148003	1.006441	1.005289	1.0090294136219335	1.0078767452619048	1.0012221277594997	1.0000707372825397
0.014791	0.027527	-0.006995	910.9184441480029	1.006199	1.005054	1.0087875886329967	1.0076419202277778	1.0009803027705626	0.9998359122484126
0.014792	0.027481	-0.006989	909.404143148003	1.005956	1.004814	1.0085447636440596	1.0074020951936509	1.0007374777816258	0.9995960872142857
0.014794	0.027267	-0.006982	902.337404148003	1.005714	1.004581	1.0083031136661857	1.0071694451253967	1.0004958278037517	0.9993634371460316
0.014795	0.027130	-0.007037	897.794500148003	1.005470	1.004342	1.0080592886772488	1.00693062009127	1.0002520028148147	0.9991246121119048
0.014796	0.027008	-0.007080	893.756364148003	1.005225	1.004102	1.0078144636883117	1.0066907950571429	1.0000071778258777	0.9988847870777777
0.014797	0.026810	-0.007068	887.194392148003	1.004980	1.003866	1.0075696386993747	1.0064549700230159	0.9997623528369407	0.9986489620436507
0.014799	0.026688	-0.007062	883.156256148003	1.004735	1.003626	1.0073249887215006	1.0062153199547619	0.9995177028590666	0.9984093119753967
0.014800	0.026489	-0.007068	876.594284148003	1.004490	1.003389	1.007080163732564	1.005978494920635	0.99927287787013	0.9981724869412698
0.014801	0.026337	-0.007153	871.546614148003	1.004242	1.003148	1.0068323387436269	1.005737669886508	0.9990250528811929	0.9979316619071428
0.014802	0.026230	-0.007147	868.013244148003	1.003994	1.002904	1.0065845137546898	1.005493844852381	0.9987772278922559	0.9976878368730158
0.014804	0.025986	-0.007178	859.936972148003	1.003746	1.002665	1.0063368637768157	1.0052551947841268	0.9985295779143818	0.9974491868047617
0.014805	0.025848	-0.007208	855.3940681480029	1.003496	1.002421	1.0060870387878786	1.00501136975	0.9982797529254447	0.9972053617706349
0.014806	0.025742	-0.007275	851.8606991480029	1.003244	1.002174	1.005835213798942	1.0047645447158728	0.998027927936508	0.9969585367365077
0.014807	0.025620	-0.007233	847.8225621480029	1.002993	1.001928	1.005584388810005	1.004518719681746	0.9977771029475709	0.9967127117023808
0.014809	0.025406	-0.007288	840.755824148003	1.002741	1.001684	1.005332738832131	1.004275069613492	0.997525452969697	0.996469061634127
0.014810	0.025299	-0.007300	837.222454148003	1.002487	1.001436	1.0050789138431937	1.004027244579365	0.9972716279807597	0.9962212365999998
0.014811	0.025177	-0.007355	833.184318148003	1.002233	1.001186	1.0048250888542567	1.003777419545238	0.9970178029918227	0.9959714115658729
0.014812	0.025009	-0.007355	827.6318801480029	1.001977	1.000938	1.0045692638653199	1.0035295945111111	0.9967619780028859	0.995723586531746
0.014814	0.024841	-0.007404	822.079443148003	1.001721	1.000689	1.004313613887446	1.003280944442857	0.996506328025012	0.9954749364634918
0.014815	0.024704	-0.007379	817.5365391480029	1.001465	1.000438	1.004057788898509	1.00303011940873	0.996250503036075	0.995224111429365
0.014816	0.024490	-0.007416	810.469801148003	1.001208	1.000190	1.003800963909572	1.002782294374603	0.995993678047138	0.9949762863952378
0.014817	0.024414	-0.007452	807.945965148003	1.000950	0.999935	1.0035431389206348	1.0025274693404762	0.9957358530582009	0.9947214613611111
0.014819	0.024246	-0.007471	802.3935281480029	1.000691	0.999683	1.003284488942761	1.0022758192722223	0.995477203080327	0.9944698112928572
0.014820	0.024048	-0.007489	795.831556148003	1.000432	0.999432	1.003025663953824	1.0020249942380952	0.99521837809139	0.9942189862587301
0.014821	0.023941	-0.007489	792.298187148003	1.000172	0.999176	1.002765838964887	1.0017691692039683	0.9949585531024531	0.9939631612246032
0.014822	0.023788	-0.007532	787.2505161480029	0.999911	0.998922	1.00250501397595	1.0015153441698412	0.994697728113516	0.9937093361904761
0.014824	0.023590	-0.007501	780.688545148003	0.999650	0.998670	1.002244363998076	1.0012636941015873	0.9944370781356421	0.9934576861222222
0.014825	0.023407	-0.007574	774.6313401480029	0.999388	0.998415	1.001982539009139	1.0010088690674603	0.9941752531467051	0.9932028610880952
0.014826	0.023331	-0.007611	772.1075051480029	0.999125	0.998155	1.001719714020202	1.0007490440333333	0.9939124281577681	0.9929430360539682
0.014827	0.023209	-0.007605	768.0693681480029	0.998861	0.997896	1.001455889031265	1.0004902189992064	0.9936486031688311	0.9926842110198413
0.014829	0.022980	-0.007660	760.4978621480029	0.998595	0.997640	1.001190239053391	1.0002345689309524	0.9933829531909572	0.9924285609515873
0.014830	0.022888	-0.007654	757.469260148003	0.998330	0.997379	1.0009254140644541	0.9999737438968254	0.9931181282020202	0.9921677359174602
0.014831	0.022736	-0.007660	752.4215901480029	0.998064	0.997119	1.000659589075517	0.9997139188626983	0.992852303213083	0.9919079108833332
0.014832	0.022568	-0.007703	746.869152148003	0.997797	0.996859	1.0003927640865802	0.9994540938285715	0.9925854782241462	0.9916480858492064
0.014834	0.022430	-0.007739	742.326249148003	0.997529	0.996597	1.0001251141087062	0.9991924437603175	0.9923178282462722	0.9913864357809523
0.014835	0.022278	-0.007745	737.2785781480029	0.997261	0.996335	0.9998572891197691	0.9989306187261905	0.9920500032573352	0.9911246107468253
0.014836	0.022156	-0.007782	733.2404421480029	0.996991	0.996070	0.9995874641308321	0.9986657936920635	0.9917801782683981	0.9908597857126984
0.014837	0.021912	-0.007788	725.164169148003	0.996721	0.995810	0.9993176391418951	0.9984059686579365	0.9915103532794611	0.9905999606785714
0.014839	0.021820	-0.007849	722.1355671480029	0.996449	0.995542	0.9990459891640212	0.9981383185896826	0.9912387033015873	0.9903323106103175
0.014840	0.021637	-0.007825	716.078362148003	0.996178	0.995278	0.9987751641750842	0.9978744935555556	0.9909678783126502	0.9900684855761904
0.014841	0.021500	-0.007898	711.5354581480029	0.995904	0.995010	0.9985013391861471	0.9976066685214285	0.9906940533237132	0.9898006605420634
0.014842	0.021378	-0.007922	707.4973221480029	0.995630	0.994741	0.9982275141972102	0.9973378434873016	0.9904202283347763	0.9895318355079364
0.014844	0.021210	-0.007928	701.944884148003	0.995355	0.994473	0.9979528642193362	0.9970701934190477	0.9901455783569022	0.9892641854396825
0.014845	0.021042	-0.007983	696.3924471480029	0.995078	0.994203	0.9976760392303993	0.9968003683849206	0.9898687533679653	0.9889943604055554
0.014846	0.020935	-0.008008	692.8590781480029	0.994801	0.993931	0.9973992142414623	0.9965285433507937	0.9895919283790283	0.9887225353714285
0.014847	0.020798	-0.007977	688.3161741480029	0.994524	0.993659	0.9971223892525252	0.9962567183166666	0.9893151033900912	0.9884507103373015
0.014849	0.020584	-0.008014	681.2494351480029	0.994246	0.993390	0.9968447392746512	0.9959880682484127	0.9890374534122173	0.9881820602690475
0.014850	0.020447	-0.008081	676.7065321480029	0.993966	0.993116	0.9965649142857143	0.9957142432142857	0.9887576284232803	0.9879082352349206
0.014851	0.020325	-0.008112	672.6683961480029	0.993685	0.992840	0.9962840892967774	0.9954384181801587	0.9884768034343434	0.9876324102007935
0.014852	0.020172	-0.008118	667.620725148003	0.993404	0.992565	0.9960032643078403	0.9951635931460318	0.9881959784454063	0.9873575851666666
0.014854	0.019974	-0.008142	661.0587531480029	0.993121	0.992291	0.9957206143299664	0.9948899430777778	0.9879133284675324	0.9870839350984126
0.014855	0.019852	-0.008179	657.020617148003	0.992838	0.992013	0.9954377893410293	0.9946121180436508	0.9876305034785954	0.9868061100642856
0.014856	0.019699	-0.008197	651.972946148003	0.992554	0.991735	0.9951539643520924	0.9943342930095238	0.9873466784896584	0.9865282850301587
0.014857	0.019501	-0.008221	645.410975148003	0.992269	0.991458	0.9948691393631554	0.9940574679753967	0.9870618535007214	0.9862514599960316
0.014859	0.019394	-0.008270	641.877605148003	0.991982	0.991176	0.9945824893852814	0.9937758179071428	0.9867752035228474	0.9859698099277776
0.014860	0.019241	-0.008295	636.829935148003	0.991695	0.990895	0.9942956643963444	0.9934949928730158	0.9864883785339105	0.9856889848936506
0.014861	0.019073	-0.008282	631.2774971480029	0.991408	0.990615	0.9940088394074074	0.993215167838889	0.9862015535449734	0.9854091598595238
0.014862	0.018921	-0.008319	626.229827148003	0.991119	0.990333	0.9937200144184704	0.992933342804762	0.9859127285560364	0.9851273348253968
0.014864	0.018829	-0.008331	623.2012241480029	0.990830	0.990047	0.9934313644405964	0.992647692736508	0.9856240785781625	0.9848416847571428
0.014865	0.018631	-0.008417	616.6392531480029	0.990539	0.989764	0.9931405394516594	0.992364867702381	0.9853332535892254	0.9845588597230158
0.014866	0.018494	-0.008417	612.0963491480029	0.990247	0.989478	0.9928487144627225	0.992079042668254	0.9850414286002885	0.9842730346888888
0.014867	0.018387	-0.008466	608.5629801480029	0.989954	0.989189	0.9925558894737855	0.991790217634127	0.9847486036113515	0.9839842096547619
0.014869	0.018219	-0.008472	603.010542148003	0.989660	0.988903	0.9922622394959115	0.991504567565873	0.9844549536334776	0.9836985595865079
0.014870	0.018021	-0.008508	596.448571148003	0.989365	0.988616	0.9919674145069746	0.9912177425317461	0.9841601286445406	0.983411734552381
0.014871	0.017899	-0.008539	592.410434148003	0.989069	0.988325	0.9916715895180375	0.9909269174976191	0.9838643036556035	0.9831209095182539
0.014872	0.017685	-0.008563	585.3436961480029	0.988772	0.988037	0.9913747645291006	0.9906390924634921	0.9835674786666666	0.982833084484127
0.014874	0.017548	-0.008606	580.800792148003	0.988474	0.987745	0.9910771145512265	0.9903474423952381	0.9832698286887925	0.9825414344158729
0.014875	0.017395	-0.008618	575.753122148003	0.988175	0.987452	0.9907782895622896	0.9900546173611111	0.9829710036998557	0.982248609381746
0.014876	0.017319	-0.008667	573.229286148003	0.987875	0.987155	0.9904784645733525	0.9897577923269841	0.9826711787109186	0.981951784347619
0.014877	0.017090	-0.008673	565.657781148003	0.987574	0.986864	0.9901776395844155	0.9894669672928571	0.9823703537219816	0.981660959313492
0.014879	0.016983	-0.008698	562.124411148003	0.987273	0.986567	0.9898769896065416	0.9891703172246031	0.9820697037441076	0.981364309245238
0.014880	0.016876	-0.008752	558.591042148003	0.986970	0.986268	0.9895741646176046	0.9888714921904762	0.9817668787551707	0.9810654842111111
0.014881	0.016632	-0.008752	550.514769148003	0.986666	0.985975	0.9892703396286676	0.9885786671563492	0.9814630537662337	0.9807726591769841
0.014882	0.016449	-0.008783	544.4575641480029	0.986362	0.985678	0.9889665146397306	0.9882818421222223	0.9811592287772967	0.9804758341428571
0.014884	0.016373	-0.008838	541.933729148003	0.986056	0.985375	0.9886608646618567	0.9879791920539682	0.9808535787994227	0.9801731840746031
0.014885	0.016205	-0.008826	536.3812921480029	0.985749	0.985076	0.9883540396729197	0.9876803670198412	0.9805467538104857	0.979874359040476
0.014886	0.016113	-0.008899	533.3526891480029	0.985441	0.984771	0.9880462146839827	0.9873755419857142	0.9802389288215487	0.979569534006349
0.014887	0.015900	-0.008929	526.2859511480029	0.985131	0.984471	0.9877363896950456	0.9870757169515872	0.9799291038326117	0.9792697089722221
0.014889	0.015793	-0.008966	522.752581148003	0.984821	0.984164	0.9874267397171717	0.9867690668833333	0.9796194538547377	0.9789630589039682
0.014890	0.015640	-0.008984	517.7049111480029	0.984509	0.983859	0.9871149147282346	0.9864642418492063	0.9793076288658007	0.9786582338698412
0.014891	0.015472	-0.009033	512.152473148003	0.984196	0.983553	0.9868020897392977	0.9861584168150794	0.9789948038768638	0.9783524088357143
0.014892	0.015305	-0.009045	506.60003614800297	0.983883	0.983247	0.9864892647503607	0.9858525917809524	0.9786819788879267	0.9780465838015873
0.014894	0.015182	-0.009064	502.56189914800296	0.983569	0.982937	0.9861756147724868	0.9855429417126984	0.9783683289100529	0.9777369337333333
0.014895	0.014984	-0.009094	495.99992814800294	0.983253	0.982630	0.9858597897835498	0.9852361166785715	0.9780525039211159	0.9774301086992063
0.014896	0.014893	-0.009131	492.97132514800296	0.982937	0.982318	0.9855439647946127	0.9849242916444445	0.9777366789321787	0.9771182836650794
0.014897	0.014709	-0.009167	486.91412114800295	0.982619	0.982007	0.9852261398056759	0.9846134666103175	0.9774188539432419	0.9768074586309523
0.014899	0.014526	-0.009235	480.85691614800294	0.982299	0.981695	0.9849064898278018	0.9843018165420635	0.9770992039653679	0.9764958085626984
0.014900	0.014450	-0.009235	478.333081148003	0.981979	0.981378	0.9845866648388649	0.9839849915079365	0.976779378976431	0.9761789835285714
0.014901	0.014236	-0.009265	471.26634214800293	0.981658	0.981066	0.9842658398499279	0.9836731664738095	0.9764585539874939	0.9758671584944444
0.014902	0.014099	-0.009308	466.72343914800297	0.981335	0.980749	0.9839430148609908	0.9833563414396825	0.9761357289985568	0.9755503334603174
0.014904	0.013916	-0.009338	460.66623414800296	0.981012	0.980433	0.9836203648831169	0.9830406913714286	0.9758130790206829	0.9752346833920634
0.014905	0.013809	-0.009363	457.13286514800296	0.980687	0.980113	0.9832955398941798	0.9827208663373016	0.9754882540317459	0.9749148583579365
0.014906	0.013626	-0.009387	451.07566014800295	0.980361	0.979795	0.982969714905243	0.9824030413031746	0.975162429042809	0.9745970333238094
0.014907	0.013443	-0.009467	445.01845514800294	0.980033	0.979475	0.982641889916306	0.9820832162690476	0.974834604053872	0.9742772082896825
0.014909	0.013351	-0.009509	441.98985314800296	0.979704	0.979149	0.982313239938432	0.9817575662007937	0.974505954075998	0.9739515582214285
0.014910	0.013229	-0.009509	437.95171714800296	0.979375	0.978825	0.981984414949495	0.9814337411666666	0.974177129087061	0.9736277331873014
0.014911	0.012955	-0.009485	428.86591014800297	0.979045	0.978507	0.981654589960558	0.9811159161325397	0.973847304098124	0.9733099081531745
0.014912	0.012878	-0.009576	426.34207414800295	0.978714	0.978178	0.981323764971621	0.9807870910984127	0.973516479109187	0.9729810831190475
0.014914	0.012772	-0.009595	422.80870514800296	0.978381	0.977850	0.9809911149937469	0.9804594410301587	0.973183829131313	0.9726534330507935
0.014915	0.012543	-0.009589	415.23719914800296	0.978048	0.977527	0.98065829000481	0.9801366159960317	0.972851004142376	0.9723306080166666
0.014916	0.012436	-0.009674	411.70383014800296	0.977714	0.977197	0.980324465015873	0.9798067909619047	0.972517179153439	0.9720007829825396
0.014917	0.012283	-0.009692	406.6561591480029	0.977377	0.976867	0.9799876400269361	0.9794769659277778	0.9721803541645021	0.9716709579484126
0.014919	0.012054	-0.009735	399.0846541480029	0.977040	0.976539	0.9796509900490621	0.9791493158595238	0.9718437041866281	0.9713433078801587
0.014920	0.011993	-0.009796	397.0655851480029	0.976701	0.976202	0.9793121650601251	0.9788124908253968	0.9715048791976911	0.9710064828460316
0.014921	0.011841	-0.009778	392.01791514800294	0.976361	0.975869	0.978972340071188	0.9784796657912699	0.9711650542087541	0.9706736578119047
0.014922	0.011673	-0.009863	386.46547714800295	0.976020	0.975535	0.9786315150822511	0.978145840757143	0.9708242292198171	0.9703398327777778
0.014924	0.011475	-0.009882	379.9035061480029	0.975677	0.975200	0.9782888651043771	0.9778111906888889	0.9704815792419431	0.9700051827095237
0.014925	0.011429	-0.009937	378.38920514800293	0.975333	0.974858	0.9779450401154401	0.977469365654762	0.9701377542530062	0.9696633576753968
0.014926	0.011230	-0.009961	371.82723314800296	0.974988	0.974521	0.9776002151265031	0.9771325406206349	0.9697929292640691	0.9693265326412698
0.014927	0.011047	-0.009973	365.77002814800295	0.974642	0.974182	0.9772543901375661	0.976793715586508	0.9694471042751321	0.9689877076071428
0.014929	0.010880	-0.010046	360.21759114800295	0.974294	0.973842	0.9769067401596921	0.976454065518254	0.9690994542972582	0.9686480575388888
0.014930	0.010818	-0.010059	358.19852214800295	0.973945	0.973495	0.9765579151707551	0.976107240484127	0.9687506293083211	0.9683012325047619
0.014931	0.010544	-0.010107	349.11271614800296	0.973595	0.973157	0.9762080901818182	0.9757694154500001	0.9684008043193842	0.9679634074706349
0.014932	0.010437	-0.010120	345.57934614800297	0.973244	0.972810	0.9758572651928812	0.975422590415873	0.9680499793304472	0.9676165824365078
0.014934	0.010330	-0.010205	342.0459771480029	0.972891	0.972461	0.9755046152150072	0.9750739403476191	0.9676973293525732	0.9672679323682539
0.014935	0.010178	-0.010193	336.99830614800294	0.972537	0.972114	0.9751507902260702	0.9747271153134921	0.9673435043636363	0.966921107334127
0.014936	0.009964	-0.010236	329.93156814800295	0.972182	0.971768	0.9747959652371332	0.974381290279365	0.9669886793746992	0.9665752822999999
0.014937	0.009857	-0.010333	326.39819814800296	0.971824	0.971415	0.9744381402481963	0.9740284652452381	0.9666308543857624	0.966222457265873
0.014939	0.009689	-0.010297	320.84576114800296	0.971467	0.971064	0.9740814902703222	0.9736778151769842	0.9662742044078882	0.965871807197619
0.014940	0.009521	-0.010321	315.29332314800297	0.971109	0.970713	0.9737236652813853	0.9733269901428572	0.9659163794189514	0.965520982163492
0.014941	0.009369	-0.010443	310.24565314800293	0.970748	0.970358	0.9733628402924484	0.9729721651087302	0.9655555544300144	0.965166157129365
0.014942	0.009277	-0.010413	307.21705014800295	0.970386	0.970001	0.9730010153035112	0.9726153400746032	0.9651937294410773	0.964809332095238
0.014944	0.009064	-0.010480	300.15031214800297	0.970023	0.969647	0.9726383653256373	0.9722616900063492	0.9648310794632033	0.9644556820269841
0.014945	0.008942	-0.010492	296.11217514800296	0.969660	0.969288	0.9722755403367003	0.9719028649722222	0.9644682544742663	0.9640968569928571
0.014946	0.008789	-0.010553	291.0645051480029	0.969294	0.968929	0.9719097153477634	0.9715440399380952	0.9641024294853294	0.9637380319587301
0.014947	0.008591	-0.010571	284.50253314800295	0.968927	0.968570	0.9715428903588263	0.9711852149039683	0.9637356044963924	0.9633792069246031
0.014949	0.008423	-0.010614	278.95009514800296	0.968559	0.968209	0.9711752403809524	0.9708245648357142	0.9633679545185184	0.9630185568563491
0.014950	0.008362	-0.010693	276.93102714800295	0.968189	0.967841	0.9708054153920154	0.9704567398015873	0.9629981295295814	0.9626507318222222
0.014951	0.008179	-0.010718	270.87382314800294	0.967818	0.967478	0.9704345904030783	0.9700939147674603	0.9626273045406444	0.9622879067880952
0.014952	0.008011	-0.010718	265.32138514800295	0.967446	0.967113	0.9700627654141415	0.9697290897333334	0.9622554795517075	0.9619230817539682
0.014954	0.007889	-0.010809	261.28324914800294	0.967071	0.966744	0.9696881154362674	0.9693604396650795	0.9618808295738335	0.9615544316857143
0.014955	0.007767	-0.010815	257.24511214800293	0.966696	0.966373	0.9693132904473304	0.9689896146309525	0.9615060045848964	0.9611836066515873
0.014956	0.007568	-0.010876	250.68314114800296	0.966319	0.966005	0.9689364654583935	0.9686217895968254	0.9611291795959596	0.9608157816174603
0.014957	0.007385	-0.010950	244.62593614800295	0.965940	0.965633	0.9685576404694565	0.9682499645626984	0.9607503546070225	0.9604439565833333
0.014959	0.007294	-0.010968	241.59733414800294	0.965560	0.965257	0.9681779904915825	0.9678743144944445	0.9603707046291485	0.9600683065150794
0.014960	0.007126	-0.010944	236.04489614800295	0.965180	0.964884	0.9677981655026455	0.9675014894603174	0.9599908796402116	0.9596954814809523
0.014961	0.006912	-0.011047	228.97815714800294	0.964797	0.964510	0.9674153405137085	0.9671276644261905	0.9596080546512745	0.9593216564468253
0.014962	0.006790	-0.011127	224.94002114800296	0.964412	0.964130	0.9670305155247716	0.9667478393920635	0.9592232296623376	0.9589418314126984
0.014964	0.006699	-0.011084	221.91141914800295	0.964027	0.963749	0.9666458655468975	0.9663671893238095	0.9588385796844635	0.9585611813444443
0.014965	0.006485	-0.011163	214.84468014800294	0.963641	0.963371	0.9662600405579606	0.9659893642896825	0.9584527546955266	0.9581833563103174
0.014966	0.006332	-0.011230	209.79700914800296	0.963252	0.962989	0.9658712155690236	0.9656075392555555	0.9580639297065896	0.9578015312761904
0.014967	0.006226	-0.011218	206.26364014800293	0.962863	0.962604	0.9654823905800866	0.9652227142214286	0.9576751047176526	0.9574167062420634
0.014969	0.006042	-0.011279	200.20643514800295	0.962472	0.962220	0.9650917406022126	0.9648390641531746	0.9572844547397786	0.9570330561738094
0.014970	0.005859	-0.011340	194.14923114800294	0.962078	0.961835	0.9646979156132756	0.9644542391190476	0.9568906297508416	0.9566482311396824
0.014971	0.005768	-0.011420	191.12062814800294	0.961683	0.961443	0.9643030906243386	0.9640624140849207	0.9564958047619047	0.9562564061055555
0.014972	0.005600	-0.011426	185.56819114800294	0.961287	0.961054	0.9639072656354016	0.9636735890507936	0.9560999797729677	0.9558675810714284
0.014974	0.005447	-0.011475	180.52052014800296	0.960889	0.960663	0.9635096156575277	0.9632829389825397	0.9557023297950937	0.9554769310031745
0.014975	0.005341	-0.011530	176.98715114800294	0.960490	0.960268	0.9631107906685906	0.9628881139484127	0.9553035048061567	0.9550821059690475
0.014976	0.005127	-0.011542	169.92041214800295	0.960089	0.959876	0.9627099656796536	0.9624962889142856	0.9549026798172197	0.9546902809349205
0.014977	0.004959	-0.011621	164.36797514800296	0.959687	0.959480	0.9623081406907167	0.9621004638801587	0.9545008548282827	0.9542944559007935
0.014979	0.004883	-0.011676	161.84413914800294	0.959282	0.959079	0.9619034907128426	0.9616998138119047	0.9540962048504087	0.9538938058325396
0.014980	0.004715	-0.011676	156.29170214800294	0.958877	0.958681	0.9614986657239057	0.9613019887777778	0.9536913798614718	0.9534959807984127
0.014981	0.004501	-0.011731	149.22496314800296	0.958470	0.958283	0.9610918407349688	0.9609041637436508	0.9532845548725348	0.9530981557642857
0.014982	0.004364	-0.011829	144.68206014800296	0.958061	0.957879	0.9606830157460318	0.9605003387095239	0.9528757298835978	0.9526943307301587
0.014984	0.004227	-0.011859	140.13915614800294	0.957650	0.957474	0.9602723657681578	0.9600956886412699	0.9524650799057238	0.9522896806619048
0.014985	0.004089	-0.011859	135.59625314800294	0.957239	0.957069	0.9598615407792207	0.9596908636071428	0.9520542549167867	0.9518848556277777
0.014986	0.003952	-0.011902	131.05334914800295	0.956826	0.956661	0.9594487157902838	0.9592830385730159	0.9516414299278498	0.9514770305936507
0.014987	0.003769	-0.012012	124.99614514800295	0.956410	0.956253	0.9590328908013468	0.9588752135388889	0.9512256049389128	0.9510692055595238
0.014989	0.003647	-0.012030	120.95800814800295	0.955993	0.955841	0.9586162408234729	0.958463563470635	0.9508089549610389	0.9506575554912698
0.014990	0.003433	-0.012091	113.89127014800295	0.955574	0.955431	0.9581974158345359	0.958053738436508	0.9503901299721019	0.9502477304571428
0.014991	0.003342	-0.012146	110.86266714800294	0.955153	0.955014	0.9577765908455989	0.957636913402381	0.9499693049831649	0.9498309054230158
0.014992	0.003189	-0.012170	105.81499714800294	0.954731	0.954598	0.9573547658566619	0.9572210883682539	0.949547479994228	0.9494150803888888
0.014994	0.003067	-0.012219	101.77686014800295	0.954307	0.954180	0.9569311158787879	0.9568034383	0.9491238300163539	0.9489974303206349
0.014995	0.002823	-0.012292	93.70058814800295	0.953881	0.953764	0.9565052908898508	0.956387613265873	0.9486980050274169	0.9485816052865078
0.014996	0.002808	-0.012366	93.19582014800295	0.953453	0.953336	0.9560774659009139	0.955959788231746	0.94827018003848	0.9481537802523808
0.014997	0.002563	-0.012372	85.11954814800295	0.953024	0.952917	0.9556486409119769	0.955540963197619	0.9478413550495429	0.9477349552182539
0.014999	0.002426	-0.012445	80.57664414800294	0.952592	0.952492	0.955216990934103	0.9551163131293651	0.947409705071669	0.9473103051499999
0.015000	0.002289	-0.012494	76.03374114800295	0.952160	0.952064	0.9547851659451659	0.9546884880952381	0.946977880082732	0.946882480115873
0.015001	0.002121	-0.012512	70.48130314800295	0.951726	0.951637	0.9543513409562289	0.954261663061111	0.9465440550937949	0.9464556550817459
0.015002	0.001953	-0.012585	64.92886614800295	0.951290	0.951208	0.953915515967292	0.9538328380269842	0.946108230104858	0.946026830047619
0.015004	0.001816	-0.012622	60.385962148002946	0.950852	0.950776	0.953477865989418	0.9534011879587301	0.945670580126984	0.9455951799793649
0.015005	0.001617	-0.012695	53.82399014800295	0.950412	0.950345	0.9530380410004811	0.9529703629246031	0.9452307551380471	0.945164354945238
0.015006	0.001480	-0.012714	49.281087148002946	0.949971	0.949910	0.952597216011544	0.9525355378904762	0.9447899301491101	0.944729529911111
0.015007	0.001358	-0.012799	45.242951148002945	0.949528	0.949471	0.952154391022607	0.9520967128563491	0.9443471051601731	0.944290704876984
0.015009	0.001221	-0.012848	40.700047148002945	0.949082	0.949032	0.951708741044733	0.9516580627880952	0.9439014551822991	0.94385205480873
0.015010	0.000992	-0.012891	33.128541148002945	0.948635	0.948594	0.951261916055796	0.9512202377539684	0.9434546301933621	0.9434142297746032
0.015011	0.000900	-0.012964	30.099939148002946	0.948186	0.948149	0.9508130910668591	0.9507754127198413	0.9430058052044251	0.9429694047404762
0.015012	0.000778	-0.013031	26.061803148002948	0.947735	0.947702	0.9503622660779221	0.9503285876857144	0.9425549802154881	0.9425225797063492
0.015014	0.000626	-0.013043	21.014132148002947	0.947282	0.947256	0.9499096161000481	0.9498829376174603	0.9421023302376141	0.9420769296380952
0.015015	0.000427	-0.013110	14.452160148002946	0.946828	0.946810	0.9494557911111111	0.9494371125833334	0.9416485052486772	0.9416311046039683
0.015016	0.000305	-0.013202	10.414024148002946	0.946371	0.946358	0.948998966122174	0.9489852875492064	0.9411916802597401	0.9411792795698413
0.015017	0.000214	-0.013220	7.385422148002947	0.945912	0.945904	0.9485401411332371	0.9485314625150794	0.9407328552708032	0.9407254545357142
0.015019	-3.051758E-5	-0.013251	-0.6908508519970531	0.945453	0.945454	0.9480814911553631	0.9480818124468254	0.9402742052929292	0.9402758044674603
0.015020	-0.000168	-0.013342	-5.233754851997054	0.944990	0.944997	0.9476186661664262	0.9476249874126984	0.9398113803039922	0.9398189794333333
0.015021	-0.000244	-0.013434	-7.757589851997054	0.944525	0.944535	0.9471538411774891	0.9471631623785715	0.9393465553150552	0.9393571543992063
0.015022	-0.000458	-0.013434	-14.824328851997054	0.944059	0.944078	0.9466880161885521	0.9467063373444444	0.9388807303261182	0.9389003293650793
0.015024	-0.000610	-0.013519	-19.871998851997052	0.943590	0.943616	0.9462193662106783	0.9462446872761905	0.9384120803482443	0.9384386792968253
0.015025	-0.000732	-0.013617	-23.910134851997054	0.943119	0.943149	0.9457485412217412	0.9457778622420635	0.9379412553593073	0.9379718542626984
0.015026	-0.000885	-0.013635	-28.957805851997055	0.942646	0.942683	0.9452757162328043	0.9453120372079366	0.9374684303703703	0.9375060292285714
0.015027	-0.001099	-0.013696	-36.02454485199706	0.942171	0.942217	0.9448008912438672	0.9448462121738095	0.9369936053814333	0.9370402041944443
0.015029	-0.001266	-0.013770	-41.576981851997054	0.941694	0.941747	0.9443242412659933	0.9443765621055555	0.9365169554035594	0.9365705541261904
0.015030	-0.001343	-0.013849	-44.10081785199705	0.941214	0.941270	0.9438444162770563	0.9438997370714286	0.9360371304146223	0.9360937290920635
0.015031	-0.001511	-0.013855	-49.653254851997055	0.940734	0.940796	0.9433645912881192	0.9434259120373015	0.9355573054256853	0.9356199040579364
0.015032	-0.001694	-0.013971	-55.71045985199705	0.940250	0.940320	0.9428807662991823	0.9429500870031746	0.9350734804367483	0.9351440790238095
0.015034	-0.001770	-0.014008	-58.234294851997056	0.939764	0.939838	0.9423951163213083	0.9424684369349206	0.9345878304588744	0.9346624289555554
0.015035	-0.001968	-0.014026	-64.79626685199705	0.939278	0.939360	0.9419092913323712	0.9419906119007936	0.9341020054699373	0.9341846039214284
0.015036	-0.002121	-0.014111	-69.84393685199706	0.938789	0.938877	0.9414204663434343	0.9415077868666666	0.9336131804810004	0.9337017788873014
0.015037	-0.002228	-0.014160	-73.37730685199705	0.938298	0.938391	0.9409296413544973	0.9410219618325396	0.9331223554920633	0.9332159538531745
0.015039	-0.002411	-0.014221	-79.43451085199705	0.937805	0.937905	0.9404369913766234	0.9405363117642858	0.9326297055141894	0.9327303037849206
0.015040	-0.002594	-0.014331	-85.49171585199706	0.937308	0.937416	0.9399401663876864	0.9400474867301588	0.9321328805252524	0.9322414787507937
0.015041	-0.002716	-0.014417	-89.52985185199705	0.936809	0.936922	0.9394413413987494	0.9395536616960318	0.9316340555363154	0.9317476537166667
0.015042	-0.002808	-0.014471	-92.55845385199706	0.936307	0.936424	0.9389395164098124	0.9390558366619048	0.9311322305473785	0.9312498286825397
0.015044	-0.003006	-0.014490	-99.12042585199706	0.935805	0.935930	0.9384378664319384	0.9385621865936509	0.9306305805695044	0.9307561786142857
0.015045	-0.003159	-0.014600	-104.16809685199705	0.935299	0.935430	0.9379320414430015	0.9380623615595238	0.9301247555805675	0.9302563535801587
0.015046	-0.003326	-0.014685	-109.72053385199705	0.934790	0.934928	0.9374232164540645	0.9375605365253968	0.9296159305916305	0.9297545285460317
0.015047	-0.003433	-0.014691	-113.25390385199705	0.934280	0.934423	0.9369133914651274	0.9370557114912699	0.9291061056026935	0.9292497035119047
0.015049	-0.003662	-0.014807	-120.82540885199705	0.933767	0.933920	0.9364007414872535	0.9365530614230159	0.9285934556248195	0.9287470534436507
0.015050	-0.003754	-0.014899	-123.85401185199706	0.933251	0.933407	0.9358849164983165	0.9360402363888889	0.9280776306358826	0.9282342284095237
0.015051	-0.003906	-0.014917	-128.90168185199704	0.932734	0.932896	0.9353680915093795	0.9355294113547619	0.9275608056469455	0.9277234033753967
0.015052	-0.004074	-0.015009	-134.45411985199706	0.932214	0.932383	0.9348482665204425	0.9350165863206349	0.9270409806580086	0.9272105783412697
0.015054	-0.004211	-0.015094	-138.99702285199706	0.931691	0.931866	0.9343256165425686	0.9344999362523809	0.9265183306801347	0.9266939282730158
0.015055	-0.004349	-0.015167	-143.53992685199705	0.931165	0.931346	0.9337997915536316	0.933980111218254	0.9259925056911976	0.9261741032388888
0.015056	-0.004517	-0.015204	-149.09236385199705	0.930638	0.930826	0.9332729665646945	0.933460286184127	0.9254656807022605	0.9256542782047619
0.015057	-0.004669	-0.015271	-154.14003485199706	0.930108	0.930302	0.9327431415757577	0.93293646115	0.9249358557133237	0.9251304531706348
0.015059	-0.004837	-0.015399	-159.69247185199706	0.929575	0.929776	0.9322104915978836	0.9324108110817461	0.9244032057354497	0.9246048031023809
0.015060	-0.004974	-0.015485	-164.23537585199705	0.929038	0.929245	0.9316736666089467	0.931879986047619	0.9238663807465127	0.9240739780682539
0.015061	-0.005203	-0.015540	-171.80688185199705	0.928500	0.928716	0.9311358416200096	0.931351161013492	0.9233285557575757	0.9235451530341269
0.015062	-0.005219	-0.015594	-172.31164885199706	0.927959	0.928176	0.9305950166310726	0.930811335979365	0.9227877307686386	0.9230053279999999
0.015064	-0.005463	-0.015698	-180.38792085199705	0.927415	0.927642	0.9300513666531987	0.930277685911111	0.9222440807907647	0.9224716779317459
0.015065	-0.005585	-0.015808	-184.42605785199706	0.926867	0.927099	0.9295035416642616	0.9297348608769841	0.9216962558018277	0.921928852897619
0.015066	-0.005737	-0.015894	-189.47372785199704	0.926316	0.926555	0.9289527166753248	0.9291910358428571	0.9211454308128908	0.921385027863492
0.015067	-0.005859	-0.015918	-193.51186485199705	0.925764	0.926008	0.9284008916863877	0.9286442108087302	0.9205936058239538	0.920838202829365
0.015069	-0.006027	-0.016022	-199.06430185199704	0.925209	0.925459	0.9278462417085137	0.9280955607404763	0.9200389558460798	0.9202895527611111
0.015070	-0.006195	-0.016119	-204.61673985199704	0.924650	0.924908	0.9272874167195767	0.9275447357063492	0.9194801308571428	0.9197387277269841
0.015071	-0.006317	-0.016211	-208.65487585199705	0.924089	0.924351	0.9267265917306398	0.9269879106722223	0.9189193058682058	0.9191819026928572
0.015072	-0.006485	-0.016223	-214.20731385199704	0.923526	0.923795	0.9261637667417026	0.9264320856380953	0.9183564808792687	0.9186260776587302
0.015074	-0.006699	-0.016364	-221.27405285199706	0.922959	0.923237	0.9255971167638287	0.9258744355698413	0.9177898309013948	0.9180684275904761
0.015075	-0.006805	-0.016467	-224.80742185199705	0.922388	0.922671	0.9250262917748917	0.9253086105357143	0.9172190059124578	0.9175026025563492
0.015076	-0.006927	-0.016510	-228.84555785199706	0.921816	0.922104	0.9244544667859548	0.9247417855015874	0.9166471809235208	0.9169357775222222
0.015077	-0.007156	-0.016608	-236.41706385199706	0.921240	0.921538	0.9238786417970177	0.9241759604674603	0.9160713559345838	0.9163699524880952
0.015079	-0.007263	-0.016711	-239.95043285199705	0.920661	0.920963	0.9232999918191438	0.9236013103992063	0.9154927059567098	0.9157953024198412
0.015080	-0.007385	-0.016772	-243.98856985199706	0.920080	0.920387	0.9227191668302068	0.9230254853650793	0.9149118809677729	0.9152194773857142
0.015081	-0.007568	-0.016888	-250.04577485199707	0.919494	0.919809	0.9221333418412698	0.9224476603309524	0.9143260559788359	0.9146416523515872
0.015082	-0.007721	-0.017004	-255.09344485199705	0.918905	0.919226	0.9215445168523329	0.9218648352968254	0.9137372309898989	0.9140588273174602
0.015084	-0.007843	-0.017090	-259.13158085199706	0.918313	0.918639	0.9209528668744589	0.9212781852285714	0.9131455810120249	0.9134721772492063
0.015085	-0.008011	-0.017194	-264.68401885199705	0.917717	0.918050	0.9203570418855219	0.9206893601944445	0.912549756023088	0.9128833522150793
0.015086	-0.008163	-0.017285	-269.73168985199703	0.917118	0.917457	0.9197582168965849	0.9200965351603174	0.9119509310341509	0.9122905271809523
0.015087	-0.008286	-0.017377	-273.76982585199704	0.916515	0.916860	0.9191553919076478	0.9194997101261905	0.9113481060452139	0.9116937021468253
0.015089	-0.008453	-0.017468	-279.32226285199704	0.915910	0.916261	0.9185507419297739	0.9189010600579365	0.91074345606734	0.9110950520785713
0.015090	-0.008636	-0.017572	-285.37946785199705	0.915301	0.915660	0.9179419169408369	0.9183002350238095	0.910134631078403	0.9104942270444444
0.015091	-0.008774	-0.017688	-289.92237185199707	0.914688	0.915053	0.9173290919518999	0.9176934099896825	0.909521806089466	0.9098874020103174
0.015092	-0.008911	-0.017749	-294.46527485199704	0.914072	0.914443	0.916713266962963	0.9170835849555555	0.908905981100529	0.9092775769761904
0.015094	-0.009079	-0.017883	-300.01771285199703	0.913452	0.913830	0.9160936169850891	0.9164709348873016	0.9082863311226551	0.9086649269079364
0.015095	-0.009186	-0.017999	-303.551081851997	0.912829	0.913211	0.915470791996152	0.9158521098531746	0.907663506133718	0.9080461018738094
0.015096	-0.009338	-0.018060	-308.59875185199706	0.912203	0.912591	0.914844967007215	0.9152322848190476	0.907037681144781	0.9074262768396825
0.015097	-0.009537	-0.018195	-315.16072385199703	0.911572	0.911968	0.9142141420182781	0.9146094597849206	0.9064068561558442	0.9068034518055554
0.015099	-0.009689	-0.018329	-320.20839485199707	0.910937	0.911340	0.913579492040404	0.9139818097166668	0.90577220617797	0.9061758017373016
0.015100	-0.009781	-0.018414	-323.23699685199705	0.910299	0.910705	0.9129416670514671	0.9133469846825397	0.9051343811890331	0.9055409767031746
0.015101	-0.009995	-0.018512	-330.30373585199703	0.909657	0.910072	0.9122998420625301	0.9127141596484127	0.9044925562000962	0.9049081516690476
0.015102	-0.010117	-0.018640	-334.34187185199704	0.909011	0.909431	0.9116540170735931	0.9120733346142857	0.9038467312111591	0.9042673266349206
0.015104	-0.010254	-0.018781	-338.88477585199706	0.908360	0.908786	0.911003367095719	0.9114286845460318	0.9031960812332851	0.9036226765666666
0.015105	-0.010422	-0.018872	-344.43721285199706	0.907706	0.908139	0.9103495421067821	0.9107818595119048	0.9025422562443481	0.9029758515325397
0.015106	-0.010574	-0.018958	-349.48488385199704	0.907048	0.907488	0.9096917171178451	0.9101310344777778	0.9018844312554112	0.9023250264984126
0.015107	-0.010773	-0.019104	-356.04685485199707	0.906386	0.906834	0.9090298921289082	0.9094772094436508	0.9012226062664742	0.9016712014642857
0.015109	-0.010941	-0.019220	-361.59929285199706	0.905720	0.906175	0.9083642421510341	0.9088185593753968	0.9005569562886001	0.9010125513960316
0.015110	-0.011017	-0.019312	-364.123127851997	0.905051	0.905509	0.9076954171620972	0.9081527343412699	0.8998881312996633	0.9003467263619047
0.015111	-0.011169	-0.019440	-369.17079885199706	0.904377	0.904841	0.9070215921731601	0.9074849093071429	0.8992143063107262	0.8996789013277777
0.015112	-0.011337	-0.019568	-374.72323585199706	0.903699	0.904170	0.9063437671842232	0.9068140842730159	0.8985364813217892	0.8990080762936508
0.015114	-0.011520	-0.019666	-380.78044085199707	0.903017	0.903496	0.9056621172063491	0.9061404342047619	0.8978548313439152	0.8983344262253967
0.015115	-0.011642	-0.019843	-384.8185768519971	0.902330	0.902814	0.9049752922174121	0.9054586091706349	0.8971680063549782	0.8976526011912698
0.015116	-0.011749	-0.019946	-388.35194685199707	0.901638	0.902127	0.9042834672284753	0.9047717841365079	0.8964761813660413	0.8969657761571428
0.015117	-0.011948	-0.020062	-394.91391785199704	0.900943	0.901439	0.9035886422395383	0.9040839591023809	0.8957813563771043	0.8962779511230158
0.015119	-0.012070	-0.020190	-398.95205485199705	0.900243	0.900744	0.9028889922616643	0.903389309034127	0.8950817063992303	0.8955833010547618
0.015120	-0.012268	-0.020367	-405.5140258519971	0.899537	0.900047	0.9021831672727273	0.902692484	0.8943758814102933	0.8948864760206349
0.015121	-0.012375	-0.020490	-409.04739585199707	0.898827	0.899341	0.9014733422837903	0.9019866589658729	0.8936660564213563	0.8941806509865078
0.015122	-0.012558	-0.020612	-415.1045998519971	0.898112	0.898634	0.9007585172948533	0.901279833931746	0.8929512314324194	0.8934738259523809
0.015124	-0.012711	-0.020752	-420.15227085199706	0.897393	0.897921	0.9000398673169793	0.900567183863492	0.8922325814545453	0.8927611758841268
0.015125	-0.012817	-0.020923	-423.68563985199705	0.896668	0.897201	0.8993150423280424	0.8998473588293651	0.8915077564656084	0.8920413508499999
0.015126	-0.013016	-0.021008	-430.2476118519971	0.895940	0.896481	0.8985872173391053	0.899127533795238	0.8907799314766713	0.8913215258158729
0.015127	-0.013168	-0.021179	-435.29528185199706	0.895206	0.895753	0.8978533923501683	0.8983997087611111	0.8900461064877343	0.8905937007817459
0.015129	-0.013336	-0.021289	-440.84771985199706	0.894468	0.895022	0.8971157423722944	0.8976690586928572	0.8893084565098605	0.889863050713492
0.015130	-0.013474	-0.021442	-445.3906228519971	0.893724	0.894285	0.8963719173833573	0.8969322336587302	0.8885646315209234	0.8891262256793651
0.015131	-0.013611	-0.021594	-449.93352685199704	0.892976	0.893542	0.8956240923944204	0.8961894086246032	0.8878168065319865	0.888383400645238
0.015132	-0.013824	-0.021729	-457.000265851997	0.892223	0.892798	0.8948712674054834	0.8954455835904762	0.8870639815430494	0.8876395756111111
0.015134	-0.013931	-0.021857	-460.5336348519971	0.891465	0.892044	0.8941136174276094	0.8946919335222222	0.8863063315651755	0.8868859255428571
0.015135	-0.014069	-0.022015	-465.07653785199705	0.890702	0.891287	0.8933507924386724	0.8939351084880953	0.8855435065762385	0.8861291005087302
0.015136	-0.014206	-0.022137	-469.61944185199707	0.889934	0.890525	0.8925829674497354	0.8931732834539683	0.8847756815873015	0.8853672754746031
