Repository: pietracorvo/HystAPI

# Example data

The example data in this folder is from measurements performed during my physics bachelor.

The material is **FeSi3** (iron with 3% silicon), aka 'electrical steel', the standard material for ring cores in trafos. 

Four of the five samples where treated with high pressure torison (HPT, 20 rotations at 20GPa), to achieve nanocristallisation of the grains, which has a huge impact on the magnetic properties of the material. The HPT deformation was done at 77K (under liquid nitrogen) and at 293K (at room temperature). Afterwards some samples were heat treated at a temperature of 493K (for two hours) to anneal defects from the deformation process.

The five samples are:

File: testData/FeSi3_LN/G4_748V_100Hz_800000Fs0.txt (part 44 of 57)
--------------------------
t	U1	U2	H	Braw	Jraw	B_drift	 J_drift	B_corr	J_corr
0.015137	-0.014389	-0.022369	-475.6766458519971	0.889160	0.889758	0.8918091424607985	0.8924064584198413	0.8840018565983645	0.8846004504404762
0.015139	-0.014557	-0.022473	-481.2290838519971	0.888381	0.888986	0.8910304924829244	0.8916348083515874	0.8832232066204905	0.8838288003722222
0.015140	-0.014725	-0.022644	-486.78152185199707	0.887596	0.888208	0.8902456674939876	0.8908569833174603	0.8824383816315536	0.8830509753380952
0.015141	-0.014832	-0.022754	-490.31489085199706	0.886807	0.887424	0.8894568425050505	0.8900731582833333	0.8816495566426166	0.8822671503039682
0.015142	-0.014954	-0.022906	-494.3530268519971	0.886013	0.886635	0.8886630175161135	0.8892843332492063	0.8808557316536796	0.8814783252698412
0.015144	-0.015137	-0.023096	-500.410231851997	0.885213	0.885842	0.8878633675382396	0.8884916831809524	0.8800560816758056	0.8806856752015872
0.015145	-0.015289	-0.023279	-505.45790285199706	0.884406	0.885042	0.8870565425493026	0.8876918581468254	0.8792492566868686	0.8798858501674602
0.015146	-0.015411	-0.023395	-509.49603885199707	0.883595	0.884235	0.8862457175603655	0.8868850331126984	0.8784384316979316	0.8790790251333332
0.015147	-0.015656	-0.023596	-517.572311851997	0.882777	0.883428	0.8854278925714286	0.8860782080785714	0.8776206067089947	0.8782722000992063
0.015149	-0.015732	-0.023730	-520.0961468519971	0.881954	0.882608	0.8846052425935546	0.8852585580103174	0.8767979567311206	0.8774525500309522
0.015150	-0.015915	-0.023901	-526.1533518519971	0.881126	0.881788	0.8837774176046176	0.8844387329761905	0.8759701317421836	0.8766327249968253
0.015151	-0.016037	-0.024072	-530.1914878519971	0.880292	0.880958	0.8829435926156806	0.8836089079420635	0.8751363067532466	0.8758028999626983
0.015152	-0.016205	-0.024219	-535.743925851997	0.879452	0.880126	0.8821037676267436	0.8827770829079364	0.8742964817643096	0.8749710749285713
0.015154	-0.016357	-0.024420	-540.791595851997	0.878606	0.879286	0.8812581176488696	0.8819374328396825	0.8734508317864357	0.8741314248603174
0.015155	-0.016510	-0.024542	-545.8392668519971	0.877755	0.878442	0.8804072926599326	0.8810936078055555	0.8726000067974986	0.8732875998261903
0.015156	-0.016602	-0.024701	-548.8678688519971	0.876899	0.877589	0.8795514676709957	0.8802407827714285	0.8717441818085617	0.8724347747920633
0.015157	-0.016815	-0.024939	-555.934607851997	0.876035	0.876734	0.8786876426820587	0.8793859577373015	0.8708803568196247	0.8715799497579364
0.015159	-0.016922	-0.025079	-559.467976851997	0.875165	0.875869	0.8778179927041847	0.8785213076690477	0.8700107068417507	0.8707152996896825
0.015160	-0.017105	-0.025275	-565.5251818519971	0.874290	0.875001	0.8769431677152477	0.8776534826349207	0.8691358818528138	0.8698474746555556
0.015161	-0.017273	-0.025409	-571.077618851997	0.873409	0.874127	0.8760623427263107	0.8767796576007937	0.8682550568638767	0.8689736496214285
0.015162	-0.017426	-0.025580	-576.1252898519971	0.872522	0.873246	0.8751755177373738	0.8758988325666667	0.8673682318749398	0.8680928245873015
0.015164	-0.017593	-0.025806	-581.677726851997	0.871628	0.872359	0.8742818677594997	0.8750121824984127	0.8664745818970657	0.8672061745190476
0.015165	-0.017685	-0.025940	-584.706329851997	0.870728	0.871464	0.8733820427705627	0.8741173574642858	0.8655747569081288	0.8663113494849206
0.015166	-0.017868	-0.026117	-590.7635338519971	0.869823	0.870566	0.8724772177816258	0.8732195324301587	0.8646699319191918	0.8654135244507936
0.015167	-0.018051	-0.026294	-596.820738851997	0.868912	0.869662	0.8715663927926888	0.8723157073960318	0.8637591069302548	0.8645096994166667
0.015169	-0.018188	-0.026508	-601.363641851997	0.867993	0.868749	0.8706477428148148	0.8714030573277778	0.8628404569523809	0.8635970493484126
0.015170	-0.018326	-0.026666	-605.9065458519971	0.867069	0.867831	0.8697239178258778	0.8704852322936508	0.8619166319634438	0.8626792243142857
0.015171	-0.018433	-0.026825	-609.4399148519971	0.866139	0.866905	0.8687940928369409	0.8695594072595239	0.8609868069745069	0.8617533992801587
0.015172	-0.018631	-0.026971	-616.001886851997	0.865204	0.865978	0.8678592678480038	0.8686325822253969	0.8600519819855699	0.8608265742460317
0.015174	-0.018753	-0.027240	-620.040022851997	0.864260	0.865040	0.8669156178701299	0.8676949321571429	0.859108332007696	0.8598889241777777
0.015175	-0.018875	-0.027386	-624.078159851997	0.863311	0.864095	0.8659667928811929	0.8667501071230158	0.858159507018759	0.8589440991436507
0.015176	-0.019119	-0.027570	-632.1544318519971	0.862355	0.863150	0.8650109678922558	0.8658052820888889	0.8572036820298219	0.8579992741095237
0.015177	-0.019211	-0.027795	-635.183034851997	0.861392	0.862191	0.864048142903319	0.8648464570547619	0.856240857040885	0.8570404490753968
0.015179	-0.019379	-0.027954	-640.7354718519971	0.860423	0.861228	0.863079492925445	0.8638838069865079	0.855272207063011	0.8560777990071428
0.015180	-0.019562	-0.028143	-646.792676851997	0.859447	0.860261	0.862103667936508	0.862916981952381	0.854296382074074	0.8551109739730158
0.015181	-0.019730	-0.028339	-652.3451138519971	0.858465	0.859285	0.861121842947571	0.8619411569182539	0.853314557085137	0.8541351489388888
0.015182	-0.019821	-0.028558	-655.3737168519971	0.857475	0.858299	0.8601320179586339	0.860955331884127	0.8523247320962	0.8531493239047618
0.015184	-0.020004	-0.028729	-661.430920851997	0.856480	0.857311	0.85913736798076	0.859967681815873	0.8513300821183261	0.8521616738365079
0.015185	-0.020126	-0.028870	-665.469057851997	0.855479	0.856315	0.858136542991823	0.858971856781746	0.850329257129389	0.8511658488023809
0.015186	-0.020279	-0.029114	-670.5167278519971	0.854470	0.855313	0.8571277180028859	0.857970031747619	0.8493204321404519	0.8501640237682538
0.015187	-0.020462	-0.029266	-676.573932851997	0.853455	0.854306	0.856112893013949	0.856963206713492	0.848305607151515	0.8491571987341269
0.015189	-0.020630	-0.029523	-682.1263708519971	0.852432	0.853290	0.855090243036075	0.8559475566452381	0.847282957173641	0.848141548665873
0.015190	-0.020706	-0.029669	-684.650205851997	0.851404	0.852264	0.8540624180471381	0.8549217316111112	0.8462551321847042	0.847115723631746
0.015191	-0.020889	-0.029889	-690.707409851997	0.850368	0.851236	0.853026593058201	0.8538939065769842	0.8452193071957671	0.846087898597619
0.015192	-0.021042	-0.030066	-695.755080851997	0.849326	0.850200	0.851984768069264	0.8528580815428571	0.8441774822068301	0.845052073563492
0.015194	-0.021194	-0.030273	-700.8027508519971	0.848276	0.849157	0.8509351180913901	0.8518154314746033	0.8431278322289562	0.8440094234952381
0.015195	-0.021301	-0.030463	-704.3361208519971	0.847221	0.848106	0.849880293102453	0.8507646064404762	0.8420730072400191	0.8429585984611111
0.015196	-0.021500	-0.030646	-710.898091851997	0.846158	0.847052	0.8488174681135161	0.8497107814063493	0.8410101822510822	0.8419047734269841
0.015197	-0.021683	-0.030835	-716.9552968519971	0.845089	0.845991	0.8477486431245791	0.8486499563722223	0.8399413572621451	0.8408439483928571
0.015199	-0.021820	-0.031085	-721.498200851997	0.844012	0.844919	0.8466719931467052	0.8475783063039682	0.8388647072842712	0.8397722983246031
0.015200	-0.021942	-0.031268	-725.536336851997	0.842928	0.843840	0.8455881681577682	0.8464994812698413	0.8377808822953342	0.8386934732904762
0.015201	-0.022141	-0.031476	-732.0983088519971	0.841837	0.842758	0.8444973431688311	0.8454176562357143	0.8366900573063971	0.8376116482563492
0.015202	-0.022263	-0.031702	-736.136444851997	0.840739	0.841664	0.8433995181798942	0.8443238312015873	0.8355922323174603	0.8365178232222221
0.015204	-0.022385	-0.031836	-740.174580851997	0.839635	0.840566	0.8422958682020202	0.8432261811333334	0.8344885823395862	0.8354201731539682
0.015205	-0.022568	-0.032037	-746.2317858519971	0.838524	0.839463	0.8411850432130833	0.8421233560992063	0.8333777573506493	0.8343173481198412
0.015206	-0.022720	-0.032275	-751.279456851997	0.837406	0.838351	0.8400672182241462	0.8410115310650793	0.8322599323617123	0.8332055230857142
0.015207	-0.022903	-0.032404	-757.3366608519971	0.836283	0.837235	0.8389443932352092	0.8398957060309523	0.8311371073727752	0.8320896980515872
0.015209	-0.023041	-0.032617	-761.8795648519971	0.835152	0.836110	0.8378137432573353	0.8387710559626984	0.8300064573949013	0.8309650479833333
0.015210	-0.023193	-0.032806	-766.927234851997	0.834015	0.834979	0.8366769182683982	0.8376402309285714	0.8288696324059642	0.8298342229492063
0.015211	-0.023346	-0.033014	-771.974905851997	0.832871	0.833842	0.8355330932794613	0.8365034058944444	0.8277258074170274	0.8286973979150792
0.015212	-0.023499	-0.033142	-777.0225758519971	0.831722	0.832699	0.8343842682905243	0.8353605808603174	0.8265769824280903	0.8275545728809522
0.015214	-0.023636	-0.033362	-781.565479851997	0.830566	0.831549	0.8332286183126504	0.8342109307920634	0.8254213324502164	0.8264049228126983
0.015215	-0.023743	-0.033551	-785.0988488519971	0.829403	0.830390	0.8320657933237133	0.8330521057579364	0.8242585074612794	0.8252460977785713
0.015216	-0.023926	-0.033722	-791.1560538519971	0.828234	0.829229	0.8308969683347763	0.8318912807238095	0.8230896824723424	0.8240852727444443
0.015217	-0.024078	-0.033948	-796.2037238519971	0.827058	0.828058	0.8297211433458394	0.8307204556896824	0.8219138574834054	0.8229144477103173
0.015219	-0.024246	-0.034143	-801.756161851997	0.825874	0.826882	0.8285374933679653	0.8295448056214286	0.8207302075055314	0.8217387976420635
0.015220	-0.024323	-0.034344	-804.279996851997	0.824684	0.825695	0.8273476683790284	0.8283579805873016	0.8195403825165944	0.8205519726079364
0.015221	-0.024521	-0.034534	-810.8419688519971	0.823487	0.824506	0.8261508433900914	0.8271691555531746	0.8183435575276574	0.8193631475738095
0.015222	-0.024750	-0.034717	-818.4134738519971	0.822284	0.823312	0.8249480184011544	0.8259753305190477	0.8171407325387204	0.8181693225396826
0.015224	-0.024841	-0.034900	-821.4420768519971	0.821074	0.822107	0.8237383684232804	0.8247706804507937	0.8159310825608465	0.8169646724714286
0.015225	-0.025009	-0.035046	-826.994513851997	0.819859	0.820899	0.8225235434343434	0.8235628554166667	0.8147162575719095	0.8157568474373016
0.015226	-0.025162	-0.035266	-832.042184851997	0.818637	0.819683	0.8213017184454063	0.8223470303825398	0.8134944325829724	0.8145410224031746
0.015227	-0.025253	-0.035461	-835.070786851997	0.817408	0.818458	0.8200728934564695	0.8211222053484127	0.8122656075940355	0.8133161973690476
0.015229	-0.025436	-0.035614	-841.1279918519971	0.816173	0.817231	0.8188382434785955	0.8198955552801588	0.8110309576161615	0.8120895473007936
0.015230	-0.025589	-0.035779	-846.175661851997	0.814933	0.815997	0.8175984184896585	0.8186617302460317	0.8097911326272246	0.8108557222666666
0.015231	-0.025742	-0.035999	-851.223332851997	0.813686	0.814756	0.8163515935007215	0.8174209052119048	0.8085443076382876	0.8096148972325397
0.015232	-0.025909	-0.036151	-856.7757698519971	0.812432	0.813509	0.8150977685117845	0.8161740801777778	0.8072904826493505	0.8083680721984127
0.015234	-0.026062	-0.036346	-861.823440851997	0.811173	0.812256	0.8138391185339106	0.8149214301095238	0.8060318326714766	0.8071154221301586
0.015235	-0.026215	-0.036542	-866.8711108519971	0.809906	0.810996	0.8125722935449735	0.8136616050753969	0.8047650076825396	0.8058555970960317
0.015236	-0.026321	-0.036713	-870.404480851997	0.808633	0.809727	0.8112994685560366	0.8123927800412698	0.8034921826936027	0.8045867720619047
0.015237	-0.026535	-0.036975	-877.471218851997	0.807352	0.808455	0.8100186435670995	0.8111209550071429	0.8022113577046656	0.8033149470277777
0.015239	-0.026703	-0.037177	-883.0236568519971	0.806063	0.807173	0.8087299935892256	0.8098393049388889	0.8009227077267916	0.8020332969595237
0.015240	-0.026794	-0.037366	-886.0522588519971	0.804768	0.805882	0.8074351686002886	0.8085484799047619	0.7996278827378547	0.8007424719253967
0.015241	-0.026962	-0.037524	-891.604696851997	0.803468	0.804589	0.8061353436113515	0.8072556548706349	0.7983280577489176	0.7994496468912697
0.015242	-0.027115	-0.037701	-896.652366851997	0.802161	0.803288	0.8048285186224147	0.8059548298365079	0.7970212327599807	0.7981488218571428
0.015244	-0.027237	-0.037933	-900.690503851997	0.800846	0.801978	0.8035138686445406	0.8046451797682539	0.7957065827821066	0.7968391717888887
0.015245	-0.027405	-0.038135	-906.2429408519971	0.799524	0.800664	0.8021920436556037	0.803331354734127	0.7943847577931697	0.7955253467547618
0.015246	-0.027573	-0.038306	-911.795378851997	0.798197	0.799343	0.8008652186666667	0.8020105297	0.7930579328042328	0.7942045217206348
0.015247	-0.027756	-0.038495	-917.852583851997	0.796862	0.798016	0.7995303936777296	0.800683704665873	0.7917231078152956	0.7928776966865079
0.015249	-0.027832	-0.038672	-920.3764188519971	0.795522	0.796679	0.7981907436998557	0.7993470545976191	0.7903834578374217	0.791541046618254
0.015250	-0.028046	-0.038898	-927.4431578519971	0.794174	0.795340	0.7968429187109187	0.7980082295634922	0.7890356328484848	0.790202221584127
0.015251	-0.028229	-0.039087	-933.500361851997	0.792819	0.793992	0.7954880937219818	0.7966604045293652	0.7876808078595479	0.78885439655
0.015252	-0.028381	-0.039301	-938.548032851997	0.791457	0.792637	0.7941262687330447	0.7953055794952382	0.7863189828706107	0.787499571515873
0.015254	-0.028473	-0.039435	-941.576634851997	0.790090	0.791273	0.7927596187551708	0.7939419294269842	0.7849523328927368	0.786135921447619
0.015255	-0.028671	-0.039673	-948.138606851997	0.788715	0.789907	0.7913847937662338	0.7925761043928572	0.7835775079037999	0.784770096413492
0.015256	-0.028778	-0.039893	-951.6719758519971	0.787332	0.788529	0.7900019687772968	0.7911982793587302	0.7821946829148628	0.7833922713793651
0.015257	-0.028900	-0.040051	-955.710111851997	0.785944	0.787146	0.7886141437883598	0.7898154543246032	0.7808068579259259	0.7820094463452381
0.015259	-0.029114	-0.040186	-962.7768508519971	0.784551	0.785761	0.7872214938104858	0.7884308042563493	0.7794142079480518	0.7806247962769841
0.015260	-0.029312	-0.040417	-969.3388228519971	0.783150	0.784369	0.7858206688215489	0.7870389792222222	0.7780133829591149	0.7792329712428571
0.015261	-0.029358	-0.040619	-970.853123851997	0.781743	0.782963	0.7844138438326118	0.7856331541880952	0.7766065579701779	0.7778271462087301
0.015262	-0.029572	-0.040765	-977.9198628519971	0.780329	0.781559	0.7830000188436749	0.7842293291539683	0.7751927329812409	0.7764233211746031
0.015264	-0.029694	-0.040973	-981.9579988519971	0.778909	0.780144	0.7815803688658008	0.7828146790857142	0.7737730830033669	0.7750086711063491
0.015265	-0.029861	-0.041162	-987.510436851997	0.777482	0.778724	0.7801535438768639	0.7813948540515873	0.7723462580144299	0.7735888460722221
0.015266	-0.029999	-0.041394	-992.0533398519971	0.776048	0.777295	0.7787197188879268	0.7799660290174603	0.7709124330254928	0.7721600210380951
0.015267	-0.030151	-0.041553	-997.1010108519971	0.774608	0.775861	0.7772798938989899	0.7785322039833333	0.7694726080365559	0.7707261960039682
0.015269	-0.030273	-0.041724	-1001.139146851997	0.773161	0.774420	0.7758332439211159	0.7770915539150793	0.7680259580586819	0.7692855459357142
0.015270	-0.030426	-0.041907	-1006.186817851997	0.771709	0.772974	0.7743814189321789	0.7756457288809524	0.766574133069745	0.7678397209015873
0.015271	-0.030609	-0.042133	-1012.2440218519971	0.770248	0.771521	0.772920593943242	0.7741929038468254	0.765113308080808	0.7663868958674602
0.015272	-0.030762	-0.042377	-1017.291692851997	0.768780	0.770059	0.7714527689543049	0.7727310788126984	0.763645483091871	0.7649250708333333
0.015274	-0.030884	-0.042523	-1021.329828851997	0.767306	0.768590	0.769979118976431	0.7712624287444444	0.762171833113997	0.7634564207650792
0.015275	-0.031067	-0.042712	-1027.387033851997	0.765825	0.767117	0.7684982939874939	0.7697896037103175	0.76069100812506	0.7619835957309523
0.015276	-0.031204	-0.042902	-1031.9299368519971	0.764338	0.765635	0.767011468998557	0.7683077786761904	0.759204183136123	0.7605017706968252
0.015277	-0.031357	-0.043121	-1036.9776078519972	0.762844	0.764147	0.76551764400962	0.7668199536420636	0.757710358147186	0.7590139456626984
0.015279	-0.031479	-0.043304	-1041.015743851997	0.761343	0.762651	0.764016994031746	0.7653243035738095	0.7562097081693121	0.7575182955944444
0.015280	-0.031723	-0.043512	-1049.092016851997	0.759835	0.761153	0.7625091690428091	0.7638264785396826	0.7547018831803751	0.7560204705603174
0.015281	-0.031860	-0.043744	-1053.634919851997	0.758319	0.759643	0.760993344053872	0.7623166535055556	0.753186058191438	0.7545106455261904
0.015282	-0.031952	-0.043921	-1056.663522851997	0.756796	0.758125	0.7594705190649351	0.7607988284714287	0.7516632332025012	0.7529928204920635
0.015284	-0.032135	-0.044067	-1062.7207268519971	0.755269	0.756604	0.757943869087061	0.7592781784031747	0.7501365832246271	0.7514721704238095
0.015285	-0.032272	-0.044299	-1067.263630851997	0.753733	0.755075	0.7564080440981241	0.7577493533690477	0.7486007582356902	0.7499433453896825
0.015286	-0.032410	-0.044513	-1071.806533851997	0.752191	0.753538	0.7548662191091872	0.7562125283349207	0.7470589332467532	0.7484065203555555
0.015287	-0.032578	-0.044666	-1077.358971851997	0.750642	0.751996	0.7533173941202501	0.7546707033007937	0.7455101082578162	0.7468646953214285
0.015289	-0.032730	-0.044916	-1082.4066418519972	0.749086	0.750446	0.7517617441423762	0.7531210532325396	0.7439544582799422	0.7453150452531745
0.015290	-0.032837	-0.045117	-1085.940011851997	0.747522	0.748887	0.7501979191534391	0.7515622281984127	0.7423906332910052	0.7437562202190475
0.015291	-0.033035	-0.045276	-1092.5019828519971	0.745953	0.747326	0.7486290941645022	0.7500014031642858	0.7408218083020682	0.7421953951849206
0.015292	-0.033264	-0.045465	-1100.0734888519971	0.744376	0.745759	0.7470522691755652	0.7484345781301587	0.7392449833131313	0.7406285701507935
0.015294	-0.033340	-0.045691	-1102.597323851997	0.742793	0.744179	0.7454696191976913	0.7468549280619048	0.7376623333352573	0.7390489200825396
0.015295	-0.033478	-0.045886	-1107.140227851997	0.741203	0.742594	0.7438797942087542	0.7452701030277777	0.7360725083463202	0.7374640950484126
0.015296	-0.033630	-0.046063	-1112.1878978519971	0.739606	0.741004	0.7422829692198172	0.7436802779936508	0.7344756833573832	0.7358742700142856
0.015297	-0.033813	-0.046259	-1118.245102851997	0.738003	0.739408	0.7406801442308802	0.7420844529595237	0.7328728583684463	0.7342784449801586
0.015299	-0.033920	-0.046429	-1121.778471851997	0.736393	0.737803	0.7390704942530062	0.7404798028912698	0.7312632083905722	0.7326737949119047
0.015300	-0.034103	-0.046643	-1127.835676851997	0.734776	0.736194	0.7374536692640692	0.7388709778571428	0.7296463834016352	0.7310649698777777
0.015301	-0.034317	-0.046875	-1134.9024158519971	0.733152	0.734579	0.7358298442751323	0.7372561528230158	0.7280225584126984	0.7294501448436507
0.015302	-0.034378	-0.047040	-1136.921483851997	0.731522	0.732951	0.7342000192861953	0.7356283277888889	0.7263927334237613	0.7278223198095237
0.015304	-0.034561	-0.047205	-1142.9786878519972	0.729885	0.731322	0.7325633693083213	0.7339996777206349	0.7247560834458874	0.7261936697412698
0.015305	-0.034714	-0.047455	-1148.026358851997	0.728240	0.729684	0.7309185443193843	0.7323618526865079	0.7231112584569503	0.7245558447071427
0.015306	-0.034912	-0.047668	-1154.588330851997	0.726588	0.728040	0.7292667193304473	0.7307180276523809	0.7214594334680133	0.7229120196730158
0.015307	-0.035004	-0.047864	-1157.616932851997	0.724929	0.726384	0.7276078943415104	0.729062202618254	0.7198006084790765	0.7212561946388889
0.015309	-0.035233	-0.048053	-1165.188438851997	0.723264	0.724728	0.7259432443636363	0.7274065525500001	0.7181359585012024	0.7196005445706349
0.015310	-0.035309	-0.048279	-1167.712273851997	0.721591	0.723058	0.7242704193746994	0.725736727515873	0.7164631335122654	0.7179307195365079
0.015311	-0.035446	-0.048444	-1172.255176851997	0.719911	0.721385	0.7225905943857623	0.7240639024817461	0.7147833085233284	0.716257894502381
0.015312	-0.035660	-0.048621	-1179.3219158519971	0.718226	0.719708	0.7209057693968254	0.7223870774476191	0.7130984835343914	0.714581069468254
0.015314	-0.035828	-0.048865	-1184.874353851997	0.716532	0.718022	0.7192121194189514	0.7207014273793652	0.7114048335565174	0.7128954194
0.015315	-0.035950	-0.049091	-1188.912489851997	0.714831	0.716326	0.7175112944300144	0.7190056023452381	0.7097040085675804	0.711199594365873
0.015316	-0.036057	-0.049213	-1192.445859851997	0.713125	0.714624	0.7158054694410775	0.7173037773111112	0.7079981835786435	0.709497769331746
0.015317	-0.036255	-0.049445	-1199.0078308519971	0.711411	0.712918	0.7140916444521405	0.7155979522769842	0.7062843585897065	0.707791944297619
0.015319	-0.036407	-0.049670	-1204.055501851997	0.709690	0.711203	0.7123709944742666	0.7138833022087302	0.7045637086118326	0.706077294229365
0.015320	-0.036499	-0.049866	-1207.084103851997	0.707961	0.709479	0.7106421694853294	0.7121594771746032	0.7028348836228955	0.704353469195238
0.015321	-0.036682	-0.050061	-1213.141308851997	0.706226	0.707751	0.7089073444963925	0.7104316521404762	0.7011000586339585	0.7026256441611111
0.015322	-0.036804	-0.050269	-1217.179444851997	0.704484	0.706014	0.7071655195074555	0.7086948271063492	0.6993582336450216	0.7008888191269841
0.015324	-0.036987	-0.050433	-1223.236649851997	0.702736	0.704274	0.7054178695295815	0.7069551770380952	0.6976105836671476	0.69914916905873
0.015325	-0.037170	-0.050623	-1229.293853851997	0.700981	0.702526	0.7036630445406445	0.7052073520039682	0.6958557586782106	0.6974013440246031
0.015326	-0.037369	-0.050879	-1235.855825851997	0.699218	0.700771	0.7019002195517076	0.7034525269698413	0.6940929336892736	0.6956465189904761
0.015327	-0.037430	-0.051044	-1237.874893851997	0.697449	0.699005	0.7001313945627705	0.7016867019357143	0.6923241087003366	0.6938806939563491
0.015329	-0.037643	-0.051184	-1244.9416328519972	0.695674	0.697239	0.6983567445848966	0.6999210518674603	0.6905494587224627	0.6921150438880952
0.015330	-0.037781	-0.051428	-1249.484535851997	0.693892	0.695462	0.6965749195959595	0.6981442268333333	0.6887676337335256	0.6903382188539682
0.015331	-0.037872	-0.051636	-1252.5131388519972	0.692102	0.693677	0.6947850946070226	0.6963594017992063	0.6869778087445887	0.6885533938198412
0.015332	-0.038086	-0.051801	-1259.5798768519971	0.690307	0.691890	0.6929902696180856	0.6945725767650793	0.6851829837556517	0.6867665687857142
0.015334	-0.038284	-0.052014	-1266.141848851997	0.688504	0.690095	0.6911876196402117	0.6927779266968254	0.6833803337777777	0.6849719187174602
0.015335	-0.038315	-0.052234	-1267.1513828519971	0.686694	0.688287	0.6893777946512747	0.6909701016626983	0.6815705087888407	0.6831640936833332
0.015336	-0.038483	-0.052380	-1272.703820851997	0.684878	0.686478	0.6875619696623376	0.6891612766285715	0.6797546837999037	0.6813552686492064
0.015337	-0.038651	-0.052557	-1278.2562578519971	0.683056	0.684663	0.6857401446734007	0.6873464515944445	0.6779328588109668	0.6795404436150794
0.015339	-0.038879	-0.052795	-1285.8277638519971	0.681226	0.682843	0.6839104946955267	0.6855268015261905	0.6761032088330927	0.6777207935468254
0.015340	-0.039032	-0.053009	-1290.875434851997	0.679389	0.681012	0.6820736697065897	0.6836959764920635	0.6742663838441557	0.6758899685126983
0.015341	-0.039078	-0.053174	-1292.389735851997	0.677546	0.679170	0.6802308447176527	0.6818541514579366	0.6724235588552188	0.6740481434785714
0.015342	-0.039352	-0.053387	-1301.475542851997	0.675696	0.677331	0.6783810197287157	0.6800153264238096	0.6705737338662817	0.6722093184444444
0.015344	-0.039459	-0.053595	-1305.008911851997	0.673838	0.675479	0.6765233697508418	0.6781636763555556	0.6687160838884079	0.6703576683761905
0.015345	-0.039551	-0.053754	-1308.0375138519971	0.671975	0.673619	0.6746605447619047	0.6763038513214286	0.6668532588994708	0.6684978433420634
0.015346	-0.039795	-0.053949	-1316.113786851997	0.670104	0.671759	0.6727897197729678	0.6744440262873016	0.6649824339105338	0.6666380183079365
0.015347	-0.039871	-0.054224	-1318.637621851997	0.668226	0.669883	0.6709118947840308	0.6725682012531746	0.6631046089215968	0.6647621932738095
0.015349	-0.040039	-0.054364	-1324.1900598519971	0.666341	0.668006	0.6690272448061567	0.6706915511849206	0.6612199589437228	0.6628855432055555
0.015350	-0.040161	-0.054565	-1328.228195851997	0.664450	0.666119	0.6671364198172198	0.6688047261507937	0.6593291339547859	0.6609987181714285
0.015351	-0.040298	-0.054779	-1332.771099851997	0.662551	0.664227	0.6652375948282828	0.6669129011166667	0.6574303089658489	0.6591068931373015
0.015352	-0.040482	-0.054968	-1338.8283038519971	0.660646	0.662329	0.6633327698393457	0.6650150760825396	0.6555254839769118	0.6572090681031745
0.015354	-0.040634	-0.055145	-1343.875974851997	0.658735	0.660424	0.6614221198614718	0.6631104260142857	0.6536148339990379	0.6553044180349206
0.015355	-0.040802	-0.055347	-1349.428412851997	0.656816	0.658512	0.6595032948725348	0.6611986009801587	0.6516960090101008	0.6533925930007936
0.015356	-0.040955	-0.055566	-1354.476082851997	0.654891	0.656593	0.6575784698835979	0.6592797759460317	0.649771184021164	0.6514737679666666
0.015357	-0.041061	-0.055719	-1358.009451851997	0.652959	0.654666	0.6556466448946608	0.6573529509119047	0.6478393590322269	0.6495469429325396
0.015359	-0.041260	-0.055927	-1364.571423851997	0.651020	0.652736	0.653707994916787	0.6554233008436507	0.645900709054353	0.6476172928642856
0.015360	-0.041428	-0.056177	-1370.1238618519972	0.649074	0.650796	0.65176216992785	0.6534834758095238	0.643954884065416	0.6456774678301587
0.015361	-0.041504	-0.056372	-1372.6476968519971	0.647120	0.648845	0.6498083449389129	0.6515326507753968	0.642001059076479	0.6437266427960316
0.015362	-0.041718	-0.056549	-1379.714435851997	0.645159	0.646894	0.647847519949976	0.6495818257412698	0.6400402340875421	0.6417758177619046
0.015364	-0.041916	-0.056787	-1386.276406851997	0.643192	0.644934	0.6458808699721019	0.6476221756730158	0.638073584109668	0.6398161676936507
0.015365	-0.041977	-0.056940	-1388.2954748519971	0.641218	0.642963	0.643907044983165	0.6456513506388888	0.636099759120731	0.6378453426595236
0.015366	-0.042130	-0.057104	-1393.343145851997	0.639238	0.640990	0.641927219994228	0.6436785256047619	0.634119934131794	0.6358725176253968
0.015367	-0.042374	-0.057349	-1401.419418851997	0.637251	0.639012	0.639940395005291	0.641700700570635	0.632133109142857	0.6338946925912698
0.015369	-0.042419	-0.057568	-1402.933719851997	0.635255	0.637019	0.637944745027417	0.639708050502381	0.6301374591649831	0.6319020425230158
0.015370	-0.042587	-0.057751	-1408.486157851997	0.633254	0.635024	0.63594392003848	0.637713225468254	0.628136634176046	0.6299072174888889
0.015371	-0.042725	-0.057935	-1413.029060851997	0.631246	0.633022	0.6339360950495431	0.635711400434127	0.6261288091871091	0.6279053924547618
0.015372	-0.042892	-0.058148	-1418.5814988519971	0.629230	0.631013	0.631920270060606	0.6337025754000001	0.6241129841981721	0.6258965674206349
0.015374	-0.043076	-0.058325	-1424.638702851997	0.627209	0.628999	0.6298996200827321	0.631688925331746	0.6220923342202982	0.6238829173523809
0.015375	-0.043243	-0.058514	-1430.191140851997	0.625180	0.626978	0.6278707950937951	0.6296681002976191	0.6200635092313611	0.621862092318254
0.015376	-0.043381	-0.058752	-1434.734043851997	0.623144	0.624947	0.6258349701048581	0.6276372752634921	0.6180276842424242	0.619831267284127
0.015377	-0.043549	-0.058948	-1440.286481851997	0.621101	0.622911	0.6237921451159212	0.6256014502293651	0.6159848592534872	0.6177954422499999
0.015379	-0.043671	-0.059113	-1444.3246178519971	0.619052	0.620868	0.6217434951380472	0.6235588001611111	0.6139362092756132	0.615752792181746
0.015380	-0.043839	-0.059296	-1449.877055851997	0.616997	0.618819	0.6196886701491101	0.6215099751269841	0.6118813842866762	0.613703967147619
0.015381	-0.044022	-0.059534	-1455.934259851997	0.614934	0.616764	0.6176258451601732	0.6194551500928571	0.6098185592977392	0.611649142113492
0.015382	-0.044113	-0.059674	-1458.962862851997	0.612865	0.614699	0.6155570201712361	0.6173903250587301	0.6077497343088022	0.609584317079365
0.015384	-0.044312	-0.059888	-1465.524833851997	0.610789	0.612631	0.6134813701933622	0.6153226749904762	0.6056740843309283	0.6075166670111111
0.015385	-0.044449	-0.060126	-1470.067737851997	0.608706	0.610553	0.6113985452044252	0.6132448499563492	0.6035912593419912	0.605438841976984
0.015386	-0.044540	-0.060248	-1473.096339851997	0.606617	0.608468	0.6093097202154881	0.6111600249222222	0.6015024343530542	0.6033540169428571
0.015387	-0.044724	-0.060510	-1479.1535448519971	0.604520	0.606379	0.6072128952265512	0.6090711998880952	0.5994056093641172	0.6012651919087301
0.015389	-0.044891	-0.060718	-1484.705981851997	0.602415	0.604282	0.6051082452486772	0.6069745498198412	0.5973009593862433	0.5991685418404761
0.015390	-0.044983	-0.060876	-1487.734584851997	0.600306	0.602175	0.6029994202597403	0.6048677247857143	0.5951921343973063	0.5970617168063491
0.015391	-0.045166	-0.061017	-1493.7917888519971	0.598190	0.600068	0.6008835952708033	0.6027608997515873	0.5930763094083693	0.5949548917722222
0.015392	-0.045380	-0.061273	-1500.858527851997	0.596067	0.597953	0.5987607702818663	0.6006460747174602	0.5909534844194323	0.5928400667380951
0.015394	-0.045471	-0.061450	-1503.887129851997	0.593937	0.595827	0.5966311203039923	0.5985204246492063	0.5888238344415584	0.5907144166698411
0.015395	-0.045639	-0.061591	-1509.439567851997	0.591802	0.593699	0.5944962953150553	0.5963925996150793	0.5866890094526214	0.5885865916357141
0.015396	-0.045853	-0.061823	-1516.5063068519971	0.589659	0.591565	0.5923534703261184	0.5942587745809524	0.5845461844636844	0.5864527666015873
0.015397	-0.045990	-0.062048	-1521.0492098519971	0.587508	0.589420	0.5902026453371814	0.5921139495468255	0.5823953594747474	0.5843079415674604
0.015399	-0.046051	-0.062250	-1523.068277851997	0.585351	0.587265	0.5880459953593073	0.5899592994785715	0.5802387094968734	0.5821532914992064
0.015400	-0.046265	-0.062439	-1530.135016851997	0.583186	0.585110	0.5858811703703704	0.5878044744444445	0.5780738845079364	0.5799984664650794
0.015401	-0.046417	-0.062665	-1535.182686851997	0.581015	0.582944	0.5837103453814333	0.5856386494103175	0.5759030595189993	0.5778326414309524
0.015402	-0.046631	-0.062842	-1542.249425851997	0.578837	0.580775	0.5815325203924965	0.5834698243761905	0.5737252345300625	0.5756638163968254
0.015404	-0.046707	-0.063025	-1544.773260851997	0.576652	0.578594	0.5793478704146224	0.5812891743079366	0.5715405845521885	0.5734831663285714
0.015405	-0.046890	-0.063245	-1550.8304658519971	0.574460	0.576409	0.5771560454256854	0.5791043492738095	0.5693487595632515	0.5712983412944443
0.015406	-0.046982	-0.063403	-1553.859067851997	0.572262	0.574215	0.5749582204367485	0.5769105242396826	0.5671509345743145	0.5691045162603174
0.015407	-0.047180	-0.063623	-1560.421039851997	0.570057	0.572018	0.5727533954478115	0.5747136992055556	0.5649461095853775	0.5669076912261904
0.015409	-0.047379	-0.063831	-1566.9830118519972	0.567845	0.569814	0.5705417454699375	0.5725100491373016	0.5627344596075036	0.5647040411579365
0.015410	-0.047455	-0.064008	-1569.5068468519971	0.565626	0.567599	0.5683229204810004	0.5702952241031746	0.5605156346185665	0.5624892161238094
0.015411	-0.047607	-0.064203	-1574.554516851997	0.563401	0.565380	0.5660980954920636	0.5680763990690476	0.5582908096296296	0.5602703910896825
0.015412	-0.047821	-0.064349	-1581.6212558519971	0.561170	0.563158	0.5638672705031265	0.5658545740349207	0.5560599846406925	0.5580485660555555
0.015414	-0.047913	-0.064606	-1584.649857851997	0.558931	0.560923	0.5616286205252525	0.5636199239666666	0.5538213346628186	0.5558139159873015
0.015415	-0.048035	-0.064758	-1588.687994851997	0.556687	0.558684	0.5593847955363156	0.5613810989325396	0.5515775096738816	0.5535750909531745
0.015416	-0.048248	-0.064941	-1595.7547338519971	0.554436	0.556441	0.5571339705473786	0.5591382738984126	0.5493266846849446	0.5513322659190475
0.015417	-0.048401	-0.065161	-1600.802403851997	0.552177	0.554189	0.5548751455584415	0.5568864488642857	0.5470678596960076	0.5490804408849206
0.015419	-0.048553	-0.065375	-1605.850074851997	0.549911	0.551930	0.5526094955805676	0.5546277987960317	0.5448022097181336	0.5468217908166666
0.015420	-0.048630	-0.065540	-1608.373909851997	0.547640	0.549661	0.5503386705916306	0.5523589737619047	0.5425313847291966	0.5445529657825395
0.015421	-0.048828	-0.065729	-1614.935881851997	0.545361	0.547391	0.5480598456026936	0.5500891487277777	0.5402525597402597	0.5422831407484126
0.015422	-0.048950	-0.065918	-1618.9740178519971	0.543076	0.545111	0.5457750206137566	0.5478093236936508	0.5379677347513226	0.5400033157142856
0.015424	-0.049133	-0.066162	-1625.031222851997	0.540784	0.542826	0.5434833706358827	0.5455246736253968	0.5356760847734487	0.5377186656460317
0.015425	-0.049271	-0.066302	-1629.574125851997	0.538485	0.540533	0.5411845456469456	0.5432318485912698	0.5333772597845117	0.5354258406119047
0.015426	-0.049454	-0.066534	-1635.631330851997	0.536179	0.538235	0.5388787206580086	0.5409340235571429	0.5310714347955746	0.5331280155777778
0.015427	-0.049545	-0.066693	-1638.6599328519972	0.533868	0.535927	0.5365678956690717	0.538626198523016	0.5287606098066377	0.5308201905436508
0.015429	-0.049713	-0.066913	-1644.212370851997	0.531548	0.533615	0.5342482456911977	0.5363145484547619	0.5264409598287637	0.5285085404753967
0.015430	-0.049927	-0.067120	-1651.279108851997	0.529222	0.531298	0.5319224207022607	0.533997723420635	0.5241151348398267	0.5261917154412699
0.015431	-0.050034	-0.067303	-1654.812478851997	0.526890	0.528969	0.5295905957133237	0.531668898386508	0.5217833098508897	0.5238628904071428
0.015432	-0.050232	-0.067432	-1661.374449851997	0.524552	0.526640	0.5272527707243867	0.529340073352381	0.5194454848619527	0.5215340653730158
0.015434	-0.050339	-0.067657	-1664.9078198519971	0.522207	0.524300	0.5249081207465127	0.527000423284127	0.5171008348840788	0.5191944153047618
0.015435	-0.050476	-0.067804	-1669.450722851997	0.519857	0.521955	0.5225582957575757	0.52465559825	0.5147510098951418	0.5168495902706348
0.015436	-0.050613	-0.068030	-1673.993626851997	0.517499	0.519603	0.5202004707686388	0.5223037732158731	0.5123931849062049	0.5144977652365079
0.015437	-0.050827	-0.068243	-1681.060364851997	0.515133	0.517246	0.5178346457797017	0.519946948181746	0.5100273599172678	0.5121409402023809
0.015439	-0.050995	-0.068463	-1686.612802851997	0.512761	0.514880	0.5154629958018279	0.5175812981134921	0.5076557099393939	0.5097752901341269
0.015440	-0.051041	-0.068658	-1688.1271038519972	0.510381	0.512503	0.5130831708128908	0.5152044730793651	0.5052758849504568	0.5073984651
0.015441	-0.051270	-0.068787	-1695.6986098519972	0.507996	0.510128	0.5106983458239538	0.5128296480452381	0.5028910599615198	0.505023640065873
0.015442	-0.051422	-0.069012	-1700.746279851997	0.505604	0.507742	0.5083065208350169	0.5104438230111111	0.500499234972583	0.502637815031746
0.015444	-0.051559	-0.069232	-1705.289183851997	0.503205	0.505349	0.5059078708571428	0.5080511729428572	0.4981005849947089	0.500245164963492
0.015445	-0.051682	-0.069342	-1709.3273198519971	0.500801	0.502950	0.503504045868206	0.5056523479087301	0.495696760005772	0.497846339929365
0.015446	-0.051926	-0.069580	-1717.403592851997	0.498390	0.500548	0.5010932208792689	0.5032505228746031	0.49328593501683493	0.495444514895238
0.015447	-0.052032	-0.069788	-1720.936961851997	0.495971	0.498134	0.49867439589033186	0.5008366978404762	0.4908671100278979	0.4930306898611111
0.015449	-0.052139	-0.069952	-1724.4703318519971	0.493547	0.495714	0.49625074591245794	0.49841704777222223	0.488443460050024	0.4906110397928571
0.015450	-0.052277	-0.070105	-1729.0132348519971	0.491116	0.493289	0.4938199209235209	0.49599222273809523	0.48601263506108694	0.4881862147587301
0.015451	-0.052490	-0.070355	-1736.079973851997	0.488678	0.490860	0.49138209593458393	0.4935633977039683	0.48357481007215	0.48575738972460314
0.015452	-0.052597	-0.070544	-1739.613342851997	0.486233	0.488419	0.488937270945647	0.4911225726698413	0.48112998508321303	0.4833165646904761
0.015454	-0.052750	-0.070703	-1744.661013851997	0.483782	0.485975	0.48648662096777295	0.4886789226015873	0.478679335105339	0.48087291462222215
0.015455	-0.052887	-0.070917	-1749.203916851997	0.481324	0.483523	0.48402879597883597	0.4862270975674603	0.476221510116402	0.47842108958809515
0.015456	-0.053070	-0.071088	-1755.2611218519971	0.478860	0.481066	0.481564970989899	0.4837702725333333	0.473757685127465	0.4759642645539682
0.015457	-0.053207	-0.071295	-1759.8040248519972	0.476389	0.478601	0.479094146000962	0.48130544749920634	0.47128686013852805	0.4734994395198412
0.015459	-0.053391	-0.071484	-1765.861229851997	0.473911	0.476131	0.47661649602308803	0.4788357974309524	0.4688092101606541	0.47102978945158724
0.015460	-0.053528	-0.071704	-1770.404132851997	0.471426	0.473651	0.47413167103415105	0.47635597239682537	0.4663243851717171	0.4685499644174602
0.015461	-0.053711	-0.071893	-1776.461337851997	0.468934	0.471167	0.4716398460452141	0.4738721473626984	0.46383256018278013	0.46606613938333324
0.015462	-0.053833	-0.072070	-1780.499473851997	0.466436	0.468674	0.46914202105627706	0.4713793223285714	0.4613347351938431	0.46357331434920623
0.015464	-0.054016	-0.072266	-1786.556678851997	0.463931	0.466177	0.46663737107840303	0.4688826722603175	0.4588300852159691	0.46107666428095234
0.015465	-0.054108	-0.072455	-1789.5852808519971	0.461420	0.463670	0.4641265460894661	0.4663758472261905	0.4563192602270321	0.4585698392468254
0.015466	-0.054291	-0.072595	-1795.642485851997	0.458904	0.461160	0.4616107211005291	0.4638660221920635	0.45380343523809513	0.4560600142126984
0.015467	-0.054474	-0.072864	-1801.699690851997	0.456378	0.458643	0.4590848961115921	0.46134919715793654	0.45127761024915813	0.4535431891785714
0.015469	-0.054611	-0.073059	-1806.242593851997	0.453846	0.456116	0.45655324613371817	0.45882254708968256	0.4487459602712842	0.4510165391103174
0.015470	-0.054733	-0.073236	-1810.280729851997	0.451308	0.453583	0.4540154211447811	0.45628972205555557	0.44620813528234715	0.4484837140761904
0.015471	-0.054932	-0.073407	-1816.8427018519972	0.448764	0.451047	0.45147159615584415	0.45375389702142854	0.4436643102934102	0.4459478890420634
0.015472	-0.055038	-0.073584	-1820.3760708519972	0.446213	0.448501	0.4489207711669072	0.45120807198730156	0.44111348530447325	0.4434020640079364
0.015474	-0.055237	-0.073761	-1826.9380428519971	0.443656	0.445952	0.4463641211890332	0.4486594219190476	0.4385568353265992	0.44085341393968247
0.015475	-0.055359	-0.073969	-1830.9761798519971	0.441093	0.443394	0.44380129620009623	0.4461015968849206	0.4359940103376623	0.4382955889055555
0.015476	-0.055511	-0.074121	-1836.023849851997	0.438523	0.440831	0.4412314712111592	0.4435387718507936	0.43342418534872523	0.43573276387142845
0.015477	-0.055618	-0.074377	-1839.557218851997	0.435946	0.438258	0.4386546462222222	0.4409659468166667	0.43084736035978827	0.43315993883730153
0.015479	-0.055801	-0.074530	-1845.6144238519971	0.433363	0.435682	0.4360719962443482	0.43839029674841273	0.42826471038191427	0.4305842887690476
0.015480	-0.055969	-0.074677	-1851.166861851997	0.430774	0.433100	0.43348317125541125	0.4358084717142857	0.4256758853929773	0.42800246373492057
0.015481	-0.056091	-0.074890	-1855.204997851997	0.428178	0.430510	0.4308873462664743	0.43321864668015875	0.42308006040404034	0.4254126387007936
0.015482	-0.056244	-0.075067	-1860.252668851997	0.425576	0.427914	0.4282855212775373	0.4306228216460318	0.4204782354151033	0.4228168136666666
0.015484	-0.056412	-0.075293	-1865.805105851997	0.422967	0.425312	0.42567687129966325	0.4280211715777778	0.4178695854372293	0.42021516359841266
0.015485	-0.056595	-0.075403	-1871.862310851997	0.420353	0.422705	0.4230630463107263	0.4254143465436508	0.4152557604482923	0.41760833856428564
0.015486	-0.056732	-0.075647	-1876.4052138519971	0.417731	0.420089	0.42044122132178935	0.4227985215095238	0.4126339354593554	0.41499251353015865
0.015487	-0.056900	-0.075867	-1881.957651851997	0.415102	0.417467	0.41781239633285233	0.4201766964753968	0.4100051104704184	0.41237068849603165
0.015489	-0.057022	-0.076062	-1885.995787851997	0.412466	0.414836	0.41517674635497837	0.4175460464071428	0.4073694604925444	0.4097400384277777
