Repository: pietracorvo/HystAPI

# Example data

The example data in this folder is from measurements performed during my physics bachelor.

The material is **FeSi3** (iron with 3% silicon), aka 'electrical steel', the standard material for ring cores in trafos. 

Four of the five samples where treated with high pressure torison (HPT, 20 rotations at 20GPa), to achieve nanocristallisation of the grains, which has a huge impact on the magnetic properties of the material. The HPT deformation was done at 77K (under liquid nitrogen) and at 293K (at room temperature). Afterwards some samples were heat treated at a temperature of 493K (for two hours) to anneal defects from the deformation process.

The five samples are:

File: testData/FeSi3_LN/G4_748V_100Hz_800000Fs0.txt (part 45 of 57)
--------------------------
t	U1	U2	H	Braw	Jraw	B_drift	 J_drift	B_corr	J_corr
0.015490	-0.057175	-0.076202	-1891.043458851997	0.409824	0.412201	0.41253492136604136	0.41491122137301584	0.4047276355036074	0.4071052133936507
0.015491	-0.057343	-0.076367	-1896.595895851997	0.407177	0.409561	0.4098880963771044	0.4122713963388889	0.40208081051467043	0.4044653883595237
0.015492	-0.057480	-0.076605	-1901.138799851997	0.404522	0.406912	0.4072332713881674	0.40962257130476193	0.39942598552573344	0.4018165633253968
0.015494	-0.057602	-0.076764	-1905.176935851997	0.401861	0.404256	0.40457262141029343	0.40696692123650796	0.3967653355478595	0.3991609132571428
0.015495	-0.057755	-0.076959	-1910.2246068519971	0.399194	0.401595	0.40190579642135643	0.40430609620238095	0.3940985105589225	0.3965000882230158
0.015496	-0.057907	-0.077167	-1915.272276851997	0.396519	0.398926	0.3992309714324194	0.401637271168254	0.39142368556998547	0.39383126318888884
0.015497	-0.058075	-0.077368	-1920.824714851997	0.393838	0.396252	0.39655014644348247	0.398963446134127	0.3887428605810485	0.39115743815476184
0.015499	-0.058212	-0.077509	-1925.367617851997	0.391151	0.393571	0.3938634964656085	0.396282796065873	0.3860562106031745	0.3884767880865079
0.015500	-0.058441	-0.077747	-1932.939123851997	0.388456	0.390886	0.3911686714766715	0.39359797103174604	0.38336138561423755	0.3857919630523809
0.015501	-0.058548	-0.077936	-1936.472492851997	0.385755	0.388189	0.3884678464877345	0.39090114599761905	0.38066056062530057	0.3830951380182539
0.015502	-0.058685	-0.078143	-1941.0153968519971	0.383047	0.385486	0.3857600214987975	0.38819832096349205	0.37795273563636356	0.3803923129841269
0.015504	-0.058853	-0.078302	-1946.567833851997	0.380332	0.382779	0.3830453715209235	0.38549167089523806	0.37523808565848954	0.3776856629158729
0.015505	-0.058990	-0.078528	-1951.110737851997	0.377611	0.380063	0.3803245465319865	0.3827758458611111	0.37251726066955254	0.3749698378817459
0.015506	-0.059143	-0.078668	-1956.158407851997	0.374884	0.377343	0.37759772154304955	0.3800560208269841	0.3697904356806156	0.37225001284761894
0.015507	-0.059311	-0.078845	-1961.710845851997	0.372151	0.374617	0.37486489655411254	0.37733019579285715	0.3670576106916786	0.369524187813492
0.015509	-0.059448	-0.079041	-1966.253748851997	0.369411	0.371883	0.3721252465762386	0.3745965457246032	0.3643179607138046	0.36679053774523807
0.015510	-0.059601	-0.079254	-1971.301419851997	0.366665	0.369142	0.3693794215873016	0.37185572069047623	0.3615721357248676	0.3640497127111111
0.015511	-0.059753	-0.079443	-1976.349089851997	0.363911	0.366395	0.3666255965983646	0.36910889565634925	0.3588183107359306	0.3613028876769841
0.015512	-0.059952	-0.079626	-1982.9110618519971	0.361151	0.363643	0.3638657716094276	0.3663570706222222	0.35605848574699367	0.3585510626428571
0.015514	-0.060028	-0.079816	-1985.434896851997	0.358385	0.360880	0.36110012163155364	0.36359442055396823	0.3532928357691197	0.3557884125746031
0.015515	-0.060181	-0.080011	-1990.4825678519971	0.355612	0.358113	0.35832729664261664	0.3608275955198413	0.3505200107801827	0.35302158754047613
0.015516	-0.060349	-0.080182	-1996.035004851997	0.352832	0.355341	0.3555474716536796	0.3580557704857143	0.34774018579124566	0.35024976250634915
0.015517	-0.060547	-0.080389	-2002.596976851997	0.350046	0.352563	0.3527616466647427	0.3552779454515873	0.34495436080230873	0.34747193747222216
0.015519	-0.060654	-0.080530	-2006.1303458519972	0.347254	0.349776	0.3499699966868687	0.3524912953833333	0.3421627108244347	0.34468528740396814
0.015520	-0.060837	-0.080762	-2012.187550851997	0.344456	0.346985	0.3471721716979317	0.3497004703492063	0.33936488583549773	0.34189446236984117
0.015521	-0.060944	-0.080902	-2015.720919851997	0.341651	0.344185	0.3443673467089947	0.34690064531507936	0.33656006084656076	0.3390946373357142
0.015522	-0.061172	-0.081116	-2023.292425851997	0.338840	0.341383	0.3415565217200577	0.3440988202809524	0.3337492358576237	0.33629281230158725
0.015524	-0.061234	-0.081311	-2025.311493851997	0.336022	0.338567	0.3387388717421837	0.34128317021269844	0.33093158587974975	0.3334771622333333
0.015525	-0.061432	-0.081451	-2031.873465851997	0.333198	0.335752	0.33591504675324674	0.33846834517857144	0.3281077608908128	0.3306623371992063
0.015526	-0.061569	-0.081689	-2036.4163698519972	0.330367	0.332927	0.3330842217643098	0.33564352014444443	0.32527693590187584	0.3278375121650793
0.015527	-0.061737	-0.081824	-2041.968806851997	0.327531	0.330097	0.33024839677537277	0.33281369511031744	0.3224411109129388	0.3250076871309523
0.015529	-0.061859	-0.082013	-2046.006942851997	0.324688	0.327260	0.3274057467974988	0.3299770450420635	0.31959846093506483	0.32217103706269834
0.015530	-0.062012	-0.082196	-2051.054613851997	0.321839	0.324417	0.32455692180856177	0.3271342200079365	0.3167496359461278	0.31932821202857137
0.015531	-0.062164	-0.082391	-2056.102284851997	0.318984	0.321568	0.3217020968196248	0.32428539497380954	0.31389481095719085	0.3164793869944444
0.015532	-0.062332	-0.082550	-2061.6547218519972	0.316123	0.318714	0.31884127183068783	0.3214315699396825	0.3110339859682539	0.3136255619603174
0.015534	-0.062439	-0.082684	-2065.188090851997	0.313256	0.315852	0.31597462185281383	0.3185699198714286	0.3081673359903799	0.3107639118920634
0.015535	-0.062622	-0.082886	-2071.245295851997	0.310383	0.312987	0.3131017968638769	0.3157050948373016	0.30529451100144295	0.30789908685793643
0.015536	-0.062790	-0.083118	-2076.7977338519972	0.307503	0.310113	0.3102219718749399	0.3128312698031746	0.30241468601250593	0.30502526182380946
0.015537	-0.062897	-0.083307	-2080.331102851997	0.304615	0.307230	0.3073341468860029	0.30994844476904765	0.29952686102356896	0.3021424367896825
0.015539	-0.063034	-0.083472	-2084.874005851997	0.301722	0.304342	0.3044414969081289	0.30706079470079367	0.29663421104569493	0.2992547867214285
0.015540	-0.063248	-0.083667	-2091.940744851997	0.298822	0.301452	0.3015416719191919	0.3041709696666667	0.29373438605675795	0.29636496168730153
0.015541	-0.063370	-0.083813	-2095.978881851997	0.295917	0.298551	0.2986368469302549	0.3012701446325397	0.29082956106782093	0.29346413665317456
0.015542	-0.063492	-0.084027	-2100.017017851997	0.293005	0.295644	0.29572502194131794	0.2983633195984127	0.287917736078884	0.2905573116190476
0.015544	-0.063675	-0.084198	-2106.074222851997	0.290086	0.292733	0.29280637196344395	0.29545266953015875	0.28499908610101	0.2876466615507936
0.015545	-0.063828	-0.084363	-2111.121892851997	0.287162	0.289815	0.28988254697450694	0.29253484449603173	0.282075261112073	0.2847288365166666
0.015546	-0.063965	-0.084589	-2115.664796851997	0.284230	0.286889	0.28695072198557	0.28960901946190476	0.279143436123136	0.2818030114825396
0.015547	-0.064102	-0.084778	-2120.207699851997	0.281292	0.283957	0.28401289699663296	0.2866771944277778	0.276205611134199	0.27887118644841263
0.015549	-0.064285	-0.084949	-2126.264904851997	0.278348	0.281020	0.281069247018759	0.2837405443595238	0.27326196115632506	0.27593453638015863
0.015550	-0.064392	-0.085132	-2129.7982738519972	0.275397	0.278074	0.278118422029822	0.2807947193253968	0.27031113616738806	0.27298871134603164
0.015551	-0.064560	-0.085309	-2135.350711851997	0.272440	0.275124	0.27516159704088505	0.2778448942912698	0.2673543111784511	0.27003888631190465
0.015552	-0.064697	-0.085474	-2139.893614851997	0.269477	0.272167	0.2721987720519481	0.2748880692571429	0.26439148618951414	0.2670820612777777
0.015554	-0.064865	-0.085663	-2145.446052851997	0.266508	0.269205	0.2692301220740741	0.27192641918888893	0.26142283621164014	0.2641204112095238
0.015555	-0.065018	-0.085834	-2150.493722851997	0.263533	0.266236	0.2662552970851371	0.2689575941547619	0.25844801122270317	0.26115158617539674
0.015556	-0.065216	-0.086035	-2157.055694851997	0.260551	0.263262	0.26327347209620006	0.2659837691206349	0.2554661862337661	0.2581777611412698
0.015557	-0.065323	-0.086188	-2160.5890638519973	0.257564	0.260279	0.2602866471072631	0.2630009440865079	0.25247936124482917	0.2551949361071428
0.015559	-0.065460	-0.086389	-2165.131967851997	0.254570	0.257291	0.25729299712938913	0.26001329401825396	0.24948571126695518	0.2522072860388888
0.015560	-0.065628	-0.086572	-2170.684404851997	0.251569	0.254297	0.25429217214045213	0.257019468984127	0.24648488627801818	0.24921346100476183
0.015561	-0.065796	-0.086780	-2176.236842851997	0.248561	0.251296	0.25128434715151515	0.25401864395	0.2434770612890812	0.24621263597063486
0.015562	-0.065933	-0.086926	-2180.779745851997	0.245548	0.248289	0.24827152216257814	0.25101181891587304	0.24046423630014419	0.2432058109365079
0.015564	-0.066071	-0.087085	-2185.322649851997	0.242530	0.245276	0.24525387218470418	0.24799916884761905	0.23744658632227023	0.2401931608682539
0.015565	-0.066238	-0.087292	-2190.875086851997	0.239504	0.242257	0.24222804719576718	0.24498034381349207	0.23442076133333323	0.23717433583412692
0.015566	-0.066391	-0.087531	-2195.922757851997	0.236471	0.239230	0.23919522220683018	0.24195351877936508	0.23138793634439622	0.23414751079999993
0.015567	-0.066528	-0.087659	-2200.465660851997	0.233432	0.236197	0.23615639721789322	0.23892069374523808	0.22834911135545927	0.23111468576587293
0.015569	-0.066666	-0.087854	-2205.008564851997	0.230387	0.233158	0.23311174724001923	0.23588204367698412	0.22530446137758528	0.22807603569761897
0.015570	-0.066833	-0.088055	-2210.561001851997	0.227335	0.230113	0.23005992225108227	0.23283721864285717	0.2222526363886483	0.22503121066349202
0.015571	-0.066971	-0.088269	-2215.103905851997	0.224276	0.227060	0.22700109726214526	0.22978439360873018	0.2191938113997113	0.22197838562936503
0.015572	-0.067169	-0.088373	-2221.665876851997	0.221212	0.224004	0.22393727227320825	0.2267285685746032	0.2161299864107743	0.21892256059523804
0.015574	-0.067291	-0.088593	-2225.704013851997	0.218142	0.220939	0.2208676222953343	0.2236639185063492	0.21306033643290034	0.21585791052698405
0.015575	-0.067474	-0.088776	-2231.761217851997	0.215064	0.217869	0.2177897973063973	0.22059409347222222	0.20998251144396335	0.21278808549285708
0.015576	-0.067535	-0.088995	-2233.780286851997	0.211981	0.214788	0.2147069723174603	0.21751326843809524	0.20689968645502635	0.2097072604587301
0.015577	-0.067734	-0.089063	-2240.342257851997	0.208893	0.211708	0.21161914732852333	0.21443344340396825	0.20381186146608937	0.2066274354246031
0.015579	-0.067932	-0.089313	-2246.904229851997	0.205798	0.208622	0.20852449735064935	0.2113477933357143	0.2007172114882154	0.20354178535634915
0.015580	-0.068069	-0.089459	-2251.447132851997	0.202697	0.205526	0.20542367236171236	0.2082519683015873	0.1976163864992784	0.20044596032222214
0.015581	-0.068237	-0.089636	-2256.999570851997	0.199590	0.202427	0.20231684737277536	0.20515314326746031	0.1945095615103414	0.19734713528809517
0.015582	-0.068359	-0.089807	-2261.037706851997	0.196477	0.199318	0.19920402238383839	0.20204431823333333	0.19139673652140443	0.19423831025396818
0.015584	-0.068497	-0.090039	-2265.580610851997	0.193356	0.196204	0.1960833724059644	0.19893066816507934	0.18827608654353045	0.1911246601857142
0.015585	-0.068665	-0.090216	-2271.133047851997	0.190229	0.193084	0.19295654741702742	0.1958108431309524	0.18514926155459346	0.18800483515158725
0.015586	-0.068787	-0.090411	-2275.171184851997	0.187096	0.189955	0.18982372242809042	0.19268201809682542	0.18201643656565647	0.18487601011746027
0.015587	-0.068939	-0.090533	-2280.218854851997	0.183957	0.186823	0.18668489743915345	0.1895501930626984	0.1788776115767195	0.18174418508333326
0.015589	-0.069107	-0.090759	-2285.7712928519973	0.180812	0.183685	0.18354024746127945	0.18641254299444443	0.1757329615988455	0.17860653501507928
0.015590	-0.069244	-0.090961	-2290.314195851997	0.177659	0.180538	0.1803874224723425	0.18326571796031746	0.17258013660990854	0.1754597099809523
0.015591	-0.069458	-0.091119	-2297.380934851997	0.174501	0.177389	0.17722959748340547	0.18011689292619046	0.16942231162097152	0.1723108849468253
0.015592	-0.069534	-0.091260	-2299.904769851997	0.171338	0.174228	0.17406677249446847	0.17695606789206347	0.16625948663203452	0.16915005991269833
0.015594	-0.069717	-0.091418	-2305.961974851997	0.168169	0.171067	0.17089812251659453	0.17379541782380953	0.16309083665416058	0.16598940984444438
0.015595	-0.069885	-0.091638	-2311.514412851997	0.164993	0.167898	0.16772229752765752	0.17062659278968254	0.15991501166522357	0.1628205848103174
0.015596	-0.070068	-0.091815	-2317.571616851997	0.161811	0.164724	0.16454047253872053	0.16745276775555556	0.15673318667628658	0.15964675977619042
0.015597	-0.070160	-0.091949	-2320.600218851997	0.158623	0.161540	0.16135264754978354	0.16426894272142856	0.15354536168734959	0.1564629347420634
0.015599	-0.070358	-0.092157	-2327.162190851997	0.155429	0.158354	0.15815899757190957	0.1610832926531746	0.15035171170947562	0.15327728467380944
0.015600	-0.070465	-0.092419	-2330.695559851997	0.152226	0.155156	0.1549561725829726	0.15788546761904762	0.14714888672053864	0.15007945963968247
0.015601	-0.070602	-0.092548	-2335.238463851997	0.149019	0.151954	0.1517493475940356	0.15468364258492065	0.14394206173160165	0.1468776346055555
0.015602	-0.070755	-0.092676	-2340.286133851997	0.145806	0.148747	0.1485365226050986	0.15147681755079365	0.14072923674266463	0.1436708095714285
0.015604	-0.070923	-0.092920	-2345.838571851997	0.142586	0.145534	0.14531687262722462	0.14826416748253968	0.13750958676479066	0.14045815950317453
0.015605	-0.071136	-0.093048	-2352.905310851997	0.139360	0.142317	0.14209104763828764	0.1450473424484127	0.1342837617758537	0.13724133446904754
0.015606	-0.071182	-0.093231	-2354.419611851997	0.136129	0.139088	0.13886022264935063	0.1418185174142857	0.13105293678691668	0.13401250943492055
0.015607	-0.071411	-0.093402	-2361.991117851997	0.132891	0.135860	0.13562239766041367	0.13859069238015875	0.12781511179797972	0.1307846844007936
0.015609	-0.071564	-0.093597	-2367.038787851997	0.129647	0.132622	0.13237874768253968	0.13535304231190476	0.12457146182010573	0.1275470343325396
0.015610	-0.071701	-0.093750	-2371.581691851997	0.126398	0.129378	0.1291299226936027	0.13210921727777777	0.12132263683116876	0.12430320929841263
0.015611	-0.071884	-0.093982	-2377.638895851997	0.123140	0.126129	0.1258720977046657	0.12886039224365078	0.11806481184223175	0.12105438426428564
0.015612	-0.072052	-0.094183	-2383.191333851997	0.119876	0.122871	0.1226082727157287	0.1256025672095238	0.11480098685329475	0.11779655923015867
0.015614	-0.072113	-0.094342	-2385.210401851997	0.116606	0.119604	0.11933862273785474	0.12233591714126985	0.11153133687542079	0.1145299091619047
0.015615	-0.072281	-0.094458	-2390.762839851997	0.113332	0.116336	0.11606479774891774	0.11906809210714285	0.10825751188648379	0.1112620841277777
0.015616	-0.072464	-0.094690	-2396.820043851997	0.110050	0.113063	0.11278297275998075	0.11579526707301586	0.1049756868975468	0.10798925909365072
0.015617	-0.072632	-0.094843	-2402.3724818519972	0.106763	0.109782	0.10949614777104376	0.1125144420388889	0.1016888619086098	0.10470843405952375
0.015619	-0.072800	-0.095001	-2407.924918851997	0.103470	0.106496	0.1062034977931698	0.10922879197063491	0.09839621193073585	0.10142278399126976
0.015620	-0.072922	-0.095215	-2411.963055851997	0.100170	0.103201	0.10290367280423279	0.10593396693650795	0.09509638694179884	0.0981279589571428
0.015621	-0.073013	-0.095410	-2414.991657851997	0.096863	0.099898	0.09959684781529582	0.10263114190238096	0.09178956195286186	0.09482513392301581
0.015622	-0.073181	-0.095538	-2420.544095851997	0.093551	0.096593	0.09628502282635881	0.09932631686825397	0.08847773696392486	0.09152030888888882
0.015624	-0.073380	-0.095740	-2427.106066851997	0.090233	0.093284	0.09296737284848484	0.09601766680000001	0.08516008698605089	0.08821165882063486
0.015625	-0.073471	-0.095886	-2430.134669851997	0.086910	0.089964	0.08964454785954785	0.09269784176587302	0.0818372619971139	0.08489183378650787
0.015626	-0.073639	-0.096057	-2435.687106851997	0.083580	0.086641	0.08631472287061087	0.08937501673174603	0.07850743700817692	0.08156900875238088
0.015627	-0.073807	-0.096246	-2441.239544851997	0.080244	0.083312	0.08297889788167387	0.08604619169761904	0.07517161201923991	0.07824018371825389
0.015629	-0.073929	-0.096423	-2445.277680851997	0.076902	0.079975	0.0796372479037999	0.08270954162936509	0.07182996204136595	0.07490353364999994
0.015630	-0.074081	-0.096600	-2450.325351851997	0.073554	0.076633	0.0762894229148629	0.0793677165952381	0.06848213705242895	0.07156170861587295
0.015631	-0.074265	-0.096771	-2456.382555851997	0.070199	0.073287	0.07293459792592592	0.07602189156111111	0.06512731206349197	0.06821588358174596
0.015632	-0.074432	-0.096979	-2461.934993851997	0.066838	0.069933	0.06957377293698892	0.07266806652698413	0.06176648707455497	0.06486205854761898
0.015634	-0.074585	-0.097137	-2466.982663851997	0.063472	0.066572	0.06620812295911496	0.06930741645873016	0.05840083709668101	0.06150140847936501
0.015635	-0.074707	-0.097302	-2471.020800851997	0.060099	0.063205	0.06283529797017796	0.06594059142460318	0.05502801210774401	0.05813458344523803
0.015636	-0.074860	-0.097467	-2476.068470851997	0.056720	0.059832	0.059456472981240974	0.06256776639047619	0.05164918711880702	0.05476175841111104
0.015637	-0.075043	-0.097687	-2482.125675851997	0.053335	0.056455	0.05607164799230399	0.059190941356349204	0.048264362129870036	0.051384933376984056
0.015639	-0.075165	-0.097809	-2486.1638118519973	0.049945	0.053069	0.05268199801443001	0.055805291288095235	0.04487471215199606	0.04799928330873009
0.015640	-0.075363	-0.097974	-2492.725783851997	0.046549	0.049682	0.04928617302549302	0.05241846625396825	0.041478887163059065	0.044612458274603105
0.015641	-0.075394	-0.098163	-2493.735317851997	0.043147	0.046281	0.04588434803655603	0.04901764121984127	0.03807706217412207	0.04121163324047612
0.015642	-0.075592	-0.098315	-2500.297289851997	0.039739	0.042881	0.04247652304761904	0.04561781618571429	0.03466923718518509	0.03781180820634914
0.015644	-0.075790	-0.098474	-2506.859260851997	0.036325	0.039476	0.03906287306974507	0.042213166117460316	0.031255587207311114	0.03440715813809517
0.015645	-0.075958	-0.098694	-2512.4116988519972	0.032905	0.036063	0.03564304808080807	0.03880034108333333	0.027835762218374117	0.03099433310396818
0.015646	-0.076050	-0.098834	-2515.440300851997	0.029479	0.032641	0.03221722309187109	0.03537851604920635	0.024409937229437136	0.027572508069841205
0.015647	-0.076263	-0.098987	-2522.507039851997	0.026048	0.029219	0.0287863981029341	0.031956691015079364	0.020979112240500145	0.024150683035714215
0.015649	-0.076401	-0.099164	-2527.049942851997	0.022611	0.025787	0.02534974812506012	0.028525040946825397	0.017542462262626166	0.02071903296746025
0.015650	-0.076553	-0.099347	-2532.0976138519973	0.019168	0.022350	0.021906923136123132	0.025088215912698414	0.014099637273689177	0.017282207933333266
0.015651	-0.076660	-0.099518	-2535.630982851997	0.015718	0.018905	0.018457098147186143	0.021643390878571433	0.010649812284752189	0.013837382899206285
0.015652	-0.076874	-0.099677	-2542.697721851997	0.012264	0.015459	0.015003273158249154	0.018197565844444444	0.0071959872958152	0.010391557865079296
0.015654	-0.077011	-0.099841	-2547.2406258519973	0.008803	0.012005	0.011542623180375177	0.014743915776190478	0.003735337317941222	0.00693790779682533
0.015655	-0.077072	-0.099951	-2549.259693851997	0.005339	0.008543	0.008078798191438186	0.011282090742063492	2.7151232900423164E-4	0.003476082762698344
0.015656	-0.077271	-0.100067	-2555.821664851997	0.001870	0.005082	0.004609973202501199	0.007821265707936509	-0.003197312659932756	1.5257728571360651E-5
0.015657	-0.077499	-0.100287	-2563.393170851997	-0.001606	0.001616	0.0011341482135642097	0.004355440673809525	-0.006673137648869745	-0.003450567305555623
0.015659	-0.077591	-0.100519	-2566.421773851997	-0.005089	-0.001864	-0.002348501764309768	8.757906055555564E-4	-0.010155787626743722	-0.006930217373809592
0.015660	-0.077744	-0.100586	-2571.469443851997	-0.008576	-0.005344	-0.0058353267532467576	-0.0026040344285714273	-0.013642612615680713	-0.010410042407936575
0.015661	-0.077957	-0.100781	-2578.536182851997	-0.012069	-0.008829	-0.009328151742183745	-0.006088859462698411	-0.0171354376046177	-0.01389486744206356
0.015662	-0.078064	-0.100946	-2582.069551851997	-0.015568	-0.012323	-0.012826976731120735	-0.009582684496825396	-0.020634262593554692	-0.017388692476190543
0.015664	-0.078217	-0.101080	-2587.117222851997	-0.019071	-0.015820	-0.016329626708994713	-0.013079334565079365	-0.024136912571428668	-0.02088534254444451
0.015665	-0.078400	-0.101215	-2593.174426851997	-0.022580	-0.019321	-0.019838451697931702	-0.01658015959920635	-0.027645737560365657	-0.024386167578571497
0.015666	-0.078522	-0.101355	-2597.212563851997	-0.026093	-0.022829	-0.02335127668686869	-0.02008798463333333	-0.031158562549302646	-0.027893992612698478
0.015667	-0.078674	-0.101575	-2602.260233851997	-0.029613	-0.026343	-0.02687110167580568	-0.023601809667460314	-0.03467838753823964	-0.03140781764682546
0.015669	-0.078842	-0.101685	-2607.812671851997	-0.033138	-0.029860	-0.030395751653679658	-0.027118459735714286	-0.03820303751611361	-0.034924467715079434
0.015670	-0.078949	-0.101788	-2611.3460408519973	-0.036666	-0.033384	-0.033923576642616644	-0.030642284769841266	-0.0417308625050506	-0.038448292749206414
0.015671	-0.079071	-0.101959	-2615.384176851997	-0.040200	-0.036913	-0.03745740163155364	-0.03417110980396825	-0.04526468749398759	-0.0419771177833334
0.015672	-0.079254	-0.102118	-2621.441381851997	-0.043739	-0.040445	-0.04099622662049063	-0.03770293483809524	-0.04880351248292458	-0.04550894281746039
0.015674	-0.079468	-0.102277	-2628.508120851997	-0.047284	-0.043981	-0.0445408765983646	-0.041238584906349206	-0.052348162460798556	-0.049044592885714354
0.015675	-0.079575	-0.102466	-2632.041489851997	-0.050835	-0.047527	-0.04809170158730159	-0.04478440994047619	-0.055898987449735545	-0.052590417919841335
0.015676	-0.079666	-0.102533	-2635.070092851997	-0.054390	-0.051078	-0.05164652657623858	-0.048335234974603174	-0.05945381243867254	-0.05614124295396832
0.015677	-0.079910	-0.102686	-2643.146364851997	-0.057949	-0.054627	-0.05520535156517557	-0.05188406000873016	-0.06301263742760953	-0.059690067988095306
0.015679	-0.080002	-0.102863	-2646.1749678519973	-0.061514	-0.058188	-0.058770001543049545	-0.05544471007698412	-0.06657728740548349	-0.06325071805634927
0.015680	-0.080109	-0.102991	-2649.708336851997	-0.065084	-0.061753	-0.06233982653198654	-0.059009535111111115	-0.0701471123944205	-0.06681554309047627
0.015681	-0.080338	-0.103101	-2657.2798428519973	-0.068657	-0.065318	-0.06591265152092352	-0.0625743601452381	-0.07371993738335747	-0.07038036812460324
0.015682	-0.080490	-0.103265	-2662.327512851997	-0.072237	-0.068891	-0.06949247650986051	-0.06614718517936508	-0.07729976237229447	-0.07395319315873022
0.015684	-0.080597	-0.103430	-2665.860882851997	-0.075821	-0.072471	-0.0730761264877345	-0.06972683524761904	-0.08088341235016845	-0.07753284322698419
0.015685	-0.080811	-0.103510	-2672.927620851997	-0.079409	-0.076050	-0.07666395147667147	-0.07330566028174604	-0.08447123733910543	-0.08111166826111119
0.015686	-0.080978	-0.103699	-2678.480058851997	-0.083004	-0.079637	-0.08025877646560846	-0.07689248531587302	-0.08806606232804241	-0.08469849329523817
0.015687	-0.081085	-0.103882	-2682.013427851997	-0.086604	-0.083233	-0.08385860145454546	-0.08048831035	-0.09166588731697942	-0.08829431832936514
0.015689	-0.081253	-0.103961	-2687.565865851997	-0.090207	-0.086830	-0.08746125143241944	-0.08408496041825397	-0.09526853729485339	-0.09189096839761912
0.015690	-0.081406	-0.104108	-2692.613535851997	-0.093816	-0.090432	-0.09107007642135642	-0.08768678545238096	-0.09887736228379038	-0.0954927934317461
0.015691	-0.081543	-0.104285	-2697.156439851997	-0.097430	-0.094041	-0.09468390141029341	-0.09129561048650793	-0.10249118727272737	-0.09910161846587308
0.015692	-0.081726	-0.104407	-2703.213643851997	-0.101049	-0.097652	-0.0983027263992304	-0.09490643552063492	-0.10611001226166436	-0.10271244350000007
0.015694	-0.081894	-0.104553	-2708.766081851997	-0.104673	-0.101269	-0.10192637637710439	-0.09852308558888889	-0.10973366223953834	-0.10632909356825404
0.015695	-0.082031	-0.104663	-2713.308984851997	-0.108301	-0.104891	-0.10555420136604136	-0.10214491062301587	-0.11336148722847532	-0.10995091860238101
0.015696	-0.082123	-0.104828	-2716.337587851997	-0.111934	-0.108520	-0.10918702635497836	-0.10577373565714286	-0.11699431221741231	-0.11357974363650801
0.015697	-0.082306	-0.104901	-2722.394791851997	-0.115570	-0.112149	-0.11282285134391536	-0.10940256069126984	-0.12063013720634931	-0.11720856867063499
0.015699	-0.082520	-0.105035	-2729.461530851997	-0.119211	-0.115780	-0.11646350132178933	-0.1130332107595238	-0.12427078718422328	-0.12083921873888895
0.015700	-0.082550	-0.105170	-2730.471064851997	-0.122856	-0.119424	-0.12010832631072632	-0.1166770357936508	-0.12791561217316028	-0.12448304377301594
0.015701	-0.082764	-0.105316	-2737.537803851997	-0.126506	-0.123066	-0.1237581512996633	-0.12031886082777778	-0.13156543716209726	-0.1281248688071429
0.015702	-0.082932	-0.105457	-2743.0902418519972	-0.130161	-0.126714	-0.1274129762886003	-0.12396668586190475	-0.13522026215103425	-0.13177269384126988
0.015704	-0.083084	-0.105603	-2748.137911851997	-0.133822	-0.130368	-0.13107362626647426	-0.12762033593015873	-0.1388809121289082	-0.13542634390952388
0.015705	-0.083237	-0.105737	-2753.185582851997	-0.137486	-0.134026	-0.13473745125541126	-0.1312781609642857	-0.1425447371178452	-0.13908416894365086
0.015706	-0.083435	-0.105829	-2759.747553851997	-0.141155	-0.137686	-0.13840627624434826	-0.1349379859984127	-0.1462135621067822	-0.14274399397777784
0.015707	-0.083542	-0.105969	-2763.280923851997	-0.144828	-0.141355	-0.14207910123328524	-0.1386068110325397	-0.1498863870957192	-0.14641281901190484
0.015709	-0.083649	-0.106140	-2766.814292851997	-0.148506	-0.145029	-0.14575675121115922	-0.14228046110079365	-0.15356403707359317	-0.1500864690801588
0.015710	-0.083786	-0.106177	-2771.357195851997	-0.152187	-0.148704	-0.1494375762000962	-0.14595528613492065	-0.15724486206253016	-0.1537612941142858
0.015711	-0.084030	-0.106415	-2779.433468851997	-0.155875	-0.152381	-0.1531254011890332	-0.1496321111690476	-0.16093268705146715	-0.15743811914841274
0.015712	-0.084122	-0.106476	-2782.4620718519973	-0.159565	-0.156068	-0.1568152261779702	-0.1533189362031746	-0.16462251204040415	-0.16112494418253975
0.015714	-0.084259	-0.106561	-2787.004974851997	-0.163259	-0.159756	-0.16050887615584414	-0.15700658627142858	-0.1683161620182781	-0.16481259425079373
0.015715	-0.084457	-0.106708	-2793.5669468519973	-0.166958	-0.163447	-0.16420770114478114	-0.16069741130555557	-0.1720149870072151	-0.1685034192849207
0.015716	-0.084610	-0.106842	-2798.614616851997	-0.170661	-0.167143	-0.16791052613371815	-0.16439323633968256	-0.1757178119961521	-0.1721992443190477
0.015717	-0.084686	-0.106940	-2801.138451851997	-0.174367	-0.170847	-0.1716163511226551	-0.16809706137380953	-0.17942363698508906	-0.17590306935317468
0.015719	-0.084961	-0.107056	-2810.224258851997	-0.178078	-0.174546	-0.1753270011005291	-0.1717957114420635	-0.18313428696296305	-0.17960171942142863
0.015720	-0.085068	-0.107220	-2813.757628851997	-0.181794	-0.178258	-0.17904282608946612	-0.17550753647619047	-0.18685011195190007	-0.18331354445555562
0.015721	-0.085129	-0.107306	-2815.7766968519973	-0.185514	-0.181975	-0.1827626510784031	-0.17922436151031745	-0.19056993694083704	-0.1870303694896826
0.015722	-0.085358	-0.107428	-2823.348202851997	-0.189237	-0.185689	-0.18648547606734006	-0.18293818654444444	-0.19429276192977402	-0.19074419452380958
0.015724	-0.085510	-0.107568	-2828.395872851997	-0.192965	-0.189411	-0.19021312604521404	-0.18665983661269842	-0.198020411907648	-0.19446584459206356
0.015725	-0.085632	-0.107642	-2832.434009851997	-0.196696	-0.193137	-0.19394395103415105	-0.1903856616468254	-0.201751236896585	-0.19819166962619056
0.015726	-0.085831	-0.107751	-2838.995980851997	-0.200431	-0.196863	-0.19767877602308803	-0.19411148668095238	-0.205486061885522	-0.20191749466031753
0.015727	-0.085968	-0.107874	-2843.538884851997	-0.204170	-0.200597	-0.201417601012025	-0.19784531171507935	-0.20922488687445895	-0.2056513196944445
0.015729	-0.086075	-0.108044	-2847.072253851997	-0.207915	-0.204337	-0.205162250989899	-0.20158496178333332	-0.21296953685233294	-0.20939096976269847
0.015730	-0.086212	-0.108130	-2851.615157851997	-0.211663	-0.208079	-0.20891007597883599	-0.2053267868174603	-0.21671736184126994	-0.21313279479682545
0.015731	-0.086395	-0.108240	-2857.6723618519973	-0.215415	-0.211823	-0.21266190096777296	-0.20907061185158732	-0.22046918683020691	-0.21687661983095247
0.015732	-0.086594	-0.108386	-2864.2343338519972	-0.219171	-0.215572	-0.21641772595670997	-0.2128194368857143	-0.22422501181914392	-0.22062544486507946
0.015734	-0.086685	-0.108521	-2867.262935851997	-0.222932	-0.219328	-0.22017837593458392	-0.21657508695396824	-0.22798566179701787	-0.22438109493333339
0.015735	-0.086838	-0.108478	-2872.310606851997	-0.226693	-0.223083	-0.22393920092352093	-0.22032991198809523	-0.23174648678595489	-0.22813591996746038
0.015736	-0.087082	-0.108661	-2880.386878851997	-0.230459	-0.226839	-0.22770502591245792	-0.22408573702222223	-0.23551231177489187	-0.23189174500158738
0.015737	-0.087158	-0.108807	-2882.910714851997	-0.234230	-0.230607	-0.2314758509013949	-0.2278535620563492	-0.23928313676382884	-0.23565957003571436
0.015739	-0.087280	-0.108862	-2886.948850851997	-0.238004	-0.234375	-0.23524950087926888	-0.23162121212460318	-0.24305678674170283	-0.23942722010396833
0.015740	-0.087463	-0.109033	-2893.006055851997	-0.241782	-0.238146	-0.23902732586820588	-0.23539203715873017	-0.24683461173063984	-0.24319804513809531
0.015741	-0.087646	-0.109137	-2899.063259851997	-0.245565	-0.241922	-0.24281015085714286	-0.23916786219285713	-0.2506174367195768	-0.24697387017222228
0.015742	-0.087769	-0.109247	-2903.101396851997	-0.249352	-0.245703	-0.24659697584607984	-0.24294868722698412	-0.2544042617085138	-0.2507546952063493
0.015744	-0.087906	-0.109326	-2907.644299851997	-0.253141	-0.249487	-0.25038562582395385	-0.24673233729523808	-0.2581929116863878	-0.25453834527460323
0.015745	-0.088058	-0.109479	-2912.691970851997	-0.256935	-0.253275	-0.25417945081289084	-0.250520162329365	-0.2619867366753248	-0.2583261703087302
0.015746	-0.088242	-0.109552	-2918.749174851997	-0.260733	-0.257064	-0.2579772758018278	-0.25430898736349206	-0.26578456166426173	-0.2621149953428572
0.015747	-0.088272	-0.109631	-2919.758709851997	-0.264533	-0.260863	-0.2617771007907648	-0.25810781239761904	-0.2695843866531988	-0.2659138203769842
0.015749	-0.088577	-0.109790	-2929.8540508519973	-0.268338	-0.264656	-0.26558175076863877	-0.261900462465873	-0.2733890366310727	-0.26970647044523816
0.015750	-0.088623	-0.109882	-2931.368351851997	-0.272146	-0.268462	-0.26938957575757577	-0.26570628749999997	-0.2771968616200097	-0.2735122954793651
0.015751	-0.088776	-0.109943	-2936.416021851997	-0.275957	-0.272267	-0.27320040074651275	-0.26951111253412696	-0.2810076866089467	-0.2773171205134921
0.015752	-0.089020	-0.110065	-2944.492294851997	-0.279772	-0.276072	-0.2770152257354498	-0.27331593756825395	-0.28482251159788374	-0.2811219455476191
0.015754	-0.089157	-0.110187	-2949.035197851997	-0.283591	-0.279885	-0.2808338757133237	-0.27712858763650794	-0.28864116157575764	-0.2849345956158731
0.015755	-0.089310	-0.110303	-2954.082868851997	-0.287415	-0.283702	-0.2846577007022607	-0.28094541267063494	-0.29246498656469466	-0.2887514206500001
0.015756	-0.089432	-0.110419	-2958.121004851997	-0.291242	-0.287524	-0.2884845256911977	-0.2847672377047619	-0.29629181155363166	-0.29257324568412707
0.015757	-0.089584	-0.110516	-2963.1686758519972	-0.295072	-0.291348	-0.29231435068013467	-0.2885910627388889	-0.3001216365425686	-0.29639707071825405
0.015759	-0.089706	-0.110583	-2967.206811851997	-0.298905	-0.295176	-0.29614700065800864	-0.2924187128071429	-0.3039542865204426	-0.300224720786508
0.015760	-0.089890	-0.110663	-2973.264016851997	-0.302741	-0.299004	-0.2999828256469456	-0.2962465378412698	-0.30779011150937957	-0.30405254582063496
0.015761	-0.090073	-0.110785	-2979.321221851997	-0.306580	-0.302836	-0.3038216506358827	-0.3000783628753968	-0.31162893649831663	-0.30788437085476195
0.015762	-0.090149	-0.110870	-2981.845056851997	-0.310423	-0.306676	-0.30766447562481963	-0.3039181879095238	-0.3154717614872536	-0.31172419588888894
0.015764	-0.090317	-0.110944	-2987.397493851997	-0.314269	-0.310514	-0.31151012560269364	-0.3077558379777778	-0.3193174114651276	-0.31556184595714293
0.015765	-0.090530	-0.111041	-2994.464232851997	-0.318118	-0.314354	-0.3153589505916306	-0.3115956630119048	-0.32316623645406456	-0.3194016709912699
0.015766	-0.090607	-0.111169	-2996.988067851997	-0.321971	-0.318204	-0.31921177558056757	-0.31544548804603173	-0.3270190614430015	-0.3232514960253969
0.015767	-0.090805	-0.111243	-3003.550039851997	-0.325826	-0.322052	-0.3230666005695046	-0.31929331308015874	-0.33087388643193855	-0.3270993210595239
0.015769	-0.090927	-0.111322	-3007.588175851997	-0.329685	-0.325905	-0.32692525054737853	-0.3231459631484127	-0.3347325364098125	-0.33095197112777786
0.015770	-0.091110	-0.111438	-3013.645380851997	-0.333548	-0.329760	-0.33078807553631556	-0.3270007881825397	-0.3385953613987495	-0.33480679616190484
0.015771	-0.091309	-0.111560	-3020.2073528519973	-0.337414	-0.333618	-0.3346539005252525	-0.3308586132166667	-0.34246118638768647	-0.33866462119603186
0.015772	-0.091385	-0.111633	-3022.731187851997	-0.341283	-0.337484	-0.3385227255141895	-0.3347244382507937	-0.34633001137662345	-0.3425304462301588
0.015774	-0.091537	-0.111676	-3027.778858851997	-0.345155	-0.341349	-0.3423943754920635	-0.3385890883190476	-0.35020166135449743	-0.34639509629841275
0.015775	-0.091736	-0.111823	-3034.340829851997	-0.349030	-0.345216	-0.3462692004810005	-0.3424559133531746	-0.35407648634343447	-0.35026192133253975
0.015776	-0.091827	-0.111902	-3037.369431851997	-0.352909	-0.349091	-0.35014802546993745	-0.34633073838730155	-0.3579553113323714	-0.3541367463666667
0.015777	-0.092041	-0.111981	-3044.436170851997	-0.356790	-0.352964	-0.35402885045887444	-0.35020356342142855	-0.3618361363213084	-0.3580095714007937
0.015779	-0.092133	-0.112097	-3047.464773851997	-0.360675	-0.356845	-0.35791350043674847	-0.35408421348968255	-0.3657207862991824	-0.3618902214690477
0.015780	-0.092285	-0.112170	-3052.512443851997	-0.364563	-0.360727	-0.36180132542568544	-0.35796603852380954	-0.3696086112881194	-0.3657720465031747
0.015781	-0.092484	-0.112244	-3059.074415851997	-0.368454	-0.364609	-0.36569215041462244	-0.3618478635579365	-0.3734994362770564	-0.36965387153730167
0.015782	-0.092606	-0.112335	-3063.112551851997	-0.372347	-0.368497	-0.3695849754035594	-0.3657356885920635	-0.37739226126599335	-0.37354169657142866
0.015784	-0.092743	-0.112402	-3067.655455851997	-0.376243	-0.372388	-0.3734806253814334	-0.36962633866031747	-0.38128791124386735	-0.3774323466396826
0.015785	-0.092972	-0.112482	-3075.226960851997	-0.380142	-0.376277	-0.37737945037037035	-0.37351516369444443	-0.3851867362328043	-0.3813211716738096
0.015786	-0.093063	-0.112579	-3078.255563851997	-0.384044	-0.380175	-0.38128127535930734	-0.37741298872857143	-0.3890885612217413	-0.3852189967079366
0.015787	-0.093262	-0.112671	-3084.817534851997	-0.387949	-0.384072	-0.38518610034824435	-0.38130981376269846	-0.3929933862106783	-0.3891158217420636
0.015789	-0.093369	-0.112695	-3088.3509048519973	-0.391855	-0.387974	-0.3890917503261183	-0.38521146383095234	-0.39689903618855227	-0.3930174718103175
0.015790	-0.093552	-0.112830	-3094.408108851997	-0.395766	-0.391877	-0.39300257531505534	-0.3891142888650793	-0.4008098611774893	-0.39692029684444446
0.015791	-0.093674	-0.112933	-3098.446245851997	-0.399680	-0.395786	-0.3969164003039923	-0.39302311389920636	-0.40472368616642623	-0.4008291218785715
0.015792	-0.093826	-0.113007	-3103.493915851997	-0.403597	-0.399696	-0.4008332252929293	-0.3969329389333333	-0.40864051115536326	-0.40473894691269846
0.015794	-0.093948	-0.113013	-3107.532052851997	-0.407514	-0.403609	-0.40474987527080325	-0.4008455890015873	-0.4125571611332372	-0.40865159698095244
0.015795	-0.094284	-0.113135	-3118.636927851997	-0.411435	-0.407516	-0.4086707002597403	-0.40475241403571427	-0.41647798612217424	-0.4125584220150794
0.015796	-0.094299	-0.113177	-3119.1416948519973	-0.415358	-0.411438	-0.41259352524867726	-0.4086742390698413	-0.4204008111111112	-0.41648024704920644
0.015797	-0.094437	-0.113208	-3123.684597851997	-0.419283	-0.415357	-0.41651835023761424	-0.41259306410396823	-0.4243256361000482	-0.4203990720833334
0.015799	-0.094604	-0.113348	-3129.237035851997	-0.423211	-0.419278	-0.4204460002154882	-0.4165137141722222	-0.4282532860779222	-0.42431972215158736
0.015800	-0.094711	-0.113403	-3132.7704048519972	-0.427142	-0.423204	-0.4243768252044252	-0.42043953920634924	-0.43218411106685917	-0.4282455471857144
0.015801	-0.094879	-0.113483	-3138.322842851997	-0.431075	-0.427131	-0.4283096501933622	-0.4243663642404762	-0.43611693605579616	-0.43217237221984134
0.015802	-0.095016	-0.113556	-3142.865745851997	-0.435011	-0.431061	-0.43224547518229917	-0.4282961892746032	-0.4400527610447331	-0.43610219725396837
0.015804	-0.095169	-0.113611	-3147.913416851997	-0.438949	-0.434993	-0.43618312516017316	-0.43222783934285713	-0.4439904110226071	-0.4400338473222223
0.015805	-0.095322	-0.113727	-3152.961086851997	-0.442890	-0.438928	-0.44012395014911015	-0.4361626643769841	-0.4479312360115441	-0.44396867235634924
0.015806	-0.095535	-0.113751	-3160.027825851997	-0.446833	-0.442862	-0.4440667751380471	-0.44009648941111107	-0.45187406100048105	-0.4479024973904762
0.015807	-0.095642	-0.113818	-3163.5611948519972	-0.450778	-0.446802	-0.44801160012698416	-0.44403631444523806	-0.4558188859894181	-0.4518423224246032
0.015809	-0.095749	-0.113867	-3167.094564851997	-0.454724	-0.450744	-0.4519572501048581	-0.44797796451349203	-0.45976453596729205	-0.4557839724928572
0.015810	-0.095932	-0.113849	-3173.151768851997	-0.458672	-0.454684	-0.45590507509379513	-0.451917789547619	-0.4637123609562291	-0.45972379752698417
0.015811	-0.096146	-0.114038	-3180.218507851997	-0.462623	-0.458626	-0.4598559000827321	-0.455859614581746	-0.46766318594516604	-0.46366562256111116
0.015812	-0.096283	-0.114032	-3184.761411851997	-0.466576	-0.462573	-0.4638087250716691	-0.45980643961587303	-0.47161601093410305	-0.4676124475952382
0.015814	-0.096420	-0.114087	-3189.304314851997	-0.470530	-0.466522	-0.46776237504954304	-0.463755089684127	-0.475569660911977	-0.47156109766349213
0.015815	-0.096603	-0.114124	-3195.361519851997	-0.474486	-0.470470	-0.4717182000384801	-0.467702914718254	-0.47952548590091404	-0.47550892269761913
0.015816	-0.096756	-0.114240	-3200.409189851997	-0.478445	-0.474423	-0.47567702502741704	-0.47165573975238095	-0.483484310889851	-0.4794617477317461
0.015817	-0.096863	-0.114270	-3203.942558851997	-0.482406	-0.478379	-0.479637850016354	-0.47561156478650796	-0.48744513587878796	-0.4834175727658731
0.015819	-0.097046	-0.114319	-3209.999763851997	-0.486369	-0.482334	-0.483600499994228	-0.47956621485476186	-0.49140778585666195	-0.487372222834127
0.015820	-0.097244	-0.114386	-3216.561735851997	-0.490333	-0.486291	-0.487564324983165	-0.48352303988888884	-0.49537161084559894	-0.491329047868254
0.015821	-0.097305	-0.114441	-3218.580803851997	-0.494300	-0.490255	-0.491531149972102	-0.48748686492301585	-0.49933843583453597	-0.495292872902381
0.015822	-0.097488	-0.114478	-3224.6380088519973	-0.498268	-0.494215	-0.49549897496103895	-0.49144668995714286	-0.5033062608234729	-0.499252697936508
0.015824	-0.097626	-0.114520	-3229.1809118519973	-0.502237	-0.498178	-0.499467624938913	-0.4954093400253968	-0.507274910801347	-0.503215348004762
0.015825	-0.097763	-0.114551	-3233.723814851997	-0.506207	-0.502143	-0.5034374499278499	-0.4993741650595238	-0.5112447357902838	-0.507180173038889
0.015826	-0.097931	-0.114532	-3239.276252851997	-0.510177	-0.506106	-0.5074072749167869	-0.5033369900936507	-0.5152145607792209	-0.5111429980730159
