Repository: pietracorvo/HystAPI

# Example data

The example data in this folder is from measurements performed during my physics bachelor.

The material is **FeSi3** (iron with 3% silicon), aka 'electrical steel', the standard material for ring cores in trafos. 

Four of the five samples where treated with high pressure torison (HPT, 20 rotations at 20GPa), to achieve nanocristallisation of the grains, which has a huge impact on the magnetic properties of the material. The HPT deformation was done at 77K (under liquid nitrogen) and at 293K (at room temperature). Afterwards some samples were heat treated at a temperature of 493K (for two hours) to anneal defects from the deformation process.

The five samples are:

File: testData/FeSi3_LN/G4_748V_100Hz_800000Fs0.txt (part 46 of 57)
--------------------------
t	U1	U2	H	Braw	Jraw	B_drift	 J_drift	B_corr	J_corr
0.015827	-0.098053	-0.114636	-3243.314388851997	-0.514150	-0.510074	-0.5113800999057239	-0.5073048151277778	-0.5191873857681578	-0.515110823107143
0.015829	-0.098282	-0.114667	-3250.885894851997	-0.518125	-0.514039	-0.5153547498835979	-0.5112694651960318	-0.5231620357460318	-0.5190754731753969
0.015830	-0.098389	-0.114709	-3254.419264851997	-0.522101	-0.518011	-0.5193305748725349	-0.5152412902301587	-0.5271378607349688	-0.5230472982095239
0.015831	-0.098572	-0.114771	-3260.476468851997	-0.526079	-0.521981	-0.5233083998614718	-0.5192111152642858	-0.5311156857239058	-0.5270171232436509
0.015832	-0.098679	-0.114783	-3264.009838851997	-0.530057	-0.525955	-0.5272862248504089	-0.5231849402984127	-0.5350935107128428	-0.5309909482777778
0.015834	-0.098846	-0.114807	-3269.562275851997	-0.534036	-0.529927	-0.5312648748282828	-0.5271565903666667	-0.5390721606907167	-0.5349625983460319
0.015835	-0.098999	-0.114825	-3274.609946851997	-0.538017	-0.533901	-0.5352456998172198	-0.5311304154007936	-0.5430529856796538	-0.5389364233801588
0.015836	-0.099167	-0.114911	-3280.162383851997	-0.541999	-0.537876	-0.5392275248061568	-0.5351052404349207	-0.5470348106685907	-0.5429112484142858
0.015837	-0.099258	-0.114886	-3283.190986851997	-0.545981	-0.541855	-0.5432093497950938	-0.5390840654690476	-0.5510166356575278	-0.5468900734484128
0.015839	-0.099457	-0.114941	-3289.752957851997	-0.549965	-0.545831	-0.5471929997729679	-0.5430597155373016	-0.5550002856354018	-0.5508657235166667
0.015840	-0.099609	-0.114978	-3294.800628851997	-0.553950	-0.549810	-0.5511778247619048	-0.5470385405714286	-0.5589851106243388	-0.5548445485507938
0.015841	-0.099747	-0.115027	-3299.343531851997	-0.557937	-0.553790	-0.5551646497508418	-0.5510183656055555	-0.5629719356132757	-0.5588243735849207
0.015842	-0.099899	-0.114996	-3304.391202851997	-0.561923	-0.557771	-0.5591504747397787	-0.5549991906396825	-0.5669577606022127	-0.5628051986190477
0.015844	-0.100067	-0.115070	-3309.943639851997	-0.565911	-0.561752	-0.5631381247176528	-0.5589798407079365	-0.5709454105800867	-0.5667858486873016
0.015845	-0.100235	-0.115082	-3315.496077851997	-0.569900	-0.565733	-0.5671269497065897	-0.5629606657420635	-0.5749342355690237	-0.5707666737214286
0.015846	-0.100372	-0.115094	-3320.038980851997	-0.573889	-0.569717	-0.5711157746955267	-0.5669444907761905	-0.5789230605579606	-0.5747504987555556
0.015847	-0.100555	-0.115088	-3326.0961858519972	-0.577879	-0.573698	-0.5751055996844637	-0.5709253158103175	-0.5829128855468977	-0.5787313237896826
0.015849	-0.100708	-0.115118	-3331.143855851997	-0.581868	-0.577682	-0.5790942496623377	-0.5749089658785714	-0.5869015355247716	-0.5827149738579366
0.015850	-0.100815	-0.115088	-3334.6772258519973	-0.585858	-0.581667	-0.5830840746512747	-0.5788937909126984	-0.5908913605137086	-0.5866997988920636
0.015851	-0.100967	-0.115106	-3339.724895851997	-0.589847	-0.585650	-0.5870728996402117	-0.5828766159468254	-0.5948801855026457	-0.5906826239261905
0.015852	-0.101166	-0.115149	-3346.286867851997	-0.593838	-0.589633	-0.5910637246291486	-0.5868594409809523	-0.5988710104915825	-0.5946654489603175
0.015854	-0.101334	-0.115198	-3351.839305851997	-0.597831	-0.593618	-0.5950563746070227	-0.5908440910492063	-0.6028636604694566	-0.5986500990285715
0.015855	-0.101410	-0.115149	-3354.363140851997	-0.601822	-0.597606	-0.5990471995959595	-0.5948319160833333	-0.6068544854583935	-0.6026379240626984
0.015856	-0.101608	-0.115131	-3360.925111851997	-0.605813	-0.601589	-0.6030380245848966	-0.5988147411174604	-0.6108453104473306	-0.6066207490968255
0.015857	-0.101730	-0.115137	-3364.963248851997	-0.609803	-0.605574	-0.6070278495738336	-0.6027995661515873	-0.6148351354362676	-0.6106055741309524
0.015859	-0.101929	-0.115100	-3371.525220851997	-0.613793	-0.609556	-0.6110174995517076	-0.6067812162198413	-0.6188247854141415	-0.6145872241992064
0.015860	-0.102127	-0.115082	-3378.087191851997	-0.617782	-0.613536	-0.6150063245406446	-0.6107610412539682	-0.6228136104030786	-0.6185670492333334
0.015861	-0.102219	-0.115131	-3381.115794851997	-0.621772	-0.617523	-0.6189961495295815	-0.6147478662880953	-0.6268034353920154	-0.6225538742674604
0.015862	-0.102325	-0.115106	-3384.649163851997	-0.625762	-0.621508	-0.6229859745185186	-0.6187326913222222	-0.6307932603809525	-0.6265386993015873
0.015864	-0.102539	-0.115063	-3391.7159028519973	-0.629750	-0.625487	-0.6269736244963925	-0.6227113413904762	-0.6347809103588264	-0.6305173493698414
0.015865	-0.102676	-0.115082	-3396.258805851997	-0.633738	-0.629470	-0.6309614494853295	-0.6266941664246032	-0.6387687353477635	-0.6345001744039683
0.015866	-0.102814	-0.115027	-3400.801709851997	-0.637725	-0.633451	-0.6349482744742665	-0.6306749914587302	-0.6427555603367004	-0.6384809994380953
0.015867	-0.102951	-0.114990	-3405.344612851997	-0.641711	-0.637432	-0.6389340994632035	-0.6346558164928572	-0.6467413853256374	-0.6424618244722223
0.015869	-0.103104	-0.114984	-3410.392282851997	-0.645696	-0.641410	-0.6429187494410775	-0.6386334665611112	-0.6507260353035115	-0.6464394745404763
0.015870	-0.103271	-0.114941	-3415.944720851997	-0.649681	-0.645388	-0.6469035744300143	-0.6426112915952381	-0.6547108602924483	-0.6504172995746033
0.015871	-0.103424	-0.114923	-3420.992391851997	-0.653664	-0.649364	-0.6508863994189514	-0.6465871166293651	-0.6586936852813854	-0.6543931246087302
0.015872	-0.103607	-0.114862	-3427.049595851997	-0.657645	-0.653338	-0.6548672244078885	-0.650560941663492	-0.6626745102703224	-0.6583669496428571
0.015874	-0.103745	-0.114886	-3431.592499851997	-0.661627	-0.657314	-0.6588488743857623	-0.6545365917317459	-0.6666561602481963	-0.6623425997111111
0.015875	-0.103851	-0.114850	-3435.125868851997	-0.665607	-0.661290	-0.6628286993746993	-0.658512416765873	-0.6706359852371333	-0.6663184247452382
0.015876	-0.103973	-0.114734	-3439.164004851997	-0.669584	-0.665262	-0.6668055243636363	-0.6624842418	-0.6746128102260702	-0.6702902497793651
0.015877	-0.104187	-0.114697	-3446.230743851997	-0.673560	-0.669229	-0.6707813493525734	-0.6664510668341269	-0.6785886352150073	-0.6742570748134921
0.015879	-0.104355	-0.114673	-3451.783181851997	-0.677534	-0.673196	-0.6747549993304474	-0.670417716902381	-0.6825622851928813	-0.6782237248817461
0.015880	-0.104477	-0.114624	-3455.8213178519973	-0.681508	-0.677165	-0.6787288243193843	-0.6743865419365079	-0.6865361101818183	-0.6821925499158731
0.015881	-0.104630	-0.114612	-3460.868988851997	-0.685480	-0.681130	-0.6827006493083213	-0.6783513669706349	-0.6905079351707553	-0.6861573749500001
0.015882	-0.104782	-0.114539	-3465.916658851997	-0.689450	-0.685094	-0.6866704742972584	-0.6823151920047619	-0.6944777601596923	-0.690121199984127
0.015884	-0.104980	-0.114441	-3472.478630851997	-0.693417	-0.689053	-0.6906371242751322	-0.6862738420730159	-0.6984444101375662	-0.694079850052381
0.015885	-0.105148	-0.114423	-3478.0310678519972	-0.697382	-0.693011	-0.6946019492640693	-0.6902316671071429	-0.7024092351265032	-0.698037675086508
0.015886	-0.105240	-0.114368	-3481.059670851997	-0.701346	-0.696971	-0.6985657742530063	-0.6941914921412699	-0.7063730601154402	-0.701997500120635
0.015887	-0.105392	-0.114282	-3486.107340851997	-0.705308	-0.700926	-0.7025275992419433	-0.6981463171753969	-0.7103348851043773	-0.705952325154762
0.015889	-0.105530	-0.114221	-3490.650244851997	-0.709266	-0.704880	-0.7064852492198171	-0.7020999672436508	-0.7142925350822511	-0.7099059752230159
0.015890	-0.105621	-0.114142	-3493.678846851997	-0.713223	-0.708832	-0.7104420742087543	-0.7060517922777778	-0.7182493600711882	-0.713857800257143
0.015891	-0.105850	-0.114063	-3501.250352851997	-0.717176	-0.712776	-0.7143948991976913	-0.7099956173119047	-0.7222021850601252	-0.7178016252912699
0.015892	-0.106018	-0.114020	-3506.802789851997	-0.721128	-0.716721	-0.7183467241866281	-0.7139404423460318	-0.7261540100490621	-0.721746450325397
0.015894	-0.106125	-0.113916	-3510.336159851997	-0.725076	-0.720665	-0.7222943741645023	-0.7178840924142857	-0.7301016600269362	-0.7256901003936509
0.015895	-0.106293	-0.113831	-3515.888596851997	-0.729022	-0.724603	-0.7262401991534391	-0.7218219174484127	-0.734047485015873	-0.7296279254277779
0.015896	-0.106415	-0.113739	-3519.926733851997	-0.732964	-0.728541	-0.7301820241423761	-0.7257597424825397	-0.73798931000481	-0.7335657504619049
0.015897	-0.106644	-0.113684	-3527.498238851997	-0.736905	-0.732471	-0.7341228491313132	-0.7296895675166667	-0.7419301349937472	-0.7374955754960318
0.015899	-0.106750	-0.113623	-3531.031608851997	-0.740843	-0.736405	-0.7380604991091871	-0.7336232175849207	-0.7458677849716211	-0.7414292255642858
0.015900	-0.106842	-0.113525	-3534.060210851997	-0.744777	-0.740336	-0.7419943240981242	-0.7375540426190477	-0.7498016099605581	-0.7453600505984128
0.015901	-0.107040	-0.113397	-3540.622182851997	-0.748708	-0.744258	-0.7459251490870611	-0.7414758676531745	-0.753732434949495	-0.7492818756325397
0.015902	-0.107224	-0.113312	-3546.679386851997	-0.752635	-0.748178	-0.7498519740759981	-0.7453956926873015	-0.7576592599384321	-0.7532017006666667
0.015904	-0.107330	-0.113196	-3550.2127568519973	-0.756559	-0.752097	-0.753775624053872	-0.7493143427555555	-0.761582909916306	-0.7571203507349207
0.015905	-0.107544	-0.113092	-3557.2794948519972	-0.760478	-0.756008	-0.757694449042809	-0.7532251677896825	-0.765501734905243	-0.7610311757690477
0.015906	-0.107574	-0.112933	-3558.289029851997	-0.764393	-0.759921	-0.761609274031746	-0.7571379928238094	-0.76941655989418	-0.7649440008031746
0.015907	-0.107758	-0.112842	-3564.346233851997	-0.768304	-0.763825	-0.765520099020683	-0.7610418178579365	-0.7733273848831169	-0.7688478258373016
0.015909	-0.108017	-0.112726	-3572.927273851997	-0.772211	-0.767721	-0.769426748998557	-0.7649374679261904	-0.777234034860991	-0.7727434759055556
0.015910	-0.108093	-0.112549	-3575.451108851997	-0.776112	-0.771619	-0.773327573987494	-0.7688352929603175	-0.7811348598499279	-0.7766413009396826
0.015911	-0.108231	-0.112396	-3579.994012851997	-0.780008	-0.775509	-0.777223398976431	-0.7727251179944444	-0.785030684838865	-0.7805311259738096
0.015912	-0.108459	-0.112329	-3587.5655188519972	-0.783901	-0.779392	-0.781116223965368	-0.7766079430285714	-0.7889235098278019	-0.7844139510079365
0.015914	-0.108566	-0.112158	-3591.098887851997	-0.787789	-0.783276	-0.7850038739432419	-0.7804915930968254	-0.7928111598056758	-0.7882976010761905
0.015915	-0.108749	-0.112012	-3597.156092851997	-0.791671	-0.787150	-0.788885698932179	-0.7843654181309524	-0.7966929847946129	-0.7921714261103175
0.015916	-0.108841	-0.111804	-3600.184694851997	-0.795546	-0.791022	-0.792760523921116	-0.7882372431650794	-0.8005678097835499	-0.7960432511444445
0.015917	-0.109070	-0.111664	-3607.756200851997	-0.799416	-0.794882	-0.7966303489100529	-0.7920970681992063	-0.8044376347724869	-0.7999030761785715
0.015919	-0.109222	-0.111493	-3612.803870851997	-0.803281	-0.798741	-0.800494998887927	-0.7959557182674604	-0.8083022847503609	-0.8037617262468255
0.015920	-0.109329	-0.111334	-3616.337239851997	-0.807139	-0.802595	-0.8043528238768639	-0.7998095433015873	-0.8121601097392979	-0.8076155512809524
0.015921	-0.109482	-0.111102	-3621.384910851997	-0.810991	-0.806440	-0.8082046488658009	-0.8036543683357144	-0.8160119347282349	-0.8114603763150795
0.015922	-0.109695	-0.110950	-3628.451649851997	-0.814836	-0.810276	-0.8120494738547379	-0.8074901933698413	-0.8198567597171719	-0.8152962013492064
0.015924	-0.109726	-0.110681	-3629.4611838519972	-0.818672	-0.814111	-0.8158851238326118	-0.8113248434380953	-0.8236924096950458	-0.8191308514174604
0.015925	-0.109940	-0.110486	-3636.527922851997	-0.822502	-0.817932	-0.8197149488215488	-0.8151456684722223	-0.8275222346839828	-0.8229516764515874
0.015926	-0.110077	-0.110278	-3641.070825851997	-0.826324	-0.821748	-0.8235367738104857	-0.8189614935063493	-0.8313440596729197	-0.8267675014857144
0.015927	-0.110260	-0.110077	-3647.128030851997	-0.830139	-0.825556	-0.8273515987994228	-0.8227693185404762	-0.8351588846618567	-0.8305753265198413
0.015929	-0.110352	-0.109839	-3650.156632851997	-0.833946	-0.829359	-0.8311582487772967	-0.8265719686087302	-0.8389655346397307	-0.8343779765880953
0.015930	-0.110611	-0.109601	-3658.737672851997	-0.837745	-0.833147	-0.8349570737662337	-0.8303597936428571	-0.8427643596286677	-0.8381658016222222
0.015931	-0.110703	-0.109369	-3661.766274851997	-0.841535	-0.836933	-0.8387468987551708	-0.8341456186769841	-0.8465541846176048	-0.8419516266563493
0.015932	-0.110855	-0.109033	-3666.8139458519972	-0.845315	-0.840707	-0.8425267237441078	-0.837919443711111	-0.8503340096065417	-0.8457254516904762
0.015934	-0.111008	-0.108777	-3671.861615851997	-0.849085	-0.844471	-0.8462963737219817	-0.841683093779365	-0.8541036595844157	-0.8494891017587302
0.015935	-0.111130	-0.108502	-3675.899752851997	-0.852846	-0.848226	-0.8500571987109187	-0.8454379188134921	-0.8578644845733526	-0.8532439267928572
0.015936	-0.111267	-0.108203	-3680.442655851997	-0.856596	-0.851970	-0.8538070236998557	-0.849181743847619	-0.8616143095622897	-0.8569877518269842
0.015937	-0.111450	-0.107813	-3686.4998608519973	-0.860333	-0.855700	-0.8575438486887927	-0.852911568881746	-0.8653511345512267	-0.8607175768611112
0.015939	-0.111603	-0.107520	-3691.547530851997	-0.864059	-0.859420	-0.8612694986666667	-0.8566312189499999	-0.8690767845291006	-0.8644372269293651
0.015940	-0.111740	-0.107098	-3696.090434851997	-0.867771	-0.863126	-0.8649813236556037	-0.8603370439841269	-0.8727886095180376	-0.8681430519634921
0.015941	-0.111893	-0.106720	-3701.138104851997	-0.871470	-0.866819	-0.8686801486445406	-0.864029869018254	-0.8764874345069745	-0.8718358769976191
0.015942	-0.112122	-0.106323	-3708.7096108519972	-0.875155	-0.870495	-0.8723649736334776	-0.867705694052381	-0.8801722594959116	-0.8755117020317461
0.015944	-0.112213	-0.105927	-3711.738212851997	-0.878827	-0.874162	-0.8760366236113516	-0.8713723441206349	-0.8838439094737855	-0.8791783521000001
0.015945	-0.112320	-0.105475	-3715.271582851997	-0.882482	-0.877813	-0.8796914486002886	-0.8750231691547619	-0.8874987344627225	-0.882829177134127
0.015946	-0.112518	-0.104993	-3721.833553851997	-0.886122	-0.881444	-0.8833312735892256	-0.8786539941888889	-0.8911385594516595	-0.886460002168254
0.015947	-0.112701	-0.104553	-3727.890758851997	-0.889745	-0.885060	-0.8869540985781625	-0.8822698192230158	-0.8947613844405965	-0.890075827202381
0.015949	-0.112793	-0.104077	-3730.919360851997	-0.893352	-0.888664	-0.8905607485560366	-0.8858734692912699	-0.8983680344184706	-0.893679477270635
0.015950	-0.112976	-0.103546	-3736.976565851997	-0.896941	-0.892245	-0.8941495735449735	-0.8894542943253968	-0.9019568594074074	-0.897260302304762
0.015951	-0.113129	-0.102985	-3742.024235851997	-0.900511	-0.895808	-0.8977193985339105	-0.8930171193595239	-0.9055266843963444	-0.900823127338889
0.015952	-0.113281	-0.102417	-3747.071906851997	-0.904060	-0.899351	-0.9012682235228475	-0.8965599443936508	-0.9090755093852815	-0.904365952373016
0.015954	-0.113312	-0.101770	-3748.081440851997	-0.907587	-0.902877	-0.9047948735007215	-0.9000855944619048	-0.9126021593631555	-0.90789160244127
0.015955	-0.113586	-0.101141	-3757.167247851997	-0.911093	-0.906371	-0.9083006984896586	-0.9035794194960318	-0.9161079843520925	-0.911385427475397
0.015956	-0.113708	-0.100513	-3761.205383851997	-0.914576	-0.909850	-0.9117835234785955	-0.9070582445301588	-0.9195908093410294	-0.914864252509524
0.015957	-0.113876	-0.099792	-3766.757821851997	-0.918035	-0.913301	-0.9152423484675325	-0.9105090695642858	-0.9230496343299665	-0.9183150775436509
0.015959	-0.114029	-0.098938	-3771.805491851997	-0.921462	-0.916722	-0.9186689984454065	-0.9139297196325398	-0.9264762843078405	-0.9217357276119049
0.015960	-0.114197	-0.097791	-3777.357929851997	-0.924850	-0.920103	-0.9220568234343434	-0.9173105446666666	-0.9298641092967773	-0.9251165526460318
0.015961	-0.114334	-0.096399	-3781.900832851997	-0.928191	-0.923439	-0.9253976484232804	-0.9206463697007936	-0.9332049342857144	-0.9284523776801588
0.015962	-0.114502	-0.095013	-3787.453270851997	-0.931485	-0.926725	-0.9286914734122175	-0.9239321947349206	-0.9364987592746514	-0.9317382027142858
0.015964	-0.114670	-0.093719	-3793.005707851997	-0.934734	-0.929967	-0.9319401233900914	-0.9271738448031746	-0.9397474092525253	-0.9349798527825397
0.015965	-0.114716	-0.092444	-3794.520009851997	-0.937938	-0.933169	-0.9351439483790285	-0.9303756698373016	-0.9429512342414624	-0.9381816778166667
0.015966	-0.114929	-0.091132	-3801.586747851997	-0.941097	-0.936319	-0.9383027733679653	-0.9335254948714286	-0.9461100592303993	-0.9413315028507937
0.015967	-0.115143	-0.089893	-3808.653486851997	-0.944212	-0.939426	-0.9414175983569024	-0.9366323199055555	-0.9492248842193364	-0.9444383278849207
0.015969	-0.115234	-0.088660	-3811.682088851997	-0.947285	-0.942494	-0.9444902483347763	-0.9396999699738096	-0.9522975341972103	-0.9475059779531747
0.015970	-0.115356	-0.087305	-3815.720225851997	-0.950311	-0.945516	-0.9475160733237133	-0.9427217950079365	-0.9553233591861473	-0.9505278029873017
0.015971	-0.115616	-0.086023	-3824.301265851997	-0.953293	-0.948487	-0.9504978983126503	-0.9456926200420634	-0.9583051841750843	-0.9534986280214286
0.015972	-0.115707	-0.084741	-3827.3298678519973	-0.956230	-0.951420	-0.9534347233015873	-0.9486254450761905	-0.9612420091640212	-0.9564314530555557
0.015974	-0.115875	-0.083447	-3832.882305851997	-0.959122	-0.954305	-0.9563263732794614	-0.9515100951444444	-0.9641336591418953	-0.9593161031238095
0.015975	-0.116028	-0.082117	-3837.929975851997	-0.961969	-0.957146	-0.9591731982683982	-0.9543509201785715	-0.9669804841308322	-0.9621569281579366
0.015976	-0.116150	-0.080896	-3841.968111851997	-0.964773	-0.959944	-0.9619770232573353	-0.9571487452126984	-0.9697843091197692	-0.9649547531920636
0.015977	-0.116318	-0.079657	-3847.520549851997	-0.967533	-0.962698	-0.9647368482462723	-0.9599025702468255	-0.9725441341087062	-0.9677085782261906
0.015979	-0.116455	-0.078381	-3852.063452851997	-0.970250	-0.965409	-0.9674534982241462	-0.9626132203150793	-0.9752607840865801	-0.9704192282944445
0.015980	-0.116623	-0.077051	-3857.615890851997	-0.972921	-0.968073	-0.9701243232130833	-0.9652770453492063	-0.9779316090755172	-0.9730830533285715
0.015981	-0.116760	-0.075830	-3862.158794851997	-0.975549	-0.970695	-0.9727521482020202	-0.9678988703833333	-0.9805594340644541	-0.9757048783626985
0.015982	-0.116898	-0.074561	-3866.701697851997	-0.978134	-0.973274	-0.9753369731909571	-0.9704776954174603	-0.9831442590533911	-0.9782837033968255
0.015984	-0.117142	-0.073303	-3874.777970851997	-0.980674	-0.975805	-0.9778766231688312	-0.9730083454857144	-0.9856839090312651	-0.9808143534650795
0.015985	-0.117233	-0.072021	-3877.806572851997	-0.983171	-0.978297	-0.9803734481577682	-0.9755001705198413	-0.9881807340202021	-0.9833061784992064
0.015986	-0.117401	-0.070758	-3883.359010851997	-0.985623	-0.980742	-0.9828252731467052	-0.9779449955539683	-0.9906325590091392	-0.9857510035333334
0.015987	-0.117523	-0.069458	-3887.397146851997	-0.988030	-0.983145	-0.985232098135642	-0.9803478205880953	-0.993039383998076	-0.9881538285674605
0.015989	-0.117706	-0.068188	-3893.454351851997	-0.990394	-0.985501	-0.9875957481135161	-0.9827034706563492	-0.9954030339759501	-0.9905094786357144
0.015990	-0.117828	-0.066968	-3897.492487851997	-0.992715	-0.987817	-0.9899165731024531	-0.9850192956904761	-0.997723858964887	-0.9928253036698412
0.015991	-0.117981	-0.065674	-3902.540158851997	-0.994992	-0.990087	-0.9921933980913901	-0.9872891207246032	-1.000000683953824	-0.9950951287039683
0.015992	-0.118134	-0.064465	-3907.587828851997	-0.997226	-0.992315	-0.994427223080327	-0.9895169457587301	-1.002234508942761	-0.9973229537380952
0.015994	-0.118271	-0.063245	-3912.130732851997	-0.999418	-0.994502	-0.9966188730582011	-0.9917035958269841	-1.004426158920635	-0.9995096038063492
0.015995	-0.118423	-0.062018	-3917.178402851997	-1.001568	-0.996645	-0.9987686980471381	-0.9938464208611111	-1.006575983909572	-1.0016524288404762
0.015996	-0.118607	-0.060767	-3923.235607851997	-1.003675	-0.998744	-1.000875523036075	-0.995945245895238	-1.008682808898509	-1.0037512538746032
0.015997	-0.118729	-0.059650	-3927.273743851997	-1.005741	-1.000806	-1.002941348025012	-0.9980070709293651	-1.010748633887446	-1.0058130789087303
0.015999	-0.118866	-0.058429	-3931.816647851997	-1.007767	-1.002825	-1.0049669980028861	-1.000025720997619	-1.01277428386532	-1.0078317289769843
0.016000	-0.119019	-0.057227	-3936.864317851997	-1.009750	-1.004803	-1.006949822991823	-1.002003546031746	-1.014757108854257	-1.0098095540111112
0.016001	-0.119217	-0.056055	-3943.426289851997	-1.011694	-1.006738	-1.00889364798076	-1.003938371065873	-1.016700933843194	-1.011744379045238
0.016002	-0.119308	-0.054968	-3946.454891851997	-1.013598	-1.008639	-1.010797472969697	-1.0058391961000002	-1.0186047588321308	-1.0136452040793653
0.016004	-0.119476	-0.053766	-3952.007329851997	-1.015463	-1.010496	-1.012662122947571	-1.0076958461682541	-1.0204694088100048	-1.0155018541476193
0.016005	-0.119675	-0.052686	-3958.569300851997	-1.017288	-1.012314	-1.014486947936508	-1.009513671202381	-1.022294233798942	-1.017319679181746
0.016006	-0.119781	-0.051550	-3962.102670851997	-1.019075	-1.014096	-1.016273772925445	-1.011295496236508	-1.0240810587878788	-1.019101504215873
0.016007	-0.119934	-0.050452	-3967.150340851997	-1.020824	-1.015838	-1.0180225979143818	-1.013037321270635	-1.0258298837768156	-1.02084332925
0.016009	-0.120117	-0.049286	-3973.207545851997	-1.022532	-1.017539	-1.0197302478922559	-1.0147379713388889	-1.02753753375469	-1.022543979318254
0.016010	-0.120270	-0.048206	-3978.255215851997	-1.024203	-1.019203	-1.0214010728811929	-1.0164017963730159	-1.029208358743627	-1.024207804352381
0.016011	-0.120453	-0.047040	-3984.312420851997	-1.025834	-1.020826	-1.0230318978701298	-1.018024621407143	-1.0308391837325637	-1.025830629386508
0.016012	-0.120544	-0.045935	-3987.341022851997	-1.027426	-1.022414	-1.0246237228590669	-1.0196124464412697	-1.0324310087215007	-1.0274184544206348
0.016014	-0.120667	-0.044794	-3991.379159851997	-1.028978	-1.023962	-1.0261753728369407	-1.0211600965095238	-1.0339826586993746	-1.028966104488889
0.016015	-0.120850	-0.043707	-3997.436363851997	-1.030493	-1.025469	-1.027690197825878	-1.0226669215436508	-1.035497483688312	-1.030472929523016
0.016016	-0.120987	-0.042578	-4001.979267851997	-1.031969	-1.026940	-1.0291660228148147	-1.0241377465777777	-1.0369733086772488	-1.0319437545571428
0.016017	-0.121140	-0.041467	-4007.026937851997	-1.033407	-1.028371	-1.0306038478037518	-1.0255685716119047	-1.0384111336661856	-1.0333745795912699
0.016019	-0.121353	-0.040411	-4014.093676851997	-1.034807	-1.029762	-1.032003497781626	-1.0269592216801589	-1.03981078364406	-1.034765229659524
0.016020	-0.121445	-0.039319	-4017.122278851997	-1.036170	-1.031121	-1.0333663227705627	-1.0283180467142856	-1.0411736086329966	-1.0361240546936508
0.016021	-0.121658	-0.038214	-4024.189017851997	-1.037494	-1.032437	-1.0346901477594996	-1.0296338717484128	-1.0424974336219335	-1.037439879727778
0.016022	-0.121750	-0.037128	-4027.217619851997	-1.038781	-1.033720	-1.0359769727484367	-1.0309166967825396	-1.0437842586108705	-1.0387227047619048
0.016024	-0.121887	-0.036023	-4031.7605238519973	-1.040030	-1.034964	-1.0372256227263108	-1.0321603468507936	-1.0450329085887446	-1.0399663548301588
0.016025	-0.122101	-0.035028	-4038.827262851997	-1.041244	-1.036168	-1.0384394477152479	-1.0333641718849207	-1.0462467335776817	-1.0411701798642858
0.016026	-0.122284	-0.033984	-4044.884466851997	-1.042422	-1.037339	-1.0396172727041846	-1.0345349969190476	-1.0474245585666186	-1.0423410048984127
0.016027	-0.122345	-0.032953	-4046.903534851997	-1.043564	-1.038478	-1.0407590976931216	-1.0356738219531747	-1.0485663835555554	-1.0434798299325398
0.016029	-0.122482	-0.031921	-4051.446438851997	-1.044671	-1.039580	-1.0418657476709956	-1.0367754720214286	-1.0496730335334297	-1.0445814800007938
0.016030	-0.122711	-0.030957	-4059.017944851997	-1.045744	-1.040643	-1.0429385726599327	-1.0378382970555555	-1.0507458585223666	-1.0456443050349207
0.016031	-0.122772	-0.030042	-4061.037012851997	-1.046786	-1.041682	-1.0439803976488697	-1.0388771220896826	-1.0517876835113036	-1.0466831300690478
0.016032	-0.122971	-0.029126	-4067.598983851997	-1.047795	-1.042683	-1.0449892226378066	-1.0398779471238095	-1.0527965085002404	-1.0476839551031747
0.016034	-0.123108	-0.028168	-4072.141887851997	-1.048772	-1.043654	-1.0459658726156806	-1.0408485971920636	-1.0537731584781147	-1.0486546051714287
0.016035	-0.123291	-0.027319	-4078.199092851997	-1.049719	-1.044593	-1.0469126976046177	-1.0417874222261905	-1.0547199834670518	-1.0495934302055556
0.016036	-0.123398	-0.026447	-4081.732461851997	-1.050636	-1.045506	-1.0478295225935546	-1.0427002472603175	-1.0556368084559886	-1.0505062552396827
0.016037	-0.123581	-0.025623	-4087.789666851997	-1.051524	-1.046386	-1.0487173475824916	-1.0435800722944444	-1.0565246334449254	-1.0513860802738095
0.016039	-0.123749	-0.024774	-4093.342103851997	-1.052383	-1.047239	-1.0495759975603656	-1.0444327223626984	-1.0573832834227996	-1.0522387303420635
0.016040	-0.123917	-0.024030	-4098.894541851998	-1.053215	-1.048064	-1.0504078225493025	-1.0452575473968255	-1.0582151084117366	-1.0530635553761907
0.016041	-0.124054	-0.023206	-4103.4374448519975	-1.054020	-1.048863	-1.0512126475382395	-1.0460563724309524	-1.0590199334006734	-1.0538623804103175
0.016042	-0.124283	-0.022449	-4111.008950851998	-1.054798	-1.049632	-1.0519904725271765	-1.0468251974650793	-1.0597977583896103	-1.0546312054444444
0.016044	-0.124329	-0.021704	-4112.523251851997	-1.055550	-1.050382	-1.0527421225050504	-1.0475748475333333	-1.0605494083674842	-1.0553808555126984
0.016045	-0.124466	-0.020972	-4117.0661548519965	-1.056277	-1.051103	-1.0534689474939873	-1.0482956725674601	-1.0612762333564212	-1.0561016805468253
0.016046	-0.124725	-0.020251	-4125.6471948519975	-1.056980	-1.051795	-1.0541717724829245	-1.0489874976015874	-1.0619790583453583	-1.0567935055809525
0.016047	-0.124786	-0.019592	-4127.666263851997	-1.057658	-1.052471	-1.0548495974718615	-1.0496633226357142	-1.0626568833342955	-1.0574693306150793
0.016049	-0.124924	-0.018866	-4132.209166851997	-1.058313	-1.053120	-1.0555042474497356	-1.0503119727039683	-1.0633115333121697	-1.0581179806833334
0.016050	-0.125153	-0.018225	-4139.780672851997	-1.058945	-1.053742	-1.0561360724386724	-1.0509337977380953	-1.0639433583011062	-1.0587398057174604
0.016051	-0.125275	-0.017633	-4143.818808851996	-1.059556	-1.054348	-1.0567468974276093	-1.0515396227722222	-1.0645541832900434	-1.0593456307515874
0.016052	-0.125443	-0.016980	-4149.371246851997	-1.060144	-1.054929	-1.0573347224165464	-1.0521204478063493	-1.0651420082789804	-1.0599264557857144
0.016054	-0.125504	-0.016315	-4151.390314851997	-1.060710	-1.055493	-1.0579003723944205	-1.0526840978746033	-1.0657076582568545	-1.0604901058539684
0.016055	-0.125732	-0.015710	-4158.961820851997	-1.061255	-1.056028	-1.0584451973833575	-1.05321892290873	-1.0662524832457914	-1.0610249308880952
0.016056	-0.125854	-0.015137	-4162.999956851998	-1.061779	-1.056548	-1.0589690223722945	-1.0537387479428573	-1.0667763082347284	-1.0615447559222224
0.016057	-0.125992	-0.014569	-4167.542860851998	-1.062284	-1.057047	-1.0594738473612313	-1.0542375729769842	-1.0672811332236654	-1.0620435809563493
0.016059	-0.126221	-0.013995	-4175.114365851998	-1.062770	-1.057523	-1.0599594973391053	-1.054713223045238	-1.0677667832015394	-1.0625192310246032
0.016060	-0.126373	-0.013483	-4180.162036851996	-1.063237	-1.057984	-1.0604263223280423	-1.0551740480793652	-1.0682336081904764	-1.0629800560587304
0.016061	-0.126465	-0.012958	-4183.1906388519965	-1.063686	-1.058429	-1.0608751473169793	-1.0556188731134921	-1.0686824331794131	-1.0634248810928573
0.016062	-0.126617	-0.012433	-4188.238309851997	-1.064117	-1.058854	-1.0613059723059164	-1.0560436981476191	-1.0691132581683505	-1.0638497061269843
0.016064	-0.126770	-0.011969	-4193.285979851997	-1.064532	-1.059262	-1.0617206222837903	-1.0564513482158728	-1.0695279081462243	-1.064257356195238
0.016065	-0.126892	-0.011450	-4197.324116851996	-1.064929	-1.059654	-1.0621174472727273	-1.05684317325	-1.0699247331351613	-1.0646491812293652
0.016066	-0.127014	-0.011023	-4201.362252851997	-1.065311	-1.060031	-1.0624992722616642	-1.0572199982841268	-1.070306558124098	-1.065026006263492
0.016067	-0.127228	-0.010577	-4208.428991851997	-1.065678	-1.060389	-1.0628660972506012	-1.057577823318254	-1.0706733831130353	-1.0653838312976192
0.016069	-0.127335	-0.010144	-4211.962360851998	-1.066029	-1.060736	-1.063216747228475	-1.0579244733865079	-1.071024033090909	-1.065730481365873
0.016070	-0.127441	-0.009692	-4215.495730851997	-1.066366	-1.061068	-1.063553572217412	-1.0582562984206347	-1.0713608580798462	-1.0660623063999999
0.016071	-0.127701	-0.009387	-4224.076769851998	-1.066691	-1.061383	-1.0638783972063492	-1.058571123454762	-1.0716856830687833	-1.066377131434127
0.016072	-0.127792	-0.009045	-4227.105372851996	-1.067005	-1.061692	-1.0641922221952862	-1.058879948488889	-1.0719995080577203	-1.066685956468254
0.016074	-0.127930	-0.008643	-4231.648275851998	-1.067304	-1.061986	-1.0644908721731603	-1.0591735985571429	-1.0722981580355944	-1.066979606536508
0.016075	-0.128098	-0.008264	-4237.200713851997	-1.067591	-1.062266	-1.064777697162097	-1.0594534235912698	-1.072584983024531	-1.067259431570635
0.016076	-0.128220	-0.007971	-4241.238849851998	-1.067867	-1.062537	-1.065053522151034	-1.0597242486253968	-1.072860808013468	-1.067530256604762
0.016077	-0.128418	-0.007642	-4247.800821851997	-1.068132	-1.062794	-1.0653183471399712	-1.0599810736595239	-1.0731256330024053	-1.067787081638889
0.016079	-0.128601	-0.007275	-4253.858025851998	-1.068385	-1.063039	-1.065570997117845	-1.060225723727778	-1.0733782829802792	-1.068031731707143
0.016080	-0.128754	-0.007056	-4258.905696851996	-1.068629	-1.063277	-1.0658148221067822	-1.0604635487619047	-1.073622107969216	-1.0682695567412699
0.016081	-0.128860	-0.006726	-4262.439065851997	-1.068862	-1.063505	-1.066047647095719	-1.0606913737960317	-1.0738549329581528	-1.0684973817753969
0.016082	-0.128983	-0.006421	-4266.4772028519965	-1.069085	-1.063723	-1.066270472084656	-1.0609091988301587	-1.07407775794709	-1.0687152068095238
0.016084	-0.129166	-0.006165	-4272.534406851997	-1.069299	-1.063930	-1.06648412206253	-1.0611158488984127	-1.0742914079249641	-1.0689218568777779
0.016085	-0.129318	-0.005981	-4277.582077851997	-1.069506	-1.064130	-1.0666909470514672	-1.0613156739325398	-1.0744982329139012	-1.069121681911905
0.016086	-0.129425	-0.005737	-4281.115446851996	-1.069705	-1.064324	-1.066889772040404	-1.0615094989666667	-1.074697057902838	-1.0693155069460318
0.016087	-0.129623	-0.005438	-4287.677418851998	-1.069894	-1.064506	-1.0670785970293408	-1.0616913240007937	-1.074885882891775	-1.0694973319801588
0.016089	-0.129883	-0.005353	-4296.258458851997	-1.070079	-1.064680	-1.067263247007215	-1.0618649740690478	-1.075070532869649	-1.069670982048413
0.016090	-0.129883	-0.005133	-4296.258458851997	-1.070257	-1.064858	-1.067441071996152	-1.0620427991031747	-1.075248357858586	-1.0698488070825398
0.016091	-0.130051	-0.004895	-4301.810895851997	-1.070427	-1.065021	-1.067610896985089	-1.0622056241373017	-1.0754181828475229	-1.0700116321166668
0.016092	-0.130234	-0.004749	-4307.868100851998	-1.070592	-1.065178	-1.067775721974026	-1.0623624491714285	-1.0755830078364599	-1.0701684571507937
0.016094	-0.130386	-0.004602	-4312.915770851998	-1.070751	-1.065331	-1.0679343719518999	-1.0625150992396826	-1.075741657814334	-1.0703211072190477
0.016095	-0.130493	-0.004425	-4316.449140851997	-1.070905	-1.065480	-1.068088196940837	-1.0626639242738094	-1.0758954828032707	-1.0704699322531745
0.016096	-0.130692	-0.004291	-4323.011111851996	-1.071053	-1.065621	-1.068236021929774	-1.0628047493079364	-1.076043307792208	-1.0706107572873016
0.016097	-0.130783	-0.004187	-4326.039714851997	-1.071198	-1.065762	-1.068380846918711	-1.0629455743420635	-1.076188132781145	-1.0707515823214286
0.016099	-0.131027	-0.004071	-4334.1159878519975	-1.071340	-1.065893	-1.068522496896585	-1.0630762244103173	-1.0763297827590188	-1.0708822323896825
0.016100	-0.131165	-0.003943	-4338.658890851997	-1.071477	-1.066024	-1.0686593218855218	-1.0632070494444446	-1.0764666077479559	-1.0710130574238097
0.016101	-0.131287	-0.003906	-4342.697026851996	-1.071612	-1.066154	-1.0687941468744588	-1.0633368744785714	-1.0766014327368927	-1.0711428824579365
0.016102	-0.131363	-0.003802	-4345.220862851997	-1.071743	-1.066283	-1.0689249718633957	-1.0634656995126985	-1.0767322577258298	-1.0712717074920637
0.016104	-0.131607	-0.003656	-4353.297135851997	-1.071871	-1.066400	-1.06905262184127	-1.0635823495809524	-1.076859907703704	-1.0713883575603176
0.016105	-0.131790	-0.003656	-4359.354339851998	-1.071997	-1.066519	-1.069178446830207	-1.0637011746150793	-1.0769857326926409	-1.0715071825944444
0.016106	-0.131882	-0.003571	-4362.382941851996	-1.072121	-1.066638	-1.0693022718191438	-1.0638199996492064	-1.077109557681578	-1.0716260076285715
0.016107	-0.132004	-0.003430	-4366.421078851998	-1.072240	-1.066753	-1.0694210968080808	-1.0639348246833333	-1.0772283826705147	-1.0717408326626985
0.016109	-0.132248	-0.003430	-4374.497351851996	-1.072359	-1.066861	-1.0695397467859549	-1.0640424747515873	-1.077347032648389	-1.0718484827309525
0.016110	-0.132294	-0.003375	-4376.0116528519975	-1.072476	-1.066976	-1.0696565717748918	-1.0641572997857143	-1.0774638576373259	-1.0719633077650794
0.016111	-0.132523	-0.003284	-4383.583158851998	-1.072590	-1.067081	-1.0697703967638288	-1.0642621248198412	-1.0775776826262629	-1.0720681327992063
0.016112	-0.132690	-0.003217	-4389.135595851996	-1.072701	-1.067185	-1.0698812217527656	-1.0643659498539684	-1.0776885076151994	-1.0721719578333335
0.016114	-0.132797	-0.003174	-4392.668965851997	-1.072811	-1.067291	-1.0699908717306397	-1.0644715999222223	-1.0777981575930737	-1.0722776079015874
0.016115	-0.132919	-0.003143	-4396.707101851996	-1.072920	-1.067395	-1.0700996967195768	-1.0645754249563493	-1.077906982582011	-1.0723814329357144
0.016116	-0.133087	-0.003088	-4402.259539851997	-1.073027	-1.067494	-1.0702065217085137	-1.0646742499904762	-1.0780138075709478	-1.0724802579698414
0.016117	-0.133255	-0.002991	-4407.811976851997	-1.073131	-1.067592	-1.0703103466974508	-1.0647720750246032	-1.0781176325598847	-1.0725780830039684
0.016119	-0.133377	-0.002997	-4411.850113851997	-1.073235	-1.067690	-1.0704139966753246	-1.0648697250928572	-1.0782212825377586	-1.0726757330722223
0.016120	-0.133545	-0.002966	-4417.402550851997	-1.073338	-1.067786	-1.0705168216642615	-1.0649655501269841	-1.0783241075266954	-1.0727715581063493
0.016121	-0.133743	-0.002942	-4423.964522851997	-1.073440	-1.067880	-1.0706186466531986	-1.065059375161111	-1.0784259325156325	-1.0728653831404762
0.016122	-0.133850	-0.002930	-4427.497891851997	-1.073541	-1.067977	-1.0707194716421358	-1.0651562001952382	-1.0785267575045698	-1.0729622081746033
0.016124	-0.133972	-0.002869	-4431.536028851997	-1.073641	-1.068071	-1.0708191216200096	-1.065249850263492	-1.0786264074824436	-1.073055858242857
0.016125	-0.134155	-0.002844	-4437.5932328519975	-1.073739	-1.068162	-1.0709169466089465	-1.065340675297619	-1.0787242324713806	-1.0731466832769843
0.016126	-0.134338	-0.002832	-4443.650437851997	-1.073837	-1.068253	-1.0710147715978835	-1.0654315003317458	-1.0788220574603176	-1.073237508311111
0.016127	-0.134415	-0.002795	-4446.174272851997	-1.073934	-1.068347	-1.0711115965868205	-1.065525325365873	-1.0789188824492544	-1.0733313333452381
0.016129	-0.134613	-0.002765	-4452.736244851996	-1.074030	-1.068434	-1.0712072465646947	-1.0656119754341271	-1.0790145324271285	-1.0734179834134923
0.016130	-0.134750	-0.002765	-4457.279147851998	-1.074126	-1.068524	-1.0713030715536316	-1.065701800468254	-1.0791103574160656	-1.073507808447619
0.016131	-0.134872	-0.002747	-4461.317284851997	-1.074221	-1.068614	-1.0713978965425686	-1.065791625502381	-1.0792051824050026	-1.073597633481746
0.016132	-0.135101	-0.002692	-4468.888789851997	-1.074315	-1.068698	-1.0714917215315054	-1.0658754505365078	-1.0792990073939395	-1.073681458515873
0.016134	-0.135239	-0.002710	-4473.431693851997	-1.074408	-1.068786	-1.0715843715093796	-1.0659631006047618	-1.0793916573718136	-1.073769108584127
0.016135	-0.135376	-0.002704	-4477.9745968519965	-1.074502	-1.068874	-1.0716781964983166	-1.066050925638889	-1.0794854823607505	-1.0738569336182542
0.016136	-0.135468	-0.002686	-4481.003199851997	-1.074595	-1.068964	-1.0717710214872536	-1.0661407506730158	-1.0795783073496876	-1.073946758652381
0.016137	-0.135681	-0.002661	-4488.069937851997	-1.074687	-1.069047	-1.0718628464761903	-1.066223575707143	-1.0796701323386242	-1.0740295836865081
0.016139	-0.135849	-0.002667	-4493.622375851997	-1.074780	-1.069132	-1.0719554964540645	-1.0663082257753969	-1.0797627823164984	-1.074114233754762
0.016140	-0.135956	-0.002637	-4497.155744851998	-1.074871	-1.069220	-1.0720463214430014	-1.0663960508095238	-1.0798536073054352	-1.074202058788889
0.016141	-0.136093	-0.002625	-4501.698648851998	-1.074962	-1.069305	-1.0721371464319385	-1.0664808758436508	-1.0799444322943725	-1.074286883823016
0.016142	-0.136292	-0.002649	-4508.260619851997	-1.075054	-1.069388	-1.0722289714208755	-1.0665637008777777	-1.0800362572833095	-1.074369708857143
0.016144	-0.136398	-0.002594	-4511.793989851996	-1.075144	-1.069474	-1.0723186213987494	-1.0666493509460317	-1.0801259072611833	-1.074455358925397
0.016145	-0.136627	-0.002576	-4519.365494851998	-1.075233	-1.069554	-1.0724074463876865	-1.0667291759801587	-1.0802147322501203	-1.0745351839595239
0.016146	-0.136780	-0.002563	-4524.413165851996	-1.075322	-1.069636	-1.0724962713766233	-1.0668110010142857	-1.0803035572390574	-1.0746170089936509
0.016147	-0.136856	-0.002570	-4526.937000851996	-1.075411	-1.069722	-1.0725850963655603	-1.0668968260484128	-1.0803923822279944	-1.074702834027778
0.016149	-0.137024	-0.002527	-4532.489438851997	-1.075499	-1.069803	-1.0726727463434342	-1.0669774761166668	-1.0804800322058683	-1.074783484096032
0.016150	-0.137161	-0.002551	-4537.0323418519965	-1.075587	-1.069885	-1.0727605713323713	-1.0670593011507936	-1.0805678571948052	-1.0748653091301588
0.016151	-0.137314	-0.002533	-4542.080012851997	-1.075675	-1.069967	-1.0728483963213082	-1.0671411261849206	-1.080655682183742	-1.0749471341642858
0.016152	-0.137497	-0.002551	-4548.137216851997	-1.075763	-1.070047	-1.0729362213102454	-1.0672209512190476	-1.0807435071726794	-1.0750269591984127
0.016154	-0.137634	-0.002496	-4552.680120851997	-1.075850	-1.070129	-1.0730228712881194	-1.0673026012873017	-1.0808301571505532	-1.0751086092666668
0.016155	-0.137787	-0.002551	-4557.727790851997	-1.075938	-1.070210	-1.0731106962770562	-1.0673834263214286	-1.08091798213949	-1.0751894343007937
0.016156	-0.137909	-0.002521	-4561.765927851997	-1.076026	-1.070293	-1.0731985212659931	-1.0674662513555555	-1.081005807128427	-1.0752722593349207
0.016157	-0.138123	-0.002502	-4568.832666851997	-1.076112	-1.070370	-1.0732843462549302	-1.0675430763896825	-1.081091632117364	-1.0753490843690476
0.016159	-0.138214	-0.002466	-4571.861268851997	-1.076198	-1.070453	-1.0733699962328043	-1.0676257264579365	-1.0811772820952381	-1.0754317344373017
0.016160	-0.138382	-0.002533	-4577.413705851997	-1.076286	-1.070533	-1.0734578212217414	-1.0677055514920635	-1.0812651070841754	-1.0755115594714286
0.016161	-0.138535	-0.002509	-4582.461376851998	-1.076372	-1.070613	-1.0735436462106782	-1.0677853765261904	-1.081350932073112	-1.0755913845055556
0.016162	-0.138702	-0.002454	-4588.013813851998	-1.076458	-1.070692	-1.073629471199615	-1.0678642015603175	-1.0814367570620491	-1.0756702095396826
0.016164	-0.138885	-0.002490	-4594.071018851997	-1.076544	-1.070771	-1.0737151211774891	-1.0679428516285714	-1.0815224070399232	-1.0757488596079365
0.016165	-0.139023	-0.002496	-4598.613922851997	-1.076630	-1.070851	-1.0738009461664262	-1.0680226766626983	-1.0816082320288603	-1.0758286846420635
