Repository: pietracorvo/HystAPI

# Example data

The example data in this folder is from measurements performed during my physics bachelor.

The material is **FeSi3** (iron with 3% silicon), aka 'electrical steel', the standard material for ring cores in trafos. 

Four of the five samples where treated with high pressure torison (HPT, 20 rotations at 20GPa), to achieve nanocristallisation of the grains, which has a huge impact on the magnetic properties of the material. The HPT deformation was done at 77K (under liquid nitrogen) and at 293K (at room temperature). Afterwards some samples were heat treated at a temperature of 493K (for two hours) to anneal defects from the deformation process.

The five samples are:

File: testData/FeSi3_LN/G4_748V_100Hz_800000Fs0.txt (part 48 of 57)
--------------------------
t	U1	U2	H	Braw	Jraw	B_drift	 J_drift	B_corr	J_corr
0.016506	-0.180435	-0.001721	-5968.551699851998	-1.096163	-1.088662	-1.0932742673939393	-1.0857740133	-1.1010815532563734	-1.0935800212793652
0.016507	-0.180588	-0.001782	-5973.599370851996	-1.096224	-1.088717	-1.0933350923828764	-1.085828838334127	-1.1011423782453105	-1.0936348463134922
0.016509	-0.180710	-0.001727	-5977.637506851997	-1.096284	-1.088772	-1.0933947423607504	-1.085883488402381	-1.1012020282231845	-1.093689496381746
0.016510	-0.180954	-0.001715	-5985.713779851996	-1.096344	-1.088822	-1.0934545673496874	-1.085933313436508	-1.1012618532121214	-1.093739321415873
0.016511	-0.181046	-0.001733	-5988.7423818519965	-1.096404	-1.088878	-1.0935143923386244	-1.0859891384706348	-1.1013216782010584	-1.09379514645
0.016512	-0.181183	-0.001752	-5993.285285851996	-1.096465	-1.088933	-1.0935752173275612	-1.0860439635047618	-1.101382503189995	-1.093849971484127
0.016514	-0.181335	-0.001770	-5998.332955851996	-1.096526	-1.088988	-1.0936358673054352	-1.086098613573016	-1.1014431531678692	-1.093904621552381
0.016515	-0.181473	-0.001727	-6002.875859851996	-1.096586	-1.089042	-1.0936956922943724	-1.0861524386071428	-1.1015029781568062	-1.093958446586508
0.016516	-0.181671	-0.001746	-6009.437830851997	-1.096646	-1.089094	-1.0937555172833093	-1.0862042636412699	-1.1015628031457432	-1.094010271620635
0.016517	-0.181763	-0.001770	-6012.466433851998	-1.096707	-1.089151	-1.0938163422722464	-1.0862610886753967	-1.1016236281346803	-1.0940670966547619
0.016519	-0.181946	-0.001691	-6018.523637851997	-1.096767	-1.089203	-1.0938759922501202	-1.0863127387436506	-1.1016832781125543	-1.0941187467230158
0.016520	-0.182098	-0.001752	-6023.571308851997	-1.096827	-1.089257	-1.0939358172390572	-1.0863665637777777	-1.1017431031014913	-1.0941725717571429
0.016521	-0.182220	-0.001764	-6027.609444851996	-1.096888	-1.089313	-1.0939966422279943	-1.0864223888119047	-1.1018039280904284	-1.0942283967912698
0.016522	-0.182419	-0.001703	-6034.1714168519975	-1.096947	-1.089364	-1.0940554672169311	-1.0864732138460318	-1.1018627530793652	-1.094279221825397
0.016524	-0.182541	-0.001727	-6038.209552851997	-1.097007	-1.089419	-1.0941151171948054	-1.0865278639142857	-1.1019224030572392	-1.0943338718936508
0.016525	-0.182678	-0.001709	-6042.752456851997	-1.097066	-1.089472	-1.0941739421837422	-1.0865806889484126	-1.101981228046176	-1.0943866969277778
0.016526	-0.182846	-0.001685	-6048.304893851997	-1.097125	-1.089524	-1.094232767172679	-1.0866325139825397	-1.1020400530351129	-1.0944385219619048
0.016527	-0.182999	-0.001746	-6053.352564851997	-1.097185	-1.089578	-1.0942925921616162	-1.0866863390166666	-1.1020998780240503	-1.0944923469960317
0.016529	-0.183151	-0.001727	-6058.400234851997	-1.097245	-1.089631	-1.0943522421394902	-1.0867389890849206	-1.1021595280019243	-1.0945449970642858
0.016530	-0.183319	-0.001709	-6063.952672851998	-1.097304	-1.089683	-1.0944110671284273	-1.0867908141190477	-1.1022183529908611	-1.0945968220984128
0.016531	-0.183487	-0.001685	-6069.505109851996	-1.097363	-1.089735	-1.0944698921173641	-1.0868426391531745	-1.102277177979798	-1.0946486471325396
0.016532	-0.183563	-0.001727	-6072.0289458519965	-1.097422	-1.089792	-1.094528717106301	-1.0868994641873018	-1.1023360029687348	-1.094705472166667
0.016534	-0.183777	-0.001715	-6079.095683851998	-1.097482	-1.089842	-1.0945883670841752	-1.0869491142555556	-1.1023956529466092	-1.0947551222349208
0.016535	-0.183884	-0.001715	-6082.629053851997	-1.097541	-1.089897	-1.0946471920731122	-1.0870039392896824	-1.102454477935546	-1.0948099472690476
0.016536	-0.184067	-0.001709	-6088.686257851998	-1.097601	-1.089949	-1.0947070170620492	-1.0870557643238097	-1.102514302924483	-1.0948617723031748
0.016537	-0.184204	-0.001733	-6093.229161851998	-1.097660	-1.090003	-1.094765842050986	-1.0871095893579366	-1.1025731279134199	-1.0949155973373017
0.016539	-0.184357	-0.001672	-6098.2768318519975	-1.097719	-1.090055	-1.09482449202886	-1.0871612394261905	-1.1026317778912937	-1.0949672474055556
0.016540	-0.184509	-0.001703	-6103.324502851998	-1.097778	-1.090108	-1.094883317017797	-1.0872140644603174	-1.102690602880231	-1.0950200724396826
0.016541	-0.184647	-0.001715	-6107.867405851997	-1.097837	-1.090161	-1.094942142006734	-1.0872668894944444	-1.1027494278691679	-1.0950728974738095
0.016542	-0.184814	-0.001709	-6113.419843851998	-1.097896	-1.090213	-1.095000966995671	-1.0873187145285714	-1.1028082528581051	-1.0951247225079366
0.016544	-0.184967	-0.001678	-6118.467513851998	-1.097955	-1.090265	-1.095059616973545	-1.0873703645968253	-1.102866902835979	-1.0951763725761905
0.016545	-0.185135	-0.001685	-6124.019951851997	-1.098013	-1.090317	-1.0951174419624818	-1.0874221896309524	-1.1029247278249157	-1.0952281976103175
0.016546	-0.185272	-0.001703	-6128.562854851996	-1.098072	-1.090370	-1.095176266951419	-1.0874750146650793	-1.102983552813853	-1.0952810226444445
0.016547	-0.185486	-0.001691	-6135.629593851998	-1.098131	-1.090420	-1.095235091940356	-1.0875248396992063	-1.1030423778027898	-1.0953308476785715
0.016549	-0.185593	-0.001721	-6139.162963851997	-1.098190	-1.090475	-1.0952937419182298	-1.0875794897674604	-1.1031010277806637	-1.0953854977468256
0.016550	-0.185715	-0.001685	-6143.201099851996	-1.098249	-1.090528	-1.0953525669071669	-1.0876323148015872	-1.103159852769601	-1.0954383227809523
0.016551	-0.185883	-0.001678	-6148.753536851997	-1.098307	-1.090580	-1.0954103918961038	-1.0876841398357144	-1.1032176777585376	-1.0954901478150796
0.016552	-0.186050	-0.001727	-6154.305974851997	-1.098367	-1.090632	-1.095470216885041	-1.0877359648698413	-1.103277502747475	-1.0955419728492064
0.016554	-0.186188	-0.001721	-6158.848878851997	-1.098426	-1.090686	-1.0955288668629148	-1.0877896149380952	-1.103336152725349	-1.0955956229174604
0.016555	-0.186371	-0.001697	-6164.906082851998	-1.098485	-1.090737	-1.095587691851852	-1.0878404399722224	-1.1033949777142857	-1.0956464479515875
0.016556	-0.186508	-0.001642	-6169.448986851998	-1.098542	-1.090789	-1.0956445168407887	-1.0878922650063492	-1.1034518027032227	-1.0956982729857143
0.016557	-0.186630	-0.001709	-6173.487122851997	-1.098601	-1.090843	-1.0957033418297257	-1.0879460900404763	-1.1035106276921596	-1.0957520980198414
0.016559	-0.186768	-0.001642	-6178.0300258519965	-1.098658	-1.090894	-1.0957599918075998	-1.0879967401087303	-1.1035672776700336	-1.0958027480880954
0.016560	-0.186996	-0.001678	-6185.601531851997	-1.098716	-1.090943	-1.095817816796537	-1.088045565142857	-1.1036251026589707	-1.0958515731222223
0.016561	-0.187103	-0.001685	-6189.134901851998	-1.098775	-1.090997	-1.095876641785474	-1.0880993901769842	-1.103683927647908	-1.0959053981563494
0.016562	-0.187210	-0.001672	-6192.668270851997	-1.098832	-1.091050	-1.0959334667744107	-1.0881522152111112	-1.1037407526368446	-1.0959582231904763
0.016564	-0.187378	-0.001630	-6198.220708851997	-1.098889	-1.091100	-1.0959901167522847	-1.088201865279365	-1.1037974026147186	-1.0960078732587302
0.016565	-0.187485	-0.001660	-6201.754077851998	-1.098947	-1.091153	-1.0960479417412217	-1.0882546903134922	-1.1038552276036557	-1.0960606982928573
0.016566	-0.187698	-0.001666	-6208.820816851998	-1.099004	-1.091202	-1.0961047667301589	-1.088303515347619	-1.1039120525925927	-1.0961095233269842
0.016567	-0.187836	-0.001642	-6213.363719851997	-1.099061	-1.091253	-1.0961615917190959	-1.0883543403817462	-1.1039688775815297	-1.0961603483611113
0.016569	-0.188004	-0.001648	-6218.916157851998	-1.099119	-1.091303	-1.0962192416969696	-1.0884039904499998	-1.1040265275594034	-1.096209998429365
0.016570	-0.188187	-0.001666	-6224.973361851997	-1.099176	-1.091353	-1.0962760666859066	-1.088453815484127	-1.1040833525483404	-1.0962598234634922
0.016571	-0.188309	-0.001642	-6229.011498851996	-1.099233	-1.091405	-1.0963328916748436	-1.0885056405182538	-1.1041401775372774	-1.096311648497619
0.016572	-0.188492	-0.001660	-6235.068702851997	-1.099291	-1.091455	-1.0963907166637807	-1.088555465552381	-1.1041980025262146	-1.0963614735317462
0.016574	-0.188568	-0.001703	-6237.592538851997	-1.099350	-1.091511	-1.0964493666416546	-1.0886111156206348	-1.1042566525040884	-1.0964171236
0.016575	-0.188736	-0.001678	-6243.1449758519975	-1.099408	-1.091562	-1.0965071916305915	-1.0886619406547617	-1.1043144774930256	-1.0964679486341269
0.016576	-0.188889	-0.001660	-6248.192646851998	-1.099465	-1.091613	-1.0965640166195285	-1.0887127656888889	-1.1043713024819626	-1.096518773668254
0.016577	-0.189102	-0.001672	-6255.259384851997	-1.099523	-1.091662	-1.0966218416084657	-1.0887615907230157	-1.1044291274708997	-1.0965675987023809
0.016579	-0.189209	-0.001642	-6258.7927548519965	-1.099580	-1.091715	-1.0966784915863397	-1.0888142407912698	-1.1044857774487737	-1.096620248770635
0.016580	-0.189377	-0.001617	-6264.345191851997	-1.099636	-1.091764	-1.0967343165752765	-1.0888630658253968	-1.1045416024377106	-1.096669073804762
0.016581	-0.189453	-0.001642	-6266.869027851997	-1.099693	-1.091818	-1.0967911415642135	-1.0889168908595237	-1.1045984274266476	-1.0967228988388888
0.016582	-0.189667	-0.001636	-6273.935765851997	-1.099750	-1.091866	-1.0968479665531505	-1.0889647158936508	-1.1046552524155846	-1.096770723873016
0.016584	-0.189804	-0.001648	-6278.4786698519965	-1.099807	-1.091917	-1.0969046165310246	-1.0890153659619048	-1.1047119023934586	-1.09682137394127
0.016585	-0.189972	-0.001617	-6284.031106851997	-1.099863	-1.091966	-1.0969604415199616	-1.0890641909960317	-1.1047677273823955	-1.0968701989753968
0.016586	-0.190048	-0.001678	-6286.554942851997	-1.099921	-1.092021	-1.0970182665088983	-1.0891190160301587	-1.1048255523713322	-1.0969250240095239
0.016587	-0.190231	-0.001642	-6292.612146851998	-1.099978	-1.092070	-1.0970750914978353	-1.0891678410642858	-1.1048823773602692	-1.096973849043651
0.016589	-0.190445	-0.001624	-6299.678885851998	-1.100034	-1.092118	-1.0971307414757094	-1.0892154911325396	-1.1049380273381435	-1.0970214991119047
0.016590	-0.190521	-0.001611	-6302.202720851998	-1.100091	-1.092171	-1.0971875664646464	-1.0892683161666668	-1.1049948523270805	-1.097074324146032
0.016591	-0.190765	-0.001654	-6310.278993851996	-1.100147	-1.092217	-1.0972433914535835	-1.0893141412007936	-1.1050506773160174	-1.0971201491801588
0.016592	-0.190872	-0.001593	-6313.812362851997	-1.100203	-1.092268	-1.0972992164425206	-1.0893649662349207	-1.1051065023049547	-1.0971709742142859
0.016594	-0.190964	-0.001569	-6316.840965851998	-1.100258	-1.092319	-1.0973538664203943	-1.0894156163031747	-1.1051611522828284	-1.0972216242825399
0.016595	-0.191147	-0.001630	-6322.8981698519965	-1.100313	-1.092367	-1.0974086914093315	-1.0894634413373017	-1.1052159772717656	-1.0972694493166668
0.016596	-0.191360	-0.001587	-6329.964908851996	-1.100369	-1.092414	-1.0974645163982684	-1.0895102663714287	-1.1052718022607024	-1.0973162743507938
0.016597	-0.191467	-0.001611	-6333.498277851997	-1.100425	-1.092465	-1.0975203413872054	-1.0895610914055556	-1.1053276272496393	-1.0973670993849207
0.016599	-0.191620	-0.001624	-6338.545948851997	-1.100481	-1.092515	-1.0975759913650793	-1.0896107414738094	-1.1053832772275132	-1.0974167494531746
0.016600	-0.191757	-0.001599	-6343.088851851997	-1.100536	-1.092565	-1.0976308163540163	-1.0896605665079364	-1.1054381022164503	-1.0974665744873016
0.016601	-0.191895	-0.001593	-6347.631755851997	-1.100591	-1.092614	-1.0976856413429534	-1.0897093915420635	-1.1054929272053875	-1.0975153995214286
0.016602	-0.192108	-0.001593	-6354.698493851996	-1.100647	-1.092661	-1.0977414663318903	-1.0897562165761905	-1.1055487521943244	-1.0975622245555556
0.016604	-0.192200	-0.001611	-6357.727096851997	-1.100702	-1.092713	-1.0977961163097645	-1.0898078666444444	-1.1056034021721985	-1.0976138746238095
0.016605	-0.192413	-0.001587	-6364.7938348519965	-1.100758	-1.092759	-1.0978519412987011	-1.0898536916785715	-1.105659227161135	-1.0976596996579366
0.016606	-0.192520	-0.001636	-6368.3272048519975	-1.100814	-1.092811	-1.0979077662876382	-1.0899055167126983	-1.1057150521500723	-1.0977115246920635
0.016607	-0.192642	-0.001605	-6372.365340851997	-1.100870	-1.092862	-1.0979635912765753	-1.0899563417468254	-1.1057708771390091	-1.0977623497261906
0.016609	-0.192856	-0.001581	-6379.432079851997	-1.100925	-1.092908	-1.0980182412544492	-1.0900019918150794	-1.1058255271168833	-1.0978079997944445
0.016610	-0.193008	-0.001611	-6384.479750851997	-1.100981	-1.092957	-1.0980740662433863	-1.0900508168492062	-1.1058813521058202	-1.0978568248285714
0.016611	-0.193085	-0.001605	-6387.003585851997	-1.101036	-1.093010	-1.098128891232323	-1.0901036418833334	-1.105936177094757	-1.0979096498626986
0.016612	-0.193298	-0.001593	-6394.070323851996	-1.101091	-1.093056	-1.0981837162212602	-1.0901494669174603	-1.105991002083694	-1.0979554748968254
0.016614	-0.193481	-0.001605	-6400.127528851997	-1.101147	-1.093104	-1.0982393661991343	-1.0901971169857143	-1.1060466520615684	-1.0980031249650795
0.016615	-0.193573	-0.001624	-6403.156130851998	-1.101203	-1.093157	-1.0982951911880712	-1.0902499420198413	-1.1061024770505052	-1.0980559499992064
0.016616	-0.193756	-0.001642	-6409.213335851997	-1.101260	-1.093205	-1.0983520161770082	-1.0902977670539682	-1.1061593020394422	-1.0981037750333333
0.016617	-0.193924	-0.001575	-6414.765773851997	-1.101315	-1.093254	-1.0984068411659451	-1.0903465920880953	-1.106214127028379	-1.0981526000674604
0.016619	-0.194107	-0.001636	-6420.822977851996	-1.101371	-1.093302	-1.0984624911438192	-1.0903942421563493	-1.1062697770062533	-1.0982002501357144
0.016620	-0.194199	-0.001624	-6423.851580851997	-1.101428	-1.093355	-1.0985193161327562	-1.0904470671904762	-1.1063266019951903	-1.0982530751698414
0.016621	-0.194366	-0.001593	-6429.404017851997	-1.101483	-1.093403	-1.0985741411216932	-1.0904948922246032	-1.106381426984127	-1.0983009002039683
0.016622	-0.194504	-0.001563	-6433.946921851997	-1.101537	-1.093452	-1.0986279661106302	-1.0905437172587302	-1.106435251973064	-1.0983497252380954
0.016624	-0.194611	-0.001587	-6437.480290851998	-1.101592	-1.093502	-1.098682616088504	-1.090593367326984	-1.1064899019509378	-1.0983993753063492
0.016625	-0.194809	-0.001587	-6444.042262851997	-1.101647	-1.093549	-1.098737441077441	-1.0906401923611113	-1.106544726939875	-1.0984462003404765
0.016626	-0.194962	-0.001569	-6449.089932851997	-1.101701	-1.093597	-1.0987912660663781	-1.090688017395238	-1.106598551928812	-1.0984940253746032
0.016627	-0.195053	-0.001556	-6452.1185348519975	-1.101756	-1.093647	-1.098846091055315	-1.0907378424293652	-1.1066533769177491	-1.0985438504087304
0.016629	-0.195312	-0.001587	-6460.699574851997	-1.101810	-1.093691	-1.098899741033189	-1.090781492497619	-1.1067070268956232	-1.098587500476984
0.016630	-0.195389	-0.001581	-6463.223410851997	-1.101865	-1.093743	-1.098954566022126	-1.090833317531746	-1.1067618518845599	-1.098639325511111
0.016631	-0.195557	-0.001611	-6468.775847851997	-1.101921	-1.093792	-1.099010391011063	-1.090882142565873	-1.1068176768734967	-1.0986881505452382
0.016632	-0.195679	-0.001575	-6472.813984851997	-1.101976	-1.093841	-1.099065216	-1.0909309676	-1.106872501862434	-1.0987369755793652
0.016634	-0.195892	-0.001544	-6479.880722851996	-1.102029	-1.093886	-1.099117865977874	-1.090975617668254	-1.1069251518403078	-1.098781625647619
0.016635	-0.196030	-0.001575	-6484.423626851996	-1.102084	-1.093935	-1.0991726909668111	-1.091024442702381	-1.106979976829245	-1.0988304506817461
0.016636	-0.196167	-0.001569	-6488.966529851998	-1.102138	-1.093984	-1.099226515955748	-1.091073267736508	-1.107033801818182	-1.0988792757158732
0.016637	-0.196335	-0.001605	-6494.518967851996	-1.102193	-1.094032	-1.0992813409446849	-1.0911210927706347	-1.1070886268071187	-1.0989271007499999
0.016639	-0.196503	-0.001526	-6500.071404851997	-1.102247	-1.094078	-1.099334990922559	-1.091166742838889	-1.1071422767849928	-1.098972750818254
0.016640	-0.196625	-0.001575	-6504.109541851996	-1.102301	-1.094127	-1.099388815911496	-1.091215567873016	-1.1071961017739298	-1.0990215758523811
0.016641	-0.196762	-0.001550	-6508.652444851998	-1.102355	-1.094176	-1.099442640900433	-1.0912643929071428	-1.1072499267628668	-1.099070400886508
0.016642	-0.196930	-0.001563	-6514.204882851996	-1.102409	-1.094223	-1.0994964658893698	-1.0913112179412698	-1.1073037517518038	-1.099117225920635
0.016644	-0.197052	-0.001556	-6518.2430188519975	-1.102463	-1.094272	-1.0995501158672438	-1.0913598680095238	-1.107357401729678	-1.099165875988889
0.016645	-0.197189	-0.001550	-6522.785922851997	-1.102517	-1.094320	-1.0996039408561809	-1.0914076930436507	-1.107411226718615	-1.0992137010230159
0.016646	-0.197418	-0.001526	-6530.357427851997	-1.102570	-1.094363	-1.099656765845118	-1.0914505180777778	-1.1074640517075518	-1.099256526057143
0.016647	-0.197540	-0.001544	-6534.395564851997	-1.102623	-1.094412	-1.0997095908340548	-1.0914993431119047	-1.1075168766964887	-1.0993053510912698
0.016649	-0.197632	-0.001569	-6537.424166851997	-1.102678	-1.094462	-1.0997642408119288	-1.0915489931801587	-1.1075715266743629	-1.099355001159524
0.016650	-0.197861	-0.001563	-6544.995672851997	-1.102732	-1.094507	-1.0998180658008658	-1.0915938182142857	-1.1076253516633	-1.0993998261936508
0.016651	-0.198044	-0.001569	-6551.052876851996	-1.102786	-1.094553	-1.0998718907898029	-1.0916396432484128	-1.107679176652237	-1.099445651227778
0.016652	-0.198166	-0.001544	-6555.091013851998	-1.102840	-1.094602	-1.0999257157787399	-1.0916884682825398	-1.107733001641174	-1.099494476261905
0.016654	-0.198303	-0.001520	-6559.633916851997	-1.102893	-1.094649	-1.0999783657566136	-1.0917351183507937	-1.1077856516190474	-1.0995411263301589
0.016655	-0.198471	-0.001550	-6565.186354851998	-1.102946	-1.094696	-1.1000311907455507	-1.0917819433849205	-1.1078384766079847	-1.0995879513642857
0.016656	-0.198578	-0.001544	-6568.719723851997	-1.102999	-1.094745	-1.1000840157344878	-1.0918307684190478	-1.1078913015969216	-1.099636776398413
0.016657	-0.198746	-0.001520	-6574.272161851997	-1.103052	-1.094790	-1.1001368407234247	-1.0918755934531745	-1.1079441265858585	-1.0996816014325397
0.016659	-0.198898	-0.001532	-6579.319831851997	-1.103105	-1.094837	-1.1001894907012988	-1.0919222435214286	-1.1079967765637329	-1.0997282515007938
0.016660	-0.199112	-0.001550	-6586.386570851997	-1.103159	-1.094882	-1.1002433156902356	-1.0919670685555554	-1.1080506015526694	-1.0997730765349205
0.016661	-0.199127	-0.001556	-6586.891337851997	-1.103213	-1.094935	-1.1002971406791726	-1.0920198935896825	-1.1081044265416065	-1.0998259015690477
0.016662	-0.199280	-0.001495	-6591.939008851998	-1.103265	-1.094981	-1.1003489656681096	-1.0920657186238094	-1.1081562515305436	-1.0998717266031746
0.016664	-0.199493	-0.001514	-6599.005746851997	-1.103318	-1.095025	-1.1004016156459837	-1.0921093686920633	-1.1082089015084176	-1.0999153766714285
0.016665	-0.199646	-0.001550	-6604.053417851997	-1.103371	-1.095071	-1.1004544406349208	-1.0921551937261904	-1.1082617264973549	-1.0999612017055556
0.016666	-0.199783	-0.001489	-6608.596320851997	-1.103423	-1.095118	-1.1005062656238576	-1.0922020187603174	-1.1083135514862916	-1.1000080267396826
0.016667	-0.199982	-0.001526	-6615.1582928519965	-1.103476	-1.095162	-1.1005590906127944	-1.0922458437944444	-1.1083663764752285	-1.1000518517738096
0.016669	-0.200119	-0.001538	-6619.701195851998	-1.103529	-1.095210	-1.1006117405906686	-1.0922934938626985	-1.1084190264531024	-1.1000995018420636
0.016670	-0.200211	-0.001495	-6622.729798851997	-1.103581	-1.095258	-1.1006635655796055	-1.0923413188968254	-1.1084708514420396	-1.1001473268761905
0.016671	-0.200394	-0.001532	-6628.787002851997	-1.103634	-1.095304	-1.1007163905685426	-1.0923871439309525	-1.1085236764309765	-1.1001931519103176
0.016672	-0.200607	-0.001569	-6635.853741851997	-1.103688	-1.095349	-1.1007702155574797	-1.0924319689650792	-1.1085775014199135	-1.1002379769444444
0.016674	-0.200684	-0.001526	-6638.377576851997	-1.103741	-1.095399	-1.1008228655353536	-1.0924816190333333	-1.1086301513977874	-1.1002876270126984
0.016675	-0.200882	-0.001538	-6644.939548851997	-1.103794	-1.095443	-1.1008756905242905	-1.0925254440674603	-1.1086829763867243	-1.1003314520468255
0.016676	-0.201035	-0.001483	-6649.987219851997	-1.103846	-1.095489	-1.1009275155132277	-1.0925712691015872	-1.1087348013756615	-1.1003772770809523
0.016677	-0.201202	-0.001556	-6655.539656851997	-1.103900	-1.095536	-1.1009813405021647	-1.0926180941357144	-1.1087886263645985	-1.1004241021150796
0.016679	-0.201370	-0.001563	-6661.092094851998	-1.103954	-1.095583	-1.1010349904800385	-1.0926647442039683	-1.1088422763424726	-1.1004707521833335
0.016680	-0.201523	-0.001550	-6666.139764851998	-1.104008	-1.095630	-1.1010888154689755	-1.0927115692380953	-1.1088961013314096	-1.1005175772174605
0.016681	-0.201614	-0.001532	-6669.168367851997	-1.104061	-1.095680	-1.1011416404579124	-1.0927613942722223	-1.1089489263203465	-1.1005674022515874
0.016682	-0.201736	-0.001544	-6673.206503851998	-1.104114	-1.095728	-1.1011944654468495	-1.0928092193063492	-1.1090017513092834	-1.1006152272857144
0.016684	-0.201920	-0.001514	-6679.263708851997	-1.104167	-1.095773	-1.1012471154247234	-1.0928538693746033	-1.1090544012871573	-1.1006598773539684
0.016685	-0.202072	-0.001532	-6684.311378851997	-1.104220	-1.095819	-1.1012999404136603	-1.0928996944087304	-1.1091072262760941	-1.1007057023880955
0.016686	-0.202209	-0.001501	-6688.854282851997	-1.104272	-1.095866	-1.1013517654025973	-1.0929465194428571	-1.1091590512650313	-1.1007525274222223
0.016687	-0.202408	-0.001501	-6695.416253851998	-1.104324	-1.095910	-1.1014035903915345	-1.092990344476984	-1.1092108762539685	-1.100796352456349
0.016689	-0.202545	-0.001483	-6699.959157851998	-1.104376	-1.095956	-1.1014552403694085	-1.093035994545238	-1.1092625262318423	-1.100842002524603
0.016690	-0.202667	-0.001520	-6703.997293851997	-1.104428	-1.096003	-1.1015070653583454	-1.0930828195793652	-1.1093143512207795	-1.1008888275587303
0.016691	-0.202805	-0.001459	-6708.540197851997	-1.104479	-1.096048	-1.1015578903472822	-1.0931276446134919	-1.109365176209716	-1.100933652592857
0.016692	-0.203079	-0.001532	-6717.626003851998	-1.104532	-1.096090	-1.1016107153362193	-1.093169469647619	-1.1094180011986534	-1.1009754776269842
0.016694	-0.203110	-0.001526	-6718.635538851997	-1.104584	-1.096141	-1.1016623653140933	-1.093220119715873	-1.1094696511765272	-1.1010261276952382
0.016695	-0.203293	-0.001465	-6724.6927428519975	-1.104635	-1.096184	-1.1017131903030304	-1.09326294475	-1.1095204761654642	-1.1010689527293651
0.016696	-0.203430	-0.001465	-6729.235646851997	-1.104686	-1.096229	-1.1017640152919674	-1.093307769784127	-1.1095713011544013	-1.101113777763492
0.016697	-0.203629	-0.001465	-6735.797617851997	-1.104737	-1.096272	-1.1018148402809043	-1.0933505948182538	-1.1096221261433383	-1.101156602797619
0.016699	-0.203720	-0.001526	-6738.826220851997	-1.104789	-1.096321	-1.1018664902587783	-1.093399244886508	-1.109673776121212	-1.1012052528658731
0.016700	-0.203934	-0.001477	-6745.892958851997	-1.104841	-1.096363	-1.1019183152477152	-1.093441069920635	-1.1097256011101493	-1.1012470779
0.016701	-0.204102	-0.001471	-6751.445396851997	-1.104892	-1.096408	-1.1019691402366523	-1.093485894954762	-1.1097764260990863	-1.101291902934127
0.016702	-0.204163	-0.001514	-6753.464464851997	-1.104944	-1.096457	-1.1020209652255892	-1.093534719988889	-1.109828251088023	-1.101340727968254
0.016704	-0.204346	-0.001459	-6759.521669851996	-1.104995	-1.096500	-1.102071615203463	-1.093577370057143	-1.1098789010658971	-1.101383378036508
0.016705	-0.204529	-0.001483	-6765.578873851997	-1.105047	-1.096544	-1.1021234401924	-1.0936211950912698	-1.109930726054834	-1.101427203070635
0.016706	-0.204636	-0.001526	-6769.112243851998	-1.105099	-1.096592	-1.1021752651813372	-1.093669020125397	-1.109982551043771	-1.101475028104762
0.016707	-0.204819	-0.001483	-6775.169447851997	-1.105151	-1.096636	-1.1022270901702742	-1.0937128451595237	-1.1100343760327083	-1.1015188531388889
0.016709	-0.204926	-0.001483	-6778.702817851998	-1.105202	-1.096683	-1.1022777401481483	-1.0937594952277778	-1.1100850260105823	-1.101565503207143
0.016710	-0.205093	-0.001465	-6784.255254851998	-1.105253	-1.096727	-1.102328565137085	-1.0938033202619049	-1.110135850999519	-1.10160932824127
0.016711	-0.205246	-0.001514	-6789.302925851996	-1.105305	-1.096773	-1.102380390126022	-1.0938491452960317	-1.1101876759884561	-1.1016551532753969
0.016712	-0.205475	-0.001514	-6796.874431851997	-1.105358	-1.096816	-1.1024332151149592	-1.0938919703301588	-1.110240500977393	-1.101697978309524
0.016714	-0.205612	-0.001501	-6801.417334851996	-1.105410	-1.096862	-1.1024848650928332	-1.0939376203984128	-1.1102921509552672	-1.101743628377778
0.016715	-0.205688	-0.001489	-6803.941169851996	-1.105461	-1.096911	-1.1025356900817702	-1.0939864454325396	-1.1103429759442043	-1.1017924534119048
0.016716	-0.205826	-0.001428	-6808.484073851998	-1.105511	-1.096955	-1.102585515070707	-1.0940302704666667	-1.1103928009331407	-1.1018362784460318
0.016717	-0.206055	-0.001453	-6816.055578851998	-1.105562	-1.096996	-1.102636340059644	-1.0940710955007937	-1.1104436259220778	-1.1018771034801589
0.016719	-0.206161	-0.001501	-6819.588948851997	-1.105613	-1.097043	-1.102686990037518	-1.0941177455690476	-1.1104942758999519	-1.1019237535484128
0.016720	-0.206268	-0.001471	-6823.122317851998	-1.105664	-1.097090	-1.102737815026455	-1.0941645706031744	-1.110545100888889	-1.1019705785825396
0.016721	-0.206512	-0.001453	-6831.198590851996	-1.105715	-1.097130	-1.1027886400153921	-1.0942043956373015	-1.110595925877826	-1.1020104036166667
0.016722	-0.206635	-0.001465	-6835.236726851997	-1.105765	-1.097176	-1.102838465004329	-1.0942502206714284	-1.1106457508667629	-1.1020562286507936
0.016724	-0.206741	-0.001465	-6838.770096851997	-1.105816	-1.097222	-1.1028891149822029	-1.0942958707396824	-1.110696400844637	-1.1021018787190475
0.016725	-0.206848	-0.001471	-6842.303465851997	-1.105867	-1.097268	-1.10293993997114	-1.0943416957738095	-1.110747225833574	-1.1021477037531746
0.016726	-0.207092	-0.001416	-6850.379738851998	-1.105917	-1.097308	-1.102989764960077	-1.0943815208079364	-1.110797050822511	-1.1021875287873015
0.016727	-0.207199	-0.001477	-6853.913107851997	-1.105967	-1.097354	-1.103039589949014	-1.0944273458420635	-1.1108468758114478	-1.1022333538214286
0.016729	-0.207382	-0.001404	-6859.970312851998	-1.106016	-1.097395	-1.103088239926888	-1.0944679959103174	-1.110895525789322	-1.1022740038896826
0.016730	-0.207550	-0.001416	-6865.5227508519965	-1.106065	-1.097437	-1.103137064915825	-1.0945098209444444	-1.1109443507782588	-1.1023158289238095
0.016731	-0.207642	-0.001447	-6868.551352851997	-1.106115	-1.097484	-1.1031868899047619	-1.0945566459785714	-1.1109941757671957	-1.1023626539579365
0.016732	-0.207825	-0.001477	-6874.6085568519975	-1.106166	-1.097527	-1.103237714893699	-1.0945994710126983	-1.1110450007561328	-1.1024054789920634
0.016734	-0.208023	-0.001465	-6881.170528851997	-1.106217	-1.097570	-1.1032883648715728	-1.0946421210809523	-1.1110956507340068	-1.1024481290603174
0.016735	-0.208145	-0.001471	-6885.208665851997	-1.106268	-1.097616	-1.1033391898605098	-1.0946879461150794	-1.111146475722944	-1.1024939540944445
0.016736	-0.208298	-0.001465	-6890.2563358519965	-1.106319	-1.097660	-1.1033900148494469	-1.0947317711492064	-1.111197300711881	-1.1025377791285715
0.016737	-0.208466	-0.001434	-6895.808773851997	-1.106369	-1.097703	-1.1034398398383838	-1.0947745961833335	-1.1112471257008179	-1.1025806041626987
0.016739	-0.208588	-0.001514	-6899.846909851996	-1.106421	-1.097750	-1.103491489816258	-1.0948212462515874	-1.111298775678692	-1.1026272542309525
0.016740	-0.208618	-0.001434	-6900.856443851997	-1.106471	-1.097799	-1.1035413148051947	-1.0948700712857142	-1.1113486006676285	-1.1026760792650794
0.016741	-0.208939	-0.001434	-6911.456551851998	-1.106521	-1.097835	-1.1035911397941318	-1.0949058963198413	-1.1113984256565659	-1.1027119042992064
0.016742	-0.209091	-0.001434	-6916.504222851998	-1.106571	-1.097879	-1.1036409647830687	-1.0949497213539683	-1.1114482506455028	-1.1027557293333334
0.016744	-0.209183	-0.001477	-6919.532824851996	-1.106621	-1.097926	-1.1036906147609429	-1.0949963714222222	-1.1114979006233767	-1.1028023794015873
0.016745	-0.209320	-0.001428	-6924.075727851998	-1.106671	-1.097970	-1.1037404397498798	-1.0950401964563492	-1.1115477256123136	-1.1028462044357144
0.016746	-0.209549	-0.001465	-6931.647233851998	-1.106722	-1.098011	-1.1037912647388168	-1.0950810214904763	-1.1115985506012507	-1.1028870294698414
0.016747	-0.209686	-0.001483	-6936.190137851998	-1.106773	-1.098056	-1.1038420897277537	-1.095125846524603	-1.1116493755901877	-1.1029318545039681
0.016749	-0.209778	-0.001434	-6939.218739851996	-1.106823	-1.098103	-1.1038917397056276	-1.095172496592857	-1.1116990255680617	-1.1029785045722222
0.016750	-0.210022	-0.001440	-6947.295012851997	-1.106873	-1.098143	-1.1039415646945647	-1.0952123216269842	-1.1117488505569986	-1.1030183296063494
0.016751	-0.210129	-0.001483	-6950.828381851998	-1.106924	-1.098189	-1.1039923896835018	-1.095258146661111	-1.1117996755459356	-1.1030641546404762
0.016752	-0.210251	-0.001459	-6954.866518851997	-1.106975	-1.098234	-1.1040432146724388	-1.095302971695238	-1.1118505005348727	-1.1031089796746032
0.016754	-0.210419	-0.001416	-6960.418955851997	-1.107024	-1.098277	-1.1040918646503126	-1.095345621763492	-1.1118991505127465	-1.1031516297428572
0.016755	-0.210587	-0.001416	-6965.971393851996	-1.107073	-1.098319	-1.1041406896392496	-1.095387446797619	-1.1119479755016837	-1.1031934547769842
0.016756	-0.210739	-0.001477	-6971.019063851996	-1.107124	-1.098363	-1.1041915146281867	-1.095431271831746	-1.1119988004906207	-1.1032372798111112
0.016757	-0.210831	-0.001410	-6974.047666851997	-1.107173	-1.098409	-1.1042403396171236	-1.095477096865873	-1.1120476254795575	-1.103283104845238
0.016759	-0.211060	-0.001404	-6981.619171851997	-1.107222	-1.098448	-1.1042889895949974	-1.095515746934127	-1.1120962754574313	-1.1033217549134922
0.016760	-0.211166	-0.001428	-6985.152541851998	-1.107271	-1.098493	-1.1043378145839344	-1.095560571968254	-1.1121451004463685	-1.103366579947619
0.016761	-0.211304	-0.001404	-6989.695444851997	-1.107320	-1.098536	-1.1043866395728716	-1.0956033970023809	-1.1121939254353057	-1.103409404981746
0.016762	-0.211456	-0.001404	-6994.743115851998	-1.107369	-1.098579	-1.1044354645618086	-1.095646222036508	-1.1122427504242425	-1.1034522300158731
0.016764	-0.211670	-0.001440	-7001.809853851997	-1.107419	-1.098619	-1.1044851145396826	-1.095685872104762	-1.1122924004021164	-1.1034918800841271
0.016765	-0.211731	-0.001453	-7003.828922851997	-1.107468	-1.098667	-1.1045339395286193	-1.095733697138889	-1.1123412253910532	-1.103539705118254
0.016766	-0.211929	-0.001392	-7010.390893851996	-1.107517	-1.098707	-1.1045827645175565	-1.095773522173016	-1.1123900503799904	-1.1035795301523812
0.016767	-0.212097	-0.001447	-7015.943331851997	-1.107567	-1.098750	-1.1046325895064935	-1.0958163472071427	-1.1124398753689273	-1.1036223551865079
0.016769	-0.212219	-0.001447	-7019.981467851998	-1.107617	-1.098795	-1.1046822394843676	-1.0958609972753968	-1.1124895253468017	-1.103667005254762
0.016770	-0.212326	-0.001428	-7023.514837851997	-1.107667	-1.098840	-1.1047320644733045	-1.095905822309524	-1.1125393503357386	-1.103711830288889
0.016771	-0.212631	-0.001379	-7033.610178851997	-1.107715	-1.098876	-1.1047798894622414	-1.0959416473436507	-1.1125871753246752	-1.1037476553230159
0.016772	-0.212708	-0.001453	-7036.134013851997	-1.107765	-1.098923	-1.1048297144511785	-1.095988472377778	-1.1126370003136126	-1.1037944803571431
0.016774	-0.212830	-0.001422	-7040.172149851996	-1.107814	-1.098967	-1.1048783644290525	-1.0960321224460319	-1.1126856502914864	-1.103838130425397
0.016775	-0.213028	-0.001392	-7046.734121851998	-1.107863	-1.099007	-1.1049271894179895	-1.0960719474801588	-1.1127344752804236	-1.103877955459524
0.016776	-0.213196	-0.001422	-7052.286559851997	-1.107912	-1.099049	-1.1049760144069265	-1.0961137725142858	-1.1127833002693603	-1.103919780493651
0.016777	-0.213318	-0.001453	-7056.324695851998	-1.107962	-1.099094	-1.1050258393958632	-1.0961585975484127	-1.1128331252582973	-1.1039646055277779
0.016779	-0.213409	-0.001385	-7059.353297851998	-1.108010	-1.099139	-1.1050734893737373	-1.0962032476166668	-1.1128807752361713	-1.104009255596032
0.016780	-0.213623	-0.001410	-7066.420036851998	-1.108059	-1.099179	-1.1051223143626743	-1.0962430726507935	-1.1129296002251081	-1.1040490806301586
0.016781	-0.213791	-0.001422	-7071.972474851997	-1.108108	-1.099221	-1.1051711393516115	-1.0962848976849207	-1.1129784252140453	-1.1040909056642858
0.016782	-0.213928	-0.001422	-7076.515377851996	-1.108157	-1.099264	-1.1052199643405485	-1.0963277227190475	-1.1130272502029825	-1.1041337306984127
0.016784	-0.213989	-0.001349	-7078.534445851998	-1.108205	-1.099309	-1.1052676143184224	-1.0963723727873016	-1.1130749001808562	-1.1041783807666667
0.016785	-0.214203	-0.001404	-7085.6011848519975	-1.108253	-1.099349	-1.1053154393073592	-1.0964121978214285	-1.1131227251697933	-1.1042182058007937
0.016786	-0.214325	-0.001404	-7089.639320851997	-1.108302	-1.099392	-1.1053642642962962	-1.0964550228555554	-1.11317155015873	-1.1042610308349206
0.016787	-0.214539	-0.001379	-7096.7060598519965	-1.108350	-1.099431	-1.1054120892852333	-1.0964938478896826	-1.1132193751476671	-1.1042998558690478
0.016789	-0.214645	-0.001404	-7100.239428851997	-1.108398	-1.099475	-1.1054597392631074	-1.0965374979579365	-1.1132670251255412	-1.1043435059373017
0.016790	-0.214767	-0.001367	-7104.277565851997	-1.108445	-1.099518	-1.105506564252044	-1.0965803229920634	-1.1133138501144781	-1.1043863309714286
0.016791	-0.214981	-0.001355	-7111.344304851997	-1.108493	-1.099556	-1.1055543892409812	-1.0966181480261905	-1.1133616751034152	-1.1044241560055557
0.016792	-0.215195	-0.001422	-7118.411042851996	-1.108542	-1.099596	-1.1056032142299181	-1.0966579730603174	-1.113410500092352	-1.1044639810396826
0.016794	-0.215240	-0.001416	-7119.925343851997	-1.108591	-1.099643	-1.1056518642077924	-1.0967046231285713	-1.1134591500702262	-1.1045106311079365
0.016795	-0.215424	-0.001361	-7125.982548851996	-1.108638	-1.099683	-1.1056986891967293	-1.0967444481626984	-1.1135059750591632	-1.1045504561420636
0.016796	-0.215607	-0.001385	-7132.039753851997	-1.108686	-1.099724	-1.1057465141856662	-1.0967852731968253	-1.1135538000481002	-1.1045912811761904
0.016797	-0.215744	-0.001428	-7136.582656851997	-1.108735	-1.099767	-1.1057953391746032	-1.0968280982309524	-1.113602625037037	-1.1046341062103175
0.016799	-0.215836	-0.001361	-7139.611258851997	-1.108783	-1.099810	-1.1058429891524773	-1.0968707482992064	-1.113650275014911	-1.1046767562785715
0.016800	-0.215988	-0.001361	-7144.6589298519975	-1.108830	-1.099851	-1.1058898141414142	-1.0969115733333332	-1.113697100003848	-1.1047175813126984
0.016801	-0.216202	-0.001367	-7151.725668851997	-1.108878	-1.099890	-1.1059376391303513	-1.0969503983674604	-1.113744924992785	-1.1047564063468256
0.016802	-0.216293	-0.001434	-7154.754270851998	-1.108926	-1.099935	-1.105985464119288	-1.0969952234015874	-1.1137927499817222	-1.1048012313809525
0.016804	-0.216461	-0.001331	-7160.3067088519965	-1.108974	-1.099975	-1.106033114097162	-1.0970348734698412	-1.1138403999595958	-1.1048408814492063
0.016805	-0.216690	-0.001416	-7167.878213851996	-1.109022	-1.100014	-1.106080939086099	-1.0970736985039684	-1.113888224948533	-1.1048797064833336
0.016806	-0.216766	-0.001410	-7170.402049851997	-1.109071	-1.100060	-1.106129764075036	-1.0971195235380953	-1.1139370499374701	-1.1049255315174604
0.016807	-0.216934	-0.001410	-7175.954486851997	-1.109120	-1.100102	-1.1061785890639733	-1.097161348572222	-1.1139858749264073	-1.1049673565515872
0.016809	-0.217087	-0.001355	-7181.002157851997	-1.109167	-1.100143	-1.106225239041847	-1.0972019986404762	-1.1140325249042808	-1.1050080066198413
0.016810	-0.217239	-0.001398	-7186.049827851997	-1.109215	-1.100185	-1.106273064030784	-1.0972438236746032	-1.114080349893218	-1.1050498316539683
0.016811	-0.217361	-0.001404	-7190.087964851997	-1.109264	-1.100228	-1.106321889019721	-1.09728664870873	-1.1141291748821551	-1.1050926566880952
0.016812	-0.217560	-0.001355	-7196.649935851998	-1.109311	-1.100267	-1.106368714008658	-1.0973254737428573	-1.114175999871092	-1.1051314817222224
0.016814	-0.217728	-0.001367	-7202.2023738519965	-1.109359	-1.100308	-1.1064163639865319	-1.0973661238111112	-1.1142236498489657	-1.1051721317904764
0.016815	-0.217834	-0.001404	-7205.735742851997	-1.109407	-1.100351	-1.106464188975469	-1.097408948845238	-1.1142714748379028	-1.1052149568246032
0.016816	-0.217987	-0.001337	-7210.7834138519975	-1.109454	-1.100392	-1.1065110139644059	-1.0974497738793652	-1.1143182998268397	-1.1052557818587303
0.016817	-0.218185	-0.001379	-7217.345384851997	-1.109501	-1.100431	-1.106557838953343	-1.097488598913492	-1.114365124815777	-1.105294606892857
0.016819	-0.218262	-0.001367	-7219.869220851997	-1.109549	-1.100476	-1.106605488931217	-1.097533248981746	-1.1144127747936508	-1.1053392569611111
0.016820	-0.218475	-0.001379	-7226.9359588519965	-1.109596	-1.100514	-1.1066523139201538	-1.097571074015873	-1.1144595997825877	-1.1053770819952382
0.016821	-0.218582	-0.001385	-7230.4693288519975	-1.109644	-1.100558	-1.106700138909091	-1.0976148990499999	-1.1145074247715248	-1.105420907029365
0.016822	-0.218719	-0.001367	-7235.012231851997	-1.109692	-1.100600	-1.1067479638980278	-1.097656724084127	-1.1145552497604618	-1.1054627320634922
0.016824	-0.218872	-0.001355	-7240.059902851997	-1.109739	-1.100640	-1.106794613875902	-1.097696374152381	-1.1146018997383358	-1.1055023821317462
0.016825	-0.219070	-0.001355	-7246.6218738519965	-1.109786	-1.100679	-1.1068414388648389	-1.0977351991865079	-1.1146487247272727	-1.105541207165873
0.016826	-0.219223	-0.001392	-7251.669544851997	-1.109834	-1.100721	-1.106889263853776	-1.097777024220635	-1.1146965497162098	-1.1055830322000002
0.016827	-0.219376	-0.001379	-7256.717214851997	-1.109882	-1.100762	-1.1069370888427128	-1.097817849254762	-1.1147443747051469	-1.105623857234127
0.016829	-0.219452	-0.001337	-7259.241050851997	-1.109928	-1.100805	-1.1069827388205868	-1.0978604993230159	-1.1147900246830207	-1.105666507302381
0.016830	-0.219696	-0.001331	-7267.317322851997	-1.109975	-1.100842	-1.1070295638095238	-1.097897324357143	-1.1148368496719576	-1.1057033323365082
0.016831	-0.219833	-0.001422	-7271.860226851997	-1.110023	-1.100884	-1.1070773887984608	-1.0979391493912698	-1.1148846746608947	-1.105745157370635
0.016832	-0.219955	-0.001306	-7275.898362851996	-1.110069	-1.100925	-1.1071232137873979	-1.0979799744253969	-1.114930499649832	-1.105785982404762
0.016834	-0.220139	-0.001331	-7281.955567851997	-1.110115	-1.100964	-1.1071688637652717	-1.098018624493651	-1.1149761496277057	-1.105824632473016
0.016835	-0.220352	-0.001392	-7289.022306851997	-1.110163	-1.101003	-1.1072166887542088	-1.0980574495277777	-1.1150239746166428	-1.1058634575071429
0.016836	-0.220428	-0.001367	-7291.546141851997	-1.110210	-1.101047	-1.1072635137431457	-1.0981012745619048	-1.1150707996055798	-1.10590728254127
0.016837	-0.220612	-0.001337	-7297.603346851996	-1.110257	-1.101086	-1.1073103387320828	-1.0981400995960318	-1.1151176245945167	-1.105946107575397
0.016839	-0.220703	-0.001373	-7300.631948851997	-1.110304	-1.101130	-1.1073569887099566	-1.0981837496642857	-1.1151642745723906	-1.1059897576436508
0.016840	-0.220840	-0.001343	-7305.174851851996	-1.110351	-1.101171	-1.1074038136988937	-1.0982245746984125	-1.1152110995613276	-1.1060305826777777
0.016841	-0.221069	-0.001373	-7312.746357851996	-1.110398	-1.101208	-1.1074506386878307	-1.0982613997325397	-1.1152579245502645	-1.1060674077119048
0.016842	-0.221191	-0.001300	-7316.7844938519975	-1.110444	-1.101249	-1.1074964636767677	-1.0983022247666665	-1.1153037495392017	-1.1061082327460316
0.016844	-0.221329	-0.001343	-7321.327397851997	-1.110490	-1.101289	-1.1075421136546417	-1.0983418748349205	-1.1153493995170756	-1.1061478828142857
0.016845	-0.221527	-0.001300	-7327.889369851997	-1.110535	-1.101327	-1.1075869386435786	-1.0983796998690476	-1.1153942245060127	-1.1061857078484127
