Repository: pietracorvo/HystAPI

# Example data

The example data in this folder is from measurements performed during my physics bachelor.

The material is **FeSi3** (iron with 3% silicon), aka 'electrical steel', the standard material for ring cores in trafos. 

Four of the five samples where treated with high pressure torison (HPT, 20 rotations at 20GPa), to achieve nanocristallisation of the grains, which has a huge impact on the magnetic properties of the material. The HPT deformation was done at 77K (under liquid nitrogen) and at 293K (at room temperature). Afterwards some samples were heat treated at a temperature of 493K (for two hours) to anneal defects from the deformation process.

The five samples are:

File: testData/FeSi3_LN/G4_748V_100Hz_800000Fs0.txt (part 49 of 57)
--------------------------
t	U1	U2	H	Braw	Jraw	B_drift	 J_drift	B_corr	J_corr
0.016846	-0.221680	-0.001337	-7332.937039851997	-1.110581	-1.101366	-1.1076327636325156	-1.0984185249031746	-1.1154400494949495	-1.1062245328825397
0.016847	-0.221817	-0.001312	-7337.479943851997	-1.110627	-1.101406	-1.1076785886214526	-1.0984583499373017	-1.1154858744838867	-1.1062643579166669
0.016849	-0.221939	-0.001312	-7341.518079851998	-1.110672	-1.101446	-1.1077232385993268	-1.0984980000055555	-1.1155305244617608	-1.1063040079849207
0.016850	-0.222107	-0.001282	-7347.070517851997	-1.110717	-1.101484	-1.1077680635882636	-1.0985358250396824	-1.1155753494506975	-1.1063418330190475
0.016851	-0.222366	-0.001355	-7355.651556851997	-1.110764	-1.101520	-1.1078148885772006	-1.0985716500738096	-1.1156221744396344	-1.1063776580531748
0.016852	-0.222336	-0.001343	-7354.642022851996	-1.110810	-1.101568	-1.1078607135661376	-1.0986194751079366	-1.1156679994285716	-1.1064254830873017
0.016854	-0.222565	-0.001300	-7362.213528851997	-1.110856	-1.101604	-1.1079063635440116	-1.0986551251761905	-1.1157136494064455	-1.1064611331555556
0.016855	-0.222763	-0.001324	-7368.775500851996	-1.110902	-1.101641	-1.1079521885329486	-1.0986919502103176	-1.1157594743953827	-1.1064979581896828
0.016856	-0.222885	-0.001361	-7372.813636851997	-1.110948	-1.101683	-1.1079980135218856	-1.0987337752444444	-1.1158052993843195	-1.1065397832238095
0.016857	-0.223007	-0.001294	-7376.851773851997	-1.110994	-1.101723	-1.1080438385108224	-1.0987736002785715	-1.1158511243732563	-1.1065796082579367
0.016859	-0.223190	-0.001312	-7382.908977851997	-1.111039	-1.101761	-1.1080884884886966	-1.0988112503468255	-1.1158957743511304	-1.1066172583261906
0.016860	-0.223312	-0.001331	-7386.947114851997	-1.111085	-1.101802	-1.1081343134776336	-1.0988520753809523	-1.1159415993400676	-1.1066580833603175
0.016861	-0.223495	-0.001349	-7393.004318851998	-1.111132	-1.101841	-1.1081811384665705	-1.0988909004150795	-1.1159884243290046	-1.1066969083944447
0.016862	-0.223633	-0.001294	-7397.5472228519975	-1.111177	-1.101881	-1.1082259634555076	-1.0989307254492064	-1.1160332493179417	-1.1067367334285716
0.016864	-0.223785	-0.001337	-7402.594892851997	-1.111223	-1.101920	-1.1082716134333814	-1.0989693755174603	-1.1160788992958155	-1.1067753834968255
0.016865	-0.223907	-0.001331	-7406.633029851997	-1.111269	-1.101961	-1.1083174384223184	-1.0990102005515872	-1.1161247242847523	-1.1068162085309523
0.016866	-0.224091	-0.001312	-7412.690233851998	-1.111315	-1.101999	-1.1083632634112555	-1.0990480255857142	-1.1161705492736895	-1.1068540335650794
0.016867	-0.224258	-0.001294	-7418.242671851996	-1.111360	-1.102037	-1.1084080884001923	-1.099085850619841	-1.1162153742626262	-1.1068918585992062
0.016869	-0.224411	-0.001361	-7423.290341851996	-1.111406	-1.102078	-1.1084537383780664	-1.099126500688095	-1.1162610242405004	-1.1069325086674602
0.016870	-0.224533	-0.001300	-7427.328478851998	-1.111452	-1.102118	-1.1084995633670034	-1.0991663257222222	-1.1163068492294372	-1.1069723337015873
0.016871	-0.224716	-0.001318	-7433.3856828519965	-1.111498	-1.102156	-1.1085453883559404	-1.099204150756349	-1.1163526742183745	-1.1070101587357142
0.016872	-0.224854	-0.001355	-7437.928586851996	-1.111544	-1.102197	-1.1085912133448774	-1.0992449757904763	-1.1163984992073113	-1.1070509837698415
0.016874	-0.225021	-0.001288	-7443.481023851997	-1.111589	-1.102235	-1.1086358633227513	-1.0992826258587303	-1.1164431491851854	-1.1070886338380954
0.016875	-0.225143	-0.001306	-7447.519160851996	-1.111634	-1.102275	-1.1086806883116884	-1.099322450892857	-1.1164879741741225	-1.107128458872222
0.016876	-0.225342	-0.001337	-7454.081131851997	-1.111680	-1.102313	-1.1087265133006252	-1.0993602759269843	-1.1165337991630593	-1.1071662839063494
0.016877	-0.225433	-0.001288	-7457.109734851998	-1.111725	-1.102354	-1.1087713382895623	-1.099401100961111	-1.1165786241519964	-1.1072071089404762
0.016879	-0.225632	-0.001306	-7463.671705851997	-1.111770	-1.102391	-1.1088159882674362	-1.099437751029365	-1.11662327412987	-1.10724375900873
0.016880	-0.225754	-0.001300	-7467.709842851997	-1.111816	-1.102431	-1.1088618132563732	-1.099477576063492	-1.1166690991188073	-1.1072835840428572
0.016881	-0.225922	-0.001300	-7473.262279851997	-1.111861	-1.102469	-1.1089066382453103	-1.099515401097619	-1.1167139241077444	-1.107321409076984
0.016882	-0.226059	-0.001324	-7477.805183851997	-1.111906	-1.102509	-1.1089514632342472	-1.099555226131746	-1.116758749096681	-1.1073612341111112
0.016884	-0.226288	-0.001312	-7485.376689851997	-1.111952	-1.102545	-1.1089971132121212	-1.0995908762000002	-1.1168043990745553	-1.1073968841793653
0.016885	-0.226318	-0.001331	-7486.386223851998	-1.111998	-1.102590	-1.1090429382010583	-1.099635701234127	-1.116850224063492	-1.107441709213492
0.016886	-0.226547	-0.001276	-7493.957729851996	-1.112042	-1.102625	-1.1090867631899952	-1.099670526268254	-1.116894049052429	-1.1074765342476192
0.016887	-0.226654	-0.001263	-7497.491098851997	-1.112086	-1.102664	-1.1091305881789322	-1.099709351302381	-1.116937874041366	-1.1075153592817462
0.016889	-0.226852	-0.001318	-7504.053070851996	-1.112132	-1.102702	-1.109176238156806	-1.099747001370635	-1.1169835240192398	-1.1075530093500001
0.016890	-0.226944	-0.001318	-7507.081672851997	-1.112177	-1.102743	-1.109221063145743	-1.099787826404762	-1.117028349008177	-1.1075938343841272
0.016891	-0.227127	-0.001270	-7513.138876851997	-1.112222	-1.102780	-1.1092658881346802	-1.099824651438889	-1.117073173997114	-1.1076306594182541
0.016892	-0.227249	-0.001263	-7517.177013851997	-1.112266	-1.102819	-1.1093097131236171	-1.099863476473016	-1.117116998986051	-1.1076694844523811
0.016894	-0.227432	-0.001318	-7523.234218851998	-1.112311	-1.102857	-1.109354363101491	-1.09990112654127	-1.1171616489639251	-1.107707134520635
0.016895	-0.227600	-0.001306	-7528.786655851996	-1.112356	-1.102895	-1.109399188090428	-1.0999389515753968	-1.1172064739528618	-1.107744959554762
0.016896	-0.227753	-0.001318	-7533.834326851997	-1.112402	-1.102934	-1.109445013079365	-1.0999777766095238	-1.117252298941799	-1.107783784588889
0.016897	-0.227921	-0.001306	-7539.386763851997	-1.112447	-1.102972	-1.109489838068302	-1.1000156016436509	-1.117297123930736	-1.107821609623016
0.016899	-0.227997	-0.001288	-7541.910598851997	-1.112492	-1.103014	-1.1095344880461762	-1.1000572517119047	-1.1173417739086102	-1.1078632596912699
0.016900	-0.228210	-0.001282	-7548.977337851997	-1.112536	-1.103050	-1.1095783130351131	-1.1000930767460317	-1.1173855988975472	-1.1078990847253969
0.016901	-0.228317	-0.001294	-7552.510707851998	-1.112581	-1.103090	-1.10962313802405	-1.1001329017801587	-1.1174304238864838	-1.1079389097595238
0.016902	-0.228531	-0.001263	-7559.577445851997	-1.112625	-1.103125	-1.109666963012987	-1.1001677268142855	-1.1174742488754208	-1.1079737347936507
0.016904	-0.228622	-0.001294	-7562.606048851998	-1.112670	-1.103166	-1.109711612990861	-1.1002083768825397	-1.117518898853295	-1.1080143848619048
0.016905	-0.228745	-0.001306	-7566.644184851997	-1.112715	-1.103206	-1.109756437979798	-1.1002482019166666	-1.117563723842232	-1.1080542098960318
0.016906	-0.228958	-0.001300	-7573.710923851997	-1.112760	-1.103242	-1.109801262968735	-1.1002840269507936	-1.1176085488311691	-1.1080900349301588
0.016907	-0.229065	-0.001257	-7577.244292851998	-1.112804	-1.103282	-1.1098450879576718	-1.1003238519849208	-1.1176523738201056	-1.108129859964286
0.016909	-0.229279	-0.001276	-7584.3110318519975	-1.112848	-1.103317	-1.109888737935546	-1.1003585020531748	-1.11769602379798	-1.10816451003254
0.016910	-0.229355	-0.001288	-7586.8348668519975	-1.112892	-1.103358	-1.109932562924483	-1.1003993270873016	-1.117739848786917	-1.1082053350666667
0.016911	-0.229492	-0.001251	-7591.377769851997	-1.112936	-1.103396	-1.10997638791342	-1.1004371521214287	-1.117783673775854	-1.1082431601007938
0.016912	-0.229706	-0.001233	-7598.444508851997	-1.112979	-1.103430	-1.110019212902357	-1.1004709771555554	-1.1178264987647908	-1.1082769851349206
0.016914	-0.229797	-0.001288	-7601.473110851997	-1.113023	-1.103471	-1.110062862880231	-1.1005116272238096	-1.1178701487426648	-1.1083176352031747
0.016915	-0.229950	-0.001270	-7606.5207818519975	-1.113067	-1.103508	-1.1101066878691679	-1.1005484522579365	-1.1179139737316017	-1.1083544602373017
0.016916	-0.230118	-0.001276	-7612.073219851996	-1.113111	-1.103545	-1.1101505128581048	-1.1005852772920635	-1.1179577987205387	-1.1083912852714286
0.016917	-0.230270	-0.001263	-7617.120889851996	-1.113155	-1.103583	-1.1101943378470418	-1.1006231023261905	-1.1180016237094756	-1.1084291103055557
0.016919	-0.230423	-0.001257	-7622.1685608519965	-1.113199	-1.103620	-1.1102379878249158	-1.1006597523944446	-1.1180452736873496	-1.1084657603738097
0.016920	-0.230576	-0.001282	-7627.216230851996	-1.113243	-1.103658	-1.1102818128138527	-1.1006975774285714	-1.1180890986762866	-1.1085035854079366
0.016921	-0.230759	-0.001294	-7633.273435851997	-1.113288	-1.103696	-1.1103266378027898	-1.1007354024626985	-1.1181339236652237	-1.1085414104420637
0.016922	-0.230957	-0.001306	-7639.835406851997	-1.113333	-1.103732	-1.1103714627917267	-1.1007712274968253	-1.1181787486541608	-1.1085772354761905
0.016924	-0.231033	-0.001288	-7642.359242851997	-1.113378	-1.103774	-1.1104161127696008	-1.1008128775650794	-1.118223398632035	-1.1086188855444445
0.016925	-0.231186	-0.001239	-7647.406912851997	-1.113421	-1.103811	-1.1104589377585377	-1.1008497025992063	-1.1182662236209717	-1.1086557105785715
0.016926	-0.231323	-0.001263	-7651.949816851997	-1.113465	-1.103849	-1.1105027627474746	-1.1008875276333334	-1.1183100486099087	-1.1086935356126986
0.016927	-0.231491	-0.001263	-7657.502253851997	-1.113508	-1.103885	-1.1105455877364117	-1.1009233526674602	-1.1183528735988455	-1.1087293606468254
0.016929	-0.231689	-0.001239	-7664.0642258519965	-1.113552	-1.103921	-1.1105892377142859	-1.1009590027357141	-1.11839652357672	-1.1087650107150793
0.016930	-0.231766	-0.001294	-7666.5880608519965	-1.113596	-1.103962	-1.1106330627032228	-1.1009998277698414	-1.1184403485656569	-1.1088058357492065
0.016931	-0.231964	-0.001257	-7673.150032851998	-1.113640	-1.103997	-1.1106768876921596	-1.101034652803968	-1.1184841735545934	-1.1088406607833332
0.016932	-0.232162	-0.001270	-7679.712003851997	-1.113684	-1.104033	-1.1107207126810965	-1.1010704778380953	-1.1185279985435304	-1.1088764858174605
0.016934	-0.232224	-0.001263	-7681.731072851997	-1.113728	-1.104074	-1.1107643626589707	-1.1011111279063492	-1.1185716485214048	-1.1089171358857144
0.016935	-0.232422	-0.001288	-7688.293043851998	-1.113772	-1.104110	-1.1108081876479077	-1.101146952940476	-1.1186154735103417	-1.1089529609198412
0.016936	-0.232559	-0.001245	-7692.835947851998	-1.113816	-1.104148	-1.1108520126368446	-1.1011847779746031	-1.1186592984992787	-1.1089907859539683
0.016937	-0.232773	-0.001288	-7699.902686851998	-1.113860	-1.104184	-1.1108958376257818	-1.1012206030087301	-1.1187031234882157	-1.1090266109880953
0.016939	-0.232864	-0.001282	-7702.931288851996	-1.113905	-1.104224	-1.1109404876036555	-1.1012602530769842	-1.1187477734660893	-1.1090662610563493
0.016940	-0.233032	-0.001276	-7708.4837258519965	-1.113949	-1.104262	-1.1109843125925927	-1.1012980781111112	-1.1187915984550267	-1.1091040860904764
0.016941	-0.233215	-0.001251	-7714.5409308519975	-1.113992	-1.104298	-1.1110271375815297	-1.101333903145238	-1.1188344234439636	-1.1091399111246032
0.016942	-0.233353	-0.001263	-7719.083833851997	-1.114036	-1.104335	-1.1110709625704667	-1.1013707281793652	-1.1188782484329005	-1.1091767361587304
0.016944	-0.233459	-0.001245	-7722.617203851996	-1.114079	-1.104374	-1.1111136125483405	-1.101409378247619	-1.1189208984107744	-1.1092153862269842
0.016945	-0.233658	-0.001251	-7729.179175851998	-1.114123	-1.104409	-1.1111574375372775	-1.101444203281746	-1.1189647233997113	-1.1092502112611111
0.016946	-0.233765	-0.001245	-7732.712544851996	-1.114166	-1.104448	-1.1112002625262145	-1.1014830283158732	-1.1190075483886486	-1.1092890362952383
0.016947	-0.233917	-0.001251	-7737.760214851996	-1.114209	-1.104485	-1.1112430875151516	-1.10151985335	-1.1190503733775854	-1.109325861329365
0.016949	-0.234085	-0.001276	-7743.312652851997	-1.114253	-1.104522	-1.1112867374930255	-1.101556503418254	-1.1190940233554594	-1.109362511397619
0.016950	-0.234238	-0.001233	-7748.360322851997	-1.114296	-1.104559	-1.1113295624819624	-1.1015933284523811	-1.1191368483443962	-1.1093993364317463
0.016951	-0.234390	-0.001257	-7753.407993851997	-1.114340	-1.104596	-1.1113733874708995	-1.1016301534865078	-1.1191806733333336	-1.109436161465873
0.016952	-0.234543	-0.001263	-7758.455663851997	-1.114383	-1.104633	-1.1114162124598364	-1.101666978520635	-1.1192234983222704	-1.1094729865000001
0.016954	-0.234711	-0.001251	-7764.008101851998	-1.114427	-1.104670	-1.1114598624377106	-1.101703628588889	-1.1192671483001444	-1.1095096365682542
0.016955	-0.234863	-0.001257	-7769.055772851996	-1.114470	-1.104707	-1.1115026874266476	-1.101740453623016	-1.1193099732890817	-1.1095464616023811
0.016956	-0.234955	-0.001227	-7772.0843748519965	-1.114513	-1.104746	-1.1115455124155844	-1.1017792786571428	-1.1193527982780185	-1.109585286636508
0.016957	-0.235199	-0.001221	-7780.160647851997	-1.114555	-1.104778	-1.1115873374045213	-1.1018111036912699	-1.1193946232669552	-1.109617111670635
0.016959	-0.235291	-0.001239	-7783.189249851997	-1.114598	-1.104817	-1.1116299873823954	-1.1018497537595238	-1.1194372732448294	-1.109655761738889
0.016960	-0.235413	-0.001257	-7787.227385851997	-1.114642	-1.104856	-1.1116738123713323	-1.1018885787936508	-1.1194810982337664	-1.109694586773016
0.016961	-0.235657	-0.001245	-7795.303658851997	-1.114685	-1.104889	-1.1117166373602694	-1.1019214038277778	-1.1195239232227032	-1.109727411807143
0.016962	-0.235748	-0.001294	-7798.332261851998	-1.114729	-1.104929	-1.1117604623492063	-1.1019612288619047	-1.1195677482116402	-1.1097672368412699
0.016964	-0.235916	-0.001215	-7803.884698851996	-1.114772	-1.104965	-1.1118031123270804	-1.1019968789301586	-1.1196103981895145	-1.1098028869095238
0.016965	-0.236099	-0.001208	-7809.941903851997	-1.114814	-1.104999	-1.1118449373160173	-1.1020307039642858	-1.1196522231784511	-1.109836711943651
0.016966	-0.236206	-0.001251	-7813.475272851998	-1.114857	-1.105038	-1.1118877623049543	-1.1020695289984126	-1.1196950481673884	-1.1098755369777777
0.016967	-0.236328	-0.001239	-7817.5134098519975	-1.114900	-1.105076	-1.1119305872938914	-1.1021073540325397	-1.1197378731563252	-1.1099133620119048
0.016969	-0.236526	-0.001208	-7824.075380851997	-1.114942	-1.105109	-1.1119722372717653	-1.1021400041007936	-1.1197795231341994	-1.1099460120801588
0.016970	-0.236664	-0.001215	-7828.618284851997	-1.114984	-1.105146	-1.1120140622607022	-1.1021768291349205	-1.119821348123136	-1.1099828371142857
0.016971	-0.236893	-0.001208	-7836.1897898519965	-1.115026	-1.105179	-1.1120558872496393	-1.1022096541690476	-1.1198631731120732	-1.1100156621484127
0.016972	-0.236969	-0.001270	-7838.713625851997	-1.115070	-1.105219	-1.1120997122385763	-1.1022494792031745	-1.1199069981010101	-1.1100554871825397
0.016974	-0.237122	-0.001227	-7843.761295851997	-1.115112	-1.105255	-1.1121413622164502	-1.1022851292714286	-1.1199486480788843	-1.1100911372507938
0.016975	-0.237244	-0.001208	-7847.799432851996	-1.115154	-1.105292	-1.1121831872053871	-1.1023219543055556	-1.119990473067821	-1.1101279622849207
0.016976	-0.237427	-0.001221	-7853.856636851997	-1.115197	-1.105327	-1.1122260121943242	-1.1023567793396825	-1.1200332980567582	-1.1101627873190476
0.016977	-0.237610	-0.001233	-7859.913841851998	-1.115239	-1.105362	-1.1122678371832613	-1.1023916043738096	-1.1200751230456953	-1.1101976123531747
0.016979	-0.237701	-0.001233	-7862.942443851996	-1.115282	-1.105401	-1.1123104871611353	-1.1024302544420637	-1.1201177730235692	-1.1102362624214288
0.016980	-0.237854	-0.001208	-7867.990114851997	-1.115324	-1.105436	-1.1123523121500722	-1.1024650794761905	-1.1201595980125063	-1.1102710874555557
0.016981	-0.238007	-0.001196	-7873.037784851997	-1.115365	-1.105472	-1.112393137139009	-1.1025009045103176	-1.1202004230014428	-1.1103069124896827
0.016982	-0.238220	-0.001208	-7880.104523851996	-1.115407	-1.105505	-1.1124349621279461	-1.1025337295444444	-1.12024224799038	-1.1103397375238095
0.016984	-0.238297	-0.001233	-7882.628358851996	-1.115450	-1.105544	-1.1124776121058202	-1.1025723796126985	-1.1202848979682543	-1.1103783875920636
0.016985	-0.238449	-0.001202	-7887.676029851997	-1.115492	-1.105579	-1.112519437094757	-1.1026072046468254	-1.120326722957191	-1.1104132126261905
0.016986	-0.238617	-0.001215	-7893.228466851997	-1.115534	-1.105615	-1.1125612620836942	-1.1026430296809524	-1.120368547946128	-1.1104490376603176
0.016987	-0.238785	-0.001227	-7898.780904851998	-1.115576	-1.105650	-1.112603087072631	-1.1026778547150793	-1.1204103729350647	-1.1104838626944444
0.016989	-0.238953	-0.001215	-7904.333341851998	-1.115618	-1.105685	-1.112644737050505	-1.1027125047833333	-1.1204520229129389	-1.1105185127626984
0.016990	-0.239059	-0.001208	-7907.866711851997	-1.115660	-1.105723	-1.1126865620394422	-1.1027503298174604	-1.120493847901876	-1.1105563377968255
0.016991	-0.239243	-0.001227	-7913.923915851998	-1.115703	-1.105758	-1.112729387028379	-1.1027851548515872	-1.1205366728908128	-1.1105911628309524
0.016992	-0.239380	-0.001270	-7918.466819851998	-1.115747	-1.105796	-1.1127732120173162	-1.1028229798857143	-1.1205804978797502	-1.1106289878650795
0.016994	-0.239517	-0.001221	-7923.009722851997	-1.115789	-1.105832	-1.1128148619951899	-1.1028586299539682	-1.120622147857624	-1.1106646379333334
0.016995	-0.239761	-0.001196	-7931.085995851998	-1.115831	-1.105864	-1.112856686984127	-1.1028904549880951	-1.120663972846561	-1.1106964629674603
0.016996	-0.239853	-0.001208	-7934.114597851996	-1.115873	-1.105902	-1.1128985119730639	-1.1029282800222222	-1.1207057978354977	-1.1107342880015874
0.016997	-0.240036	-0.001215	-7940.171802851997	-1.115915	-1.105937	-1.112940336962001	-1.102963105056349	-1.1207476228244349	-1.1107691130357142
0.016999	-0.240143	-0.001257	-7943.705171851998	-1.115958	-1.105975	-1.1129829869398749	-1.103000755124603	-1.1207902728023087	-1.1108067631039682
0.017000	-0.240265	-0.001215	-7947.743308851997	-1.116000	-1.106012	-1.113024811928812	-1.1030375801587302	-1.1208320977912458	-1.1108435881380954
0.017001	-0.240448	-0.001190	-7953.800512851996	-1.116042	-1.106046	-1.1130666369177489	-1.1030714051928572	-1.120873922780183	-1.1108774131722223
0.017002	-0.240631	-0.001190	-7959.857717851997	-1.116083	-1.106080	-1.1131074619066859	-1.1031052302269841	-1.12091474776912	-1.1109112382063493
0.017004	-0.240768	-0.001221	-7964.400620851997	-1.116125	-1.106116	-1.11314911188456	-1.1031408802952383	-1.120956397746994	-1.1109468882746034
0.017005	-0.240906	-0.001208	-7968.943524851997	-1.116167	-1.106152	-1.1131909368734967	-1.103176705329365	-1.1209982227359307	-1.1109827133087302
0.017006	-0.241043	-0.001190	-7973.486427851996	-1.116208	-1.106188	-1.1132317618624339	-1.103212530363492	-1.1210390477248677	-1.1110185383428572
0.017007	-0.241226	-0.001184	-7979.543632851997	-1.116249	-1.106222	-1.1132725868513709	-1.103246355397619	-1.1210798727138047	-1.1110523633769842
0.017009	-0.241379	-0.001221	-7984.5913038519975	-1.116292	-1.106257	-1.113315236829245	-1.103281005465873	-1.121122522691679	-1.1110870134452382
0.017010	-0.241562	-0.001221	-7990.648507851996	-1.116334	-1.106292	-1.1133570618181818	-1.1033158305000001	-1.1211643476806157	-1.1111218384793653
0.017011	-0.241699	-0.001202	-7995.191411851996	-1.116375	-1.106328	-1.1133978868071186	-1.103351655534127	-1.1212051726695527	-1.111157663513492
0.017012	-0.241852	-0.001184	-8000.239081851996	-1.116417	-1.106363	-1.1134397117960557	-1.103386480568254	-1.1212469976584898	-1.1111924885476192
0.017014	-0.241959	-0.001202	-8003.772450851997	-1.116458	-1.106400	-1.1134803617739297	-1.1034231306365079	-1.1212876476363638	-1.111229138615873
0.017015	-0.242142	-0.001172	-8009.829655851998	-1.116499	-1.106433	-1.1135211867628667	-1.103455955670635	-1.1213284726253008	-1.11126196365
0.017016	-0.242279	-0.001202	-8014.372559851998	-1.116541	-1.106469	-1.1135630117518038	-1.1034917807047617	-1.121370297614238	-1.1112977886841269
0.017017	-0.242554	-0.001221	-8023.458365851997	-1.116583	-1.106500	-1.113604836740741	-1.103522605738889	-1.121412122603175	-1.111328613718254
0.017019	-0.242554	-0.001184	-8023.458365851997	-1.116624	-1.106541	-1.1136454867186147	-1.1035632558071429	-1.1214527725810486	-1.111369263786508
0.017020	-0.242722	-0.001172	-8029.0108038519975	-1.116665	-1.106575	-1.1136863117075517	-1.1035970808412698	-1.1214935975699856	-1.111403088820635
0.017021	-0.242874	-0.001221	-8034.058474851998	-1.116707	-1.106610	-1.1137281366964886	-1.103631905875397	-1.1215354225589227	-1.111437913854762
0.017022	-0.243011	-0.001208	-8038.601377851997	-1.116749	-1.106647	-1.1137699616854257	-1.1036687309095237	-1.1215772475478598	-1.1114747388888888
0.017024	-0.243225	-0.001172	-8045.668116851997	-1.116790	-1.106679	-1.1138106116632995	-1.1037003809777777	-1.1216178975257334	-1.1115063889571428
0.017025	-0.243301	-0.001202	-8048.191951851997	-1.116831	-1.106717	-1.1138514366522365	-1.1037382060119048	-1.1216587225146704	-1.11154421399127
0.017026	-0.243454	-0.001172	-8053.239622851997	-1.116872	-1.106751	-1.1138922616411737	-1.1037720310460317	-1.1216995475036078	-1.1115780390253969
0.017027	-0.243683	-0.001178	-8060.811127851997	-1.116913	-1.106783	-1.1139330866301107	-1.1038038560801589	-1.1217403724925448	-1.111609864059524
0.017029	-0.243790	-0.001239	-8064.3444978519965	-1.116955	-1.106821	-1.1139747366079846	-1.1038415061484128	-1.1217820224704185	-1.111647514127778
0.017030	-0.243958	-0.001184	-8069.896934851997	-1.116996	-1.106855	-1.1140155615969216	-1.1038753311825396	-1.1218228474593555	-1.1116813391619047
0.017031	-0.244141	-0.001172	-8075.954139851998	-1.117037	-1.106888	-1.1140563865858586	-1.1039081562166668	-1.1218636724482924	-1.111714164196032
0.017032	-0.244293	-0.001196	-8081.001809851998	-1.117078	-1.106923	-1.1140972115747956	-1.1039429812507937	-1.1219044974372294	-1.1117489892301589
0.017034	-0.244370	-0.001178	-8083.525645851996	-1.117119	-1.106961	-1.1141378615526696	-1.1039806313190477	-1.1219451474151034	-1.1117866392984128
0.017035	-0.244537	-0.001154	-8089.078082851996	-1.117159	-1.106994	-1.1141776865416066	-1.1040134563531747	-1.1219849724040407	-1.1118194643325399
0.017036	-0.244736	-0.001147	-8095.640054851998	-1.117200	-1.107026	-1.1142185115305434	-1.1040452813873016	-1.1220257973929773	-1.1118512893666668
0.017037	-0.244812	-0.001227	-8098.163889851998	-1.117241	-1.107064	-1.1142593365194804	-1.1040831064214287	-1.1220666223819142	-1.1118891144007939
0.017039	-0.244934	-0.001135	-8102.202026851997	-1.117281	-1.107099	-1.1142989864973545	-1.1041177564896827	-1.1221062723597885	-1.1119237644690478
0.017040	-0.245193	-0.001093	-8110.783065851998	-1.117320	-1.107127	-1.1143378114862916	-1.1041455815238095	-1.1221450973487257	-1.1119515895031746
0.017041	-0.245285	-0.001208	-8113.811668851997	-1.117361	-1.107164	-1.1143786364752286	-1.1041824065579366	-1.1221859223376627	-1.1119884145373018
0.017042	-0.245407	-0.001184	-8117.849804851998	-1.117402	-1.107200	-1.1144194614641654	-1.1042182315920634	-1.1222267473265992	-1.1120242395714286
0.017044	-0.245636	-0.001141	-8125.421310851996	-1.117441	-1.107230	-1.1144581114420393	-1.1042478816603174	-1.1222653973044734	-1.1120538896396825
0.017045	-0.245804	-0.001160	-8130.973747851996	-1.117481	-1.107263	-1.1144979364309764	-1.1042807066944444	-1.1223052222934102	-1.1120867146738096
0.017046	-0.245880	-0.001135	-8133.497583851997	-1.117521	-1.107300	-1.1145377614199135	-1.1043175317285714	-1.1223450472823475	-1.1121235397079365
0.017047	-0.246048	-0.001166	-8139.050020851997	-1.117561	-1.107333	-1.1145775864088505	-1.1043503567626982	-1.1223848722712844	-1.1121563647420634
0.017049	-0.246246	-0.001172	-8145.611992851997	-1.117602	-1.107366	-1.1146182363867243	-1.1043830068309524	-1.1224255222491584	-1.1121890148103175
0.017050	-0.246384	-0.001184	-8150.154895851998	-1.117643	-1.107401	-1.1146590613756613	-1.1044178318650795	-1.1224663472380954	-1.1122238398444446
0.017051	-0.246506	-0.001160	-8154.1930328519975	-1.117683	-1.107436	-1.1146988863645984	-1.1044526568992064	-1.1225061722270322	-1.1122586648785715
0.017052	-0.246704	-0.001184	-8160.755003851997	-1.117724	-1.107469	-1.1147397113535353	-1.1044854819333334	-1.1225469972159692	-1.1122914899126985
0.017054	-0.246826	-0.001196	-8164.793140851996	-1.117766	-1.107505	-1.1147813613314095	-1.1045211320015873	-1.1225886471938433	-1.1123271399809525
0.017055	-0.246979	-0.001172	-8169.840810851998	-1.117806	-1.107539	-1.1148211863203463	-1.1045549570357143	-1.1226284721827802	-1.1123609650150794
0.017056	-0.247116	-0.001160	-8174.383714851998	-1.117847	-1.107574	-1.1148620113092833	-1.1045897820698414	-1.1226692971717172	-1.1123957900492065
0.017057	-0.247284	-0.001172	-8179.936151851996	-1.117887	-1.107608	-1.1149018362982204	-1.1046236071039681	-1.1227091221606544	-1.1124296150833333
0.017059	-0.247437	-0.001178	-8184.983822851997	-1.117928	-1.107642	-1.1149424862760944	-1.1046572571722222	-1.1227497721385284	-1.1124632651515873
0.017060	-0.247589	-0.001135	-8190.0314928519965	-1.117968	-1.107675	-1.1149823112650314	-1.1046900822063492	-1.1227895971274653	-1.1124960901857144
0.017061	-0.247787	-0.001178	-8196.593464851996	-1.118008	-1.107708	-1.115022136253968	-1.104722907240476	-1.1228294221164021	-1.1125289152198412
0.017062	-0.247925	-0.001215	-8201.136368851996	-1.118050	-1.107744	-1.1150639612429052	-1.1047587322746033	-1.1228712471053393	-1.1125647402539685
0.017064	-0.247986	-0.001141	-8203.155436851997	-1.118090	-1.107781	-1.1151036112207793	-1.1047953823428571	-1.1229108970832131	-1.1126013903222223
0.017065	-0.248245	-0.001135	-8211.736476851996	-1.118129	-1.107810	-1.1151424362097162	-1.104824207376984	-1.1229497220721503	-1.1126302153563492
0.017066	-0.248367	-0.001160	-8215.774612851996	-1.118169	-1.107845	-1.1151822611986533	-1.1048590324111112	-1.1229895470610871	-1.1126650403904763
0.017067	-0.248474	-0.001184	-8219.307981851996	-1.118210	-1.107881	-1.11522308618759	-1.104894857445238	-1.123030372050024	-1.1127008654246031
0.017069	-0.248642	-0.001160	-8224.860419851997	-1.118251	-1.107915	-1.1152637361654643	-1.104928507513492	-1.123071022027898	-1.1127345154928572
0.017070	-0.248779	-0.001184	-8229.403322851997	-1.118291	-1.107950	-1.115303561154401	-1.1049633325476191	-1.123110847016835	-1.1127693405269843
0.017071	-0.248932	-0.001154	-8234.450993851997	-1.118332	-1.107984	-1.1153443861433383	-1.104997157581746	-1.1231516720057724	-1.1128031655611113
0.017072	-0.249146	-0.001166	-8241.517732851997	-1.118372	-1.108015	-1.1153842111322751	-1.105027982615873	-1.1231914969947092	-1.1128339905952382
0.017074	-0.249237	-0.001135	-8244.546334851997	-1.118412	-1.108051	-1.115423861110149	-1.1050636326841268	-1.123231146972583	-1.112869640663492
0.017075	-0.249435	-0.001178	-8251.108306851997	-1.118452	-1.108083	-1.115463686099086	-1.105095457718254	-1.12327097196152	-1.112901465697619
0.017076	-0.249542	-0.001160	-8254.641675851997	-1.118492	-1.108119	-1.1155035110880231	-1.105131282752381	-1.1233107969504572	-1.112937290731746
0.017077	-0.249725	-0.001147	-8260.698880851996	-1.118532	-1.108151	-1.1155433360769602	-1.105163107786508	-1.123350621939394	-1.1129691157658732
0.017079	-0.249878	-0.001117	-8265.746550851996	-1.118571	-1.108184	-1.115581986054834	-1.105195757854762	-1.1233892719172678	-1.1130017658341271
0.017080	-0.250015	-0.001147	-8270.289454851996	-1.118611	-1.108218	-1.115621811043771	-1.1052295828888887	-1.123429096906205	-1.1130355908682539
0.017081	-0.250168	-0.001172	-8275.337124851996	-1.118651	-1.108252	-1.115661636032708	-1.105263407923016	-1.123468921895142	-1.113069415902381
0.017082	-0.250351	-0.001160	-8281.394329851997	-1.118691	-1.108284	-1.1157014610216451	-1.1052952329571428	-1.1235087468840792	-1.113101240936508
0.017084	-0.250397	-0.001141	-8282.908630851996	-1.118731	-1.108322	-1.115741110999519	-1.1053328830253968	-1.123548396861953	-1.113138891004762
0.017085	-0.250641	-0.001135	-8290.984903851997	-1.118770	-1.108351	-1.115779935988456	-1.105361708059524	-1.1235872218508898	-1.113167716038889
0.017086	-0.250763	-0.001111	-8295.023039851996	-1.118809	-1.108385	-1.1158187609773929	-1.1053955330936507	-1.123626046839827	-1.1132015410730158
0.017087	-0.250854	-0.001166	-8298.051641851996	-1.118849	-1.108421	-1.11585858596633	-1.105431358127778	-1.1236658718287638	-1.113237366107143
0.017089	-0.251083	-0.001135	-8305.623147851997	-1.118889	-1.108451	-1.115898235944204	-1.1054610081960319	-1.123705521806638	-1.113267016175397
0.017090	-0.251236	-0.001135	-8310.670818851997	-1.118928	-1.108484	-1.115937060933141	-1.1054938332301587	-1.1237443467955748	-1.1132998412095239
0.017091	-0.251419	-0.001154	-8316.728022851996	-1.118968	-1.108517	-1.115976885922078	-1.1055266582642858	-1.123784171784512	-1.113332666243651
0.017092	-0.251480	-0.001172	-8318.747091851996	-1.119008	-1.108554	-1.1160167109110148	-1.1055634832984127	-1.123823996773449	-1.1133694912777778
0.017094	-0.251663	-0.001117	-8324.804295851996	-1.119047	-1.108586	-1.1160553608888888	-1.1055951333666667	-1.1238626467513226	-1.1134011413460319
0.017095	-0.251877	-0.001129	-8331.871034851996	-1.119087	-1.108616	-1.1160951858778259	-1.1056249584007938	-1.12390247174026	-1.113430966380159
0.017096	-0.251968	-0.001154	-8334.899636851997	-1.119126	-1.108652	-1.116134010866763	-1.1056607834349206	-1.123941296729197	-1.1134667914142857
0.017097	-0.252106	-0.001111	-8339.442540851996	-1.119165	-1.108685	-1.1161728358557	-1.1056936084690476	-1.1239801217181338	-1.1134996164484128
0.017099	-0.252289	-0.001123	-8345.499744851997	-1.119204	-1.108716	-1.1162114858335739	-1.1057242585373017	-1.124018771696008	-1.1135302665166669
0.017100	-0.252457	-0.001184	-8351.052182851996	-1.119244	-1.108750	-1.1162513108225107	-1.1057580835714285	-1.1240585966849448	-1.1135640915507936
0.017101	-0.252533	-0.001105	-8353.576017851996	-1.119283	-1.108785	-1.1162901358114479	-1.1057929086055556	-1.124097421673882	-1.1135989165849207
0.017102	-0.252716	-0.001123	-8359.633222851997	-1.119322	-1.108817	-1.1163289608003848	-1.1058247336396825	-1.1241362466628186	-1.1136307416190476
0.017104	-0.252838	-0.001147	-8363.671358851996	-1.119362	-1.108851	-1.1163686107782587	-1.1058583837079365	-1.1241758966406925	-1.1136643916873017
0.017105	-0.252930	-0.001141	-8366.699960851996	-1.119401	-1.108887	-1.1164074357671958	-1.1058942087420633	-1.1242147216296297	-1.1137002167214285
0.017106	-0.253113	-0.001141	-8372.757165851997	-1.119441	-1.108919	-1.1164472607561327	-1.1059260337761905	-1.1242545466185665	-1.1137320417555556
0.017107	-0.253296	-0.001117	-8378.814370851997	-1.119480	-1.108950	-1.1164860857450698	-1.1059568588103175	-1.1242933716075036	-1.1137628667896826
0.017109	-0.253433	-0.001123	-8383.357273851996	-1.119519	-1.108983	-1.1165247357229438	-1.1059895088785714	-1.1243320215853778	-1.1137955168579365
0.017110	-0.253571	-0.001117	-8387.900177851996	-1.119558	-1.109017	-1.1165635607118807	-1.1060233339126984	-1.1243708465743145	-1.1138293418920635
0.017111	-0.253799	-0.001166	-8395.471682851996	-1.119598	-1.109047	-1.1166033857008177	-1.1060531589468252	-1.1244106715632518	-1.1138591669261904
0.017112	-0.253906	-0.001154	-8399.005052851997	-1.119637	-1.109083	-1.1166422106897547	-1.1060889839809525	-1.1244494965521885	-1.1138949919603176
0.017114	-0.253983	-0.001111	-8401.528887851997	-1.119676	-1.109118	-1.1166808606676286	-1.1061236340492064	-1.1244881465300627	-1.1139296420285716
0.017115	-0.254196	-0.001093	-8408.595626851997	-1.119714	-1.109147	-1.1167186856565658	-1.1061524590833334	-1.1245259715189997	-1.1139584670626985
0.017116	-0.254410	-0.001123	-8415.662364851996	-1.119753	-1.109177	-1.1167575106455025	-1.1061822841174604	-1.1245647965079364	-1.1139882920968256
0.017117	-0.254471	-0.001141	-8417.681433851996	-1.119792	-1.109214	-1.1167963356344395	-1.1062191091515872	-1.1246036214968735	-1.1140251171309523
0.017119	-0.254684	-0.001086	-8424.748171851996	-1.119831	-1.109243	-1.1168349856123136	-1.1062477592198412	-1.1246422714747477	-1.1140537671992063
0.017120	-0.254807	-0.001160	-8428.786308851997	-1.119870	-1.109278	-1.1168738106012506	-1.1062825842539683	-1.1246810964636844	-1.1140885922333335
0.017121	-0.254959	-0.001123	-8433.833978851997	-1.119909	-1.109311	-1.1169126355901877	-1.1063154092880951	-1.1247199214526216	-1.1141214172674603
0.017122	-0.255081	-0.001117	-8437.872115851997	-1.119948	-1.109344	-1.1169514605791244	-1.1063482343222224	-1.1247587464415583	-1.1141542423015875
0.017124	-0.255295	-0.001117	-8444.938853851996	-1.119987	-1.109374	-1.1169901105569986	-1.1063778843904764	-1.1247973964194324	-1.1141838923698415
0.017125	-0.255417	-0.001166	-8448.976990851997	-1.120027	-1.109409	-1.1170299355459357	-1.1064127094246032	-1.1248372214083697	-1.1142187174039684
0.017126	-0.255585	-0.001117	-8454.529427851996	-1.120066	-1.109441	-1.1170687605348726	-1.1064445344587301	-1.1248760463973064	-1.1142505424380953
0.017127	-0.255768	-0.001093	-8460.586632851997	-1.120104	-1.109472	-1.1171065855238096	-1.1064753594928571	-1.1249138713862434	-1.1142813674722223
0.017129	-0.255859	-0.001117	-8463.615234851997	-1.120142	-1.109506	-1.1171442355016834	-1.1065090095611112	-1.1249515213641175	-1.1143150175404763
0.017130	-0.256027	-0.001117	-8469.167672851996	-1.120181	-1.109538	-1.1171830604906205	-1.106540834595238	-1.1249903463530546	-1.1143468425746033
0.017131	-0.256210	-0.001135	-8475.224877851997	-1.120220	-1.109570	-1.1172218854795575	-1.106572659629365	-1.1250291713419913	-1.1143786676087302
0.017132	-0.256332	-0.001099	-8479.263013851996	-1.120259	-1.109603	-1.1172607104684944	-1.106605484663492	-1.1250679963309285	-1.1144114926428572
0.017134	-0.256454	-0.001147	-8483.301149851997	-1.120298	-1.109637	-1.1172993604463686	-1.106639134731746	-1.1251066463088026	-1.114445142711111
0.017135	-0.256729	-0.001074	-8492.386956851997	-1.120336	-1.109664	-1.1173371854353054	-1.106665959765873	-1.1251444712977392	-1.1144719677452382
0.017136	-0.256775	-0.001111	-8493.901257851996	-1.120374	-1.109700	-1.1173750104242424	-1.1067017847999998	-1.1251822962866762	-1.114507792779365
0.017137	-0.256927	-0.001147	-8498.948928851996	-1.120414	-1.109733	-1.1174148354131794	-1.106734609834127	-1.1252221212756135	-1.1145406178134922
0.017139	-0.257141	-0.001099	-8506.015667851996	-1.120452	-1.109762	-1.1174524853910535	-1.106763259902381	-1.1252597712534875	-1.114569267881746
0.017140	-0.257294	-0.001062	-8511.063337851996	-1.120489	-1.109794	-1.1174893103799906	-1.1067950849365078	-1.1252965962424244	-1.114601092915873
0.017141	-0.257446	-0.001160	-8516.111008851996	-1.120529	-1.109827	-1.1175291353689274	-1.1068279099706348	-1.1253364212313612	-1.11463391795
0.017142	-0.257568	-0.001099	-8520.149144851997	-1.120567	-1.109860	-1.1175669603578644	-1.106860735004762	-1.1253742462202982	-1.114666742984127
0.017144	-0.257736	-0.001080	-8525.701582851996	-1.120605	-1.109891	-1.1176046103357384	-1.1068913850730158	-1.1254118961981723	-1.114697393052381
0.017145	-0.257889	-0.001129	-8530.749252851996	-1.120644	-1.109923	-1.1176434353246754	-1.106923210107143	-1.1254507211871094	-1.114729218086508
0.017146	-0.257950	-0.001111	-8532.768320851997	-1.120682	-1.109959	-1.1176812603136124	-1.1069590351412697	-1.1254885461760464	-1.1147650431206348
0.017147	-0.258148	-0.001062	-8539.330292851997	-1.120719	-1.109988	-1.1177180853025492	-1.1069878601753969	-1.1255253711649833	-1.114793868154762
0.017149	-0.258362	-0.001141	-8546.397031851997	-1.120758	-1.110018	-1.1177567352804232	-1.1070175102436508	-1.125564021142857	-1.114823518223016
0.017150	-0.258438	-0.001135	-8548.920866851997	-1.120798	-1.110054	-1.1177965602693603	-1.1070533352777778	-1.1256038461317943	-1.114859343257143
0.017151	-0.258621	-0.001093	-8554.978071851996	-1.120836	-1.110085	-1.1178343852582973	-1.1070841603119048	-1.1256416711207313	-1.11489016829127
0.017152	-0.258804	-0.001074	-8561.035275851997	-1.120873	-1.110115	-1.1178712102472343	-1.1071139853460317	-1.1256784961096682	-1.1149199933253968
0.017154	-0.258987	-0.001123	-8567.092480851996	-1.120912	-1.110146	-1.117909860225108	-1.1071446354142858	-1.125717146087542	-1.114950643393651
0.017155	-0.259140	-0.001099	-8572.140150851996	-1.120950	-1.110177	-1.117947685214045	-1.1071754604484128	-1.125754971076479	-1.114981468427778
0.017156	-0.259216	-0.001086	-8574.663986851996	-1.120988	-1.110212	-1.1179855102029823	-1.1072102854825396	-1.1257927960654164	-1.1150162934619048
0.017157	-0.259369	-0.001099	-8579.711656851996	-1.121026	-1.110244	-1.1180233351919193	-1.1072421105166668	-1.1258306210543534	-1.115048118496032
0.017159	-0.259537	-0.001111	-8585.264094851997	-1.121064	-1.110275	-1.1180609851697931	-1.1072727605849206	-1.125868271032227	-1.1150787685642858
0.017160	-0.259628	-0.001044	-8588.292696851997	-1.121101	-1.110308	-1.11809781015873	-1.1073055856190477	-1.1259050960211638	-1.1151115935984128
0.017161	-0.259857	-0.001074	-8595.864202851997	-1.121138	-1.110335	-1.118134635147667	-1.1073324106531748	-1.1259419210101012	-1.11513841863254
0.017162	-0.259995	-0.001105	-8600.407105851997	-1.121176	-1.110368	-1.118172460136604	-1.1073652356873016	-1.1259797459990382	-1.1151712436666668
0.017164	-0.260101	-0.001050	-8603.940475851996	-1.121212	-1.110400	-1.1182081101144783	-1.1073968857555556	-1.1260153959769124	-1.1152028937349208
0.017165	-0.260345	-0.001086	-8612.016747851996	-1.121250	-1.110427	-1.118245935103415	-1.1074237107896825	-1.126053220965849	-1.1152297187690476
0.017166	-0.260361	-0.001074	-8612.521515851997	-1.121287	-1.110464	-1.118282760092352	-1.1074605358238094	-1.1260900459547858	-1.1152665438031746
0.017167	-0.260574	-0.001086	-8619.588253851996	-1.121325	-1.110493	-1.118320585081289	-1.1074893608579364	-1.1261278709437228	-1.1152953688373015
0.017169	-0.260818	-0.001093	-8627.664526851997	-1.121363	-1.110521	-1.1183582350591632	-1.1075170109261905	-1.1261655209215973	-1.1153230189055556
0.017170	-0.260864	-0.001111	-8629.178827851996	-1.121401	-1.110557	-1.1183960600481002	-1.1075528359603175	-1.1262033459105343	-1.1153588439396827
0.017171	-0.261017	-0.001062	-8634.226498851996	-1.121438	-1.110588	-1.118432885037037	-1.1075836609944443	-1.1262401708994711	-1.1153896689738094
0.017172	-0.261185	-0.001099	-8639.778935851997	-1.121476	-1.110618	-1.1184707100259739	-1.1076134860285716	-1.1262779958884077	-1.1154194940079367
0.017174	-0.261353	-0.001074	-8645.331373851997	-1.121513	-1.110649	-1.118507360003848	-1.1076441360968254	-1.126314645866282	-1.1154501440761906
0.017175	-0.261520	-0.001099	-8650.883810851996	-1.121551	-1.110680	-1.118545184992785	-1.1076749611309522	-1.126352470855219	-1.1154809691103174
0.017176	-0.261719	-0.001099	-8657.445782851997	-1.121589	-1.110710	-1.118583009981722	-1.1077047861650795	-1.126390295844156	-1.1155107941444447
0.017177	-0.261810	-0.001056	-8660.474384851997	-1.121626	-1.110743	-1.118619834970659	-1.1077376111992063	-1.126427120833093	-1.1155436191785715
0.017179	-0.261948	-0.001099	-8665.017288851997	-1.121664	-1.110775	-1.118657484948533	-1.1077692612674603	-1.126464770810967	-1.1155752692468255
0.017180	-0.262070	-0.001111	-8669.055424851997	-1.121703	-1.110808	-1.1186963099374698	-1.1078020863015874	-1.1265035957999037	-1.1156080942809525
0.017181	-0.262222	-0.001086	-8674.103095851997	-1.121740	-1.110840	-1.118733134926407	-1.1078339113357143	-1.126540420788841	-1.1156399193150794
0.017182	-0.262405	-0.001086	-8680.160299851997	-1.121778	-1.110870	-1.118770959915344	-1.1078637363698414	-1.126578245777778	-1.1156697443492065
0.017184	-0.262527	-0.001080	-8684.198436851997	-1.121815	-1.110902	-1.1188076098932178	-1.1078953864380954	-1.1266148957556519	-1.1157013944174605
