Repository: pietracorvo/HystAPI

# Example data

The example data in this folder is from measurements performed during my physics bachelor.

The material is **FeSi3** (iron with 3% silicon), aka 'electrical steel', the standard material for ring cores in trafos. 

Four of the five samples where treated with high pressure torison (HPT, 20 rotations at 20GPa), to achieve nanocristallisation of the grains, which has a huge impact on the magnetic properties of the material. The HPT deformation was done at 77K (under liquid nitrogen) and at 293K (at room temperature). Afterwards some samples were heat treated at a temperature of 493K (for two hours) to anneal defects from the deformation process.

The five samples are:

File: testData/FeSi3_LN/G4_748V_100Hz_800000Fs0.txt (part 50 of 57)
--------------------------
t	U1	U2	H	Braw	Jraw	B_drift	 J_drift	B_corr	J_corr
0.017185	-0.262772	-0.001062	-8692.274709851996	-1.121853	-1.110929	-1.1188454348821548	-1.1079222114722223	-1.1266527207445889	-1.1157282194515874
0.017186	-0.262863	-0.001123	-8695.303311851996	-1.121891	-1.110964	-1.1188832598710918	-1.1079570365063494	-1.126690545733526	-1.1157630444857145
0.017187	-0.263046	-0.001099	-8701.360516851997	-1.121929	-1.110994	-1.1189210848600288	-1.1079868615404762	-1.126728370722463	-1.1157928695198414
0.017189	-0.263153	-0.001093	-8704.893885851996	-1.121967	-1.111028	-1.1189587348379029	-1.10802051160873	-1.126766020700337	-1.1158265195880952
0.017190	-0.263336	-0.001062	-8710.951090851997	-1.122004	-1.111057	-1.1189955598268397	-1.1080493366428572	-1.1268028456892738	-1.1158553446222224
0.017191	-0.263489	-0.001068	-8715.998760851997	-1.122041	-1.111088	-1.1190323848157768	-1.1080801616769842	-1.1268396706782107	-1.1158861696563493
0.017192	-0.263626	-0.001074	-8720.541664851997	-1.122078	-1.111119	-1.1190692098047137	-1.108110986711111	-1.1268764956671475	-1.1159169946904761
0.017194	-0.263794	-0.001068	-8726.094101851997	-1.122115	-1.111149	-1.1191058597825878	-1.108140636779365	-1.1269131456450219	-1.11594664475873
0.017195	-0.263947	-0.001099	-8731.141772851997	-1.122153	-1.111181	-1.1191436847715248	-1.108172461813492	-1.1269509706339589	-1.1159784697928572
0.017196	-0.264069	-0.001050	-8735.179908851997	-1.122190	-1.111212	-1.1191805097604617	-1.108203286847619	-1.1269877956228957	-1.1160092948269842
0.017197	-0.264252	-0.001038	-8741.237113851997	-1.122226	-1.111241	-1.1192163347493986	-1.108232111881746	-1.1270236206118325	-1.1160381198611111
0.017199	-0.264404	-0.001056	-8746.284783851997	-1.122262	-1.111271	-1.1192519847272728	-1.10826176195	-1.1270592705897067	-1.116067769929365
0.017200	-0.264557	-0.001074	-8751.332454851996	-1.122299	-1.111302	-1.1192888097162097	-1.108292586984127	-1.1270960955786435	-1.116098594963492
0.017201	-0.264694	-0.001074	-8755.875357851997	-1.122336	-1.111333	-1.1193256347051468	-1.108323412018254	-1.1271329205675809	-1.116129419997619
0.017202	-0.264832	-0.001031	-8760.418261851997	-1.122373	-1.111364	-1.1193624596940837	-1.108354237052381	-1.1271697455565177	-1.116160245031746
0.017204	-0.264984	-0.001111	-8765.465931851997	-1.122411	-1.111395	-1.1194001096719577	-1.1083848871206348	-1.1272073955343918	-1.1161908951
0.017205	-0.265121	-0.001056	-8770.008835851997	-1.122447	-1.111426	-1.1194359346608946	-1.108415712154762	-1.1272432205233285	-1.1162217201341271
0.017206	-0.265320	-0.001025	-8776.570806851996	-1.122483	-1.111454	-1.1194717596498316	-1.1084435371888888	-1.1272790455122657	-1.116249545168254
0.017207	-0.265518	-0.001080	-8783.132778851998	-1.122521	-1.111483	-1.1195095846387688	-1.108472362223016	-1.1273168705012027	-1.116278370202381
0.017209	-0.265564	-0.001086	-8784.647079851997	-1.122558	-1.111518	-1.1195462346166425	-1.10850701229127	-1.1273535204790766	-1.116313020270635
0.017210	-0.265747	-0.001050	-8790.704284851996	-1.122595	-1.111547	-1.1195830596055796	-1.1085358373253968	-1.1273903454680134	-1.116341845304762
0.017211	-0.265869	-0.001050	-8794.742420851997	-1.122631	-1.111579	-1.1196188845945165	-1.108567662359524	-1.1274261704569506	-1.1163736703388891
0.017212	-0.266052	-0.001068	-8800.799625851996	-1.122668	-1.111608	-1.1196557095834536	-1.1085964873936507	-1.1274629954458875	-1.1164024953730158
0.017214	-0.266220	-0.001080	-8806.352062851996	-1.122705	-1.111639	-1.1196923595613277	-1.1086271374619048	-1.1274996454237618	-1.11643314544127
0.017215	-0.266312	-0.001062	-8809.380665851997	-1.122742	-1.111671	-1.1197291845502644	-1.108658962496032	-1.1275364704126982	-1.116464970475397
0.017216	-0.266495	-0.001025	-8815.437869851996	-1.122778	-1.111700	-1.1197650095392016	-1.1086877875301586	-1.1275722954016354	-1.1164937955095238
0.017217	-0.266647	-0.001068	-8820.485540851996	-1.122815	-1.111730	-1.1198018345281384	-1.108717612564286	-1.1276091203905723	-1.116523620543651
0.017219	-0.266846	-0.001031	-8827.047511851997	-1.122851	-1.111758	-1.1198374845060126	-1.1087452626325398	-1.1276447703684465	-1.116551270611905
0.017220	-0.266953	-0.001086	-8830.580881851996	-1.122888	-1.111791	-1.1198743094949497	-1.1087780876666666	-1.1276815953573838	-1.1165840956460318
0.017221	-0.267059	-0.001068	-8834.114250851997	-1.122925	-1.111823	-1.1199111344838864	-1.1088099127007938	-1.1277184203463202	-1.116615920680159
0.017222	-0.267273	-0.001062	-8841.180989851997	-1.122962	-1.111852	-1.1199479594728234	-1.1088387377349207	-1.1277552453352575	-1.1166447457142858
0.017224	-0.267426	-0.001080	-8846.228659851997	-1.122999	-1.111883	-1.1199846094506976	-1.1088693878031746	-1.1277918953131314	-1.1166753957825397
0.017225	-0.267532	-0.001074	-8849.762029851996	-1.123036	-1.111915	-1.1200214344396344	-1.1089012128373015	-1.1278287203020683	-1.1167072208166666
0.017226	-0.267731	-0.001031	-8856.324000851997	-1.123072	-1.111943	-1.1200572594285716	-1.1089290378714285	-1.1278645452910054	-1.1167350458507936
0.017227	-0.267899	-0.001038	-8861.876438851996	-1.123109	-1.111972	-1.1200940844175082	-1.1089578629055554	-1.1279013702799423	-1.1167638708849206
0.017229	-0.268036	-0.001080	-8866.419341851997	-1.123146	-1.112003	-1.1201307343953824	-1.1089885129738095	-1.1279380202578162	-1.1167945209531747
0.017230	-0.268112	-0.001038	-8868.943177851997	-1.123182	-1.112036	-1.1201665593843193	-1.1090213380079366	-1.1279738452467534	-1.1168273459873017
0.017231	-0.268326	-0.001038	-8876.009915851997	-1.123218	-1.112064	-1.1202023843732565	-1.1090491630420634	-1.1280096702356905	-1.1168551710214285
0.017232	-0.268478	-0.001093	-8881.057586851997	-1.123256	-1.112095	-1.1202402093621935	-1.1090799880761906	-1.1280474952246275	-1.1168859960555557
0.017234	-0.268600	-0.001080	-8885.095722851996	-1.123293	-1.112127	-1.1202768593400674	-1.1091116381444446	-1.1280841452025014	-1.1169176461238097
0.017235	-0.268799	-0.001025	-8891.657694851996	-1.123329	-1.112155	-1.1203126843290043	-1.1091394631785714	-1.1281199701914382	-1.1169454711579365
0.017236	-0.268890	-0.001038	-8894.686296851996	-1.123365	-1.112187	-1.1203485093179413	-1.1091712882126985	-1.1281557951803753	-1.1169772961920637
0.017237	-0.269119	-0.001044	-8902.257802851997	-1.123401	-1.112213	-1.1203843343068784	-1.1091971132468252	-1.1281916201693125	-1.1170031212261904
0.017239	-0.269226	-0.001044	-8905.791171851997	-1.123437	-1.112245	-1.1204199842847522	-1.1092287633150792	-1.1282272701471863	-1.1170347712944444
0.017240	-0.269348	-0.001025	-8909.829308851997	-1.123473	-1.112276	-1.1204558092736892	-1.1092595883492065	-1.128263095136123	-1.1170655963285716
0.017241	-0.269531	-0.001068	-8915.886512851997	-1.123509	-1.112305	-1.1204916342626263	-1.1092884133833334	-1.1282989201250602	-1.1170944213626985
0.017242	-0.269684	-0.001007	-8920.934183851996	-1.123545	-1.112334	-1.1205274592515633	-1.1093172384174603	-1.1283347451139973	-1.1171232463968255
0.017244	-0.269791	-0.001044	-8924.467552851997	-1.123581	-1.112365	-1.1205631092294372	-1.1093478884857144	-1.128370395091871	-1.1171538964650796
0.017245	-0.270020	-0.001050	-8932.039058851997	-1.123617	-1.112392	-1.1205989342183744	-1.1093747135198413	-1.1284062200808083	-1.1171807214992064
0.017246	-0.270126	-0.001038	-8935.572427851997	-1.123653	-1.112424	-1.1206347592073111	-1.1094065385539684	-1.128442045069745	-1.1172125465333336
0.017247	-0.270355	-0.001062	-8943.143933851996	-1.123690	-1.112451	-1.1206715841962482	-1.1094333635880953	-1.1284788700586823	-1.1172393715674604
0.017249	-0.270432	-0.001038	-8945.667768851996	-1.123726	-1.112484	-1.1207072341741222	-1.1094660136563492	-1.128514520036556	-1.1172720216357144
0.017250	-0.270523	-0.001074	-8948.696371851996	-1.123763	-1.112517	-1.1207440591630593	-1.1094988386904763	-1.1285513450254934	-1.1173048466698414
0.017251	-0.270752	-0.001038	-8956.267877851997	-1.123799	-1.112544	-1.1207798841519963	-1.1095256637246032	-1.12858717001443	-1.1173316717039683
0.017252	-0.270874	-0.001056	-8960.306013851996	-1.123836	-1.112576	-1.1208167091409331	-1.10955748875873	-1.128623995003367	-1.1173634967380952
0.017254	-0.271027	-0.001099	-8965.353683851996	-1.123873	-1.112607	-1.120853359118807	-1.109588138826984	-1.1286606449812409	-1.117394146806349
0.017255	-0.271210	-0.001038	-8971.410888851997	-1.123909	-1.112635	-1.1208891841077442	-1.1096159638611112	-1.128696469970178	-1.1174219718404763
0.017256	-0.271378	-0.001007	-8976.963326851997	-1.123945	-1.112664	-1.1209250090966811	-1.109644788895238	-1.1287322949591152	-1.1174507968746032
0.017257	-0.271484	-0.001062	-8980.496695851996	-1.123981	-1.112696	-1.120960834085618	-1.109676613929365	-1.128768119948052	-1.1174826219087302
0.017259	-0.271652	-0.001062	-8986.049133851997	-1.124018	-1.112725	-1.120997484063492	-1.109705263997619	-1.1288047699259258	-1.1175112719769842
0.017260	-0.271759	-0.001001	-8989.582502851996	-1.124053	-1.112756	-1.121032309052429	-1.109736089031746	-1.1288395949148629	-1.1175420970111112
0.017261	-0.271942	-0.001044	-8995.639707851997	-1.124089	-1.112784	-1.121068134041366	-1.109763914065873	-1.1288754199038	-1.1175699220452382
0.017262	-0.272095	-0.001044	-9000.687377851997	-1.124125	-1.112814	-1.1211039590303031	-1.1097937391	-1.1289112448927372	-1.117599747079365
0.017264	-0.272247	-0.001007	-9005.735048851997	-1.124160	-1.112843	-1.121138609008177	-1.109822389168254	-1.1289458948706108	-1.117628397147619
0.017265	-0.272369	-0.001031	-9009.773184851996	-1.124196	-1.112874	-1.121174433997114	-1.109853214202381	-1.128981719859548	-1.117659222181746
0.017266	-0.272552	-0.001080	-9015.830389851997	-1.124233	-1.112903	-1.121211258986051	-1.1098820392365079	-1.1290185448484849	-1.117688047215873
0.017267	-0.272705	-0.001013	-9020.878059851997	-1.124269	-1.112932	-1.121247083974988	-1.109910864270635	-1.129054369837422	-1.1177168722500002
0.017269	-0.272903	-0.001062	-9027.440031851997	-1.124305	-1.112960	-1.1212827339528622	-1.109938514338889	-1.1290900198152962	-1.117744522318254
0.017270	-0.272964	-0.001025	-9029.459099851996	-1.124341	-1.112994	-1.1213185589417989	-1.1099723393730159	-1.129125844804233	-1.117778347352381
0.017271	-0.273193	-0.001038	-9037.030605851996	-1.124377	-1.113020	-1.1213543839307358	-1.1099981644071428	-1.1291616697931697	-1.117804172386508
0.017272	-0.273300	-0.001025	-9040.563974851997	-1.124412	-1.113051	-1.1213892089196729	-1.1100289894412698	-1.1291964947821067	-1.117834997420635
0.017274	-0.273407	-0.001044	-9044.097343851996	-1.124448	-1.113083	-1.1214248588975468	-1.1100606395095238	-1.129232144759981	-1.117866647488889
0.017275	-0.273621	-0.001050	-9051.164082851996	-1.124485	-1.113110	-1.121461683886484	-1.110087464543651	-1.1292689697489178	-1.117893472523016
0.017276	-0.273758	-0.001050	-9055.706986851997	-1.124521	-1.113141	-1.1214975088754209	-1.1101182895777777	-1.129304794737855	-1.1179242975571428
0.017277	-0.273911	-0.001007	-9060.754656851997	-1.124556	-1.113170	-1.1215323338643577	-1.1101471146119049	-1.1293396197267915	-1.11795312259127
0.017279	-0.274078	-0.001025	-9066.307094851996	-1.124592	-1.113198	-1.1215679838422319	-1.1101747646801587	-1.1293752697046657	-1.117980772659524
0.017280	-0.274216	-0.001019	-9070.849997851996	-1.124627	-1.113228	-1.121602808831169	-1.1102045897142858	-1.1294100946936028	-1.118010597693651
0.017281	-0.274414	-0.001056	-9077.411969851997	-1.124663	-1.113256	-1.1216386338201059	-1.1102324147484126	-1.12944591968254	-1.1180384227277778
0.017282	-0.274551	-0.001050	-9081.954872851997	-1.124700	-1.113287	-1.121675458809043	-1.1102632397825396	-1.1294827446714768	-1.1180692477619047
0.017284	-0.274689	-0.001050	-9086.497776851997	-1.124736	-1.113317	-1.1217111087869167	-1.1102928898507936	-1.1295183946493506	-1.1180988978301587
0.017285	-0.274826	-0.001019	-9091.040679851996	-1.124772	-1.113347	-1.1217469337758539	-1.1103227148849206	-1.1295542196382877	-1.1181287228642858
0.017286	-0.274994	-0.001050	-9096.593117851997	-1.124808	-1.113376	-1.1217827587647908	-1.1103515399190476	-1.129590044627225	-1.1181575478984127
0.017287	-0.275101	-0.001007	-9100.126486851997	-1.124843	-1.113407	-1.1218175837537279	-1.1103823649531745	-1.129624869616162	-1.1181883729325397
0.017289	-0.275314	-0.001001	-9107.193225851997	-1.124878	-1.113433	-1.1218522337316017	-1.1104080150214284	-1.1296595195940355	-1.1182140230007935
0.017290	-0.275421	-0.001031	-9110.726594851996	-1.124913	-1.113464	-1.1218870587205387	-1.1104388400555556	-1.1296943445829726	-1.1182448480349207
0.017291	-0.275543	-0.001013	-9114.764731851996	-1.124948	-1.113494	-1.1219218837094758	-1.1104686650896824	-1.1297291695719096	-1.1182746730690476
0.017292	-0.275742	-0.000983	-9121.326702851997	-1.124983	-1.113520	-1.1219567086984128	-1.1104944901238096	-1.1297639945608466	-1.1183004981031748
0.017294	-0.275894	-0.001025	-9126.374373851997	-1.125018	-1.113549	-1.1219913586762869	-1.1105231401920634	-1.1297986445387207	-1.1183291481714286
0.017295	-0.276001	-0.000977	-9129.907742851996	-1.125052	-1.113579	-1.1220251836652235	-1.1105529652261905	-1.1298324695276576	-1.1183589732055557
0.017296	-0.276184	-0.000989	-9135.964947851997	-1.125086	-1.113605	-1.1220590086541606	-1.1105787902603175	-1.1298662945165945	-1.1183847982396826
0.017297	-0.276367	-0.001013	-9142.022151851997	-1.125121	-1.113632	-1.1220938336430977	-1.1106056152944443	-1.1299011195055315	-1.1184116232738095
0.017299	-0.276489	-0.000970	-9146.060288851997	-1.125155	-1.113661	-1.1221274836209716	-1.1106342653626984	-1.1299347694834054	-1.1184402733420635
0.017300	-0.276642	-0.001007	-9151.107958851997	-1.125190	-1.113690	-1.1221623086099086	-1.1106630903968255	-1.1299695944723425	-1.1184690983761907
0.017301	-0.276810	-0.001013	-9156.660396851996	-1.125225	-1.113718	-1.1221971335988454	-1.1106909154309523	-1.1300044194612795	-1.1184969234103175
0.017302	-0.276962	-0.001019	-9161.708066851998	-1.125260	-1.113747	-1.1222319585877825	-1.1107197404650795	-1.1300392444502165	-1.1185257484444446
0.017304	-0.277008	-0.001025	-9163.222368851997	-1.125296	-1.113780	-1.1222676085656567	-1.1107523905333334	-1.1300748944280907	-1.1185583985126986
0.017305	-0.277267	-0.000989	-9171.803407851996	-1.125330	-1.113804	-1.1223014335545936	-1.1107762155674603	-1.1301087194170276	-1.1185822235468255
0.017306	-0.277420	-0.000995	-9176.851078851996	-1.125365	-1.113832	-1.1223362585435306	-1.1108040406015873	-1.1301435444059647	-1.1186100485809525
0.017307	-0.277557	-0.001019	-9181.393981851996	-1.125400	-1.113862	-1.1223710835324674	-1.1108338656357142	-1.1301783693949012	-1.1186398736150793
0.017309	-0.277740	-0.000977	-9187.451186851997	-1.125434	-1.113888	-1.1224047335103415	-1.1108595157039682	-1.1302120193727756	-1.1186655236833334
0.017310	-0.277863	-0.001001	-9191.489322851996	-1.125469	-1.113918	-1.1224395584992786	-1.1108893407380953	-1.1302468443617126	-1.1186953487174605
0.017311	-0.278000	-0.001007	-9196.032226851996	-1.125503	-1.113947	-1.1224733834882155	-1.1109181657722222	-1.1302806693506495	-1.1187241737515874
0.017312	-0.278198	-0.000989	-9202.594198851997	-1.125538	-1.113973	-1.1225082084771525	-1.1109439908063492	-1.1303154943395866	-1.1187499987857144
0.017314	-0.278305	-0.001038	-9206.127567851996	-1.125574	-1.114004	-1.1225438584550265	-1.110974640874603	-1.1303511443174603	-1.1187806488539682
0.017315	-0.278473	-0.001025	-9211.680005851997	-1.125609	-1.114033	-1.1225786834439635	-1.1110034659087302	-1.1303859693063973	-1.1188094738880954
0.017316	-0.278580	-0.001025	-9215.213374851997	-1.125644	-1.114064	-1.1226135084329005	-1.111034290942857	-1.1304207942953344	-1.1188402989222221
0.017317	-0.278793	-0.000958	-9222.280113851997	-1.125678	-1.114089	-1.1226473334218374	-1.1110591159769843	-1.1304546192842713	-1.1188651239563494
0.017319	-0.278915	-0.001007	-9226.318249851996	-1.125713	-1.114118	-1.1226819833997113	-1.111087766045238	-1.1304892692621453	-1.1188937740246032
0.017320	-0.279068	-0.001007	-9231.365920851997	-1.125748	-1.114147	-1.1227168083886483	-1.111116591079365	-1.1305240942510824	-1.1189225990587301
0.017321	-0.279236	-0.001001	-9236.918357851997	-1.125782	-1.114175	-1.1227506333775854	-1.111144416113492	-1.1305579192400192	-1.1189504240928572
0.017322	-0.279373	-0.001013	-9241.461261851997	-1.125817	-1.114204	-1.1227854583665224	-1.111173241147619	-1.1305927442289563	-1.118979249126984
0.017324	-0.279510	-0.000940	-9246.004164851996	-1.125850	-1.114231	-1.1228181083443964	-1.111199891215873	-1.1306253942068305	-1.119005899195238
0.017325	-0.279678	-0.000970	-9251.556602851997	-1.125884	-1.114257	-1.1228519333333336	-1.11122571625	-1.1306592191957674	-1.1190317242293653
0.017326	-0.279816	-0.000964	-9256.099505851997	-1.125918	-1.114286	-1.1228857583222702	-1.111254541284127	-1.1306930441847043	-1.1190605492634922
0.017327	-0.280045	-0.001074	-9263.671011851997	-1.125954	-1.114313	-1.1229215833112072	-1.1112813663182541	-1.130728869173641	-1.1190873742976193
0.017329	-0.280090	-0.001013	-9265.185312851996	-1.125989	-1.114346	-1.1229562332890812	-1.111314016386508	-1.130763519151515	-1.1191200243658732
0.017330	-0.280273	-0.000970	-9271.242517851997	-1.126023	-1.114372	-1.1229900582780183	-1.1113398414206348	-1.1307973441404524	-1.1191458494
0.017331	-0.280457	-0.000995	-9277.299721851996	-1.126058	-1.114399	-1.1230248832669554	-1.111366666454762	-1.1308321691293894	-1.119172674434127
0.017332	-0.280624	-0.001038	-9282.852159851996	-1.126093	-1.114428	-1.1230597082558922	-1.1113954914888888	-1.130866994118326	-1.119201499468254
0.017334	-0.280731	-0.000989	-9286.385528851997	-1.126128	-1.114458	-1.1230943582337662	-1.1114251415571428	-1.1309016440962	-1.119231149536508
0.017335	-0.281021	-0.000995	-9295.976102851997	-1.126162	-1.114480	-1.1231281832227034	-1.1114469665912698	-1.1309354690851374	-1.119252974570635
0.017336	-0.281052	-0.000983	-9296.985636851996	-1.126196	-1.114513	-1.1231620082116403	-1.111479791625397	-1.1309692940740743	-1.119285799604762
0.017337	-0.281219	-0.000964	-9302.538074851996	-1.126230	-1.114539	-1.1231958332005774	-1.1115056166595239	-1.1310031190630112	-1.119311624638889
0.017339	-0.281326	-0.000952	-9306.071443851997	-1.126263	-1.114568	-1.1232284831784511	-1.1115342667277779	-1.131035769040885	-1.119340274707143
0.017340	-0.281525	-0.001019	-9312.633415851997	-1.126298	-1.114595	-1.1232633081673882	-1.1115610917619048	-1.131070594029822	-1.11936709974127
0.017341	-0.281662	-0.001007	-9317.176318851996	-1.126333	-1.114624	-1.1232981331563252	-1.1115899167960317	-1.131105419018759	-1.1193959247753968
0.017342	-0.281845	-0.000989	-9323.233523851997	-1.126367	-1.114651	-1.123331958145262	-1.1116167418301588	-1.131139244007696	-1.119422749809524
0.017344	-0.281982	-0.000977	-9327.776426851997	-1.126401	-1.114679	-1.123365608123136	-1.1116443918984127	-1.1311728939855699	-1.1194503998777778
0.017345	-0.282135	-0.001025	-9332.824097851997	-1.126437	-1.114708	-1.123401433112073	-1.1116732169325396	-1.131208718974507	-1.1194792249119048
0.017346	-0.282288	-0.000983	-9337.871767851997	-1.126471	-1.114736	-1.12343525810101	-1.1117010419666666	-1.131242543963444	-1.1195070499460318
0.017347	-0.282410	-0.000995	-9341.909904851997	-1.126505	-1.114766	-1.1234690830899472	-1.1117308670007935	-1.1312763689523813	-1.1195368749801586
0.017349	-0.282562	-0.000995	-9346.957574851996	-1.126540	-1.114793	-1.1235037330678213	-1.1117575170690475	-1.1313110189302553	-1.1195635250484126
0.017350	-0.282730	-0.000970	-9352.510012851997	-1.126573	-1.114820	-1.123536558056758	-1.1117843421031746	-1.131343843919192	-1.1195903500825397
0.017351	-0.282928	-0.000977	-9359.071984851997	-1.126607	-1.114846	-1.123570383045695	-1.1118101671373015	-1.131377668908129	-1.1196161751166667
0.017352	-0.283035	-0.001007	-9362.605353851997	-1.126642	-1.114876	-1.123605208034632	-1.1118399921714286	-1.131412493897066	-1.1196460001507937
0.017354	-0.283142	-0.000983	-9366.138722851996	-1.126676	-1.114906	-1.123638858012506	-1.1118696422396825	-1.13144614387494	-1.1196756502190477
0.017355	-0.283371	-0.000983	-9373.710228851996	-1.126710	-1.114930	-1.1236726830014432	-1.1118934672738094	-1.1314799688638773	-1.1196994752531746
0.017356	-0.283493	-0.000970	-9377.748364851997	-1.126744	-1.114959	-1.1237065079903799	-1.1119222923079366	-1.1315137938528137	-1.1197283002873017
0.017357	-0.283600	-0.000958	-9381.281734851997	-1.126777	-1.114988	-1.1237393329793168	-1.1119511173420635	-1.131546618841751	-1.1197571253214287
0.017359	-0.283875	-0.001001	-9390.367541851996	-1.126812	-1.115011	-1.1237739829571909	-1.1119737674103174	-1.131581268819625	-1.1197797753896825
0.017360	-0.283936	-0.000995	-9392.386609851997	-1.126846	-1.115043	-1.123807807946128	-1.1120055924444445	-1.1316150938085618	-1.1198116004238097
0.017361	-0.284058	-0.000995	-9396.424745851997	-1.126880	-1.115072	-1.1238416329350651	-1.1120344174785715	-1.1316489187974992	-1.1198404254579366
0.017362	-0.284210	-0.000909	-9401.472416851997	-1.126913	-1.115098	-1.123874457924002	-1.1120602425126984	-1.131681743786436	-1.1198662504920636
0.017364	-0.284424	-0.000946	-9408.539155851997	-1.126945	-1.115122	-1.123906107901876	-1.1120838925809524	-1.13171339376431	-1.1198899005603176
0.017365	-0.284576	-0.000983	-9413.586825851997	-1.126979	-1.115149	-1.1239399328908128	-1.1121107176150793	-1.131747218753247	-1.1199167255944444
0.017366	-0.284714	-0.000970	-9418.129729851997	-1.127013	-1.115177	-1.12397375787975	-1.1121385426492065	-1.1317810437421838	-1.1199445506285717
0.017367	-0.284882	-0.000970	-9423.682166851997	-1.127047	-1.115204	-1.1240075828686868	-1.1121653676833334	-1.1318148687311207	-1.1199713756626986
0.017369	-0.285019	-0.001013	-9428.225070851997	-1.127081	-1.115233	-1.1240412328465608	-1.1121940177515872	-1.1318485187089946	-1.1200000257309524
0.017370	-0.285156	-0.000940	-9432.767973851996	-1.127114	-1.115260	-1.1240740578354977	-1.112220842785714	-1.1318813436979318	-1.1200268507650792
0.017371	-0.285355	-0.000977	-9439.329945851996	-1.127148	-1.115286	-1.1241078828244349	-1.1122466678198413	-1.1319151686868687	-1.1200526757992064
0.017372	-0.285492	-0.000970	-9443.872848851997	-1.127182	-1.115314	-1.1241417078133717	-1.112274492853968	-1.1319489936758056	-1.1200805008333332
0.017374	-0.285583	-0.000970	-9446.901451851996	-1.127215	-1.115343	-1.124174357791246	-1.112303142922222	-1.1319816436536798	-1.1201091509015872
0.017375	-0.285751	-0.000934	-9452.453888851996	-1.127248	-1.115369	-1.1242071827801827	-1.1123289679563493	-1.1320144686426166	-1.1201349759357144
0.017376	-0.285950	-0.000964	-9459.015860851996	-1.127281	-1.115394	-1.1242400077691197	-1.112353792990476	-1.1320472936315538	-1.1201598009698412
0.017377	-0.286057	-0.000964	-9462.549229851997	-1.127314	-1.115423	-1.1242728327580567	-1.1123826180246033	-1.1320801186204905	-1.1201886260039684
0.017379	-0.286224	-0.000934	-9468.101667851997	-1.127347	-1.115449	-1.124305482735931	-1.112408268092857	-1.1321127685983647	-1.1202142760722222
0.017380	-0.286407	-0.000970	-9474.158871851996	-1.127381	-1.115475	-1.1243393077248678	-1.112434093126984	-1.1321465935873016	-1.1202401011063492
0.017381	-0.286530	-0.001007	-9478.197008851997	-1.127415	-1.115504	-1.1243731327138047	-1.1124629181611112	-1.1321804185762385	-1.1202689261404764
0.017382	-0.286621	-0.000952	-9481.225610851996	-1.127448	-1.115533	-1.1244059577027417	-1.1124917431952381	-1.1322132435651757	-1.1202977511746033
0.017384	-0.286865	-0.000940	-9489.301883851997	-1.127481	-1.115556	-1.1244386076806157	-1.112514393263492	-1.1322458935430495	-1.1203204012428571
0.017385	-0.287033	-0.000964	-9494.854320851997	-1.127514	-1.115582	-1.1244714326695526	-1.1125402182976192	-1.1322787185319867	-1.1203462262769843
0.017386	-0.287140	-0.000964	-9498.387690851996	-1.127548	-1.115611	-1.1245052576584897	-1.1125690433317459	-1.1323125435209236	-1.120375051311111
0.017387	-0.287262	-0.000916	-9502.425826851997	-1.127580	-1.115638	-1.1245370826474266	-1.112595868365873	-1.1323443685098606	-1.1204018763452381
0.017389	-0.287460	-0.000964	-9508.987798851997	-1.127613	-1.115663	-1.1245697326253006	-1.1126205184341271	-1.1323770184877344	-1.1204265264134923
0.017390	-0.287537	-0.000970	-9511.511633851997	-1.127647	-1.115694	-1.1246035576142377	-1.112651343468254	-1.1324108434766718	-1.120457351447619
0.017391	-0.287704	-0.000977	-9517.064071851997	-1.127680	-1.115720	-1.1246363826031747	-1.112677168502381	-1.1324436684656085	-1.1204831764817462
0.017392	-0.287888	-0.000934	-9523.121275851996	-1.127713	-1.115745	-1.1246692075921116	-1.112701993536508	-1.1324764934545457	-1.120508001515873
0.017394	-0.288025	-0.000958	-9527.664179851996	-1.127746	-1.115773	-1.1247018575699854	-1.1127296436047618	-1.1325091434324195	-1.120535651584127
0.017395	-0.288177	-0.000934	-9532.711849851996	-1.127779	-1.115799	-1.1247346825589226	-1.112755468638889	-1.1325419684213567	-1.1205614766182541
0.017396	-0.288361	-0.000995	-9538.769054851997	-1.127813	-1.115825	-1.1247685075478595	-1.112781293673016	-1.1325757934102936	-1.120587301652381
0.017397	-0.288452	-0.000940	-9541.797656851997	-1.127846	-1.115855	-1.1248013325367965	-1.112811118707143	-1.1326086183992303	-1.1206171266865081
0.017399	-0.288635	-0.001007	-9547.854861851996	-1.127880	-1.115881	-1.1248349825146706	-1.1128367687753968	-1.1326422683771047	-1.120642776754762
0.017400	-0.288818	-0.000952	-9553.912065851997	-1.127913	-1.115907	-1.1248678075036074	-1.1128625938095238	-1.1326750933660414	-1.120668601788889
0.017401	-0.288986	-0.000970	-9559.464503851998	-1.127947	-1.115934	-1.1249016324925445	-1.1128894188436507	-1.1327089183549783	-1.1206954268230158
0.017402	-0.289124	-0.000995	-9564.007406851997	-1.127981	-1.115962	-1.1249354574814814	-1.1129172438777777	-1.1327427433439152	-1.1207232518571428
0.017404	-0.289337	-0.000934	-9571.074145851997	-1.128014	-1.115986	-1.1249681074593556	-1.1129408939460317	-1.1327753933217894	-1.1207469019253968
0.017405	-0.289398	-0.000940	-9573.093213851997	-1.128047	-1.116016	-1.1250009324482926	-1.1129707189801585	-1.1328082183107266	-1.1207767269595237
0.017406	-0.289612	-0.000989	-9580.159952851996	-1.128080	-1.116041	-1.1250337574372293	-1.1129955440142858	-1.1328410432996634	-1.120801551993651
0.017407	-0.289719	-0.000940	-9583.693321851997	-1.128113	-1.116070	-1.1250665824261663	-1.1130243690484125	-1.1328738682886001	-1.1208303770277777
0.017409	-0.289917	-0.000946	-9590.255293851997	-1.128146	-1.116094	-1.1250992324040405	-1.1130480191166665	-1.1329065182664744	-1.1208540270960317
0.017410	-0.290009	-0.000970	-9593.283895851997	-1.128180	-1.116124	-1.1251330573929774	-1.1130778441507936	-1.1329403432554113	-1.1208838521301587
0.017411	-0.290161	-0.000977	-9598.331566851997	-1.128213	-1.116151	-1.1251658823819144	-1.1131046691849205	-1.1329731682443485	-1.1209106771642856
0.017412	-0.290375	-0.000952	-9605.398305851997	-1.128247	-1.116176	-1.1251997073708513	-1.1131294942190477	-1.1330069932332854	-1.1209355021984129
0.017414	-0.290512	-0.000958	-9609.941208851997	-1.128280	-1.116203	-1.1252323573487253	-1.1131561442873017	-1.1330396432111591	-1.1209621522666668
0.017415	-0.290588	-0.000946	-9612.465043851997	-1.128312	-1.116233	-1.1252641823376623	-1.1131859693214285	-1.1330714682000962	-1.1209919773007937
0.017416	-0.290771	-0.000928	-9618.522248851996	-1.128345	-1.116257	-1.1252970073265993	-1.1132097943555557	-1.1331042931890334	-1.1210158023349208
0.017417	-0.290955	-0.000934	-9624.579453851997	-1.128377	-1.116282	-1.1253288323155364	-1.1132346193896825	-1.1331361181779704	-1.1210406273690476
0.017419	-0.291046	-0.000964	-9627.608055851997	-1.128410	-1.116312	-1.1253614822934102	-1.1132642694579364	-1.1331687681558442	-1.1210702774373016
0.017420	-0.291260	-0.000934	-9634.674794851997	-1.128443	-1.116335	-1.1253943072823474	-1.1132870944920636	-1.1332015931447814	-1.1210931024714288
0.017421	-0.291382	-0.000909	-9638.712930851996	-1.128475	-1.116362	-1.1254261322712842	-1.1133139195261905	-1.133233418133718	-1.1211199275055557
0.017422	-0.291565	-0.000952	-9644.770135851997	-1.128508	-1.116387	-1.1254589572602214	-1.1133387445603176	-1.1332662431226552	-1.1211447525396827
0.017424	-0.291702	-0.000983	-9649.313038851997	-1.128541	-1.116415	-1.1254916072380952	-1.1133663946285715	-1.133298893100529	-1.1211724026079366
0.017425	-0.291809	-0.000885	-9652.846407851997	-1.128572	-1.116442	-1.125522432227032	-1.1133932196626983	-1.133329718089466	-1.1211992276420635
0.017426	-0.292023	-0.000916	-9659.913146851997	-1.128604	-1.116465	-1.1255542572159691	-1.1134160446968255	-1.133361543078403	-1.1212220526761907
0.017427	-0.292130	-0.000964	-9663.446516851996	-1.128637	-1.116493	-1.125587082204906	-1.1134438697309523	-1.1333943680673402	-1.1212498777103175
0.017429	-0.292236	-0.000952	-9666.979885851997	-1.128670	-1.116522	-1.1256197321827803	-1.1134725197992064	-1.1334270180452144	-1.1212785277785715
0.017430	-0.292480	-0.000928	-9675.056158851996	-1.128703	-1.116544	-1.125652557171717	-1.1134943448333332	-1.1334598430341511	-1.1213003528126984
0.017431	-0.292526	-0.000964	-9676.570459851997	-1.128736	-1.116575	-1.125685382160654	-1.1135251698674604	-1.133492668023088	-1.1213311778468256
0.017432	-0.292725	-0.000909	-9683.132431851996	-1.128768	-1.116599	-1.1257172071495911	-1.113548994901587	-1.133524493012025	-1.1213550028809522
0.017434	-0.292892	-0.000940	-9688.684868851997	-1.128800	-1.116625	-1.1257488571274652	-1.1135746449698412	-1.133556142989899	-1.1213806529492063
0.017435	-0.292999	-0.000983	-9692.218238851996	-1.128834	-1.116654	-1.125782682116402	-1.1136034700039683	-1.133589967978836	-1.1214094779833335
0.017436	-0.293167	-0.000928	-9697.770675851996	-1.128866	-1.116679	-1.125814507105339	-1.1136282950380951	-1.133621792967773	-1.1214343030174603
0.017437	-0.293320	-0.000928	-9702.818346851996	-1.128898	-1.116705	-1.125846332094276	-1.1136541200722223	-1.13365361795671	-1.1214601280515875
0.017439	-0.293518	-0.000940	-9709.380317851997	-1.128931	-1.116730	-1.12587898207215	-1.1136787701404762	-1.1336862679345838	-1.1214847781198414
0.017440	-0.293655	-0.000964	-9713.923221851997	-1.128964	-1.116757	-1.1259118070610872	-1.113705595174603	-1.133719092923521	-1.1215116031539683
0.017441	-0.293793	-0.000940	-9718.466124851997	-1.128997	-1.116784	-1.1259446320500242	-1.1137324202087302	-1.1337519179124582	-1.1215384281880953
0.017442	-0.294006	-0.000909	-9725.532863851997	-1.129029	-1.116807	-1.1259764570389612	-1.1137552452428572	-1.1337837429013953	-1.1215612532222223
0.017444	-0.294128	-0.000946	-9729.570999851996	-1.129061	-1.116834	-1.126008107016835	-1.1137818953111112	-1.133815392879269	-1.1215879032904763
0.017445	-0.294235	-0.000934	-9733.104369851997	-1.129093	-1.116862	-1.126039932005772	-1.1138097203452382	-1.133847217868206	-1.1216157283246033
0.017446	-0.294388	-0.000909	-9738.152039851997	-1.129125	-1.116888	-1.126071756994709	-1.1138355453793651	-1.133879042857143	-1.1216415533587303
0.017447	-0.294601	-0.000940	-9745.218778851997	-1.129158	-1.116911	-1.1261045819836462	-1.1138583704134921	-1.1339118678460802	-1.1216643783928573
0.017449	-0.294662	-0.000952	-9747.237846851996	-1.129190	-1.116941	-1.1261362319615198	-1.113888020481746	-1.1339435178239539	-1.1216940284611112
0.017450	-0.294846	-0.000903	-9753.295051851997	-1.129222	-1.116965	-1.1261680569504569	-1.113911845515873	-1.133975342812891	-1.1217178534952381
0.017451	-0.295013	-0.000909	-9758.847488851996	-1.129254	-1.116990	-1.126199881939394	-1.11393667055	-1.134007167801828	-1.1217426785293652
0.017452	-0.295197	-0.000946	-9764.904693851997	-1.129286	-1.117015	-1.126231706928331	-1.113961495584127	-1.134038992790765	-1.1217675035634922
0.017454	-0.295319	-0.000909	-9768.942829851996	-1.129318	-1.117042	-1.126263356906205	-1.113988145652381	-1.1340706427686391	-1.1217941536317462
0.017455	-0.295517	-0.000977	-9775.504801851997	-1.129351	-1.117067	-1.1262961818951418	-1.114012970686508	-1.1341034677575759	-1.1218189786658732
0.017456	-0.295547	-0.000916	-9776.514335851996	-1.129383	-1.117098	-1.1263280068840789	-1.1140437957206348	-1.134135292746513	-1.1218498037
0.017457	-0.295807	-0.000922	-9785.095375851997	-1.129415	-1.117119	-1.126359831873016	-1.114064620754762	-1.13416711773545	-1.1218706287341271
0.017459	-0.296021	-0.000916	-9792.162114851997	-1.129448	-1.117142	-1.12639248185089	-1.114087270823016	-1.1341997677133238	-1.1218932788023812
0.017460	-0.296127	-0.001001	-9795.695483851996	-1.129482	-1.117172	-1.126426306839827	-1.114117095857143	-1.134233592702261	-1.121923103836508
0.017461	-0.296234	-0.000958	-9799.228852851997	-1.129515	-1.117200	-1.1264591318287638	-1.1141449208912697	-1.1342664176911978	-1.1219509288706349
0.017462	-0.296417	-0.000916	-9805.286057851996	-1.129547	-1.117225	-1.1264909568177008	-1.1141697459253967	-1.134298242680135	-1.121975753904762
0.017464	-0.296539	-0.000916	-9809.324193851997	-1.129579	-1.117252	-1.126522606795575	-1.1141963959936507	-1.134329892658009	-1.1220024039730159
0.017465	-0.296722	-0.000952	-9815.381398851996	-1.129611	-1.117277	-1.1265544317845118	-1.1142212210277778	-1.1343617176469456	-1.122027229007143
0.017466	-0.296783	-0.000928	-9817.400466851997	-1.129644	-1.117306	-1.126587256773449	-1.1142500460619047	-1.1343945426358828	-1.1220560540412698
0.017467	-0.297012	-0.000940	-9824.971972851996	-1.129676	-1.117330	-1.1266190817623856	-1.1142738710960316	-1.1344263676248194	-1.1220798790753967
0.017469	-0.297150	-0.000964	-9829.514875851997	-1.129709	-1.117357	-1.1266517317402598	-1.1143005211642856	-1.1344590176026936	-1.1221065291436507
0.017470	-0.297226	-0.000916	-9832.038711851998	-1.129741	-1.117386	-1.1266835567291968	-1.1143293461984127	-1.1344908425916307	-1.1221353541777779
0.017471	-0.297455	-0.000897	-9839.610217851996	-1.129773	-1.117408	-1.1267153817181337	-1.1143511712325396	-1.1345226675805677	-1.1221571792119047
0.017472	-0.297638	-0.000958	-9845.667421851997	-1.129806	-1.117433	-1.1267482067070709	-1.1143759962666666	-1.134555492569505	-1.1221820042460318
0.017474	-0.297699	-0.000958	-9847.686489851996	-1.129839	-1.117463	-1.1267808566849447	-1.1144056463349208	-1.1345881425473787	-1.122211654314286
0.017475	-0.297958	-0.000891	-9856.267529851997	-1.129870	-1.117484	-1.1268116816738816	-1.1144264713690475	-1.1346189675363156	-1.1222324793484126
0.017476	-0.298096	-0.000946	-9860.810433851997	-1.129902	-1.117511	-1.1268435066628186	-1.1144532964031746	-1.1346507925252527	-1.1222593043825397
0.017477	-0.298187	-0.000916	-9863.839035851997	-1.129934	-1.117539	-1.1268753316517557	-1.1144811214373016	-1.1346826175141898	-1.1222871294166668
0.017479	-0.298370	-0.000916	-9869.896240851996	-1.129966	-1.117563	-1.1269069816296298	-1.1145047715055556	-1.1347142674920638	-1.1223107794849208
0.017480	-0.298584	-0.000916	-9876.962978851996	-1.129998	-1.117586	-1.1269388066185666	-1.1145275965396826	-1.1347460924810004	-1.1223336045190477
0.017481	-0.298660	-0.000946	-9879.486814851996	-1.130030	-1.117615	-1.1269706316075037	-1.1145564215738095	-1.1347779174699375	-1.1223624295531747
0.017482	-0.298767	-0.000903	-9883.020183851997	-1.130062	-1.117642	-1.1270024565964405	-1.1145832466079366	-1.1348097424588746	-1.1223892545873018
0.017484	-0.298965	-0.000891	-9889.582155851997	-1.130093	-1.117665	-1.1270331065743147	-1.1146058966761905	-1.1348403924367485	-1.1224119046555556
0.017485	-0.299118	-0.000909	-9894.629825851996	-1.130124	-1.117690	-1.1270639315632516	-1.1146307217103175	-1.1348712174256854	-1.1224367296896827
0.017486	-0.299271	-0.000879	-9899.677496851997	-1.130155	-1.117714	-1.1270947565521885	-1.1146545467444446	-1.1349020424146223	-1.1224605547238098
0.017487	-0.299347	-0.000897	-9902.201331851997	-1.130186	-1.117742	-1.1271255815411254	-1.1146823717785714	-1.1349328674035593	-1.1224883797579366
0.017489	-0.299591	-0.000940	-9910.277604851997	-1.130218	-1.117764	-1.1271572315189995	-1.1147040218468254	-1.1349645173814333	-1.1225100298261905
0.017490	-0.299652	-0.000916	-9912.296672851997	-1.130250	-1.117793	-1.1271890565079365	-1.1147328468809523	-1.1349963423703704	-1.1225388548603175
0.017491	-0.299896	-0.000873	-9920.372945851997	-1.130281	-1.117814	-1.1272198814968737	-1.1147536719150795	-1.1350271673593078	-1.1225596798944446
0.017492	-0.300079	-0.000922	-9926.430149851996	-1.130313	-1.117838	-1.1272517064858103	-1.1147774969492064	-1.1350589923482444	-1.1225835049285715
0.017494	-0.300262	-0.000995	-9932.487354851997	-1.130346	-1.117864	-1.1272843564636845	-1.1148031470174602	-1.1350916423261186	-1.1226091549968253
0.017495	-0.300293	-0.000891	-9933.496888851996	-1.130378	-1.117894	-1.1273161814526216	-1.1148329720515873	-1.1351234673150556	-1.1226389800309524
0.017496	-0.300507	-0.000873	-9940.563627851996	-1.130408	-1.117916	-1.1273460064415586	-1.114854797085714	-1.1351532923039924	-1.1226608050650793
0.017497	-0.300644	-0.000909	-9945.106530851997	-1.130440	-1.117942	-1.1273778314304954	-1.1148806221198413	-1.1351851172929295	-1.1226866300992064
0.017499	-0.300720	-0.000928	-9947.630366851996	-1.130472	-1.117971	-1.1274094814083693	-1.1149092721880953	-1.1352167672708031	-1.1227152801674605
0.017500	-0.300934	-0.000922	-9954.697104851997	-1.130504	-1.117994	-1.1274413063973063	-1.114932097222222	-1.1352485922597402	-1.1227381052015872
0.017501	-0.301132	-0.000903	-9961.259076851997	-1.130535	-1.118017	-1.1274721313862435	-1.1149549222563493	-1.1352794172486775	-1.1227609302357144
0.017502	-0.301224	-0.000922	-9964.287678851997	-1.130567	-1.118045	-1.1275039563751805	-1.114982747290476	-1.1353112422376146	-1.1227887552698412
0.017504	-0.301346	-0.000909	-9968.325815851997	-1.130598	-1.118071	-1.1275346063530542	-1.1150083973587301	-1.135341892215488	-1.1228144053380953
0.017505	-0.301514	-0.000916	-9973.878252851997	-1.130630	-1.118096	-1.1275664313419913	-1.1150332223928572	-1.1353737172044251	-1.1228392303722223
0.017506	-0.301651	-0.000897	-9978.421156851997	-1.130661	-1.118121	-1.1275972563309282	-1.115058047426984	-1.135404542193362	-1.1228640554063491
0.017507	-0.301804	-0.000836	-9983.468826851997	-1.130690	-1.118144	-1.1276260813198653	-1.1150808724611112	-1.1354333671822991	-1.1228868804404764
0.017509	-0.301895	-0.000806	-9986.497428851997	-1.130718	-1.118168	-1.1276537312977393	-1.1151045225293652	-1.1354610171601731	-1.1229105305087304
0.017510	-0.301941	-0.000714	-9988.011730851997	-1.130742	-1.118191	-1.127677556286676	-1.115127347563492	-1.13548484214911	-1.1229333555428571
0.017511	-0.302032	-0.000610	-9991.040332851997	-1.130764	-1.118208	-1.1276993812756133	-1.1151441725976192	-1.1355066671380474	-1.1229501805769844
0.017512	-0.302094	-0.000568	-9993.059400851997	-1.130783	-1.118225	-1.1277182062645503	-1.115160997631746	-1.1355254921269844	-1.1229670056111112
0.017514	-0.302170	-0.000488	-9995.583235851997	-1.130800	-1.118239	-1.1277348562424243	-1.1151746477	-1.1355421421048582	-1.1229806556793651
0.017515	-0.302048	-0.000409	-9991.545099851997	-1.130814	-1.118258	-1.1277486812313613	-1.115193472734127	-1.1355559670937954	-1.1229994807134922
0.017516	-0.302124	-0.000287	-9994.068934851997	-1.130825	-1.118265	-1.1277595062202983	-1.115200297768254	-1.1355667920827321	-1.1230063057476192
0.017517	-0.302200	-0.000256	-9996.592770851996	-1.130833	-1.118271	-1.1277673312092351	-1.115206122802381	-1.135574617071669	-1.1230121307817462
0.017519	-0.302002	-0.000201	-9990.030798851996	-1.130840	-1.118285	-1.1277739811871093	-1.1152197728706348	-1.135581267049543	-1.12302578085
0.017520	-0.301987	-2.441406E-5	-9989.526031851996	-1.130841	-1.118288	-1.1277748061760462	-1.1152225979047619	-1.1355820920384803	-1.123028605884127
0.017521	-0.301987	6.103516E-6	-9989.526031851996	-1.130841	-1.118287	-1.1277746311649832	-1.1152214229388888	-1.1355819170274173	-1.123027430918254
0.017522	-0.301895	4.272461E-5	-9986.497428851997	-1.130840	-1.118290	-1.1277734561539203	-1.115224247973016	-1.1355807420163542	-1.123030255952381
0.017524	-0.301819	8.544922E-5	-9983.973593851997	-1.130836	-1.118290	-1.127769106131794	-1.1152238980412699	-1.135576391994228	-1.123029906020635
