Repository: pietracorvo/HystAPI

# Example data

The example data in this folder is from measurements performed during my physics bachelor.

The material is **FeSi3** (iron with 3% silicon), aka 'electrical steel', the standard material for ring cores in trafos. 

Four of the five samples where treated with high pressure torison (HPT, 20 rotations at 20GPa), to achieve nanocristallisation of the grains, which has a huge impact on the magnetic properties of the material. The HPT deformation was done at 77K (under liquid nitrogen) and at 293K (at room temperature). Afterwards some samples were heat treated at a temperature of 493K (for two hours) to anneal defects from the deformation process.

The five samples are:

File: testData/FeSi3_LN/G4_748V_100Hz_800000Fs0.txt (part 51 of 57)
--------------------------
t	U1	U2	H	Braw	Jraw	B_drift	 J_drift	B_corr	J_corr
0.017525	-0.301712	0.000165	-9980.440224851996	-1.130831	-1.118289	-1.127763931120731	-1.1152227230753968	-1.1355712169831649	-1.123028731054762
0.017526	-0.301666	0.000201	-9978.925923851997	-1.130824	-1.118283	-1.1277567561096682	-1.1152165481095238	-1.1355640419721023	-1.123022556088889
0.017527	-0.301559	0.000293	-9975.392553851996	-1.130814	-1.118278	-1.1277465810986051	-1.1152113731436508	-1.1355538669610392	-1.123017381123016
0.017529	-0.301468	0.000330	-9972.363951851996	-1.130802	-1.118270	-1.127734231076479	-1.1152030232119048	-1.135541516938913	-1.12300903119127
0.017530	-0.301392	0.000372	-9969.840116851996	-1.130790	-1.118261	-1.127722056065416	-1.1151938482460317	-1.13552934192785	-1.1229998562253969
0.017531	-0.301300	0.000336	-9966.811513851997	-1.130778	-1.118253	-1.127709881054353	-1.1151856732801586	-1.1355171669167872	-1.1229916812595238
0.017532	-0.301132	0.000409	-9961.259076851997	-1.130763	-1.118245	-1.12769470604329	-1.1151774983142857	-1.1355019919057239	-1.1229835062936508
0.017534	-0.301071	0.000482	-9959.240008851997	-1.130747	-1.118232	-1.127678356021164	-1.1151641483825396	-1.135485641883598	-1.1229701563619048
0.017535	-0.300949	0.000470	-9955.201871851996	-1.130731	-1.118220	-1.1276621810101009	-1.1151519734166666	-1.135469466872535	-1.1229579813960318
0.017536	-0.300781	0.000507	-9949.649434851997	-1.130713	-1.118210	-1.127644005999038	-1.1151417984507936	-1.135451291861472	-1.1229478064301588
0.017537	-0.300674	0.000537	-9946.116064851996	-1.130694	-1.118195	-1.127624830987975	-1.1151266234849206	-1.1354321168504091	-1.1229326314642858
0.017539	-0.300568	0.000580	-9942.582695851997	-1.130675	-1.118180	-1.1276054809658491	-1.1151112735531745	-1.1354127668282832	-1.1229172815325397
0.017540	-0.300415	0.000580	-9937.535024851997	-1.130654	-1.118166	-1.127584305954786	-1.1150970985873017	-1.13539159181722	-1.1229031065666668
0.017541	-0.300308	0.000604	-9934.001655851996	-1.130634	-1.118150	-1.1275641309437228	-1.1150809236214285	-1.1353714168061568	-1.1228869316007937
0.017542	-0.300156	0.000598	-9928.953985851997	-1.130613	-1.118135	-1.12754295593266	-1.1150657486555557	-1.135350241795094	-1.122871756634921
0.017544	-0.300018	0.000635	-9924.411081851997	-1.130591	-1.118119	-1.1275206059105338	-1.1150493987238097	-1.1353278917729677	-1.1228554067031749
0.017545	-0.299881	0.000635	-9919.868178851997	-1.130569	-1.118102	-1.1274984308994709	-1.1150322237579364	-1.1353057167619047	-1.1228382317373016
0.017546	-0.299774	0.000677	-9916.334808851996	-1.130545	-1.118084	-1.1274742558884079	-1.1150140487920637	-1.135281541750842	-1.1228200567714288
0.017547	-0.299622	0.000690	-9911.287138851996	-1.130521	-1.118066	-1.1274500808773449	-1.1149958738261905	-1.1352573667397787	-1.1228018818055556
0.017549	-0.299469	0.000702	-9906.239467851996	-1.130497	-1.118048	-1.127425730855219	-1.1149775238944444	-1.135233016717653	-1.1227835318738095
0.017550	-0.299255	0.000739	-9899.172729851996	-1.130472	-1.118032	-1.1274005558441558	-1.1149613489285712	-1.1352078417065896	-1.1227673569079364
0.017551	-0.299210	0.000702	-9897.658427851997	-1.130447	-1.118009	-1.1273753808330929	-1.1149381739626985	-1.1351826666955267	-1.1227441819420636
0.017552	-0.299011	0.000696	-9891.096456851996	-1.130423	-1.117993	-1.1273512058220299	-1.1149219989968253	-1.135158491684464	-1.1227280069761905
0.017554	-0.298889	0.000739	-9887.058319851996	-1.130397	-1.117973	-1.1273248557999038	-1.1149016490650794	-1.135132141662338	-1.1227076570444445
0.017555	-0.298752	0.000745	-9882.515416851997	-1.130372	-1.117953	-1.1272996807888407	-1.1148814740992063	-1.1351069666512745	-1.1226874820785715
0.017556	-0.298584	0.000720	-9876.962978851996	-1.130347	-1.117934	-1.1272745057777778	-1.1148622991333332	-1.1350817916402116	-1.1226683071126984
0.017557	-0.298492	0.000720	-9873.934376851996	-1.130321	-1.117913	-1.1272483307667147	-1.1148411241674603	-1.1350556166291486	-1.1226471321468254
0.017559	-0.298279	0.000781	-9866.867637851996	-1.130295	-1.117895	-1.127221980744589	-1.1148227742357144	-1.135029266607023	-1.1226287822150796
0.017560	-0.298141	0.000769	-9862.324734851996	-1.130268	-1.117874	-1.1271948057335257	-1.1148015992698412	-1.1350020915959598	-1.1226076072492064
0.017561	-0.298035	0.000757	-9858.791364851997	-1.130242	-1.117852	-1.1271686307224626	-1.1147794243039684	-1.1349759165848967	-1.1225854322833335
0.017562	-0.297882	0.000763	-9853.743694851997	-1.130215	-1.117832	-1.1271414557113997	-1.1147592493380951	-1.1349487415738335	-1.1225652573174603
0.017564	-0.297699	0.000751	-9847.686489851996	-1.130189	-1.117814	-1.1271151056892739	-1.1147408994063492	-1.134922391551708	-1.1225469073857144
0.017565	-0.297607	0.000726	-9844.657887851996	-1.130164	-1.117792	-1.1270899306782107	-1.1147187244404761	-1.1348972165406446	-1.1225247324198413
0.017566	-0.297470	0.000769	-9840.114984851996	-1.130138	-1.117772	-1.1270637556671477	-1.1146985494746031	-1.1348710415295815	-1.1225045574539683
0.017567	-0.297348	0.000745	-9836.076847851997	-1.130112	-1.117751	-1.1270375806560846	-1.1146773745087302	-1.1348448665185185	-1.1224833824880953
0.017569	-0.297089	0.000757	-9827.495807851996	-1.130085	-1.117735	-1.1270102306339587	-1.1146610245769841	-1.1348175164963927	-1.1224670325563493
0.017570	-0.296997	0.000781	-9824.467205851997	-1.130058	-1.117712	-1.1269830556228957	-1.1146378496111111	-1.1347903414853295	-1.1224438575904763
0.017571	-0.296890	0.000787	-9820.933836851997	-1.130031	-1.117689	-1.1269558806118327	-1.1146146746452381	-1.1347631664742668	-1.1224206826246033
0.017572	-0.296707	0.000751	-9814.876631851997	-1.130005	-1.117671	-1.1269297056007694	-1.1145964996793651	-1.1347369914632033	-1.1224025076587303
0.017574	-0.296539	0.000793	-9809.324193851997	-1.129977	-1.117650	-1.1269013555786436	-1.114575149747619	-1.1347086414410774	-1.1223811577269842
0.017575	-0.296402	0.000818	-9804.781290851997	-1.129950	-1.117628	-1.1268741805675806	-1.1145529747817462	-1.1346814664300147	-1.1223589827611113
0.017576	-0.296219	0.000745	-9798.724085851996	-1.129923	-1.117609	-1.1268470055565176	-1.114533799815873	-1.1346542914189515	-1.1223398077952382
0.017577	-0.296051	0.000757	-9793.171648851996	-1.129897	-1.117590	-1.1268208305454546	-1.1145146248500002	-1.1346281164078884	-1.1223206328293653
0.017579	-0.295898	0.000848	-9788.123977851996	-1.129868	-1.117567	-1.1267914805233286	-1.1144912749182538	-1.1345987663857624	-1.122297282897619
0.017580	-0.295776	0.000806	-9784.085841851997	-1.129840	-1.117545	-1.1267633055122654	-1.114469099952381	-1.1345705913746995	-1.1222751079317461
0.017581	-0.295593	0.000769	-9778.028636851997	-1.129813	-1.117525	-1.1267361305012025	-1.114448924986508	-1.1345434163636363	-1.122254932965873
0.017582	-0.295471	0.000769	-9773.990500851996	-1.129786	-1.117503	-1.1267089554901395	-1.1144267500206348	-1.1345162413525736	-1.122232758
0.017584	-0.295319	0.000842	-9768.942829851996	-1.129758	-1.117481	-1.1266806054680134	-1.1144044000888889	-1.1344878913304473	-1.122210408068254
0.017585	-0.295181	0.000800	-9764.399926851996	-1.129729	-1.117459	-1.1266514304569504	-1.1143822251230158	-1.1344587163193842	-1.122188233102381
0.017586	-0.295059	0.000818	-9760.361789851997	-1.129701	-1.117436	-1.1266232554458875	-1.114359050157143	-1.1344305413083213	-1.1221650581365081
0.017587	-0.294861	0.000800	-9753.799818851996	-1.129674	-1.117416	-1.1265960804348245	-1.1143388751912697	-1.1344033662972586	-1.1221448831706349
0.017589	-0.294739	0.000781	-9749.761681851996	-1.129646	-1.117394	-1.1265677304126984	-1.1143165252595237	-1.1343750162751323	-1.1221225332388889
0.017590	-0.294571	0.000800	-9744.209244851996	-1.129619	-1.117373	-1.1265405554016352	-1.1142953502936508	-1.134347841264069	-1.122101358273016
0.017591	-0.294418	0.000812	-9739.161573851996	-1.129591	-1.117352	-1.1265123803905723	-1.1142741753277776	-1.1343196662530062	-1.1220801833071428
0.017592	-0.294296	0.000793	-9735.123437851997	-1.129563	-1.117329	-1.1264842053795094	-1.1142510003619048	-1.1342914912419433	-1.12205700834127
0.017594	-0.294083	0.000806	-9728.056698851997	-1.129535	-1.117310	-1.1264558553573834	-1.1142316504301588	-1.1342631412198174	-1.122037658409524
0.017595	-0.293991	0.000812	-9725.028096851996	-1.129507	-1.117286	-1.1264276803463205	-1.1142074754642857	-1.1342349662087545	-1.1220134834436508
0.017596	-0.293839	0.000800	-9719.980425851996	-1.129479	-1.117264	-1.1263995053352573	-1.1141853004984128	-1.1342067911976912	-1.121991308477778
0.017597	-0.293671	0.000787	-9714.427988851996	-1.129452	-1.117244	-1.1263723303241941	-1.1141651255325395	-1.134179616186628	-1.1219711335119047
0.017599	-0.293518	0.000806	-9709.380317851997	-1.129424	-1.117222	-1.1263439803020683	-1.1141427756007936	-1.1341512661645021	-1.1219487835801587
0.017600	-0.293442	0.000812	-9706.856482851997	-1.129396	-1.117198	-1.1263158052910054	-1.1141186006349206	-1.1341230911534392	-1.1219246086142858
0.017601	-0.293213	0.000769	-9699.284976851997	-1.129369	-1.117180	-1.1262886302799424	-1.1141004256690477	-1.1340959161423765	-1.1219064336484128
0.017602	-0.293106	0.000830	-9695.751607851997	-1.129341	-1.117156	-1.1262604552688793	-1.1140762507031747	-1.1340677411313131	-1.1218822586825399
0.017604	-0.292908	0.000806	-9689.189635851997	-1.129312	-1.117136	-1.1262311052467533	-1.1140559007714286	-1.1340383911091871	-1.1218619087507937
0.017605	-0.292786	0.000824	-9685.151499851996	-1.129284	-1.117113	-1.1262029302356902	-1.1140327258055556	-1.1340102160981242	-1.1218387337849207
0.017606	-0.292664	0.000751	-9681.113362851996	-1.129258	-1.117092	-1.1261767552246273	-1.1140115508396826	-1.1339840410870612	-1.1218175588190478
0.017607	-0.292496	0.000781	-9675.560925851996	-1.129231	-1.117072	-1.1261495802135644	-1.1139913758738096	-1.1339568660759984	-1.1217973838531747
0.017609	-0.292297	0.000812	-9668.998953851997	-1.129203	-1.117052	-1.126121230191438	-1.1139710259420634	-1.1339285160538721	-1.1217770339214286
0.017610	-0.292160	0.000800	-9664.456050851997	-1.129175	-1.117030	-1.1260930551803752	-1.1139488509761903	-1.1339003410428092	-1.1217548589555555
0.017611	-0.292023	0.000818	-9659.913146851997	-1.129147	-1.117007	-1.126064880169312	-1.1139256760103176	-1.133872166031746	-1.1217316839896827
0.017612	-0.291809	0.000842	-9652.846407851997	-1.129118	-1.116987	-1.1260357051582492	-1.1139055010444443	-1.1338429910206833	-1.1217115090238094
0.017614	-0.291748	0.000769	-9650.827339851996	-1.129091	-1.116963	-1.1260083551361233	-1.1138811511126983	-1.1338156409985571	-1.1216871590920634
0.017615	-0.291534	0.000830	-9643.760601851996	-1.129062	-1.116943	-1.12597918012506	-1.1138609761468254	-1.133786465987494	-1.1216669841261906
0.017616	-0.291397	0.000824	-9639.217697851996	-1.129034	-1.116920	-1.1259510051139971	-1.1138378011809522	-1.1337582909764312	-1.1216438091603174
0.017617	-0.291245	0.000824	-9634.170027851997	-1.129005	-1.116898	-1.1259218301029341	-1.1138156262150793	-1.1337291159653682	-1.1216216341944445
0.017619	-0.291077	0.000836	-9628.617589851996	-1.128976	-1.116876	-1.1258924800808081	-1.1137932762833334	-1.1336997659432422	-1.1215992842626985
0.017620	-0.291000	0.000824	-9626.093754851996	-1.128948	-1.116851	-1.1258643050697452	-1.1137681013174603	-1.1336715909321793	-1.1215741092968254
0.017621	-0.290771	0.000757	-9618.522248851996	-1.128921	-1.116834	-1.125837130058682	-1.1137509263515875	-1.133644415921116	-1.1215569343309526
0.017622	-0.290649	0.000812	-9614.484112851997	-1.128893	-1.116811	-1.125808955047619	-1.1137277513857142	-1.1336162409100528	-1.1215337593650794
0.017624	-0.290436	0.000836	-9607.417373851997	-1.128864	-1.116791	-1.1257796050254931	-1.1137074014539683	-1.1335868908879272	-1.1215134094333334
0.017625	-0.290344	0.000812	-9604.388771851996	-1.128836	-1.116766	-1.12575143001443	-1.1136822264880952	-1.1335587158768639	-1.1214882344674604
0.017626	-0.290192	0.000824	-9599.341100851996	-1.128807	-1.116744	-1.125722255003367	-1.1136600515222221	-1.1335295408658008	-1.1214660595015873
0.017627	-0.290009	0.000812	-9593.283895851997	-1.128779	-1.116723	-1.1256940799923039	-1.1136388765563492	-1.133501365854738	-1.1214448845357143
0.017629	-0.289902	0.000830	-9589.750526851996	-1.128751	-1.116699	-1.125665729970178	-1.1136145266246034	-1.133473015832612	-1.1214205346039685
0.017630	-0.289703	0.000812	-9583.188554851997	-1.128722	-1.116679	-1.125636554959115	-1.11359435165873	-1.133443840821549	-1.1214003596380953
0.017631	-0.289581	0.000818	-9579.150418851996	-1.128694	-1.116656	-1.125608379948052	-1.1135711766928573	-1.1334156658104861	-1.1213771846722225
0.017632	-0.289459	0.000830	-9575.112282851996	-1.128665	-1.116632	-1.125579204936989	-1.1135470017269842	-1.133386490799423	-1.1213530097063493
0.017634	-0.289246	0.000818	-9568.045543851997	-1.128637	-1.116613	-1.1255508549148627	-1.1135276517952382	-1.1333581407772968	-1.1213336597746033
0.017635	-0.289139	0.000793	-9564.512173851997	-1.128609	-1.116589	-1.1255226799037998	-1.1135034768293652	-1.133329965766234	-1.1213094848087304
0.017636	-0.288971	0.000861	-9558.959736851997	-1.128580	-1.116567	-1.1254935048927368	-1.1134813018634921	-1.1333007907551709	-1.1212873098428573
0.017637	-0.288834	0.000836	-9554.416832851997	-1.128551	-1.116544	-1.125464329881674	-1.1134581268976191	-1.1332716157441078	-1.1212641348769843
0.017639	-0.288727	0.000812	-9550.883463851997	-1.128522	-1.116520	-1.125434979859548	-1.1134337769658729	-1.1332422657219818	-1.121239784945238
0.017640	-0.288498	0.000824	-9543.311957851996	-1.128494	-1.116501	-1.1254068048484849	-1.113414602	-1.133214090710919	-1.1212206099793651
0.017641	-0.288406	0.000812	-9540.283355851996	-1.128466	-1.116477	-1.1253786298374218	-1.1133904270341268	-1.1331859156998556	-1.121196435013492
0.017642	-0.288162	0.000824	-9532.207082851997	-1.128437	-1.116458	-1.1253494548263587	-1.113371252068254	-1.1331567406887926	-1.121177260047619
0.017644	-0.288055	0.000842	-9528.673713851997	-1.128408	-1.116434	-1.125320104804233	-1.1133469021365079	-1.133127390666667	-1.121152910115873
0.017645	-0.287949	0.000818	-9525.140343851997	-1.128380	-1.116410	-1.1252919297931698	-1.1133227271706347	-1.1330992156556037	-1.1211287351499999
0.017646	-0.287781	0.000800	-9519.587906851997	-1.128352	-1.116389	-1.1252637547821067	-1.113301552204762	-1.1330710406445408	-1.1211075601841272
0.017647	-0.287598	0.000830	-9513.530701851996	-1.128323	-1.116368	-1.1252345797710437	-1.1132803772388888	-1.1330418656334778	-1.121086385218254
0.017649	-0.287506	0.000854	-9510.502099851996	-1.128294	-1.116342	-1.1252052297489177	-1.1132540273071427	-1.1330125156113517	-1.1210600352865079
0.017650	-0.287277	0.000848	-9502.930593851997	-1.128265	-1.116322	-1.1251760547378549	-1.11323385234127	-1.1329833406002887	-1.121039860320635
0.017651	-0.287170	0.000769	-9499.397224851997	-1.128237	-1.116299	-1.1251478797267918	-1.1132106773753967	-1.1329551655892258	-1.1210166853547618
0.017652	-0.286972	0.000830	-9492.835252851997	-1.128209	-1.116280	-1.1251197047157286	-1.1131915024095238	-1.1329269905781625	-1.120997510388889
0.017654	-0.286835	0.000787	-9488.292349851996	-1.128181	-1.116257	-1.1250913546936028	-1.113168152477778	-1.1328986405560366	-1.120974160457143
0.017655	-0.286697	0.000824	-9483.749445851996	-1.128153	-1.116235	-1.1250631796825397	-1.1131459775119048	-1.1328704655449737	-1.12095198549127
0.017656	-0.286591	0.000793	-9480.216076851997	-1.128125	-1.116211	-1.1250350046714768	-1.1131218025460319	-1.1328422905339108	-1.120927810525397
0.017657	-0.286407	0.000861	-9474.158871851996	-1.128096	-1.116190	-1.1250058296604137	-1.1131006275801587	-1.1328131155228478	-1.1209066355595239
0.017659	-0.286255	0.000818	-9469.111201851996	-1.128067	-1.116167	-1.1249764796382875	-1.1130772776484126	-1.1327837655007214	-1.1208832856277777
0.017660	-0.286057	0.000830	-9462.549229851997	-1.128039	-1.116147	-1.1249483046272246	-1.1130571026825398	-1.1327555904896585	-1.120863110661905
0.017661	-0.285950	0.000812	-9459.015860851996	-1.128010	-1.116123	-1.1249191296161616	-1.1130329277166666	-1.1327264154785954	-1.1208389356960318
0.017662	-0.285782	0.000830	-9453.463422851997	-1.127982	-1.116102	-1.1248909546050987	-1.1130117527507937	-1.1326982404675325	-1.1208177607301588
0.017664	-0.285675	0.000812	-9449.930053851996	-1.127953	-1.116078	-1.1248616045829725	-1.1129874028190476	-1.1326688904454065	-1.1207934107984128
0.017665	-0.285492	0.000818	-9443.872848851997	-1.127925	-1.116057	-1.1248334295719096	-1.1129662278531747	-1.1326407154343436	-1.1207722358325398
0.017666	-0.285370	0.000830	-9439.834712851996	-1.127896	-1.116033	-1.1248042545608465	-1.1129420528873017	-1.1326115404232806	-1.120748060866667
0.017667	-0.285156	0.000836	-9432.767973851996	-1.127867	-1.116013	-1.1247750795497835	-1.1129218779214285	-1.1325823654122176	-1.1207278859007936
0.017669	-0.285065	0.000854	-9429.739371851996	-1.127838	-1.115988	-1.1247457295276575	-1.1128965279896825	-1.1325530153900916	-1.1207025359690477
0.017670	-0.284882	0.000830	-9423.682166851997	-1.127809	-1.115966	-1.1247165545165947	-1.1128743530238094	-1.1325238403790285	-1.1206803610031746
0.017671	-0.284698	0.000824	-9417.624962851996	-1.127780	-1.115945	-1.1246873795055314	-1.1128531780579365	-1.1324946653679655	-1.1206591860373016
0.017672	-0.284592	0.000818	-9414.091592851997	-1.127752	-1.115921	-1.1246592044944685	-1.1128290030920633	-1.1324664903569026	-1.1206350110714285
0.017674	-0.284470	0.000830	-9410.053456851996	-1.127723	-1.115898	-1.1246298544723425	-1.1128056531603174	-1.1324371403347766	-1.1206116611396826
0.017675	-0.284286	0.000824	-9403.996251851997	-1.127694	-1.115877	-1.1246006794612795	-1.1127844781944445	-1.1324079653237136	-1.1205904861738096
0.017676	-0.284058	0.000873	-9396.424745851997	-1.127665	-1.115856	-1.1245715044502165	-1.1127633032285713	-1.1323787903126505	-1.1205693112079365
0.017677	-0.283997	0.000848	-9394.405677851997	-1.127635	-1.115829	-1.1245413294391533	-1.1127361282626984	-1.1323486153015874	-1.1205421362420636
0.017679	-0.283813	0.000854	-9388.348473851996	-1.127605	-1.115807	-1.1245109794170274	-1.1127137783309524	-1.1323182652794612	-1.1205197863103176
0.017680	-0.283661	0.000854	-9383.300802851996	-1.127576	-1.115784	-1.1244818044059643	-1.1126906033650794	-1.1322890902683982	-1.1204966113444446
0.017681	-0.283508	0.000861	-9378.253132851996	-1.127546	-1.115760	-1.1244516293949014	-1.1126664283992065	-1.1322589152573355	-1.1204724363785716
0.017682	-0.283386	0.000879	-9374.214995851997	-1.127516	-1.115735	-1.1244214543838384	-1.1126412534333332	-1.1322287402462723	-1.1204472614126983
0.017684	-0.283188	0.000836	-9367.653023851997	-1.127487	-1.115714	-1.1243921043617122	-1.1126199035015873	-1.1321993902241463	-1.1204259114809525
0.017685	-0.283020	0.000824	-9362.100586851997	-1.127458	-1.115693	-1.1243629293506494	-1.1125987285357144	-1.1321702152130833	-1.1204047365150795
0.017686	-0.282883	0.000830	-9357.557682851997	-1.127429	-1.115670	-1.1243337543395864	-1.1125755535698412	-1.1321410402020202	-1.1203815615492063
0.017687	-0.282700	0.000818	-9351.500478851996	-1.127401	-1.115649	-1.1243055793285235	-1.1125543786039682	-1.1321128651909573	-1.1203603865833334
0.017689	-0.282593	0.000842	-9347.967108851997	-1.127371	-1.115624	-1.1242752293063971	-1.1125290286722223	-1.1320825151688312	-1.1203350366515874
0.017690	-0.282471	0.000861	-9343.928972851996	-1.127342	-1.115600	-1.1242460542953343	-1.112504853706349	-1.1320533401577682	-1.1203108616857143
0.017691	-0.282257	0.000824	-9336.862233851996	-1.127313	-1.115580	-1.1242168792842713	-1.1124846787404763	-1.1320241651467051	-1.1202906867198414
0.017692	-0.282120	0.000861	-9332.319330851997	-1.127283	-1.115556	-1.1241867042732083	-1.1124605037746031	-1.1319939901356424	-1.1202665117539683
0.017694	-0.282028	0.000873	-9329.290728851996	-1.127254	-1.115530	-1.1241573542510823	-1.112434153842857	-1.1319646401135164	-1.1202401618222222
0.017695	-0.281845	0.000800	-9323.233523851997	-1.127225	-1.115509	-1.124128179240019	-1.1124129788769843	-1.131935465102453	-1.1202189868563495
0.017696	-0.281631	0.000830	-9316.166784851997	-1.127197	-1.115489	-1.1241000042289562	-1.112392803911111	-1.13190729009139	-1.1201988118904762
0.017697	-0.281509	0.000830	-9312.128648851996	-1.127168	-1.115465	-1.1240708292178931	-1.112368628945238	-1.131878115080327	-1.120174636924603
0.017699	-0.281387	0.000848	-9308.090511851997	-1.127139	-1.115441	-1.1240414791957671	-1.1123442790134919	-1.131848765058201	-1.120150286992857
0.017700	-0.281189	0.000836	-9301.528540851996	-1.127109	-1.115420	-1.1240113041847042	-1.1123231040476191	-1.1318185900471383	-1.1201291120269843
0.017701	-0.281036	0.000842	-9296.480869851997	-1.127080	-1.115397	-1.1239821291736412	-1.112299929081746	-1.1317894150360752	-1.120105937061111
0.017702	-0.280899	0.000885	-9291.937966851996	-1.127050	-1.115373	-1.1239519541625782	-1.112275754115873	-1.131759240025012	-1.1200817620952381
0.017704	-0.280807	0.000854	-9288.909363851997	-1.127020	-1.115347	-1.123921604140452	-1.112249404184127	-1.131728890002886	-1.1200554121634922
0.017705	-0.280579	0.000848	-9281.337858851997	-1.126991	-1.115327	-1.1238924291293892	-1.1122292292182538	-1.1316997149918233	-1.120035237197619
0.017706	-0.280457	0.000861	-9277.299721851996	-1.126961	-1.115302	-1.1238622541183263	-1.112204054252381	-1.1316695399807601	-1.1200100622317462
0.017707	-0.280396	0.000848	-9275.280653851996	-1.126931	-1.115275	-1.1238320791072631	-1.1121768792865079	-1.131639364969697	-1.119982887265873
0.017709	-0.280167	0.000830	-9267.709147851996	-1.126903	-1.115256	-1.123803729085137	-1.1121575293547619	-1.131611014947571	-1.119963537334127
0.017710	-0.279999	0.000824	-9262.156710851996	-1.126874	-1.115234	-1.123774554074074	-1.112135354388889	-1.131581839936508	-1.1199413623682541
0.017711	-0.279861	0.000861	-9257.613806851996	-1.126844	-1.115210	-1.123744379063011	-1.1121111794230158	-1.131551664925445	-1.119917187402381
0.017712	-0.279755	0.000836	-9254.080437851997	-1.126815	-1.115186	-1.123715204051948	-1.112087004457143	-1.1315224899143819	-1.119893012436508
0.017714	-0.279556	0.000867	-9247.518465851997	-1.126785	-1.115164	-1.1236848540298219	-1.112064654525397	-1.1314921398922557	-1.119870662504762
0.017715	-0.279419	0.000867	-9242.975562851996	-1.126755	-1.115140	-1.123654679018759	-1.1120404795595238	-1.131461964881193	-1.119846487538889
0.017716	-0.279251	0.000861	-9237.423124851997	-1.126725	-1.115117	-1.123624504007696	-1.1120173045936508	-1.1314317898701298	-1.119823312573016
0.017717	-0.279114	0.000861	-9232.880221851996	-1.126696	-1.115093	-1.123595328996633	-1.1119931296277776	-1.1314026148590668	-1.1197991376071428
0.017719	-0.278931	0.000854	-9226.823016851997	-1.126666	-1.115071	-1.123564978974507	-1.1119707796960316	-1.131372264836941	-1.1197767876753968
0.017720	-0.278839	0.000818	-9223.794414851996	-1.126637	-1.115046	-1.123535803963444	-1.1119456047301588	-1.131343089825878	-1.119751612709524
0.017721	-0.278610	0.000830	-9216.222908851996	-1.126609	-1.115027	-1.1235076289523809	-1.1119264297642857	-1.1313149148148147	-1.1197324377436508
0.017722	-0.278488	0.000861	-9212.184772851997	-1.126579	-1.115002	-1.123477453941318	-1.1119012547984128	-1.131284739803752	-1.119707262777778
0.017724	-0.278397	0.000879	-9209.156169851996	-1.126549	-1.114976	-1.123447103919192	-1.1118749048666667	-1.1312543897816258	-1.1196809128460319
0.017725	-0.278229	0.000842	-9203.603732851996	-1.126519	-1.114953	-1.123416928908129	-1.1118517299007937	-1.1312242147705631	-1.1196577378801589
0.017726	-0.278015	0.000885	-9196.536993851996	-1.126489	-1.114932	-1.1233867538970659	-1.1118305549349208	-1.1311940397595	-1.119636562914286
0.017727	-0.277939	0.000873	-9194.013158851996	-1.126459	-1.114905	-1.123356578886003	-1.1118033799690477	-1.1311638647484368	-1.1196093879484128
0.017729	-0.277725	0.000836	-9186.946419851996	-1.126429	-1.114884	-1.1233262288638768	-1.1117820300373016	-1.1311335147263106	-1.1195880380166667
0.017730	-0.277588	0.000867	-9182.403516851997	-1.126399	-1.114860	-1.1232960538528138	-1.1117578550714284	-1.131103339715248	-1.1195638630507936
0.017731	-0.277451	0.000854	-9177.860612851997	-1.126370	-1.114836	-1.123266878841751	-1.1117336801055555	-1.1310741647041849	-1.1195396880849207
0.017732	-0.277390	0.000842	-9175.841544851997	-1.126340	-1.114809	-1.1232367038306876	-1.1117065051396824	-1.1310439896931217	-1.1195125131190475
0.017734	-0.277161	0.000842	-9168.270038851997	-1.126311	-1.114790	-1.1232073538085618	-1.1116871552079364	-1.1310146396709957	-1.1194931631873015
0.017735	-0.276947	0.000861	-9161.203299851997	-1.126281	-1.114769	-1.123177178797499	-1.1116659802420634	-1.130984464659933	-1.1194719882214286
0.017736	-0.276825	0.000885	-9157.165163851996	-1.126251	-1.114743	-1.1231470037864357	-1.1116398052761904	-1.1309542896488698	-1.1194458132555556
0.017737	-0.276718	0.000867	-9153.631794851997	-1.126221	-1.114717	-1.1231168287753728	-1.1116136303103175	-1.1309241146378066	-1.1194196382896826
0.017739	-0.276489	0.000909	-9146.060288851997	-1.126189	-1.114696	-1.1230844787532468	-1.1115922803785714	-1.1308917646156806	-1.1193982883579365
0.017740	-0.276443	0.000879	-9144.545987851996	-1.126159	-1.114667	-1.1230543037421836	-1.1115631054126984	-1.1308615896046175	-1.1193691133920636
0.017741	-0.276199	0.000873	-9136.469714851997	-1.126128	-1.114647	-1.1230231287311208	-1.1115429304468254	-1.1308304145935546	-1.1193489384261905
0.017742	-0.276031	0.000916	-9130.917276851997	-1.126097	-1.114622	-1.1229919537200577	-1.1115177554809523	-1.1307992395824917	-1.1193237634603175
0.017744	-0.275909	0.000885	-9126.879140851997	-1.126066	-1.114597	-1.1229606036979316	-1.1114924055492064	-1.1307678895603654	-1.1192984135285715
0.017745	-0.275803	0.000867	-9123.345771851997	-1.126036	-1.114571	-1.1229304286868687	-1.1114662305833334	-1.1307377145493027	-1.1192722385626985
0.017746	-0.275635	0.000916	-9117.793333851996	-1.126005	-1.114546	-1.1228992536758056	-1.1114410556174603	-1.1307065395382394	-1.1192470635968255
0.017747	-0.275452	0.000885	-9111.736128851997	-1.125974	-1.114523	-1.1228680786647427	-1.1114178806515873	-1.1306753645271765	-1.1192238886309525
0.017749	-0.275314	0.000873	-9107.193225851997	-1.125943	-1.114499	-1.1228367286426166	-1.1113935307198413	-1.1306440145050507	-1.1191995386992064
0.017750	-0.275162	0.000867	-9102.145554851997	-1.125913	-1.114475	-1.1228065536315537	-1.1113693557539683	-1.1306138394939875	-1.1191753637333335
0.017751	-0.274963	0.000903	-9095.583583851996	-1.125882	-1.114452	-1.1227753786204906	-1.1113461807880953	-1.1305826644829247	-1.1191521887674605
0.017752	-0.274902	0.000885	-9093.564515851996	-1.125852	-1.114424	-1.1227452036094276	-1.1113180058222223	-1.1305524894718615	-1.1191240138015874
0.017754	-0.274734	0.000842	-9088.012077851996	-1.125822	-1.114401	-1.1227148535873017	-1.1112946558904762	-1.1305221394497358	-1.1191006638698413
0.017755	-0.274521	0.000873	-9080.945338851996	-1.125792	-1.114380	-1.1226846785762385	-1.1112734809246032	-1.1304919644386726	-1.1190794889039684
0.017756	-0.274384	0.000940	-9076.402435851996	-1.125760	-1.114353	-1.1226525035651758	-1.11124630595873	-1.1304597894276096	-1.1190523139380952
0.017757	-0.274292	0.000897	-9073.373832851996	-1.125729	-1.114326	-1.1226213285541125	-1.111219130992857	-1.1304286144165463	-1.119025138972222
0.017759	-0.274139	0.000848	-9068.326162851996	-1.125699	-1.114303	-1.1225909785319865	-1.111195781061111	-1.1303982643944206	-1.1190017890404762
0.017760	-0.273956	0.000879	-9062.268957851997	-1.125668	-1.114280	-1.1225598035209234	-1.111172606095238	-1.1303670893833573	-1.1189786140746032
0.017761	-0.273804	0.000891	-9057.221287851997	-1.125638	-1.114255	-1.1225296285098605	-1.111147431129365	-1.1303369143722946	-1.1189534391087301
0.017762	-0.273666	0.000891	-9052.678383851997	-1.125607	-1.114231	-1.1224984534987976	-1.111123256163492	-1.1303057393612317	-1.1189292641428572
0.017764	-0.273468	0.000818	-9046.116412851996	-1.125578	-1.114210	-1.1224691034766714	-1.111101906231746	-1.1302763893391052	-1.1189079142111111
0.017765	-0.273300	0.000897	-9040.563974851997	-1.125547	-1.114186	-1.1224379284656085	-1.1110777312658728	-1.1302452143280424	-1.118883739245238
0.017766	-0.273239	0.000873	-9038.544906851997	-1.125517	-1.114158	-1.1224077534545456	-1.1110495563	-1.1302150393169796	-1.1188555642793652
0.017767	-0.273026	0.000867	-9031.478167851996	-1.125487	-1.114137	-1.1223775784434824	-1.1110283813341268	-1.1301848643059165	-1.118834389313492
0.017769	-0.272873	0.000909	-9026.430497851996	-1.125456	-1.114112	-1.1223462284213563	-1.1110030314023809	-1.1301535142837902	-1.118809039381746
0.017770	-0.272751	0.000885	-9022.392360851996	-1.125425	-1.114087	-1.1223150534102933	-1.110977856436508	-1.1301223392727273	-1.1187838644158732
0.017771	-0.272598	0.000842	-9017.344690851996	-1.125395	-1.114063	-1.1222848783992303	-1.110953681470635	-1.1300921642616641	-1.11875968945
0.017772	-0.272400	0.000873	-9010.782718851997	-1.125365	-1.114042	-1.1222547033881674	-1.110932506504762	-1.1300619892506014	-1.118738514484127
0.017774	-0.272263	0.000867	-9006.239815851997	-1.125335	-1.114017	-1.1222243533660414	-1.110907156573016	-1.1300316392284753	-1.1187131645523811
0.017775	-0.272064	0.000885	-8999.677843851996	-1.125304	-1.113995	-1.1221931783549783	-1.1108849816071429	-1.1300004642174124	-1.118690989586508
0.017776	-0.271942	0.000916	-8995.639707851997	-1.125273	-1.113968	-1.1221620033439152	-1.11085780664127	-1.129969289206349	-1.1186638146206351
0.017777	-0.271851	0.000897	-8992.611104851996	-1.125242	-1.113941	-1.1221308283328524	-1.1108306316753969	-1.1299381141952862	-1.118636639654762
0.017779	-0.271698	0.000867	-8987.563434851996	-1.125212	-1.113917	-1.1221004783107265	-1.1108062817436508	-1.1299077641731605	-1.118612289723016
0.017780	-0.271530	0.000861	-8982.010996851997	-1.125182	-1.113894	-1.1220703032996633	-1.1107831067777778	-1.1298775891620974	-1.118589114757143
0.017781	-0.271393	0.000879	-8977.468093851996	-1.125151	-1.113870	-1.1220391282886002	-1.1107589318119047	-1.129846414151034	-1.1185649397912698
0.017782	-0.271225	0.000885	-8971.915655851997	-1.125121	-1.113846	-1.1220089532775372	-1.1107347568460317	-1.1298162391399713	-1.1185407648253969
0.017784	-0.271057	0.000891	-8966.363218851997	-1.125090	-1.113822	-1.1219776032554112	-1.110710406914286	-1.129784889117845	-1.118516414893651
0.017785	-0.270905	0.000897	-8961.315547851997	-1.125059	-1.113797	-1.1219464282443483	-1.1106852319484126	-1.1297537141067822	-1.1184912399277778
0.017786	-0.270844	0.000903	-8959.296479851997	-1.125028	-1.113769	-1.1219152532332852	-1.1106570569825396	-1.1297225390957193	-1.1184630649619047
0.017787	-0.270645	0.000867	-8952.734507851997	-1.124997	-1.113747	-1.1218840782222224	-1.1106348820166667	-1.1296913640846564	-1.1184408899960319
0.017789	-0.270447	0.000861	-8946.172535851996	-1.124967	-1.113725	-1.1218537282000962	-1.1106125320849207	-1.1296610140625303	-1.1184185400642859
0.017790	-0.270309	0.000909	-8941.629632851997	-1.124936	-1.113700	-1.1218225531890331	-1.1105873571190474	-1.129629839051467	-1.1183933650984126
0.017791	-0.270218	0.000848	-8938.601030851996	-1.124907	-1.113674	-1.1217933781779703	-1.1105611821531747	-1.1296006640404044	-1.1183671901325398
0.017792	-0.269974	0.000842	-8930.524757851997	-1.124877	-1.113654	-1.1217632031669071	-1.1105410071873014	-1.1295704890293412	-1.1183470151666666
0.017794	-0.269852	0.000879	-8926.486620851996	-1.124847	-1.113629	-1.121732853144781	-1.1105156572555555	-1.129540139007215	-1.1183216652349206
0.017795	-0.269699	0.000909	-8921.438950851996	-1.124816	-1.113604	-1.1217016781337181	-1.1104904822896826	-1.1295089639961522	-1.1182964902690478
0.017796	-0.269562	0.000885	-8916.896047851997	-1.124785	-1.113579	-1.121670503122655	-1.1104653073238095	-1.1294777889850889	-1.1182713153031747
0.017797	-0.269394	0.000909	-8911.343609851996	-1.124753	-1.113554	-1.121638328111592	-1.1104401323579365	-1.1294456139740259	-1.1182461403373016
0.017799	-0.269302	0.000909	-8908.315007851998	-1.124722	-1.113527	-1.1216069780894662	-1.1104127824261905	-1.1294142639519	-1.1182187904055556
0.017800	-0.269104	0.000885	-8901.753035851996	-1.124691	-1.113504	-1.121575803078403	-1.1103896074603175	-1.1293830889408372	-1.1181956154396826
0.017801	-0.268951	0.000928	-8896.705364851996	-1.124659	-1.113478	-1.12154362806734	-1.1103634324944445	-1.1293509139297742	-1.1181694404738096
0.017802	-0.268814	0.000940	-8892.162461851996	-1.124626	-1.113452	-1.121510453056277	-1.1103372575285715	-1.129317738918711	-1.1181432655079366
0.017804	-0.268631	0.000909	-8886.105256851997	-1.124595	-1.113428	-1.121479103034151	-1.1103129075968254	-1.1292863888965852	-1.1181189155761906
0.017805	-0.268463	0.000903	-8880.552819851997	-1.124563	-1.113403	-1.121446928023088	-1.1102877326309524	-1.1292542138855222	-1.1180937406103175
0.017806	-0.268356	0.000928	-8877.019449851996	-1.124531	-1.113376	-1.1214147530120249	-1.1102605576650793	-1.1292220388744587	-1.1180665656444444
0.017807	-0.268219	0.000928	-8872.476546851996	-1.124499	-1.113349	-1.1213825780009619	-1.1102333826992064	-1.1291898638633957	-1.1180393906785715
0.017809	-0.267990	0.000891	-8864.905040851996	-1.124468	-1.113328	-1.121351227978836	-1.1102120327674605	-1.1291585138412699	-1.1180180407468256
0.017810	-0.267853	0.000940	-8860.362137851997	-1.124436	-1.113301	-1.121319052967773	-1.1101848578015874	-1.1291263388302069	-1.1179908657809525
0.017811	-0.267761	0.000879	-8857.333534851996	-1.124405	-1.113274	-1.1212878779567101	-1.1101576828357145	-1.129095163819144	-1.1179636908150796
0.017812	-0.267517	0.000867	-8849.257262851997	-1.124375	-1.113254	-1.1212577029456468	-1.1101375078698412	-1.1290649888080808	-1.1179435158492064
0.017814	-0.267349	0.000934	-8843.704824851997	-1.124343	-1.113229	-1.121225352923521	-1.1101121579380953	-1.1290326387859548	-1.1179181659174604
0.017815	-0.267303	0.000952	-8842.190523851996	-1.124310	-1.113198	-1.1211921779124578	-1.1100809829722222	-1.1289994637748917	-1.1178869909515874
0.017816	-0.267120	0.000897	-8836.133318851997	-1.124279	-1.113174	-1.121161002901395	-1.1100568080063493	-1.1289682887638288	-1.1178628159857145
0.017817	-0.266953	0.000897	-8830.580881851996	-1.124248	-1.113150	-1.1211298278903319	-1.1100326330404762	-1.128937113752766	-1.1178386410198413
0.017819	-0.266800	0.000909	-8825.533210851996	-1.124216	-1.113125	-1.121097477868206	-1.11000728310873	-1.12890476373064	-1.1178132910880951
0.017820	-0.266708	0.000903	-8822.504608851996	-1.124185	-1.113098	-1.1210663028571428	-1.109980108142857	-1.1288735887195767	-1.1177861161222222
0.017821	-0.266510	0.000903	-8815.942636851996	-1.124154	-1.113075	-1.12103512784608	-1.109956933176984	-1.1288424137085138	-1.1177629411563492
0.017822	-0.266373	0.000891	-8811.399733851997	-1.124123	-1.113049	-1.1210039528350169	-1.109930758211111	-1.128811238697451	-1.1177367661904762
0.017824	-0.266190	0.000891	-8805.342528851997	-1.124092	-1.113026	-1.120972602812891	-1.1099074082793652	-1.128779888675325	-1.1177134162587303
0.017825	-0.266037	0.000879	-8800.294858851996	-1.124061	-1.113002	-1.1209414278018277	-1.109883233313492	-1.1287487136642618	-1.1176892412928572
0.017826	-0.265900	0.000916	-8795.751954851996	-1.124030	-1.112976	-1.1209102527907648	-1.109857058347619	-1.128717538653199	-1.1176630663269842
0.017827	-0.265778	0.000916	-8791.713818851997	-1.123998	-1.112950	-1.1208780777797018	-1.109830883381746	-1.128685363642136	-1.1176368913611112
0.017829	-0.265625	0.000891	-8786.666147851996	-1.123967	-1.112925	-1.1208467277575758	-1.1098055334499999	-1.1286540136200096	-1.117611541429365
0.017830	-0.265442	0.000909	-8780.608943851996	-1.123935	-1.112901	-1.1208145527465128	-1.109781358484127	-1.1286218386089466	-1.117587366463492
0.017831	-0.265289	0.000928	-8775.561272851997	-1.123903	-1.112875	-1.1207823777354498	-1.109755183518254	-1.1285896635978836	-1.1175611914976191
0.017832	-0.265198	0.000885	-8772.532670851997	-1.123872	-1.112848	-1.1207512027243867	-1.109728008552381	-1.1285584885868207	-1.1175340165317462
0.017834	-0.264969	0.000922	-8764.961164851997	-1.123840	-1.112826	-1.1207188527022607	-1.109705658620635	-1.1285261385646947	-1.1175116666000002
0.017835	-0.264801	0.000958	-8759.408726851996	-1.123808	-1.112800	-1.1206866776911977	-1.1096794836547619	-1.1284939635536317	-1.117485491634127
0.017836	-0.264771	0.000934	-8758.399192851997	-1.123775	-1.112769	-1.1206535026801347	-1.1096483086888889	-1.1284607885425686	-1.117454316668254
0.017837	-0.264526	0.000891	-8750.322920851997	-1.123744	-1.112747	-1.1206223276690717	-1.1096261337230158	-1.1284296135315057	-1.117432141702381
0.017839	-0.264404	0.000970	-8746.284783851997	-1.123711	-1.112719	-1.1205889776469455	-1.1095977837912698	-1.1283962635093796	-1.117403791770635
0.017840	-0.264267	0.000922	-8741.741880851996	-1.123679	-1.112693	-1.1205568026358828	-1.1095716088253968	-1.1283640884983166	-1.117377616804762
0.017841	-0.264084	0.000885	-8735.684675851997	-1.123648	-1.112670	-1.1205256276248197	-1.1095484338595238	-1.1283329134872537	-1.117354441838889
0.017842	-0.263992	0.000879	-8732.656073851997	-1.123617	-1.112643	-1.1204944526137568	-1.109521258893651	-1.1283017384761909	-1.117327266873016
0.017844	-0.263763	0.000964	-8725.084567851996	-1.123584	-1.112620	-1.1204611025916305	-1.1094979089619048	-1.1282683884540643	-1.11730391694127
0.017845	-0.263657	0.000897	-8721.551198851997	-1.123553	-1.112593	-1.1204299275805676	-1.1094707339960317	-1.1282372134430014	-1.1172767419753968
0.017846	-0.263428	0.000903	-8713.979692851997	-1.123521	-1.112571	-1.1203977525695046	-1.1094485590301586	-1.1282050384319384	-1.1172545670095237
0.017847	-0.263321	0.000916	-8710.446322851996	-1.123490	-1.112544	-1.1203665775584417	-1.1094213840642857	-1.1281738634208756	-1.1172273920436508
0.017849	-0.263184	0.000903	-8705.903419851997	-1.123459	-1.112518	-1.1203352275363154	-1.1093950341325396	-1.1281425133987493	-1.1172010421119047
0.017850	-0.263000	0.000885	-8699.846214851998	-1.123428	-1.112495	-1.1203040525252526	-1.1093718591666666	-1.1281113383876864	-1.1171778671460317
0.017851	-0.262878	0.000916	-8695.808078851996	-1.123396	-1.112468	-1.1202718775141896	-1.1093446842007937	-1.1280791633766234	-1.1171506921801588
0.017852	-0.262802	0.000916	-8693.284243851997	-1.123364	-1.112439	-1.1202397025031265	-1.1093155092349205	-1.1280469883655604	-1.1171215172142857
0.017854	-0.262589	0.000958	-8686.217504851997	-1.123332	-1.112416	-1.1202073524810006	-1.1092921593031746	-1.1280146383434344	-1.1170981672825397
0.017855	-0.262451	0.000891	-8681.674601851997	-1.123300	-1.112390	-1.1201751774699373	-1.1092659843373016	-1.1279824633323714	-1.1170719923166668
0.017856	-0.262268	0.000958	-8675.617396851996	-1.123267	-1.112365	-1.1201420024588744	-1.1092408093714285	-1.1279492883213083	-1.1170468173507937
0.017857	-0.262207	0.000903	-8673.598328851996	-1.123236	-1.112336	-1.1201108274478113	-1.1092116344055556	-1.1279181133102454	-1.1170176423849207
0.017859	-0.261963	0.000934	-8665.522055851996	-1.123203	-1.112313	-1.1200774774256854	-1.1091882844738097	-1.1278847632881193	-1.1169942924531748
0.017860	-0.261795	0.000958	-8659.969617851997	-1.123170	-1.112288	-1.1200443024146225	-1.1091631095079364	-1.1278515882770566	-1.1169691174873015
0.017861	-0.261688	0.000922	-8656.436248851996	-1.123138	-1.112260	-1.1200121274035595	-1.1091349345420636	-1.1278194132659936	-1.1169409425214287
0.017862	-0.261520	0.000909	-8650.883810851996	-1.123106	-1.112235	-1.1199799523924963	-1.1091097595761905	-1.12778723825493	-1.1169157675555557
0.017864	-0.261353	0.000970	-8645.331373851997	-1.123073	-1.112209	-1.1199466023703704	-1.1090834096444444	-1.1277538882328044	-1.1168894176238096
0.017865	-0.261200	0.000970	-8640.283702851997	-1.123040	-1.112181	-1.1199134273593074	-1.1090552346785716	-1.1277207132217413	-1.1168612426579367
