Repository: pietracorvo/HystAPI

# Example data

The example data in this folder is from measurements performed during my physics bachelor.

The material is **FeSi3** (iron with 3% silicon), aka 'electrical steel', the standard material for ring cores in trafos. 

Four of the five samples where treated with high pressure torison (HPT, 20 rotations at 20GPa), to achieve nanocristallisation of the grains, which has a huge impact on the magnetic properties of the material. The HPT deformation was done at 77K (under liquid nitrogen) and at 293K (at room temperature). Afterwards some samples were heat treated at a temperature of 493K (for two hours) to anneal defects from the deformation process.

The five samples are:

File: testData/FeSi3_LN/G4_748V_100Hz_800000Fs0.txt (part 52 of 57)
--------------------------
t	U1	U2	H	Braw	Jraw	B_drift	 J_drift	B_corr	J_corr
0.017866	-0.261047	0.000946	-8635.236032851997	-1.123007	-1.112155	-1.1198802523482445	-1.1090290597126984	-1.1276875382106786	-1.1168350676920635
0.017867	-0.260986	0.000916	-8633.216964851996	-1.122975	-1.112125	-1.1198480773371815	-1.1089988847468255	-1.1276553631996156	-1.1168048927261907
0.017869	-0.260742	0.000970	-8625.140691851997	-1.122941	-1.112102	-1.1198137273150552	-1.1089755348150794	-1.1276210131774893	-1.1167815427944445
0.017870	-0.260712	0.000946	-8624.131157851996	-1.122909	-1.112071	-1.1197815523039922	-1.1089443598492064	-1.1275888381664263	-1.1167503678285715
0.017871	-0.260452	0.000903	-8615.550117851997	-1.122877	-1.112050	-1.1197493772929292	-1.1089231848833334	-1.1275566631553633	-1.1167291928626986
0.017872	-0.260300	0.000977	-8610.502446851997	-1.122844	-1.112023	-1.1197162022818663	-1.1088960099174603	-1.1275234881443001	-1.1167020178968254
0.017874	-0.260162	0.000922	-8605.959543851997	-1.122811	-1.111996	-1.1196828522597402	-1.1088686599857143	-1.127490138122174	-1.1166746679650794
0.017875	-0.260086	0.000940	-8603.435708851997	-1.122779	-1.111967	-1.1196506772486772	-1.108839485019841	-1.127457963111111	-1.1166454929992062
0.017876	-0.259811	0.000928	-8594.349901851996	-1.122746	-1.111946	-1.1196175022376142	-1.1088183100539684	-1.1274247881000483	-1.1166243180333335
0.017877	-0.259705	0.001001	-8590.816531851997	-1.122712	-1.111916	-1.1195833272265512	-1.108788135088095	-1.127390613088985	-1.1165941430674602
0.017879	-0.259521	0.000934	-8584.759327851996	-1.122679	-1.111891	-1.1195499772044253	-1.108762785156349	-1.1273572630668593	-1.1165687931357142
0.017880	-0.259384	0.000964	-8580.216423851996	-1.122646	-1.111864	-1.1195168021933621	-1.1087356101904762	-1.1273240880557962	-1.1165416181698413
0.017881	-0.259247	0.000922	-8575.673520851997	-1.122614	-1.111837	-1.1194846271822991	-1.108708435224603	-1.1272919130447332	-1.1165144432039682
0.017882	-0.259033	0.000928	-8568.606781851997	-1.122582	-1.111814	-1.1194524521712361	-1.1086852602587303	-1.1272597380336702	-1.1164912682380954
0.017884	-0.258942	0.000934	-8565.578179851997	-1.122550	-1.111785	-1.1194201021491101	-1.1086559103269842	-1.1272273880115442	-1.1164619183063493
0.017885	-0.258804	0.000958	-8561.035275851997	-1.122517	-1.111758	-1.1193869271380472	-1.108628735361111	-1.127194213000481	-1.1164347433404762
0.017886	-0.258652	0.000916	-8555.987605851997	-1.122485	-1.111732	-1.119354752126984	-1.108602560395238	-1.127162037989418	-1.1164085683746032
0.017887	-0.258484	0.000946	-8550.435167851996	-1.122452	-1.111707	-1.119321577115921	-1.108577385429365	-1.127128862978355	-1.1163833934087302
0.017889	-0.258316	0.000952	-8544.882730851996	-1.122419	-1.111681	-1.1192882270937952	-1.108551035497619	-1.1270955129562292	-1.116357043476984
0.017890	-0.258209	0.000952	-8541.349360851997	-1.122386	-1.111652	-1.1192550520827322	-1.1085218605317462	-1.127062337945166	-1.1163278685111113
0.017891	-0.258072	0.000903	-8536.806457851997	-1.122354	-1.111626	-1.1192228770716692	-1.108495685565873	-1.127030162934103	-1.1163016935452381
0.017892	-0.257874	0.000952	-8530.244485851996	-1.122322	-1.111602	-1.119190702060606	-1.1084715106	-1.12699798792304	-1.1162775185793652
0.017894	-0.257797	0.000958	-8527.720650851996	-1.122289	-1.111572	-1.11915735203848	-1.108441160668254	-1.126964637900914	-1.1162471686476192
0.017895	-0.257599	0.000940	-8521.158678851996	-1.122256	-1.111548	-1.119124177027417	-1.108416985702381	-1.1269314628898508	-1.116222993681746
0.017896	-0.257416	0.000928	-8515.101474851997	-1.122223	-1.111523	-1.119091002016354	-1.108391810736508	-1.126898287878788	-1.1161978187158732
0.017897	-0.257248	0.000995	-8509.549036851997	-1.122190	-1.111496	-1.119057827005291	-1.108364635770635	-1.126865112867725	-1.11617064375
0.017899	-0.257141	0.000928	-8506.015667851996	-1.122157	-1.111468	-1.119024476983165	-1.1083362858388888	-1.1268317628455988	-1.116142293818254
0.017900	-0.256943	0.000922	-8499.453695851997	-1.122125	-1.111444	-1.118992301972102	-1.108312110873016	-1.1267995878345358	-1.1161181188523812
0.017901	-0.256775	0.000977	-8493.901257851996	-1.122091	-1.111417	-1.118958126961039	-1.108284935907143	-1.126765412823473	-1.116090943886508
0.017902	-0.256683	0.000995	-8490.872655851997	-1.122057	-1.111387	-1.118923951949976	-1.1082547609412698	-1.1267312378124101	-1.116060768920635
0.017904	-0.256531	0.000946	-8485.824985851996	-1.122024	-1.111360	-1.11889060192785	-1.1082274110095238	-1.126697887790284	-1.116033418988889
0.017905	-0.256393	0.000952	-8481.282081851996	-1.121991	-1.111333	-1.1188574269167868	-1.1082002360436507	-1.1266647127792209	-1.1160062440230158
0.017906	-0.256287	0.000946	-8477.748712851997	-1.121958	-1.111304	-1.1188242519057239	-1.1081710610777777	-1.1266315377681577	-1.115977069057143
0.017907	-0.256058	0.000922	-8470.177206851997	-1.121926	-1.111282	-1.1187920768946609	-1.1081488861119049	-1.1265993627570947	-1.11595489409127
0.017909	-0.255905	0.000928	-8465.129535851996	-1.121894	-1.111256	-1.1187597268725349	-1.1081225361801588	-1.1265670127349687	-1.115928544159524
0.017910	-0.255737	0.000983	-8459.577098851996	-1.121860	-1.111229	-1.118725551861472	-1.1080953612142856	-1.1265328377239059	-1.1159013691936508
0.017911	-0.255676	0.000940	-8457.558030851997	-1.121827	-1.111199	-1.1186923768504087	-1.1080651862484128	-1.1264996627128427	-1.115871194227778
0.017912	-0.255478	0.000946	-8450.996058851997	-1.121795	-1.111174	-1.118660201839346	-1.1080400112825397	-1.1264674877017797	-1.1158460192619049
0.017914	-0.255325	0.000940	-8445.948388851997	-1.121762	-1.111148	-1.1186268518172198	-1.1080136613507936	-1.1264341376796536	-1.1158196693301587
0.017915	-0.255157	0.000983	-8440.395950851997	-1.121728	-1.111121	-1.118592676806157	-1.1079864863849207	-1.1263999626685908	-1.1157924943642858
0.017916	-0.255035	0.000928	-8436.357814851997	-1.121696	-1.111094	-1.118560501795094	-1.1079593114190476	-1.1263677876575278	-1.1157653193984127
0.017917	-0.254807	0.000989	-8428.786308851997	-1.121662	-1.111069	-1.1185263267840306	-1.1079341364531747	-1.1263336126464645	-1.1157401444325399
0.017919	-0.254745	0.001001	-8426.767240851997	-1.121627	-1.111038	-1.1184909767619047	-1.1079027865214286	-1.1262982626243385	-1.1157087945007937
0.017920	-0.254547	0.000934	-8420.205268851996	-1.121594	-1.111013	-1.1184578017508418	-1.1078776115555555	-1.1262650876132758	-1.1156836195349207
0.017921	-0.254395	0.000958	-8415.157597851996	-1.121561	-1.110986	-1.1184246267397788	-1.1078504365896826	-1.1262319126022127	-1.1156564445690478
0.017922	-0.254318	0.000958	-8412.633762851996	-1.121528	-1.110956	-1.118391451728716	-1.1078202616238095	-1.12619873759115	-1.1156262696031747
0.017924	-0.254105	0.000940	-8405.567023851996	-1.121495	-1.110932	-1.1183581017065896	-1.1077959116920635	-1.1261653875690234	-1.1156019196714286
0.017925	-0.253937	0.000970	-8400.014586851996	-1.121462	-1.110906	-1.1183249266955266	-1.1077697367261905	-1.1261322125579607	-1.1155757447055556
0.017926	-0.253815	0.000983	-8395.976449851996	-1.121428	-1.110877	-1.1182907516844638	-1.1077405617603173	-1.1260980375468979	-1.1155465697396825
0.017927	-0.253662	0.000977	-8390.928779851996	-1.121394	-1.110849	-1.1182565766734007	-1.1077123867944445	-1.1260638625358346	-1.1155183947738097
0.017929	-0.253510	0.000952	-8385.881108851996	-1.121361	-1.110822	-1.1182232266512746	-1.1076850368626985	-1.1260305125137084	-1.1154910448420636
0.017930	-0.253342	0.000983	-8380.328671851996	-1.121327	-1.110795	-1.1181890516402115	-1.1076578618968254	-1.1259963375026456	-1.1154638698761905
0.017931	-0.253220	0.001007	-8376.290534851996	-1.121292	-1.110766	-1.1181538766291486	-1.1076286869309524	-1.1259611624915826	-1.1154346949103175
0.017932	-0.253036	0.000977	-8370.233330851997	-1.121258	-1.110739	-1.1181197016180857	-1.1076015119650793	-1.1259269874805198	-1.1154075199444444
0.017934	-0.252853	0.000977	-8364.176125851996	-1.121224	-1.110713	-1.1180853515959597	-1.1075751620333334	-1.1258926374583935	-1.1153811700126985
0.017935	-0.252716	0.000970	-8359.633222851997	-1.121191	-1.110685	-1.1180521765848965	-1.1075469870674601	-1.1258594624473304	-1.1153529950468253
0.017936	-0.252563	0.000989	-8354.585551851997	-1.121157	-1.110657	-1.1180180015738335	-1.1075188121015873	-1.1258252874362675	-1.1153248200809525
0.017937	-0.252396	0.000970	-8349.033114851996	-1.121123	-1.110631	-1.1179838265627706	-1.107492637135714	-1.1257911124252047	-1.1152986451150793
0.017939	-0.252319	0.000970	-8346.509278851996	-1.121089	-1.110600	-1.1179494765406446	-1.1074612872039682	-1.1257567624030784	-1.1152672951833333
0.017940	-0.252106	0.001013	-8339.442540851996	-1.121054	-1.110574	-1.1179143015295816	-1.1074351122380952	-1.1257215873920154	-1.1152411202174604
0.017941	-0.251907	0.000970	-8332.880568851997	-1.121020	-1.110548	-1.1178801265185185	-1.1074089372722222	-1.1256874123809526	-1.1152149452515874
0.017942	-0.251831	0.000995	-8330.356733851997	-1.120986	-1.110517	-1.1178459515074555	-1.1073777623063492	-1.1256532373698893	-1.1151837702857144
0.017944	-0.251785	0.000995	-8328.842432851996	-1.120952	-1.110485	-1.1178116014853294	-1.1073454123746032	-1.1256188873477635	-1.1151514203539683
0.017945	-0.251541	0.000964	-8320.766159851997	-1.120918	-1.110461	-1.1177774264742666	-1.10732123740873	-1.1255847123367007	-1.1151272453880952
0.017946	-0.251450	0.001001	-8317.737556851996	-1.120883	-1.110431	-1.1177422514632036	-1.1072910624428571	-1.1255495373256377	-1.1150970704222223
0.017947	-0.251221	0.000970	-8310.166051851997	-1.120850	-1.110406	-1.1177090764521405	-1.107265887476984	-1.1255163623145745	-1.1150718954563492
0.017949	-0.251083	0.000995	-8305.623147851997	-1.120816	-1.110378	-1.1176747264300144	-1.1072375375452381	-1.1254820122924483	-1.1150435455246033
0.017950	-0.250977	0.000934	-8302.089778851996	-1.120783	-1.110349	-1.1176415514189515	-1.1072083625793652	-1.1254488372813856	-1.1150143705587303
0.017951	-0.250793	0.000970	-8296.032573851997	-1.120749	-1.110323	-1.1176073764078884	-1.107182187613492	-1.1254146622703223	-1.1149881955928571
0.017952	-0.250641	0.001013	-8290.984903851997	-1.120714	-1.110295	-1.1175722013968254	-1.1071540126476191	-1.1253794872592593	-1.1149600206269843
0.017954	-0.250473	0.000964	-8285.432465851996	-1.120680	-1.110268	-1.1175378513746992	-1.1071266627158731	-1.125345137237133	-1.1149326706952383
0.017955	-0.250336	0.001019	-8280.889562851997	-1.120646	-1.110239	-1.1175036763636363	-1.10709748775	-1.1253109622260702	-1.114903495729365
0.017956	-0.250183	0.000983	-8275.841891851996	-1.120611	-1.110211	-1.1174685013525734	-1.1070693127841271	-1.1252757872150072	-1.1148753207634923
0.017957	-0.250046	0.000989	-8271.298988851997	-1.120577	-1.110183	-1.1174343263415103	-1.1070411378182539	-1.1252416122039444	-1.114847145797619
0.017959	-0.249863	0.000989	-8265.241783851996	-1.120543	-1.110156	-1.1173999763193845	-1.1070137878865078	-1.1252072621818185	-1.114819795865873
0.017960	-0.249710	0.000989	-8260.194113851996	-1.120508	-1.110128	-1.1173648013083213	-1.106985612920635	-1.1251720871707551	-1.1147916209000002
0.017961	-0.249557	0.001019	-8255.146442851996	-1.120473	-1.110099	-1.1173296262972583	-1.1069564379547618	-1.1251369121596921	-1.114762445934127
0.017962	-0.249435	0.000995	-8251.108306851997	-1.120439	-1.110070	-1.1172954512861952	-1.1069272629888889	-1.1251027371486293	-1.114733270968254
0.017964	-0.249268	0.000989	-8245.555868851996	-1.120404	-1.110042	-1.1172601012640693	-1.1068989130571427	-1.1250673871265033	-1.1147049210365079
0.017965	-0.249100	0.001001	-8240.003431851997	-1.120370	-1.110014	-1.1172259262530064	-1.10687073809127	-1.1250332121154405	-1.114676746070635
0.017966	-0.248901	0.001013	-8233.441459851996	-1.120335	-1.109988	-1.1171907512419432	-1.1068445631253967	-1.124998037104377	-1.1146505711047618
0.017967	-0.248795	0.000995	-8229.908090851997	-1.120300	-1.109958	-1.1171555762308802	-1.1068143881595238	-1.124962862093314	-1.114620396138889
0.017969	-0.248688	0.000995	-8226.374720851996	-1.120266	-1.109928	-1.1171212262087542	-1.1067840382277778	-1.1249285120711883	-1.114590046207143
0.017970	-0.248520	0.000970	-8220.822283851996	-1.120232	-1.109901	-1.1170870511976911	-1.1067568632619047	-1.124894337060125	-1.1145628712412698
0.017971	-0.248306	0.001001	-8213.755544851996	-1.120197	-1.109875	-1.1170518761866284	-1.1067306882960317	-1.1248591620490624	-1.1145366962753969
0.017972	-0.248260	0.000983	-8212.241243851997	-1.120163	-1.109843	-1.117017701175565	-1.1066985133301586	-1.1248249870379992	-1.1145045213095237
0.017974	-0.248062	0.001013	-8205.679271851997	-1.120128	-1.109816	-1.1169823511534391	-1.1066711633984125	-1.1247896370158732	-1.1144771713777777
0.017975	-0.247910	0.000958	-8200.631601851997	-1.120094	-1.109789	-1.116948176142376	-1.1066439884325396	-1.12475546200481	-1.1144499964119048
0.017976	-0.247742	0.001031	-8195.079163851997	-1.120059	-1.109760	-1.116913001131313	-1.1066148134666667	-1.124720286993747	-1.1144208214460318
0.017977	-0.247620	0.001025	-8191.041027851998	-1.120024	-1.109730	-1.11687782612025	-1.1065846385007938	-1.124685111982684	-1.114390646480159
0.017979	-0.247467	0.000983	-8185.993356851997	-1.119989	-1.109702	-1.116842476098124	-1.1065562885690476	-1.124649761960558	-1.1143622965484128
0.017980	-0.247330	0.001001	-8181.450453851998	-1.119955	-1.109673	-1.116808301087061	-1.1065271136031745	-1.1246155869494951	-1.1143331215825396
0.017981	-0.247162	0.000995	-8175.898015851997	-1.119920	-1.109646	-1.116773126075998	-1.1064999386373016	-1.1245804119384322	-1.1143059466166667
0.017982	-0.247040	0.000977	-8171.859879851998	-1.119886	-1.109617	-1.116738951064935	-1.1064707636714286	-1.1245462369273689	-1.1142767716507938
0.017984	-0.246841	0.001013	-8165.297907851997	-1.119852	-1.109590	-1.1167046010428092	-1.1064434137396826	-1.124511886905243	-1.1142494217190477
0.017985	-0.246735	0.000970	-8161.764538851998	-1.119817	-1.109561	-1.116669426031746	-1.1064142387738096	-1.12447671189418	-1.1142202467531748
0.017986	-0.246536	0.001031	-8155.202566851996	-1.119782	-1.109534	-1.116634251020683	-1.1063870638079365	-1.124441536883117	-1.1141930717873016
0.017987	-0.246445	0.000958	-8152.173964851998	-1.119749	-1.109504	-1.11660107600962	-1.1063568888420636	-1.124408361872054	-1.1141628968214288
0.017989	-0.246292	0.000989	-8147.126293851998	-1.119714	-1.109476	-1.1165657259874942	-1.1063285389103175	-1.124373011849928	-1.1141345468896826
0.017990	-0.246078	0.001007	-8140.059554851998	-1.119680	-1.109450	-1.116531550976431	-1.1063023639444445	-1.1243388368388652	-1.1141083719238096
0.017991	-0.245895	0.001013	-8134.002350851997	-1.119644	-1.109423	-1.116495375965368	-1.1062751889785716	-1.124302661827802	-1.1140811969579367
0.017992	-0.245850	0.001019	-8132.488049851998	-1.119609	-1.109389	-1.116460200954305	-1.1062410140126984	-1.124267486816739	-1.1140470219920635
0.017994	-0.245636	0.001007	-8125.421310851996	-1.119574	-1.109363	-1.116424850932179	-1.1062146640809525	-1.124232136794613	-1.1140206720603176
0.017995	-0.245499	0.001019	-8120.878406851996	-1.119539	-1.109333	-1.116389675921116	-1.1061844891150792	-1.12419696178355	-1.1139904970944443
0.017996	-0.245285	0.001025	-8113.811668851997	-1.119503	-1.109307	-1.116353500910053	-1.1061583141492064	-1.124160786772487	-1.1139643221285715
0.017997	-0.245193	0.001007	-8110.783065851998	-1.119469	-1.109276	-1.1163193258989899	-1.1061271391833332	-1.1241266117614237	-1.1139331471626983
0.017999	-0.245010	0.000989	-8104.725861851997	-1.119434	-1.109249	-1.116283975876864	-1.1060997892515871	-1.1240912617392977	-1.1139057972309523
0.018000	-0.244888	0.001019	-8100.687724851998	-1.119399	-1.109219	-1.116248800865801	-1.1060696142857143	-1.1240560867282348	-1.1138756222650794
0.018001	-0.244751	0.001025	-8096.144821851996	-1.119364	-1.109189	-1.116213625854738	-1.1060394393198412	-1.1240209117171718	-1.1138454472992063
0.018002	-0.244629	0.000989	-8092.106684851997	-1.119329	-1.109160	-1.116178450843675	-1.1060102643539682	-1.1239857367061088	-1.1138162723333334
0.018004	-0.244400	0.001019	-8084.535179851997	-1.119294	-1.109134	-1.1161431008215488	-1.1059839144222223	-1.1239503866839828	-1.1137899224015875
0.018005	-0.244293	0.001031	-8081.001809851998	-1.119258	-1.109103	-1.1161069258104859	-1.105952739456349	-1.1239142116729197	-1.1137587474357142
0.018006	-0.244125	0.001025	-8075.449372851997	-1.119222	-1.109074	-1.1160707507994228	-1.1059235644904761	-1.1238780366618566	-1.1137295724698413
0.018007	-0.243942	0.001013	-8069.392167851996	-1.119187	-1.109047	-1.1160355757883598	-1.105896389524603	-1.1238428616507936	-1.1137023975039682
0.018009	-0.243820	0.001007	-8065.354031851997	-1.119152	-1.109017	-1.1160002257662336	-1.105866039592857	-1.1238075116286677	-1.1136720475722222
0.018010	-0.243652	0.001007	-8059.801593851997	-1.119118	-1.108989	-1.1159660507551707	-1.1058378646269842	-1.1237733366176048	-1.1136438726063493
0.018011	-0.243500	0.000989	-8054.753923851997	-1.119083	-1.108961	-1.1159308757441078	-1.1058096896611112	-1.1237381616065418	-1.1136156976404763
0.018012	-0.243393	0.001019	-8051.2205538519975	-1.119048	-1.108930	-1.1158957007330448	-1.1057785146952381	-1.1237029865954788	-1.1135845226746033
0.018014	-0.243271	0.001013	-8047.182417851996	-1.119013	-1.108900	-1.1158603507109188	-1.1057481647634921	-1.123667636573353	-1.1135541727428573
0.018015	-0.243057	0.001038	-8040.115678851997	-1.118977	-1.108873	-1.115824175699856	-1.105720989797619	-1.1236314615622898	-1.1135269977769842
0.018016	-0.242889	0.001007	-8034.563241851996	-1.118942	-1.108845	-1.1157890006887927	-1.1056928148317462	-1.1235962865512268	-1.1134988228111113
0.018017	-0.242752	0.001019	-8030.020337851996	-1.118907	-1.108816	-1.1157538256777297	-1.105663639865873	-1.1235611115401638	-1.1134696478452382
0.018019	-0.242630	0.000989	-8025.982201851997	-1.118872	-1.108786	-1.1157184756556038	-1.105633289934127	-1.1235257615180378	-1.1134392979134922
0.018020	-0.242416	0.001050	-8018.915462851997	-1.118836	-1.108759	-1.1156823006445407	-1.1056061149682541	-1.1234895865069747	-1.1134121229476193
0.018021	-0.242325	0.001019	-8015.886860851997	-1.118800	-1.108727	-1.1156461256334778	-1.105573940002381	-1.1234534114959116	-1.113379947981746
0.018022	-0.242157	0.001086	-8010.334422851996	-1.118763	-1.108697	-1.1156089506224145	-1.105543765036508	-1.1234162364848483	-1.1133497730158732
0.018024	-0.241974	0.001019	-8004.2772188519975	-1.118727	-1.108669	-1.1155726006002886	-1.1055154151047617	-1.1233798864627227	-1.1133214230841268
0.018025	-0.241806	0.001038	-7998.724780851997	-1.118692	-1.108640	-1.1155374255892256	-1.105486240138889	-1.1233447114516597	-1.1132922481182541
0.018026	-0.241699	0.001025	-7995.191411851996	-1.118656	-1.108608	-1.1155012505781627	-1.1054540651730158	-1.1233085364405966	-1.113260073152381
0.018027	-0.241531	0.001056	-7989.638973851997	-1.118620	-1.108579	-1.1154650755670996	-1.1054248902071429	-1.1232723614295335	-1.113230898186508
0.018029	-0.241348	0.001038	-7983.5817688519965	-1.118583	-1.108551	-1.1154277255449736	-1.105396540275397	-1.1232350114074077	-1.113202548254762
0.018030	-0.241257	0.001056	-7980.553166851998	-1.118547	-1.108518	-1.1153915505339105	-1.1053633653095236	-1.1231988363963445	-1.1131693732888888
0.018031	-0.241074	0.001025	-7974.495961851997	-1.118511	-1.108490	-1.1153553755228476	-1.1053351903436508	-1.1231626613852814	-1.113141198323016
0.018032	-0.240875	0.001038	-7967.933990851998	-1.118476	-1.108462	-1.1153202005117846	-1.1053070153777778	-1.1231274863742184	-1.113113023357143
0.018034	-0.240829	0.001007	-7966.419689851997	-1.118440	-1.108429	-1.1152838504896585	-1.1052736654460318	-1.1230911363520923	-1.113079673425397
0.018035	-0.240677	0.001044	-7961.3720188519965	-1.118405	-1.108400	-1.1152486754785955	-1.1052444904801588	-1.1230559613410294	-1.113050498459524
0.018036	-0.240463	0.001007	-7954.305279851997	-1.118369	-1.108373	-1.1152125004675324	-1.1052173155142857	-1.1230197863299662	-1.1130233234936509
0.018037	-0.240341	0.001007	-7950.267143851997	-1.118334	-1.108343	-1.1151773254564694	-1.1051871405484128	-1.1229846113189033	-1.112993148527778
0.018039	-0.240158	0.001019	-7944.209938851996	-1.118299	-1.108316	-1.1151419754343435	-1.1051597906166668	-1.1229492612967773	-1.112965798596032
0.018040	-0.239975	0.001013	-7938.152734851998	-1.118264	-1.108288	-1.1151068004232803	-1.1051316156507935	-1.1229140862857143	-1.1129376236301587
0.018041	-0.239868	0.001038	-7934.619364851997	-1.118228	-1.108257	-1.1150706254122174	-1.1051004406849207	-1.1228779112746512	-1.112906448664286
0.018042	-0.239731	0.001062	-7930.076461851997	-1.118192	-1.108226	-1.1150344504011545	-1.1050692657190475	-1.1228417362635885	-1.1128752736984127
0.018044	-0.239563	0.001007	-7924.524023851996	-1.118156	-1.108198	-1.1149981003790284	-1.1050409157873016	-1.1228053862414624	-1.1128469237666667
0.018045	-0.239395	0.001050	-7918.971586851998	-1.118120	-1.108168	-1.1149619253679655	-1.1050107408214287	-1.1227692112303993	-1.1128167488007938
0.018046	-0.239273	0.001050	-7914.933449851997	-1.118084	-1.108137	-1.1149257503569023	-1.1049795658555555	-1.1227330362193362	-1.1127855738349206
0.018047	-0.239151	0.000995	-7910.895313851997	-1.118049	-1.108108	-1.1148905753458394	-1.1049503908896827	-1.1226978612082732	-1.1127563988690479
0.018049	-0.238922	0.001013	-7903.323807851997	-1.118014	-1.108082	-1.1148552253237134	-1.1049240409579366	-1.1226625111861472	-1.1127300489373018
0.018050	-0.238831	0.001062	-7900.295205851997	-1.117977	-1.108049	-1.1148180503126504	-1.1048908659920635	-1.1226253361750844	-1.1126968739714287
0.018051	-0.238724	0.001050	-7896.761836851998	-1.117941	-1.108017	-1.1147818753015875	-1.1048586910261906	-1.1225891611640213	-1.1126646990055558
0.018052	-0.238495	0.001031	-7889.190330851998	-1.117905	-1.107991	-1.1147457002905243	-1.1048325160603174	-1.1225529861529582	-1.1126385240396826
0.018054	-0.238373	0.001086	-7885.152193851996	-1.117868	-1.107958	-1.1147083502683983	-1.1047991661285714	-1.1225156361308324	-1.1126051741079366
0.018055	-0.238205	0.001056	-7879.599756851998	-1.117831	-1.107928	-1.1146711752573353	-1.1047689911626983	-1.1224784611197691	-1.1125749991420635
0.018056	-0.238037	0.001086	-7874.047318851997	-1.117793	-1.107898	-1.1146330002462723	-1.1047388161968255	-1.1224402861087062	-1.1125448241761906
0.018057	-0.237915	0.001031	-7870.009182851996	-1.117757	-1.107867	-1.1145968252352092	-1.1047076412309522	-1.122404111097643	-1.1125136492103174
0.018059	-0.237732	0.001056	-7863.951977851997	-1.117721	-1.107838	-1.114560475213083	-1.1046782912992064	-1.122367761075517	-1.1124842992785715
0.018060	-0.237595	0.001080	-7859.4090748519975	-1.117683	-1.107807	-1.1145223002020201	-1.1046471163333333	-1.122329586064454	-1.1124531243126985
0.018061	-0.237473	0.001062	-7855.370937851998	-1.117647	-1.107775	-1.1144861251909572	-1.1046149413674602	-1.1222934110533913	-1.1124209493468253
0.018062	-0.237320	0.001050	-7850.323267851996	-1.117610	-1.107745	-1.1144489501798942	-1.1045847664015873	-1.122256236042328	-1.1123907743809525
0.018064	-0.237167	0.001093	-7845.275596851998	-1.117573	-1.107714	-1.1144116001577682	-1.1045534164698414	-1.1222188860202023	-1.1123594244492065
0.018065	-0.237000	0.001013	-7839.7231598519975	-1.117537	-1.107685	-1.114375425146705	-1.1045242415039682	-1.1221827110091391	-1.1123302494833334
0.018066	-0.236801	0.001086	-7833.161187851996	-1.117500	-1.107656	-1.114338250135642	-1.1044950665380953	-1.1221455359980759	-1.1123010745174604
0.018067	-0.236710	0.001062	-7830.132585851998	-1.117463	-1.107623	-1.1143010751245792	-1.1044618915722222	-1.122108360987013	-1.1122678995515873
0.018069	-0.236572	0.001050	-7825.589681851998	-1.117426	-1.107592	-1.1142637251024532	-1.104430541640476	-1.1220710109648873	-1.1122365496198412
0.018070	-0.236359	0.001050	-7818.522943851996	-1.117390	-1.107564	-1.1142275500913903	-1.1044023666746032	-1.1220348359538241	-1.1122083746539684
0.018071	-0.236343	0.001062	-7818.018176851998	-1.117353	-1.107529	-1.114190375080327	-1.10436719170873	-1.1219976609427609	-1.1121731996880952
0.018072	-0.236115	0.001031	-7810.446670851998	-1.117317	-1.107502	-1.114154200069264	-1.1043400167428572	-1.1219614859316978	-1.1121460247222223
0.018074	-0.235947	0.001093	-7804.894232851997	-1.117280	-1.107471	-1.1141168500471381	-1.1043086668111113	-1.121924135909572	-1.1121146747904764
0.018075	-0.235764	0.001062	-7798.837028851996	-1.117243	-1.107442	-1.114079675036075	-1.104279491845238	-1.1218869608985091	-1.1120854998246033
0.018076	-0.235672	0.001038	-7795.8084258519975	-1.117207	-1.107410	-1.1140435000250122	-1.1042473168793652	-1.121850785887446	-1.1120533248587303
0.018077	-0.235443	0.001044	-7788.236920851998	-1.117170	-1.107383	-1.114006325013949	-1.104220141913492	-1.1218136108763828	-1.1120261498928572
0.018079	-0.235291	0.001074	-7783.189249851997	-1.117133	-1.107352	-1.113968974991823	-1.104188791981746	-1.121776260854257	-1.111994799961111
0.018080	-0.235153	0.001068	-7778.646346851998	-1.117097	-1.107321	-1.11393279998076	-1.1041576170158731	-1.1217400858431938	-1.1119636249952383
0.018081	-0.235077	0.001038	-7776.1225108519975	-1.117060	-1.107288	-1.113895624969697	-1.10412444205	-1.121702910832131	-1.1119304500293652
0.018082	-0.234879	0.001068	-7769.5605398519965	-1.117023	-1.107259	-1.1138584499586341	-1.104095267084127	-1.1216657358210682	-1.1119012750634922
0.018084	-0.234741	0.001111	-7765.017635851997	-1.116985	-1.107227	-1.1138200999365078	-1.1040629171523808	-1.1216273857989418	-1.111868925131746
0.018085	-0.234589	0.001068	-7759.969965851997	-1.116948	-1.107196	-1.113782924925445	-1.104031742186508	-1.121590210787879	-1.1118377501658732
0.018086	-0.234406	0.001093	-7753.9127608519975	-1.116910	-1.107166	-1.113744749914382	-1.104001567220635	-1.121552035776816	-1.1118075752
0.018087	-0.234253	0.001086	-7748.865090851998	-1.116872	-1.107134	-1.113706574903319	-1.103969392254762	-1.121513860765753	-1.1117754002341271
0.018089	-0.234116	0.001080	-7744.322186851998	-1.116835	-1.107103	-1.1136692248811928	-1.1039380423230158	-1.1214765107436269	-1.111744050302381
0.018090	-0.233978	0.001062	-7739.779283851996	-1.116798	-1.107071	-1.1136320498701298	-1.1039058673571427	-1.1214393357325636	-1.1117118753365078
0.018091	-0.233795	0.001086	-7733.722078851997	-1.116760	-1.107042	-1.1135938748590668	-1.10387669239127	-1.1214011607215006	-1.111682700370635
0.018092	-0.233688	0.001080	-7730.1887098519965	-1.116723	-1.107009	-1.1135566998480038	-1.1038435174253967	-1.1213639857104378	-1.1116495254047618
0.018094	-0.233490	0.001068	-7723.626737851997	-1.116686	-1.106980	-1.113519349825878	-1.1038141674936508	-1.121326635688312	-1.111620175473016
0.018095	-0.233292	0.001099	-7717.064765851997	-1.116648	-1.106950	-1.113481174814815	-1.103783992527778	-1.121288460677249	-1.111590000507143
0.018096	-0.233185	0.001068	-7713.531396851997	-1.116611	-1.106918	-1.1134439998037517	-1.1037518175619048	-1.1212512856661858	-1.11155782554127
0.018097	-0.233093	0.001007	-7710.502794851996	-1.116576	-1.106886	-1.1134088247926888	-1.1037196425960318	-1.1212161106551228	-1.111525650575397
0.018099	-0.232849	0.001068	-7702.426521851998	-1.116539	-1.106859	-1.1133714747705628	-1.1036922926642858	-1.1211787606329966	-1.111498300643651
0.018100	-0.232727	0.001074	-7698.388384851996	-1.116502	-1.106827	-1.1133342997595	-1.1036601176984127	-1.1211415856219338	-1.1114661256777778
0.018101	-0.232651	0.001080	-7695.864549851996	-1.116464	-1.106793	-1.1132961247484368	-1.1036259427325397	-1.1211034106108708	-1.1114319507119048
0.018102	-0.232452	0.001038	-7689.302577851997	-1.116428	-1.106765	-1.1132599497373736	-1.1035977677666666	-1.1210672355998077	-1.1114037757460318
0.018104	-0.232300	0.001111	-7684.254907851997	-1.116390	-1.106733	-1.1132215997152477	-1.1035654178349206	-1.1210288855776818	-1.1113714258142857
0.018105	-0.232208	0.001068	-7681.226305851997	-1.116353	-1.106700	-1.1131844247041847	-1.1035322428690477	-1.1209917105666185	-1.1113382508484129
0.018106	-0.231995	0.001044	-7674.159566851997	-1.116316	-1.106672	-1.1131472496931218	-1.1035040679031747	-1.1209545355555557	-1.1113100758825398
0.018107	-0.231812	0.001056	-7668.102361851998	-1.116280	-1.106643	-1.1131110746820587	-1.1034748929373017	-1.1209183605444926	-1.1112809009166669
0.018109	-0.231689	0.001117	-7664.0642258519965	-1.116242	-1.106610	-1.1130727246599326	-1.1034415430055557	-1.1208800105223666	-1.111247550984921
0.018110	-0.231583	0.001056	-7660.530856851998	-1.116205	-1.106578	-1.1130355496488695	-1.1034093680396826	-1.1208428355113034	-1.1112153760190477
0.018111	-0.231354	0.001068	-7652.959350851997	-1.116168	-1.106550	-1.1129983746378067	-1.1033811930738096	-1.1208056605002406	-1.1111872010531747
0.018112	-0.231262	0.001074	-7649.930747851997	-1.116130	-1.106517	-1.1129601996267438	-1.1033480181079365	-1.1207674854891776	-1.1111540260873016
0.018114	-0.231079	0.001093	-7643.873543851996	-1.116093	-1.106487	-1.1129228496046175	-1.1033176681761905	-1.1207301354670514	-1.1111236761555556
0.018115	-0.230957	0.001068	-7639.835406851997	-1.116055	-1.106455	-1.1128846745935546	-1.1032854932103173	-1.1206919604559884	-1.1110915011896825
0.018116	-0.230789	0.001068	-7634.282969851996	-1.116018	-1.106424	-1.1128474995824915	-1.1032543182444445	-1.1206547854449256	-1.1110603262238097
0.018117	-0.230682	0.001135	-7630.749599851997	-1.115979	-1.106390	-1.1128083245714286	-1.1032201432785713	-1.1206156104338625	-1.1110261512579365
0.018119	-0.230469	0.001117	-7623.682861851998	-1.115940	-1.106360	-1.1127689745493026	-1.1031897933468253	-1.1205762604117364	-1.1109958013261905
0.018120	-0.230347	0.001117	-7619.644724851996	-1.115902	-1.106326	-1.1127307995382394	-1.1031556183809523	-1.1205380854006735	-1.1109616263603175
0.018121	-0.230209	0.001074	-7615.101821851997	-1.115864	-1.106295	-1.1126926245271764	-1.1031244434150793	-1.1204999103896105	-1.1109304513944445
0.018122	-0.230026	0.001074	-7609.0446168519975	-1.115827	-1.106265	-1.1126554495161134	-1.1030942684492064	-1.1204627353785472	-1.1109002764285716
0.018124	-0.229797	0.001117	-7601.473110851997	-1.115788	-1.106236	-1.1126160994939875	-1.1030649185174604	-1.1204233853564216	-1.1108709264968255
0.018125	-0.229736	0.001129	-7599.454042851998	-1.115750	-1.106199	-1.1125779244829246	-1.1030277435515872	-1.1203852103453587	-1.1108337515309523
0.018126	-0.229630	0.001086	-7595.920673851997	-1.115712	-1.106166	-1.1125397494718614	-1.1029945685857143	-1.1203470353342952	-1.1108005765650795
0.018127	-0.229431	0.001111	-7589.3587018519975	-1.115673	-1.106136	-1.1125005744607983	-1.1029643936198412	-1.1203078603232322	-1.1107704015992064
0.018129	-0.229187	0.001117	-7581.282428851997	-1.115634	-1.106107	-1.1124612244386725	-1.1029350436880951	-1.1202685103011065	-1.1107410516674603
0.018130	-0.229172	0.001129	-7580.7776618519965	-1.115596	-1.106069	-1.1124230494276095	-1.1028968687222223	-1.1202303352900436	-1.1107028767015874
0.018131	-0.228943	0.001062	-7573.206156851997	-1.115558	-1.106041	-1.1123848744165465	-1.1028686937563492	-1.1201921602789806	-1.1106747017357144
0.018132	-0.228760	0.001111	-7567.1489518519975	-1.115520	-1.106011	-1.1123466994054836	-1.1028385187904763	-1.1201539852679177	-1.1106445267698415
0.018134	-0.228668	0.001099	-7564.120349851997	-1.115482	-1.105976	-1.1123083493833574	-1.1028031688587303	-1.1201156352457913	-1.1106091768380955
0.018135	-0.228546	0.001111	-7560.082212851998	-1.115444	-1.105943	-1.1122701743722945	-1.102769993892857	-1.1200774602347283	-1.1105760018722222
0.018136	-0.228363	0.001099	-7554.025008851997	-1.115405	-1.105912	-1.1122309993612314	-1.1027388189269842	-1.1200382852236652	-1.1105448269063494
0.018137	-0.228195	0.001135	-7548.472570851996	-1.115366	-1.105880	-1.1121918243501685	-1.102706643961111	-1.1199991102126026	-1.1105126519404762
0.018139	-0.228119	0.001105	-7545.948735851996	-1.115328	-1.105845	-1.1121534743280423	-1.102671294029365	-1.1199607601904762	-1.1104773020087302
0.018140	-0.227921	0.001056	-7539.386763851997	-1.115291	-1.105816	-1.1121162993169793	-1.102642119063492	-1.1199235851794134	-1.1104481270428572
0.018141	-0.227737	0.001099	-7533.329559851996	-1.115253	-1.105786	-1.1120781243059163	-1.102611944097619	-1.1198854101683504	-1.1104179520769841
0.018142	-0.227615	0.001135	-7529.291422851997	-1.115214	-1.105752	-1.1120389492948533	-1.102577769131746	-1.1198462351572873	-1.1103837771111111
0.018144	-0.227402	0.001105	-7522.224683851997	-1.115175	-1.105722	-1.1119995992727274	-1.1025474192	-1.1198068851351612	-1.1103534271793651
0.018145	-0.227264	0.001141	-7517.681780851997	-1.115136	-1.105688	-1.111960424261664	-1.102513244234127	-1.1197677101240981	-1.1103192522134921
0.018146	-0.227173	0.001141	-7514.653178851997	-1.115097	-1.105653	-1.1119212492506012	-1.1024780692682539	-1.119728535113035	-1.110284077247619
0.018147	-0.227020	0.001105	-7509.605507851997	-1.115058	-1.105621	-1.1118820742395383	-1.102445894302381	-1.1196893601019724	-1.110251902281746
0.018149	-0.226791	0.001117	-7502.034001851996	-1.115019	-1.105591	-1.1118427242174123	-1.102415544370635	-1.1196500100798463	-1.11022155235
0.018150	-0.226669	0.001160	-7497.995865851997	-1.114979	-1.105557	-1.1118025492063492	-1.1023813694047617	-1.119609835068783	-1.1101873773841269
0.018151	-0.226593	0.001123	-7495.472030851997	-1.114940	-1.105521	-1.1117633741952861	-1.102345194438889	-1.11957066005772	-1.110151202418254
0.018152	-0.226288	0.001123	-7485.376689851997	-1.114901	-1.105494	-1.111724199184223	-1.1023180194730158	-1.119531485046657	-1.110124027452381
0.018154	-0.226227	0.001135	-7483.357620851997	-1.114862	-1.105458	-1.1116848491620972	-1.1022816695412698	-1.1194921350245313	-1.110087677520635
0.018155	-0.226105	0.001117	-7479.319484851998	-1.114823	-1.105424	-1.111645674151034	-1.1022474945753968	-1.1194529600134682	-1.110053502554762
0.018156	-0.225876	0.001099	-7471.747978851998	-1.114785	-1.105395	-1.1116074991399711	-1.1022183196095237	-1.1194147850024052	-1.1100243275888888
0.018157	-0.225739	0.001141	-7467.205075851996	-1.114746	-1.105362	-1.111568324128908	-1.1021851446436508	-1.1193756099913421	-1.109991152623016
0.018159	-0.225708	0.001147	-7466.195541851997	-1.114706	-1.105323	-1.111527974106782	-1.1021457947119049	-1.119335259969216	-1.10995180269127
0.018160	-0.225494	0.001105	-7459.1288028519975	-1.114667	-1.105294	-1.1114887990957192	-1.1021166197460317	-1.1192960849581532	-1.1099226277253968
0.018161	-0.225311	0.001111	-7453.071597851997	-1.114629	-1.105263	-1.1114506240846562	-1.102085444780159	-1.1192579099470903	-1.109891452759524
0.018162	-0.225174	0.001141	-7448.528694851997	-1.114590	-1.105229	-1.1114114490735931	-1.1020512698142857	-1.1192187349360272	-1.1098572777936508
0.018164	-0.225021	0.001099	-7443.481023851997	-1.114551	-1.105197	-1.111372099051467	-1.1020189198825396	-1.1191793849139011	-1.1098249278619048
0.018165	-0.224869	0.001105	-7438.433353851997	-1.114513	-1.105165	-1.111333924040404	-1.1019867449166667	-1.1191412099028382	-1.1097927528960319
0.018166	-0.224670	0.001111	-7431.871381851997	-1.114474	-1.105135	-1.111294749029341	-1.1019565699507936	-1.119102034891775	-1.1097625779301588
0.018167	-0.224609	0.001129	-7429.852313851998	-1.114436	-1.105099	-1.111256574018278	-1.1019203949849208	-1.119063859880712	-1.109726402964286
0.018169	-0.224396	0.001068	-7422.785574851998	-1.114398	-1.105070	-1.111218223996152	-1.1018910450531747	-1.1190255098585862	-1.1096970530325398
0.018170	-0.224243	0.001147	-7417.737904851998	-1.114359	-1.105037	-1.111179048985089	-1.1018578700873016	-1.118986334847523	-1.1096638780666668
0.018171	-0.224182	0.001123	-7415.7188368519965	-1.114320	-1.105001	-1.111139873974026	-1.1018216951214286	-1.11894715983646	-1.1096277031007937
0.018172	-0.223953	0.001086	-7408.147330851996	-1.114282	-1.104972	-1.111101698962963	-1.1017925201555556	-1.118908984825397	-1.1095985281349208
0.018174	-0.223816	0.001093	-7403.604426851996	-1.114244	-1.104940	-1.111063348940837	-1.1017601702238096	-1.118870634803271	-1.1095661782031747
0.018175	-0.223663	0.001178	-7398.556756851996	-1.114203	-1.104906	-1.111022173929774	-1.1017259952579364	-1.1188294597922082	-1.1095320032373015
0.018176	-0.223434	0.001154	-7390.985250851996	-1.114164	-1.104875	-1.1109829989187108	-1.1016948202920636	-1.1187902847811446	-1.1095008282714287
0.018177	-0.223297	0.001129	-7386.442347851997	-1.114124	-1.104842	-1.1109428239076478	-1.1016616453261905	-1.1187501097700818	-1.1094676533055556
0.018179	-0.223236	0.001154	-7384.423278851997	-1.114084	-1.104804	-1.110902473885522	-1.1016232953944443	-1.118709759747956	-1.1094293033738094
0.018180	-0.223068	0.001135	-7378.870841851996	-1.114045	-1.104772	-1.110863298874459	-1.1015911204285715	-1.118670584736893	-1.1093971284079367
0.018181	-0.222900	0.001117	-7373.318403851998	-1.114006	-1.104740	-1.110824123863396	-1.1015589454626984	-1.1186314097258299	-1.1093649534420635
0.018182	-0.222733	0.001135	-7367.765966851997	-1.113967	-1.104708	-1.1107849488523327	-1.1015267704968255	-1.1185922347147668	-1.1093327784761906
0.018184	-0.222610	0.001166	-7363.727829851998	-1.113927	-1.104673	-1.1107445988302067	-1.1014914205650794	-1.1185518846926406	-1.1092974285444446
0.018185	-0.222473	0.001093	-7359.184926851996	-1.113888	-1.104640	-1.1107054238191438	-1.1014582455992064	-1.118512709681578	-1.1092642535785715
0.018186	-0.222229	0.001154	-7351.108653851998	-1.113848	-1.104610	-1.1106652488080808	-1.1014280706333335	-1.1184725346705147	-1.1092340786126986
0.018187	-0.222122	0.001172	-7347.575284851997	-1.113808	-1.104575	-1.1106250737970178	-1.1013928956674603	-1.1184323596594519	-1.1091989036468255
0.018189	-0.222046	0.001135	-7345.051448851997	-1.113769	-1.104539	-1.1105857237748917	-1.1013565457357142	-1.1183930096373258	-1.1091625537150793
0.018190	-0.221802	0.001068	-7336.975176851996	-1.113731	-1.104511	-1.1105475487638288	-1.1013283707698414	-1.1183548346262628	-1.1091343787492065
0.018191	-0.221725	0.001178	-7334.451340851998	-1.113691	-1.104474	-1.1105073737527658	-1.1012911958039682	-1.1183146596151996	-1.1090972037833333
0.018192	-0.221649	0.001117	-7331.927505851998	-1.113652	-1.104438	-1.1104681987417029	-1.1012550208380953	-1.118275484604137	-1.1090610288174605
0.018194	-0.221390	0.001129	-7323.346465851997	-1.113613	-1.104410	-1.1104288487195766	-1.1012266709063492	-1.1182361345820104	-1.1090326788857143
0.018195	-0.221222	0.001160	-7317.794028851997	-1.113573	-1.104376	-1.1103886737085136	-1.1011924959404762	-1.1181959595709476	-1.1089985039198413
0.018196	-0.221085	0.001166	-7313.251124851997	-1.113533	-1.104342	-1.1103484986974508	-1.1011583209746032	-1.1181557845598848	-1.1089643289539683
0.018197	-0.220886	0.001129	-7306.689152851997	-1.113493	-1.104311	-1.1103083236863878	-1.1011271460087302	-1.1181156095488216	-1.1089331539880953
0.018199	-0.220779	0.001172	-7303.155783851997	-1.113453	-1.104275	-1.1102679736642618	-1.101090796076984	-1.1180752595266958	-1.1088968040563492
0.018200	-0.220627	0.001141	-7298.108113851997	-1.113413	-1.104242	-1.1102277986531985	-1.1010576211111112	-1.1180350845156326	-1.1088636290904763
0.018201	-0.220490	0.001141	-7293.565209851997	-1.113374	-1.104208	-1.1101886236421357	-1.1010234461452382	-1.1179959095045695	-1.1088294541246033
0.018202	-0.220291	0.001099	-7287.003237851997	-1.113335	-1.104177	-1.1101494486310726	-1.100992271179365	-1.1179567344935064	-1.10879827915873
0.018204	-0.220139	0.001184	-7281.955567851997	-1.113295	-1.104143	-1.1101090986089466	-1.100957921247619	-1.1179163844713806	-1.1087639292269842
0.018205	-0.219986	0.001147	-7276.907896851997	-1.113255	-1.104110	-1.1100689235978838	-1.100924746281746	-1.1178762094603178	-1.1087307542611111
0.018206	-0.219788	0.001123	-7270.345925851998	-1.113215	-1.104079	-1.1100287485868208	-1.100893571315873	-1.1178360344492546	-1.108699579295238
0.018207	-0.219666	0.001147	-7266.3077888519965	-1.113175	-1.104044	-1.1099885735757575	-1.10085839635	-1.1177958594381914	-1.1086644043293652
