Repository: pietracorvo/HystAPI

# Example data

The example data in this folder is from measurements performed during my physics bachelor.

The material is **FeSi3** (iron with 3% silicon), aka 'electrical steel', the standard material for ring cores in trafos. 

Four of the five samples where treated with high pressure torison (HPT, 20 rotations at 20GPa), to achieve nanocristallisation of the grains, which has a huge impact on the magnetic properties of the material. The HPT deformation was done at 77K (under liquid nitrogen) and at 293K (at room temperature). Afterwards some samples were heat treated at a temperature of 493K (for two hours) to anneal defects from the deformation process.

The five samples are:

File: testData/FeSi3_LN/G4_748V_100Hz_800000Fs0.txt (part 53 of 57)
--------------------------
t	U1	U2	H	Braw	Jraw	B_drift	 J_drift	B_corr	J_corr
0.018209	-0.219513	0.001208	-7261.260118851997	-1.113134	-1.104009	-1.1099472235536316	-1.100823046418254	-1.1177545094160655	-1.1086290543976192
0.018210	-0.219421	0.001178	-7258.231516851996	-1.113093	-1.103972	-1.1099060485425687	-1.1007858714523808	-1.1177133344050025	-1.108591879431746
0.018211	-0.219193	0.001154	-7250.660010851998	-1.113053	-1.103941	-1.1098658735315057	-1.100754696486508	-1.1176731593939397	-1.1085607044658732
0.018212	-0.219055	0.001184	-7246.117106851998	-1.113012	-1.103906	-1.1098246985204425	-1.100719521520635	-1.1176319843828764	-1.1085255295
0.018214	-0.218948	0.001160	-7242.583737851997	-1.112972	-1.103870	-1.1097843484983165	-1.1006831715888887	-1.1175916343607506	-1.1084891795682539
0.018215	-0.218750	0.001141	-7236.021765851998	-1.112932	-1.103839	-1.1097441734872535	-1.100651996623016	-1.1175514593496874	-1.108458004602381
0.018216	-0.218582	0.001202	-7230.4693288519975	-1.112891	-1.103804	-1.1097029984761906	-1.1006168216571428	-1.1175102843386244	-1.108422829636508
0.018217	-0.218475	0.001172	-7226.9359588519965	-1.112850	-1.103768	-1.1096618234651274	-1.10058064669127	-1.1174691093275615	-1.1083866546706351
0.018219	-0.218277	0.001172	-7220.373987851997	-1.112809	-1.103736	-1.1096204734430013	-1.100548296759524	-1.1174277593054351	-1.108354304738889
0.018220	-0.218170	0.001190	-7216.840617851996	-1.112768	-1.103699	-1.1095792984319384	-1.1005111217936507	-1.1173865842943722	-1.1083171297730159
0.018221	-0.218033	0.001184	-7212.297714851997	-1.112727	-1.103664	-1.1095381234208754	-1.1004759468277778	-1.1173454092833093	-1.108281954807143
0.018222	-0.217850	0.001147	-7206.240509851998	-1.112687	-1.103631	-1.1094979484098124	-1.1004427718619048	-1.1173052342722465	-1.10824877984127
0.018224	-0.217697	0.001154	-7201.192839851998	-1.112647	-1.103597	-1.1094575983876864	-1.1004084219301586	-1.1172648842501203	-1.1082144299095238
0.018225	-0.217529	0.001196	-7195.640401851997	-1.112606	-1.103563	-1.1094164233766233	-1.1003742469642859	-1.1172237092390573	-1.108180254943651
0.018226	-0.217392	0.001172	-7191.097498851997	-1.112565	-1.103528	-1.1093752483655603	-1.1003390719984127	-1.1171825342279944	-1.108145079977778
0.018227	-0.217224	0.001178	-7185.545060851997	-1.112525	-1.103494	-1.1093350733544973	-1.1003048970325398	-1.1171423592169312	-1.108110905011905
0.018229	-0.217117	0.001172	-7182.011691851996	-1.112484	-1.103458	-1.1092937233323714	-1.1002685471007938	-1.1171010091948053	-1.108074555080159
0.018230	-0.216965	0.001141	-7176.964020851998	-1.112444	-1.103425	-1.1092535483213084	-1.1002353721349207	-1.1170608341837425	-1.1080413801142859
0.018231	-0.216812	0.001154	-7171.916350851998	-1.112404	-1.103391	-1.1092133733102452	-1.1002011971690475	-1.1170206591726792	-1.1080072051484127
0.018232	-0.216644	0.001178	-7166.363912851997	-1.112363	-1.103357	-1.1091721982991822	-1.1001670222031745	-1.1169794841616163	-1.1079730301825397
0.018234	-0.216522	0.001208	-7162.325776851998	-1.112322	-1.103321	-1.1091308482770563	-1.1001306722714286	-1.1169381341394904	-1.1079366802507937
0.018235	-0.216370	0.001141	-7157.278105851998	-1.112282	-1.103287	-1.1090906732659933	-1.1000964973055554	-1.1168979591284272	-1.1079025052849205
0.018236	-0.216125	0.001202	-7149.201832851997	-1.112241	-1.103256	-1.1090494982549304	-1.1000653223396826	-1.1168567841173642	-1.1078713303190477
0.018237	-0.216064	0.001178	-7147.1827648519975	-1.112200	-1.103218	-1.1090083232438672	-1.1000271473738095	-1.1168156091063013	-1.1078331553531746
0.018239	-0.215881	0.001147	-7141.125560851997	-1.112160	-1.103186	-1.1089679732217412	-1.0999947974420634	-1.116775259084175	-1.1078008054214286
0.018240	-0.215698	0.001154	-7135.068355851998	-1.112120	-1.103153	-1.1089277982106782	-1.0999616224761906	-1.1167350840731123	-1.1077676304555557
0.018241	-0.215607	0.001202	-7132.039753851997	-1.112078	-1.103115	-1.1088856231996151	-1.0999234475103175	-1.1166929090620492	-1.1077294554896826
0.018242	-0.215485	0.001184	-7128.001616851998	-1.112037	-1.103079	-1.1088444481885522	-1.0998872725444444	-1.1166517340509863	-1.1076932805238096
0.018244	-0.215256	0.001160	-7120.430110851998	-1.111997	-1.103049	-1.108804098166426	-1.0998569226126984	-1.11661138402886	-1.1076629305920636
0.018245	-0.215118	0.001178	-7115.887207851996	-1.111956	-1.103013	-1.108762923155363	-1.0998207476468254	-1.1165702090177971	-1.1076267556261905
0.018246	-0.214981	0.001233	-7111.344304851997	-1.111914	-1.102977	-1.1087207481443002	-1.0997845726809525	-1.116528034006734	-1.1075905806603177
0.018247	-0.214905	0.001166	-7108.820468851996	-1.111873	-1.102939	-1.108679573133237	-1.0997463977150792	-1.1164868589956711	-1.1075524056944444
0.018249	-0.214691	0.001190	-7101.753730851997	-1.111832	-1.102907	-1.1086382231111112	-1.0997140477833334	-1.1164455089735452	-1.1075200557626985
0.018250	-0.214523	0.001215	-7096.201292851996	-1.111790	-1.102872	-1.108596048100048	-1.0996788728174605	-1.1164033339624821	-1.1074848807968256
0.018251	-0.214432	0.001215	-7093.172690851998	-1.111748	-1.102834	-1.108553873088985	-1.0996406978515874	-1.116361158951419	-1.1074467058309525
0.018252	-0.214233	0.001178	-7086.610718851996	-1.111706	-1.102801	-1.1085116980779222	-1.0996075228857143	-1.116318983940356	-1.1074135308650794
0.018254	-0.214050	0.001208	-7080.553513851997	-1.111665	-1.102767	-1.108470348055796	-1.0995731729539684	-1.11627763391823	-1.1073791809333335
0.018255	-0.213943	0.001178	-7077.0201448519965	-1.111624	-1.102730	-1.108429173044733	-1.0995359979880952	-1.1162364589071672	-1.1073420059674604
0.018256	-0.213760	0.001166	-7070.962939851997	-1.111583	-1.102697	-1.10838799803367	-1.0995028230222224	-1.1161952838961038	-1.1073088310015875
0.018257	-0.213623	0.001208	-7066.420036851998	-1.111542	-1.102661	-1.108346823022607	-1.099466648056349	-1.1161541088850409	-1.1072726560357142
0.018259	-0.213455	0.001202	-7060.867598851997	-1.111500	-1.102627	-1.108304473000481	-1.0994322981246032	-1.1161117588629148	-1.1072383061039683
0.018260	-0.213287	0.001184	-7055.315161851997	-1.111459	-1.102593	-1.108263297989418	-1.0993981231587302	-1.1160705838518519	-1.1072041311380953
0.018261	-0.213181	0.001178	-7051.781791851998	-1.111418	-1.102556	-1.108222122978355	-1.0993609481928572	-1.116029408840789	-1.1071669561722224
0.018262	-0.213043	0.001239	-7047.238888851996	-1.111375	-1.102519	-1.1081789479672919	-1.099323773226984	-1.1159862338297257	-1.1071297812063492
0.018264	-0.212845	0.001184	-7040.676916851997	-1.111334	-1.102486	-1.108137597945166	-1.099290423295238	-1.1159448838075998	-1.1070964312746032
0.018265	-0.212692	0.001208	-7035.629246851997	-1.111292	-1.102451	-1.108095422934103	-1.0992552483293652	-1.1159027087965367	-1.1070612563087303
0.018266	-0.212601	0.001202	-7032.600644851997	-1.111251	-1.102413	-1.10805424792304	-1.099217073363492	-1.1158615337854738	-1.1070230813428572
0.018267	-0.212448	0.001190	-7027.552973851996	-1.111209	-1.102378	-1.108012072911977	-1.0991818983976192	-1.1158193587744107	-1.1069879063769843
0.018269	-0.212265	0.001196	-7021.495768851997	-1.111168	-1.102344	-1.1079707228898508	-1.099147548465873	-1.1157780087522848	-1.1069535564452382
0.018270	-0.212112	0.001208	-7016.448098851997	-1.111126	-1.102308	-1.107928547878788	-1.0991113735	-1.1157358337412218	-1.1069173814793651
0.018271	-0.212006	0.001239	-7012.9147298519965	-1.111083	-1.102270	-1.107885372867725	-1.099073198534127	-1.115692658730159	-1.1068792065134923
0.018272	-0.211807	0.001196	-7006.352757851997	-1.111041	-1.102237	-1.1078431978566619	-1.0990400235682538	-1.115650483719096	-1.106846031547619
0.018274	-0.211639	0.001215	-7000.800319851996	-1.110999	-1.102201	-1.1078008478345358	-1.0990036736365079	-1.1156081336969699	-1.106809681615873
0.018275	-0.211456	0.001227	-6994.743115851998	-1.110957	-1.102167	-1.1077586728234727	-1.0989694986706349	-1.1155659586859068	-1.10677550665
0.018276	-0.211319	0.001233	-6990.200211851998	-1.110914	-1.102130	-1.1077154978124097	-1.098932323704762	-1.1155227836748436	-1.106738331684127
0.018277	-0.211227	0.001227	-6987.171609851997	-1.110871	-1.102091	-1.1076723228013468	-1.0988931487388889	-1.1154796086637808	-1.106699156718254
0.018279	-0.211044	0.001257	-6981.114404851996	-1.110828	-1.102055	-1.1076289727792208	-1.098856798807143	-1.1154362586416546	-1.106662806786508
0.018280	-0.210907	0.001196	-6976.571501851997	-1.110787	-1.102019	-1.1075877977681576	-1.0988206238412699	-1.1153950836305917	-1.106626631820635
0.018281	-0.210739	0.001208	-6971.019063851996	-1.110744	-1.101984	-1.1075446227570946	-1.098785448875397	-1.1153519086195285	-1.1065914568547621
0.018282	-0.210602	0.001282	-6966.476160851997	-1.110701	-1.101946	-1.1075014477460317	-1.0987472739095239	-1.1153087336084657	-1.106553281888889
0.018284	-0.210480	0.001227	-6962.438023851997	-1.110658	-1.101908	-1.1074580977239057	-1.0987089239777779	-1.1152653835863395	-1.106514931957143
0.018285	-0.210266	0.001215	-6955.3712858519975	-1.110616	-1.101875	-1.1074159227128428	-1.0986757490119048	-1.115223208575277	-1.10648175699127
0.018286	-0.210175	0.001239	-6952.342682851997	-1.110573	-1.101836	-1.1073727477017798	-1.0986365740460318	-1.1151800335642137	-1.106442582025397
0.018287	-0.210083	0.001196	-6949.314080851997	-1.110531	-1.101798	-1.1073305726907166	-1.0985983990801589	-1.1151378585531506	-1.106404407059524
0.018289	-0.209854	0.001202	-6941.742574851996	-1.110489	-1.101766	-1.1072882226685907	-1.0985660491484128	-1.1150955085310246	-1.106372057127778
0.018290	-0.209686	0.001245	-6936.190137851998	-1.110447	-1.101730	-1.1072460476575277	-1.0985298741825398	-1.1150533335199615	-1.106335882161905
0.018291	-0.209503	0.001227	-6930.132932851997	-1.110404	-1.101695	-1.1072028726464647	-1.0984946992166666	-1.1150101585088987	-1.1063007071960318
0.018292	-0.209396	0.001221	-6926.599563851996	-1.110362	-1.101657	-1.1071606976354018	-1.0984565242507938	-1.1149679834978357	-1.106262532230159
0.018294	-0.209198	0.001221	-6920.037591851997	-1.110319	-1.101623	-1.1071173476132756	-1.0984221743190477	-1.1149246334757095	-1.1062281822984128
0.018295	-0.209015	0.001221	-6913.9803868519975	-1.110277	-1.101588	-1.1070751726022126	-1.0983869993531745	-1.1148824584646464	-1.1061930073325397
0.018296	-0.208954	0.001251	-6911.961318851998	-1.110233	-1.101547	-1.1070309975911496	-1.0983458243873017	-1.1148382834535835	-1.1061518323666668
0.018297	-0.208755	0.001270	-6905.399347851997	-1.110190	-1.101512	-1.1069878225800867	-1.0983106494214285	-1.1147951084425207	-1.1061166574007937
0.018299	-0.208618	0.001208	-6900.856443851997	-1.110148	-1.101475	-1.1069454725579604	-1.0982732994896824	-1.1147527584203942	-1.1060793074690476
0.018300	-0.208450	0.001221	-6895.304006851997	-1.110106	-1.101440	-1.1069032975468975	-1.0982381245238095	-1.1147105834093316	-1.1060441325031747
0.018301	-0.208313	0.001190	-6890.761102851997	-1.110064	-1.101404	-1.1068611225358345	-1.0982019495579365	-1.1146684083982685	-1.1060079575373016
0.018302	-0.208176	0.001215	-6886.218199851997	-1.110022	-1.101368	-1.1068189475247716	-1.0981657745920634	-1.1146262333872055	-1.1059717825714286
0.018304	-0.208008	0.001245	-6880.665761851997	-1.109979	-1.101332	-1.1067755975026456	-1.0981294246603175	-1.1145828833650797	-1.1059354326396826
0.018305	-0.207825	0.001227	-6874.6085568519975	-1.109936	-1.101297	-1.1067324224915824	-1.0980942496944444	-1.1145397083540165	-1.1059002576738095
0.018306	-0.207748	0.001233	-6872.0847218519975	-1.109894	-1.101258	-1.1066902474805194	-1.0980550747285716	-1.1144975333429534	-1.1058610827079367
0.018307	-0.207565	0.001233	-6866.027517851997	-1.109851	-1.101222	-1.1066470724694564	-1.0980188997626983	-1.1144543583318902	-1.1058249077420634
0.018309	-0.207413	0.001245	-6860.979846851997	-1.109808	-1.101185	-1.1066037224473304	-1.0979815498309524	-1.1144110083097645	-1.1057875578103176
0.018310	-0.207245	0.001276	-6855.427408851998	-1.109764	-1.101149	-1.1065595474362675	-1.0979453748650794	-1.1143668332987016	-1.1057513828444445
0.018311	-0.207108	0.001221	-6850.884505851996	-1.109721	-1.101112	-1.1065163724252043	-1.0979081998992064	-1.1143236582876384	-1.1057142078785716
0.018312	-0.206970	0.001239	-6846.341602851997	-1.109678	-1.101074	-1.1064731974141413	-1.0978700249333335	-1.1142804832765751	-1.1056760329126987
0.018314	-0.206818	0.001251	-6841.293931851997	-1.109635	-1.101037	-1.1064298473920153	-1.0978326750015874	-1.1142371332544494	-1.1056386829809526
0.018315	-0.206619	0.001263	-6834.731959851997	-1.109591	-1.101002	-1.1063856723809524	-1.0977975000357143	-1.1141929582433865	-1.1056035080150795
0.018316	-0.206558	0.001245	-6832.7128918519975	-1.109548	-1.100961	-1.1063424973698894	-1.0977563250698414	-1.1141497832323233	-1.1055623330492066
0.018317	-0.206314	0.001263	-6824.636618851997	-1.109504	-1.100928	-1.1062983223588263	-1.0977231501039681	-1.1141056082212604	-1.1055291580833333
0.018319	-0.206192	0.001245	-6820.598482851998	-1.109461	-1.100890	-1.1062549723367003	-1.0976848001722221	-1.1140622581991342	-1.1054908081515873
0.018320	-0.206055	0.001257	-6816.055578851998	-1.109418	-1.100852	-1.1062117973256373	-1.097646625206349	-1.1140190831880714	-1.1054526331857142
0.018321	-0.205917	0.001239	-6811.512675851996	-1.109375	-1.100815	-1.1061686223145744	-1.0976094502404763	-1.1139759081770082	-1.1054154582198414
0.018322	-0.205780	0.001202	-6806.969772851997	-1.109332	-1.100778	-1.1061254473035114	-1.097572275274603	-1.1139327331659454	-1.1053782832539683
0.018324	-0.205566	0.001257	-6799.903033851997	-1.109289	-1.100744	-1.1060820972813852	-1.097537925342857	-1.1138893831438192	-1.1053439333222221
0.018325	-0.205444	0.001276	-6795.864896851997	-1.109245	-1.100705	-1.1060379222703223	-1.0974987503769842	-1.1138452081327563	-1.1053047583563493
0.018326	-0.205276	0.001239	-6790.312459851997	-1.109202	-1.100669	-1.1059947472592593	-1.097462575411111	-1.1138020331216931	-1.105268583390476
0.018327	-0.205154	0.001245	-6786.274322851998	-1.109159	-1.100631	-1.1059515722481963	-1.097424400445238	-1.1137588581106304	-1.1052304084246032
0.018329	-0.204941	0.001263	-6779.207584851996	-1.109115	-1.100596	-1.1059072222260704	-1.097389050513492	-1.1137145080885045	-1.1051950584928572
0.018330	-0.204819	0.001257	-6775.169447851997	-1.109072	-1.100557	-1.1058640472150072	-1.097349875547619	-1.1136713330774413	-1.1051558835269841
0.018331	-0.204666	0.001233	-6770.121777851997	-1.109029	-1.100521	-1.1058208722039442	-1.0973137005817462	-1.113628158066378	-1.1051197085611113
0.018332	-0.204544	0.001251	-6766.083640851997	-1.108986	-1.100483	-1.1057776971928812	-1.097275525615873	-1.1135849830553153	-1.1050815335952382
0.018334	-0.204361	0.001239	-6760.026436851997	-1.108942	-1.100447	-1.1057333471707553	-1.0972391756841269	-1.1135406330331894	-1.105045183663492
0.018335	-0.204224	0.001251	-6755.483532851997	-1.108899	-1.100409	-1.1056901721596923	-1.097201000718254	-1.1134974580221262	-1.1050070086976191
0.018336	-0.204102	0.001288	-6751.445396851997	-1.108855	-1.100370	-1.105645997148629	-1.097161825752381	-1.1134532830110628	-1.1049678337317461
0.018337	-0.203964	0.001270	-6746.9024928519975	-1.108810	-1.100332	-1.1056008221375662	-1.097123650786508	-1.1134081080000002	-1.1049296587658732
0.018339	-0.203766	0.001270	-6740.3405218519965	-1.108766	-1.100296	-1.10555647211544	-1.097087300854762	-1.113363757977874	-1.104893308834127
0.018340	-0.203522	0.001288	-6732.264248851998	-1.108722	-1.100261	-1.1055122971043772	-1.0970521258888888	-1.113319582966811	-1.104858133868254
0.018341	-0.203491	0.001282	-6731.254714851997	-1.108677	-1.100218	-1.105467122093314	-1.0970089509230159	-1.113274407955748	-1.104814958902381
0.018342	-0.203278	0.001282	-6724.187975851997	-1.108633	-1.100183	-1.105422947082251	-1.0969737759571427	-1.113230232944685	-1.1047797839365079
0.018344	-0.203110	0.001294	-6718.635538851997	-1.108588	-1.100145	-1.105377597060125	-1.0969354260253967	-1.113184882922559	-1.1047414340047619
0.018345	-0.203018	0.001331	-6715.606935851996	-1.108542	-1.100103	-1.105331422049062	-1.096893251059524	-1.1131387079114958	-1.104699259038889
0.018346	-0.202866	0.001263	-6710.559265851996	-1.108498	-1.100065	-1.105287247037999	-1.0968550760936508	-1.113094532900433	-1.104661084073016
0.018347	-0.202713	0.001270	-6705.511594851998	-1.108454	-1.100027	-1.1052430720269362	-1.096816901127778	-1.11305035788937	-1.1046229091071431
0.018349	-0.202576	0.001294	-6700.9686918519965	-1.108409	-1.099988	-1.10519772200481	-1.0967775511960318	-1.113005007867244	-1.104583559175397
0.018350	-0.202362	0.001282	-6693.901952851997	-1.108365	-1.099953	-1.105153546993747	-1.0967423762301587	-1.112960832856181	-1.1045483842095238
0.018351	-0.202271	0.001306	-6690.873350851996	-1.108320	-1.099912	-1.105108371982684	-1.0967012012642856	-1.112915657845118	-1.1045072092436508
0.018352	-0.202087	0.001263	-6684.816145851997	-1.108276	-1.099875	-1.105064196971621	-1.0966640262984126	-1.1128714828340551	-1.1044700342777778
0.018354	-0.201981	0.001288	-6681.2827768519965	-1.108231	-1.099835	-1.1050188469494948	-1.0966236763666666	-1.1128261328119287	-1.1044296843460317
0.018355	-0.201797	0.001288	-6675.225571851997	-1.108187	-1.099798	-1.104974671938432	-1.0965865014007936	-1.1127819578008658	-1.1043925093801588
0.018356	-0.201599	0.001257	-6668.663599851998	-1.108143	-1.099762	-1.104930496927369	-1.0965503264349206	-1.1127377827898028	-1.1043563344142857
0.018357	-0.201492	0.001282	-6665.130230851997	-1.108099	-1.099722	-1.1048863219163059	-1.0965101514690476	-1.11269360777874	-1.1043161594484128
0.018359	-0.201294	0.001294	-6658.568258851998	-1.108054	-1.099686	-1.10484097189418	-1.0964738015373015	-1.112648257756614	-1.1042798095166666
0.018360	-0.201187	0.001294	-6655.034889851997	-1.108009	-1.099646	-1.1047957968831168	-1.0964336265714285	-1.1126030827455509	-1.1042396345507937
0.018361	-0.201065	0.001282	-6650.996753851998	-1.107965	-1.099607	-1.104751621872054	-1.0963944516055555	-1.112558907734488	-1.1042004595849206
0.018362	-0.200897	0.001227	-6645.444315851997	-1.107922	-1.099570	-1.104708446860991	-1.0963572766396825	-1.1125157327234247	-1.1041632846190477
0.018364	-0.200668	0.001270	-6637.872809851997	-1.107878	-1.099536	-1.1046640968388648	-1.0963229267079366	-1.1124713827012989	-1.1041289346873018
0.018365	-0.200592	0.001288	-6635.348974851997	-1.107833	-1.099495	-1.104618921827802	-1.0962817517420633	-1.1124262076902358	-1.1040877597214285
0.018366	-0.200455	0.001306	-6630.806071851997	-1.107788	-1.099455	-1.104573746816739	-1.0962415767761906	-1.1123810326791728	-1.1040475847555558
0.018367	-0.200287	0.001288	-6625.253633851997	-1.107743	-1.099417	-1.1045285718056757	-1.0962034018103175	-1.1123358576681097	-1.1040094097896826
0.018369	-0.200150	0.001300	-6620.710730851997	-1.107698	-1.099378	-1.1044832217835499	-1.0961640518785714	-1.1122905076459837	-1.1039700598579365
0.018370	-0.200012	0.001288	-6616.167826851997	-1.107654	-1.099339	-1.1044390467724867	-1.0961248769126986	-1.1122463326349208	-1.1039308848920637
0.018371	-0.199814	0.001294	-6609.605854851998	-1.107609	-1.099303	-1.104393871761424	-1.0960887019468253	-1.1122011576238577	-1.1038947099261904
0.018372	-0.199646	0.001306	-6604.053417851997	-1.107563	-1.099264	-1.104347696750361	-1.0960495269809525	-1.112154982612795	-1.1038555349603176
0.018374	-0.199493	0.001343	-6599.005746851997	-1.107517	-1.099224	-1.1043013467282348	-1.0960091770492064	-1.1121086325906688	-1.1038151850285716
0.018375	-0.199402	0.001282	-6595.977144851997	-1.107473	-1.099184	-1.1042571717171716	-1.0959690020833333	-1.1120644575796055	-1.1037750100626984
0.018376	-0.199188	0.001276	-6588.910405851997	-1.107428	-1.099148	-1.1042119967061088	-1.0959328271174604	-1.1120192825685429	-1.1037388350968256
0.018377	-0.199097	0.001337	-6585.881803851997	-1.107382	-1.099106	-1.1041658216950458	-1.0958906521515872	-1.1119731075574797	-1.1036966601309524
0.018379	-0.198944	0.001337	-6580.834133851997	-1.107336	-1.099066	-1.1041194716729197	-1.0958503022198414	-1.1119267575353535	-1.1036563101992065
0.018380	-0.198807	0.001306	-6576.291229851997	-1.107291	-1.099026	-1.1040742966618566	-1.0958101272539682	-1.1118815825242905	-1.1036161352333334
0.018381	-0.198593	0.001282	-6569.224490851997	-1.107246	-1.098990	-1.1040291216507936	-1.0957739522880952	-1.1118364075132274	-1.1035799602674603
0.018382	-0.198425	0.001318	-6563.672053851997	-1.107200	-1.098952	-1.1039829466397306	-1.095735777322222	-1.1117902325021647	-1.1035417853015872
0.018384	-0.198303	0.001318	-6559.633916851997	-1.107155	-1.098911	-1.1039375966176046	-1.095694427390476	-1.1117448824800387	-1.1035004353698412
0.018385	-0.198151	0.001282	-6554.586246851997	-1.107110	-1.098873	-1.1038924216065416	-1.0956562524246032	-1.1116997074689756	-1.1034622604039683
0.018386	-0.198044	0.001300	-6551.052876851996	-1.107065	-1.098832	-1.1038472465954785	-1.09561507745873	-1.1116545324579126	-1.1034210854380953
0.018387	-0.197906	0.001312	-6546.509973851997	-1.107020	-1.098793	-1.1038020715844155	-1.095575902492857	-1.1116093574468495	-1.1033819104722222
0.018389	-0.197647	0.001324	-6537.9289338519975	-1.106974	-1.098757	-1.1037557215622895	-1.0955395525611111	-1.1115630074247234	-1.1033455605404763
0.018390	-0.197617	0.001343	-6536.919399851997	-1.106928	-1.098713	-1.1037095465512266	-1.095495377595238	-1.1115168324136606	-1.1033013855746032
0.018391	-0.197449	0.001282	-6531.366961851996	-1.106883	-1.098675	-1.1036643715401635	-1.0954572026293652	-1.1114716574025976	-1.1032632106087303
0.018392	-0.197205	0.001318	-6523.290689851998	-1.106837	-1.098639	-1.1036181965291005	-1.095421027663492	-1.1114254823915344	-1.103227035642857
0.018394	-0.197083	0.001318	-6519.252552851996	-1.106792	-1.098599	-1.1035728465069745	-1.095380677731746	-1.1113801323694084	-1.1031866857111112
0.018395	-0.196976	0.001288	-6515.7191838519975	-1.106747	-1.098559	-1.1035276714959115	-1.0953405027658731	-1.1113349573583453	-1.1031465107452383
0.018396	-0.196747	0.001282	-6508.147677851997	-1.106702	-1.098523	-1.1034824964848486	-1.0953043277999999	-1.1112897823472827	-1.103110335779365
0.018397	-0.196609	0.001300	-6503.604774851998	-1.106657	-1.098484	-1.1034373214737854	-1.095265152834127	-1.1112446073362192	-1.1030711608134922
0.018399	-0.196533	0.001343	-6501.080938851997	-1.106611	-1.098441	-1.1033909714516594	-1.095221802902381	-1.1111982573140935	-1.1030278108817462
0.018400	-0.196350	0.001331	-6495.023734851997	-1.106565	-1.098403	-1.1033447964405965	-1.095183627936508	-1.1111520823030303	-1.102989635915873
0.018401	-0.196136	0.001282	-6487.956995851997	-1.106520	-1.098366	-1.1032996214295334	-1.095146452970635	-1.1111069072919673	-1.10295246095
0.018402	-0.196030	0.001349	-6484.423626851996	-1.106474	-1.098325	-1.1032534464184705	-1.0951052780047619	-1.1110607322809045	-1.102911285984127
0.018404	-0.195862	0.001331	-6478.871188851997	-1.106427	-1.098285	-1.1032060963963444	-1.0950649280730158	-1.1110133822587782	-1.102870936052381
0.018405	-0.195679	0.001355	-6472.813984851997	-1.106381	-1.098246	-1.1031599213852814	-1.095025753107143	-1.1109672072477155	-1.1028317610865082
0.018406	-0.195496	0.001324	-6466.756779851998	-1.106334	-1.098208	-1.1031127463742183	-1.09498757814127	-1.1109200322366521	-1.102793586120635
0.018407	-0.195435	0.001324	-6464.737711851996	-1.106289	-1.098164	-1.1030675713631555	-1.0949434031753968	-1.1108748572255895	-1.102749411154762
0.018409	-0.195251	0.001324	-6458.680506851997	-1.106242	-1.098126	-1.1030202213410294	-1.0949050532436508	-1.1108275072034632	-1.102711061223016
0.018410	-0.195099	0.001361	-6453.632836851997	-1.106196	-1.098085	-1.1029740463299662	-1.0948638782777778	-1.1107813321924	-1.102669886257143
0.018411	-0.195038	0.001349	-6451.613767851997	-1.106149	-1.098041	-1.1029268713189033	-1.0948197033119047	-1.1107341571813372	-1.1026257112912698
0.018412	-0.194809	0.001324	-6444.042262851997	-1.106103	-1.098004	-1.1028806963078404	-1.0947825283460317	-1.1106879821702744	-1.1025885363253969
0.018414	-0.194611	0.001367	-6437.480290851998	-1.106056	-1.097966	-1.1028333462857143	-1.0947441784142857	-1.1106406321481481	-1.1025501863936509
0.018415	-0.194534	0.001337	-6434.956455851998	-1.106009	-1.097922	-1.1027861712746514	-1.0947000034484127	-1.1105934571370852	-1.1025060114277778
0.018416	-0.194305	0.001324	-6427.384949851998	-1.105963	-1.097886	-1.1027399962635882	-1.0946638284825396	-1.110547282126022	-1.1024698364619048
0.018417	-0.194153	0.001343	-6422.337278851997	-1.105917	-1.097846	-1.1026938212525252	-1.0946236535166667	-1.1105011071149593	-1.1024296614960318
0.018419	-0.194077	0.001337	-6419.813443851997	-1.105870	-1.097802	-1.1026464712303992	-1.0945793035849205	-1.110453757092833	-1.1023853115642857
0.018420	-0.193909	0.001379	-6414.261006851997	-1.105823	-1.097762	-1.1025992962193363	-1.0945391286190476	-1.1104065820817701	-1.1023451365984127
0.018421	-0.193741	0.001300	-6408.7085688519965	-1.105777	-1.097723	-1.1025531212082733	-1.0944999536531745	-1.1103604070707074	-1.1023059616325397
0.018422	-0.193558	0.001355	-6402.651363851997	-1.105730	-1.097684	-1.1025059461972102	-1.0944607786873017	-1.110313232059644	-1.1022667866666669
0.018424	-0.193497	0.001361	-6400.632295851998	-1.105684	-1.097640	-1.102459596175084	-1.0944164287555556	-1.1102668820375179	-1.1022224367349207
0.018425	-0.193329	0.001318	-6395.079858851997	-1.105638	-1.097601	-1.102413421164021	-1.0943772537896825	-1.1102207070264551	-1.1021832617690477
0.018426	-0.193176	0.001337	-6390.032187851997	-1.105591	-1.097561	-1.1023662461529582	-1.0943370788238096	-1.1101735320153923	-1.1021430868031747
0.018427	-0.193039	0.001361	-6385.489284851998	-1.105544	-1.097520	-1.1023190711418953	-1.0942959038579365	-1.1101263570043294	-1.1021019118373017
0.018429	-0.192886	0.001306	-6380.441613851997	-1.105499	-1.097480	-1.102273721119769	-1.0942555539261904	-1.110081006982203	-1.1020615619055556
0.018430	-0.192719	0.001337	-6374.889176851997	-1.105452	-1.097441	-1.1022265461087062	-1.0942163789603176	-1.11003383197114	-1.1020223869396828
0.018431	-0.192581	0.001349	-6370.346272851997	-1.105406	-1.097400	-1.1021803710976432	-1.0941752039944443	-1.1099876569600773	-1.1019812119738095
0.018432	-0.192383	0.001367	-6363.784300851998	-1.105359	-1.097361	-1.1021331960865801	-1.0941360290285715	-1.109940481949014	-1.1019420370079367
0.018434	-0.192307	0.001337	-6361.260465851998	-1.105312	-1.097318	-1.102085846064454	-1.0940926790968255	-1.109893131926888	-1.1018986870761907
0.018435	-0.192108	0.001398	-6354.698493851996	-1.105264	-1.097278	-1.102037671053391	-1.0940525041309523	-1.109844956915825	-1.1018585121103175
0.018436	-0.192001	0.001343	-6351.1651248519975	-1.105217	-1.097235	-1.101990496042328	-1.0940093291650794	-1.1097977819047617	-1.1018153371444446
0.018437	-0.191803	0.001379	-6344.603152851998	-1.105169	-1.097196	-1.101942321031265	-1.0939701541992064	-1.1097496068936992	-1.1017761621785715
0.018439	-0.191650	0.001343	-6339.555482851996	-1.105123	-1.097156	-1.1018959710091392	-1.0939298042674603	-1.109703256871573	-1.1017358122468255
0.018440	-0.191467	0.001355	-6333.498277851997	-1.105076	-1.097116	-1.101848795998076	-1.0938896293015872	-1.1096560818605101	-1.1016956372809523
0.018441	-0.191345	0.001355	-6329.460141851998	-1.105029	-1.097075	-1.101801620987013	-1.0938484543357143	-1.1096089068494468	-1.1016544623150795
0.018442	-0.191193	0.001361	-6324.412470851998	-1.104982	-1.097034	-1.1017544459759498	-1.0938072793698412	-1.109561731838384	-1.1016132873492064
0.018444	-0.191071	0.001361	-6320.3743348519965	-1.104934	-1.096992	-1.101706095953824	-1.0937649294380951	-1.109513381816258	-1.1015709374174603
0.018445	-0.190933	0.001355	-6315.831431851997	-1.104888	-1.096950	-1.101659920942761	-1.0937227544722223	-1.1094672068051952	-1.1015287624515875
0.018446	-0.190781	0.001343	-6310.783760851997	-1.104841	-1.096910	-1.101612745931698	-1.0936825795063492	-1.1094200317941318	-1.1014885874857143
0.018447	-0.190582	0.001379	-6304.221788851997	-1.104793	-1.096870	-1.1015645709206348	-1.0936424045404762	-1.1093718567830688	-1.1014484125198414
0.018449	-0.190460	0.001404	-6300.183652851996	-1.104745	-1.096827	-1.101516220898509	-1.0935990546087302	-1.1093235067609428	-1.1014050625880953
0.018450	-0.190323	0.001343	-6295.640748851996	-1.104698	-1.096786	-1.1014690458874459	-1.0935578796428571	-1.10927633174988	-1.1013638876222223
0.018451	-0.190109	0.001343	-6288.574010851997	-1.104651	-1.096748	-1.101421870876383	-1.0935197046769842	-1.109229156738817	-1.1013257126563494
0.018452	-0.190033	0.001385	-6286.050174851996	-1.104604	-1.096704	-1.1013746958653199	-1.093475529711111	-1.1091819817277537	-1.101281537690476
0.018454	-0.189850	0.001355	-6279.992970851998	-1.104556	-1.096664	-1.1013263458431939	-1.093435179779365	-1.1091336317056277	-1.1012411877587303
0.018455	-0.189713	0.001355	-6275.450066851998	-1.104509	-1.096623	-1.1012791708321308	-1.093394004813492	-1.1090864566945648	-1.1012000127928572
0.018456	-0.189575	0.001398	-6270.907163851996	-1.104461	-1.096581	-1.1012309958210678	-1.093351829847619	-1.1090382816835018	-1.1011578378269842
0.018457	-0.189377	0.001337	-6264.345191851997	-1.104415	-1.096542	-1.1011848208100048	-1.093312654881746	-1.1089921066724386	-1.1011186628611112
0.018459	-0.189285	0.001349	-6261.3165898519965	-1.104368	-1.096499	-1.1011374707878787	-1.09326930495	-1.1089447566503128	-1.1010753129293651
0.018460	-0.189087	0.001392	-6254.754617851997	-1.104320	-1.096459	-1.1010892957768157	-1.093229129984127	-1.1088965816392498	-1.1010351379634922
0.018461	-0.188950	0.001398	-6250.211714851997	-1.104271	-1.096417	-1.1010401207657528	-1.093186955018254	-1.1088474066281866	-1.1009929629976192
0.018462	-0.188797	0.001398	-6245.164043851997	-1.104223	-1.096374	-1.1009919457546897	-1.0931437800523809	-1.1087992316171236	-1.100949788031746
0.018464	-0.188644	0.001404	-6240.116373851997	-1.104174	-1.096332	-1.1009425957325638	-1.093101430120635	-1.1087498815949979	-1.1009074381000001
0.018465	-0.188492	0.001367	-6235.068702851997	-1.104127	-1.096291	-1.1008954207215007	-1.093060255154762	-1.1087027065839345	-1.100866263134127
0.018466	-0.188354	0.001404	-6230.525799851997	-1.104078	-1.096248	-1.1008462457104375	-1.0930170801888888	-1.1086535315728714	-1.100823088168254
0.018467	-0.188141	0.001398	-6223.4590608519975	-1.104029	-1.096208	-1.1007970706993746	-1.092976905223016	-1.1086043565618087	-1.1007829132023812
0.018469	-0.188019	0.001428	-6219.4209248519965	-1.103981	-1.096165	-1.1007487206772488	-1.0929335552912698	-1.1085560065396827	-1.100739563270635
0.018470	-0.187958	0.001355	-6217.4018558519965	-1.103933	-1.096120	-1.1007005456661858	-1.0928883803253968	-1.1085078315286196	-1.100694388304762
0.018471	-0.187653	0.001355	-6207.306514851996	-1.103886	-1.096085	-1.1006533706551225	-1.0928532053595237	-1.1084606565175563	-1.1006592133388888
0.018472	-0.187576	0.001459	-6204.782679851996	-1.103836	-1.096038	-1.1006031956440596	-1.0928060303936509	-1.1084104815064935	-1.100612038373016
0.018474	-0.187469	0.001428	-6201.2493108519975	-1.103786	-1.095993	-1.1005528456219336	-1.0927606804619048	-1.1083601314843676	-1.10056668844127
0.018475	-0.187256	0.001379	-6194.182571851998	-1.103738	-1.095954	-1.1005046706108708	-1.0927215054960318	-1.1083119564733046	-1.100527513475397
0.018476	-0.187057	0.001422	-6187.620599851996	-1.103689	-1.095913	-1.1004554955998076	-1.0926803305301587	-1.1082627814622414	-1.1004863385095238
0.018477	-0.186996	0.001398	-6185.601531851997	-1.103641	-1.095867	-1.1004073205887448	-1.0926341555642856	-1.1082146064511789	-1.1004401635436507
0.018479	-0.186829	0.001410	-6180.049094851996	-1.103592	-1.095825	-1.1003579705666184	-1.0925918056325397	-1.1081652564290523	-1.1003978136119048
0.018480	-0.186630	0.001385	-6173.487122851997	-1.103544	-1.095785	-1.1003097955555556	-1.0925516306666667	-1.1081170814179897	-1.1003576386460319
0.018481	-0.186493	0.001410	-6168.944219851997	-1.103495	-1.095742	-1.1002606205444925	-1.0925084557007936	-1.1080679064069265	-1.1003144636801587
0.018482	-0.186432	0.001416	-6166.925150851997	-1.103446	-1.095696	-1.1002114455334295	-1.0924622807349207	-1.1080187313958634	-1.1002682887142858
0.018484	-0.186249	0.001379	-6160.867946851997	-1.103398	-1.095655	-1.1001630955113035	-1.0924209308031747	-1.1079703813737374	-1.1002269387825399
0.018485	-0.186050	0.001404	-6154.305974851997	-1.103349	-1.095615	-1.1001139205002404	-1.0923807558373015	-1.1079212063626742	-1.1001867638166667
0.018486	-0.185928	0.001434	-6150.267838851996	-1.103300	-1.095571	-1.1000647454891774	-1.0923365808714287	-1.1078720313516115	-1.1001425888507939
0.018487	-0.185776	0.001392	-6145.220167851998	-1.103251	-1.095528	-1.1000155704781145	-1.0922934059055556	-1.1078228563405483	-1.1000994138849207
0.018489	-0.185593	0.001422	-6139.162963851997	-1.103202	-1.095487	-1.0999662204559886	-1.0922520559738096	-1.1077735063184226	-1.1000580639531747
0.018490	-0.185501	0.001416	-6136.1343608519965	-1.103153	-1.095442	-1.0999170454449254	-1.0922068810079366	-1.1077243313073595	-1.1000128889873018
0.018491	-0.185272	0.001392	-6128.562854851996	-1.103105	-1.095403	-1.0998688704338624	-1.0921677060420634	-1.1076761562962965	-1.0999737140214285
0.018492	-0.185135	0.001385	-6124.019951851997	-1.103057	-1.095360	-1.0998206954227994	-1.0921245310761905	-1.1076279812852334	-1.0999305390555556
0.018494	-0.185028	0.001416	-6120.486582851998	-1.103008	-1.095316	-1.0997713454006735	-1.0920801811444445	-1.1075786312631073	-1.0998861891238096
0.018495	-0.184875	0.001416	-6115.438911851998	-1.102959	-1.095273	-1.0997221703896105	-1.0920370061785714	-1.1075294562520446	-1.0998430141579365
0.018496	-0.184677	0.001410	-6108.876939851996	-1.102910	-1.095233	-1.0996729953785473	-1.0919968312126984	-1.1074802812409814	-1.0998028391920636
0.018497	-0.184555	0.001422	-6104.838803851997	-1.102860	-1.095188	-1.0996228203674843	-1.0919516562468254	-1.107430106229918	-1.0997576642261906
0.018499	-0.184479	0.001483	-6102.314968851997	-1.102809	-1.095140	-1.0995714703453583	-1.0919033063150794	-1.1073787562077921	-1.0997093142944445
0.018500	-0.184235	0.001447	-6094.238695851996	-1.102759	-1.095100	-1.0995212953342954	-1.0918631313492062	-1.1073285811967293	-1.0996691393285714
0.018501	-0.184082	0.001447	-6089.191024851996	-1.102709	-1.095056	-1.0994711203232324	-1.0918189563833334	-1.1072784061856664	-1.0996249643626985
0.018502	-0.184006	0.001471	-6086.667189851996	-1.102658	-1.095009	-1.0994199453121691	-1.0917717814174601	-1.107227231174603	-1.0995777893968253
0.018504	-0.183777	0.001459	-6079.095683851998	-1.102607	-1.094968	-1.0993685952900432	-1.0917304314857141	-1.107175881152477	-1.0995364394650793
0.018505	-0.183655	0.001404	-6075.057547851997	-1.102558	-1.094924	-1.0993194202789802	-1.0916862565198413	-1.1071267061414143	-1.0994922644992065
0.018506	-0.183426	0.001471	-6067.486041851997	-1.102508	-1.094883	-1.0992692452679174	-1.0916450815539682	-1.1070765311303514	-1.0994510895333334
0.018507	-0.183380	0.001410	-6065.971740851997	-1.102459	-1.094835	-1.0992200702568544	-1.0915969065880953	-1.1070273561192883	-1.0994029145674604
0.018509	-0.183167	0.001422	-6058.905001851997	-1.102409	-1.094795	-1.0991697202347281	-1.0915565566563492	-1.106977006097162	-1.0993625646357144
0.018510	-0.182999	0.001489	-6053.352564851997	-1.102358	-1.094751	-1.0991185452236651	-1.0915123816904762	-1.106925831086099	-1.0993183896698413
0.018511	-0.182892	0.001434	-6049.819194851996	-1.102308	-1.094705	-1.0990683702126023	-1.0914662067246033	-1.1068756560750361	-1.0992722147039684
0.018512	-0.182724	0.001404	-6044.266757851998	-1.102259	-1.094663	-1.0990191952015393	-1.09142403175873	-1.1068264810639734	-1.0992300397380952
0.018514	-0.182556	0.001434	-6038.714319851997	-1.102210	-1.094621	-1.098969845179413	-1.0913816818269841	-1.1067771310418468	-1.0991876898063493
0.018515	-0.182465	0.001434	-6035.685717851997	-1.102160	-1.094575	-1.0989196701683501	-1.0913355068611112	-1.106726956030784	-1.0991415148404764
0.018516	-0.182266	0.001428	-6029.123745851997	-1.102110	-1.094534	-1.098869495157287	-1.091294331895238	-1.1066767810197211	-1.099100339874603
0.018517	-0.182129	0.001447	-6024.580842851998	-1.102060	-1.094489	-1.0988193201462242	-1.0912491569293652	-1.1066266060086583	-1.0990551649087303
0.018519	-0.181976	0.001477	-6019.533171851997	-1.102010	-1.094445	-1.0987689701240981	-1.091204806997619	-1.106576255986532	-1.0990108149769842
0.018520	-0.181793	0.001404	-6013.475967851997	-1.101960	-1.094403	-1.0987187951130353	-1.091162632031746	-1.1065260809754691	-1.0989686400111112
0.018521	-0.181686	0.001416	-6009.942597851998	-1.101911	-1.094358	-1.098669620101972	-1.091117457065873	-1.106476905964406	-1.0989234650452382
0.018522	-0.181534	0.001453	-6004.894927851998	-1.101861	-1.094315	-1.098619445090909	-1.0910742821	-1.106426730953343	-1.098880290079365
0.018524	-0.181366	0.001422	-5999.342489851997	-1.101812	-1.094272	-1.0985700950687831	-1.0910309321682539	-1.106377380931217	-1.098836940147619
0.018525	-0.181213	0.001416	-5994.294819851997	-1.101762	-1.094229	-1.09851992005772	-1.090987757202381	-1.106327205920154	-1.098793765181746
0.018526	-0.181015	0.001459	-5987.732847851998	-1.101712	-1.094187	-1.0984697450466572	-1.090945582236508	-1.1062770309090912	-1.098751590215873
0.018527	-0.180954	0.001477	-5985.713779851996	-1.101661	-1.094139	-1.098418570035594	-1.090897407270635	-1.1062258558980278	-1.0987034152500001
0.018529	-0.180786	0.001428	-5980.161341851997	-1.101611	-1.094096	-1.098368220013468	-1.0908540573388887	-1.106175505875902	-1.0986600653182539
0.018530	-0.180542	0.001459	-5972.085068851997	-1.101560	-1.094055	-1.0983170450024051	-1.0908128823730159	-1.106124330864839	-1.098618890352381
0.018531	-0.180405	0.001544	-5967.542165851997	-1.101507	-1.094008	-1.098263869991342	-1.0907657074071428	-1.1060711558537761	-1.098571715386508
0.018532	-0.180328	0.001514	-5965.018330851997	-1.101455	-1.093959	-1.0982116949802792	-1.0907165324412698	-1.106018980842713	-1.098522540420635
0.018534	-0.180099	0.001434	-5957.446824851997	-1.101405	-1.093918	-1.0981613449581529	-1.0906751825095238	-1.1059686308205867	-1.098481190488889
0.018535	-0.179962	0.001520	-5952.903921851997	-1.101353	-1.093872	-1.09810916994709	-1.0906290075436507	-1.105916455809524	-1.0984350155230158
0.018536	-0.179825	0.001501	-5948.3610178519975	-1.101301	-1.093825	-1.098056994936027	-1.0905818325777779	-1.1058642807984609	-1.098387840557143
0.018537	-0.179672	0.001477	-5943.313347851998	-1.101249	-1.093780	-1.098004819924964	-1.0905366576119047	-1.1058121057873977	-1.0983426655912698
0.018539	-0.179520	0.001489	-5938.265676851997	-1.101198	-1.093735	-1.0979534699028377	-1.0904913076801586	-1.1057607557652718	-1.0982973156595237
0.018540	-0.179382	0.001471	-5933.722773851998	-1.101147	-1.093690	-1.097902294891775	-1.0904461327142858	-1.1057095807542088	-1.098252140693651
0.018541	-0.179230	0.001465	-5928.6751028519975	-1.101096	-1.093645	-1.097851119880712	-1.0904009577484126	-1.1056584057431458	-1.0982069657277778
0.018542	-0.179047	0.001477	-5922.6178978519965	-1.101045	-1.093602	-1.097799944869649	-1.0903577827825397	-1.1056072307320828	-1.0981637907619048
0.018544	-0.178955	0.001495	-5919.589295851996	-1.100993	-1.093554	-1.097747594847523	-1.0903094328507936	-1.105554880709957	-1.0981154408301588
0.018545	-0.178772	0.001459	-5913.532091851997	-1.100942	-1.093511	-1.0976964198364598	-1.0902662578849205	-1.1055037056988937	-1.0980722658642856
0.018546	-0.178604	0.001440	-5907.979653851997	-1.100892	-1.093467	-1.0976462448253967	-1.0902220829190477	-1.1054535306878308	-1.0980280908984128
0.018547	-0.178452	0.001501	-5902.9319828519965	-1.100840	-1.093422	-1.0975940698143338	-1.0901769079531745	-1.1054013556767677	-1.0979829159325396
0.018549	-0.178391	0.001471	-5900.912914851997	-1.100789	-1.093374	-1.0975427197922079	-1.0901285580214286	-1.1053500056546417	-1.0979345660007938
