Repository: pietracorvo/HystAPI

# Example data

The example data in this folder is from measurements performed during my physics bachelor.

The material is **FeSi3** (iron with 3% silicon), aka 'electrical steel', the standard material for ring cores in trafos. 

Four of the five samples where treated with high pressure torison (HPT, 20 rotations at 20GPa), to achieve nanocristallisation of the grains, which has a huge impact on the magnetic properties of the material. The HPT deformation was done at 77K (under liquid nitrogen) and at 293K (at room temperature). Afterwards some samples were heat treated at a temperature of 493K (for two hours) to anneal defects from the deformation process.

The five samples are:

File: testData/FeSi3_LN/G4_748V_100Hz_800000Fs0.txt (part 54 of 57)
--------------------------
t	U1	U2	H	Braw	Jraw	B_drift	 J_drift	B_corr	J_corr
0.018550	-0.178192	0.001465	-5894.350943851998	-1.100739	-1.093331	-1.0974925447811448	-1.0900853830555557	-1.1052998306435788	-1.0978913910349208
0.018551	-0.178024	0.001453	-5888.798505851997	-1.100688	-1.093287	-1.0974413697700818	-1.0900412080896824	-1.1052486556325158	-1.0978472160690476
0.018552	-0.177872	0.001489	-5883.750834851997	-1.100637	-1.093243	-1.0973901947590188	-1.0899970331238096	-1.1051974806214528	-1.0978030411031747
0.018554	-0.177734	0.001440	-5879.207931851997	-1.100586	-1.093198	-1.0973388447368928	-1.0899516831920635	-1.1051461305993269	-1.0977576911714286
0.018555	-0.177521	0.001465	-5872.141192851997	-1.100536	-1.093156	-1.0972886697258297	-1.0899095082261905	-1.1050959555882636	-1.0977155162055556
0.018556	-0.177414	0.001514	-5868.607823851997	-1.100484	-1.093108	-1.0972364947147668	-1.0898613332603175	-1.1050437805772009	-1.0976673412396827
0.018557	-0.177307	0.001489	-5865.074454851998	-1.100432	-1.093061	-1.097184319703704	-1.0898141582944445	-1.1049916055661377	-1.0976201662738096
0.018559	-0.177124	0.001489	-5859.017249851997	-1.100380	-1.093017	-1.0971319696815776	-1.0897698083626983	-1.1049392555440116	-1.0975758163420635
0.018560	-0.176987	0.001508	-5854.474346851997	-1.100328	-1.092971	-1.0970797946705146	-1.0897236333968252	-1.1048870805329485	-1.0975296413761904
0.018561	-0.176834	0.001428	-5849.426675851997	-1.100278	-1.092927	-1.0970296196594518	-1.0896794584309524	-1.1048369055218856	-1.0974854664103175
0.018562	-0.176636	0.001495	-5842.864703851998	-1.100227	-1.092884	-1.0969784446483888	-1.0896362834650792	-1.1047857305108226	-1.0974422914444444
0.018564	-0.176468	0.001501	-5837.312266851997	-1.100174	-1.092838	-1.0969250946262625	-1.0895899335333332	-1.1047323804886964	-1.0973959415126984
0.018565	-0.176270	0.001550	-5830.750294851998	-1.100121	-1.092794	-1.0968719196151995	-1.0895457585674604	-1.1046792054776335	-1.0973517665468255
0.018566	-0.176208	0.001471	-5828.731226851996	-1.100070	-1.092745	-1.0968207446041367	-1.0894965836015873	-1.1046280304665705	-1.0973025915809524
0.018567	-0.176025	0.001495	-5822.674021851997	-1.100018	-1.092700	-1.0967685695930736	-1.0894514086357143	-1.1045758554555074	-1.0972574166150795
0.018569	-0.175903	0.001526	-5818.635885851998	-1.099965	-1.092653	-1.0967152195709478	-1.0894040587039684	-1.1045225054333816	-1.0972100666833335
0.018570	-0.175797	0.001483	-5815.102515851997	-1.099914	-1.092606	-1.0966640445598845	-1.0893568837380951	-1.1044713304223186	-1.0971628917174603
0.018571	-0.175644	0.001465	-5810.054845851997	-1.099863	-1.092561	-1.0966128695488215	-1.0893117087722222	-1.1044201554112556	-1.0971177167515873
0.018572	-0.175415	0.001508	-5802.483339851997	-1.099811	-1.092519	-1.0965606945377586	-1.0892695338063492	-1.1043679804001925	-1.0970755417857143
0.018574	-0.175323	0.001520	-5799.4547378519965	-1.099758	-1.092470	-1.0965073445156326	-1.0892201838746032	-1.1043146303780667	-1.0970261918539683
0.018575	-0.175125	0.001477	-5792.892765851997	-1.099707	-1.092427	-1.0964561695045696	-1.0891770089087303	-1.1042634553670037	-1.0969830168880954
0.018576	-0.175003	0.001508	-5788.854629851998	-1.099654	-1.092379	-1.0964029944935063	-1.089128833942857	-1.1042102803559404	-1.0969348419222222
0.018577	-0.174881	0.001569	-5784.816492851996	-1.099600	-1.092331	-1.0963488194824433	-1.0890806589769841	-1.1041561053448774	-1.0968866669563493
0.018579	-0.174667	0.001514	-5777.749754851997	-1.099548	-1.092287	-1.0962964694603174	-1.0890363090452382	-1.1041037553227513	-1.0968423170246033
0.018580	-0.174500	0.001514	-5772.197316851996	-1.099495	-1.092241	-1.0962432944492544	-1.088990134079365	-1.1040505803116885	-1.0967961420587302
0.018581	-0.174408	0.001520	-5769.168714851998	-1.099443	-1.092193	-1.0961911194381915	-1.0889419591134921	-1.1039984053006253	-1.0967479670928573
0.018582	-0.174271	0.001501	-5764.625810851998	-1.099391	-1.092146	-1.0961389444271283	-1.088894784147619	-1.1039462302895622	-1.0967007921269842
0.018584	-0.174103	0.001495	-5759.0733738519975	-1.099339	-1.092101	-1.0960865944050024	-1.088849434215873	-1.1038938802674365	-1.0966554421952381
0.018585	-0.173920	0.001508	-5753.016168851997	-1.099286	-1.092057	-1.0960334193939394	-1.0888052592500002	-1.1038407052563732	-1.0966112672293653
0.018586	-0.173828	0.001520	-5749.987566851996	-1.099234	-1.092008	-1.0959812443828765	-1.088756084284127	-1.1037885302453105	-1.0965620922634922
0.018587	-0.173645	0.001477	-5743.930361851997	-1.099182	-1.091964	-1.0959290693718136	-1.088711909318254	-1.1037363552342474	-1.0965179172976192
0.018589	-0.173508	0.001514	-5739.3874588519975	-1.099130	-1.091917	-1.0958767193496872	-1.0886645593865079	-1.1036840052121213	-1.096470567365873
0.018590	-0.173355	0.001556	-5734.339787851997	-1.099076	-1.091870	-1.0958225443386242	-1.0886173844206348	-1.1036298302010583	-1.0964233924
0.018591	-0.173172	0.001508	-5728.282583851997	-1.099024	-1.091825	-1.0957703693275613	-1.0885722094547619	-1.1035776551899952	-1.096378217434127
0.018592	-0.172989	0.001526	-5722.225378851997	-1.098971	-1.091779	-1.0957171943164983	-1.088526034488889	-1.1035244801789323	-1.096332042468254
0.018594	-0.172882	0.001599	-5718.692009851997	-1.098916	-1.091729	-1.0956618442943724	-1.0884756845571428	-1.1034691301568063	-1.096281692536508
0.018595	-0.172699	0.001526	-5712.634804851998	-1.098863	-1.091684	-1.0956086692833091	-1.0884305095912699	-1.103415955145743	-1.096236517570635
0.018596	-0.172516	0.001538	-5706.577599851997	-1.098809	-1.091638	-1.0955544942722462	-1.088384334625397	-1.10336178013468	-1.0961903426047621
0.018597	-0.172424	0.001538	-5703.548997851996	-1.098756	-1.091588	-1.0955013192611833	-1.0883341596595237	-1.1033086051236172	-1.0961401676388889
0.018599	-0.172226	0.001526	-5696.987025851997	-1.098703	-1.091544	-1.0954479692390573	-1.0882898097277778	-1.1032552551014914	-1.096095817707143
0.018600	-0.172043	0.001563	-5690.929821851996	-1.098649	-1.091497	-1.0953937942279943	-1.0882426347619047	-1.1032010800904284	-1.09604864274127
0.018601	-0.171951	0.001581	-5687.901219851998	-1.098594	-1.091446	-1.0953386192169312	-1.0881914597960316	-1.1031459050793653	-1.0959974677753967
0.018602	-0.171799	0.001563	-5682.853548851997	-1.098540	-1.091399	-1.0952844442058682	-1.0881442848301588	-1.1030917300683023	-1.095950292809524
0.018604	-0.171661	0.001508	-5678.310645851998	-1.098488	-1.091352	-1.0952320941837421	-1.0880969348984129	-1.1030393800461762	-1.095902942877778
0.018605	-0.171539	0.001556	-5674.2725088519965	-1.098434	-1.091303	-1.0951779191726791	-1.0880477599325395	-1.1029852050351132	-1.0958537679119047
0.018606	-0.171310	0.001550	-5666.701002851996	-1.098380	-1.091259	-1.0951237441616162	-1.0880035849666667	-1.1029310300240502	-1.0958095929460319
0.018607	-0.171219	0.001532	-5663.672400851998	-1.098327	-1.091209	-1.0950705691505531	-1.0879534100007937	-1.102877855012987	-1.0957594179801589
0.018609	-0.171005	0.001538	-5656.605661851998	-1.098274	-1.091165	-1.095017219128427	-1.0879090600690475	-1.1028245049908612	-1.0957150680484127
0.018610	-0.170914	0.001575	-5653.577059851998	-1.098219	-1.091114	-1.0949620441173642	-1.0878578851031746	-1.102769329979798	-1.0956638930825398
0.018611	-0.170761	0.001550	-5648.529389851998	-1.098165	-1.091067	-1.0949078691063012	-1.0878107101373016	-1.102715154968735	-1.0956167181166667
0.018612	-0.170593	0.001550	-5642.976951851997	-1.098111	-1.091020	-1.0948536940952383	-1.0877635351714288	-1.102660979957672	-1.095569543150794
0.018614	-0.170456	0.001587	-5638.434047851997	-1.098057	-1.090971	-1.094799344073112	-1.0877141852396826	-1.1026066299355461	-1.0955201932190477
0.018615	-0.170349	0.001575	-5634.900678851996	-1.098002	-1.090921	-1.094744169062049	-1.0876640102738095	-1.102551454924483	-1.0954700182531747
0.018616	-0.170151	0.001508	-5628.338706851997	-1.097950	-1.090876	-1.094691994050986	-1.0876188353079366	-1.10249927991342	-1.0954248432873017
0.018617	-0.169998	0.001544	-5623.291036851997	-1.097896	-1.090829	-1.094637819039923	-1.0875716603420635	-1.102445104902357	-1.0953776683214287
0.018619	-0.169830	0.001605	-5617.738598851996	-1.097841	-1.090781	-1.094582469017797	-1.0875233104103175	-1.1023897548802308	-1.0953293183896826
0.018620	-0.169693	0.001526	-5613.195695851997	-1.097788	-1.090733	-1.094529294006734	-1.0874751354444443	-1.102336579869168	-1.0952811434238094
0.018621	-0.169540	0.001563	-5608.1480248519965	-1.097734	-1.090686	-1.094475118995671	-1.0874279604785715	-1.102282404858105	-1.0952339684579366
0.018622	-0.169449	0.001569	-5605.119422851996	-1.097679	-1.090635	-1.094419943984608	-1.0873767855126983	-1.102227229847042	-1.0951827934920635
0.018624	-0.169250	0.001563	-5598.557450851997	-1.097625	-1.090590	-1.0943655939624821	-1.0873314355809522	-1.102172879824916	-1.0951374435603174
0.018625	-0.169113	0.001532	-5594.014547851997	-1.097572	-1.090542	-1.0943124189514188	-1.0872832606150793	-1.1021197048138527	-1.0950892685944444
0.018626	-0.168945	0.001611	-5588.4621098519965	-1.097516	-1.090493	-1.0942562439403558	-1.0872340856492062	-1.1020635298027899	-1.0950400936285714
0.018627	-0.168747	0.001599	-5581.900138851997	-1.097461	-1.090446	-1.094201068929293	-1.0871869106833334	-1.1020083547917268	-1.0949929186626985
0.018629	-0.168610	0.001593	-5577.357234851997	-1.097406	-1.090397	-1.094145718907167	-1.0871375607515874	-1.1019530047696011	-1.0949435687309526
0.018630	-0.168472	0.001563	-5572.814331851998	-1.097351	-1.090348	-1.094090543896104	-1.0870883857857143	-1.101897829758538	-1.0948943937650795
0.018631	-0.168320	0.001587	-5567.766660851998	-1.097296	-1.090299	-1.094035368885041	-1.0870392108198412	-1.101842654747475	-1.0948452187992064
0.018632	-0.168182	0.001599	-5563.223757851996	-1.097241	-1.090250	-1.0939801938739777	-1.0869900358539681	-1.1017874797364118	-1.0947960438333333
0.018634	-0.167953	0.001611	-5555.652251851998	-1.097185	-1.090203	-1.093923843851852	-1.0869426859222222	-1.101731129714286	-1.0947486939015874
0.018635	-0.167862	0.001611	-5552.6236498519975	-1.097130	-1.090152	-1.0938686688407888	-1.0868915109563493	-1.1016759547032229	-1.0946975189357144
0.018636	-0.167694	0.001544	-5547.071211851997	-1.097076	-1.090104	-1.0938144938297258	-1.0868433359904761	-1.10162177969216	-1.0946493439698413
0.018637	-0.167526	0.001581	-5541.518774851997	-1.097021	-1.090057	-1.093759318818663	-1.0867961610246033	-1.1015666046810968	-1.0946021690039685
0.018639	-0.167389	0.001599	-5536.975870851997	-1.096965	-1.090007	-1.0937029687965367	-1.0867458110928572	-1.1015102546589706	-1.0945518190722223
0.018640	-0.167282	0.001624	-5533.442501851998	-1.096910	-1.089956	-1.0936477937854738	-1.086694636126984	-1.101455079647908	-1.0945006441063492
0.018641	-0.167084	0.001569	-5526.8805298519965	-1.096855	-1.089909	-1.0935926187744107	-1.0866474611611112	-1.1013999046368448	-1.0944534691404764
0.018642	-0.167007	0.001550	-5524.3566948519965	-1.096801	-1.089858	-1.0935384437633477	-1.086596286195238	-1.1013457296257818	-1.0944022941746032
0.018644	-0.166855	0.001605	-5519.309023851996	-1.096746	-1.089810	-1.0934830937412217	-1.086547936263492	-1.1012903796036557	-1.0943539442428571
0.018645	-0.166656	0.001563	-5512.747052851997	-1.096691	-1.089763	-1.0934279187301588	-1.0865007612976192	-1.1012352045925926	-1.0943067692769843
0.018646	-0.166504	0.001575	-5507.699381851997	-1.096637	-1.089715	-1.0933737437190958	-1.086452586331746	-1.1011810295815296	-1.0942585943111112
0.018647	-0.166351	0.001593	-5502.651711851997	-1.096582	-1.089667	-1.0933185687080327	-1.0864044113658728	-1.1011258545704665	-1.094210419345238
0.018649	-0.166199	0.001556	-5497.604040851997	-1.096528	-1.089619	-1.0932642186859067	-1.0863560614341268	-1.1010715045483406	-1.094162069413492
0.018650	-0.166077	0.001550	-5493.565904851997	-1.096473	-1.089570	-1.0932090436748436	-1.086306886468254	-1.1010163295372775	-1.094112894447619
0.018651	-0.165894	0.001624	-5487.508699851996	-1.096418	-1.089521	-1.0931538686637805	-1.0862577115023808	-1.1009611545262143	-1.094063719481746
0.018652	-0.165726	0.001617	-5481.956262851998	-1.096362	-1.089472	-1.0930976936527177	-1.086208536536508	-1.1009049795151515	-1.094014544515873
0.018654	-0.165543	0.001587	-5475.899057851997	-1.096306	-1.089425	-1.0930413436305917	-1.086161186604762	-1.1008486294930258	-1.0939671945841272
0.018655	-0.165421	0.001630	-5471.860921851998	-1.096250	-1.089374	-1.0929851686195287	-1.0861100116388889	-1.1007924544819625	-1.093916019618254
0.018656	-0.165329	0.001617	-5468.832318851997	-1.096194	-1.089321	-1.0929289936084654	-1.086056836673016	-1.1007362794708992	-1.093862844652381
0.018657	-0.165161	0.001624	-5463.279881851997	-1.096138	-1.089272	-1.0928728185974026	-1.0860076617071428	-1.1006801044598364	-1.093813669686508
0.018659	-0.164948	0.001642	-5456.213142851997	-1.096081	-1.089224	-1.0928154685752767	-1.0859593117753967	-1.1006227544377105	-1.0937653197547619
0.018660	-0.164825	0.001642	-5452.175006851998	-1.096024	-1.089172	-1.0927582935642137	-1.0859071368095239	-1.1005655794266476	-1.093713144788889
0.018661	-0.164688	0.001624	-5447.632102851998	-1.095968	-1.089122	-1.0927021185531507	-1.0858569618436507	-1.1005094044155848	-1.0936629698230158
0.018662	-0.164505	0.001605	-5441.574897851997	-1.095912	-1.089073	-1.0926459435420874	-1.0858077868777778	-1.1004532294045215	-1.093613794857143
0.018664	-0.164398	0.001648	-5438.041528851996	-1.095855	-1.089021	-1.0925885935199615	-1.0857554369460318	-1.1003958793823956	-1.093561444925397
0.018665	-0.164230	0.001636	-5432.489091851998	-1.095798	-1.088971	-1.0925314185088986	-1.0857052619801586	-1.1003387043713326	-1.0935112699595237
0.018666	-0.164078	0.001617	-5427.4414208519975	-1.095742	-1.088921	-1.0924752434978355	-1.0856550870142858	-1.1002825293602694	-1.093461094993651
0.018667	-0.163895	0.001624	-5421.3842158519965	-1.095686	-1.088873	-1.0924190684867725	-1.0856069120484126	-1.1002263543492066	-1.0934129200277778
0.018669	-0.163803	0.001636	-5418.355613851996	-1.095629	-1.088820	-1.0923617184646464	-1.0855535621166665	-1.1001690043270802	-1.0933595700960317
0.018670	-0.163589	0.001581	-5411.288874851996	-1.095574	-1.088774	-1.0923065434535835	-1.0855073871507936	-1.1001138293160175	-1.0933133951301588
0.018671	-0.163437	0.001611	-5406.241204851996	-1.095518	-1.088724	-1.0922503684425204	-1.0854572121849206	-1.1000576543049543	-1.0932632201642858
0.018672	-0.163361	0.001648	-5403.717369851996	-1.095461	-1.088670	-1.0921931934314575	-1.0854030372190477	-1.1000004792938913	-1.0932090451984129
0.018674	-0.163208	0.001642	-5398.669698851996	-1.095405	-1.088620	-1.0921368434093315	-1.0853526872873016	-1.0999441292717655	-1.0931586952666668
0.018675	-0.162994	0.001630	-5391.602959851996	-1.095348	-1.088572	-1.0920796683982683	-1.0853045123214287	-1.0998869542607022	-1.0931105203007938
0.018676	-0.162857	0.001636	-5387.060056851997	-1.095291	-1.088521	-1.0920224933872054	-1.0852533373555557	-1.0998297792496392	-1.0930593453349209
0.018677	-0.162750	0.001672	-5383.526687851998	-1.095234	-1.088468	-1.0919653183761424	-1.0852001623896825	-1.0997726042385763	-1.0930061703690477
0.018679	-0.162598	0.001605	-5378.479016851998	-1.095178	-1.088419	-1.0919089683540164	-1.0851508124579365	-1.0997162542164505	-1.0929568204373017
0.018680	-0.162415	0.001599	-5372.421811851997	-1.095122	-1.088371	-1.0918527933429534	-1.0851026374920634	-1.0996600792053872	-1.0929086454714285
0.018681	-0.162308	0.001617	-5368.888442851998	-1.095066	-1.088319	-1.0917966183318903	-1.0850504625261905	-1.0996039041943244	-1.0928564705055557
0.018682	-0.162125	0.001624	-5362.831237851997	-1.095010	-1.088270	-1.0917404433208273	-1.0850012875603174	-1.0995477291832612	-1.0928072955396826
0.018684	-0.161957	0.001691	-5357.2788008519965	-1.094952	-1.088219	-1.0916820932987013	-1.0849499376285714	-1.099489379161135	-1.0927559456079365
0.018685	-0.161819	0.001630	-5352.735896851997	-1.094895	-1.088168	-1.0916249182876383	-1.0848987626626985	-1.0994322041500721	-1.0927047706420636
0.018686	-0.161636	0.001654	-5346.678692851998	-1.094838	-1.088118	-1.0915677432765754	-1.0848485876968252	-1.0993750291390092	-1.0926545956761904
0.018687	-0.161499	0.001642	-5342.135788851998	-1.094780	-1.088067	-1.0915095682655123	-1.0847974127309523	-1.099316854127946	-1.0926034207103175
0.018689	-0.161331	0.001678	-5336.583351851998	-1.094722	-1.088016	-1.0914512182433862	-1.0847460627992065	-1.09925850410582	-1.0925520707785716
0.018690	-0.161163	0.001685	-5331.030913851997	-1.094664	-1.087965	-1.0913930432323233	-1.0846948878333333	-1.0992003290947574	-1.0925008958126985
0.018691	-0.160995	0.001605	-5325.478476851997	-1.094608	-1.087915	-1.0913368682212603	-1.0846447128674603	-1.0991441540836941	-1.0924507208468255
0.018692	-0.160873	0.001672	-5321.440339851997	-1.094550	-1.087863	-1.0912786932101972	-1.0845925379015873	-1.099085979072631	-1.0923985458809524
0.018694	-0.160782	0.001678	-5318.411737851997	-1.094492	-1.087809	-1.0912203431880712	-1.0845381879698412	-1.099027629050505	-1.0923441959492064
0.018695	-0.160568	0.001642	-5311.344998851997	-1.094435	-1.087760	-1.0911631681770082	-1.0844890130039684	-1.098970454039442	-1.0922950209833335
0.018696	-0.160431	0.001685	-5306.802095851997	-1.094377	-1.087708	-1.0911049931659451	-1.084436838038095	-1.098912279028379	-1.0922428460174602
0.018697	-0.160278	0.001709	-5301.754424851997	-1.094318	-1.087655	-1.091045818154882	-1.0843836630722223	-1.0988531040173162	-1.0921896710515875
0.018699	-0.160187	0.001642	-5298.725822851997	-1.094261	-1.087602	-1.090988468132756	-1.0843303131404762	-1.0987957539951898	-1.0921363211198414
0.018700	-0.159943	0.001697	-5290.649549851996	-1.094202	-1.087553	-1.090929293121693	-1.0842811381746031	-1.098736578984127	-1.0920871461539683
0.018701	-0.159866	0.001660	-5288.125714851996	-1.094144	-1.087499	-1.09087111811063	-1.0842269632087302	-1.098678403973064	-1.0920329711880954
0.018702	-0.159683	0.001666	-5282.068509851997	-1.094087	-1.087449	-1.0908139430995671	-1.0841767882428572	-1.098621228962001	-1.0919827962222224
0.018704	-0.159561	0.001660	-5278.030373851998	-1.094029	-1.087396	-1.090755593077441	-1.0841234383111111	-1.098562878939875	-1.0919294462904763
0.018705	-0.159393	0.001648	-5272.477935851997	-1.093972	-1.087346	-1.090698418066378	-1.0840732633452381	-1.098505703928812	-1.0918792713246033
0.018706	-0.159241	0.001672	-5267.430265851997	-1.093914	-1.087294	-1.090640243055315	-1.084021088379365	-1.0984475289177489	-1.0918270963587302
0.018707	-0.159073	0.001691	-5261.877827851997	-1.093855	-1.087243	-1.090581068044252	-1.083969913413492	-1.098388353906686	-1.091775921392857
0.018709	-0.158936	0.001697	-5257.334924851997	-1.093797	-1.087190	-1.090522718022126	-1.083916563481746	-1.09833000388456	-1.0917225714611112
0.018710	-0.158783	0.001672	-5252.287253851997	-1.093739	-1.087138	-1.090464543011063	-1.083864388515873	-1.098271828873497	-1.0916703964952381
0.018711	-0.158646	0.001666	-5247.744350851997	-1.093681	-1.087086	-1.090406368	-1.08381221355	-1.0982136538624339	-1.091618221529365
0.018712	-0.158463	0.001672	-5241.687145851996	-1.093623	-1.087036	-1.090348192988937	-1.083762038584127	-1.0981554788513708	-1.091568046563492
0.018714	-0.158401	0.001678	-5239.668077851997	-1.093565	-1.086980	-1.0902898429668109	-1.083705688652381	-1.0980971288292447	-1.0915116966317462
0.018715	-0.158203	0.001666	-5233.106105851997	-1.093507	-1.086930	-1.090231667955748	-1.0836555136865078	-1.098038953818182	-1.091461521665873
0.018716	-0.157944	0.001709	-5224.525065851996	-1.093448	-1.086882	-1.090172492944685	-1.0836073387206349	-1.0979797788071188	-1.0914133467
0.018717	-0.157867	0.001703	-5222.001230851996	-1.093389	-1.086826	-1.090113317933622	-1.083551163754762	-1.097920603796056	-1.091357171734127
0.018719	-0.157730	0.001672	-5217.458327851997	-1.093331	-1.086774	-1.090054967911496	-1.0834988138230157	-1.09786225377393	-1.0913048218023809
0.018720	-0.157471	0.001715	-5208.877287851998	-1.093271	-1.086725	-1.089994792900433	-1.0834496388571428	-1.097802078762867	-1.091255646836508
0.018721	-0.157394	0.001746	-5206.353451851997	-1.093211	-1.086668	-1.0899346178893699	-1.0833924638912698	-1.0977419037518037	-1.091198471870635
0.018722	-0.157257	0.001697	-5201.810548851998	-1.093152	-1.086615	-1.0898754428783068	-1.083339288925397	-1.097682728740741	-1.0911452969047621
0.018724	-0.157028	0.001709	-5194.2390428519975	-1.093093	-1.086565	-1.0898160928561809	-1.0832889389936509	-1.0976233787186147	-1.091094946973016
0.018725	-0.156906	0.001721	-5190.2009068519965	-1.093033	-1.086511	-1.0897559178451177	-1.0832347640277777	-1.0975632037075518	-1.091040772007143
0.018726	-0.156723	0.001721	-5184.143701851997	-1.092973	-1.086458	-1.0896957428340548	-1.0831815890619048	-1.0975030286964889	-1.09098759704127
0.018727	-0.156662	0.001733	-5182.124633851998	-1.092914	-1.086401	-1.0896365678229918	-1.0831244140960317	-1.0974438536854256	-1.0909304220753968
0.018729	-0.156464	0.001703	-5175.562661851996	-1.092854	-1.086350	-1.0895762178008659	-1.0830730641642856	-1.0973835036632997	-1.0908790721436508
0.018730	-0.156311	0.001697	-5170.5149918519965	-1.092796	-1.086298	-1.0895180427898028	-1.0830208891984128	-1.0973253286522366	-1.090826897177778
0.018731	-0.156158	0.001709	-5165.467320851996	-1.092736	-1.086245	-1.0894578677787397	-1.0829677142325396	-1.0972651536411737	-1.0907737222119047
0.018732	-0.156006	0.001703	-5160.419650851996	-1.092677	-1.086192	-1.0893986927676766	-1.0829145392666668	-1.0972059786301105	-1.090720547246032
0.018734	-0.155807	0.001727	-5153.857678851997	-1.092618	-1.086141	-1.0893393427455509	-1.0828631893349208	-1.0971466286079847	-1.090669197314286
0.018735	-0.155792	0.001691	-5153.352911851996	-1.092559	-1.086082	-1.0892801677344879	-1.0828040143690476	-1.097087453596922	-1.0906100223484128
0.018736	-0.155487	0.001709	-5143.257570851996	-1.092500	-1.086036	-1.0892209927234247	-1.0827578394031745	-1.0970282785858587	-1.0905638473825396
0.018737	-0.155472	0.001715	-5142.752803851998	-1.092440	-1.085977	-1.0891608177123617	-1.0826986644373016	-1.0969681035747958	-1.0905046724166667
0.018739	-0.155304	0.001697	-5137.200365851997	-1.092381	-1.085925	-1.0891014676902357	-1.0826463145055556	-1.0969087535526696	-1.0904523224849207
0.018740	-0.155106	0.001709	-5130.638394851998	-1.092322	-1.085874	-1.0890422926791727	-1.0825951395396824	-1.0968495785416068	-1.0904011475190476
0.018741	-0.154953	0.001715	-5125.590723851998	-1.092263	-1.085821	-1.0889831176681097	-1.0825419645738095	-1.0967904035305436	-1.0903479725531746
0.018742	-0.154831	0.001697	-5121.552587851997	-1.092204	-1.085767	-1.0889239426570465	-1.0824877896079363	-1.0967312285194804	-1.0902937975873015
0.018744	-0.154663	0.001715	-5116.000149851998	-1.092145	-1.085715	-1.0888645926349205	-1.0824354396761904	-1.0966718784973546	-1.0902414476555555
0.018745	-0.154495	0.001691	-5110.4477128519975	-1.092086	-1.085663	-1.0888054176238575	-1.0823832647103175	-1.0966127034862914	-1.0901892726896827
0.018746	-0.154343	0.001733	-5105.400041851997	-1.092026	-1.085610	-1.0887452426127946	-1.0823300897444443	-1.0965525284752284	-1.0901360977238095
0.018747	-0.154297	0.001721	-5103.885740851996	-1.091966	-1.085552	-1.0886850676017317	-1.0822719147785715	-1.0964923534641655	-1.0900779227579367
0.018749	-0.154007	0.001727	-5094.295166851996	-1.091906	-1.085504	-1.0886247175796055	-1.0822235648468255	-1.0964320034420396	-1.0900295728261906
0.018750	-0.153900	0.001721	-5090.7617978519975	-1.091846	-1.085449	-1.0885645425685426	-1.0821683898809524	-1.0963718284309767	-1.0899743978603176
0.018751	-0.153748	0.001758	-5085.714126851997	-1.091786	-1.085395	-1.0885043675574795	-1.0821142149150795	-1.0963116534199133	-1.0899202228944447
0.018752	-0.153564	0.001727	-5079.656922851997	-1.091725	-1.085342	-1.0884431925464166	-1.0820610399492063	-1.0962504784088507	-1.0898670479285715
0.018754	-0.153351	0.001782	-5072.590183851997	-1.091664	-1.085289	-1.0883818425242906	-1.0820076900174602	-1.0961891283867247	-1.0898136979968254
0.018755	-0.153305	0.001746	-5071.075882851997	-1.091604	-1.085231	-1.0883216675132275	-1.0819495150515874	-1.0961289533756613	-1.0897555230309526
0.018756	-0.153137	0.001709	-5065.523444851997	-1.091544	-1.085178	-1.0882614925021645	-1.0818963400857142	-1.0960687783645984	-1.0897023480650794
0.018757	-0.152985	0.001733	-5060.475774851997	-1.091484	-1.085124	-1.0882013174911014	-1.0818421651198413	-1.0960086033535354	-1.0896481730992065
0.018759	-0.152802	0.001794	-5054.418569851998	-1.091422	-1.085070	-1.0881389674689754	-1.0817878151880953	-1.0959462533314093	-1.0895938231674605
0.018760	-0.152725	0.001746	-5051.894734851998	-1.091362	-1.085013	-1.0880787924579125	-1.0817306402222222	-1.0958860783203463	-1.0895366482015874
0.018761	-0.152496	0.001727	-5044.323228851998	-1.091301	-1.084962	-1.0880176174468494	-1.0816794652563493	-1.0958249033092833	-1.0894854732357144
0.018762	-0.152374	0.001752	-5040.2850928519965	-1.091241	-1.084907	-1.0879574424357863	-1.0816242902904762	-1.0957647282982204	-1.0894302982698414
0.018764	-0.152252	0.001782	-5036.246955851997	-1.091179	-1.084850	-1.0878950924136603	-1.0815669403587302	-1.0957023782760942	-1.0893729483380954
0.018765	-0.152023	0.001727	-5028.675449851997	-1.091119	-1.084799	-1.0878349174025974	-1.0815157653928573	-1.0956422032650313	-1.0893217733722225
0.018766	-0.151886	0.001788	-5024.132546851997	-1.091057	-1.084744	-1.0877727423915344	-1.081460590426984	-1.0955800282539685	-1.0892665984063492
0.018767	-0.151855	0.001758	-5023.1230128519965	-1.090997	-1.084684	-1.0877125673804713	-1.081400415461111	-1.0955198532429051	-1.0892064234404761
0.018769	-0.151627	0.001733	-5015.551506851996	-1.090936	-1.084633	-1.0876512173583452	-1.081349065529365	-1.095458503220779	-1.08915507350873
0.018770	-0.151535	0.001758	-5012.522904851998	-1.090875	-1.084576	-1.0875900423472824	-1.081291890563492	-1.0953973282097165	-1.0890978985428572
0.018771	-0.151306	0.001776	-5004.9513988519975	-1.090814	-1.084524	-1.0875288673362193	-1.081239715597619	-1.0953361531986534	-1.0890457235769841
0.018772	-0.151215	0.001770	-5001.922796851997	-1.090753	-1.084467	-1.0874676923251565	-1.0811825406317461	-1.0952749781875903	-1.0889885486111113
0.018774	-0.151031	0.001758	-4995.865591851996	-1.090692	-1.084413	-1.0874063423030302	-1.0811281907	-1.0952136281654643	-1.0889341986793653
0.018775	-0.150803	0.001752	-4988.294085851998	-1.090631	-1.084362	-1.0873451672919672	-1.081077015734127	-1.0951524531544012	-1.088883023713492
0.018776	-0.150742	0.001782	-4986.275017851996	-1.090569	-1.084303	-1.0872829922809042	-1.081017840768254	-1.095090278143338	-1.0888238487476192
0.018777	-0.150620	0.001740	-4982.236881851997	-1.090509	-1.084247	-1.0872228172698413	-1.0809616658023808	-1.0950301031322751	-1.088767673781746
0.018779	-0.150406	0.001770	-4975.170142851997	-1.090447	-1.084195	-1.087160467247715	-1.0809093158706349	-1.094967753110149	-1.08871532385
0.018780	-0.150269	0.001813	-4970.627238851997	-1.090385	-1.084138	-1.087098292236652	-1.080852140904762	-1.0949055780990862	-1.0886581488841272
0.018781	-0.150162	0.001752	-4967.093869851997	-1.090323	-1.084081	-1.0870361172255891	-1.080794965938889	-1.094843403088023	-1.088600973918254
0.018782	-0.149979	0.001819	-4961.036664851998	-1.090261	-1.084026	-1.0869739422145261	-1.0807397909730159	-1.0947812280769602	-1.088545798952381
0.018784	-0.149811	0.001764	-4955.484227851997	-1.090199	-1.083972	-1.0869115921924002	-1.0806854410412698	-1.094718878054834	-1.088491449020635
0.018785	-0.149612	0.001801	-4948.922255851998	-1.090137	-1.083918	-1.0868494171813372	-1.0806312660753967	-1.0946567030437713	-1.0884372740547619
0.018786	-0.149460	0.001788	-4943.874585851998	-1.090075	-1.083862	-1.086787242170274	-1.080575091109524	-1.094594528032708	-1.0883810990888891
0.018787	-0.149368	0.001801	-4940.845982851997	-1.090013	-1.083804	-1.086725067159211	-1.0805169161436508	-1.0945323530216449	-1.088322924123016
0.018789	-0.149185	0.001813	-4934.7887788519965	-1.089950	-1.083749	-1.0866617171370851	-1.0804615662119048	-1.094469002999519	-1.08826757419127
0.018790	-0.148987	0.001788	-4928.226806851997	-1.089888	-1.083695	-1.0865995421260222	-1.080407391246032	-1.0944068279884562	-1.088213399225397
0.018791	-0.148865	0.001794	-4924.188670851998	-1.089826	-1.083637	-1.0865373671149592	-1.0803492162801587	-1.094344652977393	-1.0881552242595238
0.018792	-0.148788	0.001813	-4921.6648348519975	-1.089763	-1.083578	-1.086474192103896	-1.0802900413142857	-1.0942814779663301	-1.088096049293651
0.018794	-0.148560	0.001801	-4914.093329851998	-1.089701	-1.083525	-1.08641184208177	-1.0802366913825399	-1.094219127944204	-1.088042699361905
0.018795	-0.148437	0.001794	-4910.055192851996	-1.089638	-1.083468	-1.0863486670707072	-1.0801795164166668	-1.094155952933141	-1.087985524396032
0.018796	-0.148315	0.001825	-4906.017056851997	-1.089575	-1.083410	-1.086285492059644	-1.0801213414507935	-1.0940927779220782	-1.0879273494301587
0.018797	-0.148163	0.001794	-4900.969385851997	-1.089513	-1.083354	-1.086223317048581	-1.0800651664849206	-1.094030602911015	-1.0878711744642857
0.018799	-0.147980	0.001788	-4894.912181851998	-1.089451	-1.083299	-1.086160967026455	-1.0800098165531746	-1.0939682528888888	-1.0878158245325398
0.018800	-0.147812	0.001849	-4889.359743851997	-1.089387	-1.083243	-1.086096792015392	-1.0799536415873014	-1.0939040778778262	-1.0877596495666666
0.018801	-0.147705	0.001813	-4885.826374851997	-1.089324	-1.083184	-1.086033617004329	-1.0798944666214285	-1.0938409028667628	-1.0877004746007937
0.018802	-0.147552	0.001788	-4880.778703851996	-1.089262	-1.083128	-1.085971441993266	-1.0798382916555556	-1.0937787278557	-1.0876442996349207
0.018804	-0.147385	0.001782	-4875.226266851998	-1.089200	-1.083073	-1.0859090919711398	-1.0797829417238094	-1.093716377833574	-1.0875889497031745
0.018805	-0.147263	0.001825	-4871.188129851997	-1.089137	-1.083015	-1.085845916960077	-1.0797247667579366	-1.093653202822511	-1.0875307747373018
0.018806	-0.147110	0.001801	-4866.140459851997	-1.089074	-1.082959	-1.085782741949014	-1.0796685917920634	-1.093590027811448	-1.0874745997714286
0.018807	-0.146912	0.001825	-4859.578487851997	-1.089011	-1.082904	-1.085719566937951	-1.0796134168261906	-1.0935268528003848	-1.0874194248055558
0.018809	-0.146790	0.001825	-4855.540351851998	-1.088948	-1.082846	-1.085656216915825	-1.0795550668944445	-1.0934635027782589	-1.0873610748738096
0.018810	-0.146637	0.001849	-4850.492680851998	-1.088884	-1.082789	-1.0855920419047618	-1.0794978919285714	-1.0933993277671958	-1.0873038999079365
0.018811	-0.146393	0.001801	-4842.416407851997	-1.088821	-1.082736	-1.0855288668936989	-1.0794447169626984	-1.093336152756133	-1.0872507249420635
0.018812	-0.146317	0.001862	-4839.892572851997	-1.088757	-1.082675	-1.0854646918826358	-1.0793835419968254	-1.09327197774507	-1.0871895499761906
0.018814	-0.146179	0.001837	-4835.3496698519975	-1.088693	-1.082616	-1.0854003418605098	-1.0793241920650793	-1.0932076277229439	-1.0871302000444445
0.018815	-0.146027	0.001880	-4830.301998851997	-1.088628	-1.082558	-1.0853351668494469	-1.0792660170992063	-1.0931424527118807	-1.0870720250785715
0.018816	-0.145844	0.001886	-4824.244794851997	-1.088563	-1.082500	-1.0852699918383837	-1.0792078421333333	-1.0930772777008175	-1.0870138501126985
0.018817	-0.145752	0.001886	-4821.216191851998	-1.088498	-1.082439	-1.0852048168273207	-1.0791466671674603	-1.0930121026897548	-1.0869526751468255
0.018819	-0.145538	0.001794	-4814.149453851996	-1.088435	-1.082385	-1.0851414668051949	-1.0790923172357143	-1.092948752667629	-1.0868983252150795
0.018820	-0.145355	0.001862	-4808.092248851997	-1.088371	-1.082328	-1.0850772917941318	-1.0790351422698412	-1.0928845776565659	-1.0868411502492064
0.018821	-0.145309	0.001874	-4806.577947851996	-1.088306	-1.082266	-1.0850121167830689	-1.0789729673039683	-1.0928194026455027	-1.0867789752833334
0.018822	-0.145157	0.001825	-4801.530276851998	-1.088243	-1.082208	-1.084948941772006	-1.0789147923380953	-1.0927562276344398	-1.0867208003174604
0.018824	-0.144989	0.001831	-4795.9778398519975	-1.088179	-1.082152	-1.0848845917498797	-1.0788584424063492	-1.0926918776123138	-1.0866644503857144
0.018825	-0.144806	0.001874	-4789.9206348519965	-1.088114	-1.082095	-1.0848194167388168	-1.078801267440476	-1.0926267026012506	-1.0866072754198413
0.018826	-0.144699	0.001855	-4786.387265851998	-1.088050	-1.082035	-1.0847552417277537	-1.0787410924746033	-1.0925625275901876	-1.0865471004539684
0.018827	-0.144485	0.001849	-4779.320526851998	-1.087986	-1.081980	-1.0846910667166907	-1.07868591750873	-1.0924983525791245	-1.0864919254880951
0.018829	-0.144333	0.001843	-4774.2728558519975	-1.087922	-1.081922	-1.0846267166945647	-1.078627567576984	-1.0924340025569985	-1.0864335755563492
0.018830	-0.144241	0.001862	-4771.244253851997	-1.087858	-1.081861	-1.0845625416835016	-1.078566392611111	-1.0923698275459355	-1.0863724005904762
0.018831	-0.144073	0.001837	-4765.691816851997	-1.087794	-1.081805	-1.0844983666724386	-1.078510217645238	-1.0923056525348724	-1.086316225624603
0.018832	-0.143906	0.001837	-4760.139378851996	-1.087730	-1.081748	-1.0844341916613758	-1.078453042679365	-1.0922414775238098	-1.0862590506587302
0.018834	-0.143784	0.001868	-4756.101242851997	-1.087665	-1.081688	-1.0843688416392498	-1.078392692747619	-1.0921761275016837	-1.0861987007269842
0.018835	-0.143555	0.001855	-4748.529736851997	-1.087601	-1.081633	-1.0843046666281866	-1.078337517781746	-1.0921119524906207	-1.0861435257611112
0.018836	-0.143478	0.001843	-4746.005901851997	-1.087537	-1.081572	-1.0842404916171235	-1.078276342815873	-1.0920477774795576	-1.0860823507952382
0.018837	-0.143280	0.001898	-4739.443929851997	-1.087472	-1.081515	-1.0841753166060606	-1.07821916785	-1.0919826024684944	-1.086025175829365
0.018839	-0.143204	0.001849	-4736.920094851997	-1.087407	-1.081454	-1.0841099665839347	-1.0781578179182538	-1.0919172524463687	-1.085963825897619
0.018840	-0.142975	0.001813	-4729.348588851997	-1.087344	-1.081401	-1.0840467915728718	-1.078104642952381	-1.0918540774353058	-1.0859106509317462
0.018841	-0.142792	0.001862	-4723.291383851996	-1.087280	-1.081344	-1.0839826165618085	-1.078047467986508	-1.0917899024242423	-1.0858534759658731
0.018842	-0.142776	0.001862	-4722.786616851998	-1.087215	-1.081280	-1.0839174415507455	-1.077983293020635	-1.0917247274131796	-1.0857893010000002
0.018844	-0.142548	0.001862	-4715.215110851997	-1.087151	-1.081225	-1.0838530915286195	-1.077927943088889	-1.0916603773910536	-1.0857339510682542
0.018845	-0.142365	0.001874	-4709.157906851997	-1.087086	-1.081168	-1.0837879165175566	-1.0778707681230157	-1.0915952023799904	-1.085676776102381
0.018846	-0.142258	0.001904	-4705.624536851998	-1.087020	-1.081106	-1.0837217415064937	-1.0778085931571428	-1.0915290273689275	-1.085614601136508
0.018847	-0.142044	0.001886	-4698.557798851996	-1.086954	-1.081050	-1.0836555664954304	-1.0777524181912699	-1.0914628523578642	-1.085558426170635
0.018849	-0.141861	0.001880	-4692.500593851997	-1.086889	-1.080992	-1.0835902164733044	-1.0776940682595237	-1.0913975023357385	-1.085500076238889
0.018850	-0.141739	0.001935	-4688.462457851998	-1.086822	-1.080930	-1.0835230414622414	-1.0776318932936508	-1.0913303273246755	-1.085437901273016
0.018851	-0.141647	0.001910	-4685.433854851997	-1.086756	-1.080868	-1.0834568664511786	-1.0775697183277777	-1.0912641523136126	-1.0853757263071429
0.018852	-0.141449	0.001862	-4678.871883851996	-1.086691	-1.080811	-1.0833916914401156	-1.0775125433619048	-1.0911989773025494	-1.08531855134127
0.018854	-0.141235	0.001953	-4671.805144851996	-1.086624	-1.080753	-1.0833243414179894	-1.077454193430159	-1.0911316272804235	-1.085260201409524
0.018855	-0.141190	0.001947	-4670.290843851997	-1.086557	-1.080688	-1.0832571664069264	-1.0773890184642858	-1.0910644522693604	-1.085195026443651
0.018856	-0.141006	0.001862	-4664.233638851996	-1.086491	-1.080630	-1.0831909913958635	-1.0773308434984126	-1.0909982772582976	-1.0851368514777777
0.018857	-0.140823	0.001923	-4658.176434851997	-1.086425	-1.080571	-1.0831248163848004	-1.0772716685325396	-1.0909321022472342	-1.0850776765119048
0.018859	-0.140686	0.001923	-4653.633530851997	-1.086359	-1.080510	-1.0830584663626743	-1.0772103186007937	-1.0908657522251084	-1.085016326580159
0.018860	-0.140533	0.001892	-4648.5858608519975	-1.086293	-1.080451	-1.0829922913516112	-1.0771511436349206	-1.090799577214045	-1.0849571516142857
0.018861	-0.140396	0.001898	-4644.042956851998	-1.086227	-1.080391	-1.0829261163405484	-1.0770909686690477	-1.0907334022029822	-1.084896976648413
0.018862	-0.140320	0.001892	-4641.519121851998	-1.086162	-1.080328	-1.0828609413294854	-1.0770277937031745	-1.0906682271919195	-1.0848338016825396
0.018864	-0.140137	0.001886	-4635.461916851997	-1.086096	-1.080271	-1.0827945913073593	-1.0769704437714285	-1.0906018771697932	-1.0847764517507936
0.018865	-0.139908	0.001898	-4627.890411851997	-1.086030	-1.080214	-1.0827284162962965	-1.0769132688055556	-1.0905357021587303	-1.0847192767849207
0.018866	-0.139786	0.001935	-4623.852274851997	-1.085963	-1.080152	-1.0826612412852332	-1.0768510938396825	-1.0904685271476673	-1.0846571018190476
0.018867	-0.139679	0.001935	-4620.3189058519965	-1.085896	-1.080090	-1.0825940662741702	-1.0767889188738096	-1.0904013521366043	-1.0845949268531747
0.018869	-0.139465	0.001923	-4613.252166851997	-1.085830	-1.080032	-1.0825277162520444	-1.0767305689420636	-1.0903350021144784	-1.0845365769214288
0.018870	-0.139313	0.001941	-4608.204496851997	-1.085762	-1.079971	-1.0824595412409812	-1.0766693939761904	-1.0902668271034153	-1.0844754019555556
0.018871	-0.139206	0.001935	-4604.6711268519975	-1.085696	-1.079909	-1.0823933662299183	-1.0766072190103175	-1.0902006520923524	-1.0844132269896827
0.018872	-0.139084	0.001898	-4600.6329908519965	-1.085629	-1.079847	-1.082326191218855	-1.0765450440444444	-1.090133477081289	-1.0843510520238095
0.018874	-0.138885	0.001953	-4594.071018851997	-1.085562	-1.079788	-1.082258841196729	-1.0764856941126983	-1.090066127059163	-1.0842917020920635
0.018875	-0.138733	0.001996	-4589.023348851997	-1.085493	-1.079726	-1.0821896661856663	-1.0764235191468254	-1.0899969520481	-1.0842295271261906
0.018876	-0.138626	0.001935	-4585.489978851998	-1.085426	-1.079663	-1.0821224911746032	-1.0763603441809524	-1.089929777037037	-1.0841663521603175
0.018877	-0.138458	0.001935	-4579.937541851998	-1.085358	-1.079603	-1.0820543161635403	-1.0763001692150795	-1.0898616020259744	-1.0841061771944447
0.018879	-0.138245	0.001965	-4572.870802851998	-1.085290	-1.079544	-1.0819859661414142	-1.0762408192833335	-1.0897932520038482	-1.0840468272626986
0.018880	-0.138153	0.001971	-4569.842200851997	-1.085222	-1.079479	-1.081917791130351	-1.0761756443174604	-1.089725076992785	-1.0839816522968255
0.018881	-0.138000	0.001929	-4564.794529851997	-1.085155	-1.079419	-1.0818506161192882	-1.0761154693515873	-1.089657901981722	-1.0839214773309525
0.018882	-0.137894	0.001898	-4561.2611608519965	-1.085089	-1.079357	-1.0817844411082251	-1.0760532943857142	-1.0895917269706592	-1.0838593023650793
0.018884	-0.137695	0.001935	-4554.699188851997	-1.085022	-1.079298	-1.081717091086099	-1.0759939444539683	-1.0895243769485328	-1.0837999524333335
0.018885	-0.137558	0.001935	-4550.156285851997	-1.084955	-1.079237	-1.081649916075036	-1.0759327694880951	-1.0894572019374698	-1.0837387774674603
0.018886	-0.137329	0.001965	-4542.584779851997	-1.084887	-1.079178	-1.081581741063973	-1.0758735945222222	-1.089389026926407	-1.0836796025015873
0.018887	-0.137283	0.001971	-4541.070478851998	-1.084819	-1.079112	-1.08151356605291	-1.0758074195563492	-1.089320851915344	-1.0836134275357143
0.018889	-0.137039	0.001941	-4532.994205851997	-1.084751	-1.079055	-1.0814452160307841	-1.0757500696246032	-1.0892525018932182	-1.0835560776039683
0.018890	-0.136871	0.001965	-4527.441767851997	-1.084683	-1.078994	-1.081377041019721	-1.0756888946587302	-1.089184326882155	-1.0834949026380953
