Repository: pietracorvo/HystAPI

# Example data

The example data in this folder is from measurements performed during my physics bachelor.

The material is **FeSi3** (iron with 3% silicon), aka 'electrical steel', the standard material for ring cores in trafos. 

Four of the five samples where treated with high pressure torison (HPT, 20 rotations at 20GPa), to achieve nanocristallisation of the grains, which has a huge impact on the magnetic properties of the material. The HPT deformation was done at 77K (under liquid nitrogen) and at 293K (at room temperature). Afterwards some samples were heat treated at a temperature of 493K (for two hours) to anneal defects from the deformation process.

The five samples are:

File: testData/FeSi3_LN/G4_748V_100Hz_800000Fs0.txt (part 55 of 57)
--------------------------
t	U1	U2	H	Braw	Jraw	B_drift	 J_drift	B_corr	J_corr
0.018891	-0.136765	0.001971	-4523.908398851998	-1.084615	-1.078930	-1.081308866008658	-1.075624719692857	-1.089116151871092	-1.0834307276722221
0.018892	-0.136627	0.001959	-4519.365494851998	-1.084547	-1.078867	-1.081240690997595	-1.0755615447269842	-1.0890479768600287	-1.0833675527063493
0.018894	-0.136490	0.001990	-4514.822591851997	-1.084478	-1.078804	-1.081171340975469	-1.0754981947952382	-1.088978626837903	-1.0833042027746034
0.018895	-0.136322	0.001990	-4509.270153851998	-1.084409	-1.078743	-1.081102165964406	-1.075437019829365	-1.08890945182684	-1.0832430278087302
0.018896	-0.136169	0.001953	-4504.222483851998	-1.084342	-1.078681	-1.0810349909533428	-1.075374844863492	-1.0888422768157766	-1.0831808528428573
0.018897	-0.136093	0.001959	-4501.698648851998	-1.084274	-1.078616	-1.0809668159422798	-1.075309669897619	-1.088774101804714	-1.0831156778769842
0.018899	-0.135834	0.001959	-4493.117608851997	-1.084205	-1.078559	-1.080897465920154	-1.075252319965873	-1.088704751782588	-1.0830583279452382
0.018900	-0.135742	0.002008	-4490.089005851996	-1.084137	-1.078494	-1.0808292909090909	-1.0751871450000001	-1.088636576771525	-1.0829931529793653
0.018901	-0.135620	0.001947	-4486.050869851997	-1.084069	-1.078431	-1.080761115898028	-1.0751239700341269	-1.0885684017604618	-1.082929978013492
0.018902	-0.135361	0.001978	-4477.469829851998	-1.084000	-1.078373	-1.080691940886965	-1.075065795068254	-1.088499226749399	-1.0828718030476192
0.018904	-0.135254	0.002026	-4473.936460851997	-1.083930	-1.078308	-1.0806215908648389	-1.075000445136508	-1.088428876727273	-1.0828064531158732
0.018905	-0.135117	0.001996	-4469.393556851997	-1.083861	-1.078244	-1.0805524158537758	-1.0749362701706349	-1.0883597017162097	-1.08274227815
0.018906	-0.134903	0.001935	-4462.326818851998	-1.083793	-1.078185	-1.0804842408427129	-1.074877095204762	-1.088291526705147	-1.082683103184127
0.018907	-0.134872	0.002020	-4461.317284851997	-1.083724	-1.078117	-1.0804150658316498	-1.0748089202388889	-1.0882223516940837	-1.082614928218254
0.018909	-0.134628	0.001990	-4453.2410118519965	-1.083655	-1.078058	-1.0803457158095238	-1.0747495703071428	-1.0881530016719578	-1.082555578286508
0.018910	-0.134521	0.001996	-4449.707641851997	-1.083586	-1.077994	-1.0802765407984607	-1.0746853953412698	-1.0880838266608945	-1.082491403320635
0.018911	-0.134308	0.001978	-4442.640903851998	-1.083517	-1.077933	-1.0802073657873978	-1.0746242203753968	-1.0880146516498317	-1.082430228354762
0.018912	-0.134186	0.002032	-4438.602766851996	-1.083446	-1.077868	-1.0801361907763347	-1.074559045409524	-1.0879434766387686	-1.082365053388889
0.018914	-0.134109	0.002051	-4436.0789318519965	-1.083376	-1.077801	-1.0800658407542088	-1.0744916954777777	-1.0878731266166426	-1.0822977034571428
0.018915	-0.133865	0.001984	-4428.002658851998	-1.083306	-1.077742	-1.0799956657431458	-1.0744325205119047	-1.0878029516055796	-1.08223852849127
0.018916	-0.133713	0.002020	-4422.954988851998	-1.083237	-1.077678	-1.0799264907320827	-1.0743683455460316	-1.0877337765945168	-1.0821743535253967
0.018917	-0.133606	0.002026	-4419.421618851997	-1.083167	-1.077613	-1.0798563157210197	-1.0743031705801587	-1.0876636015834538	-1.0821091785595238
0.018919	-0.133423	0.002008	-4413.364414851998	-1.083097	-1.077550	-1.0797859656988937	-1.0742398206484127	-1.0875932515613278	-1.0820458286277779
0.018920	-0.133301	0.002032	-4409.326277851997	-1.083027	-1.077485	-1.0797157906878307	-1.0741746456825396	-1.0875230765502648	-1.0819806536619048
0.018921	-0.133194	0.002002	-4405.792908851998	-1.082957	-1.077420	-1.0796456156767675	-1.0741094707166667	-1.0874529015392014	-1.0819154786960319
0.018922	-0.133011	0.002014	-4399.735703851997	-1.082887	-1.077358	-1.0795754406657045	-1.0740472957507936	-1.0873827265281384	-1.0818533037301588
0.018924	-0.132812	0.002032	-4393.173732851998	-1.082817	-1.077296	-1.0795050906435786	-1.0739849458190476	-1.0873123765060124	-1.0817909537984127
0.018925	-0.132675	0.002039	-4388.630828851998	-1.082746	-1.077231	-1.0794339156325157	-1.0739197708531747	-1.0872412014949497	-1.0817257788325398
0.018926	-0.132568	0.001990	-4385.097459851997	-1.082677	-1.077166	-1.0793647406214526	-1.0738545958873016	-1.0871720264838864	-1.0816606038666667
0.018927	-0.132370	0.001996	-4378.5354878519975	-1.082608	-1.077105	-1.0792955656103895	-1.0737934209214286	-1.0871028514728236	-1.0815994289007937
0.018929	-0.132172	0.002051	-4371.973515851998	-1.082537	-1.077043	-1.0792242155882636	-1.0737310709896826	-1.0870315014506975	-1.0815370789690477
0.018930	-0.132156	0.002026	-4371.468748851998	-1.082467	-1.076973	-1.0791540405772007	-1.0736608960238094	-1.0869613264396345	-1.0814669040031746
0.018931	-0.131927	0.002008	-4363.897243851998	-1.082397	-1.076913	-1.0790838655661377	-1.0736007210579366	-1.0868911514285715	-1.0814067290373017
0.018932	-0.131775	0.002020	-4358.849572851997	-1.082327	-1.076849	-1.0790136905550747	-1.0735365460920634	-1.0868209764175085	-1.0813425540714285
0.018934	-0.131607	0.002057	-4353.297135851997	-1.082256	-1.076785	-1.0789423405329486	-1.0734721961603175	-1.0867496263953824	-1.0812782041396827
0.018935	-0.131500	0.001990	-4349.763765851998	-1.082187	-1.076720	-1.0788731655218855	-1.0734070211944444	-1.0866804513843196	-1.0812130291738096
0.018936	-0.131287	0.002008	-4342.697026851996	-1.082117	-1.076659	-1.0788029905108225	-1.0733458462285714	-1.0866102763732566	-1.0811518542079366
0.018937	-0.131134	0.002069	-4337.649356851996	-1.082045	-1.076594	-1.0787308154997595	-1.0732806712626985	-1.0865381013621933	-1.0810866792420637
0.018939	-0.131027	0.002069	-4334.1159878519975	-1.081974	-1.076527	-1.0786594654776336	-1.0732133213309525	-1.0864667513400676	-1.0810193293103176
0.018940	-0.130814	0.002063	-4327.049248851998	-1.081902	-1.076464	-1.0785872904665703	-1.0731501463650794	-1.0863945763290044	-1.0809561543444446
0.018941	-0.130722	0.002032	-4324.020646851997	-1.081832	-1.076398	-1.0785171154555073	-1.0730839713992064	-1.0863244013179414	-1.0808899793785716
0.018942	-0.130615	0.002051	-4320.487276851996	-1.081761	-1.076331	-1.0784459404444444	-1.0730167964333333	-1.0862532263068783	-1.0808228044126984
0.018944	-0.130432	0.002063	-4314.4300728519975	-1.081689	-1.076267	-1.0783735904223184	-1.0729524465015874	-1.0861808762847525	-1.0807584544809525
0.018945	-0.130188	0.002081	-4306.353799851997	-1.081617	-1.076205	-1.0783014154112556	-1.0728902715357143	-1.0861087012736896	-1.0806962795150794
0.018946	-0.130173	0.002063	-4305.8490328519965	-1.081546	-1.076134	-1.0782302404001922	-1.0728190965698412	-1.086037526262626	-1.0806251045492064
0.018947	-0.129868	0.002057	-4295.753691851996	-1.081474	-1.076076	-1.0781580653891294	-1.0727609216039682	-1.0859653512515632	-1.0805669295833333
0.018949	-0.129791	0.002057	-4293.229855851998	-1.081403	-1.076007	-1.0780867153670033	-1.072691571672222	-1.0858940012294371	-1.0804975796515872
0.018950	-0.129654	0.002094	-4288.6869528519965	-1.081330	-1.075941	-1.0780135403559403	-1.0726253967063493	-1.0858208262183742	-1.0804314046857144
0.018951	-0.129532	0.002075	-4284.648816851997	-1.081258	-1.075874	-1.0779413653448775	-1.072558221740476	-1.0857486512073113	-1.0803642297198413
0.018952	-0.129288	0.002075	-4276.572543851997	-1.081186	-1.075812	-1.0778691903338142	-1.0724960467746032	-1.085676476196248	-1.0803020547539683
0.018954	-0.129181	0.002094	-4273.0391738519975	-1.081114	-1.075744	-1.0777968403116882	-1.0724276968428572	-1.0856041261741223	-1.0802337048222224
0.018955	-0.129044	0.002081	-4268.496270851998	-1.081042	-1.075678	-1.0777246653006254	-1.072361521876984	-1.0855319511630594	-1.0801675298563491
0.018956	-0.128906	0.002045	-4263.953366851996	-1.080971	-1.075612	-1.0776534902895623	-1.0722953469111112	-1.0854607761519963	-1.0801013548904763
0.018957	-0.128693	0.002112	-4256.886628851997	-1.080898	-1.075548	-1.0775803152784993	-1.072231171945238	-1.0853876011409334	-1.0800371799246031
0.018959	-0.128601	0.002081	-4253.858025851998	-1.080826	-1.075480	-1.0775079652563733	-1.072162822013492	-1.0853152511188071	-1.0799688299928571
0.018960	-0.128433	0.002063	-4248.3055888519975	-1.080754	-1.075415	-1.0774357902453102	-1.0720976470476191	-1.0852430761077443	-1.0799036550269843
0.018961	-0.128265	0.002075	-4242.753150851997	-1.080682	-1.075350	-1.0773636152342472	-1.072032472081746	-1.085170901096681	-1.0798384800611112
0.018962	-0.128128	0.002100	-4238.210247851997	-1.080610	-1.075283	-1.0772914402231843	-1.071965297115873	-1.0850987260856182	-1.0797713050952382
0.018964	-0.128021	0.002063	-4234.676877851996	-1.080538	-1.075216	-1.077219090201058	-1.071897947184127	-1.085026376063492	-1.0797039551634922
0.018965	-0.127792	0.002069	-4227.105372851996	-1.080466	-1.075154	-1.077146915189995	-1.0718357722182539	-1.0849542010524291	-1.079641780197619
0.018966	-0.127655	0.002100	-4222.5624688519965	-1.080394	-1.075087	-1.0770747401789322	-1.071768597252381	-1.0848820260413663	-1.079574605231746
0.018967	-0.127548	0.002081	-4219.029099851998	-1.080321	-1.075019	-1.0770015651678693	-1.0717004222865079	-1.0848088510303033	-1.079506430265873
0.018969	-0.127411	0.002100	-4214.486195851998	-1.080248	-1.074952	-1.0769282151457433	-1.0716330723547618	-1.0847355010081774	-1.079439080334127
0.018970	-0.127167	0.002130	-4206.4099238519975	-1.080175	-1.074889	-1.0768550401346801	-1.071569897388889	-1.084662325997114	-1.0793759053682541
0.018971	-0.127090	0.002100	-4203.886087851997	-1.080102	-1.074819	-1.076781865123617	-1.0714997224230158	-1.084589150986051	-1.079305730402381
0.018972	-0.126923	0.002087	-4198.333650851997	-1.080029	-1.074753	-1.076708690112554	-1.071433547457143	-1.084515975974988	-1.0792395554365082
0.018974	-0.126816	0.002118	-4194.800280851998	-1.079956	-1.074684	-1.076635340090428	-1.0713641975253967	-1.0844426259528621	-1.0791702055047618
0.018975	-0.126633	0.002136	-4188.743076851997	-1.079882	-1.074618	-1.0765611650793652	-1.0712980225595239	-1.084368450941799	-1.079104030538889
0.018976	-0.126465	0.002155	-4183.1906388519965	-1.079807	-1.074550	-1.076485990068302	-1.0712298475936506	-1.0842932759307358	-1.0790358555730157
0.018977	-0.126266	0.002161	-4176.628667851997	-1.079733	-1.074484	-1.076411815057239	-1.0711636726277778	-1.084219100919673	-1.078969680607143
0.018979	-0.126175	0.002112	-4173.600064851997	-1.079659	-1.074414	-1.076337465035113	-1.0710933226960317	-1.084144750897547	-1.078899330675397
0.018980	-0.126022	0.002112	-4168.552394851997	-1.079586	-1.074347	-1.07626429002405	-1.0710261477301586	-1.084071575886484	-1.0788321557095237
0.018981	-0.125885	0.002136	-4164.009490851997	-1.079512	-1.074279	-1.0761901150129871	-1.0709579727642857	-1.083997400875421	-1.0787639807436509
0.018982	-0.125748	0.002136	-4159.466587851997	-1.079438	-1.074211	-1.076115940001924	-1.0708897977984126	-1.0839232258643579	-1.0786958057777778
0.018984	-0.125595	0.002142	-4154.418916851997	-1.079364	-1.074143	-1.076041589979798	-1.0708214478666667	-1.0838488758422318	-1.0786274558460318
0.018985	-0.125412	0.002106	-4148.361712851996	-1.079290	-1.074077	-1.075967414968735	-1.0707552729007936	-1.0837747008311691	-1.0785612808801588
0.018986	-0.125290	0.002161	-4144.323575851997	-1.079216	-1.074008	-1.075893239957672	-1.0706860979349206	-1.083700525820106	-1.0784921059142858
0.018987	-0.125122	0.002167	-4138.7711388519965	-1.079141	-1.073940	-1.075818064946609	-1.0706179229690476	-1.0836253508090428	-1.0784239309484127
0.018989	-0.124969	0.002136	-4133.723467851996	-1.079067	-1.073872	-1.0757437149244828	-1.0705495730373016	-1.0835510007869167	-1.0783555810166667
0.018990	-0.124817	0.002142	-4128.675797851996	-1.078993	-1.073804	-1.07566953991342	-1.0704813980714285	-1.083476825775854	-1.0782874060507937
0.018991	-0.124634	0.002124	-4122.618592851997	-1.078919	-1.073738	-1.0755953649023569	-1.0704152231055557	-1.083402650764791	-1.0782212310849209
0.018992	-0.124481	0.002148	-4117.570922851997	-1.078844	-1.073670	-1.0755201898912938	-1.0703470481396824	-1.0833274757537277	-1.0781530561190475
0.018994	-0.124298	0.002179	-4111.513717851996	-1.078769	-1.073602	-1.075444839869168	-1.0702786982079364	-1.083252125731602	-1.0780847061873016
0.018995	-0.124207	0.002148	-4108.485115851998	-1.078694	-1.073531	-1.0753696648581048	-1.0702075232420636	-1.0831769507205387	-1.0780135312214287
0.018996	-0.124069	0.002161	-4103.942211851998	-1.078620	-1.073462	-1.0752954898470417	-1.0701383482761904	-1.0831027757094756	-1.0779443562555555
0.018997	-0.123932	0.002142	-4099.3993088519965	-1.078545	-1.073393	-1.075220314835979	-1.0700691733103176	-1.0830276006984128	-1.0778751812896827
0.018999	-0.123749	0.002148	-4093.342103851997	-1.078471	-1.073326	-1.0751459648138528	-1.0700018233785715	-1.0829532506762867	-1.0778078313579367
0.019000	-0.123672	0.002167	-4090.818268851997	-1.078396	-1.073255	-1.0750707898027898	-1.0699306484126985	-1.0828780756652239	-1.0777366563920636
0.019001	-0.123444	0.002136	-4083.246762851997	-1.078322	-1.073190	-1.0749966147917267	-1.0698654734468256	-1.0828039006541608	-1.0776714814261907
0.019002	-0.123322	0.002161	-4079.208626851997	-1.078247	-1.073120	-1.0749214397806637	-1.0697952984809525	-1.0827287256430975	-1.0776013064603176
0.019004	-0.123230	0.002167	-4076.1800238519972	-1.078172	-1.073049	-1.0748460897585377	-1.0697239485492063	-1.0826533756209717	-1.0775299565285714
0.019005	-0.123032	0.002148	-4069.618052851997	-1.078097	-1.072982	-1.0747709147474749	-1.0696567735833333	-1.082578200609909	-1.0774627815626985
0.019006	-0.122803	0.002203	-4062.046546851997	-1.078021	-1.072916	-1.0746947397364117	-1.0695905986174603	-1.0825020255988456	-1.0773966065968255
0.019007	-0.122742	0.002197	-4060.027478851997	-1.077945	-1.072842	-1.0746185647253486	-1.0695164236515873	-1.0824258505877826	-1.0773224316309524
0.019009	-0.122513	0.002203	-4052.455972851997	-1.077869	-1.072776	-1.0745422147032226	-1.0694500737198411	-1.0823495005656567	-1.0772560816992063
0.019010	-0.122421	0.002161	-4049.4273708519972	-1.077793	-1.072704	-1.0744660396921597	-1.0693778987539684	-1.0822733255545938	-1.0771839067333335
0.019011	-0.122192	0.002209	-4041.855864851997	-1.077717	-1.072637	-1.0743898646810968	-1.0693107237880952	-1.0821971505435308	-1.0771167317674604
0.019012	-0.122131	0.002209	-4039.836796851997	-1.077640	-1.072563	-1.0743126896700337	-1.0692365488222222	-1.0821199755324677	-1.0770425568015873
0.019014	-0.121918	0.002216	-4032.770057851997	-1.077564	-1.072496	-1.0742363396479075	-1.0691691988904761	-1.0820436255103414	-1.0769752068698413
0.019015	-0.121857	0.002179	-4030.750989851997	-1.077488	-1.072422	-1.0741601646368446	-1.069095023924603	-1.0819674504992784	-1.0769010319039682
0.019016	-0.121613	0.002216	-4022.674716851997	-1.077411	-1.072356	-1.0740829896257815	-1.0690288489587303	-1.0818902754882154	-1.0768348569380954
0.019017	-0.121506	0.002179	-4019.141347851997	-1.077336	-1.072285	-1.0740078146147187	-1.068957673992857	-1.0818151004771526	-1.0767636819722222
0.019019	-0.121353	0.002179	-4014.093676851997	-1.077260	-1.072215	-1.0739314645925928	-1.068887324061111	-1.0817387504550267	-1.0766933320404761
0.019020	-0.121185	0.002216	-4008.541238851997	-1.077183	-1.072146	-1.0738542895815295	-1.0688181490952382	-1.0816615754439636	-1.0766241570746033
0.019021	-0.121048	0.002203	-4003.998335851997	-1.077107	-1.072075	-1.0737781145704666	-1.068746974129365	-1.0815854004329006	-1.07655298210873
0.019022	-0.120956	0.002173	-4000.9697338519973	-1.077031	-1.072003	-1.0737019395594036	-1.0686747991634922	-1.0815092254218377	-1.0764808071428573
0.019024	-0.120743	0.002222	-3993.902994851997	-1.076955	-1.071935	-1.0736255895372777	-1.0686064492317462	-1.0814328753997118	-1.0764124572111113
0.019025	-0.120575	0.002209	-3988.350556851997	-1.076878	-1.071866	-1.0735484145262146	-1.068537274265873	-1.0813557003886487	-1.0763432822452381
0.019026	-0.120407	0.002228	-3982.798119851997	-1.076801	-1.071796	-1.0734712395151513	-1.0684670993	-1.0812785253775852	-1.0762731072793652
0.019027	-0.120285	0.002191	-3978.759982851997	-1.076725	-1.071725	-1.0733950645040884	-1.068395924334127	-1.0812023503665222	-1.0762019323134921
0.019029	-0.120163	0.002179	-3974.7218468519973	-1.076649	-1.071654	-1.0733187144819625	-1.068324574402381	-1.0811260003443963	-1.0761305823817462
0.019030	-0.119965	0.002197	-3968.159874851997	-1.076573	-1.071586	-1.0732425394708995	-1.068256399436508	-1.0810498253333334	-1.0760624074158731
0.019031	-0.119797	0.002234	-3962.607437851997	-1.076496	-1.071516	-1.0731653644598365	-1.0681862244706348	-1.0809726503222703	-1.07599223245
0.019032	-0.119705	0.002234	-3959.5788348519973	-1.076418	-1.071442	-1.0730871894487735	-1.068112049504762	-1.0808944753112075	-1.0759180574841272
0.019034	-0.119492	0.002246	-3952.512096851997	-1.076341	-1.071373	-1.0730098394266474	-1.0680426995730157	-1.0808171252890815	-1.0758487075523808
0.019035	-0.119400	0.002209	-3949.483493851997	-1.076264	-1.071300	-1.0729326644155845	-1.0679695246071428	-1.0807399502780184	-1.075775532586508
0.019036	-0.119232	0.002240	-3943.9310568519973	-1.076186	-1.071230	-1.0728544894045215	-1.0678993496412696	-1.0806617752669556	-1.0757053576206348
0.019037	-0.119080	0.002277	-3938.883385851997	-1.076108	-1.071158	-1.0727763143934586	-1.067827174675397	-1.0805836002558924	-1.075633182654762
0.019039	-0.118927	0.002222	-3933.835715851997	-1.076030	-1.071086	-1.0726979643713324	-1.0677548247436508	-1.0805052502337662	-1.075560832723016
0.019040	-0.118744	0.002246	-3927.778510851997	-1.075952	-1.071016	-1.0726197893602694	-1.0676846497777777	-1.0804270752227034	-1.0754906577571428
0.019041	-0.118729	0.002252	-3927.273743851997	-1.075875	-1.070939	-1.0725426143492063	-1.0676074748119049	-1.0803499002116403	-1.07541348279127
0.019042	-0.118454	0.002228	-3918.187936851997	-1.075797	-1.070873	-1.0724644393381433	-1.0675412998460316	-1.0802717252005771	-1.0753473078253968
0.019044	-0.118301	0.002252	-3913.1402668519972	-1.075719	-1.070801	-1.0723860893160173	-1.0674689499142855	-1.0801933751784514	-1.0752749578936507
0.019045	-0.118164	0.002307	-3908.597362851997	-1.075640	-1.070727	-1.0723069143049542	-1.0673947749484127	-1.080114200167388	-1.0752007829277779
0.019046	-0.117981	0.002252	-3902.540158851997	-1.075561	-1.070656	-1.0722277392938913	-1.0673235999825397	-1.080035025156325	-1.0751296079619048
0.019047	-0.117844	0.002283	-3897.9972548519972	-1.075482	-1.070583	-1.0721485642828283	-1.0672504250166668	-1.0799558501452622	-1.075056432996032
0.019049	-0.117722	0.002295	-3893.959118851997	-1.075403	-1.070509	-1.0720692142607025	-1.0671760750849206	-1.0798765001231363	-1.0749820830642858
0.019050	-0.117523	0.002258	-3887.397146851997	-1.075324	-1.070439	-1.071990039249639	-1.0671059001190475	-1.079797325112073	-1.0749119080984126
0.019051	-0.117401	0.002283	-3883.359010851997	-1.075245	-1.070365	-1.0719108642385762	-1.0670317251531747	-1.07971815010101	-1.0748377331325398
0.019052	-0.117249	0.002319	-3878.311339851997	-1.075165	-1.070291	-1.0718306892275131	-1.0669575501873017	-1.079637975089947	-1.0747635581666668
0.019054	-0.117126	0.002289	-3874.273203851997	-1.075085	-1.070216	-1.0717503392053873	-1.0668822002555556	-1.0795576250678214	-1.0746882082349207
0.019055	-0.116943	0.002289	-3868.215998851997	-1.075006	-1.070145	-1.0716711641943242	-1.0668110252896825	-1.079478450056758	-1.0746170332690477
0.019056	-0.116760	0.002283	-3862.158794851997	-1.074927	-1.070073	-1.0715919891832613	-1.0667388503238096	-1.079399275045695	-1.0745448583031747
0.019057	-0.116669	0.002338	-3859.130191851997	-1.074846	-1.069996	-1.071510814172198	-1.0666616753579365	-1.079318100034632	-1.0744676833373017
0.019059	-0.116486	0.002258	-3853.072987851997	-1.074768	-1.069925	-1.071432464150072	-1.0665903254261906	-1.0792397500125062	-1.0743963334055557
0.019060	-0.116302	0.002252	-3847.015782851997	-1.074689	-1.069854	-1.0713532891390092	-1.0665191504603175	-1.0791605750014432	-1.0743251584396827
0.019061	-0.116211	0.002313	-3843.987180851997	-1.074610	-1.069779	-1.0712741141279463	-1.0664439754944446	-1.0790813999903803	-1.0742499834738097
0.019062	-0.116058	0.002283	-3838.939509851997	-1.074530	-1.069706	-1.0711939391168832	-1.0663708005285715	-1.0790012249793173	-1.0741768085079366
0.019064	-0.115845	0.002307	-3831.872770851997	-1.074450	-1.069634	-1.071113589094757	-1.0662984505968254	-1.0789208749571908	-1.0741044585761905
0.019065	-0.115646	0.002332	-3825.310799851997	-1.074370	-1.069562	-1.0710334140836941	-1.0662262756309522	-1.0788406999461282	-1.0740322836103173
0.019066	-0.115585	0.002325	-3823.291731851997	-1.074289	-1.069484	-1.0709522390726312	-1.0661481006650795	-1.078759524935065	-1.0739541086444446
0.019067	-0.115433	0.002319	-3818.244060851997	-1.074209	-1.069410	-1.070872064061568	-1.0660739256992062	-1.078679349924002	-1.0738799336785714
0.019069	-0.115265	0.002301	-3812.691622851997	-1.074129	-1.069337	-1.0707917140394418	-1.0660005757674602	-1.078598999901876	-1.0738065837468254
0.019070	-0.115143	0.002332	-3808.653486851997	-1.074048	-1.069261	-1.0707105390283789	-1.0659244008015873	-1.0785178248908127	-1.0737304087809525
0.019071	-0.115005	0.002325	-3804.110583851997	-1.073967	-1.069187	-1.070629364017316	-1.0658502258357143	-1.07843664987975	-1.0736562338150795
0.019072	-0.114777	0.002313	-3796.5390778519973	-1.073887	-1.069116	-1.070549189006253	-1.0657790508698413	-1.078356474868687	-1.0735850588492064
0.019074	-0.114700	0.002325	-3794.015242851997	-1.073807	-1.069038	-1.070468838984127	-1.0657007009380952	-1.0782761248465609	-1.0735067089174604
0.019075	-0.114441	0.002319	-3785.4342028519973	-1.073726	-1.068969	-1.0703876639730638	-1.0656315259722222	-1.0781949498354977	-1.0734375339515874
0.019076	-0.114349	0.002374	-3782.405599851997	-1.073644	-1.068891	-1.070305488962001	-1.0655533510063493	-1.0781127748244348	-1.0733593589857144
0.019077	-0.114227	0.002332	-3778.367463851997	-1.073563	-1.068815	-1.070224313950938	-1.0654771760404762	-1.078031599813372	-1.0732831840198414
0.019079	-0.114120	0.002325	-3774.834094851997	-1.073482	-1.068738	-1.070142963928812	-1.06539982610873	-1.0779502497912459	-1.0732058340880952
0.019080	-0.113876	0.002338	-3766.757821851997	-1.073401	-1.068668	-1.070061788917749	-1.0653296511428572	-1.0778690747801831	-1.0731356591222223
0.019081	-0.113815	0.002338	-3764.738753851997	-1.073320	-1.068589	-1.0699806139066859	-1.065250476176984	-1.07778789976912	-1.0730564841563492
0.019082	-0.113632	0.002362	-3758.681548851997	-1.073239	-1.068515	-1.069899438895623	-1.0651763012111113	-1.0777067247580567	-1.0729823091904764
0.019084	-0.113480	0.002332	-3753.633877851997	-1.073158	-1.068440	-1.069818088873497	-1.0651009512793652	-1.077625374735931	-1.0729069592587304
0.019085	-0.113342	0.002344	-3749.090974851997	-1.073077	-1.068365	-1.069736913862434	-1.065025776313492	-1.0775441997248678	-1.0728317842928572
0.019086	-0.113190	0.002332	-3744.0433038519973	-1.072996	-1.068290	-1.069655738851371	-1.064950601347619	-1.077463024713805	-1.0727566093269842
0.019087	-0.113007	0.002332	-3737.986099851997	-1.072915	-1.068217	-1.0695745638403078	-1.064877426381746	-1.0773818497027419	-1.0726834343611111
0.019089	-0.112839	0.002350	-3732.433661851997	-1.072833	-1.068142	-1.0694922138181817	-1.06480207645	-1.0772994996806156	-1.072608084429365
0.019090	-0.112717	0.002393	-3728.3955258519973	-1.072751	-1.068065	-1.0694100388071188	-1.0647249014841271	-1.0772173246695527	-1.0725309094634923
0.019091	-0.112595	0.002344	-3724.3573888519973	-1.072669	-1.067988	-1.069327863796056	-1.064647726518254	-1.0771351496584898	-1.072453734497619
0.019092	-0.112396	0.002374	-3717.795417851997	-1.072587	-1.067915	-1.0692456887849928	-1.064574551552381	-1.0770529746474269	-1.0723805595317462
0.019094	-0.112244	0.002356	-3712.747746851997	-1.072505	-1.067839	-1.0691633387628667	-1.0644982016206348	-1.0769706246253006	-1.0723042096
0.019095	-0.112122	0.002368	-3708.7096108519972	-1.072423	-1.067762	-1.0690811637518036	-1.064421026654762	-1.0768884496142377	-1.0722270346341272
0.019096	-0.111954	0.002338	-3703.157172851997	-1.072342	-1.067688	-1.0689999887407406	-1.0643468516888888	-1.0768072746031745	-1.072152859668254
0.019097	-0.111801	0.002362	-3698.109502851997	-1.072260	-1.067613	-1.0689178137296778	-1.0642716767230158	-1.0767250995921116	-1.072077684702381
0.019099	-0.111633	0.002380	-3692.557064851997	-1.072178	-1.067537	-1.068835463707552	-1.0641953267912698	-1.0766427495699857	-1.072001334770635
0.019100	-0.111481	0.002374	-3687.509394851997	-1.072095	-1.067461	-1.0687522886964886	-1.0641191518253967	-1.0765595745589227	-1.0719251598047619
0.019101	-0.111328	0.002380	-3682.4617238519972	-1.072013	-1.067385	-1.0686701136854257	-1.0640429768595239	-1.0764773995478598	-1.071848984838889
0.019102	-0.111221	0.002399	-3678.928354851997	-1.071930	-1.067306	-1.0685869386743627	-1.0639638018936508	-1.0763942245367968	-1.071769809873016
0.019104	-0.111084	0.002380	-3674.385450851997	-1.071847	-1.067230	-1.0685035886522367	-1.0638874519619046	-1.0763108745146708	-1.0716934599412697
0.019105	-0.110916	0.002393	-3668.833013851997	-1.071764	-1.067153	-1.0684204136411737	-1.0638102769960318	-1.0762276995036077	-1.071616284975397
0.019106	-0.110718	0.002435	-3662.271041851997	-1.071680	-1.067078	-1.0683362386301105	-1.0637351020301586	-1.0761435244925446	-1.0715411100095238
0.019107	-0.110626	0.002417	-3659.242439851997	-1.071596	-1.066997	-1.0682520636190476	-1.0636539270642857	-1.0760593494814814	-1.071459935043651
0.019109	-0.110382	0.002435	-3651.166166851997	-1.071512	-1.066923	-1.0681677135969216	-1.0635795771325398	-1.0759749994593557	-1.071385585111905
0.019110	-0.110229	0.002454	-3646.118496851997	-1.071427	-1.066845	-1.0680825385858586	-1.0635014021666667	-1.0758898244482924	-1.0713074101460318
0.019111	-0.110138	0.002441	-3643.089893851997	-1.071342	-1.066764	-1.0679973635747957	-1.0634202272007938	-1.0758046494372295	-1.071226235180159
0.019112	-0.109970	0.002399	-3637.537456851997	-1.071259	-1.066687	-1.0679141885637324	-1.0633430522349205	-1.0757214744261665	-1.0711490602142857
0.019114	-0.109756	0.002454	-3630.470717851997	-1.071174	-1.066612	-1.0678288385416066	-1.0632677023031745	-1.0756361244040407	-1.0710737102825396
0.019115	-0.109695	0.002429	-3628.451649851997	-1.071090	-1.066530	-1.0677446635305436	-1.0631855273373017	-1.0755519493929775	-1.0709915353166668
0.019116	-0.109512	0.002448	-3622.394444851997	-1.071005	-1.066453	-1.0676594885194806	-1.0631083523714286	-1.0754667743819146	-1.0709143603507938
0.019117	-0.109360	0.002405	-3617.346774851997	-1.070921	-1.066375	-1.0675753135084176	-1.0630301774055557	-1.0753825993708515	-1.0708361853849209
0.019119	-0.109238	0.002441	-3613.308637851997	-1.070837	-1.066296	-1.0674909634862915	-1.0629508274738095	-1.0752982493487253	-1.0707568354531747
0.019120	-0.109070	0.002441	-3607.756200851997	-1.070752	-1.066218	-1.0674057884752284	-1.0628726525079366	-1.0752130743376624	-1.0706786604873018
0.019121	-0.108963	0.002441	-3604.222830851997	-1.070668	-1.066138	-1.0673216134641654	-1.0627924775420636	-1.0751288993265993	-1.0705984855214288
0.019122	-0.108765	0.002435	-3597.660859851997	-1.070583	-1.066062	-1.0672364384531026	-1.0627163025761905	-1.0750437243155364	-1.0705223105555557
0.019124	-0.108627	0.002454	-3593.117955851997	-1.070498	-1.065983	-1.0671510884309763	-1.0626369526444444	-1.0749583742934101	-1.0704429606238095
0.019125	-0.108459	0.002435	-3587.5655188519972	-1.070414	-1.065905	-1.0670669134199133	-1.0625587776785714	-1.0748741992823474	-1.0703647856579366
0.019126	-0.108276	0.002472	-3581.508313851997	-1.070328	-1.065827	-1.0669807384088503	-1.0624806027126985	-1.0747880242712844	-1.0702866106920637
0.019127	-0.108246	0.002454	-3580.498779851997	-1.070243	-1.065743	-1.0668955633977875	-1.0623964277468254	-1.0747028492602215	-1.0702024357261906
0.019129	-0.107986	0.002472	-3571.917739851997	-1.070157	-1.065668	-1.0668092133756615	-1.0623210778150793	-1.0746164992380955	-1.0701270857944445
0.019130	-0.107834	0.002472	-3566.870068851997	-1.070072	-1.065589	-1.0667240383645984	-1.0622419028492063	-1.0745313242270322	-1.0700479108285714
0.019131	-0.107681	0.002454	-3561.822398851997	-1.069987	-1.065510	-1.0666388633535353	-1.0621627278833332	-1.0744461492159694	-1.0699687358626984
0.019132	-0.107590	0.002472	-3558.793796851997	-1.069901	-1.065428	-1.0665526883424723	-1.0620805529174604	-1.0743599742049064	-1.0698865608968255
0.019134	-0.107330	0.002502	-3550.2127568519973	-1.069814	-1.065353	-1.0664653383203464	-1.0620052029857143	-1.0742726241827802	-1.0698112109650795
0.019135	-0.107239	0.002496	-3547.184153851997	-1.069728	-1.065270	-1.0663791633092834	-1.0619220280198411	-1.0741864491717172	-1.0697280359992063
0.019136	-0.107056	0.002496	-3541.126949851997	-1.069642	-1.065191	-1.0662929882982204	-1.0618428530539683	-1.0741002741606542	-1.0696488610333335
0.019137	-0.106918	0.002441	-3536.584045851997	-1.069556	-1.065112	-1.0662068132871572	-1.0617636780880952	-1.0740140991495912	-1.0695696860674604
0.019139	-0.106750	0.002521	-3531.031608851997	-1.069469	-1.065032	-1.0661194632650313	-1.0616833281563491	-1.073926749127465	-1.0694893361357143
0.019140	-0.106613	0.002502	-3526.488704851997	-1.069383	-1.064951	-1.0660332882539683	-1.0616021531904762	-1.073840574116402	-1.0694081611698414
0.019141	-0.106491	0.002466	-3522.450568851997	-1.069297	-1.064870	-1.0659471132429053	-1.0615209782246031	-1.073754399105339	-1.0693269862039683
0.019142	-0.106277	0.002484	-3515.3838298519972	-1.069211	-1.064793	-1.0658609382318422	-1.0614438032587303	-1.073668224094276	-1.0692498112380955
0.019144	-0.106140	0.002496	-3510.840926851997	-1.069124	-1.064712	-1.0657735882097161	-1.0613624533269843	-1.07358087407215	-1.0691684613063495
0.019145	-0.106064	0.002502	-3508.317090851997	-1.069038	-1.064629	-1.0656874131986531	-1.0612792783611111	-1.073494699061087	-1.0690852863404763
0.019146	-0.105865	0.002484	-3501.7551198519973	-1.068952	-1.064551	-1.0656012381875901	-1.0612011033952382	-1.073408524050024	-1.0690071113746034
0.019147	-0.105667	0.002490	-3495.193147851997	-1.068865	-1.064472	-1.0655140631765272	-1.0611219284293651	-1.0733213490389613	-1.0689279364087303
0.019149	-0.105560	0.002545	-3491.659778851997	-1.068777	-1.064389	-1.0654257131544012	-1.061038578497619	-1.073232999016835	-1.0688445864769842
0.019150	-0.105438	0.002484	-3487.621641851997	-1.068691	-1.064308	-1.0653395381433381	-1.0609574035317462	-1.073146824005772	-1.0687634115111113
0.019151	-0.105255	0.002502	-3481.564437851997	-1.068604	-1.064229	-1.0652523631322752	-1.060878228565873	-1.0730596489947093	-1.0686842365452383
0.019152	-0.105118	0.002478	-3477.021533851997	-1.068518	-1.064148	-1.0651661881212122	-1.0607970536	-1.0729734739836463	-1.0686030615793651
0.019154	-0.105011	0.002509	-3473.488164851997	-1.068432	-1.064066	-1.0650798380990862	-1.0607147036682538	-1.0728871239615203	-1.068520711647619
0.019155	-0.104813	0.002478	-3466.9261928519973	-1.068345	-1.063988	-1.064992663088023	-1.060636528702381	-1.0727999489504572	-1.068442536681746
0.019156	-0.104660	0.002521	-3461.878522851997	-1.068258	-1.063907	-1.06490548807696	-1.0605553537365078	-1.072712773939394	-1.068361361715873
0.019157	-0.104523	0.002563	-3457.335618851997	-1.068170	-1.063825	-1.064817313065897	-1.060473178770635	-1.0726245989283312	-1.06827918675
0.019159	-0.104370	0.002527	-3452.287948851997	-1.068082	-1.063743	-1.064728963043771	-1.060390828838889	-1.072536248906205	-1.0681968368182542
0.019160	-0.104218	0.002563	-3447.2402778519972	-1.067993	-1.063660	-1.064639788032708	-1.0603076538730158	-1.072447073895142	-1.068113661852381
0.019161	-0.104065	0.002576	-3442.192607851997	-1.067904	-1.063578	-1.0645506130216449	-1.0602254789071428	-1.072357898884079	-1.068031486886508
0.019162	-0.103958	0.002484	-3438.659237851997	-1.067817	-1.063496	-1.064463438010582	-1.0601433039412698	-1.0722707238730158	-1.067949311920635
0.019164	-0.103729	0.002557	-3431.087732851997	-1.067729	-1.063417	-1.064375087988456	-1.0600639540095238	-1.07218237385089	-1.067869961988889
0.019165	-0.103622	0.002588	-3427.554362851997	-1.067639	-1.063332	-1.064284912977393	-1.0599787790436508	-1.0720921988398269	-1.067784787023016
0.019166	-0.103455	0.002557	-3422.001925851997	-1.067551	-1.063250	-1.06419673796633	-1.0598966040777777	-1.072004023828764	-1.067702612057143
0.019167	-0.103271	0.002545	-3415.944720851997	-1.067462	-1.063169	-1.0641075629552668	-1.0598154291119048	-1.0719148488177006	-1.06762143709127
0.019169	-0.103119	0.002594	-3410.897050851997	-1.067373	-1.063086	-1.0640182129331408	-1.0597320791801588	-1.0718254987955746	-1.067538087159524
0.019170	-0.103027	0.002570	-3407.868447851997	-1.067284	-1.063001	-1.0639290379220778	-1.0596469042142858	-1.0717363237845117	-1.067452912193651
0.019171	-0.102753	0.002539	-3398.7826408519973	-1.067195	-1.062923	-1.0638398629110148	-1.0595687292484128	-1.0716471487734487	-1.067374737227778
0.019172	-0.102676	0.002618	-3396.258805851997	-1.067105	-1.062837	-1.063749687899952	-1.0594825542825397	-1.071556973762386	-1.0672885622619048
0.019174	-0.102539	0.002576	-3391.7159028519973	-1.067015	-1.062753	-1.0636593378778259	-1.0593982043507937	-1.07146662374026	-1.0672042123301588
0.019175	-0.102386	0.002588	-3386.668231851997	-1.066926	-1.062670	-1.0635701628667629	-1.0593150293849207	-1.071377448729197	-1.0671210373642859
0.019176	-0.102173	0.002557	-3379.601492851997	-1.066837	-1.062589	-1.0634809878556999	-1.0592338544190476	-1.071288273718134	-1.0670398623984128
0.019177	-0.102081	0.002600	-3376.5728908519973	-1.066747	-1.062503	-1.0633908128446368	-1.0591476794531747	-1.0711980987070708	-1.0669536874325398
0.019179	-0.101929	0.002582	-3371.525220851997	-1.066657	-1.062420	-1.063300462822511	-1.0590643295214286	-1.0711077486849447	-1.0668703375007937
0.019180	-0.101761	0.002606	-3365.972782851997	-1.066567	-1.062337	-1.0632102878114478	-1.0589811545555556	-1.0710175736738816	-1.0667871625349208
0.019181	-0.101593	0.002625	-3360.420344851997	-1.066476	-1.062253	-1.0631191128003847	-1.0588969795896825	-1.0709263986628188	-1.0667029875690477
0.019182	-0.101532	0.002594	-3358.401276851997	-1.066386	-1.062166	-1.0630289377893218	-1.0588098046238095	-1.0708362236517557	-1.0666158126031746
0.019184	-0.101318	0.002576	-3351.334537851997	-1.066297	-1.062085	-1.0629395877671959	-1.0587284546920634	-1.0707468736296297	-1.0665344626714286
0.019185	-0.101181	0.002612	-3346.791634851997	-1.066206	-1.062000	-1.0628484127561328	-1.0586432797261904	-1.070655698618567	-1.0664492877055556
0.019186	-0.101089	0.002594	-3343.763032851997	-1.066116	-1.061914	-1.0627582377450697	-1.0585571047603175	-1.0705655236075038	-1.0663631127396827
0.019187	-0.100861	0.002600	-3336.191526851997	-1.066026	-1.061833	-1.0626680627340066	-1.0584759297944444	-1.0704753485964407	-1.0662819377738095
0.019189	-0.100677	0.002618	-3330.134321851997	-1.065936	-1.061750	-1.0625777127118807	-1.0583925798626983	-1.0703849985743146	-1.0661985878420634
0.019190	-0.100601	0.002600	-3327.610486851997	-1.065845	-1.061663	-1.0624865377008177	-1.0583054048968255	-1.0702938235632518	-1.0661114128761906
0.019191	-0.100449	0.002594	-3322.562816851997	-1.065755	-1.061580	-1.0623963626897548	-1.0582222299309523	-1.0702036485521886	-1.0660282379103174
0.019192	-0.100220	0.002631	-3314.9913108519972	-1.065664	-1.061498	-1.0623051876786915	-1.0581400549650795	-1.0701124735411254	-1.0659460629444446
0.019194	-0.100082	0.002661	-3310.448406851997	-1.065572	-1.061412	-1.0622128376565656	-1.0580537050333334	-1.0700201235189994	-1.0658597130126986
0.019195	-0.100037	0.002606	-3308.934105851997	-1.065482	-1.061323	-1.0621226626455027	-1.0579645300674603	-1.0699299485079368	-1.0657705380468254
0.019196	-0.099823	0.002625	-3301.867366851997	-1.065390	-1.061241	-1.0620304876344397	-1.0578823551015875	-1.0698377734968738	-1.0656883630809526
0.019197	-0.099640	0.002686	-3295.810162851997	-1.065298	-1.061156	-1.0619383126233768	-1.0577971801357142	-1.0697455984858109	-1.0656031881150794
0.019199	-0.099533	0.002679	-3292.276792851997	-1.065205	-1.061068	-1.0618449626012505	-1.057708830203968	-1.0696522484636843	-1.0655148381833333
0.019200	-0.099396	0.002625	-3287.733889851997	-1.065114	-1.060982	-1.0617537875901875	-1.0576226552380954	-1.0695610734526215	-1.0654286632174605
0.019201	-0.099213	0.002631	-3281.676684851997	-1.065022	-1.060898	-1.0616616125791245	-1.057538480272222	-1.0694688984415586	-1.0653444882515872
0.019202	-0.099060	0.002667	-3276.629014851997	-1.064930	-1.060812	-1.0615694375680615	-1.0574523053063494	-1.0693767234304956	-1.0652583132857145
0.019204	-0.098923	0.002686	-3272.086110851997	-1.064837	-1.060725	-1.0614760875459355	-1.0573649553746032	-1.0692833734083695	-1.0651709633539683
0.019205	-0.098724	0.002649	-3265.524139851997	-1.064745	-1.060641	-1.0613839125348725	-1.05728078040873	-1.0691911983973066	-1.0650867883880952
0.019206	-0.098587	0.002679	-3260.981235851997	-1.064653	-1.060554	-1.0612917375238096	-1.0571936054428572	-1.0690990233862436	-1.0649996134222224
0.019207	-0.098511	0.002667	-3258.457400851997	-1.064560	-1.060465	-1.0611985625127465	-1.057104430476984	-1.0690058483751805	-1.0649104384563493
0.019209	-0.098297	0.002612	-3251.3906618519973	-1.064469	-1.060383	-1.0611072124906207	-1.0570220805452382	-1.0689144983530547	-1.0648280885246033
0.019210	-0.098114	0.002692	-3245.333457851997	-1.064376	-1.060298	-1.0610140374795576	-1.0569369055793651	-1.0688213233419916	-1.0647429135587303
0.019211	-0.098038	0.002643	-3242.8096218519972	-1.064284	-1.060209	-1.0609218624684944	-1.056847730613492	-1.0687291483309282	-1.0646537385928572
0.019212	-0.097809	0.002667	-3235.238116851997	-1.064192	-1.060126	-1.0608296874574314	-1.0567645556476188	-1.0686369733198653	-1.064570563626984
0.019214	-0.097687	0.002710	-3231.199979851997	-1.064098	-1.060038	-1.0607353374353055	-1.056676205715873	-1.0685426232977395	-1.064482213695238
0.019215	-0.097565	0.002686	-3227.161843851997	-1.064005	-1.059949	-1.0606421624242426	-1.05658703075	-1.0684494482866764	-1.0643930387293652
0.019216	-0.097397	0.002686	-3221.609405851997	-1.063912	-1.059863	-1.0605489874131795	-1.056500855784127	-1.0683562732756133	-1.064306863763492
0.019217	-0.097229	0.002692	-3216.056968851997	-1.063819	-1.059777	-1.0604558124021164	-1.056414680818254	-1.0682630982645502	-1.064220688797619
0.019219	-0.097107	0.002679	-3212.018831851997	-1.063726	-1.059689	-1.0603624623799903	-1.056326330886508	-1.0681697482424242	-1.0641323388658732
0.019220	-0.096970	0.002692	-3207.475928851997	-1.063633	-1.059602	-1.0602692873689274	-1.0562391559206348	-1.0680765732313615	-1.0640451639
0.019221	-0.096832	0.002673	-3202.933024851997	-1.063540	-1.059514	-1.0601761123578644	-1.056150980954762	-1.0679833982202984	-1.0639569889341272
0.019222	-0.096619	0.002710	-3195.866286851997	-1.063446	-1.059429	-1.0600819373468013	-1.0560658059888888	-1.0678892232092352	-1.063871813968254
0.019224	-0.096588	0.002722	-3194.856752851997	-1.063352	-1.059336	-1.0599875873246754	-1.0559724560571428	-1.0677948731871094	-1.063778464036508
0.019225	-0.096313	0.002722	-3185.770945851997	-1.063257	-1.059254	-1.0598924123136122	-1.0558902810912698	-1.067699698176046	-1.063696289070635
0.019226	-0.096115	0.002728	-3179.208973851997	-1.063163	-1.059167	-1.0597982373025494	-1.0558031061253967	-1.0676055231649832	-1.0636091141047619
0.019227	-0.096024	0.002747	-3176.1803718519973	-1.063068	-1.059076	-1.0597030622914863	-1.0557119311595238	-1.0675103481539203	-1.063517939138889
0.019229	-0.095917	0.002704	-3172.647001851997	-1.062974	-1.058986	-1.0596087122693603	-1.0556215812277778	-1.067415998131794	-1.063427589207143
0.019230	-0.095657	0.002753	-3164.065961851997	-1.062878	-1.058902	-1.0595125372582972	-1.0555374062619047	-1.067319823120731	-1.0633434142412699
0.019231	-0.095566	0.002765	-3161.0373598519973	-1.062783	-1.058810	-1.0594173622472343	-1.0554452312960318	-1.067224648109668	-1.063251239275397
