Repository: pietracorvo/HystAPI

# Example data

The example data in this folder is from measurements performed during my physics bachelor.

The material is **FeSi3** (iron with 3% silicon), aka 'electrical steel', the standard material for ring cores in trafos. 

Four of the five samples where treated with high pressure torison (HPT, 20 rotations at 20GPa), to achieve nanocristallisation of the grains, which has a huge impact on the magnetic properties of the material. The HPT deformation was done at 77K (under liquid nitrogen) and at 293K (at room temperature). Afterwards some samples were heat treated at a temperature of 493K (for two hours) to anneal defects from the deformation process.

The five samples are:

File: testData/FeSi3_LN/G4_748V_100Hz_800000Fs0.txt (part 56 of 57)
--------------------------
t	U1	U2	H	Braw	Jraw	B_drift	 J_drift	B_corr	J_corr
0.019232	-0.095352	0.002728	-3153.970620851997	-1.062688	-1.058724	-1.0593221872361713	-1.0553590563301587	-1.0671294730986052	-1.0631650643095238
0.019234	-0.095230	0.002747	-3149.932484851997	-1.062593	-1.058634	-1.0592268372140452	-1.0552687063984127	-1.0670341230764793	-1.063074714377778
0.019235	-0.095078	0.002771	-3144.884813851997	-1.062497	-1.058544	-1.0591306622029821	-1.0551785314325397	-1.0669379480654162	-1.0629845394119048
0.019236	-0.094971	0.002783	-3141.3514448519973	-1.062401	-1.058453	-1.059034487191919	-1.0550873564666667	-1.0668417730543531	-1.0628933644460319
0.019237	-0.094788	0.002747	-3135.294239851997	-1.062305	-1.058365	-1.0589383121808562	-1.0549991815007937	-1.06674559804329	-1.062805189480159
0.019239	-0.094620	0.002777	-3129.741802851997	-1.062209	-1.058275	-1.0588419621587302	-1.0549088315690478	-1.066649248021164	-1.062714839548413
0.019240	-0.094574	0.002783	-3128.227501851997	-1.062113	-1.058181	-1.0587457871476673	-1.0548146566031746	-1.0665530730101014	-1.0626206645825398
0.019241	-0.094315	0.002747	-3119.646461851997	-1.062017	-1.058096	-1.058649612136604	-1.0547294816373014	-1.0664568979990379	-1.0625354896166666
0.019242	-0.094131	0.002759	-3113.589256851997	-1.061921	-1.058008	-1.058553437125541	-1.0546413066714286	-1.0663607229879748	-1.0624473146507938
0.019244	-0.093964	0.002832	-3108.0368198519973	-1.061824	-1.057918	-1.0584560871034152	-1.0545509567396825	-1.066263372965849	-1.0623569647190476
0.019245	-0.093903	0.002747	-3106.017750851997	-1.061728	-1.057824	-1.0583599120923521	-1.0544567817738095	-1.066167197954786	-1.0622627897531747
0.019246	-0.093658	0.002777	-3097.941478851997	-1.061632	-1.057738	-1.058263737081289	-1.0543706068079366	-1.066071022943723	-1.0621766147873017
0.019247	-0.093552	0.002838	-3094.408108851997	-1.061534	-1.057645	-1.0581655620702262	-1.0542774318420634	-1.06597284793266	-1.0620834398214285
0.019249	-0.093475	0.002826	-3091.884273851997	-1.061436	-1.057550	-1.0580672120481	-1.0541820819103174	-1.0658744979105341	-1.0619880898896825
0.019250	-0.093292	0.002753	-3085.827068851997	-1.061340	-1.057462	-1.057971037037037	-1.0540939069444444	-1.065778322899471	-1.0618999149238095
0.019251	-0.093124	0.002783	-3080.274631851997	-1.061244	-1.057372	-1.0578748620259741	-1.0540037319785713	-1.065682147888408	-1.0618097399579365
0.019252	-0.092957	0.002826	-3074.722193851997	-1.061146	-1.057282	-1.057776687014911	-1.0539135570126985	-1.065583972877345	-1.0617195649920637
0.019254	-0.092850	0.002789	-3071.188824851997	-1.061049	-1.057189	-1.0576793369927848	-1.0538202070809524	-1.065486622855219	-1.0616262150603175
0.019255	-0.092682	0.002832	-3065.636386851997	-1.060951	-1.057098	-1.057581161981722	-1.0537290321150794	-1.065388447844156	-1.0615350400944445
0.019256	-0.092484	0.002844	-3059.074415851997	-1.060852	-1.057008	-1.0574819869706589	-1.0536388571492064	-1.065289272833093	-1.0614448651285715
0.019257	-0.092392	0.002844	-3056.045812851997	-1.060754	-1.056913	-1.057383811959596	-1.0535436821833333	-1.06519109782203	-1.0613496901626984
0.019259	-0.092194	0.002802	-3049.483841851997	-1.060657	-1.056824	-1.05728646193747	-1.0534543322515872	-1.0650937477999038	-1.0612603402309524
0.019260	-0.092026	0.002826	-3043.931403851997	-1.060559	-1.056733	-1.0571882869264069	-1.0533631572857143	-1.064995572788841	-1.0611691652650794
0.019261	-0.091827	0.002850	-3037.369431851997	-1.060460	-1.056643	-1.0570891119153438	-1.0532729823198412	-1.064896397777778	-1.0610789902992064
0.019262	-0.091751	0.002832	-3034.845596851997	-1.060362	-1.056548	-1.056990936904281	-1.0531778073539684	-1.064798222766715	-1.0609838153333335
0.019264	-0.091599	0.002863	-3029.797926851997	-1.060263	-1.056455	-1.056891586882155	-1.0530844574222222	-1.064698872744589	-1.0608904654015874
0.019265	-0.091492	0.002850	-3026.264556851997	-1.060164	-1.056360	-1.056792411871092	-1.0529892824563492	-1.064599697733526	-1.0607952904357143
0.019266	-0.091278	0.002869	-3019.197818851997	-1.060064	-1.056270	-1.0566922368600287	-1.0528991074904763	-1.0644995227224627	-1.0607051154698415
0.019267	-0.091125	0.002875	-3014.150147851997	-1.059964	-1.056176	-1.0565920618489657	-1.0528049325246032	-1.0643993477113995	-1.0606109405039683
0.019269	-0.091019	0.002924	-3010.616778851997	-1.059864	-1.056080	-1.0564917118268398	-1.052708582592857	-1.0642989976892738	-1.0605145905722222
0.019270	-0.090881	0.002844	-3006.073874851997	-1.059765	-1.055987	-1.056392536815777	-1.0526154076269842	-1.0641998226782108	-1.0604214156063494
0.019271	-0.090637	0.002863	-2997.997601851997	-1.059666	-1.055898	-1.056293361804714	-1.0525262326611111	-1.0641006476671477	-1.0603322406404763
0.019272	-0.090561	0.002850	-2995.473766851997	-1.059567	-1.055802	-1.0561941867936506	-1.052430057695238	-1.0640014726560847	-1.060236065674603
0.019274	-0.090363	0.002850	-2988.911795851997	-1.059468	-1.055711	-1.0560948367715248	-1.052338707763492	-1.0639021226339587	-1.0601447157428572
0.019275	-0.090256	0.002881	-2985.3784258519972	-1.059368	-1.055616	-1.0559946617604619	-1.0522435327976192	-1.063801947622896	-1.0600495407769843
0.019276	-0.090088	0.002917	-2979.825988851997	-1.059267	-1.055522	-1.0558934867493988	-1.052149357831746	-1.0637007726118326	-1.0599553658111112
0.019277	-0.089966	0.002863	-2975.787851851997	-1.059168	-1.055428	-1.055794311738336	-1.052055182865873	-1.06360159760077	-1.0598611908452382
0.019279	-0.089798	0.002869	-2970.235414851997	-1.059068	-1.055335	-1.0556939617162096	-1.051961832934127	-1.0635012475786434	-1.059767840913492
0.019280	-0.089600	0.002869	-2963.673442851997	-1.058969	-1.055244	-1.0555947867051467	-1.051870657968254	-1.0634020725675808	-1.0596766659476191
0.019281	-0.089508	0.002917	-2960.644840851997	-1.058868	-1.055148	-1.0554936116940836	-1.051774483002381	-1.0633008975565175	-1.0595804909817461
0.019282	-0.089355	0.002820	-2955.597169851997	-1.058770	-1.055055	-1.0553954366830207	-1.051681308036508	-1.0632027225454546	-1.059487316015873
0.019284	-0.089203	0.002856	-2950.549499851997	-1.058671	-1.054963	-1.0552960866608947	-1.051588958104762	-1.0631033725233285	-1.059394966084127
0.019285	-0.089035	0.002905	-2944.997061851997	-1.058570	-1.054869	-1.0551949116498316	-1.051494783138889	-1.0630021975122657	-1.0593007911182541
0.019286	-0.088898	0.002911	-2940.454158851997	-1.058470	-1.054774	-1.0550947366387686	-1.051399608173016	-1.0629020225012025	-1.059205616152381
0.019287	-0.088837	0.002893	-2938.435089851997	-1.058369	-1.054676	-1.0549935616277055	-1.0513014332071429	-1.0628008474901396	-1.059107441186508
0.019289	-0.088577	0.002936	-2929.8540508519973	-1.058267	-1.054585	-1.0548912116055797	-1.051210083275397	-1.0626984974680136	-1.0590160912547621
0.019290	-0.088470	0.002954	-2926.320680851997	-1.058165	-1.054488	-1.0547890365945167	-1.0511129083095239	-1.0625963224569506	-1.058918916288889
0.019291	-0.088257	0.002905	-2919.253941851997	-1.058064	-1.054395	-1.0546878615834534	-1.0510197333436508	-1.0624951474458872	-1.058825741323016
0.019292	-0.088104	0.002924	-2914.206271851997	-1.057963	-1.054300	-1.0545866865723905	-1.0509245583777778	-1.0623939724348244	-1.058730566357143
0.019294	-0.087982	0.002960	-2910.1681358519972	-1.057861	-1.054203	-1.0544843365502645	-1.0508272084460317	-1.0622916224126984	-1.0586332164253969
0.019295	-0.087845	0.002899	-2905.625231851997	-1.057760	-1.054108	-1.0543831615392016	-1.0507320334801589	-1.0621904474016355	-1.058538041459524
0.019296	-0.087601	0.002954	-2897.548958851997	-1.057657	-1.054016	-1.0542799865281387	-1.0506398585142858	-1.0620872723905728	-1.058445866493651
0.019297	-0.087555	0.002966	-2896.034657851997	-1.057555	-1.053915	-1.0541778115170755	-1.0505386835484127	-1.0619850973795093	-1.0583446915277779
0.019299	-0.087326	0.002960	-2888.463151851997	-1.057452	-1.053822	-1.0540744614949495	-1.0504453336166668	-1.0618817473573836	-1.058251341596032
0.019300	-0.087173	0.002972	-2883.415481851997	-1.057349	-1.053725	-1.0539712864838866	-1.0503481586507937	-1.0617785723463204	-1.0581541666301588
0.019301	-0.087006	0.002979	-2877.863043851997	-1.057246	-1.053629	-1.0538681114728234	-1.0502519836849205	-1.0616753973352573	-1.0580579916642856
0.019302	-0.086945	0.002991	-2875.843975851997	-1.057142	-1.053528	-1.0537639364617606	-1.0501508087190476	-1.0615712223241944	-1.0579568166984128
0.019304	-0.086792	0.002942	-2870.796305851997	-1.057040	-1.053432	-1.0536615864396344	-1.0500544587873015	-1.0614688723020684	-1.0578604667666667
0.019305	-0.086578	0.002960	-2863.729566851997	-1.056937	-1.053338	-1.0535584114285714	-1.0499602838214286	-1.0613656972910053	-1.0577662918007937
0.019306	-0.086487	0.003027	-2860.700963851997	-1.056833	-1.053238	-1.0534542364175083	-1.0498601088555555	-1.0612615222799424	-1.0576661168349206
0.019307	-0.086288	0.002960	-2854.138992851997	-1.056730	-1.053143	-1.0533510614064454	-1.0497649338896824	-1.0611583472688793	-1.0575709418690475
0.019309	-0.086166	0.002985	-2850.100855851997	-1.056626	-1.053045	-1.0532467113843194	-1.0496665839579364	-1.0610539972467534	-1.0574725919373016
0.019310	-0.085968	0.003015	-2843.538884851997	-1.056522	-1.052948	-1.0531425363732563	-1.0495694089920635	-1.0609498222356901	-1.0573754169714287
0.019311	-0.085876	0.003033	-2840.510281851997	-1.056417	-1.052847	-1.0530373613621933	-1.0494682340261905	-1.0608446472246271	-1.0572742420055556
0.019312	-0.085709	0.002985	-2834.957844851997	-1.056314	-1.052751	-1.0529341863511303	-1.0493720590603175	-1.0607414722135644	-1.0571780670396826
0.019314	-0.085541	0.002979	-2829.405406851997	-1.056210	-1.052654	-1.0528298363290045	-1.0492747091285715	-1.0606371221914386	-1.0570807171079366
0.019315	-0.085358	0.003040	-2823.348202851997	-1.056105	-1.052557	-1.0527246613179413	-1.0491775341626983	-1.0605319471803751	-1.0569835421420635
0.019316	-0.085251	0.002972	-2819.814832851997	-1.056002	-1.052458	-1.0526214863068784	-1.0490783591968253	-1.0604287721693124	-1.0568843671761905
0.019317	-0.085083	0.003009	-2814.262395851997	-1.055898	-1.052361	-1.0525173112958153	-1.0489811842309524	-1.0603245971582491	-1.0567871922103176
0.019319	-0.084930	0.003027	-2809.214724851997	-1.055793	-1.052262	-1.0524119612736893	-1.0488818342992063	-1.0602192471361231	-1.0566878422785715
0.019320	-0.084793	0.003021	-2804.6718218519973	-1.055688	-1.052163	-1.0523067862626263	-1.0487826593333334	-1.0601140721250601	-1.0565886673126985
0.019321	-0.084641	0.003040	-2799.624150851997	-1.055583	-1.052064	-1.052201611251563	-1.0486834843674604	-1.0600088971139972	-1.0564894923468255
0.019322	-0.084442	0.003052	-2793.062179851997	-1.055477	-1.051967	-1.0520954362405002	-1.0485863094015875	-1.059902722102934	-1.0563923173809526
0.019324	-0.084366	0.003058	-2790.538343851997	-1.055371	-1.051864	-1.0519890862183743	-1.0484829594698413	-1.0597963720808083	-1.0562889674492064
0.019325	-0.084152	0.003052	-2783.471605851997	-1.055265	-1.051767	-1.0518829112073111	-1.0483857845039681	-1.0596901970697452	-1.0561917924833333
0.019326	-0.084000	0.003113	-2778.4239348519973	-1.055158	-1.051666	-1.0517757361962483	-1.0482846095380953	-1.0595830220586824	-1.0560906175174605
0.019327	-0.083984	0.003040	-2777.919167851997	-1.055052	-1.051561	-1.0516695611851854	-1.0481794345722222	-1.0594768470476192	-1.0559854425515873
0.019329	-0.083755	0.003046	-2770.347661851997	-1.054946	-1.051464	-1.051563211163059	-1.0480820846404761	-1.0593704970254931	-1.0558880926198413
0.019330	-0.083511	0.003101	-2762.271388851997	-1.054839	-1.051367	-1.0514560361519962	-1.047984909674603	-1.0592633220144303	-1.0557909176539682
0.019331	-0.083405	0.003094	-2758.7380198519973	-1.054732	-1.051265	-1.0513488611409332	-1.04788273470873	-1.059156147003367	-1.0556887426880952
0.019332	-0.083282	0.003064	-2754.699883851997	-1.054625	-1.051163	-1.0512416861298701	-1.047780559742857	-1.0590489719923042	-1.0555865677222223
0.019334	-0.083099	0.003058	-2748.642678851997	-1.054519	-1.051065	-1.051135336107744	-1.047682209811111	-1.058942621970178	-1.055488217790476
0.019335	-0.082947	0.003076	-2743.595008851997	-1.054413	-1.050965	-1.051029161096681	-1.047582034845238	-1.058836446959115	-1.0553880428246032
0.019336	-0.082825	0.003076	-2739.556871851997	-1.054306	-1.050863	-1.050921986085618	-1.047479859879365	-1.058729271948052	-1.0552858678587302
0.019337	-0.082611	0.003088	-2732.4901328519973	-1.054199	-1.050765	-1.0508148110745552	-1.047381684913492	-1.0586220969369893	-1.0551876928928572
0.019339	-0.082565	0.003058	-2730.975831851997	-1.054093	-1.050661	-1.050708461052429	-1.0472773349817461	-1.0585157469148632	-1.0550833429611113
0.019340	-0.082306	0.003113	-2722.394791851997	-1.053986	-1.050564	-1.050601286041366	-1.047180160015873	-1.0584085719037999	-1.0549861679952381
0.019341	-0.082230	0.003033	-2719.870956851997	-1.053880	-1.050461	-1.050495111030303	-1.0470769850500001	-1.0583023968927368	-1.0548829930293653
0.019342	-0.082062	0.003113	-2714.3185198519973	-1.053772	-1.050361	-1.05038693601924	-1.046976810084127	-1.0581942218816738	-1.0547828180634922
0.019344	-0.081909	0.003162	-2709.270848851997	-1.053663	-1.050258	-1.050277585997114	-1.0468734601523808	-1.0580848718595481	-1.054679468131746
0.019345	-0.081772	0.003143	-2704.727945851997	-1.053554	-1.050154	-1.0501684109860512	-1.046769285186508	-1.057975696848485	-1.0545752931658732
0.019346	-0.081604	0.003125	-2699.175507851997	-1.053445	-1.050053	-1.0500592359749878	-1.0466681102206348	-1.057866521837422	-1.0544741182
0.019347	-0.081482	0.003113	-2695.137371851997	-1.053337	-1.049950	-1.0499510609639249	-1.046564935254762	-1.057758346826359	-1.054370943234127
0.019349	-0.081299	0.003137	-2689.080166851997	-1.053229	-1.049849	-1.049842710941799	-1.046463585323016	-1.057649996804233	-1.0542695933023811
0.019350	-0.081131	0.003125	-2683.527728851997	-1.053120	-1.049748	-1.049733535930736	-1.0463624103571427	-1.0575408217931699	-1.0541684183365079
0.019351	-0.080963	0.003156	-2677.975291851997	-1.053011	-1.049645	-1.049624360919673	-1.0462592353912699	-1.0574316467821068	-1.054065243370635
0.019352	-0.080902	0.003143	-2675.956223851997	-1.052902	-1.049539	-1.0495151859086098	-1.0461530604253968	-1.0573224717710437	-1.053959068404762
0.019354	-0.080658	0.003156	-2667.879950851997	-1.052793	-1.049440	-1.049405835886484	-1.0460537104936507	-1.057213121748918	-1.0538597184730158
0.019355	-0.080505	0.003180	-2662.832279851997	-1.052683	-1.049336	-1.049295660875421	-1.045949535527778	-1.0571029467378548	-1.053755543507143
0.019356	-0.080429	0.003174	-2660.308444851997	-1.052572	-1.049229	-1.049184485864358	-1.0458423605619047	-1.0569917717267918	-1.0536483685412699
0.019357	-0.080200	0.003204	-2652.736938851997	-1.052462	-1.049128	-1.049074310853295	-1.045741185596032	-1.056881596715729	-1.053547193575397
0.019359	-0.080017	0.003162	-2646.679734851997	-1.052352	-1.049025	-1.0489639608311687	-1.045637835664286	-1.0567712466936028	-1.053443843643651
0.019360	-0.079926	0.003180	-2643.651131851997	-1.052241	-1.048919	-1.0488527858201058	-1.0455316606984126	-1.0566600716825398	-1.0533376686777778
0.019361	-0.079819	0.003210	-2640.117762851997	-1.052131	-1.048813	-1.0487426108090427	-1.0454254857325396	-1.0565498966714766	-1.0532314937119047
0.019362	-0.079620	0.003168	-2633.5557908519972	-1.052020	-1.048710	-1.0486314357979798	-1.0453223107666667	-1.0564387216604136	-1.0531283187460319
0.019364	-0.079468	0.003223	-2628.508120851997	-1.051909	-1.048605	-1.0485200857758539	-1.0452169608349207	-1.0563273716382877	-1.0530229688142858
0.019365	-0.079300	0.003241	-2622.955682851997	-1.051797	-1.048500	-1.0484079107647908	-1.0451117858690475	-1.0562151966272246	-1.0529177938484127
0.019366	-0.079163	0.003210	-2618.412779851997	-1.051685	-1.048394	-1.0482957357537277	-1.0450056109031747	-1.0561030216161615	-1.0528116188825398
0.019367	-0.078964	0.003235	-2611.850807851997	-1.051573	-1.048291	-1.0481835607426648	-1.0449024359373016	-1.055990846605099	-1.0527084439166667
0.019369	-0.078888	0.003229	-2609.326972851997	-1.051461	-1.048182	-1.0480712107205388	-1.0447930860055554	-1.0558784965829728	-1.0525990939849206
0.019370	-0.078674	0.003210	-2602.260233851997	-1.051350	-1.048079	-1.0479600357094758	-1.0446899110396826	-1.05576732157191	-1.0524959190190477
0.019371	-0.078552	0.003229	-2598.222097851997	-1.051238	-1.047973	-1.0478478606984125	-1.0445837360738095	-1.0556551465608464	-1.0523897440531746
0.019372	-0.078461	0.003241	-2595.193494851997	-1.051126	-1.047864	-1.0477356856873496	-1.0444745611079365	-1.0555429715497837	-1.0522805690873016
0.019374	-0.078247	0.003198	-2588.126756851997	-1.051015	-1.047762	-1.0476243356652237	-1.0443722111761906	-1.0554316215276578	-1.0521782191555558
0.019375	-0.078125	0.003235	-2584.088619851997	-1.050903	-1.047655	-1.0475121606541606	-1.0442650362103174	-1.0553194465165947	-1.0520710441896826
0.019376	-0.077942	0.003253	-2578.031415851997	-1.050790	-1.047550	-1.0473989856430976	-1.0441598612444445	-1.0552062715055315	-1.0519658692238096
0.019377	-0.077805	0.003241	-2573.488511851997	-1.050678	-1.047443	-1.0472868106320345	-1.0440526862785713	-1.0550940964944684	-1.0518586942579364
0.019379	-0.077682	0.003229	-2569.4503758519973	-1.050565	-1.047336	-1.0471734606099086	-1.0439453363468254	-1.0549807464723426	-1.0517513443261906
0.019380	-0.077545	0.003265	-2564.907471851997	-1.050453	-1.047229	-1.0470612855988457	-1.0438381613809524	-1.0548685714612795	-1.0516441693603176
0.019381	-0.077393	0.003253	-2559.859801851997	-1.050340	-1.047122	-1.0469481105877827	-1.0437309864150794	-1.0547553964502168	-1.0515369943944446
0.019382	-0.077209	0.003284	-2553.802596851997	-1.050226	-1.047016	-1.0468339355767198	-1.0436248114492064	-1.0546412214391538	-1.0514308194285715
0.019384	-0.077026	0.003284	-2547.745392851997	-1.050112	-1.046910	-1.0467195855545934	-1.0435184615174604	-1.0545268714170275	-1.0513244694968256
0.019385	-0.076920	0.003290	-2544.212022851997	-1.049998	-1.046801	-1.0466054105435305	-1.0434092865515874	-1.0544126964059646	-1.0512152945309525
0.019386	-0.076675	0.003290	-2536.135749851997	-1.049884	-1.046697	-1.0464912355324676	-1.0433051115857144	-1.0542985213949017	-1.0511111195650795
0.019387	-0.076614	0.003278	-2534.116681851997	-1.049770	-1.046585	-1.0463770605214047	-1.0431929366198414	-1.0541843463838387	-1.0509989445992065
0.019389	-0.076416	0.003302	-2527.5547108519972	-1.049656	-1.046479	-1.0462627104992783	-1.0430865866880952	-1.0540699963617124	-1.0508925946674603
0.019390	-0.076248	0.003326	-2522.002272851997	-1.049541	-1.046371	-1.0461475354882155	-1.042978411722222	-1.0539548213506493	-1.0507844197015872
0.019391	-0.076111	0.003284	-2517.459369851997	-1.049427	-1.046263	-1.0460333604771526	-1.0428702367563492	-1.0538406463395864	-1.0506762447357143
0.019392	-0.076004	0.003320	-2513.925999851997	-1.049312	-1.046152	-1.0459181854660895	-1.042759061790476	-1.0537254713285233	-1.0505650697698412
0.019394	-0.075836	0.003345	-2508.373562851997	-1.049196	-1.046043	-1.0458018354439635	-1.0426497118587301	-1.0536091213063976	-1.0504557198380953
0.019395	-0.075653	0.003339	-2502.316357851997	-1.049080	-1.045935	-1.0456856604329003	-1.0425415368928572	-1.0534929462953344	-1.0503475448722224
0.019396	-0.075577	0.003357	-2499.792522851997	-1.048964	-1.045822	-1.0455694854218374	-1.042428361926984	-1.0533767712842712	-1.0502343699063492
0.019397	-0.075394	0.003345	-2493.735317851997	-1.048848	-1.045714	-1.0454533104107744	-1.0423201869611112	-1.0532605962732084	-1.0501261949404763
0.019399	-0.075195	0.003326	-2487.173345851997	-1.048733	-1.045607	-1.0453379603886483	-1.042212837029365	-1.0531452462510824	-1.0500188450087302
0.019400	-0.075027	0.003333	-2481.6209088519972	-1.048617	-1.045498	-1.0452217853775854	-1.042103662063492	-1.0530290712400192	-1.0499096700428572
0.019401	-0.074951	0.003333	-2479.0970738519973	-1.048502	-1.045386	-1.0451066103665225	-1.041991487097619	-1.0529138962289566	-1.0497974950769842
0.019402	-0.074768	0.003339	-2473.039868851997	-1.048386	-1.045278	-1.0449904353554593	-1.041883312131746	-1.0527977212178934	-1.049689320111111
0.019404	-0.074600	0.003369	-2467.487430851997	-1.048269	-1.045168	-1.0448730853333332	-1.0417729622	-1.052680371195767	-1.0495789701793652
0.019405	-0.074493	0.003363	-2463.9540618519973	-1.048152	-1.045056	-1.0447559103222703	-1.041660787234127	-1.0525631961847042	-1.0494667952134922
0.019406	-0.074310	0.003394	-2457.896856851997	-1.048035	-1.044946	-1.0446387353112074	-1.0415506122682539	-1.0524460211736413	-1.049356620247619
0.019407	-0.074188	0.003345	-2453.858720851997	-1.047919	-1.044835	-1.0445225603001445	-1.041439437302381	-1.0523298461625785	-1.0492454452817461
0.019409	-0.074051	0.003412	-2449.315817851997	-1.047801	-1.044723	-1.0444042102780182	-1.041327087370635	-1.052211496140452	-1.0491330953500002
0.019410	-0.073914	0.003369	-2444.772913851997	-1.047684	-1.044611	-1.0442870352669553	-1.0412149124047618	-1.0520943211293892	-1.049020920384127
0.019411	-0.073700	0.003351	-2437.7061748519973	-1.047568	-1.044504	-1.0441708602558923	-1.041107737438889	-1.0519781461183264	-1.0489137454182542
0.019412	-0.073563	0.003400	-2433.1632718519973	-1.047450	-1.044392	-1.0440526852448293	-1.0409955624730158	-1.0518599711072634	-1.048801570452381
0.019414	-0.073425	0.003400	-2428.620367851997	-1.047332	-1.044280	-1.043934335222703	-1.04088321254127	-1.051741621085137	-1.048689220520635
0.019415	-0.073303	0.003375	-2424.582231851997	-1.047215	-1.044168	-1.0438171602116402	-1.040771037575397	-1.051624446074074	-1.048577045554762
0.019416	-0.073135	0.003418	-2419.029793851997	-1.047097	-1.044056	-1.0436989852005771	-1.040658862609524	-1.051506271063011	-1.048464870588889
0.019417	-0.072968	0.003412	-2413.4773568519972	-1.046978	-1.043945	-1.0435798101895142	-1.0405476876436508	-1.0513870960519482	-1.048353695623016
0.019419	-0.072800	0.003430	-2407.924918851997	-1.046860	-1.043833	-1.0434614601673882	-1.0404353377119047	-1.0512687460298222	-1.0482413456912698
0.019420	-0.072632	0.003418	-2402.3724818519972	-1.046741	-1.043722	-1.043342285156325	-1.0403241627460318	-1.051149571018759	-1.048130170725397
0.019421	-0.072525	0.003387	-2398.839111851997	-1.046623	-1.043608	-1.0432241101452622	-1.0402099877801587	-1.051031396007696	-1.0480159957595239
0.019422	-0.072357	0.003448	-2393.286674851997	-1.046504	-1.043496	-1.0431049351341992	-1.0400978128142857	-1.0509122209966333	-1.0479038207936509
0.019424	-0.072174	0.003461	-2387.2294698519972	-1.046384	-1.043384	-1.0429845851120731	-1.0399854628825398	-1.050791870974507	-1.047791470861905
0.019425	-0.072067	0.003479	-2383.696100851997	-1.046264	-1.043268	-1.0428644101010103	-1.0398692879166667	-1.0506716959634441	-1.0476752958960318
0.019426	-0.071869	0.003467	-2377.134128851997	-1.046143	-1.043156	-1.042743235089947	-1.0397571129507936	-1.050550520952381	-1.0475631209301588
0.019427	-0.071747	0.003479	-2373.095992851997	-1.046023	-1.043040	-1.042623060078884	-1.0396409379849205	-1.0504303459413178	-1.0474469459642857
0.019429	-0.071564	0.003473	-2367.038787851997	-1.045902	-1.042927	-1.0425017100567582	-1.0395275880531745	-1.0503089959191922	-1.0473335960325396
0.019430	-0.071487	0.003516	-2364.514952851997	-1.045781	-1.042809	-1.0423805350456952	-1.0394094130873017	-1.0501878209081292	-1.0472154210666669
0.019431	-0.071289	0.003485	-2357.952980851997	-1.045660	-1.042696	-1.0422593600346322	-1.0392962381214286	-1.0500666458970662	-1.0471022461007937
0.019432	-0.071091	0.003522	-2351.391009851997	-1.045538	-1.042583	-1.042137185023569	-1.0391830631555556	-1.049944470886003	-1.0469890711349208
0.019434	-0.070984	0.003516	-2347.857639851997	-1.045416	-1.042465	-1.0420148350014429	-1.0390647132238096	-1.049822120863877	-1.0468707212031747
0.019435	-0.070892	0.003503	-2344.829037851997	-1.045295	-1.042348	-1.04189365999038	-1.0389475382579365	-1.049700945852814	-1.0467535462373017
0.019436	-0.070648	0.003479	-2336.752764851997	-1.045174	-1.042237	-1.041772484979317	-1.0388363632920636	-1.049579770841751	-1.0466423712714288
0.019437	-0.070557	0.003528	-2333.724162851997	-1.045051	-1.042118	-1.041649309968254	-1.0387171883261905	-1.049456595830688	-1.0465231963055557
0.019439	-0.070374	0.003571	-2327.6669578519973	-1.044928	-1.042003	-1.041525959946128	-1.0386018383944444	-1.0493332458085618	-1.0464078463738096
0.019440	-0.070221	0.003522	-2322.619287851997	-1.044806	-1.041887	-1.0414037849350648	-1.0384856634285715	-1.0492110707974986	-1.0462916714079367
0.019441	-0.070099	0.003491	-2318.581150851997	-1.044685	-1.041771	-1.041282609924002	-1.0383694884626984	-1.049089895786436	-1.0461754964420635
0.019442	-0.069946	0.003534	-2313.533480851997	-1.044562	-1.041655	-1.041159434912939	-1.0382533134968255	-1.0489667207753728	-1.0460593214761906
0.019444	-0.069809	0.003528	-2308.990576851997	-1.044440	-1.041538	-1.041037084890813	-1.0381359635650795	-1.048844370753247	-1.0459419715444447
0.019445	-0.069595	0.003528	-2301.923838851997	-1.044317	-1.041424	-1.0409139098797497	-1.0380217885992062	-1.0487211957421838	-1.0458277965785714
0.019446	-0.069504	0.003589	-2298.895235851997	-1.044193	-1.041304	-1.0407897348686868	-1.0379016136333334	-1.0485970207311208	-1.0457076216126986
0.019447	-0.069351	0.003571	-2293.847565851997	-1.044070	-1.041187	-1.040666559857624	-1.0377844386674604	-1.048473845720058	-1.0455904466468255
0.019449	-0.069183	0.003577	-2288.295127851997	-1.043946	-1.041070	-1.040542209835498	-1.0376670887357142	-1.048349495697932	-1.0454730967150794
0.019450	-0.069000	0.003583	-2282.237923851997	-1.043822	-1.040953	-1.040418034824435	-1.0375499137698412	-1.048225320686869	-1.0453559217492063
0.019451	-0.068893	0.003558	-2278.704553851997	-1.043698	-1.040834	-1.0402938598133717	-1.0374307388039683	-1.0481011456758056	-1.0452367467833334
0.019452	-0.068665	0.003552	-2271.133047851997	-1.043575	-1.040720	-1.0401706848023087	-1.0373165638380952	-1.0479779706647427	-1.0451225718174604
0.019454	-0.068573	0.003595	-2268.104445851997	-1.043450	-1.040600	-1.0400453347801828	-1.037196213906349	-1.0478526206426166	-1.0450022218857142
0.019455	-0.068375	0.003613	-2261.542473851997	-1.043325	-1.040483	-1.03992015976912	-1.0370790389404763	-1.047727445631554	-1.0448850469198414
0.019456	-0.068222	0.003577	-2256.494803851997	-1.043201	-1.040365	-1.039795984758057	-1.036960863974603	-1.047603270620491	-1.0447668719539682
0.019457	-0.068085	0.003595	-2251.951899851997	-1.043076	-1.040246	-1.0396708097469936	-1.0368416890087302	-1.0474780956094274	-1.0446476969880953
0.019459	-0.067978	0.003644	-2248.4185308519973	-1.042950	-1.040125	-1.0395444597248678	-1.0367203390769841	-1.0473517455873016	-1.0445263470563493
0.019460	-0.067795	0.003625	-2242.361325851997	-1.042825	-1.040006	-1.0394192847138046	-1.036601164111111	-1.0472265705762385	-1.0444071720904762
0.019461	-0.067612	0.003607	-2236.304121851997	-1.042700	-1.039889	-1.0392941097027417	-1.0364839891452382	-1.0471013955651758	-1.0442899971246034
0.019462	-0.067551	0.003607	-2234.285053851997	-1.042574	-1.039766	-1.0391679346916787	-1.036360814179365	-1.0469752205541125	-1.0441668221587301
0.019464	-0.067307	0.003625	-2226.208780851997	-1.042449	-1.039651	-1.0390425846695526	-1.036245464247619	-1.0468498705319864	-1.0440514722269842
0.019465	-0.067184	0.003650	-2222.170643851997	-1.042322	-1.039530	-1.0389154096584896	-1.0361242892817462	-1.0467226955209235	-1.0439302972611113
0.019466	-0.067017	0.003638	-2216.618206851997	-1.042196	-1.039410	-1.0387892346474266	-1.036004114315873	-1.0465965205098606	-1.043810122295238
0.019467	-0.066925	0.003656	-2213.589604851997	-1.042070	-1.039288	-1.0386630596363637	-1.03588193935	-1.0464703454987978	-1.0436879473293652
0.019469	-0.066742	0.003644	-2207.532399851997	-1.041943	-1.039169	-1.0385357096142376	-1.035762589418254	-1.0463429954766714	-1.0435685973976192
0.019470	-0.066589	0.003693	-2202.4847288519973	-1.041816	-1.039047	-1.0384085346031746	-1.035640414452381	-1.0462158204656085	-1.0434464224317461
0.019471	-0.066513	0.003656	-2199.960893851997	-1.041689	-1.038924	-1.0382813595921117	-1.035517239486508	-1.0460886454545455	-1.0433232474658731
0.019472	-0.066330	0.003656	-2193.903689851997	-1.041562	-1.038804	-1.0381541845810487	-1.035397064520635	-1.0459614704434825	-1.0432030725
0.019474	-0.066162	0.003699	-2188.351251851997	-1.041434	-1.038683	-1.0380258345589226	-1.035275714588889	-1.0458331204213565	-1.043081722568254
0.019475	-0.066025	0.003711	-2183.808348851997	-1.041305	-1.038561	-1.0378966595478594	-1.035153539623016	-1.0457039454102932	-1.0429595476023812
0.019476	-0.065903	0.003656	-2179.770211851997	-1.041178	-1.038439	-1.0377694845367964	-1.0350313646571427	-1.0455767703992302	-1.0428373726365079
0.019477	-0.065659	0.003650	-2171.6939388519972	-1.041051	-1.038322	-1.0376423095257334	-1.03491418969127	-1.0454495953881673	-1.042720197670635
0.019479	-0.065582	0.003705	-2169.170103851997	-1.040923	-1.038197	-1.0375139595036076	-1.0347888397595237	-1.0453212453660417	-1.0425948477388889
0.019480	-0.065430	0.003729	-2164.122433851997	-1.040794	-1.038074	-1.0373847844925446	-1.0346656647936507	-1.0451920703549784	-1.042471672773016
0.019481	-0.065247	0.003717	-2158.065228851997	-1.040665	-1.037953	-1.0372556094814815	-1.0345444898277776	-1.0450628953439156	-1.0423504978071427
0.019482	-0.065063	0.003741	-2152.008023851997	-1.040535	-1.037831	-1.0371254344704184	-1.0344223148619047	-1.0449327203328522	-1.0422283228412699
0.019484	-0.064941	0.003778	-2147.969887851997	-1.040405	-1.037705	-1.0369950844482925	-1.0342959649301589	-1.0448023703107263	-1.042101972909524
0.019485	-0.064819	0.003766	-2143.931750851997	-1.040274	-1.037580	-1.0368639094372294	-1.0341707899642856	-1.0446711952996632	-1.0419767979436507
0.019486	-0.064636	0.003778	-2137.874546851997	-1.040143	-1.037456	-1.0367327344261665	-1.0340466149984127	-1.0445400202886006	-1.0418526229777778
0.019487	-0.064453	0.003821	-2131.817341851997	-1.040011	-1.037331	-1.0366005594151035	-1.0339214400325396	-1.0444078452775374	-1.0417274480119048
0.019489	-0.064407	0.003821	-2130.303040851997	-1.039879	-1.037201	-1.0364682093929773	-1.0337910901007936	-1.0442754952554112	-1.0415970980801588
0.019490	-0.064209	0.003754	-2123.741068851997	-1.039748	-1.037079	-1.0363370343819143	-1.0336689151349208	-1.0441443202443481	-1.041474923114286
0.019491	-0.063980	0.003802	-2116.169563851997	-1.039616	-1.036957	-1.0362048593708515	-1.0335467401690475	-1.0440121452332853	-1.0413527481484126
0.019492	-0.063889	0.003833	-2113.140960851997	-1.039484	-1.036828	-1.0360726843597885	-1.0334175652031747	-1.0438799702222226	-1.0412235731825399
0.019494	-0.063736	0.003802	-2108.093290851997	-1.039352	-1.036702	-1.0359403343376623	-1.0332912152714286	-1.0437476202000964	-1.0410972232507938
0.019495	-0.063568	0.003802	-2102.540852851997	-1.039220	-1.036577	-1.0358081593265993	-1.0331660403055556	-1.0436154451890332	-1.0409720482849207
0.019496	-0.063461	0.003833	-2099.007483851997	-1.039087	-1.036449	-1.0356749843155364	-1.0330378653396826	-1.0434822701779702	-1.0408438733190477
0.019497	-0.063309	0.003796	-2093.959812851997	-1.038955	-1.036324	-1.0355428093044734	-1.0329126903738095	-1.0433500951669075	-1.0407186983531747
0.019499	-0.063095	0.003802	-2086.893074851997	-1.038823	-1.036201	-1.0354104592823474	-1.0327893404420634	-1.0432177451447813	-1.0405953484214285
0.019500	-0.062988	0.003851	-2083.359704851997	-1.038690	-1.036072	-1.035277284271284	-1.0326601654761907	-1.043084570133718	-1.0404661734555558
0.019501	-0.062897	0.003833	-2080.331102851997	-1.038557	-1.035943	-1.0351441092602212	-1.0325309905103175	-1.042951395122655	-1.0403369984896826
0.019502	-0.062668	0.003876	-2072.7595968519972	-1.038423	-1.035818	-1.0350099342491583	-1.0324058155444444	-1.0428172201115924	-1.0402118235238096
0.019504	-0.062515	0.003876	-2067.711926851997	-1.038288	-1.035690	-1.0348745842270324	-1.0322774656126985	-1.0426818700894662	-1.0400834735920637
0.019505	-0.062393	0.003918	-2063.673789851997	-1.038153	-1.035560	-1.0347394092159694	-1.0321472906468254	-1.0425466950784035	-1.0399532986261906
0.019506	-0.062241	0.003857	-2058.626119851997	-1.038019	-1.035432	-1.0346052342049061	-1.0320191156809524	-1.04241252006734	-1.0398251236603175
0.019507	-0.062073	0.003888	-2053.073681851997	-1.037885	-1.035304	-1.034471059193843	-1.0318909407150794	-1.042278345056277	-1.0396969486944445
0.019509	-0.061920	0.003870	-2048.026011851997	-1.037750	-1.035176	-1.0343357091717171	-1.0317625907833334	-1.0421429950341512	-1.0395685987626986
0.019510	-0.061783	0.003870	-2043.4831078519971	-1.037616	-1.035048	-1.0342015341606543	-1.0316344158174602	-1.0420088200230881	-1.0394404237968253
0.019511	-0.061584	0.003900	-2036.921136851997	-1.037481	-1.034921	-1.0340663591495913	-1.0315072408515873	-1.0418736450120254	-1.0393132488309524
0.019512	-0.061523	0.003900	-2034.9020678519971	-1.037346	-1.034788	-1.0339311841385281	-1.0313740658857142	-1.0417384700009622	-1.0391800738650794
0.019514	-0.061386	0.003894	-2030.359164851997	-1.037211	-1.034659	-1.0337958341164022	-1.0312447159539682	-1.041603119978836	-1.0390507239333333
0.019515	-0.061111	0.003937	-2021.2733578519972	-1.037074	-1.034534	-1.0336586591053392	-1.0311195409880953	-1.041465944967773	-1.0389255489674605
0.019516	-0.061005	0.003979	-2017.739988851997	-1.036937	-1.034401	-1.0335214840942761	-1.030986366022222	-1.04132876995671	-1.0387923740015872
0.019517	-0.060883	0.003943	-2013.7018518519972	-1.036800	-1.034269	-1.033384309083213	-1.0308541910563493	-1.041191594945647	-1.0386601990357145
0.019519	-0.060699	0.003943	-2007.644647851997	-1.036663	-1.034140	-1.0332469590610869	-1.0307248411246033	-1.041054244923521	-1.0385308491039684
0.019520	-0.060516	0.003955	-2001.5874428519971	-1.036526	-1.034010	-1.033109784050024	-1.0305946661587302	-1.040917069912458	-1.0384006741380953
0.019521	-0.060394	0.003973	-1997.549306851997	-1.036388	-1.033878	-1.0329716090389611	-1.0304624911928573	-1.0407788949013952	-1.0382684991722224
0.019522	-0.060287	0.003992	-1994.0159368519971	-1.036250	-1.033744	-1.032833434027898	-1.030328316226984	-1.040640719890332	-1.0381343242063492
0.019524	-0.060089	0.003979	-1987.453965851997	-1.036112	-1.033614	-1.032695084005772	-1.030197966295238	-1.0405023698682059	-1.0380039742746032
0.019525	-0.059921	0.004034	-1981.9015278519971	-1.035972	-1.033481	-1.0325549089947088	-1.0300647913293652	-1.0403621948571429	-1.0378707993087304
0.019526	-0.059830	0.004028	-1978.872925851997	-1.035833	-1.033346	-1.032415733983646	-1.0299296163634921	-1.04022301984608	-1.0377356243428573
0.019527	-0.059631	0.003992	-1972.310953851997	-1.035694	-1.033215	-1.0322765589725829	-1.0297984413976191	-1.0400838448350167	-1.0376044493769843
0.019529	-0.059479	0.004041	-1967.263282851997	-1.035554	-1.033082	-1.032136208950457	-1.0296650914658732	-1.0399434948128912	-1.0374710994452383
0.019530	-0.059387	0.004028	-1964.2346808519972	-1.035415	-1.032946	-1.031997033939394	-1.0295289165	-1.0398043198018279	-1.037334924479365
0.019531	-0.059204	0.003998	-1958.177476851997	-1.035276	-1.032815	-1.031857858928331	-1.029397741534127	-1.039665144790765	-1.0372037495134923
0.019532	-0.059052	0.004034	-1953.1298058519972	-1.035136	-1.032681	-1.031717683917268	-1.029263566568254	-1.039524969779702	-1.037069574547619
0.019534	-0.058960	0.004028	-1950.101203851997	-1.034997	-1.032546	-1.0315783338951419	-1.0291282166365079	-1.0393856197575757	-1.036934224615873
0.019535	-0.058807	0.004010	-1945.053532851997	-1.034857	-1.032413	-1.0314381588840789	-1.028995041670635	-1.0392454447465127	-1.0368010496500002
0.019536	-0.058517	0.004047	-1935.462958851997	-1.034717	-1.032285	-1.031297983873016	-1.0288668667047618	-1.0391052697354501	-1.036672874684127
0.019537	-0.058502	0.004041	-1934.958191851997	-1.034577	-1.032145	-1.0311578088619529	-1.028726691738889	-1.0389650947243867	-1.0365326997182542
0.019539	-0.058289	0.004083	-1927.891452851997	-1.034436	-1.032013	-1.0310164588398267	-1.0285943418071428	-1.0388237447022606	-1.036400349786508
0.019540	-0.058121	0.004034	-1922.3390158519971	-1.034296	-1.031879	-1.030876283828764	-1.0284601668412698	-1.038683569691198	-1.036266174820635
0.019541	-0.057999	0.004095	-1918.3008788519971	-1.034154	-1.031743	-1.030734108817701	-1.0283239918753968	-1.0385413946801347	-1.036129999854762
0.019542	-0.057907	0.004102	-1915.272276851997	-1.034012	-1.031605	-1.0305919338066378	-1.028185816909524	-1.038399219669072	-1.035991824888889
0.019544	-0.057678	0.004077	-1907.700770851997	-1.033870	-1.031473	-1.0304495837845118	-1.0280534669777779	-1.0382568696469456	-1.035859474957143
0.019545	-0.057526	0.004108	-1902.6531008519971	-1.033728	-1.031337	-1.0303074087734487	-1.0279172920119046	-1.0381146946358828	-1.0357232999912698
0.019546	-0.057373	0.004150	-1897.605429851997	-1.033584	-1.031199	-1.0301632337623858	-1.0277791170460318	-1.0379705196248197	-1.035585125025397
0.019547	-0.057266	0.004156	-1894.072060851997	-1.033440	-1.031060	-1.0300190587513227	-1.0276399420801587	-1.0378263446137566	-1.035445950059524
0.019549	-0.057053	0.004126	-1887.005321851997	-1.033297	-1.030925	-1.0298757087291965	-1.0275045921484127	-1.0376829945916306	-1.0353106001277779
0.019550	-0.056885	0.004218	-1881.452884851997	-1.033151	-1.030786	-1.0297295337181336	-1.0273654171825397	-1.0375368195805676	-1.0351714251619049
0.019551	-0.056763	0.004187	-1877.4147478519972	-1.033006	-1.030646	-1.0295843587070708	-1.0272252422166666	-1.0373916445695048	-1.0350312501960317
0.019552	-0.056610	0.004163	-1872.367077851997	-1.032861	-1.030508	-1.0294391836960077	-1.0270870672507937	-1.0372464695584416	-1.0348930752301588
0.019554	-0.056458	0.004218	-1867.319406851997	-1.032715	-1.030368	-1.0292928336738818	-1.0269467173190476	-1.0371001195363156	-1.0347527252984128
0.019555	-0.056381	0.004211	-1864.795571851997	-1.032570	-1.030226	-1.0291476586628188	-1.0268045423531746	-1.0369549445252528	-1.0346105503325398
0.019556	-0.056152	0.004175	-1857.224065851997	-1.032424	-1.030090	-1.0290014836517556	-1.0266683673873016	-1.0368087695141894	-1.0344743753666668
0.019557	-0.055984	0.004242	-1851.671628851997	-1.032278	-1.029950	-1.0288553086406926	-1.0265281924214285	-1.0366625945031265	-1.0343342004007936
0.019559	-0.055923	0.004230	-1849.652559851997	-1.032131	-1.029806	-1.0287079586185666	-1.0263838424896825	-1.0365152444810004	-1.0341898504690477
0.019560	-0.055695	0.004224	-1842.0810548519971	-1.031985	-1.029669	-1.0285617836075036	-1.0262466675238096	-1.0363690694699375	-1.0340526755031747
0.019561	-0.055557	0.004224	-1837.538150851997	-1.031838	-1.029529	-1.0284146085964407	-1.0261064925579364	-1.0362218944588748	-1.0339125005373015
0.019562	-0.055420	0.004236	-1832.995247851997	-1.031692	-1.029388	-1.0282684335853776	-1.0259653175920636	-1.0360757194478114	-1.0337713255714287
0.019564	-0.055298	0.004218	-1828.957110851997	-1.031545	-1.029246	-1.0281210835632515	-1.0258229676603177	-1.0359283694256853	-1.0336289756396828
0.019565	-0.055099	0.004248	-1822.395139851997	-1.031398	-1.029107	-1.0279739085521886	-1.0256837926944444	-1.0357811944146227	-1.0334898006738096
0.019566	-0.054962	0.004291	-1817.852235851997	-1.031250	-1.028965	-1.0278257335411256	-1.0255416177285714	-1.0356330194035595	-1.0333476257079366
0.019567	-0.054855	0.004260	-1814.318866851997	-1.031102	-1.028821	-1.0276775585300626	-1.0253974427626984	-1.0354848443924967	-1.0332034507420635
0.019569	-0.054687	0.004260	-1808.766428851997	-1.030954	-1.028680	-1.0275292085079364	-1.0252560928309524	-1.0353364943703705	-1.0330621008103176
0.019570	-0.054413	0.004297	-1799.680621851997	-1.030805	-1.028543	-1.0273800334968735	-1.0251189178650792	-1.0351873193593075	-1.0329249258444444
0.019571	-0.054398	0.004340	-1799.175854851997	-1.030655	-1.028393	-1.0272298584858106	-1.0249687428992063	-1.0350371443482445	-1.0327747508785714
0.019572	-0.054230	0.004321	-1793.6234178519971	-1.030505	-1.028251	-1.0270796834747475	-1.0248265679333333	-1.0348869693371814	-1.0326325759126984
