Repository: pietracorvo/HystAPI

# Example data

The example data in this folder is from measurements performed during my physics bachelor.

The material is **FeSi3** (iron with 3% silicon), aka 'electrical steel', the standard material for ring cores in trafos. 

Four of the five samples where treated with high pressure torison (HPT, 20 rotations at 20GPa), to achieve nanocristallisation of the grains, which has a huge impact on the magnetic properties of the material. The HPT deformation was done at 77K (under liquid nitrogen) and at 293K (at room temperature). Afterwards some samples were heat treated at a temperature of 493K (for two hours) to anneal defects from the deformation process.

The five samples are:

File: testData/FeSi3_LN/G4_748V_100Hz_800000Fs0.txt (part 57 of 57)
--------------------------
t	U1	U2	H	Braw	Jraw	B_drift	 J_drift	B_corr	J_corr
0.019574	-0.053986	0.004327	-1785.547144851997	-1.030354	-1.028110	-1.0269283334526214	-1.0246852180015873	-1.0347356193150552	-1.0324912259809524
0.019575	-0.053909	0.004401	-1783.023309851997	-1.030203	-1.027962	-1.0267771584415584	-1.0245370430357144	-1.0345844443039924	-1.0323430510150795
0.019576	-0.053757	0.004370	-1777.975638851997	-1.030051	-1.027817	-1.0266249834304955	-1.0243918680698412	-1.0344322692929295	-1.0321978760492063
0.019577	-0.053589	0.004309	-1772.423201851997	-1.029901	-1.027673	-1.0264748084194324	-1.0242476931039683	-1.0342820942818665	-1.0320537010833335
0.019579	-0.053467	0.004407	-1768.385064851997	-1.029749	-1.027526	-1.0263224583973065	-1.0241003431722222	-1.0341297442597406	-1.0319063511515874
0.019580	-0.053268	0.004443	-1761.823093851997	-1.029595	-1.027381	-1.0261682833862433	-1.0239551682063492	-1.0339755692486774	-1.0317611761857144
0.019581	-0.053131	0.004401	-1757.280189851997	-1.029443	-1.027234	-1.0260161083751804	-1.0238079932404762	-1.0338233942376145	-1.0316140012198414
0.019582	-0.052948	0.004358	-1751.2229848519971	-1.029291	-1.027090	-1.0258639333641173	-1.0236638182746032	-1.0336712192265511	-1.0314698262539683
0.019584	-0.052856	0.004443	-1748.194382851997	-1.029137	-1.026940	-1.0257095833419914	-1.023513468342857	-1.0335168692044254	-1.0313194763222222
0.019585	-0.052673	0.004431	-1742.137178851997	-1.028984	-1.026794	-1.0255564083309283	-1.0233672933769842	-1.0333636941933624	-1.0311733013563493
0.019586	-0.052490	0.004413	-1736.079973851997	-1.028830	-1.026648	-1.0254022333198651	-1.023221118411111	-1.0332095191822992	-1.0310271263904762
0.019587	-0.052368	0.004474	-1732.041836851997	-1.028676	-1.026499	-1.0252480583088022	-1.0230719434452382	-1.033055344171236	-1.0308779514246034
0.019589	-0.052246	0.004437	-1728.003700851997	-1.028522	-1.026350	-1.0250937082866762	-1.0229225935134922	-1.0329009941491103	-1.0307286014928574
0.019590	-0.052032	0.004437	-1720.936961851997	-1.028368	-1.026205	-1.0249395332756133	-1.022777418547619	-1.0327468191380471	-1.0305834265269842
0.019591	-0.051941	0.004498	-1717.9083598519971	-1.028212	-1.026053	-1.0247833582645502	-1.0226252435817462	-1.032590644126984	-1.0304312515611114
0.019592	-0.051804	0.004486	-1713.3654568519971	-1.028057	-1.025903	-1.0246281832534874	-1.022475068615873	-1.0324354691159212	-1.0302810765952382
0.019594	-0.051636	0.004437	-1707.813018851997	-1.027903	-1.025756	-1.0244738332313612	-1.0223277186841269	-1.032281119093795	-1.030133726663492
0.019595	-0.051437	0.004480	-1701.251046851997	-1.027747	-1.025609	-1.0243176582202982	-1.022180543718254	-1.032124944082732	-1.0299865516976192
0.019596	-0.051376	0.004535	-1699.2319788519972	-1.027591	-1.025455	-1.0241614832092352	-1.022026368752381	-1.031968769071669	-1.029832376731746
0.019597	-0.051193	0.004480	-1693.174774851997	-1.027435	-1.025307	-1.0240053081981724	-1.0218781937865078	-1.0318125940606064	-1.029684201765873
0.019599	-0.050980	0.004498	-1686.108035851997	-1.027279	-1.025160	-1.0238489581760462	-1.0217308438547619	-1.03165624403848	-1.029536851834127
0.019600	-0.050842	0.004541	-1681.565131851997	-1.027122	-1.025008	-1.0236917831649832	-1.0215786688888888	-1.0314990690274173	-1.029384676868254
0.019601	-0.050720	0.004535	-1677.526995851997	-1.026965	-1.024856	-1.02353460815392	-1.0214264939230158	-1.0313418940163541	-1.029232501902381
0.019602	-0.050537	0.004547	-1671.469790851997	-1.026807	-1.024706	-1.0233764331428572	-1.0212763189571428	-1.0311837190052913	-1.029082326936508
0.019604	-0.050369	0.004584	-1665.917353851997	-1.026648	-1.024554	-1.0232170831207312	-1.0211239690253968	-1.0310243689831653	-1.028929977004762
0.019605	-0.050339	0.004578	-1664.9078198519971	-1.026489	-1.024397	-1.023057908109668	-1.0209667940595237	-1.0308651939721019	-1.0287728020388889
0.019606	-0.050140	0.004584	-1658.345847851997	-1.026330	-1.024246	-1.022898733098605	-1.0208156190936508	-1.0307060189610389	-1.028621627073016
0.019607	-0.049957	0.004602	-1652.288642851997	-1.026171	-1.024094	-1.022739558087542	-1.0206634441277778	-1.0305468439499759	-1.028469452107143
0.019609	-0.049820	0.004626	-1647.745739851997	-1.026011	-1.023940	-1.0225792080654161	-1.0205090941960318	-1.0303864939278502	-1.028315102175397
0.019610	-0.049652	0.004639	-1642.1933018519971	-1.025850	-1.023786	-1.022418033054353	-1.0203549192301589	-1.030225318916787	-1.028160927209524
0.019611	-0.049469	0.004639	-1636.136097851997	-1.025689	-1.023632	-1.02225685804329	-1.0202007442642858	-1.030064143905724	-1.028006752243651
0.019612	-0.049408	0.004681	-1634.1170298519971	-1.025527	-1.023473	-1.022094683032227	-1.0200415692984128	-1.0299019688946611	-1.027847577277778
0.019614	-0.049210	0.004669	-1627.5550578519972	-1.025365	-1.023319	-1.0219323330101011	-1.0198872193666668	-1.0297396188725352	-1.027693227346032
0.019615	-0.049026	0.004718	-1621.497852851997	-1.025202	-1.023164	-1.021769157999038	-1.0197320444007936	-1.029576443861472	-1.0275380523801587
0.019616	-0.048889	0.004669	-1616.954949851997	-1.025040	-1.023007	-1.021606982987975	-1.0195748694349207	-1.029414268850409	-1.0273808774142859
0.019617	-0.048828	0.004681	-1614.935881851997	-1.024877	-1.022848	-1.021443807976912	-1.0194156944690476	-1.029251093839346	-1.0272217024484127
0.019619	-0.048553	0.004681	-1605.850074851997	-1.024715	-1.022697	-1.021281457954786	-1.0192643445373015	-1.02908874381722	-1.0270703525166667
0.019620	-0.048431	0.004724	-1601.811937851997	-1.024551	-1.022538	-1.021117282943723	-1.0191051695714286	-1.0289245688061568	-1.0269111775507938
0.019621	-0.048309	0.004730	-1597.773801851997	-1.024388	-1.022379	-1.02095410793266	-1.0189459946055555	-1.0287613937950941	-1.0267520025849206
0.019622	-0.048111	0.004694	-1591.211829851997	-1.024225	-1.022225	-1.020790932921597	-1.0187918196396826	-1.028598218784031	-1.0265978276190477
0.019624	-0.047958	0.004730	-1586.164159851997	-1.024061	-1.022067	-1.020626582899471	-1.0186334697079367	-1.0284338687619048	-1.0264394776873018
0.019625	-0.047775	0.004767	-1580.106954851997	-1.023896	-1.021910	-1.0204614078884078	-1.0184762947420636	-1.0282686937508418	-1.0262823027214287
0.019626	-0.047684	0.004767	-1577.0783528519971	-1.023731	-1.021748	-1.0202962328773448	-1.0183141197761907	-1.028103518739779	-1.0261201277555558
0.019627	-0.047546	0.004724	-1572.535448851997	-1.023566	-1.021589	-1.0201310578662819	-1.0181549448103175	-1.027938343728716	-1.0259609527896827
0.019629	-0.047394	0.004840	-1567.487778851997	-1.023399	-1.021429	-1.0199637078441557	-1.0179945948785714	-1.0277709937065898	-1.0258006028579365
0.019630	-0.047272	0.004822	-1563.449641851997	-1.023232	-1.021267	-1.0197965328330927	-1.0178324199126982	-1.0276038186955265	-1.0256384278920634
0.019631	-0.047089	0.004742	-1557.392437851997	-1.023067	-1.021109	-1.0196313578220297	-1.0176742449468255	-1.0274386436844636	-1.0254802529261906
0.019632	-0.046936	0.004834	-1552.344766851997	-1.022900	-1.020948	-1.0194641828109667	-1.0175130699809523	-1.0272714686734008	-1.0253190779603174
0.019634	-0.046783	0.004877	-1547.2970968519971	-1.022731	-1.020786	-1.019294832788841	-1.0173507200492062	-1.0271021186512748	-1.0251567280285714
0.019635	-0.046600	0.004828	-1541.239891851997	-1.022563	-1.020626	-1.019126657777778	-1.0171905450833334	-1.0269339436402118	-1.0249965530626985
0.019636	-0.046478	0.004840	-1537.201755851997	-1.022396	-1.020463	-1.0189594827667148	-1.0170273701174601	-1.0267667686291486	-1.0248333780968253
0.019637	-0.046356	0.004865	-1533.163618851997	-1.022227	-1.020300	-1.0187903077556517	-1.0168641951515873	-1.0265975936180856	-1.0246702031309525
0.019639	-0.046173	0.004895	-1527.106414851997	-1.022057	-1.020138	-1.0186199577335258	-1.0167018452198413	-1.0264272435959598	-1.0245078531992065
0.019640	-0.045959	0.004919	-1520.0396758519971	-1.021887	-1.019976	-1.0184497827224628	-1.0165396702539682	-1.0262570685848966	-1.0243456782333333
0.019641	-0.045868	0.004913	-1517.011073851997	-1.021717	-1.019810	-1.0182796077113998	-1.0163734952880954	-1.0260868935738339	-1.0241795032674605
0.019642	-0.045715	0.004926	-1511.963402851997	-1.021546	-1.019645	-1.0181084327003367	-1.016208320322222	-1.0259157185627705	-1.0240143283015872
0.019644	-0.045517	0.004932	-1505.401430851997	-1.021375	-1.019483	-1.0179370826782106	-1.016045970390476	-1.0257443685406447	-1.0238519783698412
0.019645	-0.045380	0.004974	-1500.858527851997	-1.021203	-1.019316	-1.0177649076671478	-1.0158787954246034	-1.0255721935295816	-1.0236848034039685
0.019646	-0.045227	0.004968	-1495.810856851997	-1.021031	-1.019150	-1.0175927326560847	-1.0157126204587301	-1.0254000185185186	-1.0235186284380953
0.019647	-0.045151	0.004938	-1493.287021851997	-1.020859	-1.018982	-1.0174205576450217	-1.0155444454928573	-1.0252278435074555	-1.0233504534722224
0.019649	-0.044891	0.005017	-1484.705981851997	-1.020685	-1.018819	-1.0172462076228956	-1.0153810955611111	-1.0250534934853297	-1.0231871035404763
0.019650	-0.044800	0.005029	-1481.677379851997	-1.020511	-1.018649	-1.0170720326118325	-1.015210920595238	-1.0248793184742664	-1.0230169285746031
0.019651	-0.044632	0.004974	-1476.1249418519972	-1.020339	-1.018483	-1.0168998576007697	-1.0150447456293652	-1.0247071434632038	-1.0228507536087303
0.019652	-0.044495	0.004974	-1471.5820388519971	-1.020166	-1.018316	-1.0167266825897066	-1.014877570663492	-1.0245339684521406	-1.0226835786428572
0.019654	-0.044296	0.005060	-1465.020066851997	-1.019991	-1.018150	-1.0165513325675806	-1.0147112207317461	-1.0243586184300146	-1.0225172287111113
0.019655	-0.044220	0.005017	-1462.496231851997	-1.019817	-1.017978	-1.0163771575565175	-1.0145390457658732	-1.0241844434189513	-1.0223450537452383
0.019656	-0.043991	0.005048	-1454.924725851997	-1.019642	-1.017813	-1.0162019825454545	-1.0143738708	-1.0240092684078883	-1.0221798787793652
0.019657	-0.043884	0.005066	-1451.391356851997	-1.019466	-1.017642	-1.0160258075343915	-1.0142026958341268	-1.0238330933968256	-1.022008703813492
0.019659	-0.043747	0.005072	-1446.848452851997	-1.019291	-1.017472	-1.0158504575122655	-1.0140323459023808	-1.0236577433746996	-1.021838353881746
0.019660	-0.043610	0.005054	-1442.305549851997	-1.019115	-1.017302	-1.0156742825012024	-1.0138621709365079	-1.0234815683636365	-1.021668178915873
0.019661	-0.043411	0.005072	-1435.743577851997	-1.018939	-1.017135	-1.0154981074901395	-1.0136949959706347	-1.0233053933525733	-1.0215010039499999
0.019662	-0.043274	0.005103	-1431.200674851997	-1.018763	-1.016964	-1.0153219324790765	-1.013523821004762	-1.0231292183415106	-1.021329828984127
0.019664	-0.043137	0.005121	-1426.6577708519972	-1.018585	-1.016792	-1.0151435824569506	-1.0133514710730158	-1.0229508683193846	-1.021157479052381
0.019665	-0.042969	0.005103	-1421.105333851997	-1.018408	-1.016622	-1.0149664074458875	-1.0131812961071427	-1.0227736933083214	-1.0209873040865078
0.019666	-0.042847	0.005170	-1417.067196851997	-1.018229	-1.016448	-1.0147872324348244	-1.01300712114127	-1.0225945182972582	-1.020813129120635
0.019667	-0.042709	0.005176	-1412.524293851997	-1.018049	-1.016274	-1.0146070574237613	-1.0128329461753967	-1.0224143432861954	-1.0206389541547618
0.019669	-0.042496	0.005237	-1405.457554851997	-1.017868	-1.016102	-1.0144257074016354	-1.0126605962436508	-1.0222329932640695	-1.020466604223016
0.019670	-0.042419	0.005243	-1402.933719851997	-1.017687	-1.015923	-1.0142445323905724	-1.0124814212777777	-1.0220518182530065	-1.0202874292571429
0.019671	-0.042252	0.005225	-1397.381281851997	-1.017506	-1.015749	-1.0140633573795095	-1.0123072463119047	-1.0218706432419435	-1.0201132542912699
0.019672	-0.042084	0.005188	-1391.828844851997	-1.017325	-1.015576	-1.0138821823684465	-1.0121340713460318	-1.0216894682308806	-1.019940079325397
0.019674	-0.041885	0.005237	-1385.266872851997	-1.017144	-1.015403	-1.0137008323463204	-1.0119607214142858	-1.0215081182087542	-1.019766729393651
0.019675	-0.041763	0.005286	-1381.2287368519972	-1.016961	-1.015225	-1.0135176573352573	-1.0117825464484127	-1.0213249431976914	-1.0195885544277778
0.019676	-0.041626	0.005273	-1376.685832851997	-1.016778	-1.015048	-1.0133344823241943	-1.0116053714825397	-1.0211417681866282	-1.0194113794619049
0.019677	-0.041473	0.005243	-1371.638162851997	-1.016596	-1.014872	-1.0131523073131314	-1.0114291965166666	-1.0209595931755655	-1.0192352044960318
0.019679	-0.041321	0.005334	-1366.590491851997	-1.016412	-1.014694	-1.0129679572910053	-1.0112508465849206	-1.0207752431534391	-1.0190568545642857
0.019680	-0.041153	0.005304	-1361.038054851997	-1.016228	-1.014517	-1.0127837822799421	-1.0110736716190476	-1.0205910681423762	-1.0188796795984127
0.019681	-0.041000	0.005304	-1355.990383851997	-1.016044	-1.014339	-1.0125996072688792	-1.0108954966531747	-1.0204068931313133	-1.0187015046325398
0.019682	-0.040878	0.005359	-1351.952247851997	-1.015858	-1.014159	-1.0124134322578162	-1.0107153216873017	-1.02022071812025	-1.0185213296666669
0.019684	-0.040680	0.005389	-1345.390275851997	-1.015672	-1.013980	-1.0122270822356902	-1.0105359717555558	-1.0200343680981243	-1.018341979734921
0.019685	-0.040558	0.005359	-1341.352139851997	-1.015486	-1.013800	-1.0120409072246273	-1.0103557967896826	-1.019848193087061	-1.0181618047690477
0.019686	-0.040359	0.005371	-1334.790167851997	-1.015299	-1.013621	-1.0118537322135641	-1.0101766218238095	-1.0196610180759982	-1.0179826298031747
0.019687	-0.040283	0.005426	-1332.266332851997	-1.015112	-1.013437	-1.0116665572025012	-1.0099924468579364	-1.0194738430649353	-1.0177984548373016
0.019689	-0.040070	0.005396	-1325.199593851997	-1.014924	-1.013259	-1.0114782071803752	-1.0098140969261904	-1.0192854930428092	-1.0176201049055555
0.019690	-0.039948	0.005402	-1321.161457851997	-1.014737	-1.013076	-1.0112910321693123	-1.0096309219603175	-1.0190983180317463	-1.0174369299396826
0.019691	-0.039810	0.005426	-1316.6185538519971	-1.014549	-1.012894	-1.011102857158249	-1.0094487469944444	-1.0189101430206828	-1.0172547549738096
0.019692	-0.039627	0.005475	-1310.561349851997	-1.014359	-1.012712	-1.010912682147186	-1.0092665720285714	-1.01871996800962	-1.0170725800079365
0.019694	-0.039505	0.005487	-1306.523212851997	-1.014169	-1.012527	-1.0107223321250602	-1.0090812220968253	-1.018529617987494	-1.0168872300761904
0.019695	-0.039352	0.005493	-1301.475542851997	-1.013979	-1.012343	-1.0105321571139971	-1.0088970471309524	-1.0183394429764312	-1.0167030551103176
0.019696	-0.039215	0.005475	-1296.9326388519971	-1.013789	-1.012159	-1.0103419821029342	-1.0087128721650793	-1.0181492679653683	-1.0165188801444445
0.019697	-0.039062	0.005499	-1291.884968851997	-1.013598	-1.011974	-1.010150807091871	-1.0085276971992063	-1.0179580929543048	-1.0163337051785715
0.019699	-0.038910	0.005530	-1286.8372978519972	-1.013407	-1.011789	-1.009959457069745	-1.0083423472674604	-1.0177667429321788	-1.0161483552468256
0.019700	-0.038773	0.005548	-1282.2943948519971	-1.013214	-1.011603	-1.0097662820586821	-1.0081561723015873	-1.017573567921116	-1.0159621802809524
0.019701	-0.038605	0.005560	-1276.741956851997	-1.013022	-1.011417	-1.0095741070476192	-1.0079699973357144	-1.0173813929100533	-1.0157760053150795
0.019702	-0.038452	0.005554	-1271.694286851997	-1.012829	-1.011230	-1.009380932036556	-1.0077828223698413	-1.01718821789899	-1.0155888303492064
0.019704	-0.038223	0.005621	-1264.122780851997	-1.012634	-1.011045	-1.00918558201443	-1.0075974724380952	-1.0169928678768638	-1.0154034804174603
0.019705	-0.038132	0.005609	-1261.094178851997	-1.012440	-1.010855	-1.008991407003367	-1.0074072974722224	-1.0167986928658008	-1.0152133054515875
0.019706	-0.038010	0.005603	-1257.056041851997	-1.012245	-1.010665	-1.008796231992304	-1.007217122506349	-1.0166035178547381	-1.0150231304857142
0.019707	-0.037781	0.005658	-1249.484535851997	-1.012049	-1.010479	-1.008600056981241	-1.0070309475404762	-1.0164073428436748	-1.0148369555198413
0.019709	-0.037659	0.005670	-1245.446399851997	-1.011853	-1.010288	-1.008403706959115	-1.0068395976087303	-1.016210992821549	-1.0146456055880955
0.019710	-0.037567	0.005670	-1242.417797851997	-1.011657	-1.010095	-1.008207531948052	-1.006646422642857	-1.0160148178104857	-1.0144524306222222
0.019711	-0.037399	0.005658	-1236.865359851997	-1.011460	-1.009905	-1.008010356936989	-1.0064562476769843	-1.0158176427994228	-1.0142622556563494
0.019712	-0.037292	0.005725	-1233.331990851997	-1.011262	-1.009712	-1.007812181925926	-1.006263072711111	-1.01561946778836	-1.0140690806904762
0.019714	-0.037048	0.005731	-1225.2557178519971	-1.011063	-1.009523	-1.0076128319038	-1.006073722779365	-1.0154201177662339	-1.0138797307587302
0.019715	-0.036896	0.005737	-1220.208046851997	-1.010865	-1.009331	-1.007414656892737	-1.0058815478134921	-1.0152219427551707	-1.0136875557928573
0.019716	-0.036835	0.005719	-1218.188978851997	-1.010666	-1.009135	-1.0072154818816739	-1.005685372847619	-1.015022767744108	-1.013491380826984
0.019717	-0.036560	0.005750	-1209.103171851997	-1.010467	-1.008947	-1.0070163068706108	-1.005497197881746	-1.0148235927330447	-1.0133032058611111
0.019719	-0.036499	0.005762	-1207.084103851997	-1.010267	-1.008750	-1.006815956848485	-1.00529984795	-1.0146232427109187	-1.013105855929365
0.019720	-0.036316	0.005786	-1201.026898851997	-1.010067	-1.008557	-1.006615781837422	-1.005106672984127	-1.0144230676998558	-1.012912680963492
0.019721	-0.036163	0.005798	-1195.979228851997	-1.009866	-1.008362	-1.0064146068263589	-1.0049114980182539	-1.0142218926887927	-1.012717505997619
0.019722	-0.036041	0.005823	-1191.941091851997	-1.009664	-1.008166	-1.0062124318152956	-1.0047153230523809	-1.0140197176777295	-1.012521331031746
0.019724	-0.035889	0.005817	-1186.8934218519971	-1.009462	-1.007970	-1.0060100817931699	-1.004518973120635	-1.0138173676556037	-1.0123249811000001
0.019725	-0.035767	0.005835	-1182.855285851997	-1.009260	-1.007773	-1.0058079067821069	-1.0043217981547619	-1.013615192644541	-1.012127806134127
0.019726	-0.035553	0.005841	-1175.7885468519971	-1.009057	-1.007579	-1.005604731771044	-1.004127623188889	-1.013412017633478	-1.011933631168254
0.019727	-0.035355	0.005878	-1169.2265748519972	-1.008854	-1.007384	-1.0054015567599808	-1.0039324482230159	-1.0132088426224146	-1.011738456202381
0.019729	-0.035324	0.005920	-1168.2170408519971	-1.008649	-1.007180	-1.0051962067378546	-1.0037280982912697	-1.0130034926002884	-1.011534106270635
0.019730	-0.035080	0.005908	-1160.140767851997	-1.008444	-1.006986	-1.0049910317267916	-1.0035339233253968	-1.0127983175892257	-1.011339931304762
0.019731	-0.034973	0.005902	-1156.607398851997	-1.008239	-1.006785	-1.0047858567157288	-1.0033327483595238	-1.012593142578163	-1.011138756338889
0.019732	-0.034790	0.005969	-1150.5501938519972	-1.008032	-1.006586	-1.0045786817046658	-1.0031335733936508	-1.0123859675670999	-1.010939581373016
0.019734	-0.034683	0.005969	-1147.016824851997	-1.007826	-1.006384	-1.0043723316825397	-1.0029312234619048	-1.0121796175449735	-1.01073723144127
0.019735	-0.034500	0.005957	-1140.959619851997	-1.007619	-1.006185	-1.0041651566714767	-1.0027320484960318	-1.0119724425339105	-1.010538056475397
0.019736	-0.034317	0.006006	-1134.9024158519971	-1.007411	-1.005984	-1.0039569816604137	-1.0025308735301588	-1.0117642675228478	-1.010336881509524
0.019737	-0.034210	0.006036	-1131.369045851997	-1.007202	-1.005779	-1.0037478066493506	-1.0023256985642857	-1.0115550925117844	-1.0101317065436508
0.019739	-0.034088	0.006042	-1127.3309098519971	-1.006992	-1.005575	-1.0035374566272248	-1.0021213486325398	-1.0113447424896589	-1.009927356611905
0.019740	-0.033936	0.006067	-1122.283238851997	-1.006782	-1.005371	-1.0033272816161616	-1.0019171736666668	-1.0111345674785954	-1.009723181646032
0.019741	-0.033768	0.006067	-1116.730801851997	-1.006571	-1.005168	-1.0031161066050986	-1.0017139987007937	-1.0109233924675327	-1.0095200066801588
0.019742	-0.033539	0.006104	-1109.159295851997	-1.006360	-1.004966	-1.0029049315940355	-1.0015118237349208	-1.0107122174564696	-1.009317831714286
0.019744	-0.033432	0.006122	-1105.625926851997	-1.006148	-1.004758	-1.0026925815719097	-1.0013034738031747	-1.0104998674343437	-1.00910948178254
0.019745	-0.033249	0.006128	-1099.568721851997	-1.005936	-1.004553	-1.0024804065608466	-1.0010982988373016	-1.0102876924232804	-1.0089043068166668
0.019746	-0.033142	0.006128	-1096.035352851997	-1.005723	-1.004345	-1.0022672315497836	-1.0008901238714285	-1.0100745174122174	-1.0086961318507937
0.019747	-0.032928	0.006128	-1088.9686138519971	-1.005510	-1.004142	-1.0020540565387204	-1.0006869489055557	-1.0098613424011544	-1.0084929568849208
0.019749	-0.032837	0.006177	-1085.940011851997	-1.005297	-1.003932	-1.0018407065165946	-1.0004765989738096	-1.0096479923790285	-1.0082826069531747
0.019750	-0.032654	0.006189	-1079.882806851997	-1.005082	-1.003725	-1.0016255315055316	-1.0002694240079364	-1.0094328173679656	-1.0080754319873015
0.019751	-0.032547	0.006201	-1076.349437851997	-1.004867	-1.003514	-1.0014103564944685	-1.0000582490420635	-1.0092176423569024	-1.0078642570214287
0.019752	-0.032349	0.006238	-1069.787465851997	-1.004651	-1.003306	-1.0011941814834056	-0.9998500740761905	-1.0090014673458394	-1.0076560820555556
0.019754	-0.032196	0.006268	-1064.739795851997	-1.004434	-1.003095	-1.0009768314612795	-0.9996387241444445	-1.0087841173237133	-1.0074447321238096
0.019755	-0.032074	0.006238	-1060.701658851997	-1.004217	-1.002884	-1.0007596564502164	-0.9994275491785716	-1.0085669423126502	-1.0072335571579367
0.019756	-0.031952	0.006311	-1056.663522851997	-1.003999	-1.002670	-1.0005414814391536	-0.9992133742126984	-1.0083487673015874	-1.0070193821920634
0.019757	-0.031815	0.006317	-1052.120618851997	-1.003780	-1.002457	-1.0003223064280904	-0.9990001992468254	-1.0081295922905245	-1.0068062072261905
0.019759	-0.031586	0.006323	-1044.549112851997	-1.003560	-1.002247	-1.0001019564059643	-0.9987898493150795	-1.0079092422683984	-1.0065958572944447
0.019760	-0.031464	0.006348	-1040.5109768519972	-1.003341	-1.002033	-0.9998827813949014	-0.9985756743492064	-1.0076900672573355	-1.0063816823285716
0.019761	-0.031372	0.006366	-1037.482374851997	-1.003120	-1.001816	-0.9996616063838384	-0.9983584993833333	-1.0074688922462722	-1.0061645073626986
0.019762	-0.031128	0.006360	-1029.4061018519972	-1.002899	-1.001605	-0.9994404313727754	-0.9981473244174603	-1.0072477172352094	-1.0059533323968255
0.019764	-0.030914	0.006433	-1022.3393628519971	-1.002676	-1.001391	-0.9992170813506492	-0.9979329744857142	-1.0070243672130832	-1.0057389824650793
0.019765	-0.030823	0.006445	-1019.3107608519971	-1.002453	-1.001172	-0.9989939063395864	-0.9977137995198412	-1.0068011922020204	-1.0055198074992062
0.019766	-0.030716	0.006458	-1015.7773918519971	-1.002229	-1.000952	-0.9987697313285234	-0.9974936245539683	-1.0065770171909574	-1.0052996325333334
0.019767	-0.030548	0.006470	-1010.224953851997	-1.002005	-1.000735	-0.9985455563174603	-0.9972764495880951	-1.0063528421798944	-1.0050824575674602
0.019769	-0.030334	0.006519	-1003.1582148519971	-1.001779	-1.000518	-0.9983192062953343	-0.9970590996563492	-1.0061264921577684	-1.0048651076357142
0.019770	-0.030243	0.006549	-1000.1296128519971	-1.001552	-1.000295	-0.9980920312842713	-0.9968359246904761	-1.0058993171467052	-1.0046419326698413
0.019771	-0.030106	0.006512	-995.5867088519971	-1.001326	-1.000075	-0.9978658562732082	-0.9966157497246032	-1.0056731421356422	-1.0044217577039682
0.019772	-0.029922	0.006537	-989.5295048519971	-1.001100	-0.999856	-0.9976396812621454	-0.9963965747587301	-1.0054469671245794	-1.0042025827380954
0.019774	-0.029785	0.006586	-984.9866008519971	-1.000872	-0.999634	-0.9974113312400192	-0.9961742248269841	-1.0052186171024533	-1.0039802328063492
0.019775	-0.029678	0.006573	-981.4532318519971	-1.000643	-0.999410	-0.9971821562289562	-0.9959500498611111	-1.0049894420913903	-1.0037560578404763
0.019776	-0.029449	0.006635	-973.8817258519971	-1.000414	-0.999189	-0.9969529812178931	-0.9957288748952381	-1.004760267080327	-1.0035348828746034
0.019777	-0.029358	0.006653	-970.853123851997	-1.000183	-0.998963	-0.9967218062068303	-0.9955026999293651	-1.0045290920692642	-1.0033087079087304
0.019779	-0.029236	0.006604	-966.8149878519971	-0.999954	-0.998739	-0.9964924561847042	-0.9952783499976191	-1.004299742047138	-1.0030843579769844
0.019780	-0.029007	0.006671	-959.2434818519971	-0.999723	-0.998517	-0.9962612811736412	-0.995056175031746	-1.0040685670360752	-1.002862183011111
0.019781	-0.028809	0.006683	-952.681509851997	-0.999491	-0.998294	-0.9960291061625782	-0.994833000065873	-1.0038363920250122	-1.002639008045238
0.019782	-0.028717	0.006720	-949.652907851997	-0.999259	-0.998065	-0.9957969311515151	-0.9946038251	-1.0036042170139492	-1.0024098330793652
0.019784	-0.028610	0.006702	-946.119537851997	-0.999026	-0.997837	-0.9955635811293891	-0.994375475168254	-1.003370866991823	-1.002181483147619
0.019785	-0.028397	0.006696	-939.0527998519971	-0.998794	-0.997613	-0.995331406118326	-0.994151300202381	-1.00313869198076	-1.001957308181746
0.019786	-0.028275	0.006787	-935.0146628519971	-0.998559	-0.997384	-0.9950962311072631	-0.993922125236508	-1.0029035169696972	-1.0017281332158732
0.019787	-0.028091	0.006781	-928.9574588519971	-0.998324	-0.997156	-0.9948610560962001	-0.993693950270635	-1.0026683419586342	-1.0014999582500002
0.019789	-0.027893	0.006799	-922.395486851997	-0.998088	-0.996929	-0.994624706074074	-0.9934666003388889	-1.0024319919365081	-1.0012726083182542
0.019790	-0.027893	0.006793	-922.395486851997	-0.997853	-0.996693	-0.9943895310630111	-0.9932304253730159	-1.0021968169254452	-1.0010364333523811
0.019791	-0.027695	0.006793	-915.833514851997	-0.997617	-0.996466	-0.994153356051948	-0.9930032504071428	-1.001960641914382	-1.000809258386508
0.019792	-0.027542	0.006854	-910.785844851997	-0.997380	-0.996235	-0.9939161810408851	-0.9927720754412698	-1.001723466903319	-1.0005780834206348
0.019794	-0.027390	0.006885	-905.7381738519971	-0.997141	-0.996003	-0.993676831018759	-0.9925397255095237	-1.001484116881193	-1.000345733488889
0.019795	-0.027283	0.006873	-902.2048048519971	-0.996902	-0.995768	-0.993437656007696	-0.9923045505436507	-1.00124494187013	-1.000110558523016
0.019796	-0.027069	0.006958	-895.138065851997	-0.996662	-0.995537	-0.9931974809966331	-0.9920733755777777	-1.001004766859067	-0.9998793835571429
0.019797	-0.026917	0.006921	-890.0903958519971	-0.996421	-0.995303	-0.9929563059855699	-0.9918392006119048	-1.000763591848004	-0.9996452085912699
0.019799	-0.026764	0.006982	-885.042724851997	-0.996180	-0.995067	-0.992714955963444	-0.9916028506801587	-1.000522241825878	-0.9994088586595239
0.019800	-0.026581	0.006964	-878.9855208519971	-0.995938	-0.994833	-0.9924727809523809	-0.9913686757142857	-1.0002800668148148	-0.9991746836936508
0.019801	-0.026382	0.007043	-872.423548851997	-0.995694	-0.994598	-0.9922286059413179	-0.9911335007484127	-1.0000358918037517	-0.9989395087277778
0.019802	-0.026337	0.007050	-870.9092478519971	-0.995450	-0.994355	-0.9919844309302549	-0.9908903257825397	-0.9997917167926889	-0.9986963337619048
0.019804	-0.026199	0.007050	-866.366343851997	-0.995205	-0.994116	-0.9917390809081289	-0.9906509758507936	-0.9995463667705629	-0.9984569838301588
0.019805	-0.025940	0.007092	-857.785303851997	-0.994960	-0.993881	-0.9914939058970659	-0.9904158008849206	-0.9993011917594998	-0.9982218088642858
0.019806	-0.025803	0.007129	-853.2424008519971	-0.994713	-0.993640	-0.9912467308860029	-0.9901746259190476	-0.9990540167484369	-0.9979806338984127
0.019807	-0.025742	0.007135	-851.223332851997	-0.994465	-0.993395	-0.9909985558749399	-0.9899294509531746	-0.9988058417373739	-0.9977354589325398
0.019809	-0.025543	0.007141	-844.6613608519971	-0.994218	-0.993156	-0.990751205852814	-0.9896901010214286	-0.9985584917152479	-0.9974961090007938
0.019810	-0.025391	0.007159	-839.613690851997	-0.993969	-0.992914	-0.9905020308417508	-0.9894479260555555	-0.9983093167041848	-0.9972539340349207
0.019811	-0.025269	0.007208	-835.575553851997	-0.993720	-0.992670	-0.9902528558306879	-0.9892037510896826	-0.9980601416931218	-0.9970097590690478
0.019812	-0.025116	0.007196	-830.5278838519971	-0.993470	-0.992426	-0.9900026808196248	-0.9889595761238096	-0.9978099666820588	-0.9967655841031747
0.019814	-0.024918	0.007233	-823.965911851997	-0.993220	-0.992184	-0.9897523307974988	-0.9887172261920635	-0.9975596166599328	-0.9965232341714286
0.019815	-0.024841	0.007269	-821.4420768519971	-0.992968	-0.991935	-0.9895001557864358	-0.9884680512261905	-0.9973074416488698	-0.9962740592055557
0.019816	-0.024658	0.007312	-815.3848718519971	-0.992714	-0.991689	-0.9892459807753727	-0.9882218762603175	-0.9970532666378067	-0.9960278842396827
0.019817	-0.024475	0.007294	-809.327666851997	-0.992462	-0.991444	-0.9889938057643097	-0.9879767012944445	-0.9968010916267437	-0.9957827092738096
0.019819	-0.024307	0.007306	-803.7752298519971	-0.992208	-0.991198	-0.9887394557421837	-0.9877303513626985	-0.9965467416046176	-0.9955363593420636
0.019820	-0.024155	0.007355	-798.7275588519971	-0.991954	-0.990949	-0.9884852807311207	-0.9874811763968253	-0.9962925665935547	-0.9952871843761905
0.019821	-0.024017	0.007336	-794.184655851997	-0.991699	-0.990700	-0.9882301057200578	-0.9872320014309524	-0.9960373915824917	-0.9950380094103175
0.019822	-0.023880	0.007391	-789.641751851997	-0.991443	-0.990450	-0.9879739307089946	-0.9869818264650794	-0.9957812165714286	-0.9947878344444445
0.019824	-0.023697	0.007404	-783.5845478519971	-0.991186	-0.990201	-0.9877165806868687	-0.9867324765333333	-0.9955238665493027	-0.9945384845126984
0.019825	-0.023575	0.007452	-779.546410851997	-0.990928	-0.989948	-0.9874584056758057	-0.9864793015674603	-0.9952656915382396	-0.9942853095468255
0.019826	-0.023407	0.007458	-773.993973851997	-0.990669	-0.989696	-0.9871992306647427	-0.9862271266015873	-0.9950065165271766	-0.9940331345809524
0.019827	-0.023254	0.007556	-768.9463028519971	-0.990408	-0.989441	-0.9869380556536796	-0.9859719516357143	-0.9947453415161136	-0.9937779596150794
0.019829	-0.023132	0.007568	-764.9081668519971	-0.990146	-0.989184	-0.9866757056315536	-0.9857146017039682	-0.9944829914939876	-0.9935206096833333
0.019830	-0.022964	0.007526	-759.355728851997	-0.989884	-0.988929	-0.9864135306204906	-0.9854594267380952	-0.9942208164829246	-0.9932654347174603
0.019831	-0.022797	0.007587	-753.8032918519971	-0.989621	-0.988673	-0.9861503556094275	-0.9852032517722222	-0.9939576414718615	-0.9930092597515874
0.019832	-0.022644	0.007648	-748.755620851997	-0.989357	-0.988415	-0.9858861805983646	-0.9849450768063492	-0.9936934664607986	-0.9927510847857144
0.019834	-0.022491	0.007635	-743.707950851997	-0.989092	-0.988157	-0.9856208305762385	-0.9846867268746031	-0.9934281164386725	-0.9924927348539683
0.019835	-0.022369	0.007642	-739.6698138519971	-0.988827	-0.987897	-0.9853556555651756	-0.9844265519087302	-0.9931629414276095	-0.9922325598880953
0.019836	-0.022232	0.007654	-735.1269108519971	-0.988561	-0.987637	-0.9850894805541126	-0.9841663769428571	-0.9928967664165466	-0.9919723849222223
0.019837	-0.022018	0.007678	-728.0601718519971	-0.988295	-0.987380	-0.9848233055430495	-0.9839092019769842	-0.9926305914054835	-0.9917152099563493
0.019839	-0.021866	0.007751	-723.0125018519971	-0.988027	-0.987118	-0.9845549555209235	-0.9836468520452382	-0.9923622413833575	-0.9914528600246033
0.019840	-0.021744	0.007751	-718.974364851997	-0.987758	-0.986854	-0.9842857805098605	-0.9833826770793651	-0.9920930663722944	-0.9911886850587303
0.019841	-0.021576	0.007745	-713.421927851997	-0.987489	-0.986593	-0.9840166054987974	-0.9831215021134921	-0.9918238913612314	-0.9909275100928573
0.019842	-0.021393	0.007794	-707.364722851997	-0.987219	-0.986330	-0.9837464304877345	-0.9828583271476191	-0.9915537163501684	-0.9906643351269843
0.019844	-0.021301	0.007819	-704.3361208519971	-0.986948	-0.986063	-0.9834750804656085	-0.9825909772158731	-0.9912823663280425	-0.9903969851952382
0.019845	-0.021164	0.007849	-699.793216851997	-0.986676	-0.985797	-0.9832029054545455	-0.9823248022500001	-0.9910101913169794	-0.9901308102293652
0.019846	-0.020966	0.007849	-693.2312458519971	-0.986404	-0.985533	-0.9829307304434824	-0.982060627284127	-0.9907380163059164	-0.9898666352634922
0.019847	-0.020844	0.007886	-689.1931088519971	-0.986131	-0.985265	-0.9826575554324194	-0.981792452318254	-0.9904648412948533	-0.9895984602976191
0.019849	-0.020721	0.007910	-685.1549728519971	-0.985857	-0.984995	-0.9823832054102934	-0.9815221023865079	-0.9901904912727274	-0.9893281103658731
0.019850	-0.020523	0.007928	-678.5930008519971	-0.985582	-0.984729	-0.9821080303992303	-0.9812559274206348	-0.9899153162616643	-0.9890619354
0.019851	-0.020386	0.007959	-674.0500978519971	-0.985306	-0.984459	-0.9818318553881674	-0.9809857524547618	-0.9896391412506014	-0.988791760434127
0.019852	-0.020279	0.008002	-670.5167278519971	-0.985029	-0.984186	-0.9815546803771045	-0.9807125774888888	-0.9893619662395384	-0.988518585468254
0.019854	-0.020096	0.007996	-664.459523851997	-0.984752	-0.983916	-0.9812773303549783	-0.9804422275571428	-0.9890846162174123	-0.988248235536508
0.019855	-0.019928	0.008044	-658.9070858519971	-0.984473	-0.983644	-0.9809981553439154	-0.9801700525912698	-0.9888054412063494	-0.9879760605706349
0.019856	-0.019836	0.008075	-655.8784838519971	-0.984193	-0.983369	-0.9807179803328523	-0.9798948776253968	-0.9885252661952862	-0.987700885604762
0.019857	-0.019638	0.008051	-649.316511851997	-0.983914	-0.983098	-0.9804388053217893	-0.9796237026595238	-0.9882460911842232	-0.987429710638889
0.019859	-0.019440	0.008051	-642.754540851997	-0.983634	-0.982826	-0.9801584552996633	-0.9793513527277777	-0.9879657411620972	-0.9871573607071429
0.019860	-0.019318	0.008154	-638.716403851997	-0.983352	-0.982549	-0.9798762802886003	-0.9790741777619048	-0.9876835661510343	-0.9868801857412699
0.019861	-0.019211	0.008167	-635.183034851997	-0.983069	-0.982271	-0.9795931052775373	-0.9787960027960317	-0.9874003911399712	-0.9866020107753969
0.019862	-0.019058	0.008179	-630.135363851997	-0.982785	-0.981993	-0.9793089302664743	-0.9785178278301587	-0.9871162161289082	-0.9863238358095239
0.019864	-0.018860	0.008258	-623.573392851997	-0.982499	-0.981715	-0.9790225802443483	-0.9782394778984127	-0.9868298661067822	-0.9860454858777778
0.019865	-0.018707	0.008319	-618.5257218519971	-0.982211	-0.981434	-0.9787344052332851	-0.9779583029325397	-0.9865416910957191	-0.9857643109119049
0.019866	-0.018661	0.008301	-617.0114208519971	-0.981924	-0.981148	-0.9784472302222222	-0.9776721279666667	-0.9862545160846562	-0.9854781359460318
0.019867	-0.018402	0.008289	-608.430380851997	-0.981636	-0.980871	-0.9781590552111592	-0.9773949530007937	-0.9859663410735932	-0.9852009609801589
0.019869	-0.018280	0.008362	-604.392244851997	-0.981346	-0.980586	-0.9778687051890332	-0.9771096030690476	-0.9856759910514672	-0.9849156110484127
0.019870	-0.018127	0.008386	-599.3445738519971	-0.981056	-0.980302	-0.9775785301779703	-0.9768254281031746	-0.9853858160404042	-0.9846314360825398
0.019871	-0.018036	0.008368	-596.315971851997	-0.980765	-0.980015	-0.9772873551669071	-0.9765382531373016	-0.9850946410293411	-0.9843442611166667
0.019872	-0.017792	0.008484	-588.2396988519971	-0.980472	-0.979732	-0.9769941801558442	-0.9762550781714286	-0.9848014660182781	-0.9840610861507938
0.019874	-0.017685	0.008453	-584.706329851997	-0.980179	-0.979444	-0.9767008301337181	-0.9759667282396826	-0.9845081159961521	-0.9837727362190477
0.019875	-0.017578	0.008447	-581.172959851997	-0.979886	-0.979155	-0.9764076551226551	-0.9756775532738096	-0.9842149409850891	-0.9834835612531747
0.019876	-0.017395	0.008514	-575.115755851997	-0.979591	-0.978867	-0.9761124801115921	-0.9753893783079366	-0.9839197659740261	-0.9831953862873017
0.019877	-0.017181	0.008563	-568.0490168519971	-0.979294	-0.978580	-0.975815305100529	-0.9751022033420635	-0.983622590962963	-0.9829082113214287
0.019879	-0.017044	0.008569	-563.506112851997	-0.978997	-0.978288	-0.9755179550784031	-0.9748098534103175	-0.9833252409408371	-0.9826158613896826
0.019880	-0.016861	0.008612	-557.4489088519971	-0.978698	-0.977997	-0.97521878006734	-0.9745186784444444	-0.9830260659297739	-0.9823246864238095
0.019881	-0.016754	0.008624	-553.9155388519971	-0.978399	-0.977703	-0.9749196050562771	-0.9742245034785714	-0.982726890918711	-0.9820305114579365
0.019882	-0.016678	0.008643	-551.391703851997	-0.978100	-0.977406	-0.974620430045214	-0.9739273285126984	-0.982427715907648	-0.9817333364920635
0.019884	-0.016495	0.008691	-545.3344998519971	-0.977798	-0.977113	-0.974318080023088	-0.9736339785809524	-0.9821253658855219	-0.9814399865603175
0.019885	-0.016266	0.008734	-537.7629938519971	-0.977496	-0.976820	-0.9740159050120251	-0.9733408036150794	-0.981823190874459	-0.9811468115944445
0.019886	-0.016113	0.008771	-532.715322851997	-0.977192	-0.976522	-0.973711730000962	-0.9730426286492063	-0.981519015863396	-0.9808486366285715
0.019887	-0.015961	0.008765	-527.6676528519971	-0.976888	-0.976224	-0.973407554989899	-0.9727444536833333	-0.9812148408523329	-0.9805504616626984
0.019889	-0.015793	0.008807	-522.115214851997	-0.976583	-0.975926	-0.973102204967773	-0.9724461037515872	-0.980909490830207	-0.9802521117309524
0.019890	-0.015732	0.008826	-520.0961468519971	-0.976277	-0.975623	-0.9727960299567099	-0.9721429287857143	-0.9806033158191438	-0.9799489367650794
0.019891	-0.015488	0.008856	-512.0198738519971	-0.975970	-0.975326	-0.972488854945647	-0.9718457538198413	-0.9802961408080809	-0.9796517617992064
0.019892	-0.015350	0.008899	-507.47697085199707	-0.975661	-0.975023	-0.972179679934584	-0.9715425788539682	-0.9799869657970179	-0.9793485868333334
0.019894	-0.015182	0.008948	-501.92453285199707	-0.975351	-0.974720	-0.9718693299124579	-0.9712392289222223	-0.9796766157748918	-0.9790452369015874
0.019895	-0.015091	0.009003	-498.89593085199704	-0.975040	-0.974412	-0.971558154901395	-0.9709310539563492	-0.9793654407638289	-0.9787370619357143
0.019896	-0.014938	0.008978	-493.84825985199706	-0.974728	-0.974107	-0.9712459798903319	-0.9706258789904761	-0.9790532657527659	-0.9784318869698413
0.019897	-0.014771	0.009039	-488.29582285199706	-0.974415	-0.973801	-0.9709328048792689	-0.9703197040246032	-0.9787400907417029	-0.9781257120039684
0.019899	-0.014664	0.009094	-484.76245285199707	-0.974100	-0.973490	-0.9706174548571428	-0.9700083540928571	-0.9784247407195767	-0.9778143620722223
0.019900	-0.014435	0.009045	-477.19094785199707	-0.973786	-0.973186	-0.9703032798460799	-0.9697041791269841	-0.9781105657085138	-0.9775101871063493
0.019901	-0.014282	0.009143	-472.14327685199703	-0.973469	-0.972875	-0.9699861048350169	-0.9693930041611112	-0.9777933906974509	-0.9771990121404763
0.019902	-0.014175	0.009186	-468.60990785199704	-0.973151	-0.972562	-0.9696679298239538	-0.9690798291952382	-0.9774752156863877	-0.9768858371746033
0.019904	-0.014023	0.009161	-463.56223685199706	-0.972833	-0.972250	-0.9693495798018278	-0.968767479263492	-0.9771568656642617	-0.9765734872428572
0.019905	-0.013855	0.009235	-458.00979985199706	-0.972513	-0.971937	-0.9690294047907647	-0.9684543042976191	-0.9768366906531987	-0.9762603122769843
0.019906	-0.013702	0.009290	-452.9621288519971	-0.972191	-0.971622	-0.9687072297797018	-0.9681391293317461	-0.9765145156421358	-0.9759451373111112
0.019907	-0.013580	0.009296	-448.92399285199707	-0.971869	-0.971304	-0.9683850547686388	-0.967820954365873	-0.9761923406310727	-0.9756269623452382
0.019909	-0.013412	0.009326	-443.3715548519971	-0.971546	-0.970988	-0.9680617047465128	-0.9675046044341269	-0.9758689906089467	-0.975310612413492
0.019910	-0.013214	0.009393	-436.80958385199705	-0.971220	-0.970671	-0.9677355297354497	-0.9671874294682539	-0.9755428155978837	-0.974993437447619
0.019911	-0.013168	0.009387	-435.29528185199706	-0.970895	-0.970348	-0.9674103547243866	-0.9668642545023809	-0.9752176405868206	-0.974670262481746
0.019912	-0.013000	0.009381	-429.74284485199706	-0.970569	-0.970029	-0.9670841797133237	-0.9665450795365079	-0.9748914655757577	-0.9743510875158731
0.019914	-0.012756	0.009485	-421.66657185199705	-0.970241	-0.969711	-0.9667558296911977	-0.9662267296047619	-0.9745631155536316	-0.974032737584127
0.019915	-0.012680	0.009509	-419.14273685199703	-0.969912	-0.969384	-0.9664266546801347	-0.9658995546388889	-0.9742339405425686	-0.973705562618254
0.019916	-0.012558	0.009485	-415.1045998519971	-0.969583	-0.969061	-0.9660974796690717	-0.9655763796730158	-0.9739047655315056	-0.9733823876523809
0.019917	-0.012360	0.009509	-408.54262885199705	-0.969252	-0.968739	-0.9657663046580086	-0.9652542047071428	-0.9735735905204426	-0.973060212686508
0.019919	-0.012161	0.009631	-401.980656851997	-0.968919	-0.968414	-0.9654329546358826	-0.9649288547753968	-0.9732402404983166	-0.972734862754762
0.019920	-0.012039	0.009595	-397.9425208519971	-0.968586	-0.968086	-0.9650997796248196	-0.9646006798095238	-0.9729070654872536	-0.972406687788889
0.019921	-0.011917	0.009668	-393.90438385199707	-0.968251	-0.967756	-0.9647646046137566	-0.9642705048436507	-0.9725718904761905	-0.9720765128230159
0.019922	-0.011703	0.009717	-386.837644851997	-0.967914	-0.967428	-0.9644274296026937	-0.9639423298777777	-0.9722347154651276	-0.9717483378571429
0.019924	-0.011627	0.009790	-384.31380985199706	-0.967576	-0.967093	-0.9640890795805676	-0.9636069799460317	-0.9718963654430015	-0.9714129879253969
0.019925	-0.011520	0.009705	-380.78044085199707	-0.967238	-0.966760	-0.9637509045695046	-0.9632738049801587	-0.9715581904319386	-0.9710798129595238
0.019926	-0.011185	0.009821	-369.6755658519971	-0.966899	-0.966434	-0.9634117295584416	-0.9629476300142857	-0.9712190154208755	-0.9707536379936509
0.019927	-0.011154	0.009863	-368.66603185199705	-0.966557	-0.966093	-0.9630695545473785	-0.9626064550484127	-0.9708768404098125	-0.9704124630277778
0.019929	-0.011017	0.009900	-364.123127851997	-0.966214	-0.965756	-0.9627262045252526	-0.9622691051166666	-0.9705334903876865	-0.9700751130960318
0.019930	-0.010803	0.009912	-357.05638885199704	-0.965870	-0.965421	-0.9623820295141895	-0.9619339301507936	-0.9701893153766235	-0.9697399381301588
0.019931	-0.010727	0.009991	-354.5325538519971	-0.965524	-0.965078	-0.9620358545031266	-0.9615907551849207	-0.9698431403655605	-0.9693967631642858
0.019932	-0.010544	0.009979	-348.47534985199707	-0.965178	-0.964739	-0.9616896794920635	-0.9612515802190477	-0.9694969653544975	-0.9690575881984128
0.019934	-0.010376	0.010022	-342.92291185199707	-0.964830	-0.964399	-0.9613413294699374	-0.9609112302873016	-0.9691486153323714	-0.9687172382666668
0.019935	-0.010284	0.010071	-339.89430985199704	-0.964481	-0.964054	-0.9609921544588745	-0.9605660553214286	-0.9687994403213085	-0.9683720633007937
0.019936	-0.010117	0.010114	-334.34187185199704	-0.964131	-0.963710	-0.9606419794478114	-0.9602218803555556	-0.9684492653102453	-0.9680278883349207
0.019937	-0.009964	0.010120	-329.29420185199706	-0.963780	-0.963366	-0.9602908044367484	-0.9598777053896825	-0.9680980902991824	-0.9676837133690477
0.019939	-0.009750	0.010168	-322.2274628519971	-0.963427	-0.963022	-0.9599374544146224	-0.9595333554579365	-0.9677447402770564	-0.9673393634373016
0.019940	-0.009613	0.010266	-317.68455885199705	-0.963072	-0.962673	-0.9595822794035594	-0.9591841804920634	-0.9673895652659934	-0.9669901884714286
0.019941	-0.009460	0.010223	-312.63688885199707	-0.962717	-0.962324	-0.9592271043924965	-0.9588350055261904	-0.9670343902549304	-0.9666410135055555
0.019942	-0.009323	0.010266	-308.09398485199705	-0.962362	-0.961974	-0.9588719293814334	-0.9584848305603174	-0.9666792152438674	-0.9662908385396826
0.019944	-0.009201	0.010321	-304.05584885199704	-0.962004	-0.961621	-0.9585135793593074	-0.9581314806285713	-0.9663208652217413	-0.9659374886079365
0.019945	-0.009064	0.010358	-299.5129458519971	-0.961645	-0.961268	-0.9581544043482443	-0.9577783056626984	-0.9659616902106782	-0.9655843136420635
0.019946	-0.008774	0.010419	-289.92237185199707	-0.961284	-0.960919	-0.9577932293371814	-0.9574291306968253	-0.9656005151996153	-0.9652351386761905
0.019947	-0.008713	0.010443	-287.90330285199707	-0.960922	-0.960560	-0.9574310543261184	-0.9570699557309523	-0.9652383401885524	-0.9648759637103175
0.019949	-0.008636	0.010449	-285.37946785199705	-0.960560	-0.960201	-0.9570687043039923	-0.9567106057992063	-0.9648759901664262	-0.9645166137785715
0.019950	-0.008408	0.010492	-277.80796185199705	-0.960196	-0.959846	-0.9567045292929294	-0.9563554308333333	-0.9645118151553633	-0.9641614388126984
0.019951	-0.008270	0.010541	-273.265058851997	-0.959830	-0.959486	-0.9563383542818662	-0.9559952558674603	-0.9641456401443002	-0.9638012638468254
0.019952	-0.008118	0.010651	-268.21738785199705	-0.959462	-0.959124	-0.9559701792708033	-0.9556330809015873	-0.9637774651332373	-0.9634390888809524
0.019954	-0.007965	0.010645	-263.16971785199706	-0.959093	-0.958762	-0.9556008292486772	-0.9552707309698413	-0.9634081151111111	-0.9630767389492064
0.019955	-0.007843	0.010663	-259.13158085199706	-0.958723	-0.958397	-0.9552306542376142	-0.9549055560039683	-0.9630379401000482	-0.9627115639833335
0.019956	-0.007690	0.010730	-254.08391085199705	-0.958351	-0.958031	-0.9548584792265512	-0.9545393810380952	-0.9626657650889852	-0.9623453890174604
0.019957	-0.007507	0.010809	-248.02670585199706	-0.957977	-0.957664	-0.9544843042154881	-0.9541722060722222	-0.9622915900779221	-0.9619782140515873
0.019959	-0.007339	0.010809	-242.47426885199707	-0.957601	-0.957296	-0.9541079541933623	-0.9538038561404762	-0.9619152400557962	-0.9616098641198414
0.019960	-0.007095	0.010907	-234.39799585199705	-0.957224	-0.956929	-0.9537307791822992	-0.9534366811746032	-0.9615380650447332	-0.9612426891539684
0.019961	-0.007065	0.010876	-233.38846185199705	-0.956846	-0.956553	-0.9533526041712361	-0.9530605062087302	-0.9611598900336701	-0.9608665141880953
0.019962	-0.006851	0.010944	-226.32172285199707	-0.956467	-0.956182	-0.9529734291601731	-0.9526893312428572	-0.9607807150226071	-0.9604953392222223
0.019964	-0.006744	0.011011	-222.78835385199704	-0.956086	-0.955805	-0.9525920791380471	-0.9523119813111112	-0.9603993650004811	-0.9601179892904763
0.019965	-0.006607	0.011047	-218.24544985199705	-0.955703	-0.955428	-0.9522089041269841	-0.9519348063452382	-0.9600161899894181	-0.9597408143246033
0.019966	-0.006439	0.011060	-212.69301285199705	-0.955319	-0.955052	-0.9518247291159212	-0.9515586313793651	-0.9596320149783552	-0.9593646393587303
0.019967	-0.006256	0.011108	-206.63580785199704	-0.954934	-0.954674	-0.951439554104858	-0.9511804564134921	-0.959246839967292	-0.9589864643928573
0.019969	-0.006119	0.011230	-202.09290485199705	-0.954546	-0.954291	-0.9510512040827321	-0.950797106481746	-0.9588584899451661	-0.9586031144611111
0.019970	-0.006027	0.011194	-199.06430185199704	-0.954157	-0.953907	-0.9506620290716691	-0.9504129315158729	-0.958469314934103	-0.9582189394952381
0.019971	-0.005859	0.011218	-193.51186485199705	-0.953768	-0.953524	-0.950272854060606	-0.95002975655	-0.95808013992304	-0.9578357645293651
0.019972	-0.005646	0.011316	-186.44512585199706	-0.953376	-0.953142	-0.9498806790495431	-0.949647581584127	-0.957687964911977	-0.9574535895634921
0.019974	-0.005569	0.011340	-183.92129085199704	-0.952983	-0.952752	-0.9494873290274171	-0.949257231652381	-0.957294614889851	-0.9570632396317461
0.019975	-0.005432	0.011377	-179.37838685199705	-0.952589	-0.952363	-0.9490931540163541	-0.9488680566865079	-0.956900439878788	-0.956674064665873
0.019976	-0.005234	0.011395	-172.81641585199705	-0.952194	-0.951976	-0.948697979005291	-0.9484808817206349	-0.9565052648677249	-0.9562868897000001
0.019977	-0.005066	0.011469	-167.26397785199705	-0.951796	-0.951586	-0.948299803994228	-0.9480907067547619	-0.9561070898566619	-0.9558967147341271
0.019979	-0.004944	0.011499	-163.22584185199705	-0.951398	-0.951192	-0.9479014539721019	-0.9476963568230159	-0.9557087398345359	-0.955502364802381
0.019980	-0.004807	0.011572	-158.68293785199705	-0.950997	-0.950797	-0.9475002789610389	-0.9473011818571428	-0.9553075648234729	-0.955107189836508
0.019981	-0.004593	0.011621	-151.61619885199704	-0.950594	-0.950403	-0.947097103949976	-0.9469070068912698	-0.95490438981241	-0.954713014870635
0.019982	-0.004486	0.011658	-148.08282985199705	-0.950190	-0.950003	-0.9466929289389129	-0.9465068319253969	-0.9545002148013468	-0.954312839904762
0.019984	-0.004333	0.011670	-143.03515985199707	-0.949785	-0.949605	-0.9462875789167869	-0.9461084819936508	-0.9540948647792209	-0.953914489973016
0.019985	-0.004196	0.011774	-138.49225585199704	-0.949377	-0.949203	-0.9458794039057239	-0.9457063070277778	-0.9536866897681578	-0.953512315007143
0.019986	-0.004028	0.011798	-132.93981885199705	-0.948968	-0.948801	-0.9454702288946609	-0.9453041320619048	-0.9532775147570949	-0.9531101400412699
0.019987	-0.003830	0.011859	-126.37784685199705	-0.948557	-0.948398	-0.9450590538835979	-0.9449009570960317	-0.9528663397460319	-0.9527069650753969
0.019989	-0.003754	0.011945	-123.85401185199706	-0.948143	-0.947987	-0.9446447038614718	-0.9444896071642858	-0.9524519897239058	-0.9522956151436509
0.019990	-0.003601	0.011969	-118.80634085199705	-0.947728	-0.947579	-0.9442295288504089	-0.9440814321984127	-0.9520368147128428	-0.9518874401777778
0.019991	-0.003433	0.012000	-113.25390385199705	-0.947312	-0.947170	-0.9438133538393458	-0.9436722572325397	-0.9516206397017798	-0.9514782652119048
0.019992	-0.003250	0.012079	-107.19669885199706	-0.946894	-0.946758	-0.9433951788282828	-0.9432600822666667	-0.9512024646907168	-0.9510660902460318
0.019994	-0.003128	0.012152	-103.15856285199705	-0.946473	-0.946343	-0.9429738288061568	-0.9428447323349207	-0.9507811146685907	-0.9506507403142859
0.019995	-0.002960	0.012152	-97.60612485199705	-0.946051	-0.945928	-0.9425516537950938	-0.9424295573690477	-0.9503589396575277	-0.9502355653484128
0.019996	-0.002838	0.012225	-93.56798885199706	-0.945628	-0.945510	-0.9421284787840308	-0.9420113824031746	-0.9499357646464648	-0.9498173903825398
0.019997	-0.002670	0.012274	-88.01555085199705	-0.945202	-0.945091	-0.9417023037729678	-0.9415922074373017	-0.9495095896354018	-0.9493982154166668
0.019999	-0.002518	0.012366	-82.96787985199705	-0.944845	-0.944741	-0.9413449537508418	-0.9412418575055556	-0.9491522396132758	-0.9490478654849207
