Repository: pietracorvo/HystAPI

# Example data

The example data in this folder is from measurements performed during my physics bachelor.

The material is **FeSi3** (iron with 3% silicon), aka 'electrical steel', the standard material for ring cores in trafos. 

Four of the five samples where treated with high pressure torison (HPT, 20 rotations at 20GPa), to achieve nanocristallisation of the grains, which has a huge impact on the magnetic properties of the material. The HPT deformation was done at 77K (under liquid nitrogen) and at 293K (at room temperature). Afterwards some samples were heat treated at a temperature of 493K (for two hours) to anneal defects from the deformation process.

The five samples are:

File: testData/FeSi3_RT_ht/G3_702V_200Hz_800000Fs0.txt (part 29 of 29)
--------------------------
t	U1	U2	H	Braw	Jraw	B_drift	 J_drift	B_corr	J_corr
0.009779	-0.054672	0.013916	-1923.9027315507467	-1.259391	-1.256972	-1.2506525863076996	-1.2482331985359962	-1.3146347258408082	-1.3122155370107795
0.009780	-0.054413	0.013992	-1914.7719915507469	-1.258832	-1.256425	-1.250092692717998	-1.247685304906641	-1.3140748322511069	-1.3116676433814245
0.009781	-0.054138	0.014084	-1905.1041475507468	-1.258270	-1.255875	-1.2495297991282965	-1.247134411277286	-1.3135119386614051	-1.3111167497520695
0.009782	-0.053833	0.014114	-1894.3620995507467	-1.257706	-1.255325	-1.2489649055385947	-1.2465835176479307	-1.3129470450717036	-1.310565856122714
0.009784	-0.053574	0.014175	-1885.2313595507467	-1.257140	-1.254770	-1.2483971183591915	-1.2460267303892203	-1.3123792578923004	-1.3100090688640038
0.009785	-0.053284	0.014191	-1875.0264135507468	-1.256573	-1.254216	-1.2478292247694898	-1.2454718367598652	-1.3118113643025984	-1.3094541752346487
0.009786	-0.052979	0.014236	-1864.2843655507468	-1.256005	-1.253661	-1.2472603311797883	-1.2449159431305101	-1.3112424707128971	-1.3088982816052934
0.009787	-0.052795	0.014297	-1857.8391375507467	-1.255433	-1.253098	-1.2466874375900867	-1.244352049501155	-1.3106695771231953	-1.3083343879759384
0.009789	-0.052490	0.014435	-1847.0970895507467	-1.254858	-1.252536	-1.2461106504106834	-1.2437882622424448	-1.3100927899437922	-1.307770600717228
0.009790	-0.052032	0.014450	-1830.9840175507468	-1.254280	-1.251979	-1.2455317568209818	-1.2432303686130894	-1.3095138963540904	-1.307212707087873
0.009791	-0.051895	0.014511	-1826.1500955507468	-1.253701	-1.251406	-1.24495186323128	-1.2426564749837343	-1.3089340027643885	-1.3066388134585178
0.009792	-0.051682	0.014526	-1818.6306625507468	-1.253120	-1.250834	-1.2443699696415784	-1.2420835813543791	-1.3083521091746873	-1.3060659198291624
0.009794	-0.051239	0.014679	-1803.0546925507467	-1.252535	-1.250269	-1.243783182462175	-1.241516794095669	-1.3077653219952836	-1.3054991325704526
0.009795	-0.050934	0.014664	-1792.3126445507467	-1.251949	-1.249696	-1.2431962888724735	-1.2409429004663137	-1.307178428405582	-1.304925238941097
0.009796	-0.050781	0.014755	-1786.9416205507468	-1.251360	-1.249114	-1.242606395282772	-1.2403600068369587	-1.3065885348158806	-1.304342345311742
0.009797	-0.050522	0.014771	-1777.8108795507467	-1.250770	-1.248535	-1.2420155016930703	-1.2397801132076034	-1.305997641226179	-1.303762451682387
0.009799	-0.050064	0.014862	-1761.6978075507468	-1.250176	-1.247962	-1.241419714513667	-1.239205325948893	-1.3054018540467758	-1.3031876644236764
0.009800	-0.049835	0.014923	-1753.6412715507468	-1.249581	-1.247376	-1.2408238209239655	-1.2386184323195382	-1.3048059604570743	-1.3026007707943217
0.009801	-0.049667	0.014969	-1747.7331455507467	-1.248983	-1.246786	-1.2402249273342636	-1.238027538690183	-1.3042070668673724	-1.3020098771649664
0.009802	-0.049316	0.015045	-1735.3797905507467	-1.248382	-1.246201	-1.2396230337445622	-1.2374416450608277	-1.303605173277671	-1.301423983535611
0.009804	-0.048996	0.015091	-1724.1006405507467	-1.247779	-1.245612	-1.2390182465651587	-1.2368508578021173	-1.3030003860982675	-1.3008331962769009
0.009805	-0.048737	0.015182	-1714.9698995507467	-1.247173	-1.245017	-1.2384113529754572	-1.2362549641727623	-1.3023934925085658	-1.3002373026475458
0.009806	-0.048447	0.015244	-1704.7649535507467	-1.246564	-1.244421	-1.2378014593857556	-1.235658070543407	-1.3017835989188642	-1.2996404090181906
0.009807	-0.048141	0.015305	-1694.0229055507468	-1.245953	-1.243824	-1.2371895657960539	-1.2350601769140521	-1.3011717053291627	-1.2990425153888356
0.009809	-0.047928	0.015350	-1686.5034725507467	-1.245340	-1.243220	-1.2365747786166505	-1.2344543896553417	-1.3005569181497592	-1.2984367281301252
0.009810	-0.047546	0.015457	-1673.0759125507468	-1.244723	-1.242620	-1.2359568850269491	-1.2338534960259866	-1.2999390245600577	-1.29783583450077
0.009811	-0.047287	0.015503	-1663.9451715507469	-1.244104	-1.242012	-1.2353369914372474	-1.2332446023966313	-1.299319130970356	-1.2972269408714148
0.009812	-0.047043	0.015579	-1655.3515335507468	-1.243482	-1.241401	-1.2347140978475457	-1.2326327087672762	-1.2986962373806543	-1.2966150472420597
0.009814	-0.046753	0.015610	-1645.1465875507467	-1.242858	-1.240790	-1.2340883106681424	-1.232019921508566	-1.298070450201251	-1.2960022599833496
0.009815	-0.046387	0.015717	-1632.2561305507468	-1.242231	-1.240179	-1.233460417078441	-1.2314080278792108	-1.2974425566115495	-1.295390366353994
0.009816	-0.046204	0.015717	-1625.8109015507468	-1.241603	-1.239559	-1.2328315234887393	-1.2307871342498558	-1.2968136630218479	-1.294769472724639
0.009817	-0.045959	0.015839	-1617.2172635507468	-1.240970	-1.238937	-1.2321976298990374	-1.2301642406205004	-1.296179769432146	-1.2941465790952837
0.009819	-0.045578	0.015930	-1603.7897035507467	-1.240335	-1.238319	-1.2315608427196343	-1.22954445336179	-1.295542982252743	-1.2935267918365736
0.009820	-0.045242	0.015945	-1591.9734505507467	-1.239698	-1.237696	-1.2309229491299325	-1.2289205597324349	-1.2949050886630413	-1.2929028982072182
0.009821	-0.045120	0.016006	-1587.6766315507468	-1.239058	-1.237062	-1.230282055540231	-1.22828566610308	-1.2942641950733398	-1.2922680045778634
0.009822	-0.044769	0.016083	-1575.3232765507469	-1.238416	-1.236436	-1.2296391619505294	-1.227658772473725	-1.293621301483638	-1.2916411109485084
0.009824	-0.044388	0.016174	-1561.8957165507468	-1.237770	-1.235807	-1.228991374771126	-1.2270279852150145	-1.2929735143042347	-1.291010323689798
0.009825	-0.044174	0.016251	-1554.3762825507467	-1.237121	-1.235167	-1.2283414811814244	-1.2263870915856592	-1.2923236207145332	-1.2903694300604425
0.009826	-0.043961	0.016342	-1546.8568495507468	-1.236469	-1.234524	-1.227688587591723	-1.225743197956304	-1.2916707271248318	-1.2897255364310873
0.009827	-0.043564	0.016373	-1532.8921865507468	-1.235815	-1.233888	-1.2270336940020212	-1.225106304326949	-1.29101583353513	-1.2890886428017323
0.009829	-0.043304	0.016434	-1523.7614465507468	-1.235158	-1.233243	-1.226374906822618	-1.2244595170682389	-1.2903570463557266	-1.2884418555430224
0.009830	-0.043091	0.016525	-1516.2420125507467	-1.234499	-1.232592	-1.2257150132329162	-1.2238076234388835	-1.289697152766025	-1.287789961913667
0.009831	-0.042786	0.016617	-1505.4999645507467	-1.233835	-1.231943	-1.2250501196432146	-1.2231577298095284	-1.2890322591763232	-1.287140068284312
0.009832	-0.042389	0.016678	-1491.5353025507468	-1.233169	-1.231294	-1.224383226053513	-1.2225078361801733	-1.2883653655866216	-1.2864901746549569
0.009834	-0.042252	0.016708	-1486.7013805507468	-1.232502	-1.230633	-1.2237144388741097	-1.221845048921463	-1.2876965784072185	-1.2858273873962465
0.009835	-0.041870	0.016830	-1473.2738205507467	-1.231830	-1.229978	-1.2230415452844081	-1.221189155292108	-1.287023684817517	-1.2851714937668914
0.009836	-0.041595	0.016891	-1463.6059775507467	-1.231155	-1.229315	-1.2223656516947063	-1.2205252616627527	-1.286347791227815	-1.2845076001375362
0.009837	-0.041351	0.016953	-1455.0123395507467	-1.230478	-1.228649	-1.2216877581050047	-1.2198583680333976	-1.2856698976381136	-1.283840706508181
0.009839	-0.041031	0.017029	-1443.7331885507467	-1.229798	-1.227983	-1.2210059709256014	-1.2191905807746872	-1.28498811045871	-1.2831729192494707
0.009840	-0.040710	0.017105	-1432.4540385507469	-1.229115	-1.227315	-1.2203220773358998	-1.218521687145332	-1.2843042168690086	-1.2825040256201152
0.009841	-0.040558	0.017136	-1427.0830145507468	-1.228430	-1.226636	-1.2196361837461982	-1.2178417935159769	-1.283618323279307	-1.2818241319907604
0.009842	-0.040222	0.017288	-1415.2667615507467	-1.227740	-1.225961	-1.2189452901564968	-1.217165899886622	-1.2829274296896056	-1.2811482383614052
0.009844	-0.039871	0.017380	-1402.9134065507467	-1.227047	-1.225283	-1.2182505029770934	-1.2164861126279114	-1.282232642510202	-1.2804684511026947
0.009845	-0.039597	0.017395	-1393.2455635507467	-1.226352	-1.224600	-1.217554609387392	-1.2158022189985562	-1.2815367489205007	-1.2797845574733397
0.009846	-0.039474	0.017456	-1388.9487445507468	-1.225654	-1.223908	-1.21685571579769	-1.2151093253692011	-1.2808378553307986	-1.2790916638439844
0.009847	-0.039078	0.017578	-1374.9840825507467	-1.224953	-1.223224	-1.2161538222079884	-1.214424431739846	-1.280135961741097	-1.2784067702146293
0.009849	-0.038635	0.017654	-1359.4081125507469	-1.224248	-1.222539	-1.215447035028585	-1.2137376444811359	-1.279429174561694	-1.2777199829559192
0.009850	-0.038544	0.017746	-1356.1854985507468	-1.223539	-1.221834	-1.2147371414388834	-1.2130317508517807	-1.278719280971992	-1.2770140893265642
0.009851	-0.038330	0.017807	-1348.6660645507468	-1.222828	-1.221133	-1.214025247849182	-1.2123298572224255	-1.2780073873822908	-1.276312195697209
0.009852	-0.037857	0.017883	-1332.0158905507467	-1.222114	-1.220439	-1.21331035425948	-1.2116349635930703	-1.2772924937925887	-1.2756173020678538
0.009854	-0.037643	0.018005	-1324.4964565507469	-1.221395	-1.219730	-1.212589567080077	-1.21092417633436	-1.2765717066131859	-1.2749065148091434
0.009855	-0.037384	0.018051	-1315.3657165507468	-1.220673	-1.219020	-1.2118666734903754	-1.2102132827050047	-1.275848813023484	-1.2741956211797882
0.009856	-0.037079	0.018204	-1304.6236685507467	-1.219948	-1.218308	-1.2111407799006737	-1.2095003890756497	-1.2751229194337825	-1.2734827275504332
0.009857	-0.036804	0.018188	-1294.9558245507467	-1.219221	-1.217593	-1.2104128863109722	-1.2087844954462945	-1.2743950258440808	-1.2727668339210778
0.009859	-0.036545	0.018265	-1285.8250845507469	-1.218491	-1.216875	-1.2096810991315687	-1.2080647081875842	-1.2736632386646773	-1.2720470466623675
0.009860	-0.036224	0.018372	-1274.5459335507467	-1.217758	-1.216155	-1.208947205541867	-1.2073438145582291	-1.2729293450749757	-1.2713261530330127
0.009861	-0.035934	0.018463	-1264.3409885507467	-1.217020	-1.215431	-1.2082083119521656	-1.2066189209288738	-1.2721904514852742	-1.2706012594036573
0.009862	-0.035645	0.018539	-1254.1360425507467	-1.216280	-1.214703	-1.2074674183624639	-1.2058900272995188	-1.2714495578955725	-1.2698723657743023
0.009864	-0.035355	0.018631	-1243.9310975507467	-1.215536	-1.213972	-1.2067216311830606	-1.2051572400408086	-1.2707037707161692	-1.269139578515592
0.009865	-0.035004	0.018738	-1231.5777425507467	-1.214788	-1.213240	-1.2059727375933589	-1.2044243464114535	-1.2699548771264677	-1.2684066848862368
0.009866	-0.034866	0.018753	-1226.7438205507467	-1.214038	-1.212496	-1.2052218440036573	-1.2036794527820982	-1.269203983536766	-1.2676617912568817
0.009867	-0.034531	0.018967	-1214.9275675507467	-1.213281	-1.211754	-1.2044639504139558	-1.202936559152743	-1.2684460899470644	-1.2669188976275265
0.009869	-0.034119	0.019089	-1200.4258035507467	-1.212520	-1.211010	-1.2037011632345525	-1.2021907718940326	-1.267683302767661	-1.266173110368816
0.009870	-0.033905	0.019104	-1192.9063695507468	-1.211756	-1.210256	-1.202936269644851	-1.2014358782646777	-1.2669184091779595	-1.265418216739461
0.009871	-0.033737	0.019211	-1186.9982435507468	-1.210989	-1.209496	-1.2021683760551494	-1.2006749846353224	-1.266150515588258	-1.264657323110106
0.009872	-0.033325	0.019363	-1172.4964785507468	-1.210216	-1.208742	-1.2013944824654474	-1.1999200910059673	-1.265376621998556	-1.2639024294807508
0.009874	-0.033005	0.019379	-1161.2173285507467	-1.209442	-1.207982	-1.2006186952860443	-1.1991583037472568	-1.264600834819153	-1.2631406422220404
0.009875	-0.032867	0.019485	-1156.3834065507467	-1.208664	-1.207210	-1.1998398016963425	-1.1983854101179017	-1.2638219412294514	-1.262367748592685
0.009876	-0.032516	0.019562	-1144.0300515507467	-1.207883	-1.206444	-1.199057908106641	-1.1976185164885467	-1.2630400476397496	-1.26160085496333
0.009877	-0.032196	0.019669	-1132.7509015507467	-1.207097	-1.205673	-1.1982710145169395	-1.1968466228591916	-1.2622531540500481	-1.2608289613339752
0.009879	-0.031937	0.019760	-1123.6201605507467	-1.206308	-1.204895	-1.197480227337536	-1.1960668356004813	-1.2614623668706448	-1.2600491740752648
0.009880	-0.031677	0.019913	-1114.4894195507468	-1.205513	-1.204112	-1.1966843337478346	-1.1952829419711262	-1.2606664732809434	-1.2592652804459097
0.009881	-0.031342	0.020004	-1102.6731665507468	-1.204714	-1.203328	-1.1958844401581328	-1.1944980483417709	-1.2598665796912414	-1.2584803868165544
0.009882	-0.031097	0.020096	-1094.0795285507468	-1.203912	-1.202536	-1.1950815465684312	-1.1937051547124158	-1.2590636861015398	-1.2576874931871993
0.009884	-0.030869	0.020187	-1086.0229925507467	-1.203105	-1.201740	-1.1942727593890279	-1.1929073674537056	-1.2582548989221367	-1.2568897059284891
0.009885	-0.030487	0.020340	-1072.5954325507469	-1.202294	-1.200945	-1.1934608657993262	-1.1921114738243503	-1.2574430053324348	-1.2560938122991336
0.009886	-0.030182	0.020386	-1061.8533845507468	-1.201479	-1.200144	-1.1926449722096246	-1.1913095801949953	-1.2566271117427332	-1.2552919186697786
0.009887	-0.029999	0.020538	-1055.4081555507469	-1.200659	-1.199332	-1.191824078619923	-1.1904966865656401	-1.2558062181530318	-1.2544790250404234
0.009889	-0.029648	0.020584	-1043.0548005507467	-1.199837	-1.198525	-1.1910002914405198	-1.1896878993069298	-1.2549824309736284	-1.253670237781713
0.009890	-0.029312	0.020691	-1031.2385485507468	-1.199011	-1.197714	-1.1901733978508182	-1.1888760056775745	-1.254155537383927	-1.252858344152358
0.009891	-0.029144	0.020813	-1025.3304215507467	-1.198179	-1.196890	-1.1893405042611165	-1.1880511120482196	-1.2533226437942253	-1.2520334505230029
0.009892	-0.028809	0.020935	-1013.5141685507467	-1.197343	-1.196069	-1.1885036106714149	-1.1872292184188644	-1.2524857502045235	-1.2512115568936477
0.009894	-0.028427	0.021072	-1000.0866095507467	-1.196502	-1.195245	-1.1876608234920114	-1.186403431160154	-1.25164296302512	-1.2503857696349372
0.009895	-0.028259	0.021103	-994.1784825507467	-1.195659	-1.194409	-1.18681692990231	-1.1855665375307989	-1.2507990694354185	-1.2495488760055822
0.009896	-0.028046	0.021240	-986.6590495507468	-1.194811	-1.193570	-1.1859680363126084	-1.1847266439014437	-1.2499501758457172	-1.2487089823762272
0.009897	-0.027603	0.021362	-971.0830795507468	-1.193958	-1.192737	-1.1851141427229066	-1.1838927502720884	-1.2490962822560152	-1.2478750887468717
0.009899	-0.027344	0.021469	-961.9523385507467	-1.193101	-1.191892	-1.1842553555435034	-1.1830459630133783	-1.2482374950766122	-1.2470283014881618
0.009900	-0.027191	0.021515	-956.5813145507468	-1.192241	-1.191039	-1.183394461953802	-1.182192069384023	-1.2473766014869105	-1.2461744078588066
0.009901	-0.026810	0.021652	-943.1537545507467	-1.191376	-1.190190	-1.1825285683641	-1.181342175754668	-1.2465107078972086	-1.2453245142294516
0.009902	-0.026443	0.021866	-930.2632975507468	-1.190504	-1.189334	-1.1816556747743985	-1.1804852821253127	-1.245637814307507	-1.244467620600096
0.009904	-0.026321	0.021927	-925.9664785507467	-1.189628	-1.188463	-1.180777887594995	-1.1796124948666025	-1.2447600271281036	-1.243594833341386
0.009905	-0.026047	0.022095	-916.2986355507468	-1.188746	-1.187594	-1.1798949940052936	-1.1787426012372475	-1.2438771335384025	-1.2427249397120308
0.009906	-0.025604	0.022186	-900.7226655507468	-1.187860	-1.186728	-1.179008100415592	-1.1778757076078923	-1.2429902399487007	-1.2418580460826756
0.009907	-0.025406	0.022232	-893.7403345507468	-1.186972	-1.185848	-1.17811920682589	-1.1769948139785371	-1.2421013463589987	-1.2409771524533206
0.009909	-0.025162	0.022369	-885.1466965507468	-1.186078	-1.184965	-1.177223419646487	-1.1761100267198268	-1.2412055591795959	-1.2400923651946103
0.009910	-0.024826	0.022522	-873.3304435507467	-1.185179	-1.184081	-1.1763235260567853	-1.1752251330904715	-1.240305665589894	-1.2392074715652548
0.009911	-0.024521	0.022675	-862.5883955507468	-1.184274	-1.183189	-1.1754176324670838	-1.1743322394611164	-1.2393997720001924	-1.2383145779359
0.009912	-0.024338	0.022781	-856.1431665507467	-1.183364	-1.182288	-1.1745067388773822	-1.1734303458317614	-1.2384888784104908	-1.2374126843065447
0.009914	-0.023972	0.022873	-843.2527095507468	-1.182450	-1.181390	-1.1735909516979788	-1.172530558573051	-1.2375730912310874	-1.2365128970478345
0.009915	-0.023682	0.023041	-833.0477635507467	-1.181531	-1.180483	-1.1726710581082773	-1.1716226649436958	-1.236653197641386	-1.2356050034184793
0.009916	-0.023483	0.023117	-826.0654325507468	-1.180607	-1.179568	-1.1717461645185756	-1.1707067713143406	-1.2357283040516842	-1.234689109789124
0.009917	-0.023148	0.023315	-814.2491795507468	-1.179677	-1.178653	-1.170815270928874	-1.1697908776849855	-1.2347974104619825	-1.233773216159769
0.009919	-0.022736	0.023392	-799.7474145507467	-1.178742	-1.177737	-1.1698784837494707	-1.1688730904262754	-1.2338606232825793	-1.232855428901059
0.009920	-0.022659	0.023499	-797.0619025507467	-1.177804	-1.176801	-1.168939590159769	-1.1679361967969202	-1.2329217296928778	-1.2319185352717037
0.009921	-0.022308	0.023621	-784.7085475507467	-1.176860	-1.175874	-1.1679946965700674	-1.167008303167565	-1.231976836103176	-1.2309906416423484
0.009922	-0.021957	0.023773	-772.3551925507468	-1.175911	-1.174940	-1.1670448029803657	-1.16607340953821	-1.2310269425134743	-1.2300557480129934
0.009924	-0.021622	0.023911	-760.5389405507468	-1.174956	-1.174000	-1.1660880158009623	-1.1651316222794994	-1.230070155334071	-1.2291139607542827
0.009925	-0.021500	0.024078	-756.2421205507468	-1.173995	-1.173044	-1.1651261222112608	-1.1641747286501443	-1.2291082617443694	-1.2281570671249278
0.009926	-0.021118	0.024216	-742.8145605507468	-1.173027	-1.172093	-1.1641572286215591	-1.1632228350207894	-1.2281393681546677	-1.2272051734955727
0.009927	-0.020752	0.024384	-729.9241035507467	-1.172054	-1.171136	-1.1631833350318574	-1.162264941391434	-1.2271654745649663	-1.2262472798662176
0.009929	-0.020599	0.024475	-724.5530795507468	-1.171076	-1.170165	-1.1622035478524544	-1.1612921541327237	-1.2261856873855632	-1.225274492607507
0.009930	-0.020355	0.024628	-715.9594415507468	-1.170093	-1.169193	-1.1612196542627526	-1.1603192605033685	-1.2252017937958612	-1.224301598978152
0.009931	-0.019989	0.024780	-703.0689835507468	-1.169104	-1.168219	-1.160229760673051	-1.1593443668740133	-1.2242119002061598	-1.2233267053487968
0.009932	-0.019730	0.024918	-693.9382425507467	-1.168108	-1.167235	-1.1592328670833494	-1.1583594732446583	-1.2232150066164582	-1.2223418117194416
0.009934	-0.019485	0.025101	-685.3446045507468	-1.167106	-1.166244	-1.158229079903946	-1.1573666859859482	-1.222211219437055	-1.2213490244607317
0.009935	-0.019104	0.025253	-671.9170445507467	-1.166098	-1.165253	-1.1572201863142446	-1.156374792356593	-1.2212023258473534	-1.2203571308313763
0.009936	-0.018890	0.025330	-664.3976105507468	-1.165086	-1.164251	-1.1562072927245428	-1.1553718987272377	-1.2201894322576514	-1.2193542372020212
0.009937	-0.018585	0.025436	-653.6555635507468	-1.164070	-1.163248	-1.1551903991348411	-1.1543680050978826	-1.2191725386679497	-1.218350343572666
0.009939	-0.018280	0.025604	-642.9135155507468	-1.163048	-1.162239	-1.154166611955438	-1.1533572178391722	-1.2181487514885467	-1.2173395563139557
0.009940	-0.018066	0.025742	-635.3940815507468	-1.162020	-1.161220	-1.1531377183657363	-1.1523373242098172	-1.2171198578988451	-1.2163196626846005
0.009941	-0.017731	0.025940	-623.5778285507467	-1.160984	-1.160200	-1.1521008247760347	-1.151316430580462	-1.2160829643091433	-1.2152987690552455
0.009942	-0.017410	0.026108	-612.2986785507468	-1.159941	-1.159171	-1.151056931186333	-1.1502865369511068	-1.2150390707194418	-1.2142688754258901
0.009944	-0.017075	0.026321	-600.4824255507467	-1.158890	-1.158135	-1.1500041440069297	-1.1492487496923964	-1.2139862835400383	-1.2132310881671797
0.009945	-0.016907	0.026459	-594.5742995507468	-1.157833	-1.157086	-1.148946250417228	-1.1481988560630414	-1.2129283899503367	-1.2121811945378247
0.009946	-0.016632	0.026642	-584.9064565507467	-1.156770	-1.156034	-1.1478823568275265	-1.1471459624336862	-1.211864496360635	-1.2111283009084697
0.009947	-0.016220	0.026779	-570.4046915507467	-1.155700	-1.154983	-1.1468114632378248	-1.1460940688043313	-1.2107936027709334	-1.2100764072791148
0.009949	-0.015991	0.026962	-562.3481555507468	-1.154624	-1.153916	-1.1457336760584216	-1.1450252815456208	-1.2097158155915304	-1.209007620020404
0.009950	-0.015839	0.027115	-556.9771315507468	-1.153541	-1.152840	-1.1446497824687198	-1.1439483879162657	-1.2086319220018287	-1.2079307263910493
0.009951	-0.015427	0.027252	-542.4753665507468	-1.152452	-1.151770	-1.1435598888790184	-1.1428774942869104	-1.207542028412127	-1.206859832761694
0.009952	-0.015106	0.027466	-531.1962165507467	-1.151356	-1.150688	-1.1424629952893166	-1.1417946006575552	-1.2064451348224252	-1.2057769391323387
0.009954	-0.014923	0.027603	-524.7509875507468	-1.150253	-1.149593	-1.1413582081099134	-1.1406978133988452	-1.205340347643022	-1.2046801518736285
0.009955	-0.014572	0.027802	-512.3976325507467	-1.149143	-1.148498	-1.1402473145202117	-1.13960191976949	-1.2042294540533205	-1.2035842582442733
0.009956	-0.014282	0.028000	-502.19268755074677	-1.148025	-1.147393	-1.1391284209305101	-1.138496026140135	-1.2031105604636188	-1.2024783646149184
0.009957	-0.014008	0.028168	-492.52484355074677	-1.146901	-1.146281	-1.1380035273408085	-1.1373831325107797	-1.201985666873917	-1.201365470985563
0.009959	-0.013763	0.028259	-483.93120555074677	-1.145771	-1.145162	-1.1368717401614052	-1.1362623452520693	-1.200853879694514	-1.2002446837268526
0.009960	-0.013443	0.028503	-472.65205555074675	-1.144633	-1.144038	-1.1357328465717036	-1.1351374516227142	-1.1997149861048122	-1.1991197900974977
0.009961	-0.013184	0.028732	-463.52131455074675	-1.143486	-1.142903	-1.134584952982002	-1.134001557993359	-1.1985670925151108	-1.1979838964681426
0.009962	-0.012909	0.028885	-453.85347155074675	-1.142333	-1.141762	-1.1334310593923003	-1.1328596643640039	-1.197413198925409	-1.1968420028387872
0.009964	-0.012589	0.029053	-442.5743205507468	-1.141172	-1.140615	-1.1322682722128972	-1.1317108771052935	-1.1962504117460058	-1.1956932155800768
0.009965	-0.012329	0.029312	-433.4435805507468	-1.140002	-1.139456	-1.1310973786231953	-1.1305509834759384	-1.1950795181563039	-1.194533321950722
0.009966	-0.012054	0.029495	-423.7757375507468	-1.138824	-1.138291	-1.1299184850334938	-1.1293850898465831	-1.1939006245666026	-1.1933674283213667
0.009967	-0.011765	0.029648	-413.5707915507468	-1.137640	-1.137119	-1.1287335914437922	-1.128212196217228	-1.192715730976901	-1.1921945346920113
0.009969	-0.011429	0.029892	-401.75453855074676	-1.136446	-1.135941	-1.1275378042643889	-1.127032408958518	-1.1915199437974975	-1.1910147474333015
0.009970	-0.011230	0.030106	-394.77220755074677	-1.135244	-1.134747	-1.1263349106746872	-1.1258375153291627	-1.190317050207796	-1.1898198538039462
0.009971	-0.010880	0.030350	-382.41885255074675	-1.134032	-1.133551	-1.1251220170849854	-1.1246406216998075	-1.189104156618094	-1.188622960174591
0.009972	-0.010590	0.030502	-372.21390655074674	-1.132814	-1.132346	-1.1239031234952839	-1.1234347280704524	-1.1878852630283925	-1.187417066545236
0.009974	-0.010391	0.030685	-365.23157555074675	-1.131588	-1.131129	-1.1226753363158808	-1.122215940811742	-1.1866574758489894	-1.1861982792865255
0.009975	-0.010056	0.030945	-353.4153235507468	-1.130353	-1.129908	-1.121439442726179	-1.120994047182387	-1.1854215822592877	-1.1849763856571705
0.009976	-0.009720	0.031143	-341.5990705507468	-1.129109	-1.128679	-1.1201945491364773	-1.1197641535530318	-1.1841766886695861	-1.1837464920278151
0.009977	-0.009460	0.031326	-332.4683295507468	-1.127858	-1.127440	-1.1189426555467759	-1.1185242599236767	-1.1829247950798845	-1.1825065983984602
0.009979	-0.009247	0.031540	-324.9488965507468	-1.126598	-1.126189	-1.1176808683673725	-1.1172714726649664	-1.181663007900481	-1.18125381113975
0.009980	-0.008881	0.031860	-312.05843855074676	-1.125326	-1.124933	-1.116407974777671	-1.116014579035611	-1.1803901143107796	-1.1799969175103944
0.009981	-0.008560	0.032089	-300.77928855074674	-1.124046	-1.123667	-1.1151270811879692	-1.114747685406256	-1.1791092207210778	-1.1787300238810392
0.009982	-0.008362	0.032196	-293.79695755074675	-1.122758	-1.122389	-1.1138381875982675	-1.113468791776901	-1.1778203271313763	-1.1774511302516846
0.009984	-0.008057	0.032516	-283.05490955074674	-1.121460	-1.121104	-1.112538400418864	-1.1121820045181907	-1.176520539951973	-1.176164342992974
0.009985	-0.007706	0.032776	-270.7015535507468	-1.120152	-1.119811	-1.1112295068291627	-1.1108881108888353	-1.1752116463622713	-1.1748704493636186
0.009986	-0.007492	0.032990	-263.1821205507468	-1.118834	-1.118503	-1.1099106132394612	-1.1095792172594803	-1.17389275277257	-1.1735615557342638
0.009987	-0.007248	0.033218	-254.58848255074676	-1.117508	-1.117187	-1.1085837196497592	-1.108262323630125	-1.172565859182868	-1.1722446621049083
0.009989	-0.006897	0.033463	-242.23512655074677	-1.116172	-1.115866	-1.107245932470356	-1.106939536371415	-1.1712280720034647	-1.1709218748461985
0.009990	-0.006653	0.033691	-233.64148855074677	-1.114826	-1.114531	-1.1058990388806547	-1.1056036427420597	-1.1698811784137635	-1.169585981216843
0.009991	-0.006393	0.033981	-224.51074755074677	-1.113469	-1.113186	-1.1045411452909528	-1.1042577491127046	-1.1685232848240616	-1.1682400875874879
0.009992	-0.006027	0.034286	-211.62029055074677	-1.112100	-1.111834	-1.1031712517012513	-1.1029048554833494	-1.16715339123436	-1.1668871939581327
0.009994	-0.005814	0.034485	-204.10085655074676	-1.110723	-1.110465	-1.1017924645218478	-1.101534068224639	-1.1657746040549566	-1.1655164066994224
0.009995	-0.005585	0.034760	-196.04432055074676	-1.109334	-1.109087	-1.1004025709321463	-1.1001551745952838	-1.1643847104652552	-1.164137513070067
0.009996	-0.005188	0.035095	-182.07965855074676	-1.107933	-1.107703	-1.0990006773424448	-1.098770280965929	-1.1629828168755534	-1.1627526194407123
0.009997	-0.004822	0.035400	-169.18920055074676	-1.106520	-1.106306	-1.0975867837527429	-1.0973723873365737	-1.1615689232858517	-1.161354725811357
0.009999	-0.004745	0.035629	-166.50368855074677	-1.105336	-1.105126	-1.09640099657334	-1.0961906000778634	-1.1603831361064487	-1.160172938552647
