Repository: pietracorvo/HystAPI

# Example data

The example data in this folder is from measurements performed during my physics bachelor.

The material is **FeSi3** (iron with 3% silicon), aka 'electrical steel', the standard material for ring cores in trafos. 

Four of the five samples where treated with high pressure torison (HPT, 20 rotations at 20GPa), to achieve nanocristallisation of the grains, which has a huge impact on the magnetic properties of the material. The HPT deformation was done at 77K (under liquid nitrogen) and at 293K (at room temperature). Afterwards some samples were heat treated at a temperature of 493K (for two hours) to anneal defects from the deformation process.

The five samples are:

File: testData/FeSi3_RT_ht/G3_702V_100Hz_800000Fs0.txt (part 57 of 58)
--------------------------
t	U1	U2	H	Braw	Jraw	B_drift	 J_drift	B_corr	J_corr
0.019550	-0.053360	0.007263	-1876.5058261594968	-1.327429	-1.325069	-1.2486799059487734	-1.2463210136880711	-1.3073372780308803	-1.3049798181316978
0.019551	-0.053268	0.007263	-1873.2832121594965	-1.327139	-1.324783	-1.2483858778621213	-1.246030985658081	-1.3070432499442282	-1.3046897901017078
0.019552	-0.053223	0.007172	-1871.6719051594964	-1.326852	-1.324498	-1.248094849775469	-1.2457419576280904	-1.3067522218575758	-1.304400762071717
0.019554	-0.052994	0.007263	-1863.6153691594964	-1.326563	-1.324219	-1.2477977936021645	-1.2454549015681096	-1.3064551656842713	-1.3041137060117363
0.019555	-0.052795	0.007202	-1856.6330381594967	-1.326274	-1.323939	-1.2475047655155123	-1.2451708735381193	-1.3061621375976191	-1.3038296779817462
0.019556	-0.052734	0.007263	-1854.4846281594964	-1.325985	-1.323652	-1.24721173742886	-1.244879845508129	-1.305869109510967	-1.3035386499517556
0.019557	-0.052521	0.007263	-1846.9651941594966	-1.325695	-1.323371	-1.246917709342208	-1.2445948174781385	-1.3055750814243148	-1.3032536219217654
0.019559	-0.052338	0.007263	-1840.5199661594966	-1.325404	-1.323089	-1.2466186531689032	-1.2443047614181577	-1.30527602525101	-1.3029635658617846
0.019560	-0.052292	0.007416	-1838.9086581594966	-1.325109	-1.322796	-1.246319625082251	-1.2440077333881674	-1.3049769971643579	-1.302666537831794
0.019561	-0.052109	0.007324	-1832.4634301594965	-1.324816	-1.322511	-1.2460225969955987	-1.243718705358177	-1.3046799690777056	-1.3023775098018038
0.019562	-0.051926	0.007355	-1826.0182011594966	-1.324523	-1.322226	-1.2457255689089464	-1.2434296773281865	-1.3043829409910532	-1.3020884817718135
0.019564	-0.051865	0.007294	-1823.8697911594968	-1.324230	-1.321936	-1.245424512735642	-1.2431316212682058	-1.304081884817749	-1.3017904257118325
0.019565	-0.051773	0.007416	-1820.6471771594966	-1.323935	-1.321645	-1.2451254846489899	-1.2428365932382155	-1.3037828567310967	-1.3014953976818422
0.019566	-0.051529	0.007416	-1812.0535391594967	-1.323639	-1.321359	-1.2448254565623376	-1.242546565208225	-1.3034828286444444	-1.3012053696518517
0.019567	-0.051376	0.007416	-1806.6825151594967	-1.323343	-1.321070	-1.2445254284756853	-1.2422535371782346	-1.3031828005577921	-1.3009123416218613
0.019569	-0.051376	0.007355	-1806.6825151594967	-1.323048	-1.320776	-1.2442223723023809	-1.241951481118254	-1.3028797443844877	-1.3006102855618806
0.019570	-0.051102	0.007477	-1797.0146711594966	-1.322751	-1.320490	-1.2439213442157286	-1.2416614530882635	-1.3025787162978355	-1.3003202575318902
0.019571	-0.050949	0.007446	-1791.6436471594966	-1.322453	-1.320199	-1.2436193161290765	-1.241366425058273	-1.3022766882111834	-1.3000252295019
0.019572	-0.050919	0.007477	-1790.5694431594966	-1.322155	-1.319903	-1.2433172880424241	-1.241066397028283	-1.301974660124531	-1.2997252014719098
0.019574	-0.050751	0.007416	-1784.6613161594964	-1.321858	-1.319613	-1.2430122318691197	-1.240768340968302	-1.3016696039512266	-1.2994271454119288
0.019575	-0.050476	0.007477	-1774.9934731594967	-1.321559	-1.319327	-1.2427092037824674	-1.2404783129383117	-1.3013665758645743	-1.2991371173819384
0.019576	-0.050385	0.007507	-1771.7708591594965	-1.321259	-1.319031	-1.2424051756958152	-1.2401782849083214	-1.301062547777922	-1.2988370893519483
0.019577	-0.050308	0.007568	-1769.0853471594965	-1.320957	-1.318732	-1.242099147609163	-1.239875256878331	-1.3007565196912698	-1.2985340613219578
0.019579	-0.050079	0.007599	-1761.0288111594964	-1.320654	-1.318439	-1.2417880914358586	-1.2395742008183501	-1.3004454635179654	-1.2982330052619768
0.019580	-0.049973	0.007568	-1757.2690941594965	-1.320352	-1.318142	-1.2414820633492063	-1.2392731727883597	-1.3001394354313132	-1.2979319772319866
0.019581	-0.049896	0.007568	-1754.5835821594965	-1.320049	-1.317842	-1.2411750352625541	-1.2389691447583693	-1.299832407344661	-1.297627949201996
0.019582	-0.049774	0.007629	-1750.2867631594968	-1.319745	-1.317543	-1.2408670071759018	-1.238666116728379	-1.2995243792580087	-1.297324921172006
0.019584	-0.049515	0.007660	-1741.1560221594964	-1.319439	-1.317249	-1.2405529510025974	-1.238364060668398	-1.2992103230847043	-1.2970228651120248
0.019585	-0.049484	0.007721	-1740.0818171594965	-1.319131	-1.316942	-1.2402409229159452	-1.2380530326384078	-1.298898294998052	-1.2967118370820345
0.019586	-0.049225	0.007721	-1730.9510771594964	-1.318823	-1.316645	-1.239928894829293	-1.2377520046084176	-1.2985862669114	-1.2964108090520443
0.019587	-0.049103	0.007690	-1726.6542571594964	-1.318515	-1.316343	-1.2396168667426408	-1.2374459765784271	-1.2982742388247477	-1.2961047810220538
0.019589	-0.048996	0.007690	-1722.8945411594964	-1.318208	-1.316041	-1.2393018105693363	-1.2371359205184465	-1.2979591826514432	-1.2957947249620734
0.019590	-0.048843	0.007721	-1717.5235171594968	-1.317900	-1.315739	-1.238989782482684	-1.236829892488456	-1.297647154564791	-1.295488696932083
0.019591	-0.048615	0.007721	-1709.4669811594968	-1.317591	-1.315441	-1.2386767543960318	-1.2365278644584656	-1.2973341264781386	-1.2951866689020926
0.019592	-0.048645	0.007751	-1710.5411861594966	-1.317283	-1.315131	-1.2383647263093795	-1.2362138364284752	-1.2970220983914864	-1.2948726408721019
0.019594	-0.048492	0.007690	-1705.1701621594966	-1.316975	-1.314830	-1.238048670136075	-1.2359047803684944	-1.2967060422181818	-1.294563584812121
0.019595	-0.048218	0.007660	-1695.5023181594966	-1.316668	-1.314535	-1.2377376420494226	-1.235605752338504	-1.2963950141315295	-1.2942645567821307
0.019596	-0.048080	0.007843	-1690.6683971594966	-1.316356	-1.314229	-1.2374216139627705	-1.2352957243085139	-1.2960789860448774	-1.2939545287521406
0.019597	-0.048065	0.007843	-1690.1312941594965	-1.316043	-1.313917	-1.2371045858761183	-1.2349796962785233	-1.2957619579582251	-1.29363850072215
0.019599	-0.047882	0.007843	-1683.6860661594965	-1.315729	-1.313611	-1.2367825297028137	-1.2346656402185425	-1.2954399017849205	-1.2933244446621694
0.019600	-0.047623	0.007874	-1674.5553251594965	-1.315415	-1.313308	-1.2364645016161615	-1.2343586121885521	-1.2951218736982684	-1.2930174166321788
0.019601	-0.047577	0.007904	-1672.9440181594964	-1.315099	-1.312995	-1.2361444735295093	-1.2340415841585617	-1.2948018456116162	-1.2927003886021886
0.019602	-0.047546	0.007904	-1671.8698131594965	-1.314783	-1.312680	-1.235824445442857	-1.2337225561285714	-1.294481817524964	-1.292381360572198
0.019604	-0.047287	0.007996	-1662.7390721594966	-1.314465	-1.312373	-1.2354983892695526	-1.2334075000685907	-1.2941557613516594	-1.2920663045122174
0.019605	-0.047119	0.007965	-1656.8309461594968	-1.314147	-1.312062	-1.2351763611829003	-1.2330924720386003	-1.2938337332650072	-1.291751276482227
0.019606	-0.047043	0.007935	-1654.1454341594967	-1.313829	-1.311748	-1.234854333096248	-1.2327744440086097	-1.293511705178355	-1.2914332484522366
0.019607	-0.046875	0.007996	-1648.2373071594966	-1.313510	-1.311437	-1.2345313050095958	-1.2324594159786195	-1.2931886770917027	-1.2911182204222462
0.019609	-0.046692	0.007996	-1641.7920791594966	-1.313191	-1.311126	-1.2342042488362914	-1.2321403599186387	-1.2928616209183983	-1.2907991643622654
0.019610	-0.046616	0.007935	-1639.1065671594965	-1.312873	-1.310811	-1.2338822207496392	-1.2318213318886484	-1.292539592831746	-1.2904801363322753
0.019611	-0.046417	0.008057	-1632.1242361594964	-1.312553	-1.310499	-1.233558192662987	-1.231505303858658	-1.292215564745094	-1.2901641083022848
0.019612	-0.046280	0.008026	-1627.2903141594966	-1.312232	-1.310185	-1.2332331645763348	-1.2311872758286675	-1.2918905366584417	-1.2898460802722944
0.019614	-0.046204	0.008057	-1624.6048021594966	-1.311910	-1.309866	-1.2329031084030302	-1.2308602197686869	-1.291560480485137	-1.2895190242123138
0.019615	-0.046021	0.008118	-1618.1595731594966	-1.311586	-1.309551	-1.232575080316378	-1.2305411917386964	-1.2912324523984848	-1.2891999961823233
0.019616	-0.045776	0.008087	-1609.5659351594968	-1.311263	-1.309238	-1.2322480522297259	-1.230224163708706	-1.2909054243118327	-1.2888829681523326
0.019617	-0.045776	0.008087	-1609.5659351594968	-1.310939	-1.308914	-1.2319200241430737	-1.2298961356787157	-1.2905773962251805	-1.2885549401223426
0.019619	-0.045654	0.008209	-1605.2691161594967	-1.310612	-1.308593	-1.2315849679697692	-1.2295670796187348	-1.290242340051876	-1.2882258840623617
0.019620	-0.045410	0.008240	-1596.6754771594965	-1.310283	-1.308275	-1.231251939883117	-1.2292450515887445	-1.2899093119652238	-1.2879038560323712
0.019621	-0.045212	0.008209	-1589.6931461594968	-1.309956	-1.307956	-1.2309209117964646	-1.2289220235587541	-1.2895782838785714	-1.287580828002381
0.019622	-0.045273	0.008148	-1591.8415561594966	-1.309629	-1.307627	-1.2305898837098124	-1.2285889955287639	-1.2892472557919192	-1.2872477999723908
0.019624	-0.045013	0.008270	-1582.7108151594966	-1.309300	-1.307309	-1.2302528275365079	-1.2282629394687832	-1.2889101996186147	-1.2869217439124099
0.019625	-0.044800	0.008209	-1575.1913811594968	-1.308972	-1.306991	-1.2299207994498558	-1.2279409114387927	-1.2885781715319626	-1.2865997158824194
0.019626	-0.044769	0.008148	-1574.1171771594968	-1.308645	-1.306665	-1.2295897713632034	-1.2276108834088022	-1.2882471434453102	-1.2862696878524291
0.019627	-0.044678	0.008331	-1570.8945621594967	-1.308313	-1.306337	-1.2292537432765513	-1.2272788553788119	-1.2879111153586582	-1.2859376598224386
0.019629	-0.044373	0.008392	-1560.1525141594966	-1.307979	-1.306016	-1.2289116871032466	-1.2269497993188312	-1.2875690591853535	-1.2856086037624581
0.019630	-0.044266	0.008331	-1556.3927981594966	-1.307646	-1.305688	-1.2285746590165945	-1.2266177712888406	-1.2872320310987013	-1.2852765757324676
0.019631	-0.044205	0.008301	-1554.2443881594968	-1.307314	-1.305359	-1.2282386309299422	-1.2262847432588504	-1.286896003012049	-1.2849435477024773
0.019632	-0.044022	0.008331	-1547.7991591594964	-1.306982	-1.305034	-1.22790260284329	-1.22595571522886	-1.2865599749253969	-1.2846145196724867
0.019634	-0.043839	0.008362	-1541.3539301594965	-1.306648	-1.304709	-1.2275605466699855	-1.225622659168879	-1.2862179187520923	-1.2842814636125057
0.019635	-0.043777	0.008362	-1539.2055211594966	-1.306313	-1.304377	-1.2272215185833333	-1.2252866311388888	-1.2858788906654401	-1.2839454355825155
0.019636	-0.043549	0.008453	-1531.1489851594965	-1.305976	-1.304050	-1.226880490496681	-1.2249556031088984	-1.2855378625787879	-1.283614407552525
0.019637	-0.043457	0.008453	-1527.9263711594967	-1.305639	-1.303717	-1.2265394624100288	-1.224618575078908	-1.2851968344921356	-1.2832773795225347
0.019639	-0.043381	0.008423	-1525.2408591594967	-1.305302	-1.303383	-1.2261944062367243	-1.2242765190189273	-1.2848517783188311	-1.2829353234625542
0.019640	-0.043167	0.008575	-1517.7214251594964	-1.304960	-1.303051	-1.225848378150072	-1.2239404909889369	-1.2845057502321788	-1.2825992954325636
0.019641	-0.042938	0.008575	-1509.6648891594964	-1.304618	-1.302719	-1.22550235006342	-1.2236044629589466	-1.2841597221455268	-1.2822632674025733
0.019642	-0.042969	0.008484	-1510.7390941594967	-1.304279	-1.302378	-1.2251593219767676	-1.2232594349289563	-1.2838166940588744	-1.2819182393725832
0.019644	-0.042786	0.008453	-1504.2938651594964	-1.303941	-1.302048	-1.2248132658034632	-1.2229213788689755	-1.28347063788557	-1.2815801833126024
0.019645	-0.042542	0.008514	-1495.7002271594965	-1.303601	-1.301719	-1.224469237716811	-1.2225883508389852	-1.2831266097989178	-1.2812471552826121
0.019646	-0.042450	0.008545	-1492.4776121594964	-1.303260	-1.301382	-1.2241242096301588	-1.2222473228089947	-1.2827815817122656	-1.2809061272526217
0.019647	-0.042435	0.008575	-1491.9405101594966	-1.302917	-1.301040	-1.2237771815435066	-1.2219012947790042	-1.2824345536256134	-1.280560099222631
0.019649	-0.042130	0.008606	-1481.1984621594966	-1.302574	-1.300711	-1.223426125370202	-1.2215642387190235	-1.2820834974523088	-1.2802230431626502
0.019650	-0.041885	0.008575	-1472.6048241594967	-1.302231	-1.300378	-1.2230790972835497	-1.2212272106890332	-1.2817364693656565	-1.2798860151326599
0.019651	-0.041992	0.008667	-1476.3645401594968	-1.301885	-1.300028	-1.2227290691968975	-1.2208731826590427	-1.2813864412790044	-1.2795319871026694
0.019652	-0.041794	0.008728	-1469.3822091594966	-1.301537	-1.299689	-1.2223770411102453	-1.2205301546290526	-1.2810344131923521	-1.2791889590726795
0.019654	-0.041565	0.008667	-1461.3256731594965	-1.301190	-1.299352	-1.222021984936941	-1.2201850985690716	-1.2806793570190478	-1.2788439030126986
0.019655	-0.041489	0.008728	-1458.6401611594965	-1.300842	-1.299007	-1.2216699568502887	-1.2198360705390812	-1.2803273289323955	-1.2784948749827079
0.019656	-0.041306	0.008728	-1452.1949331594965	-1.300493	-1.298666	-1.2213169287636363	-1.219491042509091	-1.2799743008457432	-1.2781498469527177
0.019657	-0.041153	0.008789	-1446.8239091594965	-1.300143	-1.298322	-1.2209629006769842	-1.2191430144791005	-1.279620272759091	-1.2778018189227272
0.019659	-0.041000	0.008789	-1441.4528851594964	-1.299791	-1.297978	-1.2206028445036796	-1.2187909584191199	-1.2792602165857865	-1.2774497628627466
0.019660	-0.040848	0.008850	-1436.0818611594964	-1.299438	-1.297631	-1.2202458164170276	-1.2184399303891293	-1.2789031884991344	-1.277098734832756
0.019661	-0.040710	0.008881	-1431.2479391594966	-1.299083	-1.297283	-1.219886788330375	-1.2180879023591389	-1.2785441604124819	-1.2767467068027658
0.019662	-0.040558	0.008911	-1425.8769151594965	-1.298728	-1.296934	-1.219527760243723	-1.2177348743291487	-1.2781851323258298	-1.2763936787727754
0.019664	-0.040466	0.008850	-1422.6543011594968	-1.298374	-1.296584	-1.2191657040704182	-1.2173768182691678	-1.277823076152525	-1.2760356227127945
0.019665	-0.040329	0.008850	-1417.8203791594965	-1.298021	-1.296237	-1.2188086759837662	-1.2170257902391775	-1.277466048065873	-1.2756845946828044
0.019666	-0.040131	0.008881	-1410.8380481594968	-1.297666	-1.295891	-1.2184496478971139	-1.216675762209187	-1.2771070199792207	-1.275334566652814
0.019667	-0.040070	0.008911	-1408.6896381594966	-1.297310	-1.295537	-1.2180896198104616	-1.2163177341791966	-1.2767469918925685	-1.2749765386228233
0.019669	-0.039886	0.009033	-1402.2444101594965	-1.296950	-1.295186	-1.2177215636371572	-1.215958678119216	-1.276378935719264	-1.2746174825628427
0.019670	-0.039627	0.009003	-1393.1136691594966	-1.296590	-1.294837	-1.2173575355505049	-1.2156056500892256	-1.2760149076326117	-1.2742644545328523
0.019671	-0.039658	0.009033	-1394.1878741594965	-1.296230	-1.294475	-1.2169935074638527	-1.2152396220592352	-1.2756508795459596	-1.273898426502862
0.019672	-0.039551	0.009033	-1390.4281571594965	-1.295869	-1.294120	-1.2166284793772004	-1.2148805940292446	-1.2752858514593073	-1.2735393984728716
0.019674	-0.039215	0.009003	-1378.6119041594966	-1.295509	-1.293774	-1.216260423203896	-1.214526537969264	-1.274917795286003	-1.2731853424128907
0.019675	-0.039139	0.009033	-1375.9263921594966	-1.295148	-1.293417	-1.2158953951172438	-1.2141655099392736	-1.2745527671993506	-1.2728243143829006
0.019676	-0.039108	0.009094	-1374.8521871594967	-1.294785	-1.293055	-1.2155283670305916	-1.2137994819092834	-1.2741857391126985	-1.2724582863529101
0.019677	-0.038895	0.009125	-1367.3327541594967	-1.294421	-1.292700	-1.2151603389439394	-1.213440453879293	-1.2738177110260462	-1.2720992583229198
0.019679	-0.038681	0.009155	-1359.8133201594965	-1.294055	-1.292344	-1.2147862827706348	-1.213076397819312	-1.2734436548527417	-1.271735202262939
0.019680	-0.038589	0.009186	-1356.5907061594967	-1.293689	-1.291982	-1.2144162546839827	-1.2127103697893218	-1.2730736267660896	-1.2713691742329485
0.019681	-0.038559	0.009155	-1355.5165011594968	-1.293322	-1.291617	-1.2140452265973305	-1.2123413417593314	-1.2727025986794374	-1.271000146202958
0.019682	-0.038239	0.009247	-1344.2373511594965	-1.292954	-1.291263	-1.2136731985106781	-1.211983313729341	-1.272330570592785	-1.270642118172968
0.019684	-0.038132	0.009186	-1340.4776341594966	-1.292586	-1.290900	-1.2132971423373737	-1.2116122576693602	-1.2719545144194806	-1.270271062112987
0.019685	-0.038040	0.009277	-1337.2550201594968	-1.292216	-1.290534	-1.2129231142507215	-1.21124222963937	-1.2715804863328284	-1.2699010340829968
0.019686	-0.037842	0.009277	-1330.2726881594967	-1.291846	-1.290172	-1.2125490861640693	-1.2108762016093795	-1.2712064582461762	-1.2695350060530064
0.019687	-0.037766	0.009308	-1327.5871761594967	-1.291474	-1.289803	-1.212173058077417	-1.2105031735793892	-1.270830430159524	-1.269161978023016
0.019689	-0.037674	0.009369	-1324.3645621594965	-1.291101	-1.289434	-1.2117920019041126	-1.2101261175194082	-1.2704493739862195	-1.268784921963035
0.019690	-0.037415	0.009308	-1315.2338211594965	-1.290728	-1.289073	-1.2114149738174604	-1.209761089489418	-1.2700723458995673	-1.2684198939330447
0.019691	-0.037369	0.009369	-1313.6225141594964	-1.290354	-1.288701	-1.2110369457308081	-1.2093850614594277	-1.269694317812915	-1.2680438659030546
0.019692	-0.037262	0.009369	-1309.8627971594965	-1.289980	-1.288332	-1.2106589176441558	-1.2090120334294372	-1.2693162897262626	-1.2676708378730641
0.019694	-0.037079	0.009399	-1303.4175691594965	-1.289605	-1.287965	-1.2102758614708513	-1.2086369773694565	-1.2689332335529582	-1.2672957818130834
0.019695	-0.036835	0.009399	-1294.8239301594967	-1.289229	-1.287600	-1.209895833384199	-1.2082679493394661	-1.2685532054663058	-1.266926753783093
0.019696	-0.036835	0.009460	-1294.8239301594967	-1.288851	-1.287222	-1.2095138052975467	-1.2078859213094757	-1.2681711773796536	-1.2665447257531026
0.019697	-0.036697	0.009521	-1289.9900091594964	-1.288471	-1.286848	-1.2091297772108944	-1.2075078932794854	-1.2677871492930013	-1.2661666977231123
0.019699	-0.036423	0.009521	-1280.3221661594966	-1.288092	-1.286481	-1.20874272103759	-1.2071328372195045	-1.267400093119697	-1.2657916416631312
0.019700	-0.036285	0.009460	-1275.4882441594964	-1.287713	-1.286108	-1.208359692950938	-1.206755809189514	-1.2670170650330448	-1.265414613633141
0.019701	-0.036285	0.009521	-1275.4882441594964	-1.287333	-1.285728	-1.2079756648642856	-1.2063717811595238	-1.2666330369463925	-1.2650305856031507
0.019702	-0.036072	0.009613	-1267.9688101594966	-1.286949	-1.285353	-1.2075876367776333	-1.2059927531295334	-1.2662450088597401	-1.2646515575731603
0.019704	-0.035889	0.009674	-1261.5235821594965	-1.286563	-1.284976	-1.2071935806043288	-1.2056076970695526	-1.2658509526864357	-1.2642665015131795
0.019705	-0.035797	0.009674	-1258.3009671594964	-1.286176	-1.284593	-1.2068025525176767	-1.2052206690395624	-1.2654599245997835	-1.2638794734831893
0.019706	-0.035721	0.009705	-1255.6154551594964	-1.285789	-1.284209	-1.2064115244310245	-1.2048326410095718	-1.2650688965131314	-1.2634914454531985
0.019707	-0.035446	0.009705	-1245.9476121594967	-1.285401	-1.283833	-1.2060194963443722	-1.2044526129795814	-1.264676868426479	-1.2631114174232083
0.019709	-0.035355	0.009735	-1242.7249981594964	-1.285013	-1.283449	-1.2056234401710677	-1.2040605569196008	-1.2642808122531746	-1.2627193613632275
0.019710	-0.035217	0.009705	-1237.8910761594966	-1.284625	-1.283067	-1.2052314120844154	-1.2036745288896102	-1.2638887841665223	-1.262333333333237
0.019711	-0.035049	0.009766	-1231.9829501594968	-1.284235	-1.282685	-1.2048373839977633	-1.2032885008596201	-1.2634947560798702	-1.2619473053032468
0.019712	-0.034973	0.009796	-1229.2974381594968	-1.283845	-1.282298	-1.204443355911111	-1.2028974728296296	-1.2631007279932178	-1.2615562772732565
0.019714	-0.034836	0.009735	-1224.4635161594965	-1.283455	-1.281914	-1.2040452997378066	-1.202505416769649	-1.2627026718199135	-1.2611642212132756
0.019715	-0.034546	0.009766	-1214.2585711594966	-1.283065	-1.281537	-1.2036512716511543	-1.2021243887396584	-1.2623086437332611	-1.2607831931832854
0.019716	-0.034485	0.009857	-1212.1101611594968	-1.282672	-1.281146	-1.2032542435645022	-1.201729360709668	-1.261911615646609	-1.2603881651532949
0.019717	-0.034409	0.009888	-1209.4246491594968	-1.282277	-1.280755	-1.2028552154778498	-1.2013343326796777	-1.2615125875599567	-1.2599931371233044
0.019719	-0.034195	0.009888	-1201.9052161594964	-1.281882	-1.280369	-1.2024521593045454	-1.200940276619697	-1.2611095313866523	-1.2595990810633237
0.019720	-0.033981	0.009949	-1194.3857821594966	-1.281485	-1.279982	-1.2020511312178932	-1.2005492485897065	-1.2607085033	-1.2592080530333334
0.019721	-0.034042	0.009949	-1196.5341921594968	-1.281087	-1.279581	-1.201649103131241	-1.2001442205597161	-1.260306475213348	-1.2588030250033428
0.019722	-0.033798	0.010071	-1187.9405531594966	-1.280685	-1.279190	-1.2012430750445888	-1.199749192529726	-1.2599004471266957	-1.2584079969733528
0.019724	-0.033569	0.010101	-1179.8840171594966	-1.280282	-1.278797	-1.2008320188712842	-1.199348136469745	-1.259489390953391	-1.2580069409133716
0.019725	-0.033508	0.010040	-1177.7356081594967	-1.279881	-1.278399	-1.200426990784632	-1.1989461084397548	-1.259084362866739	-1.2576049128833815
0.019726	-0.033463	0.010071	-1176.1243011594966	-1.279479	-1.277999	-1.2000209626979799	-1.1985420804097644	-1.2586783347800867	-1.257200884853391
0.019727	-0.033218	0.010071	-1167.5306621594964	-1.279076	-1.277607	-1.1996139346113277	-1.1981460523797738	-1.2582713066934346	-1.2568048568234005
0.019729	-0.032974	0.010132	-1158.9370241594966	-1.278672	-1.277213	-1.1992018784380232	-1.1977439963197931	-1.25785925052013	-1.25640280076342
0.019730	-0.032959	0.010193	-1158.3999211594964	-1.278265	-1.276807	-1.198790850351371	-1.1973339682898028	-1.2574482224334778	-1.2559927727334297
0.019731	-0.032791	0.010223	-1152.4917951594966	-1.277857	-1.276407	-1.1983788222647185	-1.1969299402598124	-1.2570361943468253	-1.2555887447034393
0.019732	-0.032547	0.010162	-1143.8981571594968	-1.277451	-1.276011	-1.1979687941780661	-1.196529912229822	-1.256626166260173	-1.255188716673449
0.019734	-0.032501	0.010193	-1142.2868501594967	-1.277043	-1.275606	-1.1975527380047617	-1.1961168561698412	-1.2562101100868686	-1.254775660613468
0.019735	-0.032349	0.010254	-1136.9158261594966	-1.276634	-1.275204	-1.1971397099181096	-1.195710828139851	-1.2557970820002164	-1.2543696325834777
0.019736	-0.032120	0.010254	-1128.8592901594966	-1.276225	-1.274804	-1.1967266818314573	-1.1953068001098606	-1.2553840539135641	-1.2539656045534873
0.019737	-0.032089	0.010315	-1127.7850851594967	-1.275812	-1.274393	-1.196309653744805	-1.1948917720798702	-1.2549670258269119	-1.253550576523497
0.019739	-0.031937	0.010406	-1122.4140611594967	-1.275397	-1.273985	-1.1958865975715005	-1.1944757160198893	-1.2545439696536074	-1.253134520463516
0.019740	-0.031754	0.010406	-1115.9688321594967	-1.274982	-1.273578	-1.1954675694848484	-1.194064687989899	-1.2541249415669553	-1.252723492433526
0.019741	-0.031631	0.010376	-1111.6720131594966	-1.274567	-1.273168	-1.1950485413981962	-1.1936506599599086	-1.253705913480303	-1.2523094644035355
0.019742	-0.031464	0.010468	-1105.7638871594968	-1.274149	-1.272757	-1.194626513311544	-1.1932356319299182	-1.2532838853936508	-1.251894436373545
0.019744	-0.031296	0.010529	-1099.8557601594966	-1.273730	-1.272345	-1.1941994571382395	-1.1928155758699375	-1.2528568292203464	-1.2514743803135642
0.019745	-0.031204	0.010468	-1096.6331461594964	-1.273311	-1.271930	-1.1937764290515873	-1.192396547839947	-1.2524338011336942	-1.251055352283574
0.019746	-0.031113	0.010529	-1093.4105311594967	-1.272891	-1.271514	-1.193352400964935	-1.1919765198099568	-1.2520097730470419	-1.2506353242535835
0.019747	-0.030914	0.010529	-1086.4282001594966	-1.272470	-1.271103	-1.1929273728782828	-1.1915614917799664	-1.2515847449603896	-1.2502202962235933
0.019749	-0.030670	0.010559	-1077.8345621594967	-1.272048	-1.270692	-1.1924973167049784	-1.1911424357199856	-1.2511546887870852	-1.2498012401636123
0.019750	-0.030701	0.010620	-1078.9087671594966	-1.271624	-1.270266	-1.1920692886183262	-1.190712407689995	-1.250726660700433	-1.2493712121336218
0.019751	-0.030594	0.010620	-1075.1490501594967	-1.271200	-1.269846	-1.191641260531674	-1.1902883796600048	-1.2502986326137808	-1.2489471841036317
0.019752	-0.030273	0.010712	-1063.8699001594964	-1.270773	-1.269434	-1.1912102324450216	-1.1898723516300143	-1.2498676045271284	-1.248531156073641
0.019754	-0.030151	0.010712	-1059.5730801594964	-1.270345	-1.269011	-1.1907741762717172	-1.1894412955700335	-1.249431548353824	-1.2481001000136605
0.019755	-0.030151	0.010712	-1059.5730801594964	-1.269917	-1.268583	-1.190342148185065	-1.1890092675400432	-1.2489995202671718	-1.2476680719836701
0.019756	-0.029938	0.010742	-1052.0536471594964	-1.269488	-1.268164	-1.1899091200984127	-1.188586239510053	-1.2485664921805195	-1.2472450439536797
0.019757	-0.029770	0.010773	-1046.1455201594968	-1.269058	-1.267741	-1.1894750920117605	-1.1881592114800625	-1.2481324640938674	-1.2468180159236892
0.019759	-0.029648	0.010773	-1041.8487011594966	-1.268627	-1.267316	-1.189036035838456	-1.1877261554200818	-1.2476934079205628	-1.2463849598637085
0.019760	-0.029541	0.010864	-1038.0889851594966	-1.268194	-1.266887	-1.1885990077518038	-1.1872931273900915	-1.2472563798339107	-1.2459519318337184
0.019761	-0.029312	0.010864	-1030.0324491594965	-1.267759	-1.266463	-1.1881599796651516	-1.1868650993601009	-1.2468173517472585	-1.2455239038037278
0.019762	-0.029205	0.010956	-1026.2727321594966	-1.267323	-1.266031	-1.1877199515784993	-1.1864290713301104	-1.2463773236606062	-1.2450878757737374
0.019764	-0.029068	0.010925	-1021.4388101594966	-1.266886	-1.265600	-1.1872748954051948	-1.18599001527013	-1.2459322674873017	-1.2446488197137566
0.019765	-0.028885	0.010986	-1014.9935811594966	-1.266447	-1.265169	-1.1868318673185425	-1.1855549872401394	-1.2454892394006494	-1.2442137916837663
0.019766	-0.028778	0.011047	-1011.2338651594965	-1.266007	-1.264734	-1.1863878392318903	-1.185115959210149	-1.2450452113139971	-1.243774763653776
0.019767	-0.028671	0.010956	-1007.4741481594966	-1.265569	-1.264300	-1.185945811145238	-1.1846779311801587	-1.2446031832273448	-1.2433367356237857
0.019769	-0.028473	0.010986	-1000.4918171594966	-1.265130	-1.263870	-1.1854987549719336	-1.184239875120178	-1.2441561270540404	-1.2428986795638046
0.019770	-0.028320	0.011078	-995.1207931594965	-1.264687	-1.263434	-1.1850517268852812	-1.1837998470901876	-1.243709098967388	-1.2424586515338145
0.019771	-0.028244	0.011169	-992.4352811594966	-1.264242	-1.262992	-1.1846026987986291	-1.183353819060197	-1.243260070880736	-1.242012623503824
0.019772	-0.028046	0.011169	-985.4529501594966	-1.263796	-1.262555	-1.1841526707119767	-1.1829127910302069	-1.2428100427940836	-1.2415715954738338
0.019774	-0.027832	0.011169	-977.9335161594965	-1.263349	-1.262118	-1.1836976145386724	-1.1824677349702262	-1.2423549866207793	-1.241126539413853
0.019775	-0.027863	0.011200	-979.0077211594966	-1.262902	-1.261670	-1.18324658645202	-1.1820157069402357	-1.241903958534127	-1.2406745113838626
0.019776	-0.027725	0.011261	-974.1737991594966	-1.262453	-1.261227	-1.182793558365368	-1.1815686789102453	-1.2414509304474748	-1.240227483353872
0.019777	-0.027435	0.011230	-963.9688541594966	-1.262004	-1.260790	-1.1823405302787156	-1.181127650880255	-1.2409979023608224	-1.2397864553238818
0.019779	-0.027374	0.011322	-961.8204441594966	-1.261552	-1.260341	-1.1818804741054112	-1.180670594820274	-1.240537846187518	-1.2393293992639007
0.019780	-0.027313	0.011353	-959.6720351594965	-1.261098	-1.259890	-1.181422446018759	-1.1802155667902836	-1.2400798181008659	-1.2388743712339103
0.019781	-0.027054	0.011414	-950.5412941594966	-1.260643	-1.259446	-1.1809634179321067	-1.1797675387602935	-1.2396207900142135	-1.2384263432039204
0.019782	-0.026947	0.011414	-946.7815771594966	-1.260187	-1.258995	-1.1805033898454544	-1.179312510730303	-1.2391607619275613	-1.23797131517393
0.019784	-0.026810	0.011475	-941.9476551594965	-1.259729	-1.258543	-1.1800373336721501	-1.1788524546703223	-1.238694705754257	-1.237511259113949
0.019785	-0.026718	0.011505	-938.7250411594966	-1.259269	-1.258087	-1.1795733055854978	-1.1783924266403318	-1.2382306776676046	-1.2370512310839588
0.019786	-0.026459	0.011566	-929.5943001594966	-1.258808	-1.257638	-1.1791082774988455	-1.1779393986103415	-1.2377656495809524	-1.2365982030539682
0.019787	-0.026398	0.011505	-927.4458911594966	-1.258347	-1.257180	-1.1786432494121934	-1.177477370580351	-1.2373006214943003	-1.2361361750239777
0.019789	-0.026230	0.011658	-921.5377641594965	-1.257883	-1.256722	-1.178171193238889	-1.1770113145203702	-1.2368285653209958	-1.2356701189639971
0.019790	-0.026123	0.011658	-917.7780481594966	-1.257417	-1.256261	-1.1777011651522367	-1.17654628649038	-1.2363585372343435	-1.2352050909340067
0.019791	-0.025955	0.011719	-911.8699211594966	-1.256949	-1.255801	-1.1772291370655845	-1.1760822584603896	-1.2358865091476914	-1.2347410629040163
0.019792	-0.025879	0.011688	-909.1844091594966	-1.256482	-1.255338	-1.1767581089789323	-1.1756152304303993	-1.2354154810610392	-1.234274034874026
0.019794	-0.025574	0.011688	-898.4423611594966	-1.256015	-1.254884	-1.1762830528056278	-1.1751531743704184	-1.2349404248877347	-1.2338119788140451
0.019795	-0.025543	0.011810	-897.3681571594966	-1.255544	-1.254414	-1.1758080247189755	-1.174679146340428	-1.2344653968010824	-1.2333379507840547
0.019796	-0.025421	0.011780	-893.0713371594966	-1.255073	-1.253949	-1.1753329966323234	-1.1742101183104376	-1.2339903687144302	-1.2328689227540646
0.019797	-0.025146	0.011871	-883.4034941594966	-1.254600	-1.253488	-1.174855968545671	-1.1737450902804472	-1.2335133406277778	-1.232403894724074
0.019799	-0.024994	0.011749	-878.0324701594966	-1.254130	-1.253024	-1.1743779123723663	-1.1732730342204665	-1.2330352844544732	-1.2319318386640932
0.019800	-0.024994	0.011810	-878.0324701594966	-1.253658	-1.252553	-1.173901884285714	-1.1727980061904761	-1.232559256367821	-1.231456810634103
0.019801	-0.024811	0.011871	-871.5872411594966	-1.253183	-1.252086	-1.1734228561990618	-1.172326978160486	-1.2320802282811687	-1.2309857826041126
0.019802	-0.024612	0.012054	-864.6049101594966	-1.252704	-1.251615	-1.1729398281124097	-1.1718519501304954	-1.2315972001945166	-1.230510754574122
0.019804	-0.024490	0.011993	-860.3080911594966	-1.252224	-1.251140	-1.1724517719391052	-1.1713688940705145	-1.231109144021212	-1.2300276985141414
0.019805	-0.024445	0.012115	-858.6967841594966	-1.251741	-1.250659	-1.171964743852453	-1.1708838660405243	-1.2306221159345598	-1.2295426704841512
0.019806	-0.024170	0.012115	-849.0289411594966	-1.251257	-1.250187	-1.1714767157658008	-1.1704078380105338	-1.2301340878479077	-1.2290666424541605
0.019807	-0.024002	0.012146	-843.1208141594966	-1.250771	-1.249710	-1.1709866876791486	-1.1699268099805435	-1.2296440597612555	-1.2285856144241705
0.019809	-0.023987	0.012207	-842.5837121594966	-1.250285	-1.249224	-1.1704926315058441	-1.1694327539205627	-1.229150003587951	-1.2280915583641896
0.019810	-0.023880	0.012146	-838.8239951594966	-1.249799	-1.248743	-1.170002603419192	-1.1689477258905723	-1.2286599755012988	-1.227606530334199
0.019811	-0.023544	0.012177	-827.0077431594966	-1.249313	-1.248271	-1.1695125753325395	-1.1684716978605818	-1.2281699474146464	-1.2271305023042087
0.019812	-0.023529	0.012238	-826.4706401594966	-1.248824	-1.247783	-1.1690195472458873	-1.1679796698305918	-1.2276769193279942	-1.2266384742742185
0.019814	-0.023407	0.012299	-822.1738211594966	-1.248333	-1.247297	-1.1685204910725828	-1.1674856137706109	-1.2271778631546897	-1.2261444182142376
0.019815	-0.023224	0.012360	-815.7285921594965	-1.247839	-1.246812	-1.1680224629859306	-1.1669965857406206	-1.2266798350680375	-1.2256553901842473
0.019816	-0.023102	0.012390	-811.4317731594966	-1.247344	-1.246323	-1.1675234348992785	-1.1665035577106302	-1.2261808069813853	-1.225162362154257
0.019817	-0.022949	0.012451	-806.0607491594966	-1.246848	-1.245832	-1.1670234068126262	-1.1660085296806397	-1.225680778894733	-1.2246673341242666
0.019819	-0.022797	0.012451	-800.6897251594966	-1.246350	-1.245342	-1.1665173506393218	-1.165510473620659	-1.2251747227214287	-1.2241692780642857
0.019820	-0.022675	0.012512	-796.3929061594965	-1.245850	-1.244847	-1.1660133225526694	-1.1650114455906686	-1.2246706946347763	-1.2236702500342953
0.019821	-0.022507	0.012604	-790.4847801594966	-1.245348	-1.244352	-1.1655072944660172	-1.164512417560678	-1.224164666548124	-1.223171222004305
0.019822	-0.022354	0.012573	-785.1137561594966	-1.244846	-1.243857	-1.165001266379365	-1.164013389530688	-1.2236586384614718	-1.2226721939743146
0.019824	-0.022232	0.012512	-780.8169361594965	-1.244345	-1.243362	-1.1644922102060606	-1.163510333470707	-1.2231495822881675	-1.2221691379143338
0.019825	-0.022141	0.012573	-777.5943221594966	-1.243842	-1.242863	-1.1639851821194083	-1.1630073054407166	-1.2226425542015151	-1.2216661098843433
0.019826	-0.021957	0.012756	-771.1490931594966	-1.243334	-1.242363	-1.163473154032756	-1.1625032774107265	-1.222130526114863	-1.2211620818543532
0.019827	-0.021713	0.012726	-762.5554551594965	-1.242825	-1.241865	-1.162960125946104	-1.162001249380736	-1.2216174980282108	-1.2206600538243628
0.019829	-0.021667	0.012817	-760.9441481594965	-1.242314	-1.241355	-1.1624410697727994	-1.161483193320755	-1.2210984418549062	-1.2201419977643817
0.019830	-0.021576	0.012848	-757.7215331594966	-1.241801	-1.240847	-1.1619240416861472	-1.1609711652907648	-1.220581413768254	-1.2196299697343918
0.019831	-0.021317	0.012848	-748.5907931594966	-1.241288	-1.240345	-1.161407013599495	-1.1604651372607744	-1.2200643856816018	-1.2191239417044013
0.019832	-0.021240	0.012848	-745.9052811594966	-1.240774	-1.239835	-1.1608889855128428	-1.159951109230784	-1.2195463575949497	-1.2186099136744106
0.019834	-0.021133	0.012939	-742.1455641594965	-1.240257	-1.239323	-1.160363929339538	-1.1594310531708032	-1.2190213014216449	-1.2180898576144301
0.019835	-0.020920	0.013062	-734.6261301594966	-1.239737	-1.238811	-1.159839901252886	-1.158915025140813	-1.2184972733349928	-1.2175738295844396
0.019836	-0.020798	0.013031	-730.3293111594966	-1.239216	-1.238296	-1.1593148731662337	-1.1583959971108226	-1.2179722452483406	-1.2170548015544496
0.019837	-0.020660	0.013031	-725.4953891594965	-1.238695	-1.237782	-1.1587898450795815	-1.157877969080832	-1.2174472171616884	-1.2165367735244588
0.019839	-0.020523	0.013092	-720.6614681594966	-1.238173	-1.237265	-1.158259788906277	-1.1573529130208513	-1.2169171609883838	-1.216011717464478
0.019840	-0.020386	0.013153	-715.8275461594966	-1.237648	-1.236746	-1.1577307608196248	-1.156829884990861	-1.2163881329017316	-1.2154886894344878
0.019841	-0.020264	0.013123	-711.5307271594966	-1.237123	-1.236227	-1.1572017327329724	-1.1563068569608705	-1.2158591048150793	-1.2149656614044972
0.019842	-0.020065	0.013245	-704.5483961594966	-1.236594	-1.235707	-1.1566687046463202	-1.1557828289308802	-1.215326076728427	-1.214441633374507
0.019844	-0.019928	0.013306	-699.7144741594966	-1.236064	-1.235182	-1.1561306484730158	-1.1552497728708995	-1.2147880205551227	-1.2139085773145264
0.019845	-0.019821	0.013306	-695.9547581594966	-1.235532	-1.234655	-1.1555946203863636	-1.154718744840909	-1.2142519924684705	-1.213377549284536
0.019846	-0.019730	0.013397	-692.7321431594966	-1.234997	-1.234124	-1.1550555922997112	-1.1541837168109186	-1.213712964381818	-1.2128425212545455
0.019847	-0.019485	0.013428	-684.1385051594966	-1.234461	-1.233599	-1.1545155642130591	-1.1536546887809283	-1.213172936295166	-1.212313493224555
0.019849	-0.019409	0.013428	-681.4529931594966	-1.233924	-1.233066	-1.1539705080397546	-1.1531136327209475	-1.2126278801218615	-1.2117724371645742
0.019850	-0.019287	0.013519	-677.1561741594966	-1.233384	-1.232531	-1.1534264799531024	-1.1525746046909573	-1.2120838520352093	-1.211233409134584
0.019851	-0.019119	0.013580	-671.2480471594965	-1.232843	-1.231997	-1.15288145186645	-1.1520365766609668	-1.211538823948557	-1.2106953811045935
0.019852	-0.018921	0.013550	-664.2657161594966	-1.232301	-1.231464	-1.152335423779798	-1.1514995486309763	-1.210992795861905	-1.2101583530746032
0.019854	-0.018845	0.013611	-661.5802041594966	-1.231757	-1.230924	-1.1517833676064935	-1.1509514925709956	-1.2104407396886003	-1.2096102970146223
0.019855	-0.018723	0.013733	-657.2833851594966	-1.231210	-1.230381	-1.1512323395198412	-1.1504044645410052	-1.209889711601948	-1.209063268984632
0.019856	-0.018494	0.013733	-649.2268491594966	-1.230661	-1.229843	-1.150679311433189	-1.1498624365110148	-1.2093366835152959	-1.2085212409546418
0.019857	-0.018341	0.013733	-643.8558251594966	-1.230112	-1.229301	-1.1501262833465369	-1.1493164084810246	-1.2087836554286437	-1.2079752129246515
0.019859	-0.018341	0.013855	-643.8558251594966	-1.229559	-1.228748	-1.1495652271732324	-1.1487553524210437	-1.2082225992553393	-1.2074141568646706
0.019860	-0.018036	0.013885	-633.1137771594966	-1.229004	-1.228207	-1.14900619908658	-1.1482103243910533	-1.207663571168687	-1.20686912883468
0.019861	-0.017960	0.013977	-630.4282651594966	-1.228447	-1.227652	-1.148445170999928	-1.147651296361063	-1.2071025430820348	-1.2063101008046897
0.019862	-0.017822	0.014008	-625.5943441594966	-1.227887	-1.227099	-1.1478811429132756	-1.1470942683310725	-1.2065385149953824	-1.2057530727746992
0.019864	-0.017685	0.014008	-620.7604221594966	-1.227327	-1.226545	-1.1473130867399712	-1.146532212271092	-1.205970458822078	-1.2051910167147186
0.019865	-0.017532	0.014099	-615.3893981594966	-1.226765	-1.225989	-1.146747058653319	-1.1459721842411015	-1.205404430735426	-1.2046309886847282
0.019866	-0.017380	0.014130	-610.0183741594966	-1.226201	-1.225432	-1.1461790305666666	-1.1454111562111111	-1.2048364026487735	-1.204069960654738
0.019867	-0.017303	0.014130	-607.3328621594966	-1.225636	-1.224871	-1.1456100024800144	-1.1448461281811206	-1.2042673745621213	-1.2035049326247473
0.019869	-0.017166	0.014191	-602.4989411594966	-1.225070	-1.224310	-1.14503594630671	-1.14427707212114	-1.2036933183888168	-1.2029358765647666
0.019870	-0.016922	0.014221	-593.9053021594966	-1.224502	-1.223753	-1.1444639182200576	-1.1437160440911496	-1.2031212903021644	-1.2023748485347765
0.019871	-0.016876	0.014252	-592.2939951594966	-1.223932	-1.223186	-1.1438898901334054	-1.1431450160611594	-1.2025472622155122	-1.2018038205047863
0.019872	-0.016647	0.014343	-584.2374591594966	-1.223359	-1.222623	-1.1433128620467532	-1.1425779880311688	-1.20197023412886	-1.2012367924747958
0.019874	-0.016602	0.014465	-582.6261521594965	-1.222782	-1.222048	-1.1427278058734487	-1.1419949319711882	-1.2013851779555555	-1.2006537364148149
0.019875	-0.016464	0.014496	-577.7922301594966	-1.222203	-1.221475	-1.1421447777867964	-1.1414179039411978	-1.2008021498689032	-1.2000767083848247
0.019876	-0.016205	0.014587	-568.6614901594966	-1.221621	-1.220905	-1.1415587497001443	-1.1408438759112072	-1.2002161217822511	-1.199502680354834
0.019877	-0.016052	0.014526	-563.2904661594965	-1.221040	-1.220330	-1.1409737216134919	-1.1402648478812167	-1.1996310936955987	-1.1989236523248437
0.019879	-0.016068	0.014587	-563.8275681594965	-1.220458	-1.219747	-1.1403836654401875	-1.139673791821236	-1.1990410375222944	-1.198332596264863
0.019880	-0.015823	0.014709	-555.2339301594966	-1.219871	-1.219171	-1.1397926373535352	-1.1390937637912457	-1.198450009435642	-1.1977525682348724
0.019881	-0.015640	0.014709	-548.7887011594966	-1.219283	-1.218592	-1.139200609266883	-1.1385107357612552	-1.1978579813489898	-1.1971695402048819
0.019882	-0.015549	0.014740	-545.5660871594965	-1.218695	-1.218007	-1.138608581180231	-1.137921707731265	-1.1972659532623378	-1.1965805121748918
0.019884	-0.015472	0.014801	-542.8805751594966	-1.218104	-1.217419	-1.1380095250069264	-1.1373256516712842	-1.1966668970890333	-1.1959844561149109
0.019885	-0.015228	0.014832	-534.2869361594966	-1.217511	-1.216838	-1.1374124969202741	-1.136740623641294	-1.196069869002381	-1.195399428084921
0.019886	-0.015106	0.014893	-529.9901171594965	-1.216917	-1.216249	-1.136814468833622	-1.1361475956113034	-1.1954718409157288	-1.1948064000549303
0.019887	-0.015030	0.014923	-527.3046051594965	-1.216320	-1.215656	-1.1362134407469697	-1.1355505675813131	-1.1948708128290766	-1.19420937202494
0.019889	-0.014908	0.015015	-523.0077861594966	-1.215721	-1.215062	-1.1356063845736653	-1.1349485115213325	-1.1942637566557721	-1.1936073159649592
