Repository: pietracorvo/HystAPI

# Example data

The example data in this folder is from measurements performed during my physics bachelor.

The material is **FeSi3** (iron with 3% silicon), aka 'electrical steel', the standard material for ring cores in trafos. 

Four of the five samples where treated with high pressure torison (HPT, 20 rotations at 20GPa), to achieve nanocristallisation of the grains, which has a huge impact on the magnetic properties of the material. The HPT deformation was done at 77K (under liquid nitrogen) and at 293K (at room temperature). Afterwards some samples were heat treated at a temperature of 493K (for two hours) to anneal defects from the deformation process.

The five samples are:

File: testData/FeSi3_RT/G2_757V_151Hz_800000Fs0.txt (part 1 of 38)

 
---------- Probe ---------
 
N1 = 71.0
N2 = 48.0
A = 6.66E-7
LM = 0.02151
NU = 1.0
R = 0.101134
 
--------- Signal ---------
 
signal = Triangle
amplitude = 7.570000
f = 151.000000
Fs = 800000.000000
waves = 2.0
date = 15/10/2018 12:34
 
---------- Misc ----------
 
Hc = 1816.9024366321796 A/m
W = --- J/kg^3
 
--------------------------
 
t	U1	U2	H	Braw	Jraw	B_drift	 J_drift	B_corr	J_corr
1.250000E-6	-0.000168	-4.577637E-5	-5.216129151398222	-2.287132E-6	4.596908E-6	-6.920320455269252E-7	6.193718273452712E-6	-0.029099224950224625	-0.029101923730197963
2.500000E-6	-0.000107	-4.577637E-5	-3.224076151398223	-3.878180E-6	5.025725E-7	-6.8798009105385E-7	3.696193046905423E-6	-0.02909922089827015	-0.02910442125542451
3.750000E-6	-0.000137	-1.525879E-5	-4.220102151398223	-4.474823E-6	1.157573E-6	3.10476863419224E-7	5.948003820358134E-6	-0.02909822244131568	-0.029102169444651056
5.000000E-6	-3.051758E-5	1.525879E-5	-0.7340101513982228	-3.480418E-6	-2.228774E-6	2.8999818178923E-6	4.158467093810846E-6	-0.029095632936361207	-0.029103958981377603
6.250000E-6	-9.155273E-5	0.000107	-2.7260631513982228	1.491608E-6	5.246539E-6	9.467107772365374E-6	1.3230590367263558E-5	-0.029089065810406732	-0.02909488685810415
7.500000E-6	-0.000107	0.000320	-3.224076151398223	1.441887E-5	1.879963E-5	2.398946972683845E-5	2.838049164071627E-5	-0.02907454344845226	-0.0290797369568307
8.750000E-6	1.525879E-5	0.000595	0.7600288486017772	3.768796E-5	3.706213E-5	4.8853659681311524E-5	4.8239801914168976E-5	-0.029049679258497788	-0.029059877646557247
1.000000E-5	6.103516E-5	0.000870	2.2540688486017775	7.229325E-5	6.978997E-5	8.50540496357846E-5	8.25644521876217E-5	-0.029013478868543312	-0.029025552996283795
1.125000E-5	6.103516E-5	0.001236	2.2540688486017775	0.000121	0.000118	1.3535589959025768E-4	1.323712924610744E-4	-0.028963177018588842	-0.02897574615601034
1.250000E-5	0.000214	0.001633	7.234199848601778	0.000185	0.000176	2.0095099954473074E-4	1.9196810273452712E-4	-0.02889758191863437	-0.02891614934573689
1.375000E-5	0.000366	0.002014	12.214331848601777	0.000264	0.000249	2.8154609949920383E-4	2.665649130079798E-4	-0.028816986818679894	-0.028841552535463437
1.500000E-5	0.000397	0.002472	13.210357848601777	0.000361	0.000344	3.801411994536769E-4	3.6316172328143255E-4	-0.028718391718725422	-0.028744955725189984
1.625000E-5	0.000458	0.002960	15.202410848601778	0.000476	0.000457	4.9673629940815E-4	4.777585335548852E-4	-0.02860179661877095	-0.02863035891491653
1.750000E-5	0.000656	0.003403	21.676581848601778	0.000609	0.000582	6.31331399362623E-4	6.04355343828338E-4	-0.028467201518816477	-0.028503762104643077
1.875000E-5	0.000870	0.003860	28.648765848601776	0.000761	0.000725	7.84926499317096E-4	7.489521541017906E-4	-0.028313606418862002	-0.028359165294369625
2.000000E-5	0.000931	0.004425	30.64081884860178	0.000933	0.000895	9.585215992715693E-4	9.205489643752434E-4	-0.02814001131890753	-0.028187568484096173
2.125000E-5	0.001068	0.004913	35.12293784860178	0.001126	0.001082	0.0011531166992260423	0.001109145774648696	-0.027945416218953058	-0.02799897167382272
2.250000E-5	0.001373	0.005432	45.08320084860178	0.001338	0.001282	0.0013667117991805154	0.0013107425849221489	-0.027731821118998582	-0.027797374863549267
2.375000E-5	0.001419	0.005920	46.57723984860178	0.001570	0.001512	0.0016003068991349884	0.0015423393951956017	-0.02749822601904411	-0.027565778053275813
2.500000E-5	0.001602	0.006454	52.553397848601776	0.001822	0.001756	0.0018539019990894616	0.0017879362054690543	-0.027244630919089637	-0.02732018124300236
2.625000E-5	0.001831	0.006897	60.02359584860178	0.002092	0.002017	0.0021254970990439346	0.002050533015742507	-0.026973035819135165	-0.027057584432728907
2.750000E-5	0.001953	0.007401	64.00770084860179	0.002381	0.002301	0.0024160921989984075	0.0023361298260159598	-0.026682440719180692	-0.026771987622455456
2.875000E-5	0.002151	0.007919	70.48187184860177	0.002691	0.002602	0.0027276872989528806	0.0026387266362894123	-0.02637084561922622	-0.026469390812182005
3.000000E-5	0.002457	0.008408	80.44213484860178	0.003019	0.002919	0.003057282398907354	0.0029573234465628652	-0.026041250519271746	-0.02615079400190855
3.125000E-5	0.002563	0.008896	83.92822784860178	0.003367	0.003262	0.0034068774988618273	0.003301920256836318	-0.025691655419317273	-0.025806197191635096
3.250000E-5	0.002731	0.009323	89.40637184860178	0.003732	0.003620	0.0037734725988163	0.0036615170671097704	-0.0253250603193628	-0.025446600381361643
3.375000E-5	0.002991	0.009796	97.87259584860178	0.004114	0.003991	0.0041570676987707725	0.004034113877383223	-0.024941465219408328	-0.02507400357108819
3.500000E-5	0.003204	0.010193	104.84478084860177	0.004513	0.004382	0.004557662798725245	0.004426710687656676	-0.024540870119453852	-0.02468140676081474
3.625000E-5	0.003326	0.010696	108.82888584860177	0.004931	0.004795	0.004977257898679719	0.004841307497930128	-0.02412127501949938	-0.02426680995054129
3.750000E-5	0.003586	0.011093	117.29510984860178	0.005365	0.005218	0.005412852998634192	0.005265904308203582	-0.023685679919544907	-0.023842213140267833
3.875000E-5	0.003876	0.011505	126.75735984860178	0.005815	0.005656	0.005864448098588665	0.005705501118477034	-0.023234084819590432	-0.02340261632999438
4.000000E-5	0.004013	0.011917	131.23947784860178	0.006280	0.006116	0.006331043198543138	0.006167097928750487	-0.02276748971963596	-0.02294101951972093
4.125000E-5	0.004196	0.012299	137.21563584860178	0.006762	0.006590	0.006814638298497612	0.0066426947390239395	-0.022283894619681485	-0.022465422709447475
4.250000E-5	0.004486	0.012741	146.6778858486018	0.007259	0.007075	0.007313233398452084	0.007129291549297392	-0.021785299519727012	-0.021978825899174024
4.375000E-5	0.004730	0.013062	154.6460968486018	0.007770	0.007576	0.007825828498406557	0.007631888359570845	-0.02127270441977254	-0.02147622908890057
4.500000E-5	0.004837	0.013458	158.13218884860177	0.008296	0.008098	0.00835342359836103	0.008155485169844297	-0.02074510931981807	-0.02095263227862712
4.625000E-5	0.005173	0.013824	169.08847884860177	0.008837	0.008625	0.008896018698315503	0.00868408198011775	-0.020202514219863597	-0.020424035468353665
4.750000E-5	0.005386	0.014160	176.06066284860177	0.009390	0.009169	0.009450613798269978	0.009229678790391204	-0.01964791911990912	-0.019878438658080214
4.875000E-5	0.005569	0.014450	182.03682084860176	0.009955	0.009727	0.010017208898224451	0.009789275600664655	-0.019081324019954646	-0.01931884184780676
5.000000E-5	0.005783	0.014786	189.0090048486018	0.010534	0.010297	0.010597803998178923	0.010360872410938108	-0.018500728920000174	-0.018747245037533306
5.125000E-5	0.006058	0.015137	197.9732418486018	0.011125	0.010877	0.011190399098133396	0.010942469221211561	-0.017908133820045705	-0.018165648227259856
5.250000E-5	0.006210	0.015442	202.95337384860179	0.011730	0.011475	0.01179699419808787	0.011542066031485014	-0.017301538720091228	-0.017566051416986403
5.375000E-5	0.006470	0.015808	211.41959784860177	0.012347	0.012082	0.012415589298042342	0.012150662841758468	-0.016682943620136757	-0.016957454606712948
5.500000E-5	0.006714	0.016113	219.38780784860177	0.012977	0.012702	0.013047184397996816	0.012772259652031919	-0.016051348520182283	-0.016335857796439496
5.625000E-5	0.006927	0.016403	226.35999284860176	0.013619	0.013335	0.013690779497951288	0.013406856462305371	-0.01540775342022781	-0.015701260986166046
5.750000E-5	0.007126	0.016708	232.83416384860178	0.014272	0.013979	0.01434537459790576	0.014052453272578825	-0.014753158320273338	-0.01505566417589259
5.875000E-5	0.007416	0.016937	242.2964138486018	0.014934	0.014630	0.015008969697860234	0.014705050082852278	-0.014089563220318865	-0.014403067365619138
6.000000E-5	0.007614	0.017258	248.77058484860177	0.015609	0.015297	0.015685564797814706	0.01537364689312573	-0.013412968120364393	-0.013734470555345685
6.125000E-5	0.007767	0.017593	253.75071684860177	0.016297	0.015979	0.01637515989776918	0.01605724370339918	-0.01272337302040992	-0.013050873745072234
6.250000E-5	0.008087	0.017914	264.2089928486018	0.016997	0.016665	0.017076754997723657	0.016744840513672636	-0.012021777920455442	-0.01236327693479878
6.375000E-5	0.008377	0.018173	273.67124284860176	0.017708	0.017364	0.01778935009767813	0.01744543732394609	-0.01130918282050097	-0.011662680124525326
6.500000E-5	0.008423	0.018478	275.1652828486018	0.018431	0.018086	0.018513945197632598	0.018169034134219542	-0.0105845877205465	-0.010939083314251873
6.625000E-5	0.008728	0.018845	285.1255458486018	0.019167	0.018809	0.019251540297587074	0.018893630944492992	-0.009846992620592025	-0.010214486503978423
6.750000E-5	0.009079	0.019135	296.5798488486018	0.019915	0.019543	0.020001135397541545	0.019629227754766446	-0.009097397520637554	-0.00947888969370497
6.875000E-5	0.009216	0.019394	301.0619668486018	0.020674	0.020296	0.02076173049749602	0.020383824565039902	-0.00833680242068308	-0.008724292883431514
7.000000E-5	0.009338	0.019745	305.0460728486018	0.021446	0.021063	0.021535325597450493	0.02115242137531335	-0.007563207320728606	-0.007955696073158065
7.125000E-5	0.009644	0.020081	315.0063358486018	0.022231	0.021836	0.022321920697404966	0.021927018185586806	-0.006776612220774133	-0.00718109926288461
7.250000E-5	0.009979	0.020401	325.96262584860176	0.023029	0.022620	0.023121515797359438	0.022712614995860258	-0.005977017120819661	-0.006395502452611158
7.375000E-5	0.010101	0.020691	329.94673084860176	0.023838	0.023424	0.023932110897313914	0.02351821180613371	-0.005166422020865185	-0.0055899056423377065
7.500000E-5	0.010361	0.021027	338.41295484860177	0.024660	0.024235	0.024755705997268385	0.024330808616407164	-0.004342826920910713	-0.004777308832064252
7.625000E-5	0.010651	0.021347	347.87520484860175	0.025495	0.025059	0.02559230109722286	0.025156405426680618	-0.003506231820956239	-0.003951712021790798
7.750000E-5	0.010773	0.021729	351.85930984860175	0.026345	0.025903	0.02644389619717733	0.026002002236954067	-0.002654636721001767	-0.0031061152115173483
7.875000E-5	0.011063	0.022064	361.3215598486018	0.027208	0.026754	0.027308491297131803	0.02685459904722752	-0.001790041621047296	-0.0022535184012438952
8.000000E-5	0.011337	0.022461	370.28579684860176	0.028086	0.027621	0.028188086397086278	0.027723195857500972	-9.104465210928205E-4	-0.0013849215909704435
8.125000E-5	0.011490	0.022827	375.2659288486018	0.028979	0.028508	0.02908268149704075	0.028611792667774427	-1.585142113834717E-5	-4.963247806969891E-4
8.250000E-5	0.011688	0.023239	381.7400998486018	0.029888	0.029408	0.029993276596995223	0.02951338947804788	8.947436788161248E-4	4.0527202957646447E-4
8.375000E-5	0.012054	0.023666	393.6924158486018	0.030813	0.030319	0.030919871696949697	0.03042598628832133	0.0018213387787705988	0.0013178688398499151
8.500000E-5	0.012207	0.024094	398.67254784860177	0.031755	0.031254	0.03186346679690417	0.031362583098594785	0.002764933878725069	0.002254465650123369
8.625000E-5	0.012405	0.024536	405.1467188486018	0.032715	0.032206	0.032825061896858646	0.03231617990886824	0.003726528978679547	0.0032080624603968225
8.750000E-5	0.012695	0.025055	414.60896884860176	0.033694	0.033173	0.033805656996813115	0.03328477671914169	0.004707124078634016	0.004176659270670277
8.875000E-5	0.012939	0.025452	422.57717984860176	0.034690	0.034159	0.03480325209676759	0.034272373529415145	0.005704719178588488	0.00516425608094373
9.000000E-5	0.013046	0.025925	426.0632718486018	0.035704	0.035169	0.03581884719672206	0.035283970339688595	0.0067203142785429645	0.006175852891217179
9.125000E-5	0.013351	0.026459	436.0235348486018	0.036738	0.036190	0.03685444229667653	0.03630656714996205	0.007755909378497433	0.007198449701490632
9.250000E-5	0.013672	0.026947	446.48181084860175	0.037792	0.037231	0.037910037396631006	0.0373491639602355	0.008811504478451908	0.008241046511764084
9.375000E-5	0.013885	0.027466	453.4539958486018	0.038866	0.038296	0.03898563249658548	0.03841576077050895	0.009887099578406382	0.009307643322037533
9.500000E-5	0.014053	0.027969	458.93214084860176	0.039960	0.039383	0.04008122759653995	0.039504357580782405	0.010982694678360855	0.01039624013231099
9.625000E-5	0.014359	0.028534	468.89240384860176	0.041076	0.040487	0.04119882269649443	0.04060995439105586	0.012100289778315329	0.011501836942584442
9.750000E-5	0.014542	0.029129	474.86856184860176	0.042215	0.041618	0.042339417796448904	0.04174255120132932	0.013240884878269805	0.012634433752857901
9.875000E-5	0.014709	0.029709	480.3467068486018	0.043376	0.042773	0.04350201289640337	0.042899148011602765	0.01440347997822427	0.01379103056313135
1.000000E-4	0.014984	0.030319	489.31094384860177	0.044562	0.043947	0.04468960799635784	0.04407474482187622	0.015591075078178744	0.014966627373404803
0.000101	0.015259	0.030914	498.2751808486018	0.045771	0.045145	0.04589988407632142	0.04527402227009498	0.016801351158142325	0.016165904821623563
0.000102	0.015366	0.031601	501.7612728486018	0.047007	0.046376	0.047137160156285	0.04650629971831374	0.018038627238105905	0.017398182269842327
0.000104	0.015640	0.032227	510.7255098486018	0.048267	0.047625	0.04839971231621216	0.047757854614751266	0.01930117939803306	0.01864973716627985
0.000105	0.015961	0.032852	521.1837858486018	0.049552	0.048897	0.04968598839617574	0.04903113206297003	0.02058745547799664	0.019923014614498614
0.000106	0.016144	0.033569	527.1599438486018	0.050864	0.050202	0.05099926447613932	0.050337409511188785	0.02190073155796022	0.02122929206271737
0.000107	0.016357	0.034195	534.1321278486017	0.052201	0.051530	0.052337540556102895	0.05166668695940755	0.023239007637923796	0.022558569510936134
0.000109	0.016708	0.034882	545.5864308486018	0.053565	0.052880	0.05370409271603006	0.05301924185584508	0.024605559797850958	0.02391112440737366
0.000110	0.016800	0.035568	548.5745098486018	0.054956	0.054267	0.05509636879599363	0.05440751930406384	0.025997835877814533	0.025299401855592422
0.000111	0.017044	0.036301	556.5427208486018	0.056376	0.055677	0.05651764487595721	0.0558187967522826	0.02741911195777811	0.026710679303811186
0.000112	0.017303	0.037033	565.0089448486018	0.057824	0.057114	0.057966920955920785	0.057257074200501364	0.028868388037741687	0.028148956752029948
0.000114	0.017578	0.037796	573.9731818486018	0.059302	0.058581	0.05944747311584794	0.05872662909693889	0.030348940197668844	0.029618511648467474
0.000115	0.017685	0.038513	577.4592738486018	0.060808	0.060082	0.06095474919581152	0.060228906545157654	0.031856216277632424	0.03112078909668624
0.000116	0.018005	0.039276	587.9175498486018	0.062344	0.061605	0.0624920252757751	0.06175318399337641	0.033393492357596	0.032645066544904996
0.000117	0.018295	0.040085	597.3797998486018	0.063911	0.063161	0.06406030135573867	0.06331046144159518	0.034961768437559576	0.03420234399312376
0.000119	0.018478	0.040924	603.3559578486017	0.065512	0.064754	0.06566385351566584	0.06490601633803271	0.03656532059748674	0.035797898889561294
0.000120	0.018585	0.041763	606.8420498486017	0.067145	0.066382	0.0672981295956294	0.06653529378625146	0.038199596677450307	0.037427176337780046
0.000121	0.018997	0.042603	620.2884058486018	0.068810	0.068031	0.06896440567559299	0.06818557123447022	0.03986587275741389	0.039077453785998806
0.000122	0.019211	0.043427	627.2605898486017	0.070508	0.069720	0.07066368175555657	0.06987584868268899	0.04156514883737747	0.04076773123421758
0.000124	0.019318	0.044205	630.7466818486017	0.072237	0.071444	0.07239523391548372	0.0716024035791265	0.04329670099730462	0.04249428613065509
0.000125	0.019592	0.045013	639.7109188486018	0.073997	0.073194	0.0741565099954473	0.07335368102734527	0.045057977077268205	0.04424556357887385
0.000126	0.019867	0.045914	648.6751558486018	0.075792	0.074978	0.07595278607541088	0.07513895847556404	0.04685425315723178	0.04603084102709262
0.000127	0.020096	0.046753	656.1453538486018	0.077621	0.076796	0.07778306215537446	0.0769582359237828	0.048684529237195365	0.047850118475311385
0.000129	0.020370	0.047623	665.1095908486018	0.079483	0.078647	0.07964761431530162	0.07881179082022031	0.050549081397122525	0.0497036733717489
0.000130	0.020477	0.048492	668.5956828486018	0.081379	0.080539	0.0815448903952652	0.08070506826843908	0.052446357477086106	0.051596950819967666
0.000131	0.020752	0.049332	677.5599198486018	0.083308	0.082457	0.08347516647522878	0.08262434571665785	0.05437663355704968	0.05351622826818643
0.000132	0.021011	0.050262	686.0261438486018	0.085273	0.084411	0.08544144255519236	0.0845796231648766	0.05634290963701326	0.05547150571640519
0.000134	0.021301	0.051102	695.4883938486017	0.087272	0.086398	0.08744299471511952	0.08656917806131413	0.05834446179694042	0.057461060612842715
0.000135	0.021469	0.052048	700.9665388486018	0.089307	0.088426	0.0894792707950831	0.0885984555095329	0.060380737876904	0.05949033806106148
0.000136	0.021698	0.052963	708.4367358486018	0.091378	0.090488	0.09155154687504667	0.09066173295775165	0.06245301395686757	0.061553615509280235
0.000137	0.022018	0.053879	718.8950118486018	0.093484	0.092581	0.09365882295501024	0.09275601040597041	0.06456029003683114	0.063647892957499
0.000139	0.022232	0.054749	725.8671968486018	0.095626	0.094714	0.0958033751149374	0.09489156530240794	0.0667048421967583	0.06578344785393653
0.000140	0.022308	0.055710	728.3572628486017	0.097804	0.096889	0.09798265119490099	0.0970678427506267	0.06888411827672189	0.06795972530215529
0.000141	0.022598	0.056641	737.8195128486018	0.100019	0.099092	0.10019892727486455	0.09927212019884546	0.07110039435668546	0.07016400275037404
0.000142	0.022903	0.057587	747.7797758486017	0.102271	0.101332	0.10245220335482814	0.10151339764706423	0.07335367043664905	0.07240528019859281
0.000144	0.023087	0.058624	753.7559338486018	0.104563	0.103616	0.1047467555147553	0.10379995254350176	0.0756482225965762	0.07469183509503034
0.000145	0.023224	0.059586	758.2380518486018	0.106893	0.105940	0.10707803159471888	0.10612522999172053	0.07797949867653978	0.07701711254324911
0.000146	0.023605	0.060547	770.6883818486018	0.109260	0.108292	0.10944630767468246	0.10847850743993928	0.08034777475650336	0.07937038999146787
0.000147	0.023880	0.061447	779.6526188486018	0.111663	0.110683	0.11185058375464603	0.11087078488815805	0.08275205083646693	0.08176266743968663
0.000149	0.024002	0.062424	783.6367238486018	0.114104	0.113120	0.11429413591457319	0.11331033978459557	0.08519560299639409	0.08420222233612415
0.000150	0.024246	0.063461	791.6049348486018	0.116585	0.115590	0.11677641199453677	0.11578161723281433	0.08767787907635767	0.08667349978434291
0.000151	0.024536	0.064362	801.0671848486018	0.119102	0.118096	0.11929468807450035	0.1182888946810331	0.09019615515632125	0.08918077723256168
0.000152	0.024704	0.065430	806.5453288486018	0.121660	0.120647	0.12185396415446394	0.12084117212925186	0.09275543123628484	0.09173305468078044
0.000154	0.024918	0.066376	813.5175138486018	0.124256	0.123234	0.12445251631439108	0.12343072702568937	0.09535398339621198	0.09432260957721796
0.000155	0.025146	0.067413	820.9877108486018	0.126891	0.125860	0.12708879239435467	0.12605800447390814	0.09799025947617557	0.09694988702543672
0.000156	0.025406	0.068375	829.4539348486018	0.129565	0.128523	0.12976406847431826	0.1287222819221269	0.10066553555613916	0.09961416447365548
0.000157	0.025635	0.069305	836.9241318486017	0.132275	0.131224	0.1324753445542818	0.13142455937034567	0.10337681163610271	0.10231644192187425
0.000159	0.025940	0.070282	846.8843958486018	0.135023	0.133959	0.13522589671420898	0.13416211426678318	0.10612736379602988	0.10505399681831176
0.000160	0.026138	0.071259	853.3585668486018	0.137810	0.136738	0.13801417279417255	0.13694239171500194	0.10891563987599345	0.10783427426653053
0.000161	0.026321	0.072235	859.3347248486018	0.140634	0.139555	0.14083944887413613	0.13976066916322072	0.11174091595595703	0.1106525517147493
0.000162	0.026642	0.073273	869.7930008486018	0.143498	0.142406	0.1437047249540997	0.14261294661143947	0.1146061920359206	0.11350482916296806
0.000164	0.026840	0.074127	876.2671718486018	0.146398	0.145297	0.14660727711402688	0.145506501507877	0.11750874419584778	0.11639838405940559
0.000165	0.026962	0.075104	880.2512778486018	0.149334	0.148228	0.14954455319399043	0.14843877895609575	0.12044602027581133	0.11933066150762434
0.000166	0.027267	0.076035	890.2115408486018	0.152307	0.151189	0.15251882927395402	0.1514010564043145	0.12342029635577492	0.12229293895584309
0.000167	0.027588	0.076965	900.6698178486017	0.155317	0.154185	0.15553010535391762	0.15439833385253326	0.12643157243573852	0.12529021640406185
0.000169	0.027695	0.077942	904.1559098486018	0.158365	0.157229	0.15858065751384476	0.1574448887489708	0.12948212459566566	0.1283367713004994
0.000170	0.027939	0.078934	912.1241198486018	0.161451	0.160305	0.16166793359380835	0.16052216619718956	0.13256940067562925	0.13141404874871815
0.000171	0.028275	0.079971	923.0804098486018	0.164577	0.163417	0.16479520967377193	0.16363544364540833	0.13569667675559283	0.1345273261969369
0.000172	0.028488	0.080780	930.0525938486018	0.167737	0.166568	0.16795648575373548	0.16678772109362708	0.13885795283555638	0.13767960364515566
0.000174	0.028564	0.081787	932.5426598486018	0.170935	0.169764	0.17115703791366266	0.1699862759900646	0.14205850499548356	0.1408781585415932
0.000175	0.028885	0.082855	943.0009368486018	0.174174	0.172990	0.17439731399362624	0.17321355343828337	0.14529878107544714	0.14410543598981196
0.000176	0.029175	0.083817	952.4631868486018	0.177452	0.176255	0.1776765900735898	0.17647983088650213	0.1485780571554107	0.1473717134380307
0.000177	0.029358	0.084778	958.4393448486018	0.180766	0.179562	0.1809918661535534	0.1797881083347209	0.1518933332353743	0.15067999088624948
0.000179	0.029602	0.085709	966.4075548486018	0.184118	0.182904	0.18434641831348056	0.18313266323115843	0.15524788539530146	0.154024545782687
0.000180	0.029877	0.086700	975.3717918486018	0.187508	0.186283	0.18773769439344412	0.18651294067937718	0.15863916147526502	0.15740482323090577
0.000181	0.030090	0.087692	982.3439768486018	0.190937	0.189702	0.1911679704734077	0.18993321812759595	0.1620694375552286	0.16082510067912453
0.000182	0.030289	0.088593	988.8181478486018	0.194402	0.193159	0.19463424655337128	0.19339149557581473	0.16553571363519218	0.1642833781273433
0.000184	0.030594	0.089630	998.7784108486018	0.197906	0.196651	0.19814079871329843	0.19688605047225224	0.16904226579511933	0.16777793302378083
0.000185	0.030807	0.090637	1005.7505948486017	0.201450	0.200186	0.201686074793262	0.20042232792047102	0.1725875418750829	0.1713142104719996
0.000186	0.030991	0.091583	1011.7267528486018	0.205031	0.203760	0.2052683508732256	0.20399760536868977	0.1761698179550465	0.17488948792021836
0.000187	0.031265	0.092560	1020.6909898486018	0.208650	0.207368	0.20888862695318916	0.20760688281690853	0.17979009403501006	0.17849876536843712
0.000189	0.031448	0.093536	1026.6671478486019	0.212307	0.211017	0.21254817911311633	0.21125843771334607	0.18344964619493723	0.18215032026487465
0.000190	0.031677	0.094437	1034.1373458486019	0.216001	0.214702	0.21624345519307991	0.21494471516156483	0.18714492227490082	0.1858365977130934
0.000191	0.031967	0.095490	1043.5995958486017	0.219733	0.218422	0.21997673127304349	0.2186659926097836	0.1908781983548644	0.18955787516131217
0.000192	0.032227	0.096375	1052.0658198486017	0.223502	0.222181	0.22374700735300707	0.22242627005800233	0.19464847443482797	0.19331815260953092
0.000194	0.032364	0.097351	1056.5479378486018	0.227309	0.225981	0.22755655951293424	0.22622882495443986	0.19845802659475514	0.19712070750596844
0.000195	0.032578	0.098297	1063.5201218486018	0.231152	0.229816	0.23140083559289779	0.23006510240265862	0.2023023026747187	0.2009569849541872
0.000196	0.032898	0.099228	1073.9783988486017	0.235032	0.233683	0.23528211167286137	0.2339333798508774	0.20618357875468227	0.20482526240240598
0.000197	0.033127	0.100098	1081.4485958486018	0.238947	0.237588	0.23919838775282495	0.23783965729909615	0.21009985483464585	0.20873153985062473
0.000199	0.033218	0.101120	1084.4366748486018	0.242900	0.241538	0.2431539399127521	0.24179221219553368	0.214055406994573	0.21268409474706226
0.000200	0.033630	0.102081	1097.8830308486017	0.246892	0.245512	0.2471472159927157	0.24576748964375245	0.2180486830745366	0.21665937219528103
0.000201	0.033783	0.102982	1102.8631618486017	0.250919	0.249533	0.25117549207267925	0.2497897670919712	0.22207695915450015	0.2206816496434998
0.000202	0.033981	0.103943	1109.3373338486017	0.254983	0.253589	0.25524076815264285	0.25384704454018997	0.22614223523446375	0.22473892709171855
0.000204	0.034256	0.104889	1118.3015698486017	0.259083	0.257678	0.25934332031257	0.2579385994366275	0.23024478739439092	0.2288304819881561
0.000205	0.034531	0.105698	1127.2658068486019	0.263217	0.261801	0.26347859639253357	0.26206287688484625	0.23438006347435447	0.23295475943637484
0.000206	0.034744	0.106613	1134.2379918486017	0.267386	0.265961	0.2676488724724972	0.266224154333065	0.2385503395543181	0.2371160368845936
0.000207	0.034927	0.107559	1140.2141498486017	0.271591	0.270158	0.2718551485524608	0.2704224317812838	0.2427566156342817	0.24131431433281236
0.000209	0.035172	0.108398	1148.1823598486017	0.275830	0.274388	0.2760967007123879	0.2746549866777213	0.2469981677942088	0.2455468692292499
0.000210	0.035416	0.109344	1156.1505708486018	0.280105	0.278652	0.28037297679235146	0.27892026412594007	0.25127444387417236	0.24981214667746865
0.000211	0.035599	0.110138	1162.1267288486017	0.284413	0.282952	0.2846822528723151	0.2832215415741588	0.255583719954136	0.2541134241256874
0.000212	0.035889	0.111115	1171.5889788486018	0.288756	0.287284	0.28902652895227865	0.28755481902237756	0.25992799603409955	0.25844670157390615
0.000214	0.036102	0.111893	1178.5611628486017	0.293132	0.291652	0.2934050811122058	0.2919253739188151	0.2643065481940267	0.2628172564703437
0.000215	0.036285	0.112854	1184.5373208486017	0.297545	0.296056	0.2978193571921694	0.29633065136703385	0.2687208242739903	0.26722253391856243
0.000216	0.036591	0.113724	1194.4975848486017	0.301991	0.300490	0.30226663327213293	0.3007659288152526	0.27316810035395384	0.2716578113667812
0.000217	0.036850	0.114548	1202.9638078486018	0.306470	0.304959	0.30674690935209653	0.30523620626347137	0.27764837643391743	0.27612808881499995
0.000219	0.036957	0.115372	1206.4499008486018	0.310981	0.309465	0.3112604615120237	0.3097447611599089	0.2821619285938446	0.2806366437114375
0.000220	0.037231	0.116150	1215.4141378486017	0.315523	0.313996	0.31580373759198727	0.31427703860812767	0.28670520467380817	0.28516892115965625
0.000221	0.037476	0.116928	1223.3823478486017	0.320095	0.318558	0.32037701367195087	0.31884031605634644	0.2912784807537718	0.289732198607875
0.000222	0.037720	0.117752	1231.3505588486018	0.324700	0.323153	0.32498328975191443	0.3234365935045652	0.29588475683373533	0.2943284760560938
0.000224	0.037842	0.118622	1235.3346638486018	0.329338	0.327786	0.3296238419118416	0.32807214840100274	0.3005253089936625	0.2989640309525313
0.000225	0.038239	0.119492	1248.2830058486018	0.334010	0.332441	0.3342971179918051	0.33272842584922147	0.305198585073626	0.30362030840075005
0.000226	0.038513	0.120285	1257.2472428486017	0.338713	0.337133	0.3390013940717687	0.33742170329744026	0.3099028611535896	0.30831358584896884
0.000227	0.038651	0.121048	1261.7293618486017	0.343446	0.341861	0.3437356701517323	0.34215098074565903	0.3146371372335532	0.3130428632971876
0.000229	0.038834	0.121826	1267.7055198486019	0.348209	0.346616	0.3485012223116595	0.3469085356420965	0.3194026893934804	0.3178004181936251
0.000230	0.039185	0.122528	1279.1598228486018	0.353001	0.351393	0.3532944983916231	0.3516868130903153	0.324195965473444	0.3225786956418439
0.000231	0.039322	0.123291	1283.6419408486017	0.357822	0.356209	0.3581167744715866	0.35650409053853405	0.3290182415534075	0.32739597309006263
0.000232	0.039551	0.124084	1291.1121388486017	0.362673	0.361051	0.3629690505515502	0.3613473679867528	0.3338705176333711	0.3322392505382814
0.000234	0.039810	0.124863	1299.5783618486018	0.367555	0.365922	0.3678536027114774	0.36622092288319036	0.3387550697932983	0.33711280543471894
0.000235	0.040024	0.125549	1306.5505468486017	0.372464	0.370823	0.37276387879144096	0.3711232003314091	0.34366534587326186	0.3420150828829377
0.000236	0.040268	0.126205	1314.5187568486017	0.377400	0.375748	0.37770115487140454	0.3760494777796279	0.34860262195322544	0.34694136033115647
0.000237	0.040512	0.126968	1322.4869678486018	0.382364	0.380702	0.3826664309513681	0.3810047552278466	0.353567898033189	0.3518966377793752
0.000239	0.040726	0.127655	1329.4591518486018	0.387356	0.385685	0.3876609831112952	0.38599031012428414	0.3585624501931161	0.3568821926758127
0.000240	0.041016	0.128387	1338.9214018486018	0.392376	0.390693	0.3926822591912588	0.3909995875725029	0.3635837262730797	0.3618914701240315
0.000241	0.041199	0.129089	1344.8975598486018	0.397423	0.395733	0.39773053527122243	0.39604086502072167	0.36863200235304333	0.36693274757225025
0.000242	0.041489	0.129745	1354.3598098486018	0.402497	0.400795	0.402805811351186	0.40110414246894044	0.3737072784330069	0.371996025020469
0.000244	0.041626	0.130524	1358.8419288486018	0.407600	0.405892	0.4079113635111132	0.4062036973653779	0.3788128305929341	0.3770955799169065
0.000245	0.041946	0.131149	1369.3002048486019	0.412728	0.411008	0.41304063959107673	0.4113209748135967	0.38394210667289763	0.3822128573651253
0.000246	0.042175	0.131836	1376.7704028486019	0.417883	0.416153	0.4181969156710403	0.41646725226181547	0.3890983827528612	0.38735913481334405
0.000247	0.042313	0.132431	1381.2525208486018	0.423061	0.421326	0.4233761917510039	0.4216415297100342	0.3942776588328248	0.3925334122615628
0.000249	0.042511	0.133057	1387.7266928486017	0.428265	0.426521	0.42858274391093104	0.42683908460647174	0.39948421099275194	0.3977309671580003
0.000250	0.042862	0.133789	1399.1809948486018	0.433495	0.431737	0.43381401999089464	0.4320563620546905	0.40471548707271554	0.4029482446062191
0.000251	0.043076	0.134445	1406.1531798486017	0.438752	0.436986	0.4390722960708582	0.43730663950290927	0.4099737631526791	0.40819852205443785
0.000252	0.043289	0.135071	1413.1253638486019	0.444034	0.442258	0.4443555721508218	0.442579916951128	0.4152570392326427	0.4134717995026566
0.000254	0.043533	0.135666	1421.0935748486017	0.449339	0.447553	0.4496631243107489	0.44787747184756554	0.4205645913925698	0.41876935439909413
0.000255	0.043747	0.136307	1428.0657588486017	0.454668	0.452873	0.4549934003907125	0.45319874929578435	0.4258948674725334	0.42409063184731294
0.000256	0.044006	0.136841	1436.5319828486017	0.460019	0.458214	0.4603456764706761	0.4585410267440031	0.431247143552497	0.4294329092955317
0.000257	0.044220	0.137451	1443.5041668486017	0.465393	0.463580	0.46572095255063967	0.46390830419222184	0.43662241963246057	0.4348001867437504
0.000259	0.044479	0.138046	1451.9703908486017	0.470791	0.468967	0.47112150471056685	0.4692978590886594	0.44202297179238775	0.440189741640188
0.000260	0.044693	0.138596	1458.9425748486017	0.476211	0.474378	0.4765427807905304	0.4747101365368782	0.4474442478723513	0.4456020190884068
0.000261	0.044922	0.139221	1466.412772848602	0.481655	0.479812	0.48198805687049395	0.48014541398509697	0.45288952395231485	0.45103729653662555
0.000262	0.045151	0.139862	1473.8829698486018	0.487123	0.485271	0.4874573329504575	0.4856056914333157	0.4583588000322784	0.4564975739848443
0.000264	0.045349	0.140381	1480.3571408486018	0.492612	0.490752	0.4929488851103847	0.49108924632975326	0.4638503521922056	0.46198112888128184
0.000265	0.045639	0.140991	1489.8193908486019	0.498124	0.496253	0.4984621611903483	0.496591523777972	0.4693636282721692	0.4674834063295006
0.000266	0.045914	0.141464	1498.7836278486018	0.503656	0.501773	0.5039954372703118	0.5021128012261907	0.4748969043521327	0.4730046837777193
0.000267	0.046036	0.141983	1502.7677338486017	0.509209	0.507321	0.5095497133502754	0.5076620786744095	0.48045118043209634	0.4785539612259381
0.000269	0.046265	0.142609	1510.2379308486018	0.514784	0.512887	0.5151272655102026	0.513230633570847	0.4860287325920235	0.48412251612237556
0.000270	0.046600	0.143127	1521.1942208486018	0.520381	0.518470	0.5207255415901662	0.5188149110190657	0.49162700867198705	0.4897067935705943
0.000271	0.046829	0.143692	1528.6644178486017	0.525999	0.524078	0.5263448176701297	0.5244241884672846	0.49724628475195065	0.49531607101881314
0.000272	0.046982	0.144104	1533.6445498486019	0.531634	0.529707	0.5319810937500934	0.5300544659155033	0.5028825608319143	0.5009463484670319
0.000274	0.047180	0.144608	1540.1187208486017	0.537289	0.535354	0.5376386459100205	0.5357040208119408	0.5085401129918414	0.5065959033634694
0.000275	0.047516	0.145218	1551.0750098486017	0.542966	0.541017	0.543316921989984	0.5413682982601595	0.514218389071805	0.5122601808116881
0.000276	0.047729	0.145584	1558.0471948486017	0.548659	0.546702	0.5490111980699477	0.5470545757083783	0.5199126651517686	0.5179464582599069
0.000277	0.047852	0.146103	1562.0312998486017	0.554372	0.552409	0.5547254741499112	0.5527628531565971	0.5256269412317321	0.5236547357081257
0.000279	0.048126	0.146606	1570.995536848602	0.560104	0.558130	0.5604600263098385	0.5584864080530346	0.5313614933916594	0.5293782906045632
0.000280	0.048447	0.147034	1581.4538138486018	0.565854	0.563867	0.5662113023898019	0.5642246855012534	0.5371127694716228	0.535116568052782
0.000281	0.048645	0.147507	1587.9279848486017	0.571621	0.569626	0.5719795784697655	0.5699849629494721	0.5428810455515864	0.5408768455010007
0.000282	0.048798	0.147949	1592.9081158486017	0.577407	0.575405	0.5777668545497291	0.575765240397691	0.54866832163155	0.5466571229492195
0.000284	0.049103	0.148468	1602.8683798486018	0.583211	0.581197	0.5835734067096563	0.5815597952941284	0.5544748737914772	0.552451677845657
0.000285	0.049316	0.148880	1609.8405638486017	0.589033	0.587010	0.5893966827896199	0.5873740727423472	0.5602981498714408	0.5582659552938758
0.000286	0.049591	0.149307	1618.8048008486019	0.594871	0.592837	0.5952359588695835	0.5932023501905659	0.5661374259514044	0.5640942327420945
0.000287	0.049728	0.149704	1623.2869188486018	0.600725	0.598685	0.601091234949547	0.5990516276387847	0.5719927020313679	0.5699435101903133
0.000289	0.049973	0.150116	1631.2551298486019	0.606595	0.604545	0.6069637871094742	0.6049141825352222	0.5778652541912951	0.5758060650867508
0.000290	0.050247	0.150589	1640.2193668486018	0.612482	0.610422	0.6128520631894377	0.610792459983441	0.5837535302712586	0.5816843425349696
0.000291	0.050491	0.150970	1648.1875778486017	0.618385	0.616314	0.6187563392694013	0.6166857374316598	0.5896578063512222	0.5875776199831884
0.000292	0.050720	0.151306	1655.6577748486018	0.624302	0.622222	0.624674615349365	0.6225950148798786	0.5955760824311859	0.5934868974314071
0.000294	0.050980	0.151672	1664.1239988486018	0.630233	0.628142	0.6306081675092922	0.628517569776316	0.6015096345911131	0.5994094523278446
0.000295	0.051147	0.152100	1669.6021438486018	0.636180	0.634082	0.6365564435892556	0.6344588472245348	0.6074579106710765	0.6053507297760634
0.000296	0.051437	0.152435	1679.0643938486019	0.642140	0.640030	0.6425177196692192	0.6404081246727535	0.6134191867510401	0.6113000072242821
0.000297	0.051605	0.152740	1684.5425388486017	0.648113	0.645996	0.6484919957491828	0.6463754021209723	0.6193934628310037	0.6172672846725009
0.000299	0.051849	0.153122	1692.5107488486017	0.654100	0.651974	0.65448154790911	0.6523559570174099	0.6253830149909309	0.6232478395689385
0.000300	0.052109	0.153519	1700.9769728486017	0.660103	0.657965	0.6604858239890735	0.6583482344656286	0.6313872910708944	0.6292401170171572
0.000301	0.052368	0.153870	1709.4431968486017	0.666118	0.663971	0.6665021000690371	0.6643555119138473	0.637403567150858	0.6352473944653759
0.000302	0.052475	0.154114	1712.9292888486018	0.672145	0.669993	0.6725303761490007	0.6703787893620661	0.6434318432308216	0.6412706719135947
0.000304	0.052826	0.154495	1724.3835918486018	0.678186	0.676019	0.6785739283089278	0.6764073442585037	0.6494753953907487	0.6472992268100323
0.000305	0.053009	0.154785	1730.3597498486017	0.684238	0.682064	0.6846272043888915	0.6824536217067224	0.6555286714707124	0.653345504258251
0.000306	0.053299	0.155014	1739.8219998486018	0.690300	0.688114	0.6906904804688551	0.6885048991549412	0.661591947550676	0.6593967817064698
0.000307	0.053436	0.155396	1744.304117848602	0.696376	0.694185	0.6967677565488186	0.69457717660316	0.6676692236306395	0.6654690591546886
0.000309	0.053726	0.155746	1753.7663678486017	0.702465	0.700262	0.7028593087087458	0.7006567314995975	0.6737607757905667	0.6715486140511261
0.000310	0.053909	0.155945	1759.7425258486019	0.708563	0.706352	0.7089585847887093	0.7067480089478162	0.6798600518705302	0.6776398914993448
0.000311	0.054230	0.156158	1770.2008028486018	0.714670	0.712445	0.7150668608686729	0.712842286396035	0.6859683279504938	0.6837341689475636
0.000312	0.054398	0.156479	1775.6789478486019	0.720788	0.718557	0.7211861369486364	0.7189555638442539	0.6920876040304573	0.6898474463957824
0.000314	0.054642	0.156708	1783.6471578486019	0.726915	0.724674	0.7273156891085636	0.7250751187406914	0.6982171561903845	0.69596700129222
0.000315	0.054932	0.156952	1793.1094078486017	0.733052	0.730799	0.7334539651885272	0.7312013961889101	0.7043554322703481	0.7020932787404387
0.000316	0.055206	0.157120	1802.0736448486018	0.739196	0.736932	0.7395992412684907	0.7373356736371289	0.7105007083503116	0.7082275561886575
0.000317	0.055283	0.157349	1804.5637108486019	0.745349	0.743082	0.7457535173484544	0.7434869510853477	0.7166549844302753	0.7143788336368763
0.000319	0.055573	0.157654	1814.0259608486017	0.751513	0.749234	0.7519200695083815	0.7496415059817851	0.7228215365902024	0.7205333885333137
0.000320	0.055801	0.157883	1821.4961588486017	0.757685	0.755397	0.7580933455883452	0.7558057834300039	0.7289948126701661	0.7266976659815325
0.000321	0.056061	0.157959	1829.9623828486017	0.763862	0.761563	0.7642716216683088	0.7619730608782227	0.7351730887501297	0.7328649434297513
0.000322	0.056229	0.158127	1835.4405268486018	0.770046	0.767740	0.7704568977482723	0.7681513383264414	0.7413583648300932	0.73904322087797
0.000324	0.056488	0.158340	1843.9067508486019	0.776237	0.773920	0.7766504499081994	0.774333893222879	0.7475519169900203	0.7452257757744076
0.000325	0.056808	0.158508	1854.3650278486018	0.782434	0.780105	0.7828487259881629	0.7805201706710978	0.7537501930699838	0.7514120532226264
0.000326	0.056992	0.158630	1860.3411858486018	0.788638	0.786300	0.7890540020681265	0.7867164481193165	0.7599554691499474	0.7576083306708451
0.000327	0.057175	0.158844	1866.3173438486017	0.794848	0.792503	0.7952652781480901	0.7929207255675352	0.766166745229911	0.7638126081190638
0.000329	0.057480	0.158920	1876.2776068486019	0.801062	0.798704	0.8014818303080173	0.7991242804639728	0.7723832973898382	0.7700161630155014
0.000330	0.057648	0.158997	1881.7557518486017	0.807279	0.804915	0.8077001063879808	0.8053365579121916	0.7786015734698017	0.7762284404637202
0.000331	0.057907	0.159088	1890.2219758486017	0.813499	0.811124	0.8139213824679444	0.8115468353604103	0.7848228495497653	0.7824387179119389
0.000332	0.058121	0.159149	1897.1941598486019	0.819722	0.817339	0.820145658547908	0.8177631128086291	0.7910471256297289	0.7886549953601577
0.000334	0.058380	0.159195	1905.6603838486017	0.825947	0.823553	0.8263732107078352	0.8239796677050666	0.7972746777896561	0.7948715502565952
0.000335	0.058609	0.159286	1913.1305808486018	0.832176	0.829772	0.8326034867877988	0.8301999451532853	0.8035049538696197	0.8010918277048139
0.000336	0.058838	0.159332	1920.6007788486017	0.838405	0.835992	0.8388337628677623	0.8364212226015041	0.8097352299495832	0.8073131051530327
0.000337	0.059021	0.159348	1926.5769368486017	0.844636	0.842216	0.845066038947726	0.8426465000497229	0.8159675060295469	0.8135383826012514
0.000339	0.059326	0.159393	1936.5371998486019	0.850869	0.848436	0.8513015911076531	0.8488690549461604	0.822203058189474	0.819760937497689
0.000340	0.059570	0.159424	1944.5054108486017	0.857102	0.854659	0.8575358671876167	0.8550933323943791	0.8284373342694376	0.8259852149459077
0.000341	0.059753	0.159409	1950.4815678486018	0.863335	0.860884	0.8637701432675802	0.8613196098425979	0.8346716103494011	0.8322114923941265
