Repository: pietracorvo/HystAPI

# Example data

The example data in this folder is from measurements performed during my physics bachelor.

The material is **FeSi3** (iron with 3% silicon), aka 'electrical steel', the standard material for ring cores in trafos. 

Four of the five samples where treated with high pressure torison (HPT, 20 rotations at 20GPa), to achieve nanocristallisation of the grains, which has a huge impact on the magnetic properties of the material. The HPT deformation was done at 77K (under liquid nitrogen) and at 293K (at room temperature). Afterwards some samples were heat treated at a temperature of 493K (for two hours) to anneal defects from the deformation process.

The five samples are:

File: testData/FeSi3_RT/G2_757V_200Hz_800000Fs0.txt (part 1 of 29)

 
---------- Probe ---------
 
N1 = 71.0
N2 = 48.0
A = 6.66E-7
LM = 0.02151
NU = 1.0
R = 0.101134
 
--------- Signal ---------
 
signal = Triangle
amplitude = 7.570000
f = 200.000000
Fs = 800000.000000
waves = 2.0
date = 15/10/2018 12:36
 
---------- Misc ----------
 
Hc = 2054.115560734493 A/m
W = --- J/kg^3
 
--------------------------
 
t	U1	U2	H	Braw	Jraw	B_drift	 J_drift	B_corr	J_corr
1.250000E-6	-0.000107	-3.051758E-5	-4.853711686028547	-2.088251E-6	2.292502E-6	4.0390843118383436E-8	4.421187033686235E-6	-0.035086273597222266	-0.03508376906416956
2.500000E-6	-0.000244	-1.525879E-5	-9.335830686028547	-2.784334E-6	7.228814E-6	1.4729496862367672E-6	1.148618406737247E-5	-0.03508484103837915	-0.03507670406713587
3.750000E-6	-6.103516E-5	-1.525879E-5	-3.3596726860285475	-3.182096E-6	-6.788093E-7	3.2038295293551508E-6	5.7072458010587025E-6	-0.03508311015853603	-0.03508248300540218
5.000000E-6	-0.000107	1.525879E-5	-4.853711686028547	-1.789929E-6	2.590823E-6	6.7246383724735344E-6	1.1105563134744939E-5	-0.035079589349692915	-0.0350770846880685
6.250000E-6	-9.155273E-5	0.000168	-4.355698686028547	5.369788E-6	9.124719E-6	1.6012997215591917E-5	1.9768144168431172E-5	-0.0350703009908498	-0.03506842210703481
7.500000E-6	-9.155273E-5	0.000412	-4.355698686028547	2.187691E-5	2.563184E-5	3.46487610587103E-5	3.8403950202117406E-5	-0.03505166522700668	-0.035049786301001126
8.750000E-6	6.103516E-5	0.000717	0.6244333139714529	5.041634E-5	4.791305E-5	6.531683290182869E-5	6.281384523580364E-5	-0.03502099715516356	-0.03502537640596744
1.000000E-5	0.000137	0.001099	3.1144983139714526	9.357352E-5	8.794113E-5	1.1060265474494707E-4	1.0497061026948988E-4	-0.03497571133332044	-0.03498321964093375
1.125000E-5	0.000107	0.001511	2.118472313971453	0.000153	0.000149	1.7215777658806546E-4	1.681581653031761E-4	-0.034914156211477324	-0.03492003208590007
1.250000E-5	0.000244	0.001999	6.600591313971453	0.000232	0.000222	2.532864184311838E-4	2.4328685033686234E-4	-0.0348330275696342	-0.03484490340086638
1.375000E-5	0.000443	0.002533	13.074762313971453	0.000331	0.000313	3.544150602743022E-4	3.364155353705486E-4	-0.034731898927791084	-0.0347517747158327
1.500000E-5	0.000565	0.003189	17.058867313971454	0.000455	0.000432	4.805437021174206E-4	4.575442204042348E-4	-0.03460577028594797	-0.03463064603079901
1.625000E-5	0.000778	0.003738	24.031051313971453	0.000602	0.000570	6.296723439605389E-4	5.97672905437921E-4	-0.03445664164410485	-0.034490517345765324
1.750000E-5	0.000870	0.004349	27.019130313971452	0.000773	0.000737	8.028009858036575E-4	7.668015904716073E-4	-0.03428351300226173	-0.03432138866073164
1.875000E-5	0.001053	0.005096	32.99528831397145	0.000972	0.000928	0.0010039296276467757	9.599302755052935E-4	-0.03408238436041861	-0.03412825997569795
2.000000E-5	0.001343	0.005753	42.457538313971455	0.001197	0.001142	0.001231058269489894	0.0011760589605389797	-0.03385525571857549	-0.03391213129066426
2.125000E-5	0.001526	0.006424	48.43369631397145	0.001448	0.001385	0.0014841869113330125	0.001421187645572666	-0.03360212707673237	-0.033667002605630575
2.250000E-5	0.001648	0.007126	52.41780231397145	0.001727	0.001659	0.001765315553176131	0.0016973163306063523	-0.033320998434889254	-0.03339087392059689
2.375000E-5	0.001968	0.007812	62.87607831397145	0.002032	0.001951	0.002072444195019249	0.0019914450156400384	-0.03301386979304614	-0.033096745235563205
2.500000E-5	0.002197	0.008423	70.34627631397146	0.002361	0.002271	0.0024035728368623677	0.0023135737006737245	-0.03268274115120302	-0.03277461655052952
2.625000E-5	0.002380	0.009094	76.32243431397146	0.002717	0.002619	0.002761701478705486	0.002663702385707411	-0.032324612509359904	-0.03242448786549583
2.750000E-5	0.002579	0.009766	82.79660531397145	0.003099	0.002993	0.0031458301205486046	0.0030398310707410972	-0.031940483867516786	-0.032048359180462144
2.875000E-5	0.002899	0.010452	93.25488131397145	0.003507	0.003388	0.003555958762391723	0.0034369597557747833	-0.03153035522567366	-0.03165123049542846
3.000000E-5	0.003220	0.011078	103.71315831397145	0.003940	0.003808	0.003991087404234841	0.0038590884408084697	-0.031095226583830547	-0.031229101810394774
3.125000E-5	0.003403	0.011719	109.68931631397145	0.004399	0.004259	0.004452216046077959	0.004312217125842155	-0.030634097941987428	-0.030775973125361088
3.250000E-5	0.003601	0.012344	116.16348731397146	0.004881	0.004733	0.004936344687921078	0.0047883458108758424	-0.03014996930014431	-0.030299844440327402
3.375000E-5	0.003952	0.012955	127.61779031397145	0.005388	0.005226	0.005445473329764197	0.005283474495909528	-0.02964084065830119	-0.029804715755293715
3.500000E-5	0.004257	0.013611	137.57805331397145	0.005920	0.005745	0.005979601971607315	0.005804603180943215	-0.02910671201645807	-0.02928358707026003
3.625000E-5	0.004471	0.014175	144.55023731397145	0.006474	0.006291	0.006535730613450433	0.006352731865976901	-0.028550583374614955	-0.028735458385226342
3.750000E-5	0.004730	0.014740	153.01646131397146	0.007051	0.006857	0.007114859255293551	0.006920860551010587	-0.027971454732771836	-0.02816732970019266
3.875000E-5	0.005081	0.015350	164.47076431397144	0.007650	0.007442	0.007715987897136669	0.007507989236044273	-0.027370326090928716	-0.02758020101515897
4.000000E-5	0.005371	0.015915	173.93301431397146	0.008272	0.008052	0.008340116538979788	0.00812011792107796	-0.0267461974490856	-0.026968072330125284
4.125000E-5	0.005661	0.016388	183.39526431397147	0.008913	0.008681	0.008983245180822908	0.008751246606111646	-0.02610306880724248	-0.0263369436450916
4.250000E-5	0.005875	0.016922	190.36744831397147	0.009575	0.009334	0.009647373822666025	0.009406375291145332	-0.02543894016539936	-0.025681814960057912
4.375000E-5	0.006195	0.017456	200.82572531397145	0.010258	0.010004	0.010332502464509143	0.010078503976179019	-0.024753811523556244	-0.025009686275024225
4.500000E-5	0.006485	0.018021	210.28797531397146	0.010962	0.010696	0.01103863110635226	0.010772632661212705	-0.024047682881713127	-0.024315557589990537
4.625000E-5	0.006760	0.018494	219.25221231397146	0.011685	0.011408	0.01176375974819538	0.01148676134624639	-0.023322554239870008	-0.023601428904956853
4.750000E-5	0.007050	0.018967	228.71446231397147	0.012427	0.012138	0.0125078883900385	0.012218890031280077	-0.022578425598026888	-0.022869300219923165
4.875000E-5	0.007355	0.019485	238.67472531397146	0.013189	0.012887	0.013272017031881616	0.012970018716313762	-0.02181429695618377	-0.022118171534889482
5.000000E-5	0.007721	0.019989	250.62704131397146	0.013970	0.013653	0.014055145673724736	0.01373814740134745	-0.021031168314340654	-0.021350042849855796
5.125000E-5	0.007935	0.020462	257.5992263139714	0.014770	0.014445	0.014857274315567853	0.014532276086381135	-0.020229039672497534	-0.02055591416482211
5.250000E-5	0.008194	0.020950	266.06544931397144	0.015589	0.015253	0.01567840295741097	0.015342404771414821	-0.019407911030654416	-0.019745785479788423
5.375000E-5	0.008575	0.021423	278.51577831397145	0.016427	0.016076	0.01651853159925409	0.01616753345644851	-0.018567782388811297	-0.018920656794754735
5.500000E-5	0.008942	0.021927	290.46809431397145	0.017285	0.016918	0.01737866024109721	0.017011662141482194	-0.01770765374696818	-0.01807652810972105
5.625000E-5	0.009140	0.022430	296.94226631397146	0.018162	0.017787	0.01825778888294033	0.017882790826515883	-0.01682852510512506	-0.01720539942468736
5.750000E-5	0.009476	0.022919	307.8985553139714	0.019057	0.018669	0.019154917524783446	0.01876691951154957	-0.01593139646328194	-0.016321270739653674
5.875000E-5	0.009827	0.023361	319.35285831397147	0.019971	0.019568	0.020071046166626562	0.01966804819658325	-0.015015267821438825	-0.015420142054619994
6.000000E-5	0.010101	0.023834	328.31709531397144	0.020903	0.020489	0.021005174808469685	0.02059117688161694	-0.014081139179595702	-0.014497013369586306
6.125000E-5	0.010361	0.024323	336.78331931397145	0.021855	0.021430	0.0219593034503128	0.021534305566650626	-0.013127010537752587	-0.013553884684552618
6.250000E-5	0.010681	0.024887	347.24159531397146	0.022827	0.022389	0.02293343209215592	0.02249543425168431	-0.012152881895909469	-0.012592755999518934
6.375000E-5	0.011002	0.025345	357.69987231397147	0.023818	0.023367	0.023926560733999038	0.023475562936717997	-0.01115975325406635	-0.011612627314485247
6.500000E-5	0.011307	0.025848	367.66013531397147	0.024830	0.024366	0.024940689375842158	0.024476691621751683	-0.01014562461222323	-0.01061149862945156
6.625000E-5	0.011581	0.026489	376.62437231397143	0.025865	0.025390	0.025977818017685273	0.02550282030678537	-0.009108495970380114	-0.009585369944417874
6.750000E-5	0.011887	0.027023	386.58463531397143	0.026922	0.026435	0.027036946659528393	0.026549948991819058	-0.008049367328536994	-0.008538241259384186
6.875000E-5	0.012207	0.027588	397.04291231397144	0.028001	0.027500	0.028118075301371514	0.027617077676852744	-0.0069682386866938735	-0.0074711125743505
7.000000E-5	0.012497	0.028214	406.5051623139714	0.029104	0.028592	0.02922320394321463	0.02871120636188643	-0.005863110044850756	-0.006376983889316814
7.125000E-5	0.012756	0.028793	414.97138631397144	0.030230	0.029707	0.030351332585057747	0.029828335046920115	-0.00473498140300764	-0.005259855204283129
7.250000E-5	0.013062	0.029434	424.93164931397143	0.031381	0.030846	0.031504461226900864	0.0309694637319538	-0.0035818527611645237	-0.004118726519249445
7.375000E-5	0.013443	0.030106	437.38197831397144	0.032559	0.032007	0.03268458986874398	0.03213259241698749	-0.002401724119321408	-0.0029555978342157563
7.500000E-5	0.013779	0.030807	448.33826831397147	0.033763	0.033198	0.03389071851058711	0.03332572110202117	-0.0011955954774782798	-0.001762469149182072
7.625000E-5	0.014008	0.031494	455.80846531397145	0.034995	0.034420	0.03512484715243022	0.03454984978705486	3.853316436483456E-5	-5.383404641483847E-4
7.750000E-5	0.014328	0.032196	466.26674231397146	0.036255	0.035667	0.036386975794273343	0.035798978472088544	0.0013006618062079561	7.107882208853E-4
7.875000E-5	0.014664	0.033005	477.22303131397143	0.037545	0.036943	0.03767910443611646	0.03707710715712223	0.002592790448051073	0.001988916905918986
8.000000E-5	0.014984	0.033737	487.68130831397144	0.038864	0.038250	0.03900023307795958	0.03838623584215592	0.003913919089894191	0.003298045590952675
8.125000E-5	0.015182	0.034546	494.15547931397145	0.040216	0.039593	0.040354361719802695	0.03973136452718961	0.0052680477317373076	0.004643174275986366
8.250000E-5	0.015533	0.035431	505.60978231397144	0.041601	0.040964	0.04174149036164581	0.04110449321222329	0.006655176373580422	0.006016302961020049
8.375000E-5	0.015900	0.036270	517.5620973139714	0.043019	0.042367	0.04316161900348894	0.04250962189725698	0.00807530501542355	0.0074214316460537375
8.500000E-5	0.016220	0.037140	528.0203743139715	0.044471	0.043806	0.04461574764533205	0.043950750582290664	0.009529433657266662	0.00886256033108742
8.625000E-5	0.016449	0.038025	535.4905713139715	0.045958	0.045283	0.04610487628717517	0.04542987926732435	0.011018562299109781	0.010341689016121106
8.750000E-5	0.016693	0.038895	543.4587823139715	0.047479	0.046795	0.04762800492901829	0.04694400795235804	0.0125416909409529	0.011855817701154799
8.875000E-5	0.017105	0.039825	556.9051373139714	0.049037	0.048335	0.0491881335708614	0.04848613663739173	0.014101819582796014	0.013397946386188485
9.000000E-5	0.017365	0.040771	565.3713613139714	0.050631	0.049919	0.050784262212704524	0.050072265322425404	0.015697948224639137	0.01498407507122216
9.125000E-5	0.017624	0.041718	573.8375853139714	0.052262	0.051539	0.05241739085454764	0.051694394007459094	0.017331076866482255	0.01660620375625585
9.250000E-5	0.018005	0.042679	586.2879143139714	0.053932	0.053193	0.054089519496390764	0.053350522692492776	0.019003205508325377	0.018262332441289532
9.375000E-5	0.018326	0.043732	596.7461913139715	0.055642	0.054890	0.05580164813823388	0.055049651377526466	0.02071533415016849	0.019961461126323223
9.500000E-5	0.018661	0.044769	607.7024803139715	0.057392	0.056627	0.057553776780077	0.05678878006256015	0.02246746279201161	0.021700589811356905
9.625000E-5	0.018890	0.045837	615.1726783139715	0.059185	0.058410	0.05934890542192012	0.058573908747593835	0.02426259143385473	0.02348571849639059
9.750000E-5	0.019226	0.046906	626.1289673139714	0.061019	0.060231	0.06118503406376323	0.060397037432627525	0.026098720075697843	0.02530884718142428
9.875000E-5	0.019562	0.048080	637.0852573139714	0.062899	0.062096	0.06306716270560635	0.06226416611766121	0.02798084871754096	0.027175975866457966
1.000000E-4	0.019867	0.049149	647.0455203139715	0.064821	0.064006	0.06499129134744948	0.06417629480269489	0.02990497735938409	0.029088104551491648
0.000101	0.020065	0.050293	653.5196913139714	0.066788	0.065965	0.06695999426092397	0.06613699775072185	0.031873680272858584	0.031048807499518605
0.000102	0.020432	0.051483	665.4720073139714	0.068801	0.067963	0.06897469717439846	0.06813670069874879	0.03388838318633307	0.033048510447545545
0.000104	0.020721	0.052612	674.9342573139714	0.070858	0.070008	0.07103510300134745	0.07018510659480269	0.035948789013282065	0.035096916343599446
0.000105	0.021088	0.053787	686.8865733139714	0.072961	0.072096	0.07313980591482194	0.07227480954282964	0.038053491926756555	0.037186619291626394
0.000106	0.021393	0.054886	696.8468373139715	0.075108	0.074230	0.07528850882829644	0.0744105124908566	0.04020219484023105	0.03932232223965336
0.000107	0.021698	0.056107	706.8071003139714	0.077302	0.076412	0.07748421174177093	0.07659421543888353	0.042397897753705546	0.04150602518768029
0.000109	0.022018	0.057343	717.2653763139715	0.079544	0.078641	0.07972961756871992	0.07882662133493744	0.044643303580654534	0.043738431083734194
0.000110	0.022369	0.058609	728.7196793139715	0.081836	0.080918	0.08202332048219442	0.0811053242829644	0.04693700649412903	0.04601713403176115
0.000111	0.022568	0.059860	735.1938503139714	0.084176	0.083250	0.08436502339566891	0.08343902723099134	0.049278709407603524	0.04835083697978809
0.000112	0.022919	0.061035	746.6481533139714	0.086562	0.085622	0.08675272630914341	0.08581273017901829	0.05166641232107802	0.050724539927815046
0.000114	0.023254	0.062195	757.6044433139715	0.088996	0.088042	0.0891901321360924	0.08823613607507218	0.05410381814802702	0.05314794582386893
0.000115	0.023560	0.063583	767.5647063139714	0.091482	0.090515	0.09167783504956689	0.09071083902309914	0.056591521061501504	0.05562264877189589
0.000116	0.023773	0.064957	774.5368903139714	0.094021	0.093046	0.09421853796304137	0.09324354197112608	0.059132223974975986	0.05815535171992284
0.000117	0.024109	0.066193	785.4931803139715	0.096609	0.095620	0.09680824087651588	0.09581924491915303	0.06172192688845049	0.060731054667949785
0.000119	0.024445	0.067429	796.4494703139715	0.099246	0.098244	0.09944864670346487	0.09844665081520693	0.06436233271539948	0.06335846056400368
0.000120	0.024841	0.068756	809.3978123139715	0.101935	0.100916	0.10213934961693936	0.10112035376323389	0.06705303562887398	0.06603216351203064
0.000121	0.025009	0.070190	814.8759573139714	0.104679	0.103653	0.10488505253041386	0.10385905671126082	0.06979873854234847	0.06877086646005758
0.000122	0.025436	0.071487	828.8203253139715	0.107474	0.106431	0.10768175544388836	0.10663875965928778	0.07259544145582297	0.07155056940808453
0.000124	0.025726	0.072769	838.2825753139715	0.110320	0.109264	0.11053116127083734	0.10947516555534167	0.07544484728277195	0.07438697530413843
0.000125	0.026001	0.074066	847.2468123139714	0.113217	0.112150	0.11342986418431183	0.11236286850336863	0.07834355019624645	0.07727467825216539
0.000126	0.026276	0.075516	856.2110493139714	0.116169	0.115091	0.11638356709778633	0.11530557145139557	0.08129725310972094	0.08021738120019233
0.000127	0.026627	0.076843	867.6653523139714	0.119173	0.118081	0.11938927001126083	0.11829727439942253	0.08430295602319544	0.08320908414821929
0.000129	0.026932	0.078186	877.6256153139715	0.122230	0.121125	0.12244967583820983	0.12134468029547642	0.08736336185014444	0.08625649004427317
0.000130	0.027237	0.079422	887.5858793139714	0.125337	0.124219	0.12555837875168432	0.12444038324350336	0.09047206476361894	0.08935219299230011
0.000131	0.027466	0.080811	895.0560763139714	0.128496	0.127369	0.1287190816651588	0.12759208619153034	0.09363276767709341	0.0925038959403271
0.000132	0.027817	0.082077	906.5103793139715	0.131705	0.130564	0.1319297845786333	0.13078878913955727	0.09684347059056791	0.09570059888835403
0.000134	0.028137	0.083328	916.9686553139715	0.134964	0.133810	0.13519219040558228	0.13403819503561118	0.10010587641751689	0.09895000478440794
0.000135	0.028442	0.084717	926.9289193139715	0.138276	0.137109	0.1385058933190568	0.13733889798363813	0.10341957933099141	0.10225070773243489
0.000136	0.028687	0.086014	934.8971293139715	0.141640	0.140463	0.14187159623253126	0.14069460093166505	0.10678528224446587	0.10560641068046181
0.000137	0.029099	0.087387	948.3434853139714	0.145056	0.143863	0.14528929914600577	0.144096303879692	0.11020298515794039	0.10900811362848875
0.000139	0.029404	0.088699	958.3037483139715	0.148525	0.147319	0.14876170497295477	0.14755570977574592	0.11367539098488938	0.11246751952454268
0.000140	0.029709	0.090057	968.2640113139714	0.152046	0.150827	0.15228440788642925	0.15106541272377286	0.11719809389836386	0.11597722247256961
0.000141	0.029984	0.091370	977.2282483139714	0.155619	0.154389	0.15585911079990375	0.1546291156717998	0.12077279681183836	0.11954092542059655
0.000142	0.030289	0.092743	987.1885123139715	0.159245	0.158003	0.15948681371337825	0.15824481861982675	0.12440049972531286	0.12315662836862351
0.000144	0.030670	0.094040	999.6388413139714	0.162922	0.161664	0.16316721954032726	0.16190922451588066	0.12808090555226187	0.12682103426467742
0.000145	0.030914	0.095352	1007.6070513139714	0.166651	0.165383	0.16689792245380172	0.16562992746390762	0.13181160846573634	0.13054173721270437
0.000146	0.031174	0.096710	1016.0732753139714	0.170432	0.169153	0.17068062536727624	0.16940163041193454	0.13559431137921085	0.1343134401607313
0.000147	0.031570	0.097992	1029.0216183139714	0.174264	0.172969	0.17451432828075072	0.1732193333599615	0.13942801429268534	0.13813114310875826
0.000149	0.031906	0.099319	1039.9779073139714	0.178148	0.176839	0.17840173410769972	0.1770927392560154	0.14331542011963433	0.14200454900481216
0.000150	0.032120	0.100754	1046.9500913139714	0.182087	0.180769	0.1823424370211742	0.18102444220404237	0.1472561230331088	0.14593625195283913
0.000151	0.032455	0.102005	1057.9063813139715	0.186076	0.184745	0.1863331399346487	0.18500214515206928	0.1512468259465833	0.14991395490086604
0.000152	0.032776	0.103378	1068.3646583139714	0.190118	0.188774	0.1903768428481232	0.18903284810009624	0.1552905288600578	0.153944657848893
0.000154	0.033112	0.104736	1079.3209473139714	0.194213	0.192855	0.19447524867507218	0.19311725399615015	0.1593889346870068	0.1580290637449469
0.000155	0.033340	0.106094	1086.7911453139714	0.198362	0.196994	0.19862595158854668	0.19725795694417708	0.1635396376004813	0.16216976669297384
0.000156	0.033722	0.107407	1099.2414743139714	0.202561	0.201178	0.20282665450202117	0.20144365989220403	0.16774034051395578	0.16635546964100079
0.000157	0.033981	0.108658	1107.7076983139714	0.206810	0.205417	0.20707735741549566	0.20568436284023098	0.17199104342743027	0.17059617258902773
0.000159	0.034332	0.110031	1119.1620003139715	0.211113	0.209705	0.21138376324244465	0.2099757687362849	0.17629744925437926	0.17488757848508166
0.000160	0.034637	0.111404	1129.1222643139715	0.215469	0.214048	0.21574146615591916	0.21432047168431181	0.18065515216785377	0.17923228143310857
0.000161	0.034836	0.112732	1135.5964353139714	0.219876	0.218447	0.22015016906939364	0.21872117463233878	0.18506385508132825	0.18363298438113554
0.000162	0.035263	0.113983	1149.5408033139715	0.224334	0.222887	0.22460987198286814	0.22316287758036574	0.18952355799480275	0.1880746873291625
0.000164	0.035568	0.115311	1159.5010673139714	0.228842	0.227383	0.22912127780981711	0.22766228347641965	0.19403496382175173	0.1925740932252164
0.000165	0.035843	0.116547	1168.4653043139715	0.233399	0.231929	0.23367998072329163	0.23220998642444657	0.19859366673522624	0.19712179617324332
0.000166	0.036148	0.117859	1178.4255673139714	0.238007	0.236525	0.23828968363676611	0.23680768937247354	0.20320336964870073	0.2017194991212703
0.000167	0.036423	0.119095	1187.3898043139714	0.242664	0.241170	0.24294838655024062	0.24145439232050048	0.20786207256217523	0.20636620206929723
0.000169	0.036819	0.120331	1200.3381463139715	0.247370	0.245859	0.2476577923771896	0.24614679821655439	0.2125714783891242	0.21105860796535114
0.000170	0.037048	0.121597	1207.8083443139715	0.252124	0.250604	0.2524134952906641	0.2508935011645813	0.2173271813025987	0.21580531091337807
0.000171	0.037308	0.122818	1216.2745673139714	0.256927	0.255397	0.2572181982041386	0.2556882041126083	0.22213188421607322	0.22060001386140504
0.000172	0.037750	0.124115	1230.7169493139716	0.261779	0.260231	0.2620719011176131	0.2605239070606352	0.2269855871295477	0.22543571680943197
0.000174	0.038055	0.125351	1240.6772123139715	0.266681	0.265120	0.26697730694456207	0.26541631295668916	0.23189099295649668	0.23032812270548592
0.000175	0.038300	0.126572	1248.6454233139714	0.271630	0.270059	0.27192800985803656	0.27035701590471606	0.23684169586997117	0.23526882565351281
0.000176	0.038559	0.127808	1257.1116473139714	0.276628	0.275046	0.27692771277151107	0.27534571885274306	0.24184139878344568	0.24025752860153982
0.000177	0.038925	0.129044	1269.0639633139715	0.281673	0.280076	0.28197441568498555	0.28037742180076997	0.24688810169692016	0.24528923154956672
0.000179	0.039261	0.130219	1280.0202523139715	0.286764	0.285154	0.2870688215119346	0.2854588276968239	0.2519825075238692	0.25037063744562066
0.000180	0.039474	0.131348	1286.9924373139715	0.291901	0.290282	0.2922075244254091	0.2905885306448508	0.2571212104373437	0.25550034039364755
0.000181	0.039825	0.132538	1298.4467403139715	0.297083	0.295450	0.2973912273388835	0.2957582335928778	0.2623049133508181	0.26067004334167454
0.000182	0.040176	0.133698	1309.9010423139714	0.302311	0.300663	0.30262093025235803	0.30097293654090473	0.26753461626429265	0.2658847462897015
0.000184	0.040466	0.134872	1319.3632923139714	0.307584	0.305925	0.307897336079307	0.30623834243695863	0.27281102209124164	0.2711501521857554
0.000185	0.040741	0.136002	1328.3275293139714	0.312902	0.311231	0.3132170389927815	0.31154604538498554	0.27813072500471614	0.2764578551337823
0.000186	0.041046	0.137161	1338.2877933139714	0.318265	0.316582	0.31858174190625604	0.31689874833301246	0.28349542791819066	0.2818105580818092
0.000187	0.041321	0.138260	1347.2520303139715	0.323670	0.321976	0.32398844481973055	0.32229445128103945	0.28890213083166516	0.2872062610298362
0.000189	0.041702	0.139221	1359.7023593139716	0.329115	0.327405	0.3294368506466795	0.3277268571770934	0.2943505366586141	0.29263866692589013
0.000190	0.041962	0.140381	1368.1685833139713	0.334604	0.332883	0.334927553560154	0.3332065601251203	0.29984123957208864	0.29811836987391704
0.000191	0.042236	0.141479	1377.1328203139715	0.340136	0.338404	0.34046125647362846	0.3387292630731472	0.3053749424855631	0.30364107282194397
0.000192	0.042618	0.142563	1389.5831493139715	0.345710	0.343962	0.346036959387103	0.3442889660211742	0.3109506453990376	0.30920077576997096
0.000194	0.042908	0.143585	1399.0453993139715	0.351325	0.349565	0.351655365214052	0.34989537191722814	0.3165690512259866	0.3148071816660249
0.000195	0.043198	0.144684	1408.5076493139713	0.356982	0.355211	0.3573140681275265	0.35554307486525505	0.3222277541394611	0.3204548846140518
0.000196	0.043488	0.145767	1417.9698993139714	0.362682	0.360898	0.36301577104100097	0.361231777813282	0.3279294570529356	0.32614358756207873
0.000197	0.043854	0.146759	1429.9222153139715	0.368420	0.366621	0.3687554739544755	0.36695648076130893	0.3336691599664101	0.3318682905101057
0.000199	0.044174	0.147751	1440.3804913139716	0.374197	0.372385	0.37453587978142444	0.3727238866573629	0.33944956579335905	0.33763569640615965
0.000200	0.044357	0.148682	1446.3566493139715	0.380012	0.378193	0.38035258269489897	0.3785335896053898	0.3452662687068336	0.34344539935418655
0.000201	0.044693	0.149872	1457.3129393139714	0.385871	0.384038	0.3862132856083735	0.3843802925534167	0.3511269716203081	0.34929210230221347
0.000202	0.045120	0.150864	1471.2573083139714	0.391770	0.389919	0.3921139885218479	0.3902629955014437	0.35702767453378254	0.3551748052502405
0.000204	0.045364	0.151749	1479.2255183139714	0.397704	0.395843	0.39805139434879694	0.3961904013974976	0.36296508036073155	0.36110221114629437
0.000205	0.045624	0.152710	1487.6917423139714	0.403674	0.401803	0.40402309726227137	0.40215210434552456	0.368936783274206	0.3670639140943213
0.000206	0.046036	0.153610	1501.1380983139713	0.409682	0.407793	0.4100328001757459	0.4081438072935515	0.3749464861876805	0.37305561704234824
0.000207	0.046310	0.154617	1510.1023343139714	0.415726	0.413827	0.4160785030892204	0.41417951024157845	0.380992189101155	0.3790913199903752
0.000209	0.046570	0.155487	1518.5685583139714	0.421807	0.419897	0.42216290891616937	0.4202529161376324	0.387076594928104	0.38516472588642914
0.000210	0.046860	0.156464	1528.0308083139714	0.427924	0.426002	0.4282816118296439	0.4263596190856593	0.39319529784157853	0.39127142883445604
0.000211	0.047134	0.157303	1536.9950453139716	0.434075	0.432142	0.4344343147431184	0.43250132203368624	0.399348000755053	0.397413131782483
0.000212	0.047455	0.158173	1547.4533223139715	0.440260	0.438314	0.44062101765659284	0.4386750249817132	0.40553470366852745	0.40358683473050994
0.000214	0.047821	0.159103	1559.4056383139714	0.446481	0.444520	0.4468454234835419	0.44488443087776713	0.4117591094954765	0.4097962406265639
0.000215	0.048126	0.160004	1569.3659013139716	0.452738	0.450764	0.45310412639701636	0.45113013382579403	0.418017812408951	0.4160419435745908
0.000216	0.048447	0.160904	1579.8241783139715	0.459028	0.457041	0.45939582931049083	0.45740883677382094	0.42430951532242545	0.4223206465226177
0.000217	0.048737	0.161667	1589.2864283139716	0.465350	0.463351	0.46571953222396534	0.46372053972184796	0.43063321823589995	0.4286323494706447
0.000219	0.049088	0.162491	1600.7407303139714	0.471704	0.469690	0.47207693805091433	0.47006294561790185	0.43699062406284894	0.4349747553666986
0.000220	0.049332	0.163269	1608.7089413139715	0.478088	0.476065	0.47846264096438884	0.4764396485659288	0.44337632697632345	0.44135145831472555
0.000221	0.049606	0.164169	1617.6731783139714	0.484507	0.482473	0.48488334387786336	0.4828493515139557	0.449797029889798	0.44776116126275245
0.000222	0.049988	0.164978	1630.1235073139715	0.490958	0.488908	0.49133604679133785	0.4892860544619827	0.45624973280327247	0.45419786421077946
0.000224	0.050354	0.165741	1642.0758233139713	0.497439	0.495374	0.49782045261828684	0.4957554603580366	0.46273413863022145	0.46066727010683334
0.000225	0.050476	0.166611	1646.0599283139713	0.503953	0.501883	0.5043361555317613	0.5022661633060634	0.46924984154369587	0.4671779730548602
0.000226	0.050903	0.167358	1660.0042973139714	0.510497	0.508409	0.5108818584452358	0.5087938662540905	0.4757955444571704	0.47370567600288727
0.000227	0.051193	0.168091	1669.4665473139714	0.517069	0.514970	0.5174555613587103	0.5153565692021175	0.4823692473706449	0.48026837895091423
0.000229	0.051514	0.168762	1679.9248243139714	0.523668	0.521556	0.5240579671856593	0.5219459750981713	0.48897165319759395	0.48685778484696807
0.000230	0.051712	0.169479	1686.3989953139715	0.530295	0.528174	0.5306866700991337	0.5285656780461983	0.49560035611106834	0.493477487794995
0.000231	0.052155	0.170166	1700.8413773139714	0.536949	0.534810	0.5373423730126082	0.5352033809942253	0.5022560590245428	0.500115190743022
0.000232	0.052429	0.170944	1709.8056133139714	0.543634	0.541483	0.5440290759260827	0.5418780839422522	0.5089427619380174	0.506789893691049
0.000234	0.052750	0.171722	1720.2638903139714	0.550347	0.548183	0.5507454817530318	0.548581489838306	0.5156591677649665	0.5134932995871028
0.000235	0.053055	0.172272	1730.2241533139716	0.557084	0.554908	0.5574841846665063	0.5553081927863329	0.5223978706784409	0.5202200025351297
0.000236	0.053375	0.172928	1740.6824303139715	0.563846	0.561657	0.5642478875799807	0.56205889573436	0.5291615735919153	0.5269707054831567
0.000237	0.053650	0.173660	1749.6466673139714	0.570636	0.568435	0.5710395904934553	0.568838598682387	0.5359532765053899	0.5337504084311837
0.000239	0.053970	0.174301	1760.1049433139715	0.577451	0.575238	0.5778579963204042	0.5756450045784408	0.5427716823323389	0.5405568143272376
0.000240	0.054276	0.175003	1770.0652063139714	0.584293	0.582067	0.5847016992338787	0.5824757075264677	0.5496153852458133	0.5473875172752645
0.000241	0.054489	0.175568	1777.0373913139715	0.591159	0.588924	0.5915694021473532	0.5893344104744948	0.5564830881592878	0.5542462202232915
0.000242	0.054855	0.176239	1788.9897073139714	0.598049	0.595799	0.5984611050608277	0.5962111134225216	0.5633747910727623	0.5611229231713184
0.000244	0.055191	0.176712	1799.9459963139714	0.604960	0.602696	0.6053755108877767	0.6031115193185755	0.5702891968997114	0.5680233290673723
0.000245	0.055420	0.177307	1807.4161943139713	0.611893	0.609620	0.6123102138012512	0.6100372222666025	0.5772238998131858	0.5749490320153993
0.000246	0.055756	0.177963	1818.3724833139715	0.618851	0.616564	0.6192699167147258	0.6169829252146295	0.5841836027266604	0.5818947349634263
0.000247	0.056152	0.178528	1831.3208263139716	0.625832	0.623529	0.6262526196282002	0.6239496281626564	0.5911663056401348	0.5888614379114532
0.000249	0.056412	0.179092	1839.7870493139715	0.632834	0.630520	0.6332580254551492	0.6309440340587102	0.5981717114670838	0.595855843807507
0.000250	0.056625	0.179581	1846.7592343139715	0.639857	0.637534	0.6402827283686237	0.6379597370067372	0.6051964143805583	0.602871546755534
0.000251	0.057007	0.180191	1859.2095633139716	0.646902	0.644564	0.6473294312820982	0.6449914399547643	0.6122431172940328	0.609903249703561
0.000252	0.057358	0.180695	1870.6638663139715	0.653966	0.651614	0.6543951341955727	0.6520431429027912	0.6193088202075073	0.616954952651588
0.000254	0.057617	0.181076	1879.1300893139714	0.661048	0.658685	0.6614805400225217	0.659117548798845	0.6263942260344563	0.6240293585476417
0.000255	0.057907	0.181671	1888.5923403139714	0.668151	0.665776	0.6685852429359962	0.666210251746872	0.6334989289479308	0.6311220614956687
0.000256	0.058334	0.182159	1902.5367083139715	0.675273	0.672881	0.6757089458494706	0.6733169546948989	0.6406226318614052	0.6382287644436957
0.000257	0.058594	0.182556	1911.0029323139715	0.682411	0.680008	0.6828486487629452	0.6804456576429259	0.6477623347748798	0.6453574673917226
0.000259	0.058807	0.182922	1917.9751163139715	0.689564	0.687152	0.690005054589894	0.6875930635389798	0.6549187406018286	0.6525048732877765
0.000260	0.059189	0.183319	1930.4254453139715	0.696733	0.694305	0.6971757575033687	0.6947477664870066	0.6620894435153033	0.6596595762358034
0.000261	0.059494	0.183838	1940.3857093139713	0.703921	0.701481	0.7043654604168431	0.7019254694350338	0.6692791464287777	0.6668372791838305
0.000262	0.059738	0.184265	1948.3539193139713	0.711125	0.708675	0.7115711633303177	0.7091211723830607	0.6764848493422523	0.6740329821318575
0.000264	0.060150	0.184601	1961.8002753139715	0.718343	0.715876	0.7187925691572665	0.7163255782791145	0.6837062551692011	0.6812373880279112
0.000265	0.060440	0.184937	1971.2625253139715	0.725575	0.723096	0.7260262720707411	0.7235472812271414	0.6909399580826757	0.6884590909759382
0.000266	0.060638	0.185333	1977.7366963139714	0.732821	0.730334	0.7332739749842155	0.7307869841751685	0.6981876609961502	0.6956987939239653
0.000267	0.060989	0.185562	1989.1909993139714	0.740077	0.737575	0.74053167789769	0.7380296871231954	0.7054453639096246	0.7029414968719921
0.000269	0.061310	0.185822	1999.6492753139714	0.747343	0.744829	0.747801083724639	0.7452870930192492	0.7127147697365737	0.710198902768046
0.000270	0.061554	0.186157	2007.6174863139715	0.754622	0.752098	0.7550817866381135	0.7525577959672762	0.7199954726500482	0.717469605716073
0.000271	0.061874	0.186478	2018.0757623139714	0.761913	0.759375	0.762374489551588	0.7598364989153032	0.7272881755635227	0.7247483086641
0.000272	0.062271	0.186707	2031.0241053139714	0.769214	0.766660	0.7696771924650625	0.7671232018633302	0.7345908784769971	0.7320350116121269
0.000274	0.062546	0.187012	2039.9883423139715	0.776527	0.773961	0.7769935982920115	0.774427607759384	0.7419072843039461	0.7393394175081808
0.000275	0.062775	0.187302	2047.4585393139716	0.783850	0.781275	0.7843183012054861	0.781743310707411	0.7492319872174207	0.7466551204562077
0.000276	0.063171	0.187469	2060.406881313971	0.791180	0.788589	0.7916500041189606	0.789059013655438	0.7565636901308952	0.7539708234042347
0.000277	0.063568	0.187622	2073.355224313971	0.798516	0.795909	0.798987707032435	0.7963807166034649	0.7639013930443697	0.7612925263522616
0.000279	0.063705	0.187805	2077.837342313971	0.805860	0.803247	0.8063351128593841	0.8037221224995188	0.7712487988713187	0.7686339322483156
0.000280	0.064011	0.188004	2087.797605313972	0.813211	0.810586	0.8136878157728585	0.8110628254475457	0.7786015017847931	0.7759746351963425
0.000281	0.064438	0.188187	2101.7419743139717	0.820569	0.817926	0.821047518686333	0.8184045283955728	0.7859612046982676	0.7833163381443695
0.000282	0.064651	0.188309	2108.714158313972	0.827932	0.825280	0.8284122215998075	0.8257602313435997	0.7933259076117422	0.7906720410923964
0.000284	0.064911	0.188400	2117.1803823139717	0.835298	0.832636	0.8357816274267564	0.8331196372396535	0.800695313438691	0.7980314469884503
0.000285	0.065308	0.188446	2130.1287243139714	0.842667	0.839989	0.8431523303402311	0.8404743401876804	0.8080660163521657	0.8053861499364772
0.000286	0.065628	0.188522	2140.587001313971	0.850039	0.847347	0.8505260332537055	0.8478340431357074	0.8154397192656401	0.8127458528845042
0.000287	0.065872	0.188568	2148.555211313971	0.857411	0.854710	0.85789973616718	0.8551987460837344	0.8228134221791146	0.8201105558325311
0.000289	0.066223	0.188538	2160.0095143139715	0.864784	0.862068	0.8652761419941289	0.8625601519797882	0.8301898280060636	0.827471961728585
0.000290	0.066528	0.188553	2169.969778313972	0.872157	0.869428	0.8726508449076035	0.8699218549278152	0.8375645309195381	0.8348336646766119
0.000291	0.066818	0.188583	2179.4320283139714	0.879530	0.876790	0.880025547821078	0.8772855578758421	0.8449392338330126	0.8421973676246388
0.000292	0.067123	0.188538	2189.3922913139713	0.886902	0.884149	0.8873992507345524	0.8846462608238691	0.852312936746487	0.8495580705726659
0.000294	0.067383	0.188461	2197.858515313971	0.894271	0.891508	0.8947716565615015	0.892008666719923	0.8596853425734361	0.8569204764687197
0.000295	0.067719	0.188400	2208.8148043139718	0.901638	0.898860	0.902140359474976	0.8993623696679499	0.8670540454869106	0.8642741794167467
0.000296	0.067993	0.188339	2217.779041313972	0.909002	0.906213	0.9095060623884504	0.9067170726159769	0.874419748400385	0.8716288823647736
0.000297	0.068420	0.188187	2231.7234103139717	0.916360	0.913554	0.9168657653019249	0.9140597755640039	0.8817794513138595	0.8789715853128006
0.000299	0.068634	0.188065	2238.695594313971	0.923714	0.920899	0.924223171128874	0.9214081814600578	0.8891368571408086	0.8863199912088545
0.000300	0.068924	0.187988	2248.1578443139715	0.931065	0.928238	0.9315758740423484	0.9287488844080847	0.896489560054283	0.8936606941568814
0.000301	0.069290	0.187881	2260.1101603139714	0.938410	0.935568	0.9389225769558228	0.9360805873561115	0.9038362629677574	0.9009923971049083
0.000302	0.069626	0.187607	2271.0664503139715	0.945746	0.942890	0.9462602798692974	0.9434042903041386	0.911173965881232	0.9083161000529354
0.000304	0.069855	0.187393	2278.536647313971	0.953074	0.950209	0.9535916856962464	0.9507266962001925	0.918505371708181	0.9156385059489892
0.000305	0.070160	0.187256	2288.4969113139714	0.960396	0.957518	0.9609153886097209	0.9580373991482194	0.9258290746216555	0.9229492088970161
0.000306	0.070587	0.187088	2302.441279313972	0.967711	0.964815	0.9682320915231953	0.9653361020962463	0.93314577753513	0.9302479118450431
0.000307	0.070816	0.186813	2309.911477313972	0.975016	0.972111	0.9755387944366699	0.9726338050442733	0.9404524804486045	0.9375456147930701
0.000309	0.071045	0.186584	2317.3816743139714	0.982311	0.979398	0.9828372002636189	0.9799242109403272	0.9477508862755535	0.944836020689124
0.000310	0.071503	0.186371	2332.322069313971	0.989598	0.986666	0.9901259031770934	0.9871939138883542	0.955039589189028	0.952105723637151
0.000311	0.071747	0.186081	2340.2902803139714	0.996874	0.993932	0.9974036060905679	0.9944616168363811	0.9623172921025025	0.9593734265851779
0.000312	0.071991	0.185760	2348.2584903139714	1.004137	1.001184	1.0046683090040425	1.0017153197844082	0.9695819950159771	0.966627129533205
0.000314	0.072296	0.185349	2358.2187543139717	1.011386	1.008420	1.0119207148309912	1.008954725680462	0.9768344008429258	0.9738665354292588
0.000315	0.072662	0.185104	2370.1710703139715	1.018622	1.015642	1.0191584177444657	1.016178428628489	0.9840721037564003	0.9810902383772857
0.000316	0.072983	0.184692	2380.629346313972	1.025845	1.022851	1.0263831206579401	1.0233891315765158	0.9912968066698747	0.9883009413253125
0.000317	0.073288	0.184357	2390.589609313972	1.033052	1.030047	1.033591823571415	1.0305868345245428	0.9985055095833496	0.9954986442733396
0.000319	0.073608	0.183884	2401.0478863139715	1.040243	1.037224	1.0407862293983638	1.0377672404205966	1.0056999154102986	1.0026790501693934
0.000320	0.073883	0.183502	2410.0121233139716	1.047418	1.044388	1.0479629323118382	1.0449329433686239	1.012876618323773	1.0098447531174206
0.000321	0.074142	0.183029	2418.4783473139714	1.054575	1.051534	1.0551216352253128	1.0520806463166505	1.0200353212372475	1.0169924560654473
0.000322	0.074509	0.182571	2430.4306633139713	1.061713	1.058657	1.062261338138787	1.0592053492646776	1.0271750241507216	1.0241171590134743
0.000324	0.074783	0.182037	2439.3949003139714	1.068831	1.065764	1.0693827439657364	1.0663157551607314	1.0342964299776711	1.0312275649095282
0.000325	0.075073	0.181473	2448.857150313971	1.075926	1.072847	1.0764794468792107	1.0734004581087586	1.0413931328911454	1.0383122678575554
0.000326	0.075439	0.180893	2460.809466313972	1.082999	1.079905	1.0835541497926853	1.0804601610567852	1.0484678358046198	1.045371970805582
0.000327	0.075775	0.180252	2471.7657553139716	1.090048	1.086940	1.0906048527061596	1.0874968640048124	1.0555185387180943	1.0524086737536091
0.000329	0.075943	0.179703	2477.2439003139716	1.097074	1.093959	1.097634258533109	1.0945192699008661	1.0625479445450434	1.0594310796496629
0.000330	0.076370	0.179031	2491.1882693139714	1.104074	1.100942	1.1046359614465833	1.1015039728488933	1.0695496474585178	1.06641578259769
0.000331	0.076675	0.178329	2501.1485323139714	1.111047	1.107902	1.1116106643600576	1.10846567579692	1.0765243503719923	1.0733774855457168
0.000332	0.076965	0.177597	2510.610782313972	1.117991	1.114834	1.1185563672735321	1.1153993787449472	1.0834700532854669	1.080311188493744
0.000334	0.077164	0.176834	2517.0849533139717	1.124906	1.121741	1.1254747731004813	1.122309784641001	1.090388459112416	1.0872215943897978
0.000335	0.077560	0.176071	2530.0332963139717	1.131790	1.128609	1.1323604760139558	1.129179487589028	1.0972741620258906	1.0940912973378247
0.000336	0.077957	0.175262	2542.9816383139714	1.138643	1.135446	1.1392151789274303	1.1360181905370548	1.1041288649393648	1.1009300002858515
0.000337	0.078110	0.174454	2547.9617693139717	1.145464	1.142260	1.1460378818409047	1.142833893485082	1.1109515678528394	1.1077457032338787
0.000339	0.078476	0.173569	2559.9140853139716	1.152250	1.149032	1.1528272876678538	1.1496092993811358	1.1177409736797883	1.1145211091299325
0.000340	0.078934	0.172607	2574.854480313971	1.158999	1.155762	1.1595779905813282	1.1563410023291627	1.1244916765932627	1.1212528120779595
0.000341	0.079071	0.171631	2579.3365993139714	1.165710	1.162467	1.1662906934948027	1.1630477052771895	1.1312043795067375	1.1279595150259862
0.000342	0.079391	0.170578	2589.7948753139717	1.172379	1.169123	1.1729613964082772	1.1697054082252165	1.1378750824202117	1.1346172179740133
