Repository: pietracorvo/HystAPI

# Example data

The example data in this folder is from measurements performed during my physics bachelor.

The material is **FeSi3** (iron with 3% silicon), aka 'electrical steel', the standard material for ring cores in trafos. 

Four of the five samples where treated with high pressure torison (HPT, 20 rotations at 20GPa), to achieve nanocristallisation of the grains, which has a huge impact on the magnetic properties of the material. The HPT deformation was done at 77K (under liquid nitrogen) and at 293K (at room temperature). Afterwards some samples were heat treated at a temperature of 493K (for two hours) to anneal defects from the deformation process.

The five samples are:

File: testData/FeSi3_RT/G2_757V_151Hz_800000Fs0.txt (part 9 of 38)
--------------------------
t	U1	U2	H	Braw	Jraw	B_drift	 J_drift	B_corr	J_corr
0.002862	0.086731	-0.007736	2830.9688428486015	1.390878	1.387321	1.3945301408557615	1.3909770568020974	1.3654316079375826	1.3618689393536259
0.002864	0.086380	-0.007782	2819.5145408486014	1.390574	1.387031	1.3942286930156886	1.3906896116985348	1.3651301600975096	1.3615814942500633
0.002865	0.086166	-0.007858	2812.542355848602	1.390267	1.386733	1.3939229690956523	1.3903928891467536	1.3648244361774733	1.361284771698282
0.002866	0.085937	-0.007812	2805.072158848602	1.389961	1.386436	1.3936182451756158	1.3900971665949724	1.3645197122574366	1.360989049146501
0.002867	0.085785	-0.007874	2800.0920268486016	1.389653	1.386135	1.3933115212555796	1.389797444043191	1.3642129883374006	1.3606893265947195
0.002869	0.085403	-0.007889	2787.6416978486013	1.389345	1.385842	1.3930060734155068	1.3895069989396287	1.3639075404973275	1.3603988814911574
0.002870	0.085297	-0.007904	2784.155605848602	1.389036	1.385537	1.3926983494954701	1.3892032763878475	1.363599816577291	1.3600951589393762
0.002871	0.085114	-0.007919	2778.1794478486017	1.388726	1.385235	1.3923896255754336	1.3889025538360662	1.3632910926572546	1.359794436387595
0.002872	0.084824	-0.007935	2768.717197848602	1.388416	1.384937	1.3920809016553974	1.388605831284285	1.3629823687372182	1.3594977138358137
0.002874	0.084473	-0.007950	2757.2628948486017	1.388105	1.384641	1.3917724538153244	1.3883123861807225	1.3626739208971452	1.3592042687322512
0.002875	0.084351	-0.007965	2753.278789848602	1.387794	1.384334	1.391462729895288	1.3880066636289412	1.3623641969771088	1.3588985461804697
0.002876	0.084122	-0.007996	2745.808591848602	1.387481	1.384031	1.3911510059752517	1.38770494107716	1.3620524730570724	1.3585968236286887
0.002877	0.083862	-0.008026	2737.342368848602	1.387167	1.383728	1.3908382820552152	1.3874032185253788	1.361739749137036	1.3582951010769073
0.002879	0.083572	-0.008057	2727.880117848602	1.386853	1.383425	1.3905268342151422	1.3871027734218162	1.361428301296963	1.3579946559733447
0.002880	0.083374	-0.008011	2721.405946848602	1.386539	1.383119	1.390214110295106	1.386798050870035	1.361115577376927	1.3576899334215637
0.002881	0.083252	-0.008041	2717.4218418486016	1.386224	1.382810	1.3899003863750694	1.386490328318254	1.3608018534568904	1.3573822108697824
0.002882	0.082962	-0.008087	2707.959591848602	1.385908	1.382506	1.3895856624550331	1.3861876057664726	1.3604871295368541	1.3570794883180013
0.002884	0.082687	-0.008102	2698.995354848602	1.385591	1.382200	1.3892712146149604	1.3858841606629102	1.3601726816967812	1.3567760432144387
0.002885	0.082489	-0.008133	2692.521183848602	1.385273	1.381890	1.3889544906949238	1.385575438111129	1.3598559577767446	1.3564673206626576
0.002886	0.082230	-0.008133	2684.0549598486014	1.384955	1.381583	1.3886377667748873	1.3852697155593476	1.359539233856708	1.356161598110876
0.002887	0.082047	-0.008194	2678.078801848602	1.384635	1.381270	1.388319042854851	1.3849579930075664	1.359220509936672	1.355849875559095
0.002889	0.081726	-0.008148	2667.620524848602	1.384316	1.380964	1.3880025950147783	1.384654547904004	1.3589040620965993	1.3555464304555325
0.002890	0.081558	-0.008224	2662.1423808486015	1.383995	1.380650	1.3876828710947418	1.3843418253522226	1.3585843381765628	1.3552337079037513
0.002891	0.081375	-0.008224	2656.166222848602	1.383673	1.380336	1.3873621471747053	1.3840291028004414	1.358263614256526	1.3549209853519701
0.002892	0.081085	-0.008255	2646.7039728486016	1.383350	1.380025	1.387040423254669	1.3837193802486603	1.3579418903364897	1.354611262800189
0.002894	0.080765	-0.008270	2636.245695848602	1.383027	1.379715	1.386719975414596	1.3834119351450977	1.3576214424964168	1.3543038176966262
0.002895	0.080658	-0.008286	2632.7596038486017	1.382703	1.379395	1.3863972514945597	1.3830932125933164	1.3572987185763807	1.353985095144845
0.002896	0.080490	-0.008316	2627.2814588486017	1.382378	1.379077	1.3860735275745233	1.3827764900415354	1.356974994656344	1.3536683725930638
0.002897	0.080185	-0.008331	2617.3211958486017	1.382052	1.378763	1.385748803654487	1.382463767489754	1.3566502707363077	1.3533556500412827
0.002899	0.079880	-0.008362	2607.360932848602	1.381725	1.378449	1.3854243558144141	1.3821523223861916	1.3563258228962352	1.3530442049377203
0.002900	0.079742	-0.008362	2602.8788138486016	1.381398	1.378128	1.3850986318943774	1.3818325998344103	1.3560000989761982	1.352724482385939
0.002901	0.079529	-0.008392	2595.9066298486014	1.381070	1.377808	1.3847719079743412	1.381513877282629	1.355673375056162	1.3524057598341575
0.002902	0.079147	-0.008423	2583.456300848602	1.380741	1.377494	1.3844441840543047	1.3812011547308478	1.3553456511361257	1.3520930372823763
0.002904	0.079025	-0.008453	2579.472194848602	1.380410	1.377169	1.3841157362142318	1.3808787096272854	1.3550172032960526	1.3517705921788141
0.002905	0.078827	-0.008469	2572.9980238486014	1.380079	1.376846	1.3837860122941954	1.3805569870755041	1.3546874793760164	1.3514488696270326
0.002906	0.078568	-0.008469	2564.5317998486016	1.379748	1.376525	1.383456288374159	1.3802372645237229	1.3543577554559798	1.3511291470752513
0.002907	0.078323	-0.008499	2556.5635898486016	1.379416	1.376203	1.3831255644541225	1.3799165419719417	1.3540270315359435	1.3508084245234704
0.002909	0.078125	-0.008499	2550.089418848602	1.379083	1.375879	1.3827951166140497	1.3795950968683792	1.3536965836958705	1.350486979419908
0.002910	0.077866	-0.008530	2541.623194848602	1.378750	1.375556	1.3824633926940133	1.379273374316598	1.353364859775834	1.3501652568681264
0.002911	0.077652	-0.008560	2534.651010848602	1.378415	1.375230	1.3821296687739768	1.3789486517648166	1.3530311358557978	1.3498405343163453
0.002912	0.077423	-0.008606	2527.180812848602	1.378078	1.374903	1.3817939448539405	1.3786229292130354	1.3526954119357613	1.3495148117645641
0.002914	0.077133	-0.008621	2517.7185628486013	1.377741	1.374578	1.3814594970138678	1.378300484109473	1.3523609640956886	1.3491923666610015
0.002915	0.076904	-0.008636	2510.2483648486013	1.377404	1.374249	1.3811237730938313	1.3779727615576918	1.352025240175652	1.3488646441092205
0.002916	0.076752	-0.008667	2505.268233848602	1.377065	1.373917	1.3807860491737949	1.3776420390059105	1.3516875162556157	1.348533921557439
0.002917	0.076492	-0.008682	2496.802009848602	1.376725	1.373588	1.3804473252537584	1.3773143164541293	1.3513487923355791	1.348206199005658
0.002919	0.076202	-0.008713	2487.3397598486017	1.376385	1.373259	1.3801098774136855	1.3769878713505668	1.3510113444955065	1.3478797539020952
0.002920	0.076004	-0.008743	2480.865588848602	1.376043	1.372926	1.379769153493649	1.3766561487987856	1.3506706205754697	1.347548031350314
0.002921	0.075851	-0.008728	2475.885456848602	1.375701	1.372590	1.3794284295736128	1.3763214262470043	1.3503298966554338	1.347213308798533
0.002922	0.075500	-0.008759	2464.4311538486018	1.375359	1.372263	1.3790877056535762	1.375995703695223	1.349989172735397	1.3468875862467518
0.002924	0.075241	-0.008759	2455.9649308486014	1.375017	1.371931	1.3787482578135033	1.3756662585916606	1.349649724895324	1.346558141143189
0.002925	0.075134	-0.008774	2452.478837848602	1.374673	1.371591	1.378405533893467	1.3753275360398793	1.3493070009752879	1.3462194185914078
0.002926	0.074905	-0.008850	2445.008640848602	1.374327	1.371255	1.3780608099734306	1.374992813488098	1.3489622770552514	1.3458846960396267
0.002927	0.074524	-0.008881	2432.558311848602	1.373980	1.370924	1.3777150860533942	1.374663090936317	1.3486165531352152	1.3455549734878454
0.002929	0.074356	-0.008911	2427.080166848602	1.373632	1.370582	1.3773696382133214	1.3743236458327543	1.3482711052951424	1.345215528384283
0.002930	0.074173	-0.008911	2421.1040088486016	1.373283	1.370241	1.377021914293285	1.3739839232809732	1.347923381375106	1.3448758058325017
0.002931	0.073898	-0.008926	2412.1397718486014	1.372934	1.369903	1.3766741903732487	1.373647200729192	1.3475756574550695	1.3445390832807207
0.002932	0.073593	-0.008972	2402.1795088486015	1.372583	1.369565	1.3763244664532122	1.3733104781774106	1.3472259335350332	1.3442023607289393
0.002934	0.073547	-0.009003	2400.685468848602	1.372231	1.369215	1.3759750186131392	1.3729630330738483	1.3468764856949602	1.3438549156253767
0.002935	0.073181	-0.009018	2388.733152848602	1.371879	1.368877	1.3756242946931028	1.3726263105220669	1.3465257617749238	1.3435181930735953
0.002936	0.072998	-0.009048	2382.7569948486016	1.371525	1.368531	1.3752715707730665	1.3722815879702857	1.3461730378548875	1.3431734705218141
0.002937	0.072739	-0.009018	2374.290771848602	1.371172	1.368189	1.37491984685303	1.3719408654185046	1.345821313934851	1.342832747970033
0.002939	0.072586	-0.009079	2369.3106398486016	1.370818	1.367841	1.3745683990129571	1.371595420314942	1.3454698660947781	1.3424873028664708
0.002940	0.072327	-0.009048	2360.844415848602	1.370463	1.367497	1.3742146750929207	1.3712526977631607	1.3451161421747417	1.3421445803146894
0.002941	0.072128	-0.009125	2354.370244848602	1.370106	1.367148	1.3738589511728843	1.3709049752113796	1.344760418254705	1.3417968577629082
0.002942	0.071808	-0.009186	2343.911967848602	1.369747	1.366802	1.373501227252848	1.3705602526595984	1.344402694334669	1.341452135211127
0.002944	0.071503	-0.009232	2333.9517048486014	1.369387	1.366454	1.373143779412775	1.3702148075560359	1.3440452464945958	1.3411066901075643
0.002945	0.071335	-0.009171	2328.4735598486013	1.369028	1.366102	1.3727860554927385	1.3698640850042545	1.3436875225745593	1.3407559675557832
0.002946	0.071213	-0.009232	2324.489454848602	1.368667	1.365746	1.3724263315727023	1.3695093624524732	1.3433277986545233	1.340401245004002
0.002947	0.070877	-0.009232	2313.5331648486017	1.368306	1.365399	1.3720666076526657	1.3691636399006921	1.3429680747344865	1.3400555224522206
0.002949	0.070633	-0.009277	2305.5649548486017	1.367943	1.365046	1.3717061598125928	1.3688131947971296	1.3426076268944138	1.339705077348658
0.002950	0.070526	-0.009308	2302.0788628486016	1.367579	1.364687	1.3713434358925565	1.3684554722453484	1.3422449029743775	1.3393473547968768
0.002951	0.070206	-0.009323	2291.620585848602	1.367215	1.364335	1.3709807119725201	1.3681047496935672	1.3418821790543412	1.3389966322450957
0.002952	0.069870	-0.009323	2280.664296848602	1.366850	1.363984	1.3706169880524834	1.367755027141786	1.3415184551343042	1.3386469096933147
0.002954	0.069778	-0.009369	2277.6762178486015	1.366484	1.363622	1.3702535402124107	1.3673955820382233	1.3411550072942315	1.3382874645897518
0.002955	0.069580	-0.009430	2271.202045848602	1.366115	1.363262	1.3698858162923744	1.3670368594864422	1.3407872833741954	1.3379287420379709
0.002956	0.069260	-0.009430	2260.743769848602	1.365746	1.362906	1.3695180923723378	1.366682136934661	1.3404195594541588	1.3375740194861896
0.002957	0.069000	-0.009460	2252.277545848602	1.365377	1.362547	1.3691503684523016	1.3663244143828797	1.3400518355341227	1.3372162969344084
0.002959	0.068893	-0.009460	2248.791453848602	1.365006	1.362181	1.3687819206122287	1.3659609692793173	1.3396833876940497	1.3368528518308458
0.002960	0.068604	-0.009521	2239.3292038486015	1.364635	1.361821	1.3684121966921923	1.365602246727536	1.3393136637740133	1.3364941292790644
0.002961	0.068283	-0.009506	2228.870926848602	1.364262	1.361462	1.368040472772156	1.3652445241757547	1.338941939853977	1.3361364067272832
0.002962	0.068146	-0.009552	2224.388808848602	1.363889	1.361094	1.3676687488521193	1.3648778016239735	1.3385702159339403	1.335769684175502
0.002964	0.067932	-0.009613	2217.4166248486017	1.363513	1.360727	1.3672953010120465	1.364513356520411	1.3381967680938676	1.3354052390719398
0.002965	0.067642	-0.009644	2207.954374848602	1.363136	1.360362	1.36691957709201	1.3641496339686299	1.3378210441738307	1.3350415165201586
0.002966	0.067444	-0.009674	2201.480202848602	1.362758	1.359992	1.3665428531719737	1.3637809114168487	1.3374443202537947	1.3346727939683771
0.002967	0.067215	-0.009659	2194.0100058486014	1.362380	1.359623	1.3661661292519371	1.3634131888650673	1.3370675963337582	1.3343050714165958
0.002969	0.066940	-0.009720	2185.045768848602	1.362000	1.359255	1.3657886814118645	1.363047743761505	1.3366901484936853	1.3339396263130334
0.002970	0.066772	-0.009720	2179.567623848602	1.361620	1.358881	1.3654099574918281	1.3626750212097236	1.336311424573649	1.3335669037612523
0.002971	0.066574	-0.009750	2173.0934528486014	1.361239	1.358508	1.3650302335717917	1.3623032986579424	1.3359317006536124	1.333195181209471
0.002972	0.066193	-0.009811	2160.643123848602	1.360855	1.358141	1.3646475096517552	1.3619375761061612	1.335548976733576	1.3328294586576899
0.002974	0.066040	-0.009796	2155.6629918486015	1.360472	1.357764	1.3642670618116823	1.3615631310025986	1.3351685288935031	1.332455013554127
0.002975	0.065918	-0.009796	2151.678886848602	1.360088	1.357385	1.3638843378916459	1.3611854084508175	1.3347858049734667	1.3320772910023462
0.002976	0.065552	-0.009933	2139.726570848602	1.359701	1.357012	1.3634986139716097	1.3608136858990363	1.3344000810534307	1.3317055684505648
0.002977	0.065247	-0.009903	2129.766307848602	1.359313	1.356637	1.363111890051573	1.360439963347255	1.334013357133394	1.3313318458987835
0.002979	0.065125	-0.009964	2125.782201848602	1.358924	1.356253	1.3627254422115003	1.3600585182436924	1.3336269092933213	1.330950400795221
0.002980	0.064987	-0.009964	2121.3000838486014	1.358534	1.355869	1.3623367182914636	1.3596757956919112	1.3332381853732844	1.33056767824344
0.002981	0.064545	-0.010010	2106.857701848602	1.358143	1.355496	1.3619469943714275	1.35930407314013	1.3328484614532483	1.3301959556916585
0.002982	0.064377	-0.009979	2101.379556848602	1.357752	1.355112	1.361557270451391	1.3589213505883488	1.3324587375332118	1.3298132331398773
0.002984	0.064270	-0.010025	2097.893464848602	1.357361	1.354725	1.361168822611318	1.3585369054847862	1.3320702896931391	1.329428788036315
0.002985	0.063995	-0.010056	2088.929227848602	1.356967	1.354343	1.3607760986912818	1.358156182933005	1.3316775657731026	1.3290480654845336
0.002986	0.063721	-0.010101	2079.9649908486017	1.356573	1.353959	1.3603833747712453	1.3577734603812237	1.331284841853066	1.3286653429327524
0.002987	0.063507	-0.010086	2072.9928068486015	1.356178	1.353573	1.359989650851209	1.3573887378294425	1.3308911179330298	1.328280620380971
0.002989	0.063263	-0.010162	2065.024595848602	1.355781	1.353186	1.359595203011136	1.35700429272588	1.3304966700929568	1.3278961752774086
0.002990	0.063019	-0.010193	2057.056385848602	1.355382	1.352797	1.3591974790910997	1.3566165701740989	1.3300989461729205	1.3275084527256276
0.002991	0.062775	-0.010269	2049.0881748486017	1.354981	1.352406	1.3587977551710633	1.3562268476223176	1.3296992222528843	1.3271187301738463
0.002992	0.062561	-0.010239	2042.1159908486018	1.354580	1.352014	1.3583980312510266	1.3558361250705364	1.3292994983328477	1.3267280076220649
0.002994	0.062286	-0.010300	2033.1517538486019	1.354178	1.351623	1.357998583410954	1.355447679966974	1.3289000504927748	1.3263395625185024
0.002995	0.062134	-0.010284	2028.1716218486017	1.353775	1.351227	1.3575968594909174	1.3550529574151926	1.3284983265727384	1.3259448399667213
0.002996	0.061905	-0.010345	2020.7014248486018	1.353371	1.350832	1.3571941355708812	1.3546592348634114	1.3280956026527022	1.32555111741494
0.002997	0.061615	-0.010391	2011.2391748486018	1.352965	1.350438	1.3567894116508445	1.3542665123116302	1.3276908787326653	1.3251583948631587
0.002999	0.061401	-0.010391	2004.2669898486017	1.352558	1.350039	1.3563849638107717	1.3538700672080677	1.3272864308925927	1.3247619497595964
0.003000	0.061249	-0.010483	1999.2868588486017	1.352148	1.349636	1.3559762398907353	1.3534683446562865	1.3268777069725561	1.3243602272078152
0.003001	0.060867	-0.010513	1986.8365288486018	1.351737	1.349241	1.3555665159706989	1.3530746221045051	1.32646798305252	1.3239665046560338
0.003002	0.060669	-0.010559	1980.3623578486017	1.351325	1.348836	1.3551557920506627	1.352670899552724	1.3260572591324835	1.3235627821042524
0.003004	0.060486	-0.010529	1974.3861998486018	1.350912	1.348432	1.3547453442105897	1.3522694544491616	1.3256468112924105	1.3231613370006903
0.003005	0.060333	-0.010590	1969.4060688486018	1.350499	1.348024	1.3543336202905532	1.3518627318973802	1.325235087372374	1.3227546144489088
0.003006	0.059982	-0.010574	1957.9517658486018	1.350085	1.347625	1.353920896370517	1.351465009345599	1.3248223634523377	1.3223568918971278
0.003007	0.059830	-0.010635	1952.9716338486019	1.349669	1.347215	1.3535061724504804	1.3510562867938178	1.3244076395323012	1.3219481693453465
0.003009	0.059662	-0.010681	1947.4934888486018	1.349252	1.346805	1.3530917246104075	1.3506488416902553	1.3239931916922285	1.321540724241784
0.003010	0.059357	-0.010696	1937.533225848602	1.348833	1.346399	1.352674000690371	1.350244119138474	1.323575467772192	1.3211360016900024
0.003011	0.058990	-0.010712	1925.5809098486018	1.348414	1.345995	1.3522562767703348	1.3498413965866929	1.3231577438521556	1.3207332791382216
0.003012	0.058914	-0.010773	1923.0908438486017	1.347993	1.345577	1.3518365528502982	1.3494246740349116	1.3227380199321193	1.32031655658644
0.003014	0.058640	-0.010834	1914.1266068486018	1.347570	1.345165	1.3514161050102254	1.349015228931349	1.3223175720920461	1.3199071114828778
0.003015	0.058365	-0.010834	1905.1623708486018	1.347146	1.344752	1.350993381090189	1.3486035063795678	1.3218948481720099	1.3194953889310965
0.003016	0.058151	-0.010864	1898.1901858486017	1.346721	1.344336	1.3505696571701526	1.3481887838277866	1.3214711242519734	1.3190806663793153
0.003017	0.057983	-0.010956	1892.7120408486019	1.346293	1.343915	1.3501429332501163	1.3477690612760054	1.321044400331937	1.3186609438275338
0.003019	0.057724	-0.010956	1884.2458178486017	1.345864	1.343497	1.3497164854100434	1.3473536161724429	1.3206179524918644	1.3182454987239716
0.003020	0.057495	-0.011032	1876.7756198486018	1.345433	1.343075	1.349286761490007	1.3469328936206617	1.320188228571828	1.3178247761721904
0.003021	0.057297	-0.011017	1870.3014488486017	1.345002	1.342652	1.3488570375699707	1.3465111710688804	1.3197585046517917	1.317403053620409
0.003022	0.056992	-0.011093	1860.3411858486018	1.344569	1.342231	1.348425313649934	1.3460914485170992	1.319326780731755	1.3169833310686276
0.003024	0.056778	-0.011093	1853.3690008486017	1.344135	1.341806	1.3479938658098614	1.3456690034135368	1.3188953328916821	1.3165608859650653
0.003025	0.056641	-0.011154	1848.8868828486018	1.343699	1.341376	1.3475591418898247	1.3452402808617554	1.3184606089716455	1.3161321634132839
0.003026	0.056320	-0.011124	1838.4286058486018	1.343264	1.340954	1.3471254179697885	1.3448195583099742	1.3180268850516095	1.3157114408615027
0.003027	0.056030	-0.011139	1828.9663558486018	1.342828	1.340529	1.3466906940497518	1.344395835758193	1.3175921611315728	1.3152877183097216
0.003029	0.055954	-0.011261	1826.4762898486017	1.342388	1.340093	1.346253246209679	1.3439623906546305	1.3171547132915	1.314854273206159
0.003030	0.055679	-0.011292	1817.5120538486017	1.341946	1.339663	1.3458125222896429	1.3435336681028494	1.3167139893714639	1.314425550654378
0.003031	0.055298	-0.011337	1805.0617238486018	1.341503	1.339235	1.3453707983696062	1.343106945551068	1.3162722654514272	1.3139988281025965
0.003032	0.055161	-0.011368	1800.579605848602	1.341059	1.338796	1.34492807444957	1.342669222999287	1.3158295415313908	1.3135611055508156
0.003034	0.055023	-0.011383	1796.0974868486019	1.340613	1.338357	1.3444846266094972	1.3422327778957244	1.315386093691318	1.313124660447253
0.003035	0.054672	-0.011414	1784.6431848486018	1.340167	1.337924	1.3440399026894607	1.341801055343943	1.3149413697712817	1.3126929378954717
0.003036	0.054459	-0.011490	1777.6709998486017	1.339718	1.337485	1.3435921787694243	1.341363332792162	1.314493645851245	1.3122552153436904
0.003037	0.054260	-0.011475	1771.1968288486019	1.339269	1.337043	1.3431444548493878	1.3409226102403806	1.3140459219312088	1.311814492791909
0.003039	0.054047	-0.011551	1764.2246448486019	1.338817	1.336601	1.3426950070093149	1.340483165136818	1.3135964740911357	1.3113750476883466
0.003040	0.053757	-0.011597	1754.7623948486018	1.338364	1.336160	1.3422432830892785	1.340043442585037	1.3131447501710993	1.3109353251365654
0.003041	0.053589	-0.011566	1749.2842498486018	1.337912	1.335714	1.3417925591692421	1.3395987200332558	1.3126940262510631	1.3104906025847844
0.003042	0.053406	-0.011627	1743.3080918486019	1.337457	1.335267	1.3413388352492055	1.3391529974814744	1.3122403023310265	1.310044880033003
0.003044	0.053040	-0.011658	1731.3557758486018	1.337001	1.334826	1.3408853874091329	1.338714552377912	1.3117868544909537	1.3096064349294405
0.003045	0.052872	-0.011719	1725.8776308486017	1.336543	1.334375	1.3404286634890965	1.3382648298261308	1.3113301305709175	1.3091567123776593
0.003046	0.052704	-0.011734	1720.3994858486017	1.336084	1.333922	1.33997093956906	1.3378131072743495	1.3108724066508808	1.3087049898258782
0.003047	0.052368	-0.011810	1709.4431968486017	1.335622	1.333474	1.3395102156490237	1.3373663847225683	1.3104116827308445	1.308258267274097
0.003049	0.052216	-0.011871	1704.4630648486018	1.335158	1.333017	1.3390487678089509	1.3369119396190057	1.309950234890772	1.3078038221705341
0.003050	0.052002	-0.011917	1697.4908808486018	1.334692	1.332560	1.3385840438889143	1.3364562170672245	1.309485510970735	1.307348099618753
0.003051	0.051682	-0.011932	1687.0326038486019	1.334226	1.332106	1.338119319968878	1.3360034945154433	1.3090207870506987	1.3068953770669718
0.003052	0.051407	-0.011978	1678.0683668486017	1.333757	1.331649	1.3376515960488415	1.3355477719636621	1.3085530631306623	1.3064396545151906
0.003054	0.051300	-0.012009	1674.5822748486019	1.333288	1.331184	1.3371851482087687	1.3350853268600995	1.3080866152905894	1.305977209411628
0.003055	0.051041	-0.012039	1666.1160518486017	1.332817	1.330724	1.336715424288732	1.3346266043083184	1.3076168913705528	1.3055184868598468
0.003056	0.050735	-0.012070	1656.1557878486017	1.332345	1.330265	1.3362447003686957	1.3341688817565371	1.3071461674505165	1.3050607643080658
0.003057	0.050583	-0.012054	1651.1756568486019	1.331873	1.329799	1.3357739764486594	1.3337041592047558	1.3066754435304802	1.3045960417562843
0.003059	0.050354	-0.012161	1643.7054588486017	1.331398	1.329333	1.3353015286085865	1.3332407141011935	1.3062029956904073	1.304132596652722
0.003060	0.050034	-0.012222	1633.2471828486018	1.330920	1.328868	1.3348248046885502	1.332776991549412	1.305726271770371	1.3036688741009406
0.003061	0.049850	-0.012238	1627.2710248486019	1.330442	1.328397	1.3343480807685135	1.332307268997631	1.3052495478503343	1.3031991515491597
0.003062	0.049698	-0.012314	1622.2908928486017	1.329960	1.327922	1.3338673568484773	1.3318335464458497	1.3047688239302984	1.3027254289973782
0.003064	0.049362	-0.012375	1611.334602848602	1.329477	1.327452	1.3333869090084045	1.3313661013422873	1.3042883760902253	1.3022579838938158
0.003065	0.049103	-0.012360	1602.8683798486018	1.328993	1.326979	1.332904185088368	1.3308943787905059	1.303805652170189	1.3017862613420346
0.003066	0.048965	-0.012421	1598.3862608486018	1.328508	1.326499	1.3324204611683317	1.3304156562387248	1.3033219282501527	1.3013075387902533
0.003067	0.048752	-0.012436	1591.4140768486018	1.328021	1.326022	1.331934737248295	1.3299399336869435	1.302836204330116	1.300831816238472
0.003069	0.048416	-0.012451	1580.4577868486017	1.327534	1.325548	1.3314502894082223	1.329468488583381	1.3023517564900433	1.3003603711349094
0.003070	0.048218	-0.012543	1573.9836158486019	1.327044	1.325066	1.3309615654881857	1.3289877660315998	1.3018630325700067	1.2998796485831283
0.003071	0.048035	-0.012619	1568.0074578486017	1.326550	1.324580	1.3304688415681494	1.3285030434798186	1.3013703086499704	1.299394926031347
0.003072	0.047699	-0.012695	1557.0511678486018	1.326054	1.324098	1.329974117648113	1.3280223209280373	1.3008755847299338	1.298914203479566
0.003074	0.047516	-0.012756	1551.0750098486017	1.325556	1.323607	1.32947866980804	1.3275338758244748	1.3003801368898609	1.2984257583760033
0.003075	0.047272	-0.012741	1543.1067998486017	1.325057	1.323118	1.3289809458880038	1.3270461532726936	1.2998824129698248	1.297938035824222
0.003076	0.047073	-0.012787	1536.6326288486018	1.324557	1.322626	1.3284822219679673	1.3265554307209124	1.299383689049788	1.297447313272441
0.003077	0.046814	-0.012833	1528.1664048486018	1.324055	1.322135	1.327981498047931	1.3260657081691312	1.298882965129752	1.2969575907206599
0.003079	0.046677	-0.012909	1523.6842858486018	1.323550	1.321636	1.3274790502078582	1.3255692630655687	1.298380517289679	1.2964611456170974
0.003080	0.046356	-0.012955	1513.2260098486017	1.323044	1.321143	1.3269743262878217	1.3250775405137873	1.2978757933696428	1.295969423065316
0.003081	0.046051	-0.012955	1503.2657468486018	1.322537	1.320649	1.3264686023677854	1.3245848179620061	1.2973700694496064	1.2954767005135346
0.003082	0.045929	-0.013016	1499.2816408486017	1.322028	1.320144	1.3259608784477488	1.324081095410225	1.2968623455295698	1.2949729779617534
0.003084	0.045746	-0.013153	1493.3054828486017	1.321514	1.319638	1.325449430607676	1.3235776503066625	1.2963508976894969	1.2944695328581912
0.003085	0.045395	-0.013168	1481.8511808486019	1.320999	1.319137	1.3249357066876395	1.3230779277548812	1.2958371737694603	1.2939698103064097
0.003086	0.045212	-0.013245	1475.8750228486017	1.320481	1.318627	1.3244189827676032	1.3225692052031	1.2953204498494242	1.2934610877546286
0.003087	0.045059	-0.013275	1470.8948908486018	1.319962	1.318114	1.3239012588475667	1.3220574826513187	1.2948027259293875	1.2929493652028472
0.003089	0.044769	-0.013321	1461.4326408486017	1.319442	1.317605	1.3233838110074938	1.3215510375477562	1.2942852780893146	1.2924429200992846
0.003090	0.044434	-0.013336	1450.4763508486017	1.318920	1.317098	1.3228630870874576	1.321045314995975	1.2937645541692784	1.2919371975475036
0.003091	0.044342	-0.013382	1447.4882718486017	1.318397	1.316578	1.322341363167421	1.3205265924441938	1.293242830249242	1.2914184749957225
0.003092	0.044083	-0.013428	1439.0220478486017	1.317871	1.316063	1.3218166392473847	1.3200128698924125	1.2927181063292057	1.2909047524439412
0.003094	0.043793	-0.013535	1429.5597978486019	1.317343	1.315547	1.3212911914073118	1.31949942478885	1.2921926584891326	1.2903913073403785
0.003095	0.043594	-0.013519	1423.0856268486018	1.316813	1.315026	1.3207624674872753	1.3189797022370688	1.2916639345690961	1.2898715847885973
0.003096	0.043427	-0.013611	1417.6074818486018	1.316281	1.314500	1.320231743567239	1.3184549796852876	1.2911332106490598	1.2893468622368163
0.003097	0.043137	-0.013672	1408.1452318486017	1.315747	1.313978	1.3196990196472025	1.3179342571335064	1.2906004867290233	1.288826139685035
0.003099	0.042908	-0.013687	1400.6750348486019	1.315211	1.313452	1.3191655718071296	1.317410812029944	1.2900670388889504	1.2883026945814726
0.003100	0.042679	-0.013794	1393.2048368486019	1.314673	1.312922	1.3186288478870931	1.3168820894781625	1.2895303149689141	1.287773972029691
0.003101	0.042419	-0.013824	1384.7386138486017	1.314131	1.312392	1.3180881239670568	1.3163533669263814	1.2889895910488778	1.2872452494779099
0.003102	0.042175	-0.013931	1376.7704028486019	1.313588	1.311858	1.3175464000470203	1.3158206443746001	1.2884478671288413	1.2867125269261286
0.003104	0.041962	-0.013916	1369.7982188486017	1.313043	1.311322	1.3170039522069474	1.3152871992710378	1.2879054192887684	1.2861790818225662
0.003105	0.041763	-0.013962	1363.3240468486017	1.312497	1.310784	1.3164592282869112	1.3147504767192564	1.287360695368732	1.2856423592707849
0.003106	0.041458	-0.013962	1353.3637838486018	1.311950	1.310250	1.3159135043668746	1.314217754167475	1.2868149714486954	1.2851096367190036
0.003107	0.041321	-0.014114	1348.8816658486019	1.311399	1.309704	1.3153637804468383	1.313673031615694	1.2862652475286591	1.2845649141672224
0.003109	0.041107	-0.014206	1341.9094808486018	1.310844	1.309158	1.3148113326067654	1.3131295865121315	1.2857127996885862	1.28402146906366
0.003110	0.040741	-0.014252	1329.9571648486017	1.310287	1.308616	1.314255608686729	1.3125888639603502	1.28515707576855	1.283480746511879
0.003111	0.040588	-0.014252	1324.9770338486019	1.309729	1.308064	1.3136988847666926	1.312038141408569	1.2846003518485136	1.2829300239600974
0.003112	0.040375	-0.014359	1318.0048488486018	1.309168	1.307512	1.3131391608466563	1.3114874188567878	1.2840406279284773	1.2823793014083162
0.003114	0.040131	-0.014374	1310.0366388486018	1.308606	1.306960	1.3125797130065833	1.3109379737532252	1.2834811800884043	1.2818298563047539
0.003115	0.039825	-0.014450	1300.0763758486019	1.308041	1.306407	1.3120159890865468	1.3103862512014444	1.2829174561683678	1.281278133752973
0.003116	0.039764	-0.014526	1298.0843228486017	1.307473	1.305842	1.3114492651665106	1.309822528649663	1.2823507322483314	1.2807144112011914
0.003117	0.039474	-0.014603	1288.6220728486019	1.306902	1.305283	1.310879541246474	1.3092648060978818	1.281781008328295	1.2801566886494102
0.003119	0.039139	-0.014633	1277.6657828486018	1.306329	1.304724	1.3103090934064012	1.3087083609943193	1.2812105604882222	1.2796002435458478
0.003120	0.038986	-0.014694	1272.6856508486019	1.305755	1.304156	1.3097363694863648	1.3081416384425382	1.2806378365681859	1.2790335209940666
0.003121	0.038788	-0.014740	1266.2114798486018	1.305179	1.303588	1.3091616455663284	1.3075749158907568	1.2800631126481492	1.2784667984422855
0.003122	0.038498	-0.014801	1256.7492298486018	1.304600	1.303021	1.308583921646292	1.3070091933389756	1.279485388728113	1.277901075890504
0.003124	0.038223	-0.014877	1247.7849928486019	1.304018	1.302450	1.308004473806219	1.3064407482354132	1.2789059408880399	1.2773326307869417
0.003125	0.038101	-0.014954	1243.8008878486019	1.303434	1.301871	1.3074217498861826	1.3058630256836319	1.2783232169680034	1.2767549082351604
0.003126	0.037827	-0.014984	1234.8366508486017	1.302847	1.301296	1.3068360259661465	1.3052893031318507	1.2777374930479675	1.2761811856833791
0.003127	0.037598	-0.015045	1227.3664538486019	1.302259	1.300717	1.30624930204611	1.3047115805800693	1.277150769127931	1.2756034631315978
0.003129	0.037308	-0.015121	1217.9042028486017	1.301668	1.300138	1.305660854206037	1.304135135476507	1.2765623212878578	1.2750270180280356
0.003130	0.037155	-0.015198	1212.9240718486017	1.301074	1.299550	1.3050681302860005	1.3035484129247257	1.2759695973678213	1.2744402954762544
0.003131	0.036835	-0.015259	1202.4657948486017	1.300477	1.298966	1.3044724063659643	1.3029656903729445	1.2753738734477853	1.2738575729244732
0.003132	0.036682	-0.015305	1197.4856638486017	1.299879	1.298374	1.3038756824459277	1.3023749678211631	1.2747771495277487	1.2732668503726918
0.003134	0.036377	-0.015335	1187.5253998486019	1.299279	1.297787	1.303278234605855	1.3017905227176008	1.2741797016876757	1.2726824052691295
0.003135	0.036133	-0.015442	1179.5571898486019	1.298675	1.297193	1.3026755106858185	1.3011978001658195	1.2735769777676396	1.2720896827173482
0.003136	0.036011	-0.015503	1175.5730838486018	1.298069	1.296592	1.302070786765782	1.3005980776140382	1.2729722538476027	1.271489960165567
0.003137	0.035736	-0.015625	1166.6088468486018	1.297458	1.295993	1.3014610628457457	1.300000355062257	1.2723625299275665	1.2708922376137854
0.003139	0.035400	-0.015656	1155.6525578486019	1.296846	1.295394	1.3008516150056728	1.2994039099586945	1.2717530820874936	1.2702957925102232
0.003140	0.035278	-0.015732	1151.6684518486018	1.296231	1.294784	1.3002378910856363	1.2987951874069132	1.2711393581674573	1.269687069958442
0.003141	0.035080	-0.015762	1145.1942808486017	1.295614	1.294175	1.2996221671656	1.2981874648551321	1.270523634247421	1.2690793474066608
0.003142	0.034821	-0.015884	1136.7280578486018	1.294993	1.293565	1.2990024432455636	1.297578742303351	1.2699039103273844	1.2684706248548796
0.003144	0.034439	-0.015945	1124.2777278486017	1.294370	1.292957	1.2983819954054907	1.2969732971997883	1.2692834624873117	1.267865179751317
0.003145	0.034332	-0.015991	1120.7916358486018	1.293744	1.292336	1.2977572714854542	1.296353574648007	1.2686587385672752	1.2672454571995355
0.003146	0.034180	-0.016052	1115.8115048486018	1.293117	1.291715	1.297131547565418	1.2957338520962258	1.268033014647239	1.2666257346477545
0.003147	0.033829	-0.016144	1104.3572018486018	1.292485	1.291098	1.2965008236453814	1.2951181295444447	1.2674022907272025	1.2660100120959732
0.003149	0.033600	-0.016251	1096.8870038486018	1.291850	1.290472	1.2958683758053084	1.2944946844408822	1.2667698428871295	1.2653865669924107
0.003150	0.033493	-0.016296	1093.4009118486017	1.291213	1.289839	1.2952326518852721	1.2938629618891009	1.2661341189670932	1.2647548444406294
0.003151	0.033142	-0.016357	1081.9466088486017	1.290574	1.289214	1.2945949279652358	1.2932392393373198	1.2654963950470566	1.2641311218888482
0.003152	0.032913	-0.016388	1074.4764118486019	1.289932	1.288582	1.2939542040451995	1.2926085167855383	1.2648556711270205	1.263500399337067
0.003154	0.032700	-0.016479	1067.5042278486019	1.289288	1.287947	1.2933127562051265	1.291976071681976	1.2642142232869475	1.2628679542335046
0.003155	0.032455	-0.016602	1059.5360168486018	1.288639	1.287308	1.29266503228509	1.2913383491301946	1.263566499366911	1.2622302316817233
0.003156	0.032211	-0.016647	1051.5678058486017	1.287988	1.286667	1.2920153083650536	1.2906986265784135	1.2629167754468744	1.2615905091299422
0.003157	0.032028	-0.016708	1045.5916478486017	1.287334	1.286021	1.2913625844450172	1.2900539040266323	1.262264051526838	1.2609457865781608
0.003159	0.031754	-0.016830	1036.6274108486018	1.286676	1.285374	1.2907071366049443	1.2894094589230698	1.2616086036867653	1.2603013414745985
0.003160	0.031525	-0.016922	1029.1572138486017	1.286015	1.284722	1.2900474126849077	1.2887587363712885	1.2609488797667288	1.2596506189228172
0.003161	0.031326	-0.016922	1022.6830428486018	1.285353	1.284068	1.2893866887648715	1.2881060138195073	1.2602881558466925	1.258997896371036
0.003162	0.031097	-0.017059	1015.2128448486018	1.284686	1.283411	1.288720964844835	1.2874502912677261	1.259622431926656	1.2583421738192548
0.003164	0.030823	-0.017136	1006.2486078486018	1.284016	1.282752	1.2880535170047622	1.2867938461641635	1.258954984086583	1.2576857287156922
0.003165	0.030609	-0.017197	999.2764238486018	1.283343	1.282088	1.2873817930847258	1.2861311236123822	1.2582832601665466	1.257023006163911
0.003166	0.030457	-0.017319	994.2962918486018	1.282666	1.281417	1.2867060691646894	1.2854614010606011	1.2576075362465104	1.2563532836121296
0.003167	0.030151	-0.017410	984.3360288486018	1.281986	1.280749	1.2860273452446531	1.2847946785088198	1.256928812326474	1.2556865610603483
0.003169	0.029861	-0.017502	974.8737788486018	1.281302	1.280077	1.2853458974045802	1.2841252334052573	1.2562473644864012	1.255017115956786
0.003170	0.029755	-0.017532	971.3876868486018	1.280616	1.279395	1.2846611734845437	1.2834445108534762	1.2555626405663647	1.254336393405005
0.003171	0.029556	-0.017639	964.9135158486018	1.279926	1.278714	1.2839724495645073	1.2827647883016948	1.254873916646328	1.2536566708532235
0.003172	0.029190	-0.017731	952.9611998486017	1.279233	1.278036	1.283280725644471	1.2820880657499136	1.254182192726292	1.252979948301442
0.003174	0.028961	-0.017822	945.4910018486017	1.278536	1.277348	1.282586277804398	1.2814026206463511	1.2534877448862187	1.2522945031978798
0.003175	0.028824	-0.017853	941.0088838486017	1.277837	1.276655	1.2818885538843614	1.28071089809457	1.2527900209661822	1.2516027806460985
0.003176	0.028534	-0.018036	931.5466338486018	1.277133	1.275962	1.2811858299643253	1.2800191755427888	1.2520872970461463	1.2509110580943172
0.003177	0.028229	-0.018112	921.5863698486017	1.276425	1.275267	1.2804791060442886	1.2793254529910074	1.2513805731261094	1.2502173355425361
0.003179	0.028015	-0.018173	914.6141858486018	1.275714	1.274565	1.2797706582042159	1.278626007887445	1.2506721252860369	1.2495178904389737
0.003180	0.027863	-0.018295	909.6340548486017	1.274998	1.273856	1.2790559342841796	1.2779182853356639	1.2499574013660006	1.2488101678871923
0.003181	0.027573	-0.018387	900.1718038486018	1.274279	1.273149	1.278338210364143	1.2772125627838826	1.249239677445964	1.2481044453354113
0.003182	0.027298	-0.018478	891.2075668486018	1.273557	1.272437	1.2776174864441068	1.2765018402321013	1.2485189535259278	1.24739372278363
0.003184	0.027176	-0.018570	887.2234618486018	1.272831	1.271716	1.276894038604034	1.2757833951285389	1.247795505685855	1.2466752776800676
0.003185	0.026871	-0.018631	877.2631988486017	1.272102	1.271000	1.2761663146839974	1.2750686725767575	1.2470677817658182	1.2459605551282862
0.003186	0.026733	-0.018707	872.7810798486017	1.271370	1.270274	1.275435590763961	1.2743439500249762	1.246337057845782	1.2452358325765047
0.003187	0.026443	-0.018845	863.3188298486018	1.270634	1.269549	1.2747008668439246	1.2736202274731951	1.2456023339257456	1.2445121100247238
0.003189	0.026169	-0.018921	854.3545928486018	1.269894	1.268821	1.2739634190038518	1.2728947823696326	1.2448648860856726	1.2437866649211613
0.003190	0.025986	-0.019012	848.3784348486017	1.269151	1.268085	1.273221695083815	1.2721600598178513	1.2441231621656361	1.2430519423693798
0.003191	0.025818	-0.019104	842.9002898486018	1.268403	1.267344	1.2724749711637788	1.2714203372660702	1.2433764382455998	1.2423122198175989
0.003192	0.025497	-0.019257	832.4420138486017	1.267651	1.266605	1.2717242472437424	1.270682614714289	1.2426257143255635	1.2415744972658174
0.003194	0.025253	-0.019333	824.4738028486017	1.266895	1.265859	1.2709707994036696	1.2699391696107265	1.2418722664854904	1.240831052162255
0.003195	0.025085	-0.019440	818.9956588486018	1.266135	1.265106	1.2702120754836332	1.2691874470589453	1.2411135425654543	1.2400793296104737
0.003196	0.024811	-0.019531	810.0314218486018	1.265371	1.264353	1.2694493515635967	1.268435724507164	1.2403508186454175	1.2393276070586925
0.003197	0.024490	-0.019638	799.5731448486018	1.264603	1.263599	1.2686826276435603	1.2676830019553826	1.2395840947253811	1.2385748845069111
0.003199	0.024338	-0.019730	794.5930128486018	1.263832	1.262833	1.2679141798034876	1.2669195568518203	1.2388156468853087	1.237811439403349
0.003200	0.024170	-0.019821	789.1148688486018	1.263056	1.262065	1.267139455883451	1.266152834300039	1.238040922965272	1.2370447168515675
0.003201	0.023865	-0.019928	779.1546048486018	1.262277	1.261298	1.2663617319634148	1.2653871117482578	1.2372631990452359	1.2362789942997865
0.003202	0.023575	-0.020065	769.6923548486018	1.261492	1.260525	1.2655780080433783	1.2646153891964764	1.2364794751251993	1.2355072717480051
0.003204	0.023407	-0.020233	764.2142098486017	1.260702	1.259742	1.2647905602033054	1.263834944092914	1.2356920272851264	1.2347268266444424
0.003205	0.023224	-0.020325	758.2380518486018	1.259907	1.258954	1.263996836283269	1.2630482215411327	1.2348983033650898	1.2339401040926612
0.003206	0.022934	-0.020432	748.7758018486018	1.259108	1.258168	1.2631991123632325	1.2622634989893515	1.2341005794450535	1.2331553815408802
0.003207	0.022690	-0.020462	740.8075918486018	1.258308	1.257377	1.262400388443196	1.2614737764375703	1.233301855525017	1.232365658989099
0.003209	0.022522	-0.020569	735.3294468486018	1.257503	1.256579	1.2615979406031232	1.2606783313340078	1.2324994076849443	1.2315702138855364
0.003210	0.022217	-0.020721	725.3691838486018	1.256693	1.255782	1.260789216683087	1.2598826087822266	1.2316906837649078	1.2307744913337553
0.003211	0.022034	-0.020874	719.3930258486017	1.255877	1.254973	1.2599744927630503	1.2590748862304453	1.2308759598448713	1.2299667687819738
0.003212	0.021744	-0.020996	709.9307758486018	1.255056	1.254164	1.259154768843014	1.2582671636786642	1.230056235924835	1.2291590462301927
0.003214	0.021515	-0.021118	702.4605778486018	1.254230	1.253348	1.2583313210029412	1.2574537185751016	1.229232788084762	1.2283456011266303
0.003215	0.021362	-0.021225	697.4804458486018	1.253400	1.252524	1.2575025970829048	1.2566309960233204	1.2284040641647258	1.2275228785748489
0.003216	0.021149	-0.021408	690.5082618486018	1.252563	1.251696	1.2566668731628685	1.2558042734715391	1.2275683402446895	1.2266961560230678
0.003217	0.020798	-0.021530	679.0539588486017	1.251722	1.250869	1.255827149242832	1.254978550919758	1.2267286163246527	1.2258704334712864
0.003219	0.020660	-0.021622	674.5718408486018	1.250876	1.250029	1.2549837014027592	1.2541411058161955	1.22588516848458	1.2250329883677242
