Repository: pietracorvo/HystAPI

# Example data

The example data in this folder is from measurements performed during my physics bachelor.

The material is **FeSi3** (iron with 3% silicon), aka 'electrical steel', the standard material for ring cores in trafos. 

Four of the five samples where treated with high pressure torison (HPT, 20 rotations at 20GPa), to achieve nanocristallisation of the grains, which has a huge impact on the magnetic properties of the material. The HPT deformation was done at 77K (under liquid nitrogen) and at 293K (at room temperature). Afterwards some samples were heat treated at a temperature of 493K (for two hours) to anneal defects from the deformation process.

The five samples are:

File: testData/FeSi3_RT/G2_757V_100Hz_800000Fs0.txt (part 20 of 57)
--------------------------
t	U1	U2	H	Braw	Jraw	B_drift	 J_drift	B_corr	J_corr
0.006737	-0.210983	-0.002136	-6884.0740578420755	-0.612796	-0.604142	-0.6043418399656325	-0.5956878227909812	-1.463342895254966	-1.4546905310591631
0.006739	-0.211166	-0.002167	-6890.050215842075	-0.612880	-0.604219	-0.604423330195695	-0.5957623130159451	-1.4634243854850286	-1.454765021284127
0.006740	-0.211197	-0.002151	-6891.046241842075	-0.612964	-0.604302	-0.6045060753107262	-0.5958440581284271	-1.46350713060006	-1.4548467663966091
0.006741	-0.211411	-0.002151	-6898.018425842075	-0.613048	-0.604378	-0.6045888204257576	-0.5959188032409091	-1.4635898757150914	-1.454921511509091
0.006742	-0.211563	-0.002167	-6902.998557842076	-0.613133	-0.604456	-0.6046725655407889	-0.5959955483533911	-1.4636736208301224	-1.4549982566215731
0.006744	-0.211716	-0.002151	-6907.978688842075	-0.613217	-0.604534	-0.6047540557708514	-0.596071038578355	-1.463755111060185	-1.455073746846537
0.006745	-0.211823	-0.002167	-6911.464781842075	-0.613302	-0.604614	-0.6048378008858827	-0.5961497836908369	-1.4638388561752165	-1.4551524919590189
0.006746	-0.212036	-0.002136	-6918.436965842076	-0.613386	-0.604689	-0.6049205460009138	-0.596223528803319	-1.4639216012902474	-1.4552262370715008
0.006747	-0.212189	-0.002151	-6923.417097842075	-0.613470	-0.604767	-0.6050032911159451	-0.5963002739158009	-1.4640043464052788	-1.4553029821839827
0.006749	-0.212326	-0.002136	-6927.899215842075	-0.613553	-0.604845	-0.6050837813460077	-0.5963757641407648	-1.4640848366353414	-1.4553784724089467
0.006750	-0.212524	-0.002121	-6934.373386842075	-0.613636	-0.604919	-0.6051655264610389	-0.5964485092532468	-1.4641665817503726	-1.4554512175214287
0.006751	-0.212616	-0.002045	-6937.361465842076	-0.613717	-0.604996	-0.6052452715760702	-0.5965242543657286	-1.4642463268654038	-1.4555269626339107
0.006752	-0.212753	-0.002121	-6941.843584842075	-0.613799	-0.605074	-0.6053260166911014	-0.5966009994782107	-1.464327071980435	-1.4556037077463926
0.006754	-0.213013	-0.002182	-6950.309807842075	-0.613884	-0.605147	-0.605408506921164	-0.5966714897031746	-1.4644095622104976	-1.4556741979713566
0.006755	-0.213135	-0.002121	-6954.293913842075	-0.613967	-0.605226	-0.6054902520361953	-0.5967492348156566	-1.464491307325529	-1.4557519430838384
0.006756	-0.213242	-0.002151	-6957.780005842075	-0.614051	-0.605305	-0.6055729971512266	-0.5968269799281385	-1.4645740524405602	-1.4558296881963204
0.006757	-0.213409	-0.002151	-6963.258150842075	-0.614135	-0.605382	-0.6056557422662577	-0.5969027250406205	-1.4646567975555915	-1.4559054333088024
0.006759	-0.213577	-0.002106	-6968.736295842075	-0.614218	-0.605458	-0.6057362324963204	-0.5969762152655844	-1.464737287785654	-1.4559789235337663
0.006760	-0.213669	-0.002121	-6971.724374842075	-0.614301	-0.605538	-0.6058179776113516	-0.5970549603780664	-1.4648190329006852	-1.4560576686462483
0.006761	-0.213821	-0.002151	-6976.704505842075	-0.614385	-0.605615	-0.6059007227263828	-0.5971307054905484	-1.4649017780157165	-1.4561334137587303
0.006762	-0.214050	-0.002151	-6984.174703842075	-0.614469	-0.605690	-0.6059834678414142	-0.5972044506030303	-1.464984523130748	-1.4562071588712122
0.006764	-0.214203	-0.002106	-6989.154834842076	-0.614551	-0.605766	-0.6060629580714766	-0.5972779408279942	-1.4650640133608102	-1.4562806490961762
0.006765	-0.214264	-0.002121	-6991.146887842076	-0.614634	-0.605846	-0.6061447031865079	-0.5973566859404762	-1.4651457584758416	-1.4563593942086581
0.006766	-0.214447	-0.002121	-6997.123045842075	-0.614717	-0.605922	-0.6062264483015392	-0.5974314310529582	-1.4652275035908728	-1.4564341393211402
0.006767	-0.214676	-0.002106	-7004.593242842076	-0.614800	-0.605995	-0.6063081934165705	-0.59750317616544	-1.4653092487059043	-1.4565058844336218
0.006769	-0.214783	-0.002136	-7008.079335842075	-0.614883	-0.606074	-0.6063886836466329	-0.597579666390404	-1.4653897389359667	-1.456582374658586
0.006770	-0.214890	-0.002090	-7011.565427842075	-0.614965	-0.606151	-0.6064694287616642	-0.597655411502886	-1.4654704840509978	-1.456658119771068
0.006771	-0.215103	-0.002106	-7018.537611842075	-0.615047	-0.606225	-0.6065501738766955	-0.5977281566153679	-1.4655512291660293	-1.45673086488355
0.006772	-0.215240	-0.002106	-7023.019730842075	-0.615129	-0.606301	-0.6066309189917268	-0.5978029017278499	-1.4656319742810604	-1.4568056099960318
0.006774	-0.215378	-0.002075	-7027.501848842076	-0.615211	-0.606377	-0.6067104092217892	-0.597876391952814	-1.4657114645111229	-1.4568791002209958
0.006775	-0.215561	-0.002121	-7033.478006842075	-0.615294	-0.606453	-0.6067921543368205	-0.5979511370652958	-1.4657932096261543	-1.4569538453334778
0.006776	-0.215714	-0.002151	-7038.458138842076	-0.615377	-0.606530	-0.6068738994518518	-0.5980268821777778	-1.4658749547411856	-1.4570295904459596
0.006777	-0.215790	-0.002106	-7040.948203842076	-0.615460	-0.606610	-0.6069556445668831	-0.5981056272902597	-1.4659566998562168	-1.4571083355584418
0.006779	-0.216049	-0.002090	-7049.414427842075	-0.615541	-0.606680	-0.6070341347969457	-0.5981731175152236	-1.4660351900862794	-1.4571758257834055
0.006780	-0.216202	-0.002045	-7054.394559842075	-0.615622	-0.606755	-0.6071138799119769	-0.5982468626277057	-1.4661149352013105	-1.4572495708958875
0.006781	-0.216263	-0.002060	-7056.386612842075	-0.615703	-0.606833	-0.6071936250270081	-0.5983236077401876	-1.4661946803163417	-1.4573263160083694
0.006782	-0.216507	-0.002106	-7064.354822842075	-0.615784	-0.606905	-0.6072733701420394	-0.5983943528526696	-1.466274425431373	-1.4573970611208515
0.006784	-0.216660	-0.002060	-7069.334954842076	-0.615865	-0.606979	-0.607351860372102	-0.5984658430776335	-1.4663529156614357	-1.4574685513458154
0.006785	-0.216751	-0.002075	-7072.323033842075	-0.615946	-0.607056	-0.6074316054871333	-0.5985415881901155	-1.466432660776467	-1.4575442964582974
0.006786	-0.216843	-0.002060	-7075.311112842075	-0.616027	-0.607133	-0.6075113506021644	-0.5986173333025975	-1.466512405891498	-1.4576200415707794
0.006787	-0.217163	-0.002029	-7085.769388842075	-0.616106	-0.607200	-0.6075890957171958	-0.5986830784150793	-1.4665901510065296	-1.4576857866832613
0.006789	-0.217255	-0.002075	-7088.757467842075	-0.616187	-0.607277	-0.6076675859472583	-0.5987575686400433	-1.4666686412365921	-1.4577602769082252
0.006790	-0.217346	-0.002045	-7091.745546842075	-0.616267	-0.607353	-0.6077463310622896	-0.5988323137525253	-1.4667473863516234	-1.4578350220207072
0.006791	-0.217514	-0.002060	-7097.223691842075	-0.616348	-0.607427	-0.6078260761773209	-0.5989050588650072	-1.4668271314666546	-1.457907767133189
0.006792	-0.217789	-0.002075	-7106.187928842075	-0.616429	-0.607497	-0.607905821292352	-0.5989738039774891	-1.4669068765816857	-1.4579765122456712
0.006794	-0.217789	-0.002060	-7106.187928842075	-0.616510	-0.607577	-0.6079843115224146	-0.5990512942024532	-1.4669853668117483	-1.458054002470635
0.006795	-0.217987	-0.002090	-7112.662099842075	-0.616591	-0.607651	-0.6080640566374459	-0.5991240393149351	-1.4670651119267797	-1.458126747583117
0.006796	-0.218185	-0.002060	-7119.136270842076	-0.616672	-0.607723	-0.6081438017524772	-0.599194784427417	-1.4671448570418109	-1.458197492695599
0.006797	-0.218323	-0.002029	-7123.618389842075	-0.616751	-0.607797	-0.6082215468675084	-0.599267529539899	-1.4672226021568422	-1.458270237808081
0.006799	-0.218445	-0.002045	-7127.602494842075	-0.616832	-0.607872	-0.608300037097571	-0.5993400197648628	-1.4673010923869048	-1.4583427280330448
0.006800	-0.218628	-0.002121	-7133.578652842075	-0.616914	-0.607947	-0.6083807822126022	-0.5994137648773449	-1.4673818375019358	-1.458416473145527
0.006801	-0.218719	-0.002075	-7136.566731842076	-0.616995	-0.608025	-0.6084605273276334	-0.5994905099898269	-1.4674615826169672	-1.4584932182580088
0.006802	-0.218994	-0.002060	-7145.530968842075	-0.617076	-0.608094	-0.6085402724426647	-0.5995582551023089	-1.4675413277319984	-1.4585609633704908
0.006804	-0.219086	-0.002060	-7148.519047842075	-0.617156	-0.608171	-0.6086177626727273	-0.5996327453272727	-1.467618817962061	-1.4586354535954547
0.006805	-0.219238	-0.002060	-7153.499179842075	-0.617237	-0.608245	-0.6086975077877586	-0.5997054904397547	-1.4676985630770922	-1.4587081987079367
0.006806	-0.219360	-0.002045	-7157.483284842076	-0.617317	-0.608320	-0.6087762529027898	-0.5997792355522367	-1.4677773081921235	-1.4587819438204186
0.006807	-0.219635	-0.002029	-7166.447521842075	-0.617396	-0.608388	-0.608853998017821	-0.5998459806647186	-1.4678550533071548	-1.4588486889329007
0.006809	-0.219742	-0.002014	-7169.933613842075	-0.617475	-0.608463	-0.6089304882478835	-0.5999184708896825	-1.467931543537217	-1.4589211791578645
0.006810	-0.219788	-0.002029	-7171.427653842075	-0.617554	-0.608540	-0.6090082333629149	-0.5999942160021645	-1.4680092886522487	-1.4589969242703464
0.006811	-0.219940	-0.002060	-7176.407784842075	-0.617635	-0.608614	-0.6090879784779462	-0.6000669611146464	-1.4680890337672798	-1.4590696693828282
0.006812	-0.220245	-0.002045	-7186.368047842076	-0.617715	-0.608682	-0.6091667235929774	-0.6001337062271284	-1.468167778882311	-1.4591364144953103
0.006814	-0.220291	-0.002060	-7187.862087842075	-0.617795	-0.608760	-0.6092442138230398	-0.6002091964520924	-1.4682452691123735	-1.4592119047202743
0.006815	-0.220367	-0.001999	-7190.3521538420755	-0.617874	-0.608836	-0.6093219589380712	-0.6002839415645743	-1.4683230142274049	-1.4592866498327561
0.006816	-0.220612	-0.002060	-7198.3203638420755	-0.617954	-0.608906	-0.6094007040531024	-0.6003526866770562	-1.468401759342436	-1.4593553949452382
0.006817	-0.220795	-0.002014	-7204.296521842075	-0.618033	-0.608977	-0.6094784491681338	-0.6004224317895382	-1.4684795044574674	-1.45942514005772
0.006819	-0.220886	-0.002029	-7207.284600842076	-0.618112	-0.609053	-0.6095549393981963	-0.6004959220145021	-1.46855599468753	-1.459498630282684
0.006820	-0.221085	-0.002045	-7213.758772842075	-0.618192	-0.609124	-0.6096336845132274	-0.6005656671269841	-1.4686347398025612	-1.459568375395166
0.006821	-0.221252	-0.001984	-7219.2369168420755	-0.618270	-0.609196	-0.6097104296282587	-0.6006364122394661	-1.4687114849175924	-1.459639120507648
0.006822	-0.221420	-0.002045	-7224.715061842076	-0.618349	-0.609268	-0.6097881747432901	-0.600707157351948	-1.4687892300326237	-1.45970986562013
0.006824	-0.221527	-0.002029	-7228.201153842075	-0.618429	-0.609343	-0.6098656649733526	-0.6007796475769119	-1.4688667202626862	-1.459782355845094
0.006825	-0.221649	-0.002014	-7232.1852598420755	-0.618508	-0.609417	-0.6099434100883838	-0.6008523926893939	-1.4689444653777175	-1.4598551009575758
0.006826	-0.221832	-0.002045	-7238.161417842075	-0.618588	-0.609489	-0.6100221552034151	-0.6009231378018758	-1.4690232104927488	-1.4599258460700577
0.006827	-0.222046	-0.002029	-7245.133601842075	-0.618667	-0.609560	-0.6100999003184463	-0.6009928829143578	-1.46910095560778	-1.4599955911825397
0.006829	-0.222168	-0.001999	-7249.117706842075	-0.618745	-0.609633	-0.6101753905485089	-0.6010633731393218	-1.4691764458378427	-1.4600660814075037
0.006830	-0.222290	-0.001999	-7253.101812842076	-0.618823	-0.609706	-0.6102521356635402	-0.6011351182518037	-1.4692531909528739	-1.4601378265199856
0.006831	-0.222473	-0.001984	-7259.077970842075	-0.618901	-0.609777	-0.6103288807785714	-0.6012048633642857	-1.469329936067905	-1.4602075716324676
0.006832	-0.222641	-0.002014	-7264.556114842075	-0.618980	-0.609848	-0.6104066258936026	-0.6012746084767676	-1.4694076811829362	-1.4602773167449494
0.006834	-0.222748	-0.002045	-7268.042206842075	-0.619060	-0.609924	-0.6104841161236653	-0.6013480987017316	-1.469485171412999	-1.4603508069699136
0.006835	-0.222870	-0.002045	-7272.026312842076	-0.619139	-0.609999	-0.6105618612386965	-0.6014218438142135	-1.4695629165280302	-1.4604245520823955
0.006836	-0.223114	-0.002014	-7279.994522842076	-0.619218	-0.610067	-0.6106396063537278	-0.6014885889266955	-1.4696406616430615	-1.4604912971948774
0.006837	-0.223312	-0.001984	-7286.468694842075	-0.619296	-0.610137	-0.6107163514687589	-0.6015573340391775	-1.4697174067580927	-1.4605600423073595
0.006839	-0.223389	-0.001984	-7288.958759842075	-0.619374	-0.610212	-0.6107918416988215	-0.6016298242641414	-1.4697928969881553	-1.4606325325323233
0.006840	-0.223541	-0.002029	-7293.9388918420755	-0.619453	-0.610284	-0.6108695868138528	-0.6017005693766234	-1.4698706421031864	-1.4607032776448055
0.006841	-0.223740	-0.001999	-7300.413062842075	-0.619531	-0.610355	-0.6109463319288841	-0.6017703144891053	-1.4699473872182178	-1.4607730227572873
0.006842	-0.223877	-0.002014	-7304.8951818420755	-0.619609	-0.610427	-0.6110230770439153	-0.6018410596015873	-1.470024132333249	-1.4608437678697692
0.006844	-0.223969	-0.001968	-7307.883260842075	-0.619687	-0.610501	-0.6110985672739778	-0.6019125498265512	-1.4700996225633114	-1.460915258094733
0.006845	-0.224152	-0.001999	-7313.859418842075	-0.619765	-0.610571	-0.6111753123890091	-0.6019812949390332	-1.4701763676783428	-1.4609840032072152
0.006846	-0.224274	-0.001999	-7317.843523842075	-0.619843	-0.610644	-0.6112520575040404	-0.602053040051515	-1.4702531127933742	-1.4610557483196969
0.006847	-0.224503	-0.001938	-7325.313720842075	-0.619919	-0.610711	-0.6113268026190717	-0.6021187851639971	-1.4703278579084054	-1.461121493432179
0.006849	-0.224609	-0.001953	-7328.799813842075	-0.619995	-0.610783	-0.6114002928491341	-0.602188275388961	-1.4704013481384677	-1.461190983657143
0.006850	-0.224731	-0.001984	-7332.783918842075	-0.620073	-0.610855	-0.6114770379641654	-0.602259020501443	-1.470478093253499	-1.461261728769625
0.006851	-0.224991	-0.001968	-7341.250142842076	-0.620150	-0.610922	-0.6115527830791967	-0.6023247656139249	-1.4705538383685304	-1.4613274738821067
0.006852	-0.225159	-0.002045	-7346.728286842075	-0.620229	-0.610995	-0.611630528194228	-0.6023965107264069	-1.4706315834835617	-1.4613992189945888
0.006854	-0.225250	-0.002014	-7349.716365842075	-0.620308	-0.611070	-0.6117070184242904	-0.6024690009513708	-1.4707080737136242	-1.4614717092195528
0.006855	-0.225403	-0.001968	-7354.696497842076	-0.620385	-0.611141	-0.6117827635393217	-0.6025387460638528	-1.4707838188286555	-1.4615414543320346
0.006856	-0.225586	-0.001953	-7360.672655842075	-0.620462	-0.611210	-0.611858508654353	-0.6026064911763348	-1.4708595639436868	-1.4616091994445166
0.006857	-0.225693	-0.001999	-7364.158747842075	-0.620540	-0.611283	-0.6119352537693843	-0.6026782362888168	-1.470936309058718	-1.4616809445569987
0.006859	-0.225876	-0.001968	-7370.134905842076	-0.620617	-0.611353	-0.6120097439994469	-0.6027457265137807	-1.4710107992887806	-1.4617484347819625
0.006860	-0.225952	-0.001938	-7372.624971842075	-0.620693	-0.611426	-0.6120844891144781	-0.6028174716262626	-1.4710855444038118	-1.4618201798944446
0.006861	-0.226227	-0.001953	-7381.589208842075	-0.620769	-0.611490	-0.6121592342295094	-0.6028802167387446	-1.471160289518843	-1.4618829250069265
0.006862	-0.226303	-0.001938	-7384.079274842075	-0.620845	-0.611563	-0.6122339793445406	-0.6029519618512265	-1.4712350346338743	-1.4619546701194084
0.006864	-0.226471	-0.001938	-7389.557419842075	-0.620921	-0.611632	-0.6123074695746031	-0.6030184520761904	-1.4713085248639368	-1.4620211603443725
0.006865	-0.226608	-0.001984	-7394.039537842075	-0.620998	-0.611704	-0.6123832146896345	-0.6030891971886725	-1.471384269978968	-1.4620919054568544
0.006866	-0.226837	-0.001984	-7401.509735842075	-0.621075	-0.611772	-0.6124589598046657	-0.6031559423011543	-1.4714600150939994	-1.4621586505693362
0.006867	-0.226929	-0.001953	-7404.497814842075	-0.621152	-0.611845	-0.612534704919697	-0.6032276874136363	-1.4715357602090307	-1.4622303956818183
0.006869	-0.227066	-0.001953	-7408.979932842075	-0.621228	-0.611916	-0.6126081951497595	-0.6032961776386003	-1.4716092504390932	-1.4622988859067823
0.006870	-0.227249	-0.001953	-7414.956090842075	-0.621305	-0.611984	-0.6126839402647908	-0.6033629227510822	-1.4716849955541245	-1.462365631019264
0.006871	-0.227448	-0.001938	-7421.430261842075	-0.621380	-0.612052	-0.612757685379822	-0.6034296678635642	-1.4717587406691557	-1.4624323761317461
0.006872	-0.227539	-0.001923	-7424.418340842075	-0.621456	-0.612124	-0.6128324304948533	-0.6035004129760462	-1.4718334857841868	-1.462503121244228
0.006874	-0.227707	-0.001984	-7429.896485842075	-0.621533	-0.612194	-0.6129069207249158	-0.6035679032010101	-1.4719079760142495	-1.462570611469192
0.006875	-0.227844	-0.001892	-7434.378603842075	-0.621608	-0.612263	-0.6129806658399471	-0.603635648313492	-1.4719817211292807	-1.462638356581674
0.006876	-0.228043	-0.001953	-7440.852775842075	-0.621684	-0.612331	-0.6130554109549784	-0.603702393425974	-1.472056466244312	-1.462705101694156
0.006877	-0.228165	-0.001938	-7444.8368808420755	-0.621759	-0.612401	-0.6131291560700095	-0.603771138538456	-1.4721302113593433	-1.462773846806638
0.006879	-0.228271	-0.001938	-7448.322972842076	-0.621835	-0.612473	-0.6132026463000722	-0.6038406287634199	-1.4722037015894058	-1.4628433370316019
0.006880	-0.228409	-0.001938	-7452.805091842075	-0.621911	-0.612543	-0.6132773914151034	-0.6039093738759018	-1.4722784467044372	-1.4629120821440837
0.006881	-0.228653	-0.001892	-7460.773301842075	-0.621985	-0.612607	-0.6133501365301347	-0.6039721189883839	-1.4723511918194685	-1.462974827256566
0.006882	-0.228790	-0.001938	-7465.255420842075	-0.622060	-0.612677	-0.6134238816451659	-0.6040408641008658	-1.4724249369344995	-1.4630435723690476
0.006884	-0.228882	-0.001892	-7468.243499842075	-0.622135	-0.612748	-0.6134963718752284	-0.6041093543258297	-1.4724974271645621	-1.4631120625940115
0.006885	-0.229065	-0.001968	-7474.219657842075	-0.622212	-0.612817	-0.6135721169902597	-0.6041770994383117	-1.4725731722795934	-1.4631798077064935
0.006886	-0.229248	-0.001999	-7480.195815842075	-0.622289	-0.612887	-0.613647862105291	-0.6042458445507936	-1.4726489173946247	-1.4632485528189756
0.006887	-0.229416	-0.001953	-7485.673959842075	-0.622366	-0.612957	-0.6137236072203223	-0.6043145896632756	-1.472724662509656	-1.4633172979314575
0.006889	-0.229523	-0.001923	-7489.160052842075	-0.622442	-0.613028	-0.6137970974503848	-0.6043830798882396	-1.4727981527397185	-1.4633857881564216
0.006890	-0.229721	-0.001953	-7495.634223842075	-0.622517	-0.613095	-0.613870842565416	-0.6044488250007214	-1.4728718978547497	-1.4634515332689033
0.006891	-0.229889	-0.001877	-7501.112368842075	-0.622591	-0.613163	-0.6139435876804473	-0.6045155701132034	-1.472944642969781	-1.4635182783813854
0.006892	-0.229965	-0.001938	-7503.602433842075	-0.622667	-0.613235	-0.6140183327954786	-0.6045863152256854	-1.4730193880848121	-1.4635890234938673
0.006894	-0.230148	-0.001923	-7509.578591842075	-0.622742	-0.613303	-0.6140908230255411	-0.6046518054506493	-1.4730918783148748	-1.4636545137188313
0.006895	-0.230316	-0.001892	-7515.056736842075	-0.622816	-0.613370	-0.6141635681405724	-0.6047175505631313	-1.473164623429906	-1.4637202588313132
0.006896	-0.230469	-0.001907	-7520.036868842075	-0.622891	-0.613438	-0.6142373132556036	-0.6047842956756133	-1.4732383685449373	-1.4637870039437952
0.006897	-0.230560	-0.001923	-7523.024947842076	-0.622966	-0.613510	-0.6143110583706349	-0.6048550407880953	-1.4733121136599685	-1.4638577490562772
0.006899	-0.230728	-0.001938	-7528.503092842076	-0.623042	-0.613579	-0.6143845486006975	-0.6049215310130591	-1.4733856038900313	-1.463924239281241
0.006900	-0.230957	-0.001938	-7535.973289842075	-0.623117	-0.613644	-0.6144582937157287	-0.6049852761255411	-1.4734593490050623	-1.463987984393723
0.006901	-0.231064	-0.001816	-7539.459381842075	-0.623189	-0.613712	-0.6145290388307599	-0.6050520212380232	-1.4735300941200937	-1.4640547295062052
0.006902	-0.231247	-0.001923	-7545.435539842075	-0.623264	-0.613779	-0.6146027839457913	-0.605117766350505	-1.473603839235125	-1.4641204746186869
0.006904	-0.231339	-0.001923	-7548.4236188420755	-0.623339	-0.613851	-0.6146752741758538	-0.605187256575469	-1.4736763294651873	-1.464189964843651
0.006905	-0.231491	-0.001938	-7553.403750842075	-0.623414	-0.613920	-0.6147490192908851	-0.605255001687951	-1.4737500745802188	-1.464257709956133
0.006906	-0.231689	-0.001892	-7559.877921842075	-0.623489	-0.613986	-0.6148227644059162	-0.6053197468004329	-1.4738238196952498	-1.464322455068615
0.006907	-0.231857	-0.001907	-7565.356066842075	-0.623563	-0.614054	-0.6148955095209475	-0.6053864919129148	-1.473896564810281	-1.4643892001810968
0.006909	-0.231964	-0.001892	-7568.842158842075	-0.623637	-0.614123	-0.6149669997510101	-0.6054529821378788	-1.4739680550403438	-1.4644556904060608
0.006910	-0.232178	-0.001923	-7575.814342842075	-0.623712	-0.614189	-0.6150407448660414	-0.6055177272503607	-1.474041800155375	-1.4645204355185426
0.006911	-0.232300	-0.001846	-7579.798448842075	-0.623785	-0.614257	-0.6151124899810726	-0.6055844723628427	-1.4741135452704062	-1.4645871806310247
0.006912	-0.232437	-0.001907	-7584.280566842075	-0.623859	-0.614326	-0.6151852350961039	-0.6056522174753247	-1.4741862903854375	-1.4646549257435066
0.006914	-0.232574	-0.001907	-7588.762684842075	-0.623933	-0.614395	-0.6152567253261664	-0.6057187077002886	-1.4742577806155	-1.4647214159684705
0.006915	-0.232773	-0.001892	-7595.236856842075	-0.624007	-0.614461	-0.6153294704411977	-0.6057834528127706	-1.4743305257305312	-1.4647861610809525
0.006916	-0.232925	-0.001877	-7600.2169878420755	-0.624081	-0.614528	-0.615402215556229	-0.6058491979252525	-1.4744032708455626	-1.4648519061934344
0.006917	-0.233063	-0.001907	-7604.699106842075	-0.624155	-0.614596	-0.6154749606712602	-0.6059159430377346	-1.4744760159605939	-1.4649186513059165
0.006919	-0.233185	-0.001877	-7608.683211842075	-0.624229	-0.614665	-0.6155464509013228	-0.6059824332626984	-1.4745475061906563	-1.4649851415308803
0.006920	-0.233414	-0.001877	-7616.153409842075	-0.624302	-0.614729	-0.615618196016354	-0.6060451783751803	-1.4746192513056877	-1.4650478866433623
0.006921	-0.233566	-0.001862	-7621.1335408420755	-0.624375	-0.614795	-0.6156899411313853	-0.6061099234876623	-1.474690996420719	-1.4651126317558443
0.006922	-0.233688	-0.001831	-7625.117645842075	-0.624447	-0.614863	-0.6157606862464166	-0.6061766686001443	-1.4747617415357501	-1.4651793768683263
0.006924	-0.233795	-0.001907	-7628.6037388420755	-0.624521	-0.614932	-0.615832176476479	-0.6062431588251083	-1.4748332317658126	-1.4652458670932902
0.006925	-0.233994	-0.001907	-7635.077909842075	-0.624595	-0.614998	-0.6159049215915103	-0.6063079039375903	-1.474905976880844	-1.4653106122057722
0.006926	-0.234085	-0.001831	-7638.065988842075	-0.624668	-0.615067	-0.6159766667065416	-0.6063756490500721	-1.4749777219958753	-1.465378357318254
0.006927	-0.234314	-0.001862	-7645.536185842076	-0.624740	-0.615130	-0.6160474118215729	-0.606437394162554	-1.4750484671109065	-1.465440102430736
0.006929	-0.234375	-0.001892	-7647.528238842076	-0.624814	-0.615202	-0.6161189020516353	-0.6065068843875181	-1.475119957340969	-1.4655095926557
0.006930	-0.234665	-0.001923	-7656.990488842075	-0.624889	-0.615264	-0.6161926471666667	-0.6065676295	-1.4751937024560005	-1.465570337768182
0.006931	-0.234741	-0.001862	-7659.480554842075	-0.624962	-0.615335	-0.6162643922816979	-0.6066373746124819	-1.4752654475710316	-1.4656400828806637
0.006932	-0.234924	-0.001907	-7665.456712842075	-0.625036	-0.615401	-0.6163371373967292	-0.6067021197249639	-1.475338192686063	-1.4657048279931457
0.006934	-0.235031	-0.001846	-7668.942804842075	-0.625109	-0.615469	-0.6164076276267917	-0.6067676099499278	-1.4754086829161253	-1.4657703182181097
0.006935	-0.235260	-0.001846	-7676.413001842076	-0.625181	-0.615532	-0.6164783727418229	-0.6068293550624098	-1.4754794280311567	-1.4658320633305917
0.006936	-0.235397	-0.001862	-7680.895120842075	-0.625254	-0.615600	-0.6165501178568542	-0.6068961001748918	-1.4755511731461879	-1.4658988084430737
0.006937	-0.235458	-0.001892	-7682.887173842075	-0.625328	-0.615671	-0.6166228629718855	-0.6069658452873737	-1.4756239182612192	-1.4659685535555558
0.006939	-0.235641	-0.001846	-7688.863331842075	-0.625400	-0.615736	-0.616692353201948	-0.6070283355123376	-1.4756934084912818	-1.4660310437805195
0.006940	-0.235916	-0.001877	-7697.827568842075	-0.625473	-0.615797	-0.6167640983169792	-0.6070880806248197	-1.475765153606313	-1.4660907888930015
0.006941	-0.235992	-0.001816	-7700.317633842075	-0.625544	-0.615866	-0.6168338434320105	-0.6071558257373016	-1.4758348987213443	-1.4661585340054835
0.006942	-0.236130	-0.001816	-7704.799752842076	-0.625616	-0.615931	-0.6169045885470418	-0.6072195708497835	-1.4759056438363753	-1.4662222791179653
0.006944	-0.236313	-0.001831	-7710.775910842075	-0.625687	-0.615995	-0.6169730787771044	-0.6072810610747474	-1.475974134066438	-1.4662837693429294
0.006945	-0.236465	-0.001877	-7715.756041842075	-0.625760	-0.616062	-0.6170448238921356	-0.6073468061872295	-1.4760458791814692	-1.4663495144554113
0.006946	-0.236557	-0.001862	-7718.744120842075	-0.625833	-0.616131	-0.6171165690071668	-0.6074145512997113	-1.4761176242965006	-1.4664172595678933
0.006947	-0.236725	-0.001862	-7724.222265842075	-0.625906	-0.616197	-0.6171883141221981	-0.6074792964121933	-1.4761893694115318	-1.4664820046803753
0.006949	-0.236954	-0.001846	-7731.692463842075	-0.625978	-0.616260	-0.6172578043522607	-0.6075397866371574	-1.4762588596415944	-1.4665424949053394
0.006950	-0.237137	-0.001846	-7737.6686218420755	-0.626050	-0.616324	-0.617328549467292	-0.6076025317496392	-1.4763296047566257	-1.466605240017821
0.006951	-0.237213	-0.001816	-7740.158686842075	-0.626122	-0.616393	-0.6173992945823231	-0.6076702768621212	-1.476400349871657	-1.466672985130303
0.006952	-0.237320	-0.001877	-7743.644779842075	-0.626195	-0.616461	-0.6174710396973544	-0.6077370219746032	-1.476472094986688	-1.4667397302427851
0.006954	-0.237518	-0.001831	-7750.118950842075	-0.626266	-0.616525	-0.617539529927417	-0.607798512199567	-1.4765405852167506	-1.466801220467749
0.006955	-0.237671	-0.001816	-7755.099081842075	-0.626337	-0.616589	-0.6176092750424483	-0.6078612573120491	-1.476610330331782	-1.466863965580231
0.006956	-0.237808	-0.001770	-7759.581200842075	-0.626407	-0.616654	-0.6176780201574796	-0.6079250024245311	-1.4766790754468133	-1.466927710692713
0.006957	-0.238007	-0.001846	-7766.055371842075	-0.626479	-0.616717	-0.6177487652725108	-0.607986747537013	-1.4767498205618446	-1.4669894558051948
0.006959	-0.238098	-0.001801	-7769.043450842075	-0.626549	-0.616784	-0.6178162555025734	-0.6080512377619769	-1.476817310791907	-1.4670539460301588
0.006960	-0.238266	-0.001816	-7774.521595842075	-0.626620	-0.616848	-0.6178860006176046	-0.6081139828744588	-1.4768870559069383	-1.4671166911426408
0.006961	-0.238449	-0.001831	-7780.497753842075	-0.626692	-0.616912	-0.6179567457326359	-0.6081767279869409	-1.4769578010219697	-1.467179436255123
0.006962	-0.238541	-0.001831	-7783.485832842075	-0.626763	-0.616980	-0.6180264908476671	-0.6082434730994227	-1.4770275461370008	-1.4672461813676048
0.006964	-0.238739	-0.001831	-7789.960003842075	-0.626835	-0.617044	-0.6180959810777297	-0.6083049633243868	-1.4770970363670632	-1.4673076715925686
0.006965	-0.238968	-0.001846	-7797.4302008420755	-0.626907	-0.617106	-0.6181667261927609	-0.6083657084368688	-1.4771677814820947	-1.4673684167050507
0.006966	-0.238983	-0.001816	-7797.928214842075	-0.626978	-0.617177	-0.6182364713077922	-0.6084354535493506	-1.477237526597126	-1.4674381618175325
0.006967	-0.239151	-0.001831	-7803.406358842075	-0.627050	-0.617241	-0.6183072164228235	-0.6084981986618326	-1.477308271712157	-1.4675009069300144
0.006969	-0.239395	-0.001831	-7811.374569842075	-0.627121	-0.617303	-0.618375706652886	-0.6085576888867966	-1.4773767619422196	-1.4675603971549784
0.006970	-0.239532	-0.001801	-7815.8566888420755	-0.627192	-0.617368	-0.6184454517679172	-0.6086214339992785	-1.477446507057251	-1.4676241422674603
0.006971	-0.239594	-0.001816	-7817.848740842075	-0.627263	-0.617436	-0.6185151968829485	-0.6086881791117604	-1.4775162521722822	-1.4676908873799424
0.006972	-0.239822	-0.001831	-7825.318938842075	-0.627334	-0.617498	-0.6185849419979798	-0.6087489242242424	-1.4775859972873135	-1.4677516324924245
0.006974	-0.240005	-0.001816	-7831.2950968420755	-0.627405	-0.617562	-0.6186534322280423	-0.6088104144492064	-1.477654487517376	-1.4678131227173883
0.006975	-0.240112	-0.001785	-7834.781188842076	-0.627475	-0.617627	-0.6187221773430736	-0.6088741595616883	-1.4777232326324072	-1.4678768678298701
0.006976	-0.240250	-0.001816	-7839.2633068420755	-0.627546	-0.617693	-0.6187919224581049	-0.6089389046741703	-1.4777929777474386	-1.4679416129423521
0.006977	-0.240417	-0.001846	-7844.741451842076	-0.627618	-0.617758	-0.6188626675731361	-0.6090026497866523	-1.4778637228624698	-1.4680053580548342
0.006979	-0.240601	-0.001831	-7850.717609842075	-0.627690	-0.617822	-0.6189321578031987	-0.6090641400116161	-1.4779332130925322	-1.468066848279798
0.006980	-0.240723	-0.001785	-7854.7017148420755	-0.627760	-0.617887	-0.6190009029182298	-0.6091278851240981	-1.4780019582075634	-1.4681305933922801
0.006981	-0.240891	-0.001785	-7860.1798598420755	-0.627830	-0.617950	-0.6190696480332611	-0.6091896302365801	-1.4780707033225948	-1.4681923385047622
0.006982	-0.241058	-0.001846	-7865.658004842076	-0.627901	-0.618015	-0.6191393931482925	-0.609253375349062	-1.4781404484376262	-1.468256083617244
0.006984	-0.241196	-0.001785	-7870.1401228420755	-0.627972	-0.618079	-0.619207883378355	-0.609314865574026	-1.4782089386676887	-1.4683175738422078
0.006985	-0.241409	-0.001801	-7877.112307842075	-0.628042	-0.618141	-0.6192766284933862	-0.609375610686508	-1.4782776837827198	-1.46837831895469
0.006986	-0.241516	-0.001755	-7880.598399842075	-0.628111	-0.618205	-0.6193443736084174	-0.6094383557989899	-1.4783454288977511	-1.468441064067172
0.006987	-0.241592	-0.001801	-7883.0884658420755	-0.628181	-0.618272	-0.6194131187234487	-0.6095041009114719	-1.4784141740127823	-1.4685068091796538
0.006989	-0.241852	-0.001785	-7891.554689842075	-0.628251	-0.618331	-0.6194806089535113	-0.6095605911364357	-1.478481664242845	-1.4685632994046176
0.006990	-0.241989	-0.001770	-7896.036807842075	-0.628320	-0.618395	-0.6195483540685426	-0.6096233362489177	-1.4785494093578762	-1.4686260445170998
0.006991	-0.242142	-0.001770	-7901.016939842075	-0.628389	-0.618458	-0.6196160991835737	-0.6096850813613997	-1.4786171544729074	-1.4686877896295816
0.006992	-0.242203	-0.001770	-7903.008991842075	-0.628459	-0.618525	-0.619684844298605	-0.6097508264738817	-1.4786858995879388	-1.4687535347420635
0.006994	-0.242477	-0.001801	-7911.9732288420755	-0.628529	-0.618584	-0.6197523345286676	-0.6098073166988456	-1.4787533898180012	-1.4688100249670275
0.006995	-0.242630	-0.001785	-7916.953360842075	-0.628599	-0.618648	-0.6198210796436989	-0.6098700618113275	-1.4788221349330326	-1.4688727700795094
0.006996	-0.242691	-0.001831	-7918.945413842075	-0.628670	-0.618716	-0.6198908247587301	-0.6099368069238096	-1.4788918800480637	-1.4689395151919915
0.006997	-0.242874	-0.001770	-7924.9215718420755	-0.628739	-0.618778	-0.6199585698737614	-0.6099975520362915	-1.4789596251630952	-1.4690002603044734
0.006999	-0.243118	-0.001755	-7932.8897818420755	-0.628808	-0.618837	-0.620025060103824	-0.6100540422612554	-1.4790261153931576	-1.4690567505294374
0.007000	-0.243149	-0.001770	-7933.885808842075	-0.628877	-0.618904	-0.6200928052188552	-0.6101197873737374	-1.479093860508189	-1.4691224956419193
0.007001	-0.243332	-0.001709	-7939.861965842075	-0.628945	-0.618965	-0.6201595503338865	-0.6101795324862193	-1.4791606056232203	-1.4691822407544013
0.007002	-0.243530	-0.001770	-7946.336137842075	-0.629013	-0.619025	-0.6202262954489177	-0.6102382775987013	-1.4792273507382514	-1.4692409858668833
0.007004	-0.243683	-0.001785	-7951.316268842075	-0.629083	-0.619089	-0.6202937856789802	-0.6102997678236652	-1.479294840968314	-1.4693024760918472
0.007005	-0.243774	-0.001801	-7954.304347842075	-0.629153	-0.619155	-0.6203625307940115	-0.6103645129361471	-1.4793635860833452	-1.4693672212043292
0.007006	-0.243912	-0.001740	-7958.786466842075	-0.629222	-0.619218	-0.6204302759090428	-0.6104262580486292	-1.4794313311983764	-1.4694289663168112
0.007007	-0.244125	-0.001785	-7965.758650842075	-0.629292	-0.619279	-0.6204990210240741	-0.6104860031611111	-1.4795000763134079	-1.469488711429293
0.007009	-0.244308	-0.001801	-7971.734808842075	-0.629362	-0.619342	-0.6205665112541365	-0.6105464933860749	-1.4795675665434702	-1.4695492016542568
0.007010	-0.244415	-0.001801	-7975.220900842075	-0.629432	-0.619407	-0.6206352563691678	-0.610610238498557	-1.4796363116585014	-1.469612946766739
0.007011	-0.244583	-0.001755	-7980.699045842075	-0.629501	-0.619470	-0.6207030014841991	-0.6106719836110389	-1.479704056773533	-1.469674691879221
0.007012	-0.244705	-0.001755	-7984.6831508420755	-0.629570	-0.619533	-0.6207707465992304	-0.6107337287235209	-1.479771801888564	-1.469736436991703
0.007014	-0.244904	-0.001785	-7991.157321842075	-0.629639	-0.619595	-0.6208372368292928	-0.6107932189484848	-1.4798382921186266	-1.4697959272166667
0.007015	-0.245056	-0.001740	-7996.137453842075	-0.629707	-0.619657	-0.6209039819443242	-0.6108539640609668	-1.479905037233658	-1.4698566723291489
0.007016	-0.245132	-0.001740	-7998.627519842075	-0.629775	-0.619722	-0.6209707270593554	-0.6109177091734488	-1.479971782348689	-1.4699204174416307
0.007017	-0.245346	-0.001755	-8005.5997038420755	-0.629844	-0.619781	-0.6210384721743867	-0.6109754542859307	-1.4800395274637204	-1.4699781625541126
0.007019	-0.245621	-0.001724	-8014.563940842075	-0.629911	-0.619837	-0.6211029624044493	-0.6110289445108946	-1.480104017693783	-1.4700316527790767
0.007020	-0.245621	-0.001709	-8014.563940842075	-0.629978	-0.619904	-0.6211687075194805	-0.6110946896233767	-1.4801697628088142	-1.4700973978915586
0.007021	-0.245728	-0.001740	-8018.050032842075	-0.630046	-0.619968	-0.6212354526345117	-0.6111574347358585	-1.4802365079238453	-1.4701601430040405
0.007022	-0.245956	-0.001755	-8025.520230842075	-0.630115	-0.620027	-0.621303197749543	-0.6112151798483405	-1.4803042530388768	-1.4702178881165224
0.007024	-0.246201	-0.001755	-8033.488440842075	-0.630184	-0.620086	-0.6213696879796056	-0.6112716700733045	-1.4803707432689392	-1.4702743783414864
0.007025	-0.246185	-0.001785	-8032.990427842075	-0.630253	-0.620156	-0.6214374330946367	-0.6113404151857864	-1.4804384883839705	-1.4703431234539683
0.007026	-0.246368	-0.001740	-8038.966585842075	-0.630321	-0.620217	-0.6215041782096681	-0.6114001602982684	-1.4805052334990019	-1.4704028685664503
0.007027	-0.246613	-0.001755	-8046.934796842075	-0.630390	-0.620275	-0.6215719233246993	-0.6114569054107504	-1.480572978614033	-1.4704596136789323
0.007029	-0.246750	-0.001740	-8051.416914842075	-0.630458	-0.620338	-0.6216374135547619	-0.6115173956357142	-1.4806384688440954	-1.4705201039038962
0.007030	-0.246841	-0.001755	-8054.404993842075	-0.630526	-0.620402	-0.6217041586697932	-0.6115801407481962	-1.4807052139591268	-1.4705828490163781
0.007031	-0.247070	-0.001709	-8061.875191842075	-0.630593	-0.620460	-0.6217699037848243	-0.6116368858606782	-1.480770959074158	-1.4706395941288601
0.007032	-0.247208	-0.001740	-8066.357309842075	-0.630661	-0.620522	-0.6218366488998557	-0.6116976309731602	-1.4808377041891894	-1.470700339241342
0.007034	-0.247284	-0.001724	-8068.847375842075	-0.630729	-0.620587	-0.6219021391299182	-0.6117601211981241	-1.480903194419252	-1.470762829466306
0.007035	-0.247528	-0.001755	-8076.815586842075	-0.630797	-0.620645	-0.6219688842449496	-0.6118168663106061	-1.4809699395342832	-1.470819574578788
0.007036	-0.247620	-0.001755	-8079.803665842075	-0.630866	-0.620710	-0.6220366293599808	-0.611880611423088	-1.4810376846493145	-1.47088331969127
0.007037	-0.247818	-0.001694	-8086.277836842075	-0.630932	-0.620768	-0.622101374475012	-0.6119373565355699	-1.4811024297643458	-1.4709400648037518
0.007039	-0.247910	-0.001694	-8089.265915842076	-0.630999	-0.620831	-0.6221658647050745	-0.6119978467605339	-1.4811669199944082	-1.471000555028716
0.007040	-0.248093	-0.001740	-8095.242073842075	-0.631066	-0.620891	-0.6222316098201058	-0.6120565918730159	-1.4812326651094394	-1.4710593001411978
0.007041	-0.248215	-0.001694	-8099.226178842076	-0.631133	-0.620953	-0.6222973549351372	-0.6121173369854978	-1.4812984102244708	-1.4711200452536797
0.007042	-0.248383	-0.001740	-8104.704323842076	-0.631200	-0.621013	-0.6223631000501684	-0.6121760820979798	-1.481364155339502	-1.4711787903661617
0.007044	-0.248642	-0.001709	-8113.170547842075	-0.631267	-0.621070	-0.6224275902802309	-0.6122305723229438	-1.4814286455695647	-1.4712332805911257
0.007045	-0.248734	-0.001709	-8116.158626842075	-0.631335	-0.621133	-0.6224943353952621	-0.6122923174354257	-1.4814953906845958	-1.4712950257036077
0.007046	-0.248779	-0.001740	-8117.652665842075	-0.631402	-0.621199	-0.6225600805102934	-0.6123570625479076	-1.4815611357996272	-1.4713597708160895
0.007047	-0.249100	-0.001709	-8128.110942842075	-0.631469	-0.621253	-0.6226258256253246	-0.6124098076603897	-1.4816268809146584	-1.4714125159285716
0.007049	-0.249237	-0.001694	-8132.593060842075	-0.631536	-0.621313	-0.6226903158553871	-0.6124672978853535	-1.4816913711447208	-1.4714700061535355
0.007050	-0.249298	-0.001724	-8134.585113842075	-0.631603	-0.621378	-0.6227560609704185	-0.6125310429978355	-1.481757116259752	-1.4715337512660174
0.007051	-0.249496	-0.001709	-8141.059284842076	-0.631670	-0.621437	-0.6228218060854497	-0.6125887881103175	-1.4818228613747833	-1.4715914963784993
0.007052	-0.249710	-0.001709	-8148.031468842075	-0.631737	-0.621495	-0.622887551200481	-0.6126455332227995	-1.4818886064898147	-1.4716482414909815
0.007054	-0.249802	-0.001724	-8151.019547842076	-0.631804	-0.621559	-0.6229520414305435	-0.6127070234477633	-1.4819530967198773	-1.4717097317159453
0.007055	-0.249893	-0.001740	-8154.007626842075	-0.631872	-0.621623	-0.6230187865455747	-0.6127697685602453	-1.4820198418349084	-1.4717724768284273
0.007056	-0.250107	-0.001740	-8160.979811842075	-0.631940	-0.621682	-0.623085531660606	-0.6128275136727273	-1.4820865869499396	-1.4718302219409092
0.007057	-0.250320	-0.001709	-8167.951995842075	-0.632007	-0.621740	-0.6231512767756373	-0.6128842587852091	-1.482152332064971	-1.4718869670533912
0.007059	-0.250290	-0.001678	-8166.955969842075	-0.632072	-0.621807	-0.6232137670056999	-0.6129487490101732	-1.4822148222950335	-1.471951457278355
0.007060	-0.250641	-0.001694	-8178.410271842075	-0.632138	-0.621858	-0.623278512120731	-0.6129984941226552	-1.4822795674100648	-1.472001202390837
0.007061	-0.250732	-0.001633	-8181.398350842075	-0.632203	-0.621919	-0.6233422572357623	-0.613058239235137	-1.482343312525096	-1.4720609475033188
0.007062	-0.250854	-0.001709	-8185.382456842075	-0.632269	-0.621981	-0.6234070023507936	-0.613118984347619	-1.4824080576401273	-1.472121692615801
0.007064	-0.251007	-0.001709	-8190.362587842075	-0.632336	-0.622041	-0.6234714925808562	-0.613176474572583	-1.48247254787019	-1.4721791828407649
0.007065	-0.251236	-0.001709	-8197.832785842074	-0.632403	-0.622099	-0.6235372376958874	-0.6132332196850648	-1.482538292985221	-1.4722359279532466
0.007066	-0.251312	-0.001724	-8200.322851842075	-0.632470	-0.622163	-0.6236029828109186	-0.6132959647975469	-1.4826040381002523	-1.4722986730657288
0.007067	-0.251556	-0.001678	-8208.291061842076	-0.632536	-0.622219	-0.6236677279259499	-0.6133507099100288	-1.4826687832152836	-1.4723534181782107
0.007069	-0.251663	-0.001678	-8211.777153842075	-0.632601	-0.622280	-0.6237302181560125	-0.6134092001349928	-1.4827312734453462	-1.4724119084031746
0.007070	-0.251770	-0.001663	-8215.263246842074	-0.632667	-0.622340	-0.6237949632710438	-0.6134679452474747	-1.4827960185603775	-1.4724706535156566
0.007071	-0.251923	-0.001648	-8220.243377842075	-0.632731	-0.622399	-0.623857708386075	-0.6135256903599567	-1.4828587636754087	-1.4725283986281386
0.007072	-0.252151	-0.001678	-8227.713575842075	-0.632797	-0.622455	-0.6239224535011063	-0.6135804354724387	-1.48292350879044	-1.4725831437406205
0.007074	-0.252289	-0.001663	-8232.195693842075	-0.632862	-0.622514	-0.6239849437311689	-0.6136369256974026	-1.4829859990205025	-1.4726396339655845
0.007075	-0.252289	-0.001663	-8232.195693842075	-0.632927	-0.622580	-0.6240486888462001	-0.6137016708098846	-1.483049744135534	-1.4727043790780665
