Repository: pietracorvo/HystAPI

# Example data

The example data in this folder is from measurements performed during my physics bachelor.

The material is **FeSi3** (iron with 3% silicon), aka 'electrical steel', the standard material for ring cores in trafos. 

Four of the five samples where treated with high pressure torison (HPT, 20 rotations at 20GPa), to achieve nanocristallisation of the grains, which has a huge impact on the magnetic properties of the material. The HPT deformation was done at 77K (under liquid nitrogen) and at 293K (at room temperature). Afterwards some samples were heat treated at a temperature of 493K (for two hours) to anneal defects from the deformation process.

The five samples are:

File: testData/FeSi3_RT/G2_757V_100Hz_800000Fs0.txt (part 25 of 57)
--------------------------
t	U1	U2	H	Braw	Jraw	B_drift	 J_drift	B_corr	J_corr
0.008437	-0.194016	0.002182	-6330.283418842075	-0.607462	-0.599505	-0.596874535518783	-0.5889175140103174	-1.4558755908081167	-1.4479202222784995
0.008439	-0.193878	0.002167	-6325.801299842075	-0.607377	-0.599426	-0.5967870257488456	-0.5888360042352814	-1.4557880810381794	-1.4478387125034633
0.008440	-0.193939	0.002136	-6327.793352842075	-0.607294	-0.599340	-0.5967027708638768	-0.5887487493477633	-1.4557038261532105	-1.4477514576159454
0.008441	-0.193665	0.002136	-6318.829115842075	-0.607210	-0.599267	-0.5966175159789081	-0.5886744944602453	-1.455618571268242	-1.4476772027284273
0.008442	-0.193359	0.002151	-6308.868852842075	-0.607126	-0.599196	-0.5965322610939394	-0.5886022395727272	-1.455533316383273	-1.447604947840909
0.008444	-0.193314	0.002121	-6307.374812842075	-0.607043	-0.599114	-0.5964467513240019	-0.5885177297976912	-1.4554478066133356	-1.4475204380658733
0.008445	-0.193222	0.002182	-6304.386733842075	-0.606958	-0.599033	-0.5963604964390332	-0.5884354749101732	-1.455361551728367	-1.4474381831783552
0.008446	-0.192932	0.002182	-6294.9244838420755	-0.606873	-0.598960	-0.5962742415540644	-0.5883612200226551	-1.4552752968433982	-1.447363928290837
0.008447	-0.192841	0.002182	-6291.936404842075	-0.606788	-0.598878	-0.5961879866690957	-0.5882779651351371	-1.4551890419584295	-1.447280673403319
0.008449	-0.192734	0.002136	-6288.450312842076	-0.606704	-0.598799	-0.5961014768991583	-0.588196455360101	-1.455102532188492	-1.4471991636282828
0.008450	-0.192551	0.002136	-6282.474154842075	-0.606620	-0.598723	-0.5960162220141896	-0.5881192004725829	-1.4550172773035233	-1.447121908740765
0.008451	-0.192368	0.002167	-6276.497996842075	-0.606535	-0.598646	-0.5959299671292208	-0.5880409455850649	-1.4549310224185543	-1.447043653853247
0.008452	-0.192322	0.002167	-6275.003956842075	-0.606451	-0.598563	-0.595844712244252	-0.5879566906975469	-1.4548457675335857	-1.4469593989657288
0.008454	-0.192047	0.002167	-6266.039719842075	-0.606366	-0.598489	-0.5957572024743145	-0.5878801809225108	-1.4547582577636482	-1.4468828891906926
0.008455	-0.191864	0.002167	-6260.063561842076	-0.606281	-0.598412	-0.5956709475893458	-0.5878019260349928	-1.4546720028786795	-1.4468046343031746
0.008456	-0.191879	0.002182	-6260.561575842075	-0.606196	-0.598326	-0.5955846927043771	-0.5877146711474748	-1.4545857479937108	-1.4467173794156567
0.008457	-0.191650	0.002197	-6253.091377842075	-0.606110	-0.598250	-0.5954974378194083	-0.5876374162599567	-1.454498493108742	-1.4466401245281386
0.008459	-0.191406	0.002167	-6245.123166842075	-0.606025	-0.598175	-0.5954099280494709	-0.5875599064849206	-1.4544109833388046	-1.4465626147531025
0.008460	-0.191360	0.002182	-6243.629127842075	-0.605940	-0.598092	-0.5953236731645022	-0.5874756515974026	-1.4543247284538359	-1.4464783598655844
0.008461	-0.191223	0.002167	-6239.147008842076	-0.605855	-0.598012	-0.5952374182795335	-0.5873943967098846	-1.4542384735688672	-1.4463971049780664
0.008462	-0.190994	0.002182	-6231.676811842075	-0.605770	-0.597936	-0.5951511633945648	-0.5873171418223665	-1.4541522186838984	-1.4463198500905485
0.008464	-0.190826	0.002213	-6226.198666842075	-0.605683	-0.597857	-0.5950616536246272	-0.5872356320473304	-1.4540627089139608	-1.4462383403155123
0.008465	-0.190781	0.002228	-6224.704627842075	-0.605596	-0.597772	-0.5949733987396585	-0.5871493771598124	-1.4539744540289923	-1.4461520854279943
0.008466	-0.190552	0.002213	-6217.234429842075	-0.605510	-0.597695	-0.5948861438546897	-0.5870711222722943	-1.4538871991440234	-1.4460738305404761
0.008467	-0.190277	0.002182	-6208.270192842076	-0.605424	-0.597620	-0.594798888969721	-0.5869948673847764	-1.4537999442590546	-1.4459975756529584
0.008469	-0.190231	0.002182	-6206.7761538420755	-0.605339	-0.597537	-0.5947113791997835	-0.5869093576097403	-1.453712434489117	-1.445912065877922
0.008470	-0.190170	0.002167	-6204.7841008420755	-0.605254	-0.597454	-0.5946251243148147	-0.5868251027222222	-1.4536261796041483	-1.4458278109904041
0.008471	-0.189850	0.002258	-6194.325824842075	-0.605167	-0.597380	-0.5945368694298461	-0.5867498478347042	-1.4535379247191798	-1.445752556102886
0.008472	-0.189819	0.002182	-6193.329797842075	-0.605081	-0.597295	-0.5944496145448773	-0.5866635929471862	-1.453450669834211	-1.445666301215368
0.008474	-0.189682	0.002228	-6188.847679842075	-0.604994	-0.597214	-0.5943601047749398	-0.58658008317215	-1.4533611600642735	-1.4455827914403319
0.008475	-0.189484	0.002228	-6182.373508842075	-0.604907	-0.597135	-0.5942718498899711	-0.586499828284632	-1.4532729051793047	-1.445502536552814
0.008476	-0.189316	0.002197	-6176.895363842075	-0.604820	-0.597056	-0.5941835950050024	-0.586419573397114	-1.453184650294336	-1.445422281665296
0.008477	-0.189240	0.002228	-6174.405297842075	-0.604734	-0.596972	-0.5940963401200337	-0.5863343185095959	-1.4530973954093673	-1.4453370267777779
0.008479	-0.189026	0.002228	-6167.433113842075	-0.604647	-0.596894	-0.5940068303500963	-0.5862538087345599	-1.45300788563943	-1.4452565170027418
0.008480	-0.188919	0.002213	-6163.947021842076	-0.604560	-0.596812	-0.5939185754651274	-0.5861705538470419	-1.4529196307544612	-1.4451732621152238
0.008481	-0.188782	0.002213	-6159.464902842075	-0.604473	-0.596730	-0.5938303205801587	-0.5860872989595238	-1.4528313758694924	-1.4450900072277058
0.008482	-0.188599	0.002274	-6153.488744842075	-0.604385	-0.596650	-0.5937410656951899	-0.5860060440720057	-1.4527421209845235	-1.4450087523401876
0.008484	-0.188400	0.002228	-6147.014573842075	-0.604298	-0.596571	-0.5936515559252525	-0.5859245342969697	-1.452652611214586	-1.4449272425651516
0.008485	-0.188309	0.002213	-6144.026494842075	-0.604211	-0.596487	-0.5935633010402839	-0.5858392794094517	-1.4525643563296176	-1.4448419876776337
0.008486	-0.188202	0.002258	-6140.540402842075	-0.604123	-0.596404	-0.593474046155315	-0.5857550245219336	-1.4524751014446486	-1.4447577327901155
0.008487	-0.187851	0.002213	-6129.086099842075	-0.604036	-0.596332	-0.5933857912703463	-0.5856817696344155	-1.4523868465596799	-1.4446844779025976
0.008489	-0.187759	0.002182	-6126.098020842075	-0.603950	-0.596250	-0.5932972815004088	-0.5855972598593795	-1.4522983367897426	-1.4445999681275614
0.008490	-0.187805	0.002258	-6127.592060842076	-0.603863	-0.596160	-0.5932090266154402	-0.5855060049718614	-1.4522100819047739	-1.4445087132400434
0.008491	-0.187469	0.002243	-6116.6357708420755	-0.603775	-0.596086	-0.5931197717304713	-0.5854307500843434	-1.452120827019805	-1.4444334583525253
0.008492	-0.187347	0.002182	-6112.651665842075	-0.603689	-0.596005	-0.5930325168455026	-0.5853484951968254	-1.4520335721348363	-1.4443512034650072
0.008494	-0.187241	0.002228	-6109.165573842075	-0.603603	-0.595923	-0.5929440070755652	-0.5852639854217893	-1.4519450623648988	-1.444266693689971
0.008495	-0.187134	0.002182	-6105.6794808420755	-0.603517	-0.595842	-0.5928567521905964	-0.5851817305342712	-1.45185780747993	-1.4441844388024532
0.008496	-0.186829	0.002243	-6095.7192178420755	-0.603429	-0.595767	-0.5927674973056277	-0.5851054756467533	-1.4517685525949613	-1.4441081839149352
0.008497	-0.186768	0.002243	-6093.727164842076	-0.603341	-0.595681	-0.5926782424206589	-0.5850182207592353	-1.4516792977099926	-1.4440209290274173
0.008499	-0.186615	0.002289	-6088.747033842075	-0.603252	-0.595598	-0.5925867326507215	-0.5849327109841991	-1.4515877879400552	-1.443935419252381
0.008500	-0.186417	0.002304	-6082.2728628420755	-0.603162	-0.595517	-0.5924954777657527	-0.5848504560966811	-1.4514965330550864	-1.4438531643648629
0.008501	-0.186172	0.002274	-6074.304651842075	-0.603074	-0.595438	-0.592406222880784	-0.5847702012091631	-1.4514072781701177	-1.443772909477345
0.008502	-0.186172	0.002213	-6074.304651842075	-0.602986	-0.595351	-0.5923169679958153	-0.5846819463216449	-1.451318023285149	-1.443684654589827
0.008504	-0.186005	0.002274	-6068.826506842075	-0.602898	-0.595269	-0.5922264582258778	-0.584597436546609	-1.4512275135152115	-1.4436001448147908
0.008505	-0.185760	0.002274	-6060.858296842075	-0.602809	-0.595190	-0.5921362033409091	-0.5845171816590908	-1.4511372586302427	-1.4435198899272728
0.008506	-0.185669	0.002304	-6057.870217842075	-0.602719	-0.595104	-0.5920449484559404	-0.5844299267715728	-1.4510460037452741	-1.4434326350397546
0.008507	-0.185547	0.002289	-6053.8861118420755	-0.602629	-0.595019	-0.5919536935709716	-0.5843436718840548	-1.4509547488603052	-1.4433463801522368
0.008509	-0.185333	0.002258	-6046.913927842075	-0.602541	-0.594940	-0.5918631838010341	-0.5842621621090188	-1.4508642390903677	-1.4432648703772006
0.008510	-0.185196	0.002274	-6042.431808842075	-0.602452	-0.594856	-0.5917729289160654	-0.5841769072215007	-1.450773984205399	-1.4431796154896825
0.008511	-0.185074	0.002274	-6038.4477038420755	-0.602363	-0.594773	-0.5916826740310966	-0.5840926523339827	-1.4506837293204304	-1.4430953606021646
0.008512	-0.184830	0.002258	-6030.4794938420755	-0.602275	-0.594694	-0.591593419146128	-0.5840123974464646	-1.4505944744354617	-1.4430151057146465
0.008514	-0.184662	0.002258	-6025.0013488420755	-0.602187	-0.594613	-0.5915029093761904	-0.5839288876714285	-1.4505039646655242	-1.4429315959396103
0.008515	-0.184647	0.002243	-6024.503335842075	-0.602099	-0.594526	-0.5914136544912217	-0.5838406327839105	-1.4504147097805555	-1.4428433410520924
0.008516	-0.184433	0.002258	-6017.5311508420755	-0.602011	-0.594446	-0.5913243996062529	-0.5837593778963925	-1.4503254548955866	-1.4427620861645745
0.008517	-0.184235	0.002228	-6011.056979842076	-0.601923	-0.594367	-0.5912351447212842	-0.5836791230088744	-1.450236200010618	-1.4426818312770564
0.008519	-0.184158	0.002243	-6008.566913842075	-0.601835	-0.594282	-0.5911446349513468	-0.5835916132338383	-1.4501456902406806	-1.4425943215020203
0.008520	-0.184036	0.002319	-6004.582808842075	-0.601745	-0.594197	-0.591053380066378	-0.5835053583463203	-1.4500544353557117	-1.4425080666145023
0.008521	-0.183777	0.002289	-5996.116584842075	-0.601656	-0.594118	-0.5909631251814093	-0.5834251034588023	-1.4499641804707428	-1.4424278117269842
0.008522	-0.183640	0.002274	-5991.634466842075	-0.601566	-0.594035	-0.5908718702964406	-0.5833408485712842	-1.4498729255857743	-1.4423435568394662
0.008524	-0.183594	0.002289	-5990.140426842076	-0.601477	-0.593947	-0.5907803605265032	-0.5832503387962482	-1.4497814158158369	-1.4422530470644301
0.008525	-0.183411	0.002289	-5984.164268842075	-0.601387	-0.593865	-0.5906891056415344	-0.5831670839087301	-1.449690160930868	-1.4421697921769119
0.008526	-0.183182	0.002319	-5976.694071842076	-0.601297	-0.593784	-0.5905978507565656	-0.5830848290212121	-1.4495989060458991	-1.442087537289394
0.008527	-0.183014	0.002304	-5971.2159268420755	-0.601207	-0.593700	-0.5905065958715969	-0.5829995741336941	-1.4495076511609306	-1.4420022824018761
0.008529	-0.182983	0.002350	-5970.219900842075	-0.601115	-0.593610	-0.5904120861016594	-0.5829070643586579	-1.449413141390993	-1.4419097726268397
0.008530	-0.182739	0.002289	-5962.251689842075	-0.601025	-0.593530	-0.5903208312166908	-0.5828258094711399	-1.4493218865060244	-1.4418285177393217
0.008531	-0.182602	0.002335	-5957.769570842075	-0.600934	-0.593445	-0.5902285763317219	-0.5827395545836219	-1.4492296316210556	-1.441742262851804
0.008532	-0.182465	0.002319	-5953.287452842075	-0.600844	-0.593360	-0.5901373214467532	-0.5826532996961039	-1.4491383767360868	-1.4416560079642857
0.008534	-0.182343	0.002289	-5949.303347842075	-0.600754	-0.593275	-0.5900448116768158	-0.5825657899210678	-1.4490458669661495	-1.4415684981892496
0.008535	-0.182114	0.002319	-5941.833149842075	-0.600663	-0.593194	-0.589952556791847	-0.5824835350335498	-1.4489536120811808	-1.4414862433017317
0.008536	-0.182053	0.002319	-5939.841097842075	-0.600572	-0.593106	-0.5898603019068783	-0.5823942801460318	-1.4488613571962121	-1.4413969884142137
0.008537	-0.181747	0.002335	-5929.880833842075	-0.600481	-0.593027	-0.5897680470219095	-0.5823140252585136	-1.4487691023112432	-1.4413167335266954
0.008539	-0.181671	0.002365	-5927.390767842076	-0.600389	-0.592938	-0.589673537251972	-0.5822225154834776	-1.4486745925413058	-1.4412252237516596
0.008540	-0.181549	0.002380	-5923.406662842075	-0.600296	-0.592850	-0.5895792823670034	-0.5821332605959596	-1.448580337656337	-1.4411359688641414
0.008541	-0.181381	0.002365	-5917.928517842075	-0.600203	-0.592764	-0.5894850274820347	-0.5820460057084414	-1.4484860827713684	-1.4410487139766235
0.008542	-0.181122	0.002350	-5909.462294842076	-0.600112	-0.592683	-0.5893927725970659	-0.5819637508209234	-1.4483938278863997	-1.4409664590891054
0.008544	-0.181107	0.002289	-5908.964280842075	-0.600022	-0.592594	-0.5893002628271284	-0.5818722410458874	-1.4483013181164621	-1.4408749493140693
0.008545	-0.181000	0.002319	-5905.478188842075	-0.599931	-0.592508	-0.5892080079421597	-0.5817849861583694	-1.4482090632314932	-1.4407876944265512
0.008546	-0.180695	0.002319	-5895.517925842075	-0.599841	-0.592430	-0.5891167530571909	-0.5817057312708513	-1.4481178083465247	-1.4407084395390333
0.008547	-0.180603	0.002304	-5892.529846842075	-0.599750	-0.592343	-0.5890244981722222	-0.5816174763833333	-1.448025553461556	-1.4406201846515152
0.008549	-0.180557	0.002335	-5891.0358068420755	-0.599659	-0.592254	-0.5889309884022847	-0.5815259666082971	-1.4479320436916185	-1.4405286748764792
0.008550	-0.180298	0.002350	-5882.569583842075	-0.599567	-0.592173	-0.5888377335173159	-0.5814437117207791	-1.4478387888066497	-1.440446419988961
0.008551	-0.180099	0.002350	-5876.095411842075	-0.599475	-0.592089	-0.5887444786323472	-0.5813584568332612	-1.447745533921681	-1.440361165101443
0.008552	-0.180115	0.002335	-5876.593425842075	-0.599384	-0.591997	-0.5886522237473786	-0.5812652019457432	-1.4476532790367123	-1.440267910213925
0.008554	-0.179886	0.002350	-5869.123227842075	-0.599293	-0.591915	-0.588558713977441	-0.581180692170707	-1.4475597692667748	-1.440183400438889
0.008555	-0.179703	0.002289	-5863.147069842075	-0.599202	-0.591832	-0.5884664590924723	-0.581096437283189	-1.447467514381806	-1.440099145551371
0.008556	-0.179535	0.002365	-5857.668924842075	-0.599110	-0.591747	-0.5883732042075036	-0.581010182395671	-1.4473742594968373	-1.440012890663853
0.008557	-0.179428	0.002350	-5854.182832842075	-0.599018	-0.591659	-0.5882799493225349	-0.5809209275081529	-1.4472810046118685	-1.439923635776335
0.008559	-0.179153	0.002350	-5845.218595842075	-0.598926	-0.591579	-0.5881854395525974	-0.5808384177331168	-1.447186494841931	-1.4398411260012987
0.008560	-0.179047	0.002365	-5841.732503842075	-0.598834	-0.591490	-0.5880921846676286	-0.5807481628455988	-1.4470932399569623	-1.4397508711137808
0.008561	-0.178940	0.002380	-5838.246411842075	-0.598741	-0.591402	-0.5879979297826599	-0.5806589079580807	-1.4469989850719935	-1.4396616162262625
0.008562	-0.178711	0.002396	-5830.776214842075	-0.598647	-0.591318	-0.5879026748976912	-0.5805736530705627	-1.446903730187025	-1.4395763613387447
0.008564	-0.178665	0.002380	-5829.282174842076	-0.598554	-0.591226	-0.5878071651277538	-0.5804791432955267	-1.4468082204170876	-1.4394818515637087
0.008565	-0.178543	0.002426	-5825.298069842075	-0.598460	-0.591137	-0.587711910242785	-0.5803888884080086	-1.4467129655321187	-1.4393915966761905
0.008566	-0.178268	0.002365	-5816.333832842075	-0.598367	-0.591055	-0.5876176553578162	-0.5803056335204906	-1.44661871064715	-1.4393083417886725
0.008567	-0.178131	0.002396	-5811.851713842075	-0.598273	-0.590967	-0.5875224004728475	-0.5802163786329726	-1.4465234557621813	-1.4392190869011545
0.008569	-0.178024	0.002426	-5808.365621842076	-0.598178	-0.590877	-0.58742489070291	-0.5801238688579364	-1.4464259459922437	-1.4391265771261184
0.008570	-0.177811	0.002411	-5801.393437842075	-0.598084	-0.590791	-0.5873296358179413	-0.5800366139704184	-1.446330691107275	-1.4390393222386004
0.008571	-0.177628	0.002426	-5795.417279842075	-0.597989	-0.590704	-0.5872333809329725	-0.5799483590829004	-1.4462344362223063	-1.4389510673510824
0.008572	-0.177567	0.002396	-5793.425226842075	-0.597896	-0.590613	-0.5871391260480038	-0.5798561041953825	-1.4461401813373373	-1.4388588124635644
0.008574	-0.177429	0.002350	-5788.943108842075	-0.597804	-0.590527	-0.5870446162780664	-0.5797675944203463	-1.4460456715674002	-1.4387703026885283
0.008575	-0.177200	0.002319	-5781.472910842075	-0.597713	-0.590445	-0.5869523613930977	-0.5796843395328283	-1.4459534166824315	-1.43868704780101
0.008576	-0.177078	0.002365	-5777.488805842076	-0.597620	-0.590358	-0.586858106508129	-0.5795960846453103	-1.4458591617974625	-1.4385987929134922
0.008577	-0.176956	0.002396	-5773.504700842075	-0.597527	-0.590269	-0.5867638516231601	-0.5795058297577922	-1.4457649069124938	-1.4385085380259741
0.008579	-0.176834	0.002380	-5769.520594842075	-0.597433	-0.590181	-0.5866673418532227	-0.5794153199827561	-1.4456683971425563	-1.438418028250938
0.008580	-0.176590	0.002426	-5761.552384842075	-0.597339	-0.590096	-0.5865720869682539	-0.5793290650952381	-1.4455731422575875	-1.43833177336342
0.008581	-0.176498	0.002396	-5758.564305842076	-0.597245	-0.590006	-0.5864768320832853	-0.57923781020772	-1.4454778873726188	-1.438240518475902
0.008582	-0.176315	0.002411	-5752.588147842075	-0.597151	-0.589919	-0.5863815771983165	-0.579149555320202	-1.4453826324876502	-1.4381522635883839
0.008584	-0.176132	0.002441	-5746.611989842075	-0.597055	-0.589832	-0.586283067428379	-0.579060045545166	-1.4452841227177127	-1.438062753813348
0.008585	-0.175980	0.002426	-5741.631857842075	-0.596961	-0.589743	-0.5861878125434102	-0.5789697906576479	-1.4451888678327438	-1.4379724989258298
0.008586	-0.175858	0.002411	-5737.6477528420755	-0.596866	-0.589654	-0.5860915576584416	-0.5788795357701298	-1.4450926129477752	-1.4378822440383119
0.008587	-0.175690	0.002396	-5732.1696078420755	-0.596772	-0.589567	-0.5859963027734728	-0.5787912808826118	-1.4449973580628064	-1.4377939891507938
0.008589	-0.175568	0.002426	-5728.185502842075	-0.596677	-0.589477	-0.5858987930035353	-0.5786987711075757	-1.444899848292869	-1.4377014793757577
0.008590	-0.175385	0.002472	-5722.209344842076	-0.596581	-0.589388	-0.5858015381185666	-0.5786085162200577	-1.4448025934079003	-1.4376112244882395
0.008591	-0.175186	0.002441	-5715.735172842075	-0.596486	-0.589301	-0.5857052832335978	-0.5785202613325396	-1.4447063385229315	-1.4375229696007215
0.008592	-0.175125	0.002396	-5713.743120842075	-0.596391	-0.589209	-0.5856090283486292	-0.5784270064450217	-1.4446100836379627	-1.4374297147132036
0.008594	-0.174973	0.002487	-5708.762988842075	-0.596295	-0.589119	-0.5855105185786916	-0.5783344966699855	-1.4445115738680254	-1.4373372049381674
0.008595	-0.174713	0.002457	-5700.296764842075	-0.596198	-0.589033	-0.5854122636937229	-0.5782472417824676	-1.4444133189830566	-1.4372499500506495
0.008596	-0.174576	0.002472	-5695.8146468420755	-0.596102	-0.588942	-0.5853150088087542	-0.5781549868949495	-1.4443160640980879	-1.4371576951631315
0.008597	-0.174530	0.002457	-5694.320606842075	-0.596006	-0.588848	-0.5852177539237855	-0.5780597320074314	-1.4442188092131192	-1.4370624402756134
0.008599	-0.174347	0.002472	-5688.3444488420755	-0.595909	-0.588759	-0.585118244153848	-0.5779682222323954	-1.4441192994431817	-1.4369709305005773
0.008600	-0.174103	0.002457	-5680.3762388420755	-0.595813	-0.588673	-0.5850209892688792	-0.5778809673448774	-1.444022044558213	-1.4368836756130592
0.008601	-0.173950	0.002441	-5675.396106842075	-0.595717	-0.588583	-0.5849237343839105	-0.5777897124573592	-1.4439247896732441	-1.4367924207255411
0.008602	-0.173965	0.002487	-5675.894119842075	-0.595620	-0.588485	-0.5848254794989418	-0.5776904575698413	-1.4438265347882755	-1.4366931658380233
0.008604	-0.173721	0.002487	-5667.925909842075	-0.595523	-0.588398	-0.5847259697290044	-0.5776009477948052	-1.443727025018338	-1.4366036560629871
0.008605	-0.173508	0.002472	-5660.953724842076	-0.595426	-0.588310	-0.5846277148440355	-0.5775116929072871	-1.4436287701333692	-1.4365144011754691
0.008606	-0.173340	0.002502	-5655.475580842075	-0.595329	-0.588220	-0.5845294599590668	-0.5774204380197691	-1.4435305152484004	-1.436423146287951
0.008607	-0.173279	0.002457	-5653.483527842075	-0.595233	-0.588126	-0.5844322050740981	-0.5773251831322511	-1.443433260363432	-1.436327891400433
0.008609	-0.173004	0.002472	-5644.519290842075	-0.595136	-0.588041	-0.5843326953041607	-0.577237673357215	-1.4433337505934944	-1.4362403816253968
0.008610	-0.172958	0.002441	-5643.025250842075	-0.595040	-0.587947	-0.584235440419192	-0.5771424184696969	-1.4432364957085255	-1.4361451267378789
0.008611	-0.172791	0.002472	-5637.547106842075	-0.594944	-0.587857	-0.5841381855342231	-0.5770511635821789	-1.4431392408235568	-1.4360538718503608
0.008612	-0.172699	0.002472	-5634.559027842075	-0.594847	-0.587764	-0.5840399306492544	-0.5769569086946609	-1.443040985938588	-1.4359596169628428
0.008614	-0.172516	0.002487	-5628.5828698420755	-0.594750	-0.587675	-0.583940420879317	-0.5768653989196247	-1.4429414761686505	-1.4358681071878068
0.008615	-0.172272	0.002426	-5620.614658842075	-0.594655	-0.587590	-0.5838441659943483	-0.5767791440321067	-1.442845221283682	-1.4357818523002885
0.008616	-0.172134	0.002426	-5616.132540842075	-0.594560	-0.587500	-0.5837479111093795	-0.5766878891445888	-1.4427489663987132	-1.4356905974127707
0.008617	-0.172089	0.002457	-5614.638500842075	-0.594464	-0.587406	-0.5836506562244107	-0.5765926342570706	-1.4426517115137445	-1.4355953425252526
0.008619	-0.171890	0.002487	-5608.164329842075	-0.594367	-0.587317	-0.5835511464544733	-0.5765011244820346	-1.442552201743807	-1.4355038327502165
0.008620	-0.171692	0.002472	-5601.690158842075	-0.594270	-0.587228	-0.5834528915695045	-0.5764108695945166	-1.4424539468588382	-1.4354135778626986
0.008621	-0.171509	0.002533	-5595.714000842076	-0.594171	-0.587137	-0.5833526366845359	-0.5763186147069985	-1.4423536919738695	-1.4353213229751804
0.008622	-0.171417	0.002518	-5592.725921842075	-0.594073	-0.587042	-0.5832533817995671	-0.5762223598194804	-1.4422544370889008	-1.4352250680876624
0.008624	-0.171295	0.002533	-5588.741816842075	-0.593974	-0.586948	-0.5831518720296296	-0.5761258500444445	-1.4421529273189633	-1.4351285583126265
0.008625	-0.171021	0.002533	-5579.777579842075	-0.593875	-0.586860	-0.5830516171446609	-0.5760365951569264	-1.4420526724339946	-1.4350393034251083
0.008626	-0.170868	0.002533	-5574.797447842076	-0.593776	-0.586768	-0.5829513622596921	-0.5759433402694083	-1.4419524175490257	-1.4349460485375902
0.008627	-0.170868	0.002533	-5574.797447842076	-0.593677	-0.586669	-0.5828511073747235	-0.5758430853818903	-1.4418521626640572	-1.4348457936500723
0.008629	-0.170624	0.002502	-5566.829236842075	-0.593579	-0.586581	-0.5827505976047859	-0.5757525756068542	-1.4417516528941197	-1.4347552838750361
0.008630	-0.170410	0.002472	-5559.857052842075	-0.593482	-0.586493	-0.5826523427198171	-0.5756633207193362	-1.4416533980091508	-1.4346660289875182
0.008631	-0.170303	0.002518	-5556.370960842075	-0.593384	-0.586399	-0.5825530878348485	-0.5755680658318182	-1.4415541431241823	-1.4345707741
0.008632	-0.170197	0.002518	-5552.884868842075	-0.593285	-0.586305	-0.5824528329498797	-0.5754728109443001	-1.4414538882392134	-1.434475519212482
0.008634	-0.170059	0.002518	-5548.4027498420755	-0.593186	-0.586212	-0.5823513231799422	-0.575377301169264	-1.4413523784692759	-1.434380009437446
0.008635	-0.169800	0.002563	-5539.936525842075	-0.593087	-0.586123	-0.5822510682949735	-0.575287046281746	-1.4412521235843072	-1.434289754549928
0.008636	-0.169708	0.002533	-5536.948446842075	-0.592988	-0.586027	-0.5821508134100047	-0.575189791394228	-1.4411518686993383	-1.43419249966241
0.008637	-0.169601	0.002518	-5533.462354842075	-0.592889	-0.585933	-0.5820505585250361	-0.5750945365067099	-1.4410516138143699	-1.4340972447748919
0.008639	-0.169373	0.002548	-5525.992157842075	-0.592790	-0.585843	-0.5819490487550987	-0.5750020267316739	-1.4409501040444324	-1.434004734999856
0.008640	-0.169266	0.002472	-5522.506065842075	-0.592692	-0.585750	-0.5818497938701298	-0.5749077718441559	-1.4408508491594634	-1.433910480112338
0.008641	-0.169128	0.002548	-5518.023946842075	-0.592593	-0.585657	-0.5817495389851611	-0.5748135169566377	-1.440750594274495	-1.4338162252248197
0.008642	-0.168961	0.002533	-5512.545801842075	-0.592494	-0.585564	-0.5816492841001923	-0.5747192620691197	-1.440650339389526	-1.4337219703373016
0.008644	-0.168839	0.002533	-5508.561696842075	-0.592395	-0.585470	-0.581547774330255	-0.5746227522940838	-1.4405488296195887	-1.4336254605622658
0.008645	-0.168594	0.002548	-5500.593485842075	-0.592295	-0.585381	-0.5814465194452861	-0.5745324974065656	-1.4404475747346197	-1.4335352056747475
0.008646	-0.168488	0.002563	-5497.107393842075	-0.592195	-0.585285	-0.5813452645603174	-0.5744352425190477	-1.4403463198496511	-1.4334379507872295
0.008647	-0.168320	0.002548	-5491.629248842075	-0.592096	-0.585192	-0.5812450096753486	-0.5743409876315296	-1.4402460649646822	-1.4333436958997114
0.008649	-0.168167	0.002533	-5486.649117842076	-0.591996	-0.585099	-0.5811424999054112	-0.5742454778564935	-1.4401435551947448	-1.4332481861246755
0.008650	-0.167969	0.002548	-5480.174946842075	-0.591897	-0.585008	-0.5810422450204425	-0.5741532229689754	-1.4400433003097763	-1.4331559312371573
0.008651	-0.167892	0.002533	-5477.6848808420755	-0.591798	-0.584912	-0.5809419901354738	-0.5740559680814574	-1.4399430454248074	-1.4330586763496393
0.008652	-0.167725	0.002563	-5472.206735842075	-0.591698	-0.584819	-0.580840735250505	-0.5739617131939394	-1.4398417905398386	-1.4329644214621213
0.008654	-0.167526	0.002548	-5465.732564842076	-0.591598	-0.584727	-0.5807382254805675	-0.5738672034189033	-1.4397392807699012	-1.432869911687085
0.008655	-0.167358	0.002579	-5460.254419842076	-0.591497	-0.584633	-0.5806359705955989	-0.5737719485313852	-1.4396370258849327	-1.4327746567995672
0.008656	-0.167267	0.002579	-5457.266340842075	-0.591396	-0.584536	-0.5805337157106302	-0.5736736936438672	-1.439534770999964	-1.4326764019120493
0.008657	-0.167068	0.002563	-5450.792169842075	-0.591296	-0.584443	-0.5804324608256614	-0.5735794387563492	-1.439433516114995	-1.4325821470245312
0.008659	-0.166916	0.002625	-5445.812037842075	-0.591194	-0.584348	-0.5803279510557239	-0.5734819289813131	-1.4393290063450577	-1.432484637249495
0.008660	-0.166718	0.002594	-5439.3378668420755	-0.591092	-0.584254	-0.5802246961707551	-0.5733866740937952	-1.4392257514600888	-1.432389382361977
0.008661	-0.166656	0.002609	-5437.345813842076	-0.590990	-0.584155	-0.5801214412857865	-0.573286419206277	-1.4391224965751201	-1.432289127474459
0.008662	-0.166550	0.002609	-5433.8597218420755	-0.590888	-0.584057	-0.5800181864008176	-0.573187164318759	-1.4390192416901513	-1.432189872586941
0.008664	-0.166336	0.002563	-5426.887537842075	-0.590787	-0.583965	-0.5799146766308801	-0.5730926545437229	-1.438915731920214	-1.4320953628119049
0.008665	-0.166168	0.002640	-5421.409392842075	-0.590685	-0.583869	-0.5798114217459115	-0.5729953996562048	-1.438812477035245	-1.4319981079243869
0.008666	-0.166092	0.002625	-5418.919326842075	-0.590582	-0.583770	-0.5797071668609428	-0.5728951447686869	-1.4387082221502765	-1.431897853036869
0.008667	-0.165848	0.002625	-5410.951116842075	-0.590479	-0.583677	-0.579602911975974	-0.5728008898811688	-1.4386039672653077	-1.4318035981493509
0.008669	-0.165695	0.002670	-5405.970984842075	-0.590376	-0.583580	-0.5794974022060365	-0.5727013801061327	-1.43849845749537	-1.4317040883743146
0.008670	-0.165619	0.002548	-5403.480918842075	-0.590275	-0.583482	-0.5793951473210678	-0.5726021252186146	-1.4383962026104014	-1.4316048334867966
0.008671	-0.165497	0.002563	-5399.496813842075	-0.590175	-0.583387	-0.5792938924360991	-0.5725058703310967	-1.4382949477254328	-1.4315085785992787
0.008672	-0.165237	0.002579	-5391.030589842076	-0.590074	-0.583297	-0.5791916375511303	-0.5724146154435786	-1.438192692840464	-1.4314173237117607
0.008674	-0.165070	0.002609	-5385.552444842076	-0.589972	-0.583202	-0.5790871277811929	-0.5723171056685425	-1.4380881830705265	-1.4313198139367245
0.008675	-0.164963	0.002579	-5382.0663528420755	-0.589871	-0.583105	-0.5789848728962241	-0.5722188507810245	-1.4379859281855578	-1.4312215590492063
0.008676	-0.164902	0.002625	-5380.074300842075	-0.589769	-0.583005	-0.5788816180112554	-0.5721175958935065	-1.4378826733005892	-1.4311203041616885
0.008677	-0.164642	0.002625	-5371.608076842075	-0.589666	-0.582913	-0.5787773631262867	-0.5720243410059884	-1.4377784184156204	-1.4310270492741703
0.008679	-0.164490	0.002625	-5366.6279448420755	-0.589563	-0.582817	-0.5786718533563492	-0.5719258312309524	-1.4376729086456828	-1.4309285394991345
0.008680	-0.164383	0.002625	-5363.141852842075	-0.589461	-0.582719	-0.5785685984713804	-0.5718265763434344	-1.437569653760714	-1.4308292846116162
0.008681	-0.164200	0.002609	-5357.165694842075	-0.589359	-0.582624	-0.5784653435864117	-0.5717303214559163	-1.4374663988757455	-1.4307330297240983
0.008682	-0.164047	0.002625	-5352.185562842075	-0.589256	-0.582528	-0.578361088701443	-0.5716330665683983	-1.4373621439907767	-1.4306357748365803
0.008684	-0.163895	0.002579	-5347.205431842075	-0.589155	-0.582433	-0.5782575789315055	-0.5715355567933622	-1.4372586342208393	-1.4305382650615441
0.008685	-0.163757	0.002640	-5342.723312842075	-0.589052	-0.582335	-0.5781533240465367	-0.5714363019058442	-1.4371543793358703	-1.430439010174026
0.008686	-0.163620	0.002686	-5338.241194842075	-0.588947	-0.582237	-0.578047069161568	-0.5713370470183261	-1.4370481244509017	-1.430339755286508
0.008687	-0.163437	0.002655	-5332.2650368420755	-0.588843	-0.582140	-0.5779418142765993	-0.5712387921308081	-1.436942869565933	-1.43024150039899
0.008689	-0.163284	0.002640	-5327.284904842075	-0.588740	-0.582043	-0.5778363045066619	-0.5711392823557719	-1.4368373597959956	-1.4301419906239539
0.008690	-0.163086	0.002655	-5320.810733842075	-0.588636	-0.581947	-0.5777310496216932	-0.5710420274682539	-1.4367321049110269	-1.4300447357364359
0.008691	-0.163055	0.002640	-5319.814707842075	-0.588533	-0.581845	-0.5776267947367243	-0.5709387725807359	-1.436627850026058	-1.429941480848918
0.008692	-0.162842	0.002655	-5312.842522842076	-0.588429	-0.581750	-0.5775215398517556	-0.5708425176932179	-1.4365225951410894	-1.4298452259613998
0.008694	-0.162537	0.002655	-5302.882259842075	-0.588325	-0.581659	-0.5774150300818182	-0.5707490079181818	-1.4364160853711518	-1.4297517161863638
0.008695	-0.162476	0.002686	-5300.890206842075	-0.588220	-0.581556	-0.5773087751968494	-0.5706447530306638	-1.436309830486183	-1.4296474612988457
0.008696	-0.162384	0.002716	-5297.902127842075	-0.588114	-0.581454	-0.5772015203118808	-0.5705414981431458	-1.4362025756012144	-1.4295442064113277
0.008697	-0.162262	0.002686	-5293.9180228420755	-0.588009	-0.581354	-0.5770952654269119	-0.5704402432556277	-1.4360963207162456	-1.4294429515238096
0.008699	-0.162003	0.002655	-5285.451798842075	-0.587905	-0.581261	-0.5769887556569745	-0.5703447334805917	-1.435989810946308	-1.4293474417487735
0.008700	-0.161911	0.002670	-5282.463719842075	-0.587801	-0.581160	-0.5768835007720058	-0.5702424785930735	-1.4358845560613394	-1.4292451868612555
0.008701	-0.161774	0.002670	-5277.981601842075	-0.587697	-0.581062	-0.5767782458870371	-0.5701432237055555	-1.4357793011763706	-1.4291459319737374
0.008702	-0.161621	0.002609	-5273.0014698420755	-0.587594	-0.580966	-0.5766739910020682	-0.5700459688180375	-1.4356750462914019	-1.4290486770862194
0.008704	-0.161407	0.002625	-5266.029285842075	-0.587491	-0.580871	-0.5765684812321308	-0.5699484590430015	-1.4355695365214645	-1.4289511673111834
0.008705	-0.161301	0.002701	-5262.543193842075	-0.587386	-0.580771	-0.576462226347162	-0.5698472041554834	-1.4354632816364958	-1.4288499124236653
0.008706	-0.161133	0.002701	-5257.065048842075	-0.587281	-0.580672	-0.5763559714621934	-0.5697469492679653	-1.435357026751527	-1.4287496575361471
0.008707	-0.160965	0.002701	-5251.586903842075	-0.587175	-0.580573	-0.5762487165772247	-0.5696466943804473	-1.4352497718665584	-1.4286494026486292
0.008709	-0.160797	0.002686	-5246.108758842075	-0.587070	-0.580475	-0.5761412068072871	-0.5695461846054112	-1.4351422620966208	-1.428548892873593
0.008710	-0.160660	0.002701	-5241.626640842075	-0.586964	-0.580375	-0.5760339519223184	-0.5694449297178932	-1.4350350072116522	-1.428447637986075
0.008711	-0.160477	0.002716	-5235.650482842075	-0.586858	-0.580277	-0.5759266970373497	-0.5693456748303752	-1.4349277523266832	-1.428348383098557
0.008712	-0.160385	0.002686	-5232.662403842075	-0.586753	-0.580175	-0.5758204421523809	-0.5692424199428571	-1.4348214974417146	-1.428245128211039
0.008714	-0.160202	0.002686	-5226.686245842076	-0.586648	-0.580078	-0.5757129323824434	-0.569142910167821	-1.4347139876717772	-1.428145618436003
0.008715	-0.160049	0.002701	-5221.706113842075	-0.586543	-0.579978	-0.5756066774974747	-0.569041655280303	-1.4346077327868083	-1.428044363548485
0.008716	-0.159943	0.002686	-5218.220021842075	-0.586438	-0.579878	-0.575500422612506	-0.5689404003927849	-1.4345014779018397	-1.4279431086609669
0.008717	-0.159805	0.002686	-5213.737903842075	-0.586332	-0.579778	-0.5753931677275372	-0.5688391455052669	-1.434394223016871	-1.4278418537734487
0.008719	-0.159531	0.002747	-5204.773666842075	-0.586225	-0.579682	-0.5752836579575998	-0.5687406357302309	-1.4342847132469334	-1.4277433439984129
0.008720	-0.159485	0.002747	-5203.279626842075	-0.586118	-0.579577	-0.575175403072631	-0.5686343808427128	-1.4341764583619647	-1.4276370891108947
0.008721	-0.159302	0.002731	-5197.303468842075	-0.586011	-0.579477	-0.5750671481876622	-0.5685331259551948	-1.434068203476996	-1.4275358342233768
0.008722	-0.159164	0.002762	-5192.821350842075	-0.585903	-0.579375	-0.5749578933026935	-0.5684298710676767	-1.4339589485920272	-1.4274325793358587
0.008724	-0.158905	0.002762	-5184.355126842075	-0.585795	-0.579278	-0.5748473835327561	-0.5683303612926406	-1.4338484388220898	-1.4273330695608224
0.008725	-0.158920	0.002747	-5184.8531398420755	-0.585688	-0.579170	-0.5747391286477873	-0.5682211064051226	-1.4337401839371209	-1.4272238146733045
0.008726	-0.158661	0.002731	-5176.386915842075	-0.585580	-0.579073	-0.5746298737628186	-0.5681228515176046	-1.4336309290521523	-1.4271255597857864
0.008727	-0.158463	0.002777	-5169.912744842075	-0.585472	-0.578973	-0.5745206188778499	-0.5680215966300866	-1.4335216741671837	-1.4270243048982685
0.008729	-0.158356	0.002762	-5166.426652842075	-0.585364	-0.578869	-0.5744101091079125	-0.5679150868550504	-1.433411164397246	-1.4269177951232324
0.008730	-0.158234	0.002762	-5162.442547842075	-0.585256	-0.578766	-0.5743008542229437	-0.5678108319675325	-1.4333019095122774	-1.4268135402357145
0.008731	-0.158020	0.002777	-5155.470362842075	-0.585148	-0.578667	-0.5741915993379749	-0.5677105770800145	-1.4331926546273086	-1.4267132853481965
0.008732	-0.157867	0.002762	-5150.490231842075	-0.585040	-0.578565	-0.5740823444530062	-0.5676073221924963	-1.43308339974234	-1.4266100304606781
0.008734	-0.157776	0.002731	-5147.502152842075	-0.584933	-0.578462	-0.5739728346830688	-0.5675018124174603	-1.4329738899724025	-1.4265045206856422
0.008735	-0.157639	0.002762	-5143.0200338420755	-0.584825	-0.578360	-0.5738635797981001	-0.5673985575299423	-1.4328646350874337	-1.4264012657981242
0.008736	-0.157349	0.002701	-5133.557783842075	-0.584719	-0.578266	-0.5737563249131313	-0.5673033026424241	-1.4327573802024651	-1.426306010910606
0.008737	-0.157303	0.002716	-5132.063744842075	-0.584613	-0.578161	-0.5736490700281626	-0.5671970477549062	-1.4326501253174961	-1.4261997560230881
0.008739	-0.157104	0.002762	-5125.5895728420755	-0.584505	-0.578061	-0.5735385602582251	-0.5670945379798702	-1.432539615547559	-1.4260972462480521
0.008740	-0.156952	0.002777	-5120.609441842075	-0.584396	-0.577959	-0.5734283053732564	-0.566991283092352	-1.43242936066259	-1.425993991360534
0.008741	-0.156891	0.002777	-5118.617388842075	-0.584288	-0.577853	-0.5733190504882877	-0.566884028204834	-1.4323201057776214	-1.425886736473016
0.008742	-0.156647	0.002777	-5110.649178842075	-0.584179	-0.577754	-0.5732087956033188	-0.566783773317316	-1.4322098508926526	-1.425786481585498
0.008744	-0.156433	0.002808	-5103.676993842075	-0.584070	-0.577654	-0.5730972858333814	-0.5666812635422799	-1.432098341122715	-1.4256839718104617
0.008745	-0.156403	0.002747	-5102.680967842075	-0.583962	-0.577547	-0.5729880309484127	-0.5665730086547619	-1.4319890862377465	-1.425575716922944
0.008746	-0.156158	0.002777	-5094.712756842076	-0.583853	-0.577449	-0.5728777760634439	-0.5664737537672438	-1.4318788313527775	-1.4254764620354257
0.008747	-0.156067	0.002777	-5091.724677842075	-0.583745	-0.577344	-0.5727685211784752	-0.5663674988797258	-1.431769576467809	-1.4253702071479077
0.008749	-0.155914	0.002792	-5086.744546842076	-0.583636	-0.577241	-0.5726570114085378	-0.5662619891046897	-1.4316580666978713	-1.4252646973728718
0.008750	-0.155746	0.002792	-5081.2664018420755	-0.583526	-0.577138	-0.572545756523569	-0.5661577342171717	-1.4315468118129027	-1.4251604424853537
0.008751	-0.155609	0.002838	-5076.784282842075	-0.583416	-0.577034	-0.5724345016386003	-0.5660524793296537	-1.431435556927934	-1.4250551875978357
0.008752	-0.155380	0.002777	-5069.314085842075	-0.583307	-0.576934	-0.5723242467536316	-0.5659512244421355	-1.4313253020429653	-1.4249539327103173
0.008754	-0.155304	0.002823	-5066.824019842075	-0.583197	-0.576827	-0.572211736983694	-0.5658417146670995	-1.4312127922730276	-1.4248444229352815
0.008755	-0.155212	0.002823	-5063.835940842076	-0.583086	-0.576720	-0.5720994820987253	-0.5657334597795816	-1.431100537388059	-1.4247361680477635
0.008756	-0.154907	0.002838	-5053.875677842075	-0.582975	-0.576622	-0.5719872272137566	-0.5656342048920634	-1.4309882825030904	-1.4246369131602452
0.008757	-0.154846	0.002792	-5051.883624842075	-0.582866	-0.576515	-0.5718769723287879	-0.5655259500045454	-1.4308780276181214	-1.4245286582727275
0.008759	-0.154678	0.002838	-5046.405479842075	-0.582755	-0.576411	-0.5717634625588504	-0.5654194402295094	-1.430764517848184	-1.4244221484976913
0.008760	-0.154510	0.002853	-5040.927334842075	-0.582643	-0.576306	-0.5716502076738816	-0.5653131853419913	-1.4306512629632153	-1.4243158936101732
0.008761	-0.154343	0.002853	-5035.449190842075	-0.582531	-0.576201	-0.5715369527889129	-0.5652069304544732	-1.4305380080782466	-1.424209638722655
0.008762	-0.154221	0.002914	-5031.465084842075	-0.582418	-0.576093	-0.5714226979039442	-0.5650976755669552	-1.4304237531932777	-1.4241003838351372
0.008764	-0.154083	0.002838	-5026.982966842075	-0.582307	-0.575988	-0.5713091881340068	-0.5649901657919192	-1.4303102434233406	-1.423992874060101
0.008765	-0.153870	0.002823	-5020.010782842075	-0.582197	-0.575886	-0.5711979332490379	-0.5648869109044011	-1.4301989885383715	-1.423889619172583
0.008766	-0.153748	0.002792	-5016.026676842075	-0.582087	-0.575781	-0.5710866783640692	-0.5647806560168831	-1.4300877336534028	-1.423783364285065
0.008767	-0.153564	0.002823	-5010.050518842075	-0.581977	-0.575679	-0.5709754234791005	-0.5646774011293652	-1.4299764787684341	-1.423680109397547
0.008769	-0.153412	0.002792	-5005.070387842075	-0.581868	-0.575576	-0.5708639137091631	-0.564571891354329	-1.4298649689984968	-1.4235745996225109
0.008770	-0.153290	0.002838	-5001.086281842076	-0.581757	-0.575470	-0.5707516588241943	-0.564464636466811	-1.429752714113528	-1.423467344734993
0.008771	-0.153107	0.002869	-4995.110123842075	-0.581645	-0.575365	-0.5706384039392255	-0.564358381579293	-1.429639459228559	-1.423361089847475
0.008772	-0.152939	0.002823	-4989.631979842075	-0.581534	-0.575262	-0.5705261490542568	-0.5642541266917749	-1.4295272043435905	-1.4232568349599568
0.008774	-0.152771	0.002838	-4984.153834842075	-0.581423	-0.575157	-0.5704126392843194	-0.5641466169167388	-1.429413694573653	-1.4231493251849208
0.008775	-0.152725	0.002869	-4982.659794842075	-0.581311	-0.575047	-0.5702993843993507	-0.5640353620292208	-1.4293004396886844	-1.4230380702974026
0.008776	-0.152496	0.002869	-4975.189597842075	-0.581199	-0.574945	-0.570186129514382	-0.5639321071417027	-1.4291871848037156	-1.4229348154098846
0.008777	-0.152283	0.002823	-4968.217412842076	-0.581089	-0.574843	-0.5700748746294131	-0.5638288522541847	-1.4290759299187468	-1.4228315605223667
