Repository: pietracorvo/HystAPI

# Example data

The example data in this folder is from measurements performed during my physics bachelor.

The material is **FeSi3** (iron with 3% silicon), aka 'electrical steel', the standard material for ring cores in trafos. 

Four of the five samples where treated with high pressure torison (HPT, 20 rotations at 20GPa), to achieve nanocristallisation of the grains, which has a huge impact on the magnetic properties of the material. The HPT deformation was done at 77K (under liquid nitrogen) and at 293K (at room temperature). Afterwards some samples were heat treated at a temperature of 493K (for two hours) to anneal defects from the deformation process.

The five samples are:

File: testData/FeSi3_RT/G2_757V_151Hz_800000Fs0.txt (part 26 of 38)
--------------------------
t	U1	U2	H	Braw	Jraw	B_drift	 J_drift	B_corr	J_corr
0.008774	0.218384	-0.002853	7127.826426848602	1.485833	1.476876	1.4970293256004374	1.4880843306714193	1.4679307926822585	1.458976213222948
0.008775	0.218307	-0.002884	7125.336361848602	1.485720	1.476766	1.4969176016804009	1.487975608119638	1.4678190687622217	1.4588674906711665
0.008776	0.218033	-0.002899	7116.372124848602	1.485607	1.476665	1.4968058777603646	1.4878758855678567	1.4677073448421853	1.4587677681193854
0.008777	0.217789	-0.002869	7108.403913848601	1.485495	1.476562	1.4966951538403281	1.4877741630160755	1.4675966209221492	1.458666045567604
0.008779	0.217529	-0.002884	7099.937689848602	1.485382	1.476460	1.4965847060002553	1.4876747179125132	1.4674861730820763	1.4585666004640419
0.008780	0.217346	-0.002930	7093.961531848601	1.485267	1.476353	1.4964709820802187	1.4875689953607318	1.4673724491620397	1.4584608779122603
0.008781	0.217148	-0.002914	7087.487360848601	1.485154	1.476247	1.4963592581601826	1.4874642728089507	1.4672607252420033	1.4583561553604794
0.008782	0.216827	-0.002884	7077.029084848602	1.485040	1.476147	1.4962465342401459	1.4873655502571694	1.4671480013219669	1.458257432808698
0.008784	0.216599	-0.002930	7069.558886848601	1.484926	1.476042	1.496135086400073	1.487263105153607	1.4670365534818939	1.4581549877051354
0.008785	0.216415	-0.002945	7063.582728848602	1.484811	1.475935	1.496021362480037	1.4871573826018256	1.4669228295618577	1.4580492651533543
0.008786	0.216202	-0.002960	7056.610544848601	1.484695	1.475828	1.4959066385600004	1.4870516600500443	1.4668081056418214	1.4579435426015728
0.008787	0.215942	-0.002945	7048.144320848602	1.484580	1.475724	1.495792914639964	1.4869489374982632	1.4666943817217848	1.4578408200497917
0.008789	0.215652	-0.002914	7038.682070848601	1.484466	1.475621	1.4956814667998912	1.4868484923947007	1.4665829338817122	1.4577403749462294
0.008790	0.215561	-0.002899	7035.693991848601	1.484352	1.475511	1.4955687428798545	1.4867397698429194	1.4664702099616753	1.457631652394448
0.008791	0.215317	-0.002945	7027.725780848602	1.484238	1.475407	1.4954560189598183	1.486637047291138	1.4663574860416393	1.4575289298426668
0.008792	0.214935	-0.002914	7015.275451848602	1.484124	1.475308	1.4953432950397818	1.486539324739357	1.4662447621216028	1.4574312072908855
0.008794	0.214752	-0.002914	7009.299293848601	1.484009	1.475201	1.495230847199709	1.4864348796357945	1.4661323142815297	1.4573267621873232
0.008795	0.214569	-0.002960	7003.323135848602	1.483894	1.475093	1.4951171232796725	1.4863281570840132	1.4660185903614935	1.457220039635542
0.008796	0.214325	-0.002991	6995.354925848602	1.483777	1.474987	1.495001399359636	1.486223434532232	1.465902866441457	1.4571153170837605
0.008797	0.214035	-0.002930	6985.892675848601	1.483662	1.474884	1.4948876754395997	1.4861217119804508	1.4657891425214205	1.4570135945319795
0.008799	0.213852	-0.002930	6979.916517848602	1.483548	1.474777	1.4947762275995269	1.4860172668768883	1.465677694681348	1.4569091494284168
0.008800	0.213684	-0.002914	6974.438372848602	1.483434	1.474670	1.4946635036794904	1.485911544325107	1.4655649707613114	1.4568034268766357
0.008801	0.213409	-0.002945	6965.474135848602	1.483318	1.474566	1.4945487797594539	1.4858088217733258	1.4654502468412747	1.4567007043248545
0.008802	0.213135	-0.002991	6956.509898848602	1.483202	1.474460	1.4944340558394176	1.4857040992215447	1.4653355229212384	1.4565959817730731
0.008804	0.212860	-0.002975	6947.545661848601	1.483086	1.474355	1.4943206079993447	1.4856016541179822	1.4652220750811655	1.4564935366695106
0.008805	0.212646	-0.002930	6940.573477848601	1.482970	1.474249	1.4942058840793082	1.4854969315662008	1.4651073511611292	1.4563888141177292
0.008806	0.212509	-0.003021	6936.091358848602	1.482853	1.474137	1.494090160159272	1.4853862090144196	1.4649916272410928	1.4562780915659483
0.008807	0.212189	-0.003006	6925.633082848602	1.482735	1.474033	1.4939734362392354	1.4852834864626383	1.4648749033210562	1.4561753690141668
0.008809	0.211929	-0.002975	6917.166858848602	1.482619	1.473927	1.4938599883991626	1.4851800413590759	1.4647614554809834	1.4560719239106046
0.008810	0.211777	-0.002930	6912.186726848601	1.482504	1.473818	1.4937462644791262	1.4850723188072947	1.4646477315609472	1.4559642013588232
0.008811	0.211609	-0.002991	6906.708581848601	1.482387	1.473708	1.4936305405590897	1.4849635962555134	1.4645320076409107	1.4558554788070421
0.008812	0.211212	-0.003021	6893.7602398486015	1.482269	1.473607	1.4935138166390534	1.484863873703732	1.4644152837208742	1.4557557562552605
0.008814	0.211060	-0.003021	6888.780107848602	1.482151	1.473495	1.4933983687989805	1.4847544286001697	1.4642998358808015	1.4556463111516984
0.008815	0.210831	-0.003006	6881.309910848601	1.482033	1.473386	1.493281644878944	1.4846467060483886	1.464183111960765	1.455538588599917
0.008816	0.210632	-0.003021	6874.835739848601	1.481915	1.473276	1.4931649209589077	1.4845379834966073	1.4640663880407288	1.455429866048136
0.008817	0.210236	-0.003067	6861.887397848602	1.481796	1.473173	1.4930471970388712	1.484436260944826	1.463948664120692	1.4553281434963545
0.008819	0.210159	-0.003036	6859.397331848601	1.481677	1.473057	1.4929307491987984	1.4843228158412636	1.4638322162806192	1.4552146983927923
0.008820	0.210007	-0.003021	6854.417199848602	1.481559	1.472945	1.492814025278762	1.4842120932894822	1.463715492360583	1.455103975841011
0.008821	0.209656	-0.003006	6842.962896848601	1.481441	1.472842	1.4926973013587257	1.484110370737701	1.4635987684405465	1.4550022532892295
0.008822	0.209305	-0.003021	6831.508593848602	1.481323	1.472738	1.492580577438689	1.48400764818592	1.46348204452051	1.4548995307374484
0.008824	0.209290	-0.003021	6831.010580848601	1.481205	1.472621	1.4924651295986164	1.4838932030823573	1.4633665966804372	1.454785085633886
0.008825	0.209015	-0.003021	6822.046343848601	1.481087	1.472514	1.4923484056785798	1.4837874805305762	1.4632498727604006	1.4546793630821049
0.008826	0.208755	-0.003036	6813.580120848602	1.480968	1.472406	1.4922306817585436	1.483680757978795	1.4631321488403644	1.4545726405303236
0.008827	0.208511	-0.003021	6805.6119098486015	1.480849	1.472298	1.492112957838507	1.4835740354270137	1.463014424920328	1.4544659179785424
0.008829	0.208282	-0.003082	6798.1417118486015	1.480729	1.472187	1.491995509998434	1.483465590323451	1.4628969770802551	1.4543574728749795
0.008830	0.207993	-0.003082	6788.679461848602	1.480609	1.472078	1.491876786078398	1.48335786777167	1.4627782531602187	1.4542497503231986
0.008831	0.207840	-0.003082	6783.699330848602	1.480488	1.471964	1.4917570621583613	1.4832451452198887	1.4626585292401821	1.4541370277714174
0.008832	0.207565	-0.003036	6774.7350938486015	1.480369	1.471856	1.491639338238325	1.4831384226681075	1.4625408053201459	1.4540303052196362
0.008834	0.207321	-0.003098	6766.766882848601	1.480248	1.471745	1.4915208903982522	1.483029977564545	1.4624223574800732	1.4539218601160737
0.008835	0.207169	-0.003098	6761.7867508486015	1.480127	1.471630	1.4914011664782156	1.4829162550127637	1.4623026335600366	1.4538081375642924
0.008836	0.206924	-0.003098	6753.8185408486015	1.480006	1.471519	1.4912814425581793	1.4828065324609825	1.46218290964	1.4536984150125112
0.008837	0.206589	-0.003098	6742.862250848601	1.479885	1.471412	1.4911617186381427	1.4827008099092012	1.4620631857199635	1.4535926924607296
0.008839	0.206421	-0.003067	6737.384105848601	1.479765	1.471299	1.49104427079807	1.4825903648056387	1.461945737879891	1.4534822473571674
0.008840	0.206299	-0.003098	6733.400000848602	1.479644	1.471183	1.4909245468780334	1.4824756422538574	1.4618260139598545	1.453367524805386
0.008841	0.206039	-0.003082	6724.933776848601	1.479523	1.471073	1.490804822957997	1.4823669197020763	1.461706290039818	1.4532588022536048
0.008842	0.205673	-0.003113	6712.981460848601	1.479402	1.470967	1.4906850990379608	1.482262197150295	1.4615865661197818	1.4531540797018234
0.008844	0.205490	-0.003067	6707.005302848602	1.479282	1.470854	1.4905676511978878	1.4821517520467327	1.4614691182797088	1.4530436345982611
0.008845	0.205383	-0.003067	6703.519210848602	1.479162	1.470738	1.4904489272778516	1.4820370294949514	1.4613503943596724	1.4529289120464801
0.008846	0.205002	-0.003082	6691.068881848601	1.479041	1.470633	1.490329203357815	1.4819333069431702	1.4612306704396358	1.4528251894946989
0.008847	0.204773	-0.003113	6683.598684848602	1.478920	1.470521	1.4902094794377787	1.4818225843913888	1.4611109465195997	1.4527144669429175
0.008849	0.204636	-0.003082	6679.116565848602	1.478799	1.470406	1.4900910315977058	1.4817101392878265	1.4609924986795266	1.452602021839355
0.008850	0.204376	-0.003113	6670.650341848602	1.478677	1.470295	1.4899703076776694	1.481600416736045	1.4608717747594904	1.4524922992875737
0.008851	0.204041	-0.003143	6659.694052848601	1.478554	1.470186	1.489848583757633	1.4814926941842639	1.460750050839454	1.4523845767357924
0.008852	0.203918	-0.003159	6655.709946848601	1.478431	1.470067	1.4897268598375966	1.4813749716324827	1.4606283269194176	1.4522668541840114
0.008854	0.203690	-0.003174	6648.239749848602	1.478307	1.469953	1.4896054119975237	1.4812635265289202	1.4605068790793445	1.452155409080449
0.008855	0.203445	-0.003128	6640.271538848601	1.478184	1.469840	1.489483688077487	1.481151803977139	1.4603851551593081	1.4520436865286674
0.008856	0.203201	-0.003143	6632.303328848601	1.478062	1.469727	1.4893629641574508	1.4810400814253577	1.4602644312392719	1.4519319639768864
0.008857	0.203003	-0.003159	6625.829157848601	1.477938	1.469613	1.4892402402374143	1.4809273588735765	1.4601417073192353	1.4518192414251052
0.008859	0.202698	-0.003113	6615.868893848601	1.477816	1.469503	1.4891207923973415	1.480819913770014	1.4600222594791625	1.4517117963215425
0.008860	0.202515	-0.003174	6609.892735848602	1.477692	1.469386	1.4889980684773052	1.4807041912182328	1.459899535559126	1.4515960737697613
0.008861	0.202133	-0.003174	6597.442406848601	1.477568	1.469278	1.4888753445572687	1.4805974686664516	1.4597768116390895	1.45148935121798
0.008862	0.202011	-0.003159	6593.458301848602	1.477445	1.469159	1.4887536206372323	1.4804797461146704	1.459655087719053	1.451371628666199
0.008864	0.201797	-0.003174	6586.486117848602	1.477321	1.469044	1.4886321727971596	1.4803673010111078	1.4595336398789804	1.4512591835626365
0.008865	0.201645	-0.003189	6581.505985848602	1.477196	1.468926	1.488508448877123	1.4802505784593265	1.4594099159589438	1.4511424610108552
0.008866	0.201370	-0.003174	6572.541748848602	1.477072	1.468813	1.4883857249570867	1.4801388559075452	1.4592871920389077	1.4510307384590737
0.008867	0.201065	-0.003174	6562.581485848602	1.476948	1.468701	1.4882630010370501	1.480028133355764	1.4591644681188711	1.4509200159072928
0.008869	0.200882	-0.003189	6556.6053278486015	1.476823	1.468584	1.4881405531969774	1.4799136882522015	1.4590420202787984	1.45080557080373
0.008870	0.200745	-0.003189	6552.123208848601	1.476698	1.468465	1.488016829276941	1.4797959657004203	1.4589182963587617	1.450687848251949
0.008871	0.200333	-0.003235	6538.676853848601	1.476572	1.468356	1.4878921053569045	1.4796882431486391	1.4587935724387253	1.4505801257001676
0.008872	0.200119	-0.003204	6531.704668848602	1.476447	1.468239	1.487768381436868	1.479572520596858	1.458669848518689	1.4504644031483864
0.008874	0.199982	-0.003189	6527.222550848602	1.476322	1.468120	1.487645933596795	1.4794560754932955	1.4585474006786159	1.4503479580448242
0.008875	0.199707	-0.003220	6518.258313848602	1.476196	1.468005	1.487521209676759	1.4793423529415142	1.45842267675858	1.4502342354930429
0.008876	0.199417	-0.003235	6508.796063848602	1.476070	1.467891	1.4873964857567223	1.479229630389733	1.4582979528385431	1.4501215129412617
0.008877	0.199249	-0.003220	6503.317918848602	1.475944	1.467772	1.487271761836686	1.4791119078379518	1.4581732289185068	1.4500037903894802
0.008879	0.199020	-0.003220	6495.847721848601	1.475818	1.467655	1.4871483139966133	1.4789974627343891	1.4580497810784343	1.4498893452859178
0.008880	0.198776	-0.003220	6487.879510848602	1.475692	1.467539	1.4870235900765767	1.478882740182608	1.4579250571583975	1.4497746227341364
0.008881	0.198486	-0.003220	6478.4172608486015	1.475565	1.467425	1.4868978661565404	1.4787700176308267	1.4577993332383614	1.4496619001823552
0.008882	0.198349	-0.003296	6473.935141848601	1.475438	1.467303	1.486772142236504	1.4786492950790455	1.457673609318325	1.4495411776305742
0.008884	0.198059	-0.003204	6464.472891848602	1.475311	1.467188	1.486647694396431	1.478536849975483	1.4575491614782519	1.4494287325270117
0.008885	0.197845	-0.003265	6457.500707848601	1.475184	1.467070	1.4865219704763946	1.4784201274237019	1.4574234375582154	1.4493120099752304
0.008886	0.197632	-0.003250	6450.528523848601	1.475057	1.466951	1.4863962465563583	1.4783024048719204	1.4572977136381793	1.449194287423449
0.008887	0.197342	-0.003250	6441.066272848601	1.474930	1.466836	1.4862705226363218	1.4781886823201393	1.4571719897181428	1.449080564871668
0.008889	0.197205	-0.003281	6436.584154848601	1.474801	1.466713	1.4861440747962489	1.4780682372165768	1.45704554187807	1.4489601197681052
0.008890	0.197021	-0.003296	6430.607996848602	1.474673	1.466592	1.4860173508762125	1.4779485146647955	1.4569188179580332	1.448840397216324
0.008891	0.196655	-0.003296	6418.655680848601	1.474544	1.466479	1.485889626956176	1.4778367921130144	1.456791094037997	1.448728674664543
0.008892	0.196411	-0.003250	6410.687469848602	1.474417	1.466361	1.4857639030361398	1.4777200695612331	1.4566653701179608	1.4486119521127616
0.008894	0.196274	-0.003265	6406.205351848602	1.474289	1.466239	1.4856384551960669	1.4776006244576707	1.4565399222778876	1.4484925070091994
0.008895	0.196030	-0.003311	6398.2371408486015	1.474160	1.466120	1.4855107312760303	1.4774829019058895	1.4564121983578513	1.448374784457418
0.008896	0.195724	-0.003296	6388.2768778486015	1.474031	1.466004	1.4853830073559942	1.4773681793541082	1.456284474437815	1.448260061905637
0.008897	0.195511	-0.003250	6381.304693848601	1.473903	1.465885	1.4852562834359575	1.477250456802327	1.4561577505177783	1.4481423393538555
0.008899	0.195419	-0.003296	6378.316614848602	1.473774	1.465760	1.4851298355958846	1.4771280116987644	1.4560313026777054	1.4480198942502929
0.008900	0.195114	-0.003342	6368.356350848601	1.473644	1.465642	1.4850011116758481	1.477011289146983	1.455902578757669	1.4479031716985116
0.008901	0.194733	-0.003326	6355.906021848602	1.473514	1.465527	1.4848723877558119	1.476897566595202	1.4557738548376329	1.4477894491467307
0.008902	0.194672	-0.003311	6353.9139698486015	1.473385	1.465400	1.4847446638357753	1.4767718440434208	1.455646130917596	1.4476637265949495
0.008904	0.194458	-0.003296	6346.941784848602	1.473255	1.465280	1.4846172159957025	1.4766543989398582	1.4555186830775235	1.4475462814913866
0.008905	0.194138	-0.003326	6336.483508848602	1.473126	1.465163	1.4844894920756662	1.476538676388077	1.4553909591574872	1.4474305589396055
0.008906	0.193878	-0.003342	6328.017284848602	1.472995	1.465043	1.4843597681556298	1.4764199538362959	1.4552612352374505	1.4473118363878243
0.008907	0.193771	-0.003311	6324.531192848602	1.472865	1.464918	1.4842310442355935	1.4762962312845145	1.4551325113174145	1.447188113836043
0.008909	0.193481	-0.003372	6315.068942848601	1.472734	1.464798	1.4841025963955206	1.476178786180952	1.4550040634773413	1.4470706687324806
0.008910	0.193253	-0.003342	6307.598744848601	1.472603	1.464677	1.4839728724754842	1.4760590636291708	1.4548743395573052	1.4469509461806993
0.008911	0.193024	-0.003372	6300.128547848602	1.472471	1.464555	1.4838421485554478	1.4759383410773896	1.4547436156372688	1.4468302236289183
0.008912	0.192719	-0.003357	6290.168284848602	1.472340	1.464436	1.4837124246354112	1.4758206185256084	1.4546138917172322	1.446712501077137
0.008914	0.192596	-0.003342	6286.184178848602	1.472209	1.464310	1.4835839767953385	1.4756971734220459	1.4544854438771595	1.4465890559735746
0.008915	0.192352	-0.003372	6278.215968848602	1.472077	1.464188	1.483453252875302	1.4755764508702647	1.4543547199571227	1.4464683334217932
0.008916	0.192062	-0.003372	6268.753718848601	1.471945	1.464068	1.4833225289552656	1.4754577283184833	1.4542239960370864	1.446349610870012
0.008917	0.191788	-0.003372	6259.789481848601	1.471814	1.463948	1.483192805035229	1.4753390057667022	1.4540942721170498	1.4462308883182309
0.008919	0.191666	-0.003372	6255.805375848601	1.471681	1.463820	1.4830623571951562	1.4752135606631396	1.4539638242769772	1.4461054432146683
0.008920	0.191406	-0.003418	6247.339151848601	1.471548	1.463698	1.48293063327512	1.4750928381113584	1.4538321003569408	1.4459847206628869
0.008921	0.191116	-0.003372	6237.876901848602	1.471416	1.463578	1.4827999093550834	1.4749741155595772	1.4537013764369044	1.4458659981111057
0.008922	0.190918	-0.003342	6231.402730848601	1.471285	1.463455	1.482670185435047	1.474852393007796	1.4535716525168678	1.4457442755593246
0.008924	0.190765	-0.003418	6226.422599848602	1.471152	1.463328	1.4825397375949743	1.4747279479042334	1.4534412046767953	1.4456198304557621
0.008925	0.190536	-0.003387	6218.952401848602	1.471019	1.463205	1.4824080136749378	1.4746062253524526	1.4533094807567588	1.445498107903981
0.008926	0.190186	-0.003403	6207.498098848601	1.470887	1.463086	1.4822772897549015	1.4744885028006713	1.4531787568367225	1.4453803853522
0.008927	0.190048	-0.003387	6203.015980848601	1.470754	1.462959	1.4821455658348648	1.4743627802488897	1.4530470329166856	1.4452546628004184
0.008929	0.189819	-0.003433	6195.545782848601	1.470620	1.462835	1.482014117994792	1.4742413351453276	1.452915585076613	1.4451332176968563
0.008930	0.189453	-0.003418	6183.593466848602	1.470486	1.462716	1.4818813940747555	1.4741236125935462	1.4527828611565763	1.4450154951450749
0.008931	0.189255	-0.003387	6177.119295848602	1.470353	1.462591	1.4817496701547193	1.473999890041765	1.4526511372365403	1.4448917725932935
0.008932	0.189041	-0.003433	6170.1471118486015	1.470219	1.462466	1.4816169462346827	1.4738761674899838	1.4525184133165037	1.4447680500415125
0.008934	0.188828	-0.003464	6163.174927848601	1.470084	1.462339	1.4814844983946098	1.4737517223864214	1.4523859654764308	1.44464360493795
0.008935	0.188583	-0.003448	6155.206716848602	1.469949	1.462215	1.4813507744745735	1.4736289998346401	1.4522522415563945	1.4445208823861688
0.008936	0.188385	-0.003448	6148.732545848601	1.469814	1.462088	1.481217050554537	1.473503277282859	1.4521185176363578	1.4443951598343876
0.008937	0.188049	-0.003448	6137.776255848602	1.469679	1.461967	1.4810833266345007	1.4733835547310776	1.4519847937163215	1.4442754372826063
0.008939	0.187897	-0.003448	6132.796124848602	1.469545	1.461838	1.480951878794428	1.473257109627515	1.4518533458762488	1.4441489921790436
0.008940	0.187637	-0.003433	6124.329900848602	1.469410	1.461714	1.4808181548743915	1.4731343870757339	1.4517196219562125	1.4440262696272623
0.008941	0.187454	-0.003448	6118.3537428486015	1.469275	1.461587	1.4806844309543552	1.4730086645239526	1.4515858980361762	1.443900547075481
0.008942	0.187164	-0.003479	6108.891492848602	1.469139	1.461463	1.4805497070343185	1.4728859419721714	1.4514511741161393	1.4437778245236998
0.008944	0.187027	-0.003479	6104.409373848602	1.469003	1.461333	1.4804162591942458	1.472758496868609	1.4513177262760668	1.4436503794201374
0.008945	0.186737	-0.003510	6094.947123848601	1.468866	1.461207	1.4802805352742092	1.4726337743168276	1.4511820023560302	1.4435256568683563
0.008946	0.186493	-0.003555	6086.978912848602	1.468727	1.461079	1.4801428113541728	1.4725070517650465	1.4510442784359938	1.443398934316575
0.008947	0.186264	-0.003525	6079.508715848601	1.468589	1.460950	1.4800060874341363	1.4723793292132652	1.450907554515957	1.443271211764794
0.008949	0.186172	-0.003525	6076.5206368486015	1.468451	1.460816	1.4798706395940635	1.4722478841097026	1.4507721066758843	1.4431397666612313
0.008950	0.185699	-0.003540	6061.0822288486015	1.468314	1.460697	1.4797349156740272	1.4721301615579214	1.4506363827558482	1.44302204410945
0.008951	0.185532	-0.003464	6055.6040838486015	1.468178	1.460568	1.4796001917539907	1.4720024390061404	1.4505016588358117	1.4428943215576688
0.008952	0.185410	-0.003479	6051.619978848602	1.468041	1.460437	1.4794644678339544	1.471872716454359	1.4503659349157751	1.4427645990058875
0.008954	0.185150	-0.003525	6043.153754848601	1.467904	1.460310	1.4793300199938817	1.4717482713507966	1.4502314870757025	1.442640153902325
0.008955	0.184799	-0.003510	6031.699451848602	1.467767	1.460187	1.4791942960738451	1.4716265487990152	1.450095763155666	1.442518431350544
0.008956	0.184723	-0.003510	6029.209385848601	1.467629	1.460053	1.4790575721538088	1.4714938262472341	1.4499590392356296	1.4423857087987626
0.008957	0.184494	-0.003494	6021.739188848602	1.467492	1.459926	1.4789218482337723	1.471368103695453	1.449823315315593	1.4422599862469814
0.008959	0.184174	-0.003540	6011.280911848601	1.467354	1.459801	1.4787864003936995	1.4712456585918903	1.4496878674755203	1.4421375411434187
0.008960	0.183914	-0.003555	6002.814688848602	1.467215	1.459672	1.4786486764736628	1.4711179360401092	1.4495501435554838	1.4420098185916377
0.008961	0.183823	-0.003555	5999.826609848602	1.467076	1.459537	1.4785109525536266	1.470984213488328	1.4494124196354474	1.4418760960398567
0.008962	0.183548	-0.003571	5990.862372848602	1.466937	1.459409	1.47837322863359	1.4708574909365466	1.449274695715411	1.4417493734880753
0.008964	0.183304	-0.003586	5982.8941618486015	1.466797	1.459279	1.4782357807935171	1.4707300458329842	1.449137247875338	1.4416219283845129
0.008965	0.183044	-0.003540	5974.427937848602	1.466658	1.459150	1.478098056873481	1.4706023232812029	1.448999523955302	1.4414942058327314
0.008966	0.182846	-0.003586	5967.953766848602	1.466518	1.459019	1.4779593329534444	1.4704726007294218	1.4488608000352654	1.4413644832809505
0.008967	0.182556	-0.003586	5958.491516848601	1.466378	1.458890	1.477820609033408	1.4703448781776405	1.4487220761152289	1.441236760729169
0.008969	0.182388	-0.003555	5953.013371848601	1.466238	1.458758	1.4776831611933352	1.470215433074078	1.4485846282751562	1.4411073156256067
0.008970	0.182190	-0.003586	5946.5392008486015	1.466098	1.458626	1.4775444372732986	1.4700847105222967	1.4484459043551197	1.4409765930738252
0.008971	0.181885	-0.003586	5936.5789378486015	1.465958	1.458498	1.4774057133532625	1.4699579879705156	1.4483071804350836	1.4408498705220443
0.008972	0.181641	-0.003616	5928.610726848601	1.465817	1.458367	1.4772659894332258	1.4698282654187342	1.4481674565150469	1.440720147970263
0.008974	0.181503	-0.003632	5924.128608848601	1.465675	1.458231	1.4771265415931532	1.4696948203151718	1.448028008674974	1.4405867028667005
0.008975	0.181107	-0.003632	5911.180265848601	1.465533	1.458105	1.4769858176731168	1.4695700977633905	1.4478872847549376	1.440461980314919
0.008976	0.181000	-0.003647	5907.694173848601	1.465390	1.457967	1.4768440937530802	1.4694333752116093	1.447745560834901	1.440325257763138
0.008977	0.180847	-0.003647	5902.714042848602	1.465247	1.457830	1.4767023698330437	1.469297652659828	1.4476038369148645	1.4401895352113567
0.008979	0.180511	-0.003662	5891.757752848602	1.465104	1.457701	1.4765619219929709	1.4691712075562655	1.4474633890747919	1.440063090107794
0.008980	0.180252	-0.003647	5883.291528848602	1.464962	1.457569	1.4764211980729347	1.4690404850044843	1.4473226651547555	1.439932367556013
0.008981	0.180084	-0.003601	5877.813383848602	1.464821	1.457435	1.476281474152898	1.4689077624527032	1.4471829412347188	1.4397996450042316
0.008982	0.179871	-0.003662	5870.841199848602	1.464678	1.457300	1.4761397502328617	1.468774039900922	1.4470412173146827	1.4396659224524506
0.008984	0.179489	-0.003677	5858.3908708486015	1.464534	1.457173	1.475998302392789	1.4686495947973595	1.44689976947461	1.4395414773488882
0.008985	0.179352	-0.003616	5853.908751848601	1.464392	1.457036	1.4758575784727523	1.4685138722455782	1.4467590455545731	1.4394057547971069
0.008986	0.179214	-0.003677	5849.426633848601	1.464249	1.456898	1.475715854552716	1.468377149693797	1.446617321634537	1.4392690322453254
0.008987	0.178848	-0.003693	5837.4743178486015	1.464105	1.456769	1.4755731306326796	1.4682494271420157	1.4464745977145004	1.4391413096935444
0.008989	0.178589	-0.003647	5829.008093848602	1.463962	1.456637	1.4754326827926068	1.4681199820384532	1.4463341498744278	1.4390118645899816
0.008990	0.178497	-0.003632	5826.020014848602	1.463819	1.456499	1.4752909588725704	1.467983259486672	1.4461924259543912	1.4388751420382007
0.008991	0.178223	-0.003693	5817.055777848602	1.463675	1.456366	1.475148234952534	1.4678515369348908	1.446049702034355	1.4387434194864195
0.008992	0.177948	-0.003708	5808.091540848602	1.463530	1.456232	1.4750045110324974	1.4677188143831095	1.4459059781143182	1.4386106969346382
0.008994	0.177704	-0.003693	5800.123330848602	1.463386	1.456097	1.4748630631924247	1.467586369279547	1.4457645302742455	1.4384782518310755
0.008995	0.177567	-0.003754	5795.641211848601	1.463240	1.455957	1.4747183392723884	1.4674476467277657	1.4456198063542094	1.4383395292792942
0.008996	0.177292	-0.003693	5786.676974848601	1.463095	1.455823	1.4745746153523518	1.4673149241759846	1.4454760824341726	1.4382068067275133
0.008997	0.177078	-0.003708	5779.704790848602	1.462950	1.455687	1.4744308914323154	1.4671802016242033	1.4453323585141362	1.4380720841757317
0.008999	0.176804	-0.003738	5770.740553848602	1.462804	1.455552	1.4742874435922426	1.4670477565206408	1.4451889106740636	1.4379396390721695
0.009000	0.176498	-0.003738	5760.780290848602	1.462658	1.455419	1.4741427196722061	1.4669160339688596	1.4450441867540271	1.4378079165203883
0.009001	0.176392	-0.003723	5757.2941978486015	1.462512	1.455277	1.4739979957521698	1.4667753114170783	1.4448994628339906	1.4376671939686068
0.009002	0.176178	-0.003754	5750.322013848601	1.462365	1.455140	1.4738522718321332	1.4666395888652972	1.444753738913954	1.437531471416826
0.009004	0.175873	-0.003708	5740.361750848601	1.462220	1.455007	1.4737098239920605	1.4665091437617346	1.4446112910738815	1.437401026313263
0.009005	0.175598	-0.003738	5731.397513848601	1.462074	1.454872	1.4735651000720242	1.4663754212099533	1.444466567153845	1.437267303761482
0.009006	0.175507	-0.003738	5728.409434848601	1.461928	1.454729	1.4734203761519875	1.466233698658172	1.4443218432338085	1.4371255812097008
0.009007	0.175247	-0.003769	5719.943210848602	1.461780	1.454593	1.4732736522319512	1.466098976106391	1.4441751193137722	1.4369908586579196
0.009009	0.174835	-0.003769	5706.496855848602	1.461633	1.454462	1.4731292043918782	1.4659705310028284	1.444030671473699	1.436862413554357
0.009010	0.174744	-0.003845	5703.508776848602	1.461483	1.454316	1.472980480471842	1.4658258084510472	1.4438819475536628	1.4367176910025758
0.009011	0.174515	-0.003784	5696.038578848602	1.461335	1.454177	1.4728337565518055	1.465688085899266	1.4437352236336265	1.4365799684507947
0.009012	0.174255	-0.003769	5687.572354848601	1.461187	1.454040	1.4726870326317691	1.4655523633474847	1.4435884997135902	1.4364442458990134
0.009014	0.173996	-0.003784	5679.106131848602	1.461039	1.453903	1.4725415847916963	1.4654179182439222	1.4434430518735173	1.436309800795451
0.009015	0.173813	-0.003799	5673.129973848601	1.460891	1.453762	1.4723948608716597	1.465278195692141	1.4432963279534805	1.4361700782436695
0.009016	0.173553	-0.003815	5664.663749848602	1.460742	1.453624	1.4722471369516235	1.4651414731403598	1.4431486040334445	1.4360333556918885
0.009017	0.173340	-0.003799	5657.691565848601	1.460593	1.453484	1.472099413031587	1.4650027505885785	1.443000880113408	1.4358946331401072
0.009019	0.173050	-0.003784	5648.2293148486015	1.460445	1.453347	1.4719539651915141	1.464868305485016	1.4428554322733351	1.4357601880365447
0.009020	0.173065	-0.003830	5648.727328848601	1.460296	1.453198	1.4718062412714779	1.4647205829332348	1.4427077083532986	1.4356124654847635
0.009021	0.172638	-0.003784	5634.782959848601	1.460147	1.453067	1.4716585173514414	1.4645908603814537	1.4425599844332622	1.4354827429329822
0.009022	0.172440	-0.003830	5628.308788848602	1.459997	1.452925	1.4715097934314048	1.4644501378296724	1.4424112605132255	1.435342020381201
0.009024	0.172211	-0.003860	5620.838590848602	1.459847	1.452784	1.4713623455913318	1.46431169272611	1.4422638126731528	1.4352035752776384
0.009025	0.171936	-0.003845	5611.8743538486015	1.459696	1.452645	1.4712126216712957	1.4641739701743286	1.4421140887531165	1.4350658527258573
0.009026	0.171768	-0.003845	5606.396209848602	1.459546	1.452501	1.4710638977512591	1.4640312476225474	1.44196536483308	1.434923130174076
0.009027	0.171524	-0.003891	5598.427998848601	1.459394	1.452359	1.4709131738312229	1.4638905250707661	1.441814640913044	1.4347824076222948
0.009029	0.171219	-0.003906	5588.4677358486015	1.459241	1.452219	1.47076272599115	1.4637530799672036	1.4416641930729708	1.4346449625187323
0.009030	0.170975	-0.003876	5580.499524848601	1.459090	1.452078	1.4706130020711135	1.4636133574154224	1.4415144691529345	1.434505239966951
0.009031	0.170837	-0.003815	5576.017406848601	1.458940	1.451933	1.470464278151077	1.4634696348636411	1.4413657452328978	1.4343615174151698
0.009032	0.170563	-0.003906	5567.053169848601	1.458787	1.451792	1.4703125542310407	1.46332991231186	1.4412140213128617	1.4342217948633884
0.009034	0.170242	-0.003952	5556.594892848601	1.458634	1.451651	1.4701621063909678	1.4631914672082975	1.4410635734727886	1.4340833497598262
0.009035	0.170105	-0.003891	5552.1127748486015	1.458481	1.451504	1.4700103824709314	1.4630457446565162	1.4409118495527524	1.4339376272080449
0.009036	0.169952	-0.003922	5547.132642848602	1.458327	1.451357	1.469857658550895	1.462900022104735	1.4407591256327157	1.4337919046562635
0.009037	0.169632	-0.003952	5536.6743668486015	1.458173	1.451216	1.4697049346308584	1.4627602995529538	1.4406064017126794	1.4336521821044825
0.009039	0.169342	-0.003906	5527.212115848602	1.458020	1.451075	1.4695544867907857	1.4626218544493912	1.4404559538726067	1.4335137370009199
0.009040	0.169174	-0.003922	5521.733971848602	1.457867	1.450928	1.4694027628707493	1.46247613189761	1.4403042299525701	1.4333680144491385
0.009041	0.168961	-0.003952	5514.761786848601	1.457713	1.450783	1.4692500389507128	1.4623324093458288	1.4401515060325338	1.4332242918973574
0.009042	0.168655	-0.003952	5504.801523848601	1.457558	1.450641	1.4690963150306764	1.4621916867940477	1.4399977821124974	1.4330835693455763
0.009044	0.168442	-0.003983	5497.829339848601	1.457402	1.450494	1.4689428671906037	1.462047241690485	1.4398443342724248	1.4329391242420138
0.009045	0.168259	-0.003983	5491.853181848602	1.457247	1.450346	1.468789143270567	1.4619005191387038	1.4396906103523879	1.4327924016902323
0.009046	0.167938	-0.003937	5481.394904848602	1.457093	1.450205	1.4686364193505308	1.4617607965869226	1.4395378864323516	1.4326526791384513
0.009047	0.167801	-0.003952	5476.912786848601	1.456938	1.450056	1.4684826954304944	1.4616130740351414	1.4393841625123152	1.43250495658667
0.009049	0.167587	-0.003983	5469.940602848602	1.456782	1.449909	1.4683292475904215	1.4614686289315788	1.4392307146722425	1.4323605114831075
0.009050	0.167328	-0.003983	5461.474378848601	1.456626	1.449764	1.4681745236703851	1.4613249063797977	1.439075990752206	1.4322167889313264
0.009051	0.167084	-0.004013	5453.506167848602	1.456470	1.449617	1.4680197997503486	1.4611791838280164	1.4389212668321694	1.432071066379545
0.009052	0.166870	-0.004013	5446.533983848602	1.456313	1.449469	1.467864075830312	1.461032461276235	1.438765542912133	1.4319243438277636
0.009054	0.166626	-0.003998	5438.565772848601	1.456156	1.449323	1.4677096279902393	1.4608890161726726	1.4386110950720603	1.4317808987242011
0.009055	0.166382	-0.003998	5430.597562848601	1.456000	1.449176	1.467554904070203	1.4607432936208915	1.4384563711520237	1.4316351761724202
0.009056	0.166214	-0.004013	5425.119417848601	1.455843	1.449026	1.4673991801501665	1.4605945710691102	1.4383006472319875	1.4314864536206389
0.009057	0.165924	-0.004044	5415.657167848602	1.455685	1.448880	1.46724245623013	1.460449848517329	1.438143923311951	1.4313417310688576
0.009059	0.165619	-0.004028	5405.696903848601	1.455528	1.448735	1.4670880083900573	1.4603074034137666	1.4379894754718783	1.4311992859652953
0.009060	0.165512	-0.003998	5402.210811848601	1.455371	1.448583	1.4669322844700208	1.4601566808619852	1.4378337515518416	1.4310485634135137
0.009061	0.165253	-0.003998	5393.744587848601	1.455215	1.448437	1.4667775605499844	1.460011958310204	1.4376790276318054	1.4309038408617325
0.009062	0.164902	-0.003983	5382.290285848601	1.455059	1.448296	1.466622836629948	1.4598722357584228	1.4375243037117689	1.4307641183099515
0.009064	0.164764	-0.003998	5377.808166848601	1.454903	1.448145	1.4664693887898752	1.4597237906548604	1.4373708558716962	1.4306156732063888
0.009065	0.164566	-0.004028	5371.333995848601	1.454745	1.447996	1.4663126648698388	1.4595760681030792	1.4372141319516598	1.4304679506546076
0.009066	0.164307	-0.004074	5362.8677718486015	1.454586	1.447847	1.4661549409498023	1.459428345551298	1.4370564080316233	1.4303202281028264
0.009067	0.164032	-0.004044	5353.903534848601	1.454428	1.447700	1.4659982170297658	1.4592826229995166	1.4368996841115869	1.430174505551045
0.009069	0.163895	-0.004059	5349.421416848601	1.454269	1.447547	1.465841769189693	1.459132177895954	1.4367432362715138	1.4300240604474825
0.009070	0.163666	-0.004089	5341.9512188486015	1.454110	1.447397	1.4656840452696567	1.458983455344173	1.4365855123514777	1.4298753378957016
0.009071	0.163330	-0.004074	5330.994929848602	1.453950	1.447251	1.4655253213496202	1.4588387327923917	1.436426788431441	1.4297306153439204
0.009072	0.163116	-0.004105	5324.022744848601	1.453789	1.447099	1.4653655974295838	1.4586880102406103	1.4362670645114046	1.4295798927921388
0.009074	0.162933	-0.004135	5318.046586848602	1.453628	1.446945	1.465207149589511	1.4585365651370479	1.4361086166713317	1.4294284476885766
0.009075	0.162704	-0.004120	5310.576389848601	1.453467	1.446794	1.4650474256694745	1.4583868425852666	1.4359488927512953	1.429278725136795
0.009076	0.162506	-0.004120	5304.102218848601	1.453306	1.446641	1.4648877017494382	1.4582351200334855	1.435789168831259	1.4291270025850142
0.009077	0.162170	-0.004150	5293.145928848601	1.453143	1.446492	1.4647259778294017	1.4580873974817044	1.4356274449112227	1.428979280033233
0.009079	0.161957	-0.004150	5286.173744848602	1.452981	1.446339	1.464566529989329	1.4579369523781418	1.4354679970711497	1.4288288349296705
0.009080	0.161728	-0.004120	5278.703546848602	1.452820	1.446187	1.4644068060692925	1.4577862298263604	1.4353082731511133	1.4286781123778889
0.009081	0.161591	-0.004135	5274.221428848601	1.452658	1.446031	1.464246082149256	1.4576315072745794	1.4351475492310768	1.428523389826108
0.009082	0.161224	-0.004135	5262.269112848601	1.452497	1.445884	1.4640863582292194	1.457485784722798	1.4349878253110404	1.4283776672743267
0.009084	0.160980	-0.004150	5254.300901848602	1.452335	1.445732	1.4639269103891466	1.4573363396192356	1.4348283774709674	1.4282282221707643
0.009085	0.160843	-0.004120	5249.818783848602	1.452173	1.445576	1.4637661864691103	1.4571816170674543	1.4346676535509313	1.428073499618983
0.009086	0.160614	-0.004166	5242.348585848602	1.452010	1.445423	1.4636044625490738	1.457029894515673	1.4345059296308946	1.4279217770672017
0.009087	0.160278	-0.004181	5231.392296848601	1.451847	1.445273	1.4634427386290376	1.4568811719638919	1.4343442057108584	1.4277730545154204
0.009089	0.160187	-0.004211	5228.404217848602	1.451682	1.445113	1.4632802907889646	1.4567237268603295	1.4341817578707854	1.4276156094118582
0.009090	0.159882	-0.004181	5218.443953848601	1.451519	1.444961	1.4631185668689282	1.456573004308548	1.4340200339507492	1.4274648868600766
0.009091	0.159653	-0.004211	5210.973756848602	1.451355	1.444807	1.4629558429488918	1.4564202817567669	1.4338573100307128	1.4273121643082956
0.009092	0.159378	-0.004150	5202.0095198486015	1.451192	1.444655	1.4627941190288554	1.4562695592049857	1.4336955861106762	1.4271614417565144
0.009094	0.159225	-0.004166	5197.029387848602	1.451028	1.444498	1.4626326711887825	1.4561151141014232	1.4335341382706033	1.4270069966529517
0.009095	0.158981	-0.004242	5189.061177848602	1.450863	1.444343	1.4624689472687462	1.4559613915496419	1.4333704143505672	1.4268532741011706
0.009096	0.158691	-0.004227	5179.598927848601	1.450698	1.444189	1.4623052233487097	1.4558086689978607	1.4332066904305307	1.4267005515493891
0.009097	0.158478	-0.004227	5172.626742848602	1.450533	1.444033	1.4621414994286732	1.4556539464460794	1.4330429665104942	1.4265458289976078
0.009099	0.158325	-0.004196	5167.646611848601	1.450368	1.443875	1.4619790515886004	1.455498501342517	1.4328805186704212	1.4263903838940455
0.009100	0.158020	-0.004211	5157.686347848601	1.450204	1.443723	1.461816327668564	1.4553477787907358	1.4327177947503849	1.4262396613422643
0.009101	0.157837	-0.004227	5151.710189848602	1.450038	1.443565	1.4616516037485274	1.4551910562389545	1.4325530708303482	1.4260829387904832
0.009102	0.157578	-0.004288	5143.243966848601	1.449871	1.443408	1.461485879828491	1.4550353336871733	1.4323873469103119	1.4259272162387018
0.009104	0.157349	-0.004272	5135.773768848601	1.449703	1.443250	1.4613204319884183	1.4548798885836107	1.4322218990702393	1.4257717711351394
0.009105	0.157104	-0.004318	5127.805557848602	1.449535	1.443091	1.4611537080683819	1.4547221660318295	1.4320551751502029	1.4256140485833582
0.009106	0.156921	-0.004318	5121.8293998486015	1.449366	1.442931	1.4609859841483455	1.4545634434800483	1.4318874512301663	1.4254553260315768
0.009107	0.156616	-0.004257	5111.869136848602	1.449200	1.442776	1.460821260228309	1.4544097209282671	1.43172272731013	1.4253016034797956
0.009109	0.156403	-0.004272	5104.896952848601	1.449033	1.442618	1.4606568123882362	1.4542542758247046	1.4315582794700572	1.4251461583762333
0.009110	0.156235	-0.004272	5099.418807848601	1.448865	1.442458	1.4604900884682	1.4540955532729234	1.4313915555500207	1.4249874358244519
0.009111	0.155991	-0.004288	5091.450596848602	1.448698	1.442300	1.4603243645481634	1.453938830721142	1.4312258316299844	1.4248307132726707
0.009112	0.155655	-0.004318	5080.494307848601	1.448529	1.442145	1.4601566406281268	1.453785108169361	1.4310581077099478	1.4246769907208896
0.009114	0.155518	-0.004318	5076.012188848602	1.448360	1.441981	1.459990192788054	1.4536236630657984	1.430891659869875	1.4245155456173269
0.009115	0.155319	-0.004364	5069.538017848601	1.448190	1.441820	1.4598214688680178	1.4534639405140173	1.4307229359498388	1.4243558230655458
0.009116	0.154984	-0.004288	5058.581728848601	1.448022	1.441665	1.459654744947981	1.453310217962236	1.4305562120298019	1.4242021005137646
0.009117	0.154739	-0.004303	5050.613517848602	1.447853	1.441507	1.459487021027945	1.4531534954104548	1.4303884881097657	1.4240453779619835
0.009119	0.154633	-0.004333	5047.127425848602	1.447684	1.441342	1.459320573187872	1.4529910503068921	1.430222040269693	1.4238829328584206
0.009120	0.154404	-0.004410	5039.657227848602	1.447512	1.441179	1.4591498492678354	1.452829327755111	1.4300513163496564	1.4237212103066397
0.009121	0.154022	-0.004395	5027.206898848602	1.447340	1.441023	1.4589791253477993	1.4526746052033297	1.4298805924296203	1.4235664877548584
0.009122	0.153870	-0.004364	5022.226767848601	1.447169	1.440858	1.4588094014277626	1.4525108826515485	1.4297108685095834	1.4234027652030772
0.009124	0.153641	-0.004379	5014.756569848601	1.446998	1.440697	1.4586409535876899	1.452352437547986	1.4295424206695109	1.4232443200995144
0.009125	0.153397	-0.004379	5006.788358848602	1.446827	1.440535	1.4584712296676536	1.4521917149962047	1.4293726967494744	1.4230835975477332
0.009126	0.153152	-0.004395	4998.820148848602	1.446655	1.440373	1.458300505747617	1.4520309924444235	1.4292019728294378	1.422922874995952
0.009127	0.152893	-0.004410	4990.353924848601	1.446483	1.440212	1.4581297818275805	1.4518712698926424	1.4290312489094013	1.4227631524441708
0.009129	0.152740	-0.004410	4985.373792848602	1.446310	1.440046	1.4579593339875077	1.4517078247890798	1.4288608010693284	1.4225997073406083
0.009130	0.152512	-0.004425	4977.903595848602	1.446137	1.439882	1.4577876100674714	1.4515451022372987	1.4286890771492922	1.4224369847888272
0.009131	0.152191	-0.004410	4967.445318848601	1.445964	1.439722	1.4576158861474349	1.4513863796855173	1.4285173532292559	1.4222782622370458
