Repository: pietracorvo/HystAPI

# Example data

The example data in this folder is from measurements performed during my physics bachelor.

The material is **FeSi3** (iron with 3% silicon), aka 'electrical steel', the standard material for ring cores in trafos. 

Four of the five samples where treated with high pressure torison (HPT, 20 rotations at 20GPa), to achieve nanocristallisation of the grains, which has a huge impact on the magnetic properties of the material. The HPT deformation was done at 77K (under liquid nitrogen) and at 293K (at room temperature). Afterwards some samples were heat treated at a temperature of 493K (for two hours) to anneal defects from the deformation process.

The five samples are:

File: testData/FeSi3_RT/G2_757V_100Hz_800000Fs0.txt (part 33 of 57)
--------------------------
t	U1	U2	H	Braw	Jraw	B_drift	 J_drift	B_corr	J_corr
0.011210	0.146271	0.003479	4775.9081651579245	2.262947	2.256947	2.277014260499519	2.2710142890772005	1.4180132052101855	1.4120115808090186
0.011211	0.146301	0.003464	4776.904191157925	2.263082	2.257082	2.2771505153844878	2.2711505439647186	1.418149460095154	1.4121478356965367
0.011212	0.146393	0.003448	4779.892270157925	2.263217	2.257213	2.2772867702694564	2.2712827988522366	1.4182857149801227	1.4122800905840547
0.011214	0.146637	0.003433	4787.860481157924	2.263351	2.257337	2.277423280039394	2.271409308627273	1.4184222247500604	1.412406600359091
0.011215	0.146866	0.003464	4795.330678157925	2.263487	2.257463	2.277560534924363	2.2715365635147906	1.4185594796350292	1.4125338552466087
0.011216	0.146942	0.003448	4797.820744157925	2.263622	2.257595	2.2776967898093314	2.2716698184023087	1.4186957345199978	1.4126671101341268
0.011217	0.147034	0.003479	4800.808823157925	2.263757	2.257727	2.2778330446943	2.271803073289827	1.4188319894049664	1.412800365021645
0.011219	0.147293	0.003433	4809.275047157925	2.263892	2.257851	2.2779705544642375	2.271929583064863	1.4189694991749038	1.4129268747966812
0.011220	0.147430	0.003418	4813.757165157925	2.264025	2.257979	2.2781048093492067	2.272058837952381	1.419103754059873	1.4130561296841992
0.011221	0.147568	0.003403	4818.239284157925	2.264159	2.258106	2.278240064234175	2.272187092839899	1.4192390089448415	1.4131843845717171
0.011222	0.147705	0.003403	4822.721402157925	2.264292	2.258234	2.278374319119144	2.272316347727417	1.4193732638298102	1.4133136394592352
0.011224	0.147812	0.003464	4826.207494157925	2.264427	2.258365	2.2785118288890813	2.272449857502453	1.4195107735997476	1.413447149234271
0.011225	0.148056	0.003464	4834.175705157925	2.264562	2.258490	2.2786480837740504	2.2725761123899715	1.4196470284847167	1.4135734041217896
0.011226	0.148254	0.003403	4840.649876157925	2.264695	2.258615	2.2787823386590187	2.272702367277489	1.419781283369685	1.4136996590093072
0.011227	0.148331	0.003403	4843.139942157924	2.264829	2.258745	2.2789175935439876	2.272833622165007	1.419916538254654	1.413830913896825
0.011229	0.148453	0.003418	4847.124047157925	2.264962	2.258874	2.279053103313925	2.2729651319400435	1.4200520480245915	1.4139624236718615
0.011230	0.148682	0.003418	4854.594245157925	2.265096	2.258998	2.279188358198894	2.2730903868275614	1.4201873029095604	1.4140876785593794
0.011231	0.148834	0.003403	4859.574376157925	2.265228	2.259124	2.2793216130838623	2.273217641715079	1.4203205577945286	1.4142149334468972
0.011232	0.148865	0.003342	4860.570403157924	2.265360	2.259254	2.279454867968831	2.2733488966025974	1.4204538126794972	1.4143461883344155
0.011234	0.149139	0.003387	4869.5346401579245	2.265492	2.259375	2.279589377738769	2.2734724063776333	1.4205883224494351	1.4144696981094513
0.011235	0.149323	0.003387	4875.510798157925	2.265625	2.259500	2.2797236326237376	2.2735986612651518	1.4207225773344039	1.4145959529969698
0.011236	0.149368	0.003418	4877.004837157925	2.265758	2.259632	2.279857887508706	2.2737319161526695	1.4208568322193722	1.4147292078844875
0.011237	0.149551	0.003372	4882.980995157925	2.265890	2.259756	2.279991142393675	2.2738571710401874	1.4209900871043413	1.4148544627720054
0.011239	0.149811	0.003387	4891.447219157925	2.266022	2.259878	2.2801256521636124	2.273981680815224	1.4211245968742787	1.4149789725470419
0.011240	0.149902	0.003311	4894.435298157925	2.266152	2.260004	2.280256907048581	2.2741089357027415	1.4212558517592475	1.4151062274345596
0.011241	0.149979	0.003296	4896.925364157924	2.266281	2.260130	2.28038716193355	2.27423619059026	1.4213861066442162	1.4152334823220782
0.011242	0.150131	0.003357	4901.905495157925	2.266412	2.260255	2.2805194168185183	2.2743624454777778	1.4215183615291846	1.4153597372095958
0.011244	0.150360	0.003357	4909.375693157925	2.266543	2.260376	2.280652926588456	2.2744859552528136	1.4216518712991224	1.4154832469846317
0.011245	0.150497	0.003342	4913.8578111579245	2.266674	2.260501	2.280785181473425	2.274612210140332	1.4217841261840913	1.4156095018721502
0.011246	0.150635	0.003281	4918.339930157925	2.266802	2.260624	2.2809144363583935	2.27473646502785	1.4219133810690598	1.415733756759668
0.011247	0.150833	0.003311	4924.814101157925	2.266932	2.260746	2.2810456912433623	2.274859719915368	1.4220446359540286	1.415857011647186
0.011249	0.150879	0.003342	4926.308140157925	2.267062	2.260874	2.2811782010133	2.274990229690404	1.4221771457239663	1.415987521422222
0.011250	0.151093	0.003311	4933.280325157924	2.267192	2.260995	2.2813094558982687	2.275112484577922	1.422308400608935	1.4161097763097399
0.011251	0.151260	0.003311	4938.758469157925	2.267321	2.261117	2.281439710783237	2.2752357394654403	1.4224386554939032	1.4162330311972584
0.011252	0.151398	0.003235	4943.240588157925	2.267448	2.261239	2.2815679656682057	2.2753589943529584	1.422566910378872	1.4163562860847765
0.011254	0.151520	0.003281	4947.224693157925	2.267576	2.261362	2.2816984754381435	2.2754845041279945	1.4226974201488098	1.4164817958598126
0.011255	0.151749	0.003326	4954.694891157925	2.267706	2.261482	2.2818297303231123	2.2756057590155123	1.4228286750337786	1.4166030507473304
0.011256	0.151855	0.003281	4958.180983157925	2.267835	2.261606	2.2819599852080805	2.2757310139030302	1.4229589299187468	1.4167283056348483
0.011257	0.151962	0.003296	4961.667075157925	2.267963	2.261731	2.2820892400930495	2.2758572687905487	1.4230881848037158	1.4168545605223668
0.011259	0.152222	0.003265	4970.133299157925	2.268091	2.261848	2.2822197498629873	2.2759767785655844	1.4232186945736536	1.4169740702974025
0.011260	0.152374	0.003265	4975.113430157925	2.268219	2.261969	2.2823490047479558	2.2760990334531024	1.423347949458622	1.4170963251849205
0.011261	0.152451	0.003250	4977.603496157924	2.268346	2.262094	2.2824772596329246	2.2762252883406204	1.423476204343591	1.4172225800724385
0.011262	0.152527	0.003326	4980.093562157925	2.268476	2.262220	2.2826085145178934	2.2763525432281386	1.4236074592285597	1.4173498349599567
0.011264	0.152832	0.003296	4990.053825157925	2.268604	2.262336	2.2827390242878307	2.2764710530031746	1.423737968998497	1.4174683447349927
0.011265	0.153061	0.003250	4997.524023157925	2.268732	2.262454	2.282868279172799	2.2765903078906926	1.4238672238834655	1.4175875996225107
0.011266	0.153000	0.003250	4995.531970157925	2.268859	2.262584	2.282996534057768	2.2767215627782105	1.4239954787684344	1.4177188545100285
0.011267	0.153305	0.003265	5005.492233157925	2.268987	2.262699	2.283125788942737	2.276837817665729	1.4241247336534033	1.417835109397547
0.011269	0.153427	0.003296	5009.4763391579245	2.269115	2.262823	2.2832562987126748	2.2769643274407647	1.424255243423341	1.4179616191725828
0.011270	0.153595	0.003265	5014.9544841579245	2.269243	2.262943	2.283385553597643	2.277085582328283	1.4243844983083092	1.418082874060101
0.011271	0.153687	0.003250	5017.942563157925	2.269370	2.263067	2.2835138084826117	2.277210837215801	1.424512753193278	1.418208128947619
0.011272	0.153915	0.003189	5025.412760157925	2.269495	2.263182	2.2836400633675806	2.277327092103319	1.424639008078247	1.418324383835137
0.011274	0.153992	0.003189	5027.902826157925	2.269619	2.263304	2.2837665731375183	2.2774516018783553	1.4247655178481846	1.4184488936101733
0.011275	0.154236	0.003174	5035.871037157925	2.269744	2.263418	2.283892828022487	2.277566856765873	1.4248917727331532	1.4185641484976912
0.011276	0.154327	0.003204	5038.859116157925	2.269869	2.263539	2.2840190829074554	2.277689111653391	1.4250180276181217	1.4186864033852091
0.011277	0.154510	0.003189	5044.835273157924	2.269994	2.263657	2.2841453377924243	2.277808366540909	1.4251442825030907	1.418805658272727
0.011279	0.154587	0.003204	5047.325339157925	2.270119	2.263779	2.284272847562362	2.277932876315945	1.4252717922730285	1.418930168047763
0.011280	0.154846	0.003174	5055.791563157924	2.270243	2.263892	2.28439810244733	2.278047131203463	1.4253970471579964	1.4190444229352812
0.011281	0.154892	0.003174	5057.285603157925	2.270367	2.264015	2.284523357332299	2.2781713860909814	1.4255223020429653	1.4191686778227994
0.011282	0.155014	0.003189	5061.2697081579245	2.270492	2.264134	2.284649612217268	2.278291640978499	1.4256485569279342	1.419288932710317
0.011284	0.155273	0.003189	5069.735932157925	2.270617	2.264248	2.2847771219872057	2.278408150753535	1.425776066697872	1.4194054424853533
0.011285	0.155441	0.003189	5075.214077157925	2.270741	2.264366	2.284902376872174	2.278527405641053	1.4259013215828404	1.4195246973728712
0.011286	0.155487	0.003189	5076.708116157924	2.270866	2.264489	2.2850286317571427	2.278651660528572	1.426027576467809	1.41964895226039
0.011287	0.155685	0.003220	5083.182287157925	2.270992	2.264606	2.2851558866421118	2.2787699154160896	1.426154831352778	1.4197672071479077
0.011289	0.155945	0.003204	5091.648511157925	2.271117	2.264721	2.285283396412049	2.278887425191126	1.4262823411227155	1.419884716922944
0.011290	0.156097	0.003174	5096.628643157925	2.271241	2.264839	2.2854086512970175	2.2790066800786435	1.4264075960076839	1.4200039718104616
0.011291	0.156128	0.003159	5097.6246691579245	2.271365	2.264961	2.2855339061819864	2.2791299349661616	1.4265328508926527	1.4201272266979796
0.011292	0.156403	0.003143	5106.588906157925	2.271488	2.265073	2.2856581610669555	2.2792431898536796	1.4266571057776218	1.4202404815854976
0.011294	0.156525	0.003159	5110.573011157925	2.271611	2.265191	2.2857836708368926	2.279363699628716	1.426782615547559	1.420360991360534
0.011295	0.156616	0.003128	5113.561090157925	2.271734	2.265310	2.2859079257218613	2.2794839545162335	1.4269068704325276	1.4204812462480516
0.011296	0.156754	0.003174	5118.043209157925	2.271858	2.265429	2.28603318060683	2.279604209403752	1.4270321253174965	1.4206015011355702
0.011297	0.156998	0.003174	5126.011419157925	2.271982	2.265543	2.286158435491799	2.27971946429127	1.4271573802024653	1.420716756023088
0.011299	0.157150	0.003159	5130.991551157925	2.272105	2.265660	2.286283945261736	2.279838974066306	1.4272828899724024	1.4208362657981242
0.011300	0.157257	0.003159	5134.477643157925	2.272229	2.265779	2.286409200146705	2.279959228953824	1.4274081448573712	1.4209565206856423
0.011301	0.157394	0.003159	5138.959762157925	2.272352	2.265897	2.286533455031674	2.2800784838413417	1.4275323997423404	1.4210757755731598
0.011302	0.157547	0.003143	5143.939893157924	2.272475	2.266013	2.2866577099166427	2.2801957387288603	1.427656654627309	1.4211930304606784
0.011304	0.157806	0.003082	5152.406117157925	2.272595	2.266123	2.28678021968658	2.280308248503896	1.4277791643972462	1.421305540235714
0.011305	0.157913	0.003052	5155.892209157925	2.272715	2.266239	2.2869014745715486	2.2804255033914145	1.427900419282215	1.4214227951232326
0.011306	0.158005	0.003082	5158.880288157925	2.272836	2.266355	2.2870237294565174	2.280542758278932	1.4280226741671838	1.4215400500107502
0.011307	0.158127	0.003143	5162.8643931579245	2.272958	2.266473	2.2871469843414864	2.28066201316645	1.4281459290521528	1.4216593048982682
0.011309	0.158417	0.003098	5172.326644157924	2.273079	2.266582	2.2872704941114237	2.2807735229414865	1.42826943882209	1.4217708146733046
0.011310	0.158539	0.003036	5176.310749157925	2.273199	2.266697	2.2873917489963924	2.2808897778290045	1.4283906937070587	1.4218870695608226
0.011311	0.158585	0.003128	5177.804788157925	2.273320	2.266816	2.2875140038813613	2.281010032716522	1.4285129485920276	1.4220073244483402
0.011312	0.158768	0.003082	5183.7809461579245	2.273441	2.266929	2.28763625876633	2.2811242876040407	1.4286352034769965	1.4221215793358588
0.011314	0.158981	0.003082	5190.753131157925	2.273561	2.267041	2.2877587685362673	2.281238797379076	1.4287577132469336	1.4222360891108943
0.011315	0.159088	0.003052	5194.239223157925	2.273681	2.267156	2.287880023421236	2.2813550522665946	1.4288789681319023	1.4223523439984127
0.011316	0.159210	0.003067	5198.223328157925	2.273801	2.267271	2.288001278306205	2.2814713071541126	1.4290002230168715	1.4224685988859307
0.011317	0.159439	0.003052	5205.693526157925	2.273920	2.267381	2.2881215331911737	2.2815825620416303	1.42912047790184	1.4225798537734484
0.011319	0.159668	0.003082	5213.163723157925	2.274041	2.267492	2.288245042961111	2.2816960718166666	1.4292439876717773	1.4226933635484846
0.011320	0.159607	0.003098	5211.171670157924	2.274162	2.267616	2.28836729784608	2.2818213267041845	1.4293662425567462	1.4228186184360025
0.011321	0.159836	0.003067	5218.641868157924	2.274282	2.267726	2.2884885527310486	2.281932581591703	1.4294874974417149	1.4229298733235212
0.011322	0.160049	0.003052	5225.614052157925	2.274401	2.267837	2.2886088076160176	2.282044836479221	1.429607752326684	1.423042128211039
0.011324	0.160248	0.003082	5232.088223157924	2.274521	2.267949	2.2887313173859547	2.282159346254257	1.429730262096621	1.423156637986075
0.011325	0.160294	0.003067	5233.582263157925	2.274642	2.268067	2.2888535722709236	2.282278601141775	1.4298525169815899	1.423275892873593
0.011326	0.160553	0.003082	5242.048487157925	2.274762	2.268177	2.2889748271558923	2.282389856029293	1.4299737718665586	1.423387147761111
0.011327	0.160660	0.003067	5245.534579157925	2.274882	2.268292	2.289096082040861	2.282506110916811	1.4300950267515273	1.423503402648629
0.011329	0.160843	0.003036	5251.510737157925	2.275001	2.268404	2.2892175918107984	2.282620620691847	1.4302165365214647	1.423617912423665
0.011330	0.160889	0.003036	5253.004776157924	2.275120	2.268521	2.289337846695767	2.2827388755793647	1.4303367914064333	1.4237361673111828
0.011331	0.161072	0.003082	5258.980934157925	2.275239	2.268633	2.289458101580736	2.282852130466883	1.4304570462914024	1.4238494221987013
0.011332	0.161255	0.003006	5264.957092157925	2.275358	2.268744	2.289578356465705	2.282964385354401	1.4305773011763714	1.4239616770862191
0.011334	0.161453	0.003021	5271.431263157925	2.275476	2.268854	2.289698866235642	2.2830768951294376	1.4306978109463082	1.4240741868612556
0.011335	0.161469	0.003006	5271.929277157925	2.275593	2.268971	2.289817121120611	2.2831951500169554	1.4308160658312774	1.4241924417487735
0.011336	0.161697	0.002975	5279.3994741579245	2.275710	2.269078	2.28993537600558	2.283303404904473	1.4309343207162462	1.4243006966362912
0.011337	0.161865	0.003021	5284.8776191579245	2.275827	2.269189	2.2900536308905486	2.2834156597919915	1.431052575601215	1.4244129515238095
0.011339	0.162033	0.002975	5290.355764157925	2.275944	2.269298	2.2901731406604857	2.2835271695670274	1.431172085371152	1.4245244612988455
0.011340	0.162140	0.002991	5293.841856157925	2.276061	2.269411	2.2902913955454545	2.283641424454545	1.4312903402561208	1.4246387161863632
0.011341	0.162292	0.002975	5298.821987157925	2.276178	2.269521	2.290409650430423	2.2837526793420637	1.4314085951410895	1.4247499710738818
0.011342	0.162476	0.003036	5304.798145157924	2.276296	2.269632	2.290528905315392	2.2838649342295816	1.4315278500260584	1.4248622259613997
0.011344	0.162613	0.002975	5309.280264157925	2.276413	2.269743	2.2906484150853292	2.283978444004618	1.4316473597959956	1.4249757357364359
0.011345	0.162689	0.003006	5311.770330157925	2.276530	2.269857	2.2907666699702984	2.2840936988921356	1.4317656146809647	1.4250909906239537
0.011346	0.162964	0.002960	5320.734567157925	2.276646	2.269962	2.290883924855267	2.2841999537796536	1.4318828695659334	1.4251972455114716
0.011347	0.163086	0.002975	5324.718672157925	2.276762	2.270073	2.291001179740236	2.284312208667172	1.4320001244509024	1.42530950039899
0.011349	0.163193	0.002960	5328.204764157925	2.276878	2.270185	2.291119689510173	2.284426718442208	1.4321186342208394	1.4254240101740259
0.011350	0.163376	0.002960	5334.180922157925	2.276994	2.270293	2.291236944395142	2.284535973329726	1.4322358891058085	1.4255332650615442
0.011351	0.163559	0.002975	5340.157080157925	2.277110	2.270402	2.2913541992801107	2.2846462282172437	1.432353143990777	1.4256435199490618
0.011352	0.163696	0.003006	5344.639199157925	2.277227	2.270513	2.2914724541650795	2.2847584831047616	1.4324713988757458	1.4257557748365797
0.011354	0.163849	0.002991	5349.619330157925	2.277344	2.270624	2.2915919639350166	2.2848719928797983	1.432590908645683	1.4258692846116163
0.011355	0.163956	0.002975	5353.105422157925	2.277461	2.270736	2.291710218819986	2.284985247767316	1.4327091635306521	1.425982539499134
0.011356	0.164200	0.002975	5361.073633157925	2.277577	2.270842	2.2918274737049544	2.2850925026548343	1.4328264184156208	1.4260897943866524
0.011357	0.164352	0.002930	5366.053765157925	2.277692	2.270951	2.291943728589923	2.2852027575423524	1.4329426733005892	1.4262000492741704
0.011359	0.164383	0.002945	5367.049791157925	2.277807	2.271065	2.2920612383598606	2.285319267317388	1.433060183070527	1.4263165590492062
0.011360	0.164597	0.002975	5374.021975157925	2.277923	2.271172	2.2921784932448293	2.2854275222049063	1.4331774379554956	1.4264248139367244
0.011361	0.164780	0.002960	5379.998133157925	2.278039	2.271281	2.2922957481297983	2.2855377770924243	1.4332946928404646	1.4265350688242424
0.011362	0.164932	0.002975	5384.978265157924	2.278155	2.271391	2.2924130030147665	2.285649031979942	1.4334119477254328	1.4266463237117601
0.011364	0.165115	0.002960	5390.954423157925	2.278271	2.271499	2.2925315127847044	2.2857595417549783	1.4335304574953707	1.4267568334867964
0.011365	0.165222	0.002930	5394.440515157925	2.278385	2.271609	2.292646767669673	2.2858707966424965	1.4336457123803394	1.4268680883743146
0.011366	0.165344	0.002930	5398.424620157924	2.278500	2.271719	2.292763022554642	2.2859820515300147	1.4337619672653084	1.4269793432618327
0.011367	0.165573	0.002930	5405.894818157924	2.278614	2.271823	2.2928782774396104	2.2860873064175324	1.4338772221502767	1.4270845981493505
0.011369	0.165710	0.002853	5410.376936157925	2.278726	2.271930	2.2929927872095477	2.2861968161925685	1.433991731920214	1.4271941079243866
0.011370	0.165833	0.002884	5414.361042157925	2.278839	2.272038	2.2931070420945168	2.2863060710800864	1.434105986805183	1.4273033628119045
0.011371	0.165985	0.002945	5419.3411731579245	2.278954	2.272146	2.2932232969794857	2.2864153259676048	1.434222241690152	1.4274126176994228
0.011372	0.166153	0.002869	5424.8193181579245	2.279066	2.272252	2.2933365518644537	2.286522580855123	1.43433549657512	1.427519872586941
0.011374	0.166260	0.002899	5428.305410157925	2.279180	2.272361	2.2934530616343918	2.2866340906301588	1.434452006345058	1.4276313823619768
0.011375	0.166443	0.002914	5434.281568157925	2.279294	2.272467	2.2935683165193606	2.2867413455176764	1.4345672612300269	1.4277386372494945
0.011376	0.166641	0.002945	5440.755739157925	2.279408	2.272573	2.2936835714043293	2.286848600405195	1.4346825161149956	1.427845892137013
0.011377	0.166794	0.002823	5445.7358711579245	2.279519	2.272678	2.2937958262892977	2.286954855292713	1.434794770999964	1.4279521470245309
0.011379	0.166977	0.002823	5451.712029157925	2.279629	2.272781	2.293908336059235	2.2870603650677492	1.4349072807699015	1.4280576567995673
0.011380	0.167053	0.002823	5454.202095157925	2.279741	2.272889	2.294021590944204	2.287169619955267	1.4350205356548704	1.4281669116870852
0.011381	0.167175	0.002945	5458.186200157925	2.279855	2.272998	2.294136845829173	2.2872798748427847	1.4351357905398392	1.4282771665746028
0.011382	0.167480	0.002899	5468.146463157925	2.279968	2.273099	2.2942511007141415	2.2873821297303034	1.4352500454248078	1.4283794214621215
0.011384	0.167465	0.002914	5467.648450157925	2.280082	2.273214	2.294367610484079	2.287499639505339	1.4353665551947454	1.428496931237157
0.011385	0.167664	0.002869	5474.122621157925	2.280195	2.273318	2.2944818653690477	2.2876048943928575	1.435480810079714	1.4286021861246756
0.011386	0.167892	0.002884	5481.592819157925	2.280307	2.273421	2.2945951202540167	2.287709149280375	1.435594064964683	1.4287064410121932
0.011387	0.168030	0.002884	5486.074937157925	2.280420	2.273528	2.294709375138985	2.2878174041678934	1.4357083198496512	1.4288146958997114
0.011389	0.168152	0.002853	5490.059043157925	2.280532	2.273635	2.2948238849089226	2.2879269139429295	1.435822829619589	1.4289242056747475
0.011390	0.168335	0.002853	5496.035201157925	2.280643	2.273739	2.2949361397938914	2.2880321688304472	1.4359350845045578	1.4290294605622653
0.011391	0.168503	0.002869	5501.513345157925	2.280756	2.273845	2.2950503946788596	2.2881394237179653	1.436049339389526	1.4291367154497834
0.011392	0.168701	0.002899	5507.987517157925	2.280869	2.273950	2.2951646495638287	2.2882456786054837	1.436163594274495	1.4292429703373017
0.011394	0.168732	0.002914	5508.983543157925	2.280982	2.274062	2.295280159333766	2.288360188380519	1.4362791040444325	1.4293574801123372
0.011395	0.168930	0.002853	5515.457714157925	2.281094	2.274166	2.295393414218735	2.288465443268038	1.4363923589294014	1.4294627349998559
0.011396	0.169113	0.002869	5521.433872157925	2.281206	2.274270	2.2955066691037036	2.2885706981555556	1.43650561381437	1.4295679898873737
0.011397	0.169250	0.002823	5525.915990157925	2.281317	2.274375	2.2956189239886724	2.2886769530430735	1.4366178686993387	1.4296742447748916
0.011399	0.169388	0.002808	5530.398109157924	2.281427	2.274479	2.29573143375861	2.2887834628181096	1.4367303784692762	1.4297807545499277
0.011400	0.169525	0.002838	5534.880227157925	2.281537	2.274584	2.295842688643579	2.2888897177056275	1.4368416333542453	1.4298870094374456
0.011401	0.169739	0.002792	5541.852412157925	2.281647	2.274685	2.295953943528547	2.288991972593146	1.4369528882392135	1.4299892643249639
0.011402	0.169876	0.002762	5546.334530157925	2.281755	2.274788	2.296063198413516	2.289096227480664	1.4370621431241823	1.430093519212482
0.011404	0.169968	0.002823	5549.3226091579245	2.281865	2.274894	2.2961757081834535	2.2892047372557003	1.4371746528941198	1.4302020289875184
0.011405	0.170166	0.002823	5555.796780157925	2.281975	2.274996	2.2962869630684226	2.289307992143218	1.437285907779089	1.4303052838750359
0.011406	0.170303	0.002808	5560.278899157925	2.282085	2.275100	2.296398217953391	2.289413247030736	1.4373971626640571	1.430410538762554
0.011407	0.170425	0.002777	5564.263004157925	2.282194	2.275204	2.29650847283836	2.289518501918254	1.4375074175490261	1.4305157936500719
0.011409	0.170547	0.002792	5568.247109157925	2.282303	2.275308	2.2966199826082976	2.28962501169329	1.437618927318964	1.430622303425108
0.011410	0.170746	0.002777	5574.721281157925	2.282412	2.275409	2.296730237493266	2.2897272665808077	1.4377291822039324	1.4307245583126258
0.011411	0.170929	0.002777	5580.697439157925	2.282520	2.275510	2.2968394923782345	2.2898295214683264	1.4378384370889008	1.4308268132001445
0.011412	0.171082	0.002777	5585.6775701579245	2.282629	2.275612	2.2969497472632034	2.2899327763558444	1.4379486919738698	1.4309300680876624
0.011414	0.171219	0.002838	5590.159689157925	2.282739	2.275717	2.297062257033141	2.2900402861308806	1.4380612017438072	1.4310375778626987
0.011415	0.171387	0.002792	5595.637834157925	2.282849	2.275820	2.29717351191811	2.2901445410183983	1.4381724566287764	1.4311418327502163
0.011416	0.171570	0.002777	5601.613991157925	2.282957	2.275921	2.2972827668030784	2.290246795905916	1.4382817115137447	1.4312440876377341
0.011417	0.171677	0.002762	5605.100084157924	2.283066	2.276025	2.297393021688047	2.2903520507934347	1.4383919663987133	1.4313493425252528
0.011419	0.171829	0.002777	5610.080215157925	2.283174	2.276127	2.2975035314579846	2.29045656056847	1.438502476168651	1.4314538523002882
0.011420	0.171982	0.002808	5615.060347157925	2.283284	2.276231	2.2976147863429532	2.290561815455989	1.4386137310536196	1.4315591071878069
0.011421	0.172211	0.002853	5622.530544157925	2.283395	2.276332	2.297727041227922	2.2906640703435066	1.4387259859385884	1.4316613620753247
0.011422	0.172287	0.002762	5625.020610157925	2.283504	2.276437	2.297837296112891	2.2907703252310245	1.4388362408235573	1.4317676169628426
0.011424	0.172440	0.002777	5630.000742157925	2.283612	2.276540	2.2979478058828287	2.2908758350060605	1.438946750593495	1.4318731267378786
0.011425	0.172592	0.002823	5634.9808741579245	2.283722	2.276644	2.298059060767797	2.2909810898935787	1.4390580054784632	1.4319783816253968
0.011426	0.172760	0.002792	5640.459018157925	2.283832	2.276746	2.2981703156527655	2.2910843447810967	1.4391692603634318	1.4320816365129148
0.011427	0.172928	0.002777	5645.937163157925	2.283940	2.276848	2.2982795705377344	2.291187599668615	1.4392785152484007	1.4321848914004331
0.011429	0.173096	0.002792	5651.415308157925	2.284049	2.276950	2.298391080307672	2.2912921094436505	1.4393900250183385	1.4322894011754685
0.011430	0.173233	0.002777	5655.897426157925	2.284158	2.277053	2.2985013351926407	2.291396364331169	1.439500279903307	1.432393656062987
0.011431	0.173401	0.002731	5661.375571157925	2.284264	2.277153	2.298608590077609	2.291497619218687	1.4396075347882755	1.4324949109505052
0.011432	0.173584	0.002686	5667.351729157925	2.284370	2.277250	2.298715844962578	2.291595874106205	1.4397147896732445	1.4325931658380229
0.011434	0.173660	0.002686	5669.841795157925	2.284475	2.277352	2.298823354732516	2.291700383881241	1.4398222994431822	1.4326976756130592
0.011435	0.173767	0.002701	5673.327887157925	2.284581	2.277454	2.2989306096174844	2.291803638768759	1.4399295543281507	1.432800930500577
0.011436	0.174026	0.002716	5681.794111157925	2.284686	2.277549	2.2990368645024533	2.2918998936562773	1.4400358092131196	1.4328971853880954
0.011437	0.174149	0.002686	5685.778216157924	2.284792	2.277649	2.299144119387422	2.292001148543795	1.4401430640980881	1.432998440275613
0.011439	0.174240	0.002686	5688.766295157925	2.284897	2.277750	2.2992516291573595	2.292104658318831	1.4402505738680258	1.4331019500506492
0.011440	0.174408	0.002701	5694.244440157925	2.285002	2.277849	2.299357884042328	2.292204913206349	1.4403568287529942	1.4332022049381672
0.011441	0.174637	0.002731	5701.714638157925	2.285109	2.277946	2.2994661389272966	2.2923031680938672	1.4404650836379629	1.4333004598256853
0.011442	0.174728	0.002670	5704.702717157925	2.285214	2.278047	2.2995723938122654	2.292405422981385	1.4405713385229317	1.4334027147132031
0.011444	0.174805	0.002716	5707.192782157925	2.285320	2.278150	2.2996809035822032	2.2925109327564215	1.4406798482928695	1.4335082244882396
0.011445	0.175018	0.002701	5714.164967157924	2.285425	2.278247	2.2997871584671716	2.292609187643939	1.440786103177838	1.4336064793757572
0.011446	0.175278	0.002701	5722.631190157925	2.285531	2.278342	2.2998944133521406	2.2927054425314575	1.440893358062807	1.4337027342632755
0.011447	0.175323	0.002762	5724.125230157925	2.285638	2.278448	2.3000026682371093	2.2928126974189755	1.4410016129477756	1.4338099891507936
0.011449	0.175522	0.002701	5730.599401157925	2.285745	2.278546	2.300112178007047	2.2929132071940117	1.4411111227177131	1.4339104989258298
0.011450	0.175735	0.002792	5737.571585157925	2.285853	2.278646	2.300221432892015	2.29301446208153	1.4412203776026815	1.434011753813348
0.011451	0.175888	0.002716	5742.551717157925	2.285960	2.278746	2.3003296877769843	2.2931157169690475	1.4413286324876506	1.4341130087008656
0.011452	0.175949	0.002701	5744.543770157925	2.286066	2.278849	2.300436942661953	2.293219971856566	1.4414358873726192	1.434217263588384
0.011454	0.176163	0.002747	5751.515954157925	2.286173	2.278948	2.30054645243189	2.293321481631602	1.4415453971425563	1.43431877336342
0.011455	0.176346	0.002716	5757.492112157925	2.286279	2.279046	2.300653707316859	2.2934207365191197	1.4416526520275252	1.4344180282509378
0.011456	0.176483	0.002655	5761.9742301579245	2.286383	2.279145	2.3007589622018276	2.293520991406638	1.441757906912494	1.4345182831384562
0.011457	0.176544	0.002655	5763.966283157924	2.286487	2.279246	2.300864217086797	2.293623246294156	1.441863161797463	1.434620538025974
0.011459	0.176758	0.002640	5770.938467157925	2.286590	2.279341	2.3009697268567337	2.293720756069192	1.4419686715674	1.4347180478010102
0.011460	0.176956	0.002686	5777.412639157925	2.286695	2.279437	2.3010759817417026	2.29381801095671	1.442074926452369	1.4348153026885282
0.011461	0.177002	0.002655	5778.906678157925	2.286799	2.279539	2.3011812366266713	2.293921265844228	1.4421801813373376	1.4349185575760461
0.011462	0.177124	0.002686	5782.8907831579245	2.286904	2.279639	2.30128749151164	2.294022520731746	1.4422864362223065	1.4350198124635642
0.011464	0.177338	0.002701	5789.862968157925	2.287009	2.279736	2.3013950012815774	2.294122030506782	1.4423939459922437	1.4351193222386003
0.011465	0.177536	0.002640	5796.337139157925	2.287112	2.279831	2.3014992561665464	2.2942182853943005	1.4424982008772127	1.4352155771261186
0.011466	0.177658	0.002625	5800.321244157924	2.287215	2.279929	2.3016035110515154	2.2943175402818183	1.4426024557621817	1.4353148320136364
0.011467	0.177780	0.002640	5804.305349157925	2.287318	2.280027	2.301707765936484	2.294416795169336	1.4427067106471503	1.4354140869011542
0.011469	0.177963	0.002594	5810.281507157924	2.287420	2.280121	2.301812275706421	2.2945133049443722	1.4428112204170875	1.4355105966761903
0.011470	0.178177	0.002594	5817.253692157925	2.287521	2.280214	2.30191453059139	2.2946075598318902	1.4429134753020563	1.4356048515637083
0.011471	0.178268	0.002625	5820.241771157925	2.287624	2.280312	2.302018785476359	2.294706814719408	1.4430177301870253	1.4357041064512261
0.011472	0.178314	0.002625	5821.735810157925	2.287726	2.280413	2.302122040361328	2.2948090696069263	1.4431209850719942	1.4358063613387444
0.011474	0.178635	0.002594	5832.1940871579245	2.287828	2.280502	2.302226550131265	2.294900579381962	1.4432254948419314	1.4358978711137802
0.011475	0.178757	0.002640	5836.178192157925	2.287931	2.280599	2.3023308050162337	2.2949988342694807	1.4433297497269	1.4359961260012988
0.011476	0.178894	0.002594	5840.660310157925	2.288033	2.280696	2.3024340599012025	2.2950970891569984	1.4434330046118689	1.4360943808888165
0.011477	0.178955	0.002640	5842.652363157925	2.288136	2.280796	2.3025383147861715	2.2951983440445165	1.4435372594968379	1.4361956357763346
0.011479	0.179184	0.002609	5850.122561157925	2.288238	2.280889	2.302642824556109	2.295293853819553	1.4436417692667751	1.436291145551371
0.011480	0.179306	0.002609	5854.106666157925	2.288340	2.280986	2.3027460794410772	2.2953921087070706	1.4437450241517436	1.4363894004388886
0.011481	0.179581	0.002625	5863.0709031579245	2.288443	2.281077	2.3028503343260462	2.2954843635945887	1.4438492790367126	1.4364816553264068
0.011482	0.179642	0.002670	5865.062956157924	2.288547	2.281179	2.302955589211015	2.2955876184821067	1.4439545339216813	1.4365849102139248
0.011484	0.179810	0.002625	5870.541100157925	2.288650	2.281275	2.3030610989809523	2.295686128257143	1.4440600436916187	1.436683419988961
0.011485	0.179962	0.002640	5875.521232157925	2.288752	2.281371	2.303164353865921	2.295783383144661	1.4441632985765875	1.436780674876479
0.011486	0.180176	0.002563	5882.493416157925	2.288853	2.281463	2.30326660875089	2.295876638032179	1.4442655534615563	1.436873929763997
0.011487	0.180283	0.002548	5885.979508157925	2.288953	2.281559	2.3033678636358585	2.295973892919697	1.4443668083465249	1.436971184651515
0.011489	0.180405	0.002640	5889.963614157925	2.289056	2.281657	2.303473373405796	2.296074402694733	1.4444723181164623	1.4370716944265511
0.011490	0.180603	0.002640	5896.437785157925	2.289159	2.281752	2.303577628290765	2.296170657582251	1.4445765730014313	1.437167949314069
0.011491	0.180801	0.002594	5902.911956157925	2.289260	2.281845	2.3036798831757337	2.2962649124697694	1.4446788278864	1.4372622042015875
0.011492	0.180832	0.002594	5903.907982157924	2.289362	2.281945	2.3037831380607026	2.296366167357287	1.4447820827713689	1.4373634590891051
0.011494	0.181015	0.002563	5909.884140157925	2.289462	2.282038	2.3038856478306395	2.2964616771323234	1.4448845925413059	1.4374589688641415
0.011495	0.181259	0.002533	5917.852351157925	2.289561	2.282127	2.3039859027156084	2.2965519320198413	1.4449848474262748	1.4375492237516594
0.011496	0.181335	0.002548	5920.3424171579245	2.289661	2.282224	2.3040871576005775	2.296650186907359	1.4450861023112438	1.437647478639177
0.011497	0.181412	0.002579	5922.832483157925	2.289762	2.282321	2.304189412485546	2.2967484417948776	1.4451883571962125	1.4377457335266957
0.011499	0.181656	0.002563	5930.800693157925	2.289862	2.282411	2.304291922255483	2.2968409515699135	1.4452908669661495	1.4378382433017316
0.011500	0.181870	0.002548	5937.772878157924	2.289962	2.282502	2.304393177140452	2.2969332064574317	1.4453921218511185	1.4379304981892498
0.011501	0.181961	0.002563	5940.760957157925	2.290062	2.282599	2.304494432025421	2.2970314613449494	1.4454933767360871	1.4380287530767675
0.011502	0.182114	0.002579	5945.741088157924	2.290163	2.282693	2.30459668691039	2.2971267162324676	1.4455956316210563	1.4381240079642856
0.011504	0.182312	0.002579	5952.215259157925	2.290263	2.282786	2.304699196680327	2.297222226007504	1.4456981413909933	1.438219517739322
0.011505	0.182434	0.002548	5956.199365157925	2.290363	2.282881	2.304800451565296	2.2973184808950218	1.4457993962759623	1.4383157726268399
0.011506	0.182571	0.002548	5960.681483157925	2.290462	2.282974	2.304900706450265	2.2974127357825394	1.4458996511609312	1.4384100275143574
0.011507	0.182755	0.002502	5966.657641157924	2.290561	2.283065	2.3050009613352334	2.297504990670058	1.4459999060458997	1.438502282401876
0.011509	0.182816	0.002548	5968.649694157924	2.290661	2.283163	2.3051034711051708	2.2976055004450937	1.446102415815837	1.4386027921769118
0.011510	0.183014	0.002609	5975.123865157925	2.290762	2.283256	2.3052057259901395	2.297699755332612	1.4462046707008058	1.4386970470644302
0.011511	0.183197	0.002548	5981.100023157925	2.290862	2.283348	2.3053069808751085	2.29779301022013	1.4463059255857749	1.4387903019519481
0.011512	0.183350	0.002533	5986.080155157925	2.290961	2.283441	2.305407235760077	2.2978872651076476	1.4464061804707433	1.4388845568394657
0.011514	0.183472	0.002533	5990.064260157925	2.291060	2.283535	2.3055087455300143	2.297983774882684	1.4465076902406806	1.4389810666145022
0.011515	0.183685	0.002502	5997.036444157925	2.291158	2.283624	2.305608000414983	2.298074029770202	1.4466069451256494	1.43907132150202
0.011516	0.183792	0.002487	6000.522536157925	2.291255	2.283717	2.305706255299952	2.2981682846577205	1.4467052000106184	1.4391655763895386
0.011517	0.183914	0.002518	6004.506642157925	2.291353	2.283810	2.3058055101849204	2.298262539545238	1.4468044548955867	1.4392598312770561
0.011519	0.184128	0.002518	6011.478826157925	2.291452	2.283900	2.305907019954858	2.298355049320274	1.4469059646655245	1.439352341052092
0.011520	0.184372	0.002548	6019.447037157925	2.291551	2.283990	2.306007274839827	2.2984463042077925	1.4470062195504934	1.4394435959396106
0.011521	0.184357	0.002518	6018.949023157925	2.291650	2.284089	2.306107529724796	2.29854655909531	1.4471064744354623	1.439543850827128
0.011522	0.184540	0.002548	6024.925181157925	2.291750	2.284181	2.306208784609764	2.298639813982828	1.4472077293204304	1.439637105714646
0.011524	0.184784	0.002563	6032.893392157925	2.291849	2.284271	2.306310294379702	2.2987323237578643	1.4473092390903681	1.4397296154896824
0.011525	0.184952	0.002487	6038.371537157925	2.291947	2.284362	2.3064095492646706	2.298824578645382	1.4474084939753369	1.4398218703772
0.011526	0.184982	0.002487	6039.367563157924	2.292044	2.284458	2.3065078041496396	2.2989218335329005	1.447506748860306	1.4399191252647185
0.011527	0.185165	0.002487	6045.343721157925	2.292141	2.284547	2.306606059034608	2.2990120884204184	1.4476050037452741	1.4400093801522365
0.011529	0.185425	0.002457	6053.809945157925	2.292238	2.284633	2.3067055688045457	2.2991005981954546	1.447704513515212	1.4400978899272727
0.011530	0.185486	0.002502	6055.801998157925	2.292336	2.284728	2.3068048236895144	2.2991968530829725	1.4478037684001808	1.4401941448147906
0.011531	0.185532	0.002502	6057.296037157925	2.292433	2.284824	2.306903078574483	2.2992941079704905	1.4479020232851494	1.4402913997023086
0.011532	0.185837	0.002487	6067.256300157925	2.292531	2.284909	2.3070023334594514	2.2993803628580087	1.4480012781701177	1.4403776545898268
0.011534	0.185898	0.002472	6069.248353157925	2.292627	2.285003	2.307100843229389	2.299476872633045	1.4480997879400554	1.4404741643648629
0.011535	0.186020	0.002426	6073.232458157925	2.292722	2.285093	2.307197098114358	2.299568127520563	1.4481960428250242	1.440565419252381
0.011536	0.186203	0.002396	6079.208616157925	2.292816	2.285180	2.307292352999327	2.299656382408081	1.4482912977099933	1.440653674139899
0.011537	0.186371	0.002487	6084.686761157925	2.292913	2.285269	2.307390607884295	2.299746637295599	1.4483895525949615	1.4407439290274169
0.011539	0.186508	0.002457	6089.168880157925	2.293009	2.285360	2.307489117654233	2.299840147070635	1.4484880623648992	1.440837438802453
0.011540	0.186722	0.002441	6096.141064157925	2.293105	2.285447	2.307586372539202	2.299928401958153	1.4485853172498682	1.440925693689971
0.011541	0.186798	0.002487	6098.631130157924	2.293202	2.285541	2.3076846274241705	2.3000236568456707	1.4486835721348368	1.4410209485774887
0.011542	0.186935	0.002502	6103.113248157925	2.293300	2.285633	2.307783882309139	2.300116911733189	1.448782827019805	1.441114203465007
0.011544	0.187073	0.002502	6107.595367157925	2.293397	2.285725	2.3078833920790767	2.3002114215082248	1.448882336789743	1.4412087132400428
0.011545	0.187378	0.002487	6117.5556301579245	2.293495	2.285809	2.3079826469640454	2.3002966763957433	1.4489815916747117	1.4412939681275614
0.011546	0.187454	0.002441	6120.045696157925	2.293590	2.285902	2.308078901849014	2.3003909312832613	1.4490778465596805	1.4413882230150794
0.011547	0.187546	0.002441	6123.0337751579245	2.293686	2.285994	2.3081761567339827	2.300484186170779	1.449175101444649	1.4414814779025973
0.011549	0.187775	0.002472	6130.503972157925	2.293783	2.286081	2.30827566650392	2.300573695945815	1.4492746112145865	1.4415709876776333
0.011550	0.187958	0.002502	6136.480130157925	2.293880	2.286171	2.308373921388889	2.3006649508333332	1.4493728660995555	1.4416622425651513
0.011551	0.188019	0.002472	6138.4721831579245	2.293977	2.286266	2.3084721762738574	2.3007612057208515	1.4494711209845237	1.4417584974526696
0.011552	0.188263	0.002472	6146.440394157925	2.294074	2.286352	2.3085704311588264	2.3008484606083695	1.4495693758694927	1.4418457523401875
0.011554	0.188416	0.002502	6151.420525157925	2.294171	2.286443	2.308669940928764	2.300941970383405	1.4496688856394302	1.4419392621152232
0.011555	0.188507	0.002441	6154.408604157925	2.294267	2.286536	2.308767195813733	2.3010362252709236	1.4497661405243991	1.4420335170027416
0.011556	0.188660	0.002441	6159.3887361579245	2.294362	2.286625	2.308863450698701	2.3011264801584415	1.4498623954093675	1.4421237718902595
0.011557	0.188904	0.002411	6167.3569461579245	2.294457	2.286709	2.30895970558367	2.3012117350459595	1.4499586502943362	1.4422090267777776
0.011559	0.188995	0.002426	6170.345025157925	2.294552	2.286800	2.3090572153536075	2.3013052448209956	1.4500561600642738	1.4423025365528137
0.011560	0.189087	0.002426	6173.333104157925	2.294646	2.286891	2.3091524702385766	2.3013974997085134	1.450151414949243	1.4423947914403314
0.011561	0.189316	0.002380	6180.803302157925	2.294740	2.286975	2.309247725123545	2.301482754596032	1.4502466698342111	1.44248004632785
0.011562	0.189468	0.002411	6185.783434157925	2.294833	2.287063	2.3093419800085138	2.3015720094835497	1.45034092471918	1.4425693012153677
0.011564	0.189560	0.002365	6188.771513157925	2.294926	2.287152	2.309437489778451	2.301663519258586	1.4504364344891174	1.442660810990404
0.011565	0.189728	0.002411	6194.249657157925	2.295021	2.287239	2.3095337446634203	2.301751774146104	1.4505326893740866	1.442749065877922
0.011566	0.189972	0.002441	6202.217868157924	2.295115	2.287324	2.3096289995483885	2.301838029033622	1.4506279442590548	1.4428353207654399
0.011567	0.190048	0.002365	6204.707934157925	2.295209	2.287414	2.309724254433357	2.3019292839211403	1.4507231991440235	1.4429265756529583
0.011569	0.190262	0.002396	6211.680118157925	2.295302	2.287499	2.309819764203295	2.302016793696176	1.4508187089139613	1.443014085427994
0.011570	0.190384	0.002411	6215.664223157924	2.295396	2.287588	2.309915019088264	2.302107048583694	1.4509139637989303	1.443104340315512
0.011571	0.190460	0.002411	6218.154289157925	2.295491	2.287679	2.3100112739732324	2.302199303471212	1.4510102186838987	1.4431965952030301
