Repository: pietracorvo/HystAPI

# Example data

The example data in this folder is from measurements performed during my physics bachelor.

The material is **FeSi3** (iron with 3% silicon), aka 'electrical steel', the standard material for ring cores in trafos. 

Four of the five samples where treated with high pressure torison (HPT, 20 rotations at 20GPa), to achieve nanocristallisation of the grains, which has a huge impact on the magnetic properties of the material. The HPT deformation was done at 77K (under liquid nitrogen) and at 293K (at room temperature). Afterwards some samples were heat treated at a temperature of 493K (for two hours) to anneal defects from the deformation process.

The five samples are:

File: testData/FeSi3_RT/G2_757V_100Hz_800000Fs0.txt (part 40 of 57)
--------------------------
t	U1	U2	H	Braw	Jraw	B_drift	 J_drift	B_corr	J_corr
0.013740	0.157043	-0.002808	5127.505459157925	2.275060	2.268619	2.2923021194704183	2.2858611544978356	1.4333010641810846	1.4268584462296536
0.013741	0.156860	-0.002853	5121.529301157925	2.274949	2.268515	2.292192374355387	2.2857584093853536	1.4331913190660535	1.4267557011171716
0.013742	0.156662	-0.002838	5115.055130157924	2.274838	2.268412	2.292082629240356	2.2856566642728717	1.4330815739510223	1.4266539560046898
0.013744	0.156479	-0.002853	5109.078972157925	2.274726	2.268308	2.291973139010293	2.285555174047908	1.4329720837209594	1.4265524657797262
0.013745	0.156387	-0.002853	5106.090893157925	2.274615	2.268201	2.291863393895262	2.2854494289354257	1.4328623386059283	1.4264467206672438
0.013746	0.156235	-0.002853	5101.110761157925	2.274503	2.268095	2.291752648780231	2.285344683822944	1.4327515934908974	1.426341975554762
0.013747	0.156082	-0.002884	5096.130629157925	2.274390	2.267989	2.2916409036651997	2.2852399387104616	1.432639848375866	1.4262372304422797
0.013749	0.155930	-0.002914	5091.150498157925	2.274277	2.267881	2.291530413435137	2.285134448485498	1.4325293581458034	1.426131740217316
0.013750	0.155762	-0.002869	5085.672353157925	2.274164	2.267776	2.2914186683201057	2.2850307033730157	1.432417613030772	1.4260279951048338
0.013751	0.155609	-0.002884	5080.692221157925	2.274052	2.267670	2.291307923205075	2.284925958260534	1.4323068679157411	1.425923249992352
0.013752	0.155426	-0.002853	5074.7160631579245	2.273940	2.267565	2.2911971780900435	2.284822213148052	1.4321961228007098	1.4258195048798699
0.013754	0.155273	-0.002838	5069.735932157925	2.273828	2.267460	2.2910876878599806	2.284719722923088	1.432086632570647	1.425717014654906
0.013755	0.155106	-0.002914	5064.257787157925	2.273715	2.267354	2.2909759427449496	2.284614977810606	1.431974887455616	1.4256122695424243
0.013756	0.155029	-0.002899	5061.767721157925	2.273601	2.267243	2.2908631976299185	2.284505232698124	1.4318621423405848	1.4255025244299422
0.013757	0.154861	-0.002945	5056.289576157925	2.273487	2.267135	2.290750452514887	2.2843984875856425	1.4317493972255533	1.4253957793174605
0.013759	0.154602	-0.002899	5047.823352157925	2.273373	2.267032	2.290638962284824	2.284297997360678	1.4316379069954905	1.4252952890924961
0.013760	0.154541	-0.002869	5045.8313001579245	2.273261	2.266922	2.2905282171697934	2.2841892522481966	1.4315271618804597	1.4251865439800147
0.013761	0.154419	-0.002914	5041.847195157925	2.273147	2.266813	2.290415472054762	2.2840815071357143	1.4314144167654281	1.4250787988675324
0.013762	0.154190	-0.002945	5034.376997157925	2.273032	2.266708	2.290301726939731	2.283977762023232	1.4313006716503973	1.4249750537550503
0.013764	0.153976	-0.002945	5027.404813157925	2.272917	2.266602	2.290189236709668	2.2838742717982683	1.4311881814203344	1.4248715635300864
0.013765	0.153931	-0.002884	5025.910773157925	2.272803	2.266490	2.290076491594637	2.2837635266857865	1.4310754363053033	1.4247608184176046
0.013766	0.153793	-0.002945	5021.428655157924	2.272689	2.266381	2.289963746479606	2.2836557815733043	1.4309626911902722	1.4246530733051224
0.013767	0.153503	-0.002945	5011.966405157925	2.272574	2.266278	2.2898500013645746	2.2835540364608224	1.430848946075241	1.4245513281926405
0.013769	0.153397	-0.002945	5008.480312157925	2.272459	2.266168	2.2897375111345117	2.2834465462358584	1.430736455845178	1.4244438379676765
0.013770	0.153305	-0.002869	5005.492233157925	2.272346	2.266058	2.2896257660194808	2.283337801123377	1.430624710730147	1.424335092855195
0.013771	0.153137	-0.002960	5000.014089157925	2.272230	2.265950	2.2895110209044494	2.283231056010895	1.4305099656151157	1.424228347742713
0.013772	0.152863	-0.002960	4991.049852157925	2.272115	2.265846	2.289397275789418	2.2831283108984124	1.4303962205000844	1.4241256026302305
0.013774	0.152847	-0.002914	4990.551839157924	2.272001	2.265732	2.2892857855593554	2.2830168206734487	1.4302847302700217	1.4240141124052668
0.013775	0.152679	-0.002884	4985.073694157924	2.271888	2.265626	2.2891740404443244	2.282912075560967	1.4301729851549907	1.423909367292785
0.013776	0.152512	-0.002960	4979.595549157925	2.271772	2.265517	2.289059295329293	2.282804330448485	1.4300582400399593	1.4238016221803032
0.013777	0.152313	-0.002960	4973.1213781579245	2.271657	2.265410	2.2889455502142617	2.282698585336003	1.429944494924928	1.4236958770678212
0.013779	0.152222	-0.002945	4970.133299157925	2.271541	2.265298	2.288832059984199	2.282589095111039	1.4298310046948655	1.4235863868428569
0.013780	0.151993	-0.002991	4962.663101157925	2.271425	2.265191	2.2887173148691677	2.2824833499985573	1.429716259579834	1.4234806417303754
0.013781	0.151917	-0.002975	4960.173036157925	2.271308	2.265078	2.2886015697541366	2.282371604886075	1.429600514464803	1.423368896617893
0.013782	0.151718	-0.002945	4953.698864157925	2.271193	2.264970	2.2884878246391054	2.282264859773593	1.4294867693497717	1.423262151505411
0.013784	0.151505	-0.002960	4946.726680157924	2.271077	2.264863	2.288374334409043	2.282160369548629	1.4293732791197091	1.4231576612804473
0.013785	0.151428	-0.002945	4944.236614157925	2.270962	2.264751	2.2882605892940115	2.282049624436147	1.4292595340046779	1.423046916167965
0.013786	0.151352	-0.002960	4941.746548157925	2.270846	2.264639	2.2881458441789806	2.2819388793236652	1.429144788889647	1.4229361710554833
0.013787	0.151077	-0.002945	4932.782311157925	2.270731	2.264535	2.288032099063949	2.2818361342111833	1.4290310437746152	1.4228334259430013
0.013789	0.150955	-0.002945	4928.798206157925	2.270616	2.264425	2.2879196088338865	2.2817286439862197	1.4289185535445528	1.4227259357180377
0.013790	0.150818	-0.002975	4924.316088157925	2.270500	2.264314	2.2878048637188555	2.2816188988737376	1.4288038084295218	1.4226161906055557
0.013791	0.150711	-0.002975	4920.829996157925	2.270383	2.264202	2.287689118603824	2.2815081537612554	1.4286880633144903	1.4225054454930735
0.013792	0.150421	-0.003036	4911.367745157925	2.270265	2.264096	2.2875723734887927	2.2814034086487736	1.428571318199459	1.4224007003805916
0.013794	0.150360	-0.002975	4909.375693157925	2.270148	2.263982	2.28745788325873	2.2812919184238094	1.4284568279693963	1.4222892101556275
0.013795	0.150299	-0.002945	4907.383640157925	2.270033	2.263868	2.287344138143699	2.281179173311328	1.4283430828543655	1.4221764650431459
0.013796	0.150070	-0.003021	4899.913443157925	2.269915	2.263760	2.287227393028668	2.2810724281988457	1.4282263377393343	1.4220697199306638
0.013797	0.149796	-0.003036	4890.949206157925	2.269796	2.263652	2.287109647913636	2.2809656830863636	1.4281085926243025	1.4219629748181817
0.013799	0.149811	-0.003052	4891.447219157925	2.269677	2.263533	2.286993157683574	2.2808491928613996	1.4279921023942403	1.4218464845932177
0.013800	0.149628	-0.003006	4885.471061157925	2.269560	2.263423	2.2868774125685425	2.2807404477489177	1.4278763572792088	1.4217377394807358
0.013801	0.149429	-0.002945	4878.996890157925	2.269444	2.263315	2.2867626674535115	2.2806337026364356	1.4277616121641779	1.4216309943682537
0.013802	0.149307	-0.003006	4875.012784157925	2.269327	2.263203	2.28664692233848	2.280522957523954	1.4276458670491463	1.421520249255772
0.013804	0.149139	-0.003021	4869.5346401579245	2.269208	2.263092	2.2865304321084174	2.2804144672989897	1.4275293768190838	1.4214117590308077
0.013805	0.148911	-0.003052	4862.0644421579245	2.269089	2.262982	2.2864126869933865	2.280305722186508	1.4274116317040528	1.4213030139183263
0.013806	0.148849	-0.003006	4860.072389157925	2.268972	2.262867	2.2862969418783554	2.280191977074026	1.4272958865890217	1.421189268805844
0.013807	0.148666	-0.003021	4854.096231157925	2.268853	2.262756	2.2861791967633236	2.280082231961544	1.42717814147399	1.421079523693362
0.013809	0.148514	-0.003052	4849.116100157925	2.268734	2.262643	2.286062706533261	2.2799717417365803	1.4270616512439274	1.4209690334683984
0.013810	0.148361	-0.003036	4844.135968157925	2.268615	2.262531	2.28594496141823	2.279860996624098	1.4269439061288964	1.4208582883559162
0.013811	0.148285	-0.003036	4841.645902157925	2.268497	2.262415	2.285828216303199	2.2797462515116163	1.4268271610138652	1.4207435432434343
0.013812	0.148026	-0.003006	4833.1796791579245	2.268379	2.262308	2.285711471188167	2.2796405063991343	1.4267104158988335	1.4206377981309524
0.013814	0.147873	-0.003021	4828.199547157925	2.268261	2.262196	2.285595980958105	2.27953101617417	1.426594925668771	1.420528307905988
0.013815	0.147873	-0.003052	4828.199547157925	2.268141	2.262076	2.2854772358430737	2.2794122710616884	1.42647618055374	1.4204095627935065
0.013816	0.147644	-0.003113	4820.729349157925	2.268020	2.261965	2.2853574907280425	2.2793025259492063	1.4263564354387088	1.4202998176810244
0.013817	0.147354	-0.003098	4811.267099157924	2.267899	2.261855	2.285237745613011	2.2791937808367244	1.4262366903236772	1.4201910725685425
0.013819	0.147308	-0.003098	4809.773060157925	2.267778	2.261736	2.2851192553829485	2.2790772906117605	1.4261182000936148	1.4200745823435785
0.013820	0.147247	-0.003052	4807.781007157925	2.267658	2.261619	2.2850005102679174	2.2789615454992784	1.4259994549785837	1.4199588372310965
0.013821	0.146942	-0.003067	4797.820744157925	2.267539	2.261512	2.284882765152886	2.278855800386797	1.4258817098635523	1.419853092118615
0.013822	0.146820	-0.003021	4793.836639157925	2.267420	2.261398	2.2847650200378546	2.2787430552743144	1.425763964748521	1.4197403470061325
0.013824	0.146774	-0.003067	4792.342599157925	2.267300	2.261281	2.2846475298077924	2.2786285650493507	1.4256464745184587	1.4196258567811688
0.013825	0.146545	-0.003082	4784.872402157925	2.267180	2.261170	2.2845287846927613	2.2785188199368687	1.4255277294034276	1.4195161116686867
0.013826	0.146271	-0.003067	4775.9081651579245	2.267060	2.261061	2.2844100395777294	2.278411074824387	1.4254089842883957	1.419408366556205
0.013827	0.146271	-0.003082	4775.9081651579245	2.266940	2.260940	2.2842912944626983	2.278291329711905	1.4252902391733646	1.4192886214437233
0.013829	0.146103	-0.003067	4770.430020157924	2.266819	2.260827	2.284172804232636	2.2781808394869407	1.4251717489433022	1.4191781312187588
0.013830	0.145935	-0.003082	4764.951875157924	2.266699	2.260714	2.284054059117605	2.278069094374459	1.4250530038282712	1.419066386106277
0.013831	0.145767	-0.003098	4759.473730157924	2.266578	2.260600	2.283934314002573	2.277956349261977	1.4249332587132395	1.4189536409937953
0.013832	0.145615	-0.003082	4754.493599157925	2.266457	2.260485	2.283814568887542	2.277842604149495	1.4248135135982083	1.418839895881313
0.013834	0.145432	-0.003128	4748.517441157925	2.266335	2.260371	2.28369507865748	2.2777311139245313	1.4246940233681462	1.4187284056563494
0.013835	0.145370	-0.003082	4746.525388157925	2.266215	2.260252	2.2835763335424484	2.277613368812049	1.4245752782531147	1.418610660543867
0.013836	0.145142	-0.003082	4739.055190157925	2.266094	2.260141	2.2834565884274167	2.277503623699567	1.424455533138083	1.418500915431385
0.013837	0.144928	-0.003098	4732.0830061579245	2.265973	2.260029	2.2833368433123855	2.277392878587085	1.4243357880230518	1.4183901703189032
0.013839	0.144852	-0.003082	4729.592940157925	2.265852	2.259911	2.2832183530823236	2.277277388362121	1.42421729779299	1.418274680093939
0.013840	0.144775	-0.003143	4727.102874157925	2.265729	2.259792	2.283096607967292	2.2771596432496395	1.4240955526779584	1.4181569349814576
0.013841	0.144485	-0.003143	4717.640624157925	2.265606	2.259680	2.2829748628522606	2.2770488981371573	1.423973807562927	1.4180461898689753
0.013842	0.144287	-0.003174	4711.1664531579245	2.265483	2.259565	2.2828531177372295	2.276935153024675	1.4238520624478959	1.4179324447564932
0.013844	0.144257	-0.003159	4710.170427157925	2.265359	2.259443	2.282731627507167	2.2768156627997116	1.4237305722178335	1.4178129545315297
0.013845	0.144135	-0.003143	4706.186322157925	2.265236	2.259325	2.2826098823921357	2.2766989176872294	1.423608827102802	1.4176962094190475
0.013846	0.143829	-0.003113	4696.226058157925	2.265114	2.259215	2.2824891372771043	2.2765901725747475	1.4234880819877707	1.4175874643065656
0.013847	0.143799	-0.003113	4695.230032157925	2.264993	2.259095	2.282369392162073	2.2764714274622655	1.4233683368727394	1.4174687191940836
0.013849	0.143616	-0.003113	4689.253874157925	2.264870	2.258980	2.282248901932011	2.2763589372373016	1.4232478466426772	1.4173562289691197
0.013850	0.143463	-0.003174	4684.273742157925	2.264747	2.258863	2.282127156816979	2.2762431921248196	1.4231261015276453	1.4172404838566377
0.013851	0.143250	-0.003143	4677.301558157925	2.264624	2.258749	2.282005411701948	2.2761304470123376	1.4230043564126142	1.4171277387441557
0.013852	0.143143	-0.003159	4673.815466157925	2.264501	2.258630	2.281883666586917	2.2760127018998557	1.4228826112975832	1.4170099936316738
0.013854	0.143051	-0.003128	4670.827387157925	2.264378	2.258511	2.281763176356854	2.2758962116748918	1.4227621210675205	1.4168935034067098
0.013855	0.142807	-0.003159	4662.859176157925	2.264255	2.258398	2.2816414312418227	2.27578446656241	1.422640375952489	1.416781758294228
0.013856	0.142654	-0.003143	4657.879045157925	2.264132	2.258281	2.2815196861267917	2.2756687214499283	1.422518630837458	1.4166660131817463
0.013857	0.142609	-0.003159	4656.385005157925	2.264008	2.258159	2.2813969410117605	2.275547976337446	1.4223958857224268	1.416545268069264
0.013859	0.142365	-0.003159	4648.416794157924	2.263884	2.258045	2.281275450781698	2.2754364861124823	1.4222743954923645	1.4164337778443004
0.013860	0.142227	-0.003204	4643.9346761579245	2.263759	2.257926	2.2811517056666664	2.275318741	1.4221506503773327	1.416316032731818
0.013861	0.142105	-0.003220	4639.950571157925	2.263633	2.257805	2.2810269605516353	2.275198995887518	1.4220259052623017	1.416196287619336
0.013862	0.141876	-0.003235	4632.480373157925	2.263507	2.257688	2.2809022154366043	2.275083250775036	1.4219011601472706	1.416080542506854
0.013864	0.141785	-0.003189	4629.492294157925	2.263382	2.257567	2.280779725206542	2.274964760550072	1.4217786699172081	1.41596205228189
0.013865	0.141678	-0.003159	4626.006202157925	2.263259	2.257448	2.2806579800915103	2.27484701543759	1.4216569248021766	1.4158443071694082
0.013866	0.141434	-0.003174	4618.037991157925	2.263134	2.257334	2.280534234976479	2.2747342703251086	1.4215331796871453	1.4157315620569266
0.013867	0.141251	-0.003220	4612.061833157924	2.263009	2.257215	2.2804104898614477	2.2746165252126263	1.421409434572114	1.4156138169444443
0.013869	0.141129	-0.003235	4608.077728157925	2.262882	2.257094	2.2802859996313853	2.2744980349876625	1.4212849443420517	1.4154953267194805
0.013870	0.141052	-0.003220	4605.587662157925	2.262756	2.256971	2.280161254516354	2.2743762898751805	1.4211601992270202	1.4153735816069986
0.013871	0.140747	-0.003220	4595.627399157925	2.262631	2.256858	2.2800375094013225	2.274264544762698	1.4210364541119889	1.4152618364945162
0.013872	0.140686	-0.003204	4593.635346157925	2.262505	2.256735	2.2799127642862915	2.2741427996502166	1.4209117089969578	1.4151400913820347
0.013874	0.140625	-0.003250	4591.643294157925	2.262378	2.256610	2.279788274056229	2.2740203094252522	1.4207872187668955	1.4150176011570703
0.013875	0.140396	-0.003311	4584.173096157925	2.262249	2.256491	2.2796605289411978	2.273902564312771	1.420659473651864	1.414899856044589
0.013876	0.140152	-0.003220	4576.204886157925	2.262123	2.256374	2.2795357838261663	2.273786819200289	1.4205347285368326	1.4147841109321069
0.013877	0.140152	-0.003235	4576.204886157925	2.261996	2.256248	2.279410038711135	2.2736620740878064	1.4204089834218014	1.4146593658196245
0.013879	0.139938	-0.003220	4569.232701157925	2.261870	2.256131	2.279286548481073	2.2735475838628427	1.4202854931917392	1.4145448755946608
0.013880	0.139679	-0.003235	4560.766478157925	2.261744	2.256015	2.2791618033660415	2.273432838750361	1.4201607480767078	1.414430130482179
0.013881	0.139618	-0.003250	4558.774425157925	2.261617	2.255891	2.2790360582510103	2.2733100936378787	1.4200350029616766	1.4143073853696968
0.013882	0.139481	-0.003250	4554.292306157925	2.261490	2.255769	2.2789103131359787	2.273189348525397	1.419909257846645	1.414186640257215
0.013884	0.139297	-0.003235	4548.3161481579245	2.261363	2.255650	2.278785822905916	2.273072858300433	1.4197847676165822	1.414070150032251
0.013885	0.139175	-0.003220	4544.332043157925	2.261237	2.255529	2.278661077790885	2.2729531131879512	1.4196600225015512	1.4139504049197693
0.013886	0.139053	-0.003235	4540.347938157925	2.261111	2.255407	2.278536332675854	2.272832368075469	1.4195352773865202	1.413829659807287
0.013887	0.138809	-0.003281	4532.379727157925	2.260983	2.255290	2.2784095875608226	2.272716622962987	1.4194085322714889	1.413713914694805
0.013889	0.138718	-0.003235	4529.3916481579245	2.260856	2.255167	2.27828509733076	2.2725961327380233	1.419284042041426	1.4135934244698414
0.013890	0.138565	-0.003235	4524.411517157925	2.260729	2.255046	2.2781593522157286	2.272476387625541	1.419158296926395	1.4134736793573592
0.013891	0.138443	-0.003250	4520.427411157925	2.260602	2.254924	2.2780336071006975	2.2723556425130593	1.4190325518113638	1.4133529342448774
0.013892	0.138199	-0.003281	4512.459201157925	2.260474	2.254806	2.277906861985666	2.272238897400577	1.4189058066963325	1.4132361891323952
0.013894	0.138153	-0.003296	4510.965161157925	2.260345	2.254679	2.2777803717556036	2.272114407175613	1.4187793164662699	1.413111698907431
0.013895	0.137955	-0.003311	4504.490990157925	2.260216	2.254558	2.277652626640572	2.2719946620631313	1.4186515713512384	1.4129919537949494
0.013896	0.137680	-0.003326	4495.526753157925	2.260086	2.254439	2.277523881525541	2.2718769169506494	1.4185228262362073	1.4128742086824675
0.013897	0.137650	-0.003311	4494.530727157925	2.259957	2.254311	2.27739613641051	2.271750171838167	1.4183950811211763	1.4127474635699853
0.013899	0.137573	-0.003281	4492.040661157925	2.259828	2.254186	2.2772696461804474	2.2716276816132033	1.4182685908911137	1.4126249733450214
0.013900	0.137314	-0.003265	4483.574437157925	2.259700	2.254069	2.277142901065416	2.2715119365007213	1.4181418457760824	1.4125092282325393
0.013901	0.137146	-0.003250	4478.096292157925	2.259573	2.253948	2.277017155950385	2.2713921913882396	1.4180161006610512	1.4123894831200576
0.013902	0.137085	-0.003311	4476.104240157925	2.259444	2.253821	2.2768894108353535	2.2712664462757575	1.4178883555460198	1.4122637380075755
0.013904	0.136871	-0.003342	4469.132055157925	2.259313	2.253699	2.276760920605291	2.271146956050794	1.4177598653159573	1.412144247782612
0.013905	0.136627	-0.003357	4461.163845157925	2.259182	2.253578	2.2766311754902597	2.271027210938312	1.417630120200926	1.41202450267013
0.013906	0.136612	-0.003357	4460.665831157925	2.259051	2.253448	2.2765014303752285	2.2708984658258298	1.4175003750858948	1.4118957575576478
0.013907	0.136414	-0.003296	4454.191660157925	2.258921	2.253327	2.2763726852601973	2.270778720713348	1.4173716299708636	1.4117760124451662
0.013909	0.136215	-0.003342	4447.717489157925	2.258792	2.253205	2.2762461950301347	2.2706592304883837	1.417245139740801	1.4116565222202018
0.013910	0.136093	-0.003281	4443.733384157925	2.258663	2.253081	2.2761184499151033	2.2705364853759016	1.4171173946257696	1.4115337771077197
0.013911	0.135956	-0.003326	4439.2512651579245	2.258533	2.252956	2.275989704800072	2.27041274026342	1.4169886495107384	1.4114100319952383
0.013912	0.135757	-0.003357	4432.777094157925	2.258401	2.252833	2.275858959685041	2.270290995150938	1.4168579043957075	1.4112882868827559
0.013914	0.135590	-0.003372	4427.298949157925	2.258270	2.252709	2.2757304694549783	2.270169504925974	1.4167294141656446	1.411166796657792
0.013915	0.135437	-0.003342	4422.318818157924	2.258139	2.252584	2.275600724339947	2.270045759813492	1.4165996690506133	1.4110430515453103
0.013916	0.135361	-0.003342	4419.828752157925	2.258008	2.252457	2.2754709792249157	2.26992001470101	1.416469923935582	1.4109173064328282
0.013917	0.135101	-0.003342	4411.362528157925	2.257878	2.252337	2.2753422341098846	2.269801269588528	1.4163411788205509	1.4107985613203462
0.013919	0.135071	-0.003342	4410.3665021579245	2.257747	2.252207	2.275213743879822	2.269673779363564	1.4162126885904884	1.410671071095382
0.013920	0.134903	-0.003387	4404.8883571579245	2.257615	2.252082	2.2750829987647907	2.2695500342510826	1.416081943475457	1.4105473259829007
0.013921	0.134628	-0.003372	4395.924120157925	2.257483	2.251961	2.2749522536497597	2.2694302891386005	1.415951198360426	1.4104275808704185
0.013922	0.134567	-0.003342	4393.932067157924	2.257352	2.251833	2.2748225085347284	2.2693035440261182	1.4158214532453948	1.4103008357579363
0.013924	0.134460	-0.003372	4390.445975157925	2.257220	2.251706	2.2746930183046654	2.2691790538011545	1.4156919630153317	1.4101763455329726
0.013925	0.134140	-0.003342	4379.987699157925	2.257089	2.251587	2.2745632731896346	2.269061308688672	1.415562217900301	1.4100586004204902
0.013926	0.134079	-0.003403	4377.995646157925	2.256957	2.251457	2.274432528074603	2.26893256357619	1.4154314727852695	1.4099298553080082
0.013927	0.133957	-0.003387	4374.0115411579245	2.256824	2.251329	2.274300782959572	2.2688058184637088	1.4152997276702384	1.4098031101955268
0.013929	0.133804	-0.003448	4369.031409157925	2.256690	2.251202	2.274169292729509	2.2686813282387446	1.4151682374401755	1.4096786199705627
0.013930	0.133591	-0.003372	4362.059225157925	2.256557	2.251078	2.274037547614478	2.268558583126263	1.4150364923251444	1.409555874858081
0.013931	0.133499	-0.003372	4359.071146157925	2.256426	2.250950	2.273907802499447	2.2684318380137807	1.4149067472101131	1.4094291297455988
0.013932	0.133377	-0.003357	4355.087041157924	2.256294	2.250824	2.273777057384416	2.2683070929012987	1.4147760020950821	1.4093043846331168
0.013934	0.133148	-0.003387	4347.616843157924	2.256162	2.250701	2.273647567154353	2.2681866026763347	1.414646511865019	1.4091838944081527
0.013935	0.133011	-0.003387	4343.134725157925	2.256029	2.250574	2.2735158220393217	2.2680608575638526	1.414514766749988	1.4090581492956706
0.013936	0.132950	-0.003372	4341.142672157925	2.255897	2.250444	2.2733850769242907	2.267932112451371	1.414384021634957	1.408929404183189
0.013937	0.132706	-0.003448	4333.174461157925	2.255763	2.250320	2.2732523318092595	2.267809367338889	1.4142512765199258	1.408806659070707
0.013939	0.132523	-0.003433	4327.198303157925	2.255628	2.250193	2.273119841579197	2.267684877113925	1.4141187862898632	1.4086821688457432
0.013940	0.132416	-0.003433	4323.712211157925	2.255494	2.250063	2.2729870964641656	2.267556132001443	1.413986041174832	1.408553423733261
0.013941	0.132233	-0.003387	4317.736053157925	2.255361	2.249938	2.2728553513491345	2.267432386888961	1.4138542960598008	1.4084296786207793
0.013942	0.132050	-0.003433	4311.759895157925	2.255227	2.249812	2.2727226062341033	2.267307641776479	1.4137215509447696	1.4083049335082969
0.013944	0.131958	-0.003418	4308.771816157925	2.255094	2.249682	2.2725921160040405	2.267180151551515	1.4135910607147069	1.4081774432833332
0.013945	0.131821	-0.003418	4304.289698157925	2.254960	2.249553	2.2724593708890093	2.267052406439033	1.4134583155996756	1.4080496981708512
0.013946	0.131592	-0.003464	4296.819500157925	2.254825	2.249428	2.272325625773978	2.2669286613265514	1.4133245704846442	1.4079259530583694
0.013947	0.131516	-0.003403	4294.329434157925	2.254691	2.249297	2.272192880658946	2.266798916214069	1.4131918253696125	1.4077962079458872
0.013949	0.131378	-0.003494	4289.847316157925	2.254555	2.249167	2.272059390428884	2.2666714259891054	1.4130583351395503	1.4076687177209235
0.013950	0.131149	-0.003448	4282.377119157924	2.254420	2.249041	2.271925645313853	2.2665466808766235	1.4129245900245193	1.4075439726084416
0.013951	0.131012	-0.003464	4277.895000157925	2.254285	2.248911	2.2717919001988216	2.2664179357641414	1.412790844909488	1.4074152274959595
0.013952	0.130936	-0.003448	4275.404934157925	2.254150	2.248779	2.27165815508379	2.2662871906516595	1.4126570997944565	1.4072844823834776
0.013954	0.130661	-0.003494	4266.440697157925	2.254013	2.248654	2.271523664853728	2.2661647004266956	1.4125226095643941	1.4071619921585137
0.013955	0.130508	-0.003479	4261.460566157924	2.253877	2.248524	2.2713889197386967	2.266035955314214	1.412387864449363	1.407033247046032
0.013956	0.130463	-0.003479	4259.966526157925	2.253741	2.248390	2.2712541746236656	2.265903210201732	1.412253119334332	1.4069005019335499
0.013957	0.130325	-0.003510	4255.484408157925	2.253604	2.248259	2.271118429508634	2.2657734650892496	1.4121173742193003	1.4067707568210677
0.013959	0.130020	-0.003448	4245.524144157925	2.253469	2.248136	2.2709859392785714	2.265652974864286	1.4119848839892377	1.406650266596104
0.013960	0.129990	-0.003510	4244.528118157925	2.253332	2.248000	2.27085019416354	2.265518229751804	1.4118491388742065	1.406515521483622
0.013961	0.129852	-0.003525	4240.046000157925	2.253194	2.247868	2.2707134490485092	2.2653874846393216	1.4117123937591756	1.4063847763711397
0.013962	0.129578	-0.003540	4231.081763157925	2.253056	2.247741	2.2705767039334774	2.26526173952684	1.4115756486441438	1.406259031258658
0.013964	0.129379	-0.003540	4224.607591157925	2.252917	2.247611	2.270440213703415	2.265134249301876	1.4114391584140815	1.4061315410336939
0.013965	0.129379	-0.003510	4224.607591157925	2.252780	2.247473	2.270304468588384	2.264997504189394	1.4113034132990503	1.405994795921212
0.013966	0.129257	-0.003525	4220.623486157925	2.252642	2.247341	2.2701677234733526	2.264866759076912	1.411166668184019	1.4058640508087301
0.013967	0.129013	-0.003494	4212.655275157925	2.252505	2.247214	2.2700319783583214	2.26474101396443	1.4110309230689877	1.405738305696248
0.013969	0.128876	-0.003540	4208.173157157925	2.252367	2.247081	2.269896488128259	2.2646105237394663	1.4108954328389252	1.4056078154712843
0.013970	0.128754	-0.003540	4204.189052157924	2.252229	2.246948	2.2697597430132275	2.264478778626984	1.4107586877238938	1.4054760703588023
0.013971	0.128601	-0.003540	4199.208920157925	2.252090	2.246815	2.2696219978981964	2.264347033514502	1.4106209426088627	1.4053443252463202
0.013972	0.128448	-0.003586	4194.228788157925	2.251950	2.246682	2.2694832527831648	2.26421528840202	1.410482197493831	1.4052125801338382
0.013974	0.128281	-0.003601	4188.750644157924	2.251809	2.246548	2.2693447625531027	2.2640837981770563	1.410343707263769	1.4050810899088744
0.013975	0.128098	-0.003586	4182.774486157925	2.251669	2.246416	2.2692060174380715	2.2639530530645744	1.4102049621487378	1.4049503447963925
0.013976	0.127930	-0.003525	4177.296341157925	2.251531	2.246284	2.26906927232304	2.2638223079520925	1.4100682170337064	1.4048195996839106
0.013977	0.127869	-0.003540	4175.304288157925	2.251392	2.246148	2.2689315272080086	2.26368756283961	1.409930471918675	1.404684854571428
0.013979	0.127609	-0.003632	4166.838064157925	2.251251	2.246017	2.268793036977946	2.2635590726146466	1.4097919816886124	1.4045563643464647
0.013980	0.127487	-0.003571	4162.853959157925	2.251112	2.245883	2.268655291862915	2.2634263275021644	1.4096542365735814	1.4044236192339825
0.013981	0.127380	-0.003510	4159.367867157925	2.250973	2.245749	2.2685175467478835	2.2632935823896827	1.4095164914585498	1.4042908741215008
0.013982	0.127243	-0.003571	4154.885748157924	2.250834	2.245615	2.268379801632852	2.2631608372772005	1.4093787463435183	1.4041581290090186
0.013984	0.126938	-0.003586	4144.925485157924	2.250694	2.245488	2.26824231140279	2.2630363470522368	1.4092412561134564	1.4040336387840548
0.013985	0.126892	-0.003601	4143.431446157925	2.250553	2.245349	2.2681025662877587	2.262898601939755	1.409101510998425	1.4038958936715729
0.013986	0.126770	-0.003586	4139.447340157924	2.250413	2.245214	2.267963821172727	2.2627648568272725	1.4089627658833934	1.4037621485590905
0.013987	0.126572	-0.003586	4132.9731691579245	2.250273	2.245082	2.267825076057696	2.262634111714791	1.4088240207683622	1.403631403446609
0.013989	0.126358	-0.003540	4126.000985157925	2.250134	2.244951	2.2676885858276337	2.2625056214898267	1.4086875305383	1.4035029132216448
0.013990	0.126297	-0.003616	4124.008932157924	2.249993	2.244813	2.2675488407126023	2.2623688763773453	1.4085477854232686	1.4033661681091634
0.013991	0.126144	-0.003647	4119.028801157925	2.249850	2.244677	2.2674070955975707	2.262234131264863	1.408406040308237	1.403231422996681
0.013992	0.125961	-0.003647	4113.052643157925	2.249708	2.244542	2.2672663504825397	2.262100386152381	1.408265295193206	1.403097677884199
0.013994	0.125778	-0.003601	4107.076485157925	2.249567	2.244408	2.267127860252477	2.261968895927417	1.4081268049631435	1.4029661876592352
0.013995	0.125748	-0.003601	4106.080458157925	2.249426	2.244269	2.2669881151374462	2.261831150814935	1.4079870598481126	1.4028284425467532
0.013996	0.125458	-0.003586	4096.618208157925	2.249286	2.244140	2.2668493700224146	2.2617034057024528	1.407848314733081	1.4027006974342708
0.013997	0.125336	-0.003632	4092.634103157925	2.249144	2.244003	2.266708624907383	2.2615676605899715	1.4077075696180494	1.4025649523217896
0.013999	0.125244	-0.003632	4089.646024157925	2.249002	2.243865	2.266569134677321	2.261432170365007	1.4075680793879872	1.4024294620968252
0.014000	0.125031	-0.003662	4082.6738401579246	2.248859	2.243731	2.2664273895622897	2.2612994252525254	1.407426334272956	1.4022967169843434
0.014001	0.124908	-0.003647	4078.6897341579247	2.248716	2.243593	2.266285644447258	2.2611626801400435	1.4072845891579244	1.4021599718718616
0.014002	0.124756	-0.003632	4073.709603157925	2.248574	2.243457	2.266144899332227	2.261027935027561	1.4071438440428934	1.4020252267593791
0.014004	0.124557	-0.003647	4067.2354311579247	2.248431	2.243323	2.2660044091021647	2.2608964448025977	1.407003353812831	1.4018937365344157
0.014005	0.124420	-0.003662	4062.753313157925	2.248289	2.243186	2.2658636639871337	2.2607606996901155	1.4068626086978	1.4017579914219336
0.014006	0.124329	-0.003632	4059.7652341579246	2.248146	2.243047	2.265721918872102	2.2606229545776335	1.4067208635827684	1.4016202463094516
0.014007	0.124115	-0.003693	4052.793050157925	2.248002	2.242912	2.2655791737570707	2.2604892094651516	1.406578118467737	1.4014865011969697
0.014009	0.123901	-0.003632	4045.820865157925	2.247860	2.242778	2.2654396835270085	2.2603577192401874	1.4064386282376748	1.4013550109720054
0.014010	0.123825	-0.003677	4043.330800157925	2.247716	2.242637	2.265296938411977	2.260217974127706	1.4062958831226435	1.401215265859524
0.014011	0.123749	-0.003708	4040.840734157925	2.247571	2.242496	2.2651531932969458	2.2600782290152237	1.406152138007612	1.4010755207470418
0.014012	0.123444	-0.003708	4030.8804701579247	2.247426	2.242363	2.2650094481819143	2.2599464839027417	1.4060083928925806	1.4009437756345597
0.014014	0.123306	-0.003693	4026.398352157925	2.247282	2.242225	2.264867957951852	2.2598109936777777	1.4058669026625181	1.4008082854095958
0.014015	0.123260	-0.003677	4024.904312157925	2.247138	2.242082	2.2647252128368205	2.2596692485652956	1.4057241575474868	1.4006665402971137
0.014016	0.123077	-0.003738	4018.928154157925	2.246992	2.241945	2.2645804677217893	2.259533503452814	1.4055794124324557	1.400530795184632
0.014017	0.122910	-0.003662	4013.4500101579247	2.246848	2.241807	2.264437722606758	2.259396758340332	1.4054366673174243	1.4003940500721501
0.014019	0.122772	-0.003738	4008.967891157925	2.246702	2.241667	2.2642942323766957	2.2592592681153683	1.405293177087362	1.4002565598471863
0.014020	0.122635	-0.003769	4004.485773157925	2.246555	2.241526	2.264148487261664	2.259119523002886	1.4051474319723303	1.400116814734704
0.014021	0.122452	-0.003754	3998.5096151579246	2.246409	2.241386	2.264003742146633	2.258980777890404	1.4050026868572991	1.399978069622222
0.014022	0.122269	-0.003723	3992.5334571579247	2.246263	2.241248	2.2638589970316016	2.2588440327779225	1.404857941742268	1.3998413245097405
0.014024	0.122192	-0.003723	3990.043391157925	2.246117	2.241105	2.2637155068015393	2.2587035425529582	1.4047144515122056	1.3997008342847763
0.014025	0.122025	-0.003754	3984.565246157925	2.245971	2.240966	2.2635707616865077	2.258565797440476	1.404569706397174	1.3995630891722939
0.014026	0.121902	-0.003723	3980.581141157925	2.245825	2.240825	2.2634260165714766	2.2584260523279944	1.404424961282143	1.3994233440598125
0.014027	0.121674	-0.003738	3973.110943157925	2.245679	2.240688	2.2632812714564454	2.2582903072155123	1.4042802161671117	1.3992875989473303
0.014029	0.121567	-0.003738	3969.6248511579247	2.245532	2.240547	2.263136781226383	2.2581518169905483	1.4041357259370493	1.3991491087223664
0.014030	0.121399	-0.003738	3964.1467061579247	2.245386	2.240407	2.2629920361113514	2.258013071878066	1.4039909808220177	1.3990103636098843
0.014031	0.121292	-0.003754	3960.660614157925	2.245239	2.240265	2.2628462909963205	2.2578723267655842	1.4038452357069868	1.3988696184974023
0.014032	0.121048	-0.003799	3952.692404157925	2.245091	2.240127	2.262699545881289	2.257735581653103	1.4036984905919554	1.398732873384921
0.014034	0.120865	-0.003769	3946.7162461579246	2.244944	2.239986	2.2625550556512266	2.2575970914281385	1.403554000361893	1.3985943831599565
0.014035	0.120834	-0.003784	3945.720219157925	2.244796	2.239840	2.262408310536195	2.257452346315657	1.4034072552468615	1.398449638047475
0.014036	0.120605	-0.003784	3938.250022157925	2.244647	2.239701	2.262260565421164	2.257314601203175	1.4032595101318304	1.398311892934993
0.014037	0.120407	-0.003815	3931.775851157925	2.244499	2.239560	2.2621138203061326	2.2571748560906926	1.403112765016799	1.3981721478225106
0.014039	0.120270	-0.003799	3927.2937321579248	2.244350	2.239417	2.2619673300760703	2.257034365865729	1.4029662747867366	1.3980316575975469
0.014040	0.120255	-0.003799	3926.795719157925	2.244202	2.239269	2.261820584961039	2.256887620753247	1.4028195296717052	1.397884912485065
0.014041	0.120026	-0.003769	3919.3255221579248	2.244054	2.239131	2.261673839846008	2.2567508756407646	1.4026727845566742	1.3977481673725827
0.014042	0.119751	-0.003830	3910.3612851579246	2.243904	2.238993	2.2615250947309766	2.2566141305282827	1.402524039441643	1.3976114222601008
0.014044	0.119720	-0.003815	3909.365258157925	2.243755	2.238845	2.261378604500914	2.2564686403033187	1.4023775492115802	1.3974659320351368
0.014045	0.119537	-0.003830	3903.389100157925	2.243606	2.238703	2.2612308593858828	2.256327895190837	1.402229804096549	1.3973251869226553
0.014046	0.119431	-0.003799	3899.903008157925	2.243457	2.238559	2.261083114270851	2.256185150078355	1.4020820589815175	1.397182441810173
0.014047	0.119186	-0.003784	3891.934798157925	2.243308	2.238420	2.26093536915582	2.256047404965873	1.4019343138664864	1.397044696697691
0.014049	0.119064	-0.003860	3887.950692157925	2.243158	2.238275	2.2607878789257576	2.255904914740909	1.401786823636424	1.396902206472727
0.014050	0.118988	-0.003845	3885.4606261579247	2.243008	2.238127	2.2606391338107263	2.255758169628427	1.4016380785213927	1.396755461360245
0.014051	0.118774	-0.003845	3878.488442157925	2.242857	2.237986	2.260489388695695	2.255618424515945	1.4014883334063613	1.3966157162477633
0.014052	0.118576	-0.003830	3872.0142711579247	2.242707	2.237844	2.2603406435806637	2.255477679403463	1.40133958829133	1.3964749711352813
0.014054	0.118500	-0.003860	3869.524205157925	2.242557	2.237696	2.2601931533506012	2.2553321891784996	1.4011920980612675	1.3963294809103177
0.014055	0.118301	-0.003845	3863.050034157925	2.242406	2.237554	2.26004340823557	2.2551914440660172	1.4010423529462361	1.3961887357978353
0.014056	0.118240	-0.003830	3861.0579811579246	2.242256	2.237406	2.2598946631205385	2.2550446989535353	1.4008936078312049	1.3960419906853534
0.014057	0.117935	-0.003891	3851.0977181579246	2.242104	2.237268	2.2597439180055074	2.254907953841053	1.4007428627161738	1.395905245572871
0.014059	0.117828	-0.003845	3847.611626157925	2.241954	2.237121	2.2595964277754446	2.2547634636160896	1.4005953724861109	1.3957607553479077
0.014060	0.117737	-0.003891	3844.623547157925	2.241802	2.236973	2.2594456826604135	2.2546167185036072	1.4004446273710798	1.3956140102354253
0.014061	0.117554	-0.003891	3838.647389157925	2.241649	2.236828	2.259293937545382	2.2544729733911257	1.4002928822560485	1.3954702651229438
0.014062	0.117310	-0.003922	3830.679178157925	2.241497	2.236685	2.259143192430351	2.2543312282786436	1.4001421371410174	1.3953285200104617
0.014064	0.117279	-0.003860	3829.6831521579247	2.241345	2.236535	2.2589937022002884	2.2541837380536798	1.3999926469109547	1.3951810297854979
0.014065	0.117142	-0.003860	3825.201033157925	2.241194	2.236389	2.2588439570852574	2.2540389929411977	1.3998429017959237	1.3950362846730158
0.014066	0.116974	-0.003952	3819.722889157925	2.241040	2.236243	2.258691211970226	2.2538942478287156	1.3996901566808924	1.3948915395605337
0.014067	0.116730	-0.003906	3811.754678157925	2.240887	2.236100	2.258539466855195	2.253752502716234	1.3995384115658611	1.394749794448052
0.014069	0.116669	-0.003876	3809.762625157925	2.240735	2.235950	2.258389976625132	2.2536050124912697	1.3993889213357984	1.3946023042230877
0.014070	0.116608	-0.003922	3807.770573157925	2.240582	2.235800	2.258238231510101	2.253456267378788	1.3992371762207672	1.394453559110606
0.014071	0.116287	-0.003906	3797.3122961579247	2.240429	2.235660	2.2580864863950696	2.253317522266306	1.399085431105736	1.3943148139981243
0.014072	0.116150	-0.003952	3792.830178157925	2.240275	2.235511	2.2579337412800387	2.2531697771538237	1.398932685990705	1.3941670688856418
0.014074	0.116028	-0.003906	3788.846072157925	2.240122	2.235363	2.257783251049976	2.25302428692886	1.398782195760642	1.3940215786606782
0.014075	0.115921	-0.003906	3785.359980157925	2.239969	2.235214	2.2576315059349445	2.252876541816378	1.3986304506456109	1.3938738335481962
0.014076	0.115707	-0.003998	3778.3877961579246	2.239813	2.235068	2.2574767608199133	2.252731796703896	1.3984757055305796	1.393729088435714
0.014077	0.115555	-0.003937	3773.407664157925	2.239659	2.234920	2.2573240157048824	2.252585051591414	1.3983229604155487	1.3935823433232322
0.014079	0.115417	-0.003937	3768.9255461579246	2.239505	2.234771	2.2571725254748194	2.25243856136645	1.3981714701854857	1.393435853098268
0.014080	0.115265	-0.003952	3763.945414157925	2.239350	2.234623	2.2570187803597883	2.2522918162539685	1.3980177250704546	1.3932891079857865
0.014081	0.115143	-0.003983	3759.961309157925	2.239195	2.234472	2.2568650352447572	2.252142071141486	1.3978639799554236	1.3931393628733042
0.014082	0.114868	-0.004013	3750.997072157925	2.239039	2.234327	2.256710290129726	2.251998326029004	1.3977092348403923	1.3929956177608223
0.014084	0.114777	-0.003937	3748.0089931579246	2.238884	2.234176	2.2565577998996633	2.2518498358040406	1.3975567446103296	1.3928471275358587
0.014085	0.114700	-0.003967	3745.5189271579247	2.238729	2.234024	2.2564040547846322	2.251699090691558	1.3974029994952986	1.3926963824233762
0.014086	0.114517	-0.003998	3739.542769157925	2.238573	2.233876	2.256249309669601	2.2515523455790767	1.3972482543802673	1.3925496373108948
0.014087	0.114304	-0.004013	3732.5705851579246	2.238416	2.233728	2.2560935645545697	2.2514056004665948	1.397092509265236	1.3924028921984128
0.014089	0.114197	-0.003952	3729.084493157925	2.238261	2.233577	2.255941074324507	2.2512571102416303	1.3969400190351733	1.3922544019734484
0.014090	0.114059	-0.003983	3724.6023741579247	2.238105	2.233427	2.2557863292094757	2.2511083651291486	1.396785273920142	1.3921056568609667
0.014091	0.113846	-0.004013	3717.630190157925	2.237948	2.233279	2.2556305840944444	2.2509616200166667	1.3966295288051107	1.3919589117484847
0.014092	0.113708	-0.004044	3713.1480711579247	2.237791	2.233127	2.2554748389794135	2.2508108749041846	1.3964737836900798	1.3918081666360027
0.014094	0.113617	-0.003998	3710.159992157925	2.237634	2.232974	2.2553203487493505	2.250660384679221	1.3963192934600168	1.3916576764110389
0.014095	0.113480	-0.003998	3705.6778741579246	2.237478	2.232823	2.2551656036343193	2.2505106395667385	1.3961645483449856	1.3915079312985565
0.014096	0.113205	-0.004013	3696.713637157925	2.237321	2.232678	2.2550098585192884	2.250366894454257	1.3960088032299547	1.391364186186075
0.014097	0.113129	-0.004013	3694.2235711579247	2.237164	2.232524	2.254854113404257	2.250214149341775	1.3958530581149233	1.3912114410735932
0.014099	0.112961	-0.004044	3688.7454261579246	2.237006	2.232373	2.2546986231741943	2.250065659116811	1.3956975678848607	1.3910629508486292
