Repository: pietracorvo/HystAPI

# Example data

The example data in this folder is from measurements performed during my physics bachelor.

The material is **FeSi3** (iron with 3% silicon), aka 'electrical steel', the standard material for ring cores in trafos. 

Four of the five samples where treated with high pressure torison (HPT, 20 rotations at 20GPa), to achieve nanocristallisation of the grains, which has a huge impact on the magnetic properties of the material. The HPT deformation was done at 77K (under liquid nitrogen) and at 293K (at room temperature). Afterwards some samples were heat treated at a temperature of 493K (for two hours) to anneal defects from the deformation process.

The five samples are:

File: testData/FeSi3_annealed/G1_919V_151Hz_800000Fs.txt (part 1 of 38)

 
---------- Probe ---------
 
N1 = 60.0
N2 = 60.0
A = 1.286E-6
LM = 0.02207
NU = 1.0
R = 0.101134
 
--------- Signal ---------
 
signal = Triangle
amplitude = 9.190000
f = 151.000000
Fs = 800000.000000
waves = 2.0
date = 30/11/2018 12:12
 
---------- Misc ----------
 
Hc = 925.8439190912462 A/m
W = --- J/kg^3
 
--------------------------
 
t	U1	U2	H	B_raw	J_raw	B_drift	 J_drift	B_corr	J_corr
0.000000	-0.000153	-3.051758E-5	-3.6232412435338937	-7.415819E-7	4.412860E-6	-7.415819E-7	4.41286E-6	-0.06978156444002448	-0.06977508019044473
1.250000E-6	-9.155273E-5	-0.000153	-1.9825312435338938	-2.883930E-6	2.087357E-7	-5.894617624617719E-7	2.5032984804779136E-6	-0.06978141231988694	-0.06977698975196425
2.500000E-6	-0.000153	-0.000153	-3.6232412435338937	-5.191073E-6	-3.663116E-8	-6.021365249235434E-7	4.552494400955827E-6	-0.0697814249946494	-0.06977494055604377
3.750000E-6	-9.155273E-5	-9.155273E-5	-1.9825312435338938	-6.839033E-6	-3.746368E-6	4.4371712614683164E-8	3.13732034143374E-6	-0.06978077848641187	-0.0697763557301033
5.000000E-6	-7.629395E-5	-9.155273E-5	-1.5723532435338936	-8.322197E-6	-5.744976E-6	8.556759501529127E-7	3.4332751219116536E-6	-0.06977996718217433	-0.06977605977532282
6.250000E-6	-7.629395E-5	-9.155273E-5	-1.5723532435338936	-9.640565E-6	-7.063344E-6	1.83177618769114E-6	4.4094699023895676E-6	-0.06977899108193679	-0.06977508358054234
7.500000E-6	-0.000168	-3.051758E-5	-4.033418243533894	-1.021735E-5	-4.547464E-6	3.5494594252293674E-6	9.21991268286748E-6	-0.06977727339869925	-0.06977027313776187
8.750000E-6	-7.629395E-5	0.000000	-1.5723532435338936	-1.005255E-5	-7.475334E-6	6.0087276627675935E-6	8.586605463345393E-6	-0.06977481413046172	-0.06977090644498138
1.000000E-5	-9.155273E-5	9.155273E-5	-1.9825312435338938	-7.992605E-6	-4.899940E-6	1.0363140900305824E-5	1.3456562243823308E-5	-0.06977045971722418	-0.0697660364882009
1.125000E-5	-6.103516E-5	0.000397	-1.1621762435338936	-2.059950E-6	1.827135E-9	1.859026413784405E-5	2.0652892159301224E-5	-0.06976223259398663	-0.06975884015828543
1.250000E-5	-0.000137	0.000519	-3.2130632435338935	6.921431E-6	1.156043E-5	2.986611337538228E-5	3.4506057804779136E-5	-0.0697509567447491	-0.06974498699263995
1.375000E-5	-9.155273E-5	0.000854	-1.9825312435338938	2.059950E-5	2.369216E-5	4.58386506129205E-5	4.8932350585257045E-5	-0.06973498420751156	-0.06973056069985947
1.500000E-5	1.525879E-5	0.001129	0.8887107564661063	3.913904E-5	3.862360E-5	6.667265885045874E-5	6.615835336573496E-5	-0.06971415019927402	-0.069713334697079
1.625000E-5	-0.000122	0.001495	-2.8028862435338935	6.369364E-5	6.781720E-5	9.352172708799696E-5	9.764651614621288E-5	-0.06968730113103648	-0.06968184653429851
1.750000E-5	-0.000183	0.001984	-4.443596243533894	9.607605E-5	0.000102	1.281986053255352E-4	1.3412387892669078E-4	-0.06965262425279894	-0.06964536917151803
1.875000E-5	3.051758E-5	0.002563	1.2988887564661062	0.000138	0.000137	1.724170235630734E-4	1.714184417071687E-4	-0.0696084058345614	-0.06960807460873757
2.000000E-5	0.000000	0.003204	0.4785337564661063	0.000190	0.000190	2.2671149180061167E-4	2.2671300448764663E-4	-0.06955411136632386	-0.06955278004595708
2.125000E-5	-4.577637E-5	0.003876	-0.7519982435338937	0.000253	0.000255	2.920059600381499E-4	2.9400756726812456E-4	-0.06948881689808634	-0.06948548548317661
2.250000E-5	3.051758E-5	0.004730	1.2988887564661062	0.000329	0.000328	3.703004282756881E-4	3.6930213004860243E-4	-0.0694105224298488	-0.06941019092039613
2.375000E-5	7.629395E-5	0.005493	2.529420756466106	0.000419	0.000417	4.625948965132263E-4	4.6059669282908037E-4	-0.06931822796161126	-0.06931889635761565
2.500000E-5	7.629395E-5	0.006592	2.529420756466106	0.000526	0.000524	5.718893647507645E-4	5.698912556095584E-4	-0.06920893349337372	-0.06920960179483517
2.625000E-5	0.000137	0.007690	4.170130756466106	0.000651	0.000646	6.991838329883028E-4	6.941858183900361E-4	-0.06908163902513617	-0.0690853072320547
2.750000E-5	9.155273E-5	0.008942	2.9395987564661064	0.000796	0.000793	8.46478301225841E-4	8.434803811705141E-4	-0.06893434455689863	-0.06893601266927421
2.875000E-5	0.000183	0.010315	5.400663756466106	0.000963	0.000957	0.0010157727694633792	0.001009774943950992	-0.0687650500886611	-0.06876971810649374
3.000000E-5	0.000198	0.011719	5.810840756466106	0.001154	0.001147	0.0012090672377009176	0.00120206950673147	-0.06857175562042356	-0.06857742354371325
3.125000E-5	0.000305	0.013367	8.682082756466107	0.001370	0.001360	0.0014273617059384555	0.001417364069511948	-0.06835346115218602	-0.06836212898093279
3.250000E-5	0.000290	0.014984	8.271905756466106	0.001614	0.001604	0.0016736561741759939	0.0016636586322924256	-0.06810716668394849	-0.0681158344181523
3.375000E-5	0.000290	0.016754	8.271905756466106	0.001885	0.001876	0.0019469506424135321	0.0019379531950729036	-0.06783387221571095	-0.06784153985537182
3.500000E-5	0.000488	0.018646	13.604212756466106	0.002188	0.002171	0.0022522451106510703	0.0022352477578533817	-0.06752857774747341	-0.06754424529259134
3.625000E-5	0.000443	0.020691	12.373680756466106	0.002523	0.002508	0.0025895395788886086	0.0025745423206338593	-0.06719128327923587	-0.06720495072981086
3.750000E-5	0.000412	0.022858	11.553325756466107	0.002894	0.002880	0.002962834047126147	0.0029488368834143376	-0.06681798881099833	-0.06683065616703039
3.875000E-5	0.000580	0.025085	16.065277756466106	0.003300	0.003281	0.003371128515363685	0.0033521314461948154	-0.0664096943427608	-0.06642736160424992
4.000000E-5	0.000732	0.027405	20.167052756466106	0.003745	0.003720	0.003818422983601223	0.0037934260089752935	-0.06596239987452326	-0.06598606704146943
4.125000E-5	0.000717	0.029816	19.756874756466107	0.004228	0.004204	0.004303717451838761	0.004279720571755771	-0.06547710540628572	-0.06549977247868896
4.250000E-5	0.000702	0.032318	19.346697756466106	0.004752	0.004728	0.0048300119200763	0.00480601513453625	-0.06495081093804818	-0.06497347791590848
4.375000E-5	0.000916	0.035004	25.089181756466107	0.005319	0.005288	0.005399306388313838	0.005368309697316727	-0.06438151646981065	-0.06441118335312801
4.500000E-5	0.000992	0.037781	27.140069756466108	0.005931	0.005898	0.006013600856551376	0.005980604260097205	-0.0637672220015731	-0.06379888879034752
4.625000E-5	0.000992	0.040588	27.140069756466108	0.006589	0.006556	0.0066738953247889145	0.006640898822877683	-0.06310692753333556	-0.06313859422756704
4.750000E-5	0.001114	0.043518	30.421488756466108	0.007294	0.007257	0.0073811897930264525	0.007344193385658161	-0.06239963306509803	-0.062435299664786566
4.875000E-5	0.001221	0.046509	33.292731756466104	0.008048	0.008007	0.00813748426126399	0.00809648794843864	-0.06164333859686049	-0.06168300510200609
5.000000E-5	0.001358	0.049713	36.984328756466105	0.008854	0.008808	0.00894577872950153	0.008899782511219116	-0.06083504412862295	-0.06087971053922561
5.125000E-5	0.001358	0.053101	36.984328756466105	0.009715	0.009669	0.009809073197739066	0.009763077073999595	-0.05997174966038542	-0.06001641597644514
5.250000E-5	0.001480	0.056549	40.26574875646611	0.010631	0.010581	0.010727367665976605	0.010677371636780073	-0.05905345519214787	-0.05910212141366466
5.375000E-5	0.001572	0.060089	42.7268127564661	0.011605	0.011552	0.011703662134214145	0.011650666199560551	-0.05807716072391034	-0.05812882685088418
5.500000E-5	0.001724	0.063721	46.828587756466106	0.012637	0.012579	0.012737956602451682	0.012679960762341028	-0.0570428662556728	-0.0570995322881037
5.625000E-5	0.001785	0.067413	48.469297756466105	0.013730	0.013670	0.01383325107068922	0.013773255325121506	-0.05594757178743526	-0.056006237725323225
5.750000E-5	0.001862	0.071381	50.52018475646611	0.014887	0.014824	0.014992545538926757	0.014929549887901985	-0.05478827731919772	-0.05484994316254274
5.875000E-5	0.002029	0.075439	55.032137756466106	0.016109	0.016041	0.016216840007164297	0.016148844450682463	-0.05356398285096019	-0.05363064859976227
6.000000E-5	0.002213	0.079620	59.954266756466104	0.017399	0.017325	0.017509134475401835	0.01743513901346294	-0.05227168838272264	-0.05234435403698179
6.125000E-5	0.002182	0.083984	59.133911756466105	0.018760	0.018686	0.01887242894363937	0.018798433576243417	-0.05090839391448511	-0.05098105947420131
6.250000E-5	0.002319	0.088379	62.82550875646611	0.020192	0.020114	0.020306723411876913	0.020228728139023894	-0.04947409944624757	-0.04955076491142084
6.375000E-5	0.002548	0.092926	68.97817075646611	0.021698	0.021612	0.02181501788011445	0.021729022701804372	-0.047965804978010035	-0.04805047034864036
6.500000E-5	0.002609	0.097717	70.61888075646611	0.023282	0.023194	0.02340131234835199	0.02331331726458485	-0.04637951050977249	-0.046466175785859876
6.625000E-5	0.002609	0.102692	70.61888075646611	0.024946	0.024857	0.025067606816589524	0.02497861182736533	-0.044713216041534956	-0.0448008812230794
6.750000E-5	0.002808	0.107697	75.95118775646611	0.026691	0.026596	0.026814901284827063	0.02671990639014581	-0.042965921573297414	-0.043059586660298924
6.875000E-5	0.003036	0.113007	82.1038507564661	0.028522	0.028419	0.0286481957530646	0.028545200952926286	-0.04113262710505988	-0.041234292097518443
7.000000E-5	0.003036	0.118225	82.1038507564661	0.030438	0.030335	0.03056649022130214	0.030463495515706766	-0.039214332636822335	-0.03931599753473797
7.125000E-5	0.003143	0.123779	84.97509275646611	0.032443	0.032337	0.03257378468953968	0.03246779007848724	-0.037207038168584804	-0.03731170297195749
7.250000E-5	0.003403	0.129395	91.94810975646611	0.034539	0.034424	0.034672079157777216	0.03455708464126772	-0.035108743700347264	-0.03522240840917701
7.375000E-5	0.003525	0.135010	95.2295297564661	0.036728	0.036609	0.03686337362601475	0.0367443792040482	-0.03291744923210973	-0.03303511384639653
7.500000E-5	0.003555	0.141205	96.04988475646611	0.039016	0.038896	0.039153668094252296	0.039033673766828675	-0.030627154763872184	-0.030745819283616055
7.625000E-5	0.003738	0.147400	100.97201375646611	0.041403	0.041277	0.041542962562489835	0.04141696832960915	-0.028237860295634645	-0.02836252472083558
7.750000E-5	0.003983	0.153534	107.5348537564661	0.043892	0.043757	0.04403425703072737	0.04389926289238963	-0.025746565827397108	-0.0258802301580551
7.875000E-5	0.004013	0.160187	108.35520875646611	0.046487	0.046351	0.04663155149896491	0.04649555745517011	-0.02314927135915957	-0.02328393559527462
8.000000E-5	0.004181	0.166718	112.8671607564661	0.049188	0.049047	0.04933484596720245	0.04919385201795059	-0.020445976890922028	-0.02058564103249414
8.125000E-5	0.004333	0.173431	116.96893475646611	0.051998	0.051851	0.052147140435439984	0.052000146580731064	-0.017633682422684496	-0.017779346469713665
8.250000E-5	0.004410	0.180115	119.01982275646611	0.054916	0.054767	0.05506743490367752	0.05491844114351155	-0.01471338795444696	-0.014861051906933181
8.375000E-5	0.004578	0.187012	123.5317747564661	0.057946	0.057791	0.05809972937191506	0.05794473570629202	-0.011681093486209423	-0.011834757344152708
8.500000E-5	0.004761	0.194061	128.4539047564661	0.061091	0.060930	0.0612470238401526	0.06108603026907249	-0.008533799017971883	-0.008693462781372237
8.625000E-5	0.004868	0.201508	131.3251467564661	0.064356	0.064191	0.06451431830839013	0.06434932483185297	-0.0052665045497343466	-0.005430168218591755
8.750000E-5	0.004990	0.209045	134.6065667564661	0.067742	0.067573	0.06790261277662767	0.06773361939463345	-0.0018782100814968145	-0.002045873655811284
8.875000E-5	0.005188	0.216492	139.9388737564661	0.071249	0.071074	0.07141190724486522	0.07123691395741392	0.0016310843867407415	0.0014574209069691951
9.000000E-5	0.005402	0.223999	145.6813577564661	0.074879	0.074696	0.07504420171310275	0.07486120852019441	0.005263378854978268	0.005081715469749684
9.125000E-5	0.005478	0.231689	147.7322457564661	0.078631	0.078446	0.0787984961813403	0.07861350308297489	0.009017673323215819	0.008834010032530162
9.250000E-5	0.005646	0.239044	152.2441977564661	0.082504	0.082313	0.08267379064957782	0.08248279764575536	0.012892967791453339	0.012703304595310633
9.375000E-5	0.005875	0.246399	158.3968597564661	0.086496	0.086298	0.08666808511781537	0.08647009220853584	0.016887262259690894	0.01669059915809111
9.500000E-5	0.006042	0.254059	162.9088117564661	0.090611	0.090407	0.0907853795860529	0.09058138677131632	0.02100455672792842	0.020801893720871587
9.625000E-5	0.006073	0.261383	163.7291667564661	0.094845	0.094640	0.09502167405429045	0.0948166813340968	0.025240851196165967	0.025037188283652076
9.750000E-5	0.006363	0.268707	171.5225387564661	0.099198	0.098983	0.09937696852252798	0.09916197589687728	0.029596145664403495	0.02938248284643255
9.875000E-5	0.006531	0.275940	176.0344907564661	0.103669	0.103448	0.10385026299076552	0.10362927045965775	0.03406944013264104	0.03384977740921302
1.000000E-4	0.006638	0.283234	178.9057327564661	0.108257	0.108033	0.10844055745900306	0.10821656502243823	0.038659734600878584	0.0384370719719935
0.000101	0.006882	0.290527	185.4685727564661	0.112963	0.112730	0.11314839303359309	0.11291540067266262	0.043367570175468606	0.04313590762221789
0.000102	0.007050	0.297516	189.9805247564661	0.117782	0.117544	0.11796922860818311	0.117731236322887	0.04818840575005863	0.04795174327244227
0.000104	0.007217	0.304260	194.49247675646612	0.122711	0.122467	0.12290189975736318	0.12265790762333577	0.0531210768992387	0.05287841457289104
0.000105	0.007477	0.311096	201.46549375646612	0.127750	0.127497	0.12794273533195322	0.12768974327356014	0.058161912473828736	0.05791025022311541
0.000106	0.007584	0.317505	204.3367367564661	0.132894	0.132638	0.13308857090654325	0.13283257892378453	0.06330774804841877	0.0630530858733398
0.000107	0.007858	0.324066	211.7199307564661	0.138143	0.137877	0.13833940648113327	0.1380734145740089	0.06855858362300879	0.06829392152356417
0.000109	0.007996	0.330170	215.4115277564661	0.143490	0.143220	0.14369007763031333	0.14342008587445765	0.07390925477218885	0.07364059282401292
0.000110	0.008224	0.335907	221.5641897564661	0.148932	0.148654	0.14913391320490338	0.14885592152468208	0.0793530903467789	0.07907642847423735
0.000111	0.008377	0.341583	225.6659647564661	0.154464	0.154181	0.15466774877949338	0.15438475717490646	0.0848869259213689	0.08460526412446173
0.000112	0.008575	0.346741	230.9982717564661	0.160081	0.159792	0.16028658435408344	0.15999759282513082	0.09050576149595896	0.09021809977468609
0.000114	0.008957	0.351868	241.25270875646612	0.165780	0.165478	0.1659892555032635	0.16568726412557958	0.09620843264513901	0.09590777107513485
0.000115	0.009109	0.356537	245.3544837564661	0.171557	0.171249	0.1717680910778535	0.17146009977580398	0.10198726821972903	0.10168060672535925
0.000116	0.009155	0.361481	246.5850157564661	0.177412	0.177103	0.17762492665244353	0.17731593542602836	0.10784410379431905	0.10753644237558363
0.000117	0.009598	0.366150	258.4801627564661	0.183343	0.183019	0.18355776222703357	0.18323377107625272	0.11377693936890909	0.11345427802580799
0.000119	0.009720	0.370422	261.7615817564661	0.189343	0.189015	0.18956143337621364	0.18923344237670148	0.11978061051808916	0.11945394932625675
0.000120	0.009903	0.374542	266.6837117564661	0.195410	0.195076	0.19563026895080368	0.19529627802692587	0.1258494460926792	0.12551678497648114
0.000121	0.010208	0.378357	274.8872607564661	0.201539	0.201194	0.2017611045253937	0.20141611367715026	0.13198028166726922	0.13163662062670553
0.000122	0.010452	0.381775	281.4501007564661	0.207722	0.207369	0.2079459400999837	0.20759294932737465	0.13816511724185923	0.13781345627692992
0.000124	0.010696	0.384705	288.0129397564661	0.213954	0.213593	0.2141816112491638	0.21382062062782342	0.14440078839103931	0.1440411275773787
0.000125	0.010849	0.387634	292.1147147564661	0.220233	0.219866	0.22046244682375382	0.2200954562780478	0.15068162396562934	0.15031596322760307
0.000126	0.011185	0.390076	301.1386197564661	0.226552	0.226174	0.22678328239834386	0.22640529192827216	0.15700245954021938	0.15662579887782743
0.000127	0.011459	0.392517	308.5218137564661	0.232910	0.232523	0.23314311797293388	0.23275612757849656	0.1633622951148094	0.16297663452805183
0.000129	0.011627	0.394562	313.0337657564661	0.239302	0.238909	0.23953878912211393	0.23914579887894533	0.16975796626398945	0.1693663058285006
0.000130	0.011871	0.396637	319.5966057564661	0.245726	0.245325	0.24596462469670397	0.24556363452916968	0.17618380183857948	0.17578414147872495
0.000131	0.012177	0.398346	327.8001547564661	0.252180	0.251768	0.252420460271294	0.2520084701793941	0.18263963741316952	0.18222897712894937
0.000132	0.012344	0.400085	332.3121067564661	0.258660	0.258243	0.25890229584588403	0.2584853058296185	0.18912147298775955	0.18870581277917375
0.000134	0.012711	0.401398	342.1563667564661	0.265162	0.264733	0.2654079669950641	0.26497897713006724	0.1956271441369396	0.1951994840796225
0.000135	0.012939	0.402557	348.3090287564661	0.271684	0.271247	0.2719318025696541	0.27149481278029164	0.20215097971152962	0.2017153197298469
0.000136	0.013153	0.403717	354.0515127564661	0.278224	0.277779	0.2784736381442442	0.278028648430516	0.20869281528611971	0.20824915538007127
0.000137	0.013428	0.404724	361.4347077564661	0.284780	0.284326	0.2850314737188342	0.2845774840807404	0.2152506508607097	0.21479799103029568
0.000139	0.013779	0.405548	370.86878875646613	0.291349	0.290883	0.2916041448680143	0.29113815538118915	0.2218233220098898	0.22135866233074442
0.000140	0.014008	0.406067	377.0214507564661	0.297927	0.297454	0.2981839804426043	0.2977109910314135	0.22840315758447982	0.2279314979809688
0.000141	0.014191	0.406555	381.94358075646613	0.304513	0.304033	0.3047718160171943	0.3042918266816379	0.2349909931590698	0.23451233363119317
0.000142	0.014526	0.406891	390.9674847564661	0.311105	0.310614	0.31136565159178436	0.3108746623318623	0.24158482873365988	0.24109516928141755
0.000144	0.014862	0.407257	399.9913897564661	0.317703	0.317201	0.3179673227409644	0.31746533363231105	0.24818649988283992	0.24768584058186632
0.000145	0.015030	0.407837	404.5033417564661	0.324308	0.323800	0.3245741583155544	0.3240661692825354	0.25479333545742994	0.25428667623209067
0.000146	0.015305	0.407837	411.8865357564661	0.330915	0.330398	0.3311829938901445	0.3306660049327598	0.26140217103202	0.2608865118823151
0.000147	0.015625	0.407867	420.5002627564661	0.337523	0.336995	0.3377928294647345	0.33726484058298417	0.26801200660661	0.26748534753253944
0.000149	0.015930	0.407990	428.7038127564661	0.344132	0.343594	0.34440550061391456	0.34386751188343295	0.2746246777557901	0.2740880188329882
0.000150	0.016113	0.407928	433.6259417564661	0.350740	0.350196	0.35101533618850456	0.35047134753365733	0.2812345133303801	0.2806918544832126
0.000151	0.016449	0.407837	442.6498467564661	0.357347	0.356792	0.35762417176309463	0.35706918318388176	0.28784334890497015	0.287289690133437
0.000152	0.016708	0.407684	449.62286375646613	0.363952	0.363387	0.36423100733768465	0.36366601883410615	0.2944501844795602	0.2938865257836614
0.000154	0.017014	0.407440	457.8264127564661	0.370551	0.369977	0.3708336784868647	0.3702596901345549	0.30105285562874023	0.30048019708411017
0.000155	0.017242	0.406982	463.9790747564661	0.377145	0.376563	0.37742951406145475	0.37684752578477926	0.30764869120333027	0.30706803273433453
0.000156	0.017441	0.406677	469.3113817564661	0.383734	0.383144	0.3840203496360448	0.38343036143500364	0.31423952677792033	0.3136508683845589
0.000157	0.017822	0.406464	479.5658187564661	0.390318	0.389716	0.3906061852106348	0.39000419708522804	0.3208253623525103	0.3202247040347833
0.000159	0.018127	0.406097	487.7693677564661	0.396897	0.396284	0.3971888563598149	0.3965758683856768	0.3274080335016904	0.3267963753352321
0.000160	0.018356	0.405701	493.9220297564661	0.403469	0.402849	0.4037626919344049	0.4031427040359012	0.3339818690762804	0.33336321098545646
0.000161	0.018585	0.405273	500.0746917564661	0.410034	0.409406	0.41032952750899493	0.40970153968612555	0.34054870465087045	0.3399220466356808
0.000162	0.018890	0.404755	508.2782417564661	0.416592	0.415954	0.416889363083585	0.4162513753363499	0.3471085402254605	0.3464718822859052
0.000164	0.019272	0.404480	518.5326787564661	0.423144	0.422493	0.423445034232765	0.4227940466367987	0.35366421137464055	0.353014553586354
0.000165	0.019424	0.403961	522.6344527564661	0.429688	0.429032	0.42999086980735507	0.4293348822870231	0.3602100469492306	0.35955538923657837
0.000166	0.019699	0.403351	530.0176477564662	0.436222	0.435557	0.4365267053819451	0.4358617179372475	0.3667458825238206	0.36608222488680275
0.000167	0.020142	0.402771	541.912793756466	0.442747	0.442067	0.4430535409565351	0.4423735535874718	0.3732727180984106	0.3725940605370271
0.000169	0.020294	0.402161	546.0145687564661	0.449262	0.448576	0.4495722121057152	0.44888622488792057	0.3797913892475907	0.37910673183747584
0.000170	0.020523	0.401337	552.1672307564661	0.455763	0.455070	0.45607504768030516	0.45538206053814495	0.3862942248221807	0.3856025674877002
0.000171	0.020920	0.400543	562.8318447564661	0.462252	0.461546	0.4625658832548952	0.46185989618836937	0.39278506039677075	0.39208040313792464
0.000172	0.021210	0.399872	570.6252167564662	0.468730	0.468013	0.46904571882948526	0.46832873183859375	0.3992648959713608	0.398549238788149
0.000174	0.021393	0.398987	575.5473467564661	0.475194	0.474471	0.4755133899786653	0.4747904031390425	0.40573256712054084	0.4050109100885978
0.000175	0.021637	0.398346	582.1101857564661	0.481647	0.480916	0.48196822555325536	0.48123723878926694	0.4121874026951309	0.4114577457388222
0.000176	0.022034	0.397644	592.774800756466	0.488089	0.487345	0.48841206112784535	0.4876680744394913	0.4186312382697209	0.41788858138904655
0.000177	0.022354	0.396973	601.3885277564661	0.494519	0.493764	0.4948438967024354	0.49408891008971567	0.4250630738443109	0.42430941703927094
0.000179	0.022552	0.395996	606.720834756466	0.500935	0.500173	0.5012635678516155	0.5005015813901644	0.43148274499349104	0.4307220883397197
0.000180	0.022812	0.395264	613.6938517564661	0.507338	0.506568	0.5076684034262055	0.5068984170403888	0.43788758056808097	0.4371189239899441
0.000181	0.023178	0.394379	623.538110756466	0.513727	0.512944	0.5140592390007955	0.5132762526906132	0.44427841614267105	0.44349675964016844
0.000182	0.023346	0.393311	628.0500627564661	0.520098	0.519310	0.5204320745753855	0.5196440883408376	0.45065125171726106	0.4498645952903929
0.000184	0.023727	0.392303	638.3044997564662	0.526454	0.525652	0.5267917457245656	0.5259897596412864	0.45701092286644107	0.45621026659084163
0.000185	0.023987	0.391357	645.2775167564662	0.532794	0.531984	0.5331335812991557	0.5323235952915107	0.4633527584410312	0.462544102241066
0.000186	0.024216	0.390411	651.4301787564661	0.539119	0.538301	0.5394604168737457	0.5386424309417351	0.4696795940156212	0.4688629378912904
0.000187	0.024506	0.389465	659.223550756466	0.545428	0.544601	0.5457712524483358	0.5449442665919595	0.4759904295902113	0.47516477354151476
0.000189	0.024841	0.388641	668.2474547564661	0.551724	0.550885	0.5520709235975158	0.5512319378924082	0.48229010073939127	0.4814524448419635
0.000190	0.025055	0.387756	673.9899397564661	0.558006	0.557159	0.5583547591721059	0.5575077735426326	0.4885739363139814	0.48772828049218786
0.000191	0.025330	0.386841	681.3731337564661	0.564273	0.563417	0.5646235947466959	0.563767609192857	0.4948427718885714	0.4939881161424122
0.000192	0.025681	0.385895	690.8072157564661	0.570524	0.569656	0.5708764303212859	0.5700084448430814	0.5010956074631614	0.5002289517926367
0.000194	0.025986	0.384735	699.0107647564662	0.576757	0.575879	0.5771131014704659	0.5762351161435302	0.5073322786123414	0.5064556230930854
0.000195	0.026138	0.383820	703.112539756466	0.582974	0.582091	0.5833319370450559	0.5824489517937546	0.5135511141869314	0.5126694587433098
0.000196	0.026459	0.382599	711.7262667564662	0.589173	0.588279	0.589532772619646	0.5886387874439789	0.5197519497615215	0.5188592943935342
0.000197	0.026855	0.381531	722.390880756466	0.595354	0.594447	0.5957156081942361	0.5948086230942032	0.5259347853361116	0.5250291300437585
0.000199	0.027084	0.380615	728.5435427564662	0.601520	0.600605	0.6018852793434162	0.6009702943946521	0.5321044564852917	0.5311908013442074
0.000200	0.027328	0.379730	735.106382756466	0.607671	0.606748	0.6080381149180061	0.6071151300448764	0.5382572920598816	0.5373356369944317
0.000201	0.027618	0.378601	742.8997547564661	0.613805	0.612872	0.6141739504925962	0.6132409656951008	0.5443931276344717	0.543461472644656
0.000202	0.027924	0.377563	751.1033037564662	0.619921	0.618978	0.6202917860671863	0.6193488013453252	0.5505109632090618	0.5495693082948805
0.000204	0.028168	0.376465	757.666143756466	0.626020	0.625069	0.6263944572163662	0.6254434726457739	0.5566136343582417	0.5556639795953292
0.000205	0.028458	0.375549	765.4595157564661	0.632103	0.631142	0.6324792927909563	0.6315183082959983	0.5626984699328318	0.5617388152455536
0.000206	0.028793	0.374359	774.4834197564662	0.638169	0.637196	0.6385471283655463	0.6375741439462227	0.5687663055074218	0.567794650895778
0.000207	0.029037	0.373322	781.0462587564662	0.644216	0.643235	0.6445959639401363	0.6436149795964471	0.5748151410820118	0.5738354865460024
0.000209	0.029388	0.372192	790.4803407564661	0.650246	0.649253	0.6506296350893164	0.6496366508968959	0.5808488122311919	0.5798571578464512
0.000210	0.029617	0.371002	796.6330027564661	0.656256	0.655256	0.6566414706639063	0.6556414865471203	0.5868606478057818	0.5858619934966756
0.000211	0.029938	0.369904	805.246729756466	0.662249	0.661237	0.6626363062384965	0.6616243221973447	0.592855483380372	0.5918448291469
0.000212	0.030258	0.368805	813.8604567564662	0.668223	0.667201	0.6686121418130865	0.6675901578475691	0.598831318954962	0.5978106647971244
0.000214	0.030548	0.367584	821.653828756466	0.674178	0.673146	0.6745708129622666	0.6735388291480179	0.6047899901041421	0.6037593360975732
0.000215	0.030746	0.366302	826.9861357564662	0.680112	0.679074	0.6805066485368566	0.6794686647982422	0.6107258256787321	0.6096891717477975
0.000216	0.031113	0.365173	836.8303947564661	0.686027	0.684976	0.6864234841114467	0.6853725004484666	0.6166426612533222	0.6155930073980219
0.000217	0.031387	0.363800	844.213589756466	0.691921	0.690861	0.6923193196860367	0.691259336098691	0.6225384968279122	0.6214798430482462
0.000219	0.031647	0.362518	851.1866067564661	0.697794	0.696725	0.6981959908352168	0.6971270073991398	0.6284151679770923	0.6273475143486951
0.000220	0.031891	0.361176	857.749445756466	0.703645	0.702568	0.7040488264098067	0.7029718430493641	0.6342680035516822	0.6331923499989194
0.000221	0.032242	0.359985	867.1835277564662	0.709477	0.708387	0.7098826619843968	0.7087926786995885	0.6401018391262723	0.6390131856491438
0.000222	0.032516	0.358582	874.5667227564661	0.715286	0.714187	0.7156934975589868	0.7145945143498129	0.6459126747008623	0.6448150212993682
0.000224	0.032684	0.357269	879.0786747564662	0.721074	0.719970	0.7214851687081668	0.7203811856502617	0.6517043458500423	0.6506016925998169
0.000225	0.033020	0.356049	888.1025787564661	0.726842	0.725726	0.7272550042827569	0.726139021300486	0.6574741814246324	0.6563595282500413
0.000226	0.033447	0.354675	899.5875477564662	0.732587	0.731457	0.7330018398573469	0.7318718569507104	0.6632210169992224	0.6620923639002657
0.000227	0.033615	0.353271	904.099499756466	0.738310	0.737175	0.7387266754319369	0.7375916926009348	0.6689458525738124	0.6678121995504901
0.000229	0.033859	0.351898	910.662339756466	0.744011	0.742867	0.744431346581117	0.7432873639013836	0.6746505237229925	0.6735078708509389
0.000230	0.034225	0.350555	920.506598756466	0.749690	0.748534	0.750112182155707	0.748956199551608	0.6803313592975825	0.6791767065011632
0.000231	0.034500	0.349213	927.8897937564661	0.755347	0.754182	0.7557710177302971	0.7546060352018323	0.6859901948721726	0.6848265421513876
0.000232	0.034805	0.347839	936.0933427564662	0.760983	0.759807	0.7614088533048871	0.7602328708520567	0.6916280304467626	0.690453377801612
0.000234	0.035065	0.346497	943.066359756466	0.766596	0.765412	0.7670255244540672	0.7658415421525054	0.6972447015959428	0.6960620491020607
0.000235	0.035339	0.345245	950.4495547564661	0.772189	0.770995	0.7726203600286572	0.7714263778027298	0.7028395371705327	0.7016468847522851
0.000236	0.035645	0.343903	958.6531037564662	0.777760	0.776556	0.7781931956032472	0.7769892134529542	0.7084123727451227	0.7072097204025095
0.000237	0.035934	0.342499	966.446475756466	0.783309	0.782095	0.7837440311778373	0.7825300491031786	0.7139632083197128	0.7127505560527339
0.000239	0.036209	0.341187	973.829669756466	0.788836	0.787613	0.7892747023270172	0.7880517204036274	0.7194938794688928	0.7182722273531826
0.000240	0.036453	0.339752	980.3925097564661	0.794340	0.793109	0.7947805379016074	0.7935495560538517	0.7249997150434829	0.723770063003407
0.000241	0.036728	0.338470	987.7757037564661	0.799823	0.798583	0.8002653734761973	0.7990253917040762	0.7304845506180728	0.7292458986536314
0.000242	0.037048	0.337219	996.389430756466	0.805286	0.804035	0.8057302090507873	0.8044792273543006	0.7359493861926628	0.7346997343038558
0.000244	0.037338	0.335846	1004.1828027564661	0.810727	0.809466	0.8111748801999674	0.8099138986547493	0.7413940573418429	0.7401344056043045
0.000245	0.037567	0.334473	1010.3354647564661	0.816145	0.814876	0.8165947157745576	0.8153257343049737	0.7468138929164331	0.745546241254529
0.000246	0.037933	0.333130	1020.179723756466	0.821542	0.820261	0.8219935513491475	0.820712569955198	0.752212728491023	0.7509330769047533
0.000247	0.038239	0.331848	1028.383273756466	0.826918	0.825626	0.8273713869237376	0.8260794056054224	0.7575905640656131	0.7562999125549776
0.000249	0.038391	0.330444	1032.485048756466	0.832272	0.830975	0.8327290580729176	0.8314320769058712	0.7629482352147932	0.7616525838554264
0.000250	0.038681	0.329254	1040.278420756466	0.837606	0.836299	0.8380648936475076	0.8367579125560956	0.7682840707893831	0.7669784195056508
0.000251	0.039017	0.328003	1049.302324756466	0.842919	0.841601	0.8433797292220977	0.84206174820632	0.7735989063639732	0.7722822551558752
0.000252	0.039307	0.326752	1057.095696756466	0.848212	0.846885	0.8486745647966877	0.8473475838565443	0.7788937419385632	0.7775680908060996
0.000254	0.039566	0.325378	1064.068713756466	0.853484	0.852147	0.8539502359458678	0.8526132551569932	0.7841694130877433	0.7828337621065484
0.000255	0.039856	0.324127	1071.862085756466	0.858735	0.857389	0.8592030715204578	0.8578570908072175	0.7894222486623333	0.7880775977567728
0.000256	0.040146	0.322937	1079.6554577564661	0.863966	0.862610	0.8644359070950478	0.8630799264574419	0.7946550842369233	0.7933004334069972
0.000257	0.040482	0.321625	1088.679361756466	0.869177	0.867809	0.8696487426696379	0.8682807621076664	0.7998679198115134	0.7985012690572216
0.000259	0.040695	0.320343	1094.421846756466	0.874366	0.872991	0.8748414138188179	0.873466433408115	0.8050605909606934	0.8036869403576703
0.000260	0.041046	0.319061	1103.8559277564661	0.879535	0.878149	0.8800122493934079	0.8786262690583394	0.8102314265352835	0.8088467760078947
0.000261	0.041260	0.317902	1109.5984127564661	0.884685	0.883291	0.885164084967998	0.8837701047085639	0.8153832621098736	0.8139906116581191
0.000262	0.041580	0.316589	1118.212139756466	0.889813	0.888409	0.8902939205425879	0.8888899403587882	0.8205130976844635	0.8191104473083435
0.000264	0.041855	0.315094	1125.595333756466	0.894918	0.893505	0.8954025916917681	0.893989611659237	0.8256217688336436	0.8242101186087922
0.000265	0.042099	0.313812	1132.158173756466	0.900002	0.898580	0.900488427266358	0.8990664473094614	0.8307076044082335	0.8292869542590167
0.000266	0.042374	0.312531	1139.5413677564661	0.905065	0.903634	0.9055532628409482	0.9041222829596858	0.8357724399828237	0.834342789909241
0.000267	0.042770	0.311218	1150.2059817564661	0.910107	0.908662	0.9105970984155382	0.9091521186099101	0.8408162755574137	0.8393726255594653
0.000269	0.042908	0.309814	1153.897579756466	0.915126	0.913676	0.9156197695647182	0.9141697899103589	0.8458389467065938	0.8443902968599142
0.000270	0.043182	0.308380	1161.280773756466	0.920122	0.918663	0.9206176051393082	0.9191586255605833	0.8508367822811838	0.8493791325101385
0.000271	0.043594	0.307037	1172.3555657564661	0.925096	0.923623	0.9255934407138983	0.9241204612108076	0.8558126178557738	0.8543409681603629
0.000272	0.043839	0.305664	1178.918404756466	0.930047	0.928566	0.9305462762884883	0.929065296861032	0.8607654534303638	0.8592858038105873
0.000274	0.044006	0.304169	1183.430357756466	0.934975	0.933489	0.9354779474376684	0.9339919681614808	0.865697124579544	0.864212475111036
0.000275	0.044464	0.302856	1195.735681756466	0.939881	0.938379	0.9403857830122584	0.9388838038117051	0.8706049601541339	0.8691043107612604
0.000276	0.044647	0.301453	1200.657810756466	0.944765	0.943257	0.9452716185868484	0.9437636394619295	0.8754907957287239	0.8739841464114848
0.000277	0.044937	0.300049	1208.451182756466	0.949626	0.948108	0.9501344541614385	0.9486164751121539	0.880353631303314	0.8788369820617091
0.000279	0.045197	0.298676	1215.4241997564661	0.954464	0.952938	0.9549761253106185	0.9534501464126026	0.885195302452494	0.8836706533621579
0.000280	0.045563	0.297333	1225.268458756466	0.959281	0.957742	0.9597949608852087	0.958255982062827	0.8900141380270842	0.8884764890123823
0.000281	0.045853	0.295837	1233.061830756466	0.964074	0.962525	0.9645897964597986	0.9630408177130514	0.8948089736016741	0.8932613246626067
0.000282	0.046036	0.294464	1237.983960756466	0.968844	0.967289	0.9693616320343886	0.9678066533632758	0.8995808091762642	0.898027160312831
0.000284	0.046326	0.293060	1245.777332756466	0.973591	0.972027	0.9741123031835687	0.9725483246637245	0.9043314803254442	0.9027688316132798
0.000285	0.046753	0.291626	1257.262301756466	0.978316	0.976736	0.9788391387581586	0.977259160313949	0.9090583159000342	0.9074796672635043
0.000286	0.046906	0.290192	1261.3640767564661	0.983017	0.981432	0.9835419743327488	0.9819569959641733	0.9137611514746243	0.9121775029137286
0.000287	0.047180	0.288696	1268.7472707564662	0.987694	0.986100	0.9882208099073387	0.9866268316143977	0.9184399870492143	0.916847338563953
0.000289	0.047470	0.287201	1276.540642756466	0.992346	0.990743	0.9928764810565188	0.9912735029148465	0.9230956581983943	0.9214940098644018
0.000290	0.047714	0.285767	1283.103482756466	0.996976	0.995364	0.9975083166311088	0.9958963385650709	0.9277274937729844	0.9261168455146261
0.000291	0.048004	0.284241	1290.8968547564662	1.001580	0.999959	1.0021141522056989	1.0004931742152954	0.9323333293475744	0.9307136811648506
0.000292	0.048370	0.282623	1300.7411137564661	1.006159	1.004525	1.0066949877802889	1.0050610098655195	0.9369141649221644	0.9352815168150748
0.000294	0.048569	0.281036	1306.073420756466	1.010712	1.009071	1.011251658929469	1.0096106811659684	0.9414708360713446	0.9398311881155237
0.000295	0.048935	0.279449	1315.917679756466	1.015239	1.013586	1.015780494504059	1.014127516816193	0.9459996716459345	0.9443480237657482
0.000296	0.049255	0.277893	1324.5314067564661	1.019740	1.018077	1.0202833300786491	1.018620352466417	0.9505025072205247	0.9488408594159723
0.000297	0.049515	0.276245	1331.504423756466	1.024216	1.022543	1.0247611656532392	1.0230881881166416	0.9549803427951147	0.9533086950661969
0.000299	0.049744	0.274658	1337.6570857564661	1.028666	1.026985	1.0292148368024192	1.0275338594170904	0.9594340139442947	0.9577543663666457
0.000300	0.050064	0.273163	1346.270812756466	1.033091	1.031399	1.0336416723770092	1.0319496950673146	0.9638608495188847	0.9621702020168699
0.000301	0.050354	0.271606	1354.0641847564661	1.037491	1.035790	1.038043507951599	1.0363425307175391	0.9682626850934746	0.9665630376670944
0.000302	0.050583	0.270050	1360.216846756466	1.041866	1.040157	1.0424203435261892	1.0407113663677634	0.9726395206680647	0.9709318733173187
0.000304	0.050888	0.268555	1368.420396756466	1.046216	1.044497	1.0467740146753692	1.0450550376682122	0.9769931918172448	0.9752755446177674
0.000305	0.051239	0.266998	1377.854477756466	1.050541	1.048811	1.0511008502499593	1.0493708733184366	0.9813200273918348	0.9795913802679919
0.000306	0.051498	0.265381	1384.827494756466	1.054841	1.053101	1.0554026858245493	1.053662708968661	0.9856218629664248	0.9838832159182163
0.000307	0.051727	0.263763	1390.9801567564662	1.059114	1.057367	1.0596775213991394	1.0579305446188854	0.9898966985410149	0.9881510515684406
0.000309	0.052048	0.262299	1399.593883756466	1.063363	1.061605	1.0639301925483196	1.062172215919334	0.9941493696901951	0.9923927228688894
0.000310	0.052368	0.260620	1408.207610756466	1.067585	1.065816	1.0681540281229094	1.0663850515695585	0.9983732052647849	0.9966055585191138
0.000311	0.052612	0.259033	1414.770450756466	1.071781	1.070004	1.0723518636974996	1.070574887219783	1.002571040839375	1.0007953941693382
0.000312	0.052933	0.257324	1423.384177756466	1.075950	1.074162	1.0765226992720895	1.0747347228700073	1.006741876413965	1.0049552298195625
0.000314	0.053162	0.255585	1429.536839756466	1.080090	1.078294	1.0806663704212696	1.078870394170456	1.010885547563145	1.0090909011200113
0.000315	0.053452	0.253845	1437.3302107564662	1.084203	1.082397	1.0847812059958597	1.0829752298206805	1.0150003831377352	1.0131957367702358
0.000316	0.053818	0.252167	1447.174470756466	1.088287	1.086469	1.0888670415704498	1.0870490654709046	1.0190862187123253	1.01726957242046
0.000317	0.054062	0.250336	1453.737309756466	1.092343	1.090516	1.0929248771450397	1.0910979011211293	1.0231440542869152	1.0213184080706845
0.000319	0.054245	0.248444	1458.659439756466	1.096368	1.094535	1.0969535482942199	1.095120572421578	1.0271727254360954	1.0253410793711333
0.000320	0.054596	0.246643	1468.093521756466	1.100363	1.098519	1.1009503838688097	1.0991064080718023	1.0311695610106852	1.0293269150213575
0.000321	0.055008	0.244659	1479.168312756466	1.104326	1.102468	1.1049152194433998	1.1030572437220267	1.0351343965852753	1.033277750671582
0.000322	0.055115	0.242615	1482.0395557564661	1.108256	1.106395	1.1088470550179899	1.106986079372251	1.0390662321598654	1.0372065863218063
0.000324	0.055374	0.240479	1489.012572756466	1.112152	1.110281	1.11274672616717	1.1108757506727	1.0429659033090455	1.0410962576222553
0.000325	0.055801	0.238251	1500.497541756466	1.116012	1.114127	1.11660856174176	1.1147235863229243	1.0468277388836356	1.0449440932724796
0.000326	0.056076	0.236145	1507.880735756466	1.119837	1.117942	1.12043539731635	1.1185404219731487	1.0506545744582254	1.048760928922704
0.000327	0.056229	0.233704	1511.9825107564661	1.123623	1.121723	1.12422323289094	1.122323257623373	1.0544424100328156	1.0525437645729283
0.000329	0.056641	0.231354	1523.057302756466	1.127371	1.125457	1.12797490404012	1.1260609289238217	1.0581940811819954	1.056281435873377
0.000330	0.056976	0.228943	1532.0812067564661	1.131079	1.129155	1.13168473961471	1.1297607645740462	1.0619039167565856	1.0599812715236014
0.000331	0.057251	0.226471	1539.464401756466	1.134748	1.132814	1.1353555751893003	1.1334216002242705	1.0655747523311758	1.0636421071738258
0.000332	0.057419	0.223938	1543.976353756466	1.138376	1.136436	1.1389854107638901	1.137045435874495	1.0692045879057657	1.0672659428240503
0.000334	0.057831	0.221436	1555.051144756466	1.141963	1.140009	1.1425760819130704	1.1406221071749438	1.0727952590549459	1.070842614124499
0.000335	0.058075	0.218842	1561.6139847564662	1.145508	1.143547	1.1461229174876602	1.1441619428251681	1.0763420946295357	1.0743824497747234
0.000336	0.058365	0.216339	1569.407356756466	1.149013	1.147041	1.1496297530622503	1.1476577784753925	1.0798489302041259	1.0778782854249478
0.000337	0.058624	0.213654	1576.380373756466	1.152474	1.150494	1.1530925886368404	1.1511126141256167	1.083311765778716	1.081333121075172
0.000339	0.058945	0.210968	1584.994100756466	1.155891	1.153900	1.1565132597860204	1.1545222854260655	1.086732436927896	1.0847427923756208
0.000340	0.059174	0.208221	1591.1467627564662	1.159264	1.157266	1.1598880953606105	1.15789012107629	1.090107272502486	1.0881106280258452
0.000341	0.059555	0.205414	1601.401198756466	1.162592	1.160580	1.1632179309352004	1.1612059567265143	1.093437108077076	1.0914264636760695
0.000342	0.059799	0.202454	1607.9640387564662	1.165871	1.163851	1.1664987665097906	1.1644787923767388	1.096717943651666	1.094699299326294
0.000344	0.060043	0.199371	1614.526878756466	1.169101	1.167073	1.1697324376589704	1.1677044636771876	1.099951614800846	1.0979249706267429
