Repository: pietracorvo/HystAPI

# Example data

The example data in this folder is from measurements performed during my physics bachelor.

The material is **FeSi3** (iron with 3% silicon), aka 'electrical steel', the standard material for ring cores in trafos. 

Four of the five samples where treated with high pressure torison (HPT, 20 rotations at 20GPa), to achieve nanocristallisation of the grains, which has a huge impact on the magnetic properties of the material. The HPT deformation was done at 77K (under liquid nitrogen) and at 293K (at room temperature). Afterwards some samples were heat treated at a temperature of 493K (for two hours) to anneal defects from the deformation process.

The five samples are:

File: testData/FeSi3_annealed/G1_919V_200Hz_800000Fs.txt (part 1 of 29)

 
---------- Probe ---------
 
N1 = 60.0
N2 = 60.0
A = 1.286E-6
LM = 0.02207
NU = 1.0
R = 0.101134
 
--------- Signal ---------
 
signal = Triangle
amplitude = 9.190000
f = 200.000000
Fs = 800000.000000
waves = 2.0
date = 30/11/2018 12:14
 
---------- Misc ----------
 
Hc = 1059.1017679292463 A/m
W = --- J/kg^3
 
--------------------------
 
t	U1	U2	H	B_raw	J_raw	B_drift	 J_drift	B_corr	J_corr
0.000000	-0.000168	-0.000153	-3.388789943504597	-2.059950E-6	3.609937E-6	-2.05995E-6	3.609937E-6	-0.07297883580384631	-0.07297117481194237
1.250000E-6	-0.000107	-0.000153	-1.7480799435045973	-4.531889E-6	-9.237799E-7	-2.1467024615384504E-6	1.4612967826923125E-6	-0.07297892255630786	-0.07297332345215968
2.500000E-6	1.525879E-5	-0.000153	1.5333390564954028	-7.003829E-6	-7.519273E-6	-2.2334559230769015E-6	-2.749119634615375E-6	-0.0729790093097694	-0.07297753386857699
3.750000E-6	-9.155273E-5	-0.000153	-1.3379029435045973	-9.393371E-6	-6.300705E-6	-2.2378113846153523E-6	8.545250480769363E-7	-0.07297901366523094	-0.07297393022389428
5.000000E-6	-0.000122	-0.000122	-2.158257943504597	-1.145332E-5	-7.329767E-6	-1.9125738461538037E-6	2.2105397307692492E-6	-0.07297868842769248	-0.0729725742092116
6.250000E-6	-3.051758E-5	-0.000122	0.30280705649540285	-1.326608E-5	-1.223519E-5	-1.3401473076922545E-6	-3.0980658653844015E-7	-0.07297811600115402	-0.0729750945555289
7.500000E-6	-9.155273E-5	-6.103516E-5	-1.3379029435045973	-1.400766E-5	-1.091499E-5	3.0345923076929423E-7	3.395470096153872E-6	-0.07297647239461555	-0.07297138927884621
8.750000E-6	-0.000137	9.155273E-5	-2.568434943504597	-1.244210E-5	-7.803098E-6	4.254205769230841E-6	8.892438778846184E-6	-0.07297252164807709	-0.07296589231016352
1.000000E-5	-4.577637E-5	0.000275	-0.10736994350459717	-8.157401E-6	-6.611068E-6	1.0924091307692394E-5	1.2469545461538498E-5	-0.07296585176253863	-0.07296231520348083
1.125000E-5	-7.629395E-5	0.000397	-0.9277249435045971	-1.235970E-6	1.341251E-6	2.0230708846153942E-5	2.2806941144230807E-5	-0.07295654514500016	-0.07295197780779814
1.250000E-5	-9.155273E-5	0.000702	-1.3379029435045973	1.046454E-5	1.355721E-5	3.431640538461549E-5	3.740797682692312E-5	-0.0729424594484617	-0.07293737677211544
1.375000E-5	-7.629395E-5	0.001129	-0.9277249435045971	2.875690E-5	3.133412E-5	5.499395192307704E-5	5.7569963509615426E-5	-0.07292178190192325	-0.07291721478543275
1.500000E-5	3.051758E-5	0.001556	1.9435170564954027	5.430027E-5	5.326939E-5	8.292250846153858E-5	8.189031019230774E-5	-0.07289385334538478	-0.07289289443875006
1.625000E-5	-7.629395E-5	0.002106	-0.9277249435045971	8.882503E-5	9.140225E-5	1.1983245500000013E-4	1.2240824687500005E-4	-0.07285694339884632	-0.07285237650206737
1.750000E-5	-6.103516E-5	0.002808	-0.5175479435045971	0.000134	0.000137	1.6739261153846167E-4	1.7039107355769237E-4	-0.07280938324230786	-0.07280439367538467
1.875000E-5	6.103516E-5	0.003571	2.7638720564954027	0.000193	0.000191	2.2877779807692323E-4	2.2677615024038468E-4	-0.0727479980557694	-0.07274800859870198
2.000000E-5	4.577637E-5	0.004425	2.353694056495403	0.000264	0.000263	3.021629846153848E-4	3.01161226923077E-4	-0.07267461286923094	-0.0726736235220193
2.125000E-5	3.051758E-5	0.005371	1.9435170564954027	0.000352	0.000351	3.9254817115384635E-4	3.915463036057693E-4	-0.07258422768269247	-0.0725832384453366
2.250000E-5	0.000153	0.006592	5.224937056495403	0.000459	0.000454	5.019333576923078E-4	4.969313802884616E-4	-0.07247484249615402	-0.07247785336865391
2.375000E-5	0.000153	0.007843	5.224937056495403	0.000587	0.000582	6.323185442307694E-4	6.27316456971154E-4	-0.07234445730961556	-0.07234746829197121
2.500000E-5	0.000107	0.009277	3.994404056495403	0.000738	0.000734	7.85703730769231E-4	7.817015336538461E-4	-0.07219107212307709	-0.07219308321528851
2.625000E-5	0.000214	0.010925	6.865647056495403	0.000915	0.000907	9.650889173076925E-4	9.570866103365386E-4	-0.07201168693653863	-0.07201769813860583
2.750000E-5	0.000275	0.012573	8.506356056495402	0.001119	0.001109	0.0011714741038461542	0.0011614716870192309	-0.07180530175000016	-0.07181331306192314
2.875000E-5	0.000229	0.014404	7.275824056495403	0.001353	0.001345	0.0014078592903846157	0.0013998567637019232	-0.0715689165634617	-0.07157492798524044
3.000000E-5	0.000336	0.016418	10.147066056495403	0.001619	0.001608	0.0016762444769230771	0.0016652418403846154	-0.07130053137692324	-0.07130954290855775
3.125000E-5	0.000458	0.018646	13.428486056495403	0.001921	0.001906	0.0019806296634615386	0.0019656269170673078	-0.07099614619038479	-0.07100915783187506
3.250000E-5	0.000412	0.020844	12.197954056495403	0.002260	0.002246	0.00232201485	0.0023080119937500003	-0.07065476100384632	-0.07066677275519237
3.375000E-5	0.000519	0.023346	15.069196056495402	0.002638	0.002621	0.002702400036538462	0.0026853970704326926	-0.07027437581730786	-0.07028938767850967
3.500000E-5	0.000595	0.026001	17.120083056495403	0.003059	0.003039	0.0031257852230769235	0.0031057821471153846	-0.0698509906307694	-0.06986900260182698
3.625000E-5	0.000656	0.028656	18.7607930564954	0.003524	0.003502	0.0035931704096153847	0.003571167223798077	-0.06938360544423093	-0.06940361752514429
3.750000E-5	0.000748	0.031616	21.221858056495403	0.004037	0.004012	0.004108555596153847	0.0040835523004807694	-0.06886822025769247	-0.0688912324484616
3.875000E-5	0.000916	0.034698	25.733810056495404	0.004599	0.004568	0.004672940782692308	0.0046419373771634615	-0.068303835071154	-0.0683328473717789
4.000000E-5	0.000916	0.037872	25.733810056495404	0.005213	0.005182	0.0052893259692307695	0.005258322453846154	-0.06768744988461556	-0.06771646229509622
4.125000E-5	0.000931	0.041199	26.143988056495402	0.005881	0.005850	0.005959711155769231	0.005928707530528847	-0.06701706469807708	-0.06704607721841352
4.250000E-5	0.001114	0.044617	31.066117056495404	0.006604	0.006567	0.006685096342307692	0.006648092607211538	-0.06629167951153862	-0.06632669214173083
4.375000E-5	0.001282	0.048248	35.5780690564954	0.007387	0.007343	0.0074704815288461545	0.00742647768389423	-0.06550629432500017	-0.06554830706504813
4.500000E-5	0.001175	0.052094	32.7068270564954	0.008231	0.008191	0.008316866715384617	0.008276862760576924	-0.0646599091384617	-0.06469792198836544
4.625000E-5	0.001389	0.056152	38.4493120564954	0.009141	0.009094	0.009229251901923077	0.009182247837259615	-0.06374752395192325	-0.06379253691168275
4.750000E-5	0.001633	0.060272	45.012151056495405	0.010118	0.010062	0.01020863708846154	0.010152632913942307	-0.06276813876538478	-0.06282215183500006
4.875000E-5	0.001617	0.064514	44.6019740564954	0.011163	0.011109	0.011256022275	0.011202017990625	-0.06172075357884632	-0.06177276675831737
5.000000E-5	0.001617	0.068939	44.6019740564954	0.012281	0.012226	0.012376407461538463	0.012321403067307694	-0.060600368392307855	-0.06065338168163467
5.125000E-5	0.001907	0.073700	52.395346056495406	0.013475	0.013411	0.013572792648076924	0.013508788143990385	-0.059403983205769395	-0.059465996604951984
5.250000E-5	0.002014	0.078491	55.2665880564954	0.014748	0.014680	0.014848177834615386	0.014780173220673078	-0.05812859801923093	-0.05819461152826929
5.375000E-5	0.002151	0.083649	58.9581850564954	0.016103	0.016030	0.016205563021153845	0.01613255829735577	-0.05677121283269247	-0.0568422264515866
5.500000E-5	0.002213	0.088837	60.5988950564954	0.017543	0.017468	0.017647948207692308	0.017572943374038464	-0.055328827646154016	-0.05540184137490391
5.625000E-5	0.002396	0.094330	65.5210250564954	0.019071	0.018991	0.019178333394230772	0.019098328450721156	-0.05379844245961555	-0.053876456298221215
5.750000E-5	0.002518	0.100006	68.8024450564954	0.020692	0.020607	0.020801718580769228	0.020716713527403847	-0.05217505727307709	-0.05225807122153852
5.875000E-5	0.002594	0.105774	70.8533320564954	0.022406	0.022319	0.02251810376730769	0.022431098604086538	-0.05045867208653863	-0.050543686144855826
6.000000E-5	0.002838	0.111969	77.4161710564954	0.024220	0.024125	0.024334488953846153	0.024239483680769232	-0.048642286900000165	-0.048735301068173136
6.125000E-5	0.002945	0.118195	80.28741405649541	0.026136	0.026036	0.026252874140384616	0.026152868757451923	-0.046723901713461705	-0.046821915991490444
6.250000E-5	0.003006	0.124664	81.9281240564954	0.028156	0.028055	0.02827525932692308	0.028174253834134615	-0.04470151652692324	-0.04480053091480775
6.375000E-5	0.003296	0.131409	89.7214960564954	0.030285	0.030174	0.030406644513461537	0.030295638910817307	-0.04257013134038479	-0.04267914583812506
6.500000E-5	0.003403	0.138245	92.5927380564954	0.032526	0.032411	0.0326500297	0.0325350239875	-0.04032674615384632	-0.040439760761442366
6.625000E-5	0.003510	0.145538	95.4639800564954	0.034884	0.034766	0.03501041488653846	0.03489240906418269	-0.03796636096730786	-0.038082375684759674
6.750000E-5	0.003738	0.153015	101.61664205649541	0.037364	0.037238	0.037492800073076926	0.037366794140865384	-0.035483975780769395	-0.035607990608076984
6.875000E-5	0.003952	0.160736	107.3591270564954	0.039969	0.039835	0.04010018525961538	0.03996617921754808	-0.03287659059423094	-0.033008605531394286
7.000000E-5	0.003998	0.168762	108.5896590564954	0.042703	0.042568	0.04283657044615385	0.04270156429423077	-0.030140205407692473	-0.030273220454711598
7.125000E-5	0.004227	0.177094	114.7423210564954	0.045573	0.045430	0.04570895563269231	0.04556594937091346	-0.02726782022115401	-0.027408835378028906
7.250000E-5	0.004364	0.185486	118.4339180564954	0.048578	0.048430	0.04871634081923077	0.04856833444759615	-0.02426043503461555	-0.024406450301346215
7.375000E-5	0.004578	0.193939	124.1764030564954	0.051720	0.051566	0.051860726005769235	0.05170671952427885	-0.021116049848077086	-0.02126806522466352
7.500000E-5	0.004669	0.202667	126.63746805649541	0.055004	0.054846	0.05514711119230769	0.054989104600961534	-0.01782966466153863	-0.017985680147980833
7.625000E-5	0.004898	0.211609	132.7901300564954	0.058432	0.058266	0.058577496378846156	0.05841148967764423	-0.014399279475000165	-0.014563295071298138
7.750000E-5	0.005066	0.220490	137.3020820564954	0.062005	0.061834	0.062152881565384614	0.06198187475432693	-0.010823894288461706	-0.01099290999461544
7.875000E-5	0.005219	0.229767	141.4038570564954	0.065727	0.065551	0.06587726675192307	0.06570125983100962	-0.0070995091019232515	-0.007273524917932747
8.000000E-5	0.005386	0.239075	145.9158090564954	0.069601	0.069419	0.06975365193846153	0.0695716449076923	-0.00322312391538479	-0.003403139841250069
8.125000E-5	0.005615	0.248749	152.0684710564954	0.073630	0.073440	0.07378503712500001	0.073595029984375	8.082612711536874E-4	6.202452354326371E-4
8.250000E-5	0.005768	0.258118	156.17024605649542	0.077812	0.077617	0.07796942231153847	0.0777744150610577	0.004992646457692151	0.004799630312115333
8.375000E-5	0.005981	0.267517	161.9127300564954	0.082147	0.081945	0.08230680749807692	0.0821048001377404	0.009330031644230602	0.009130015388798027
8.500000E-5	0.006256	0.277283	169.2959250564954	0.086638	0.086427	0.08680019268461539	0.08658918521442308	0.01382341683076907	0.013614400465480708
8.625000E-5	0.006424	0.286774	173.8078770564954	0.091284	0.091067	0.09144857787115385	0.09123157029110576	0.018471802017307526	0.018256785542163395
8.750000E-5	0.006592	0.296356	178.3198290564954	0.096084	0.095862	0.09625096305769232	0.09602895536778847	0.023274187203845997	0.023054170618846098
8.875000E-5	0.006912	0.305756	186.9335560564954	0.101037	0.100804	0.10120634824423078	0.10097334044447116	0.028229572390384455	0.027998555695528796
9.000000E-5	0.006989	0.314941	188.9844430564954	0.106139	0.105903	0.10631073343076923	0.10607472552115384	0.03333395757692291	0.03309994077221147
9.125000E-5	0.007233	0.324005	195.54728305649542	0.111388	0.111144	0.11156211861730769	0.11131811059783654	0.03858534276346137	0.038343325848894175
9.250000E-5	0.007553	0.333130	204.1610100564954	0.116784	0.116529	0.11696050380384615	0.11670549567451922	0.04398372794999983	0.04373071092557686
9.375000E-5	0.007721	0.341919	208.6729620564954	0.122321	0.122061	0.12249988899038461	0.12223988075120193	0.04952311313653829	0.04926509600225956
9.500000E-5	0.007843	0.350159	211.9543820564954	0.127993	0.127729	0.12817427417692306	0.12791026582788462	0.055197498323076744	0.05493548107894225
9.625000E-5	0.008209	0.358215	221.7986410564954	0.133796	0.133518	0.13397965936346154	0.13370165090456732	0.06100288350961522	0.06072686615562495
9.750000E-5	0.008484	0.365875	229.1818350564954	0.139723	0.139436	0.13990904455000003	0.13962203598125	0.06693226869615371	0.06664725123230764
9.875000E-5	0.008698	0.373505	234.9243200564954	0.145772	0.145478	0.14596042973653847	0.14566642105793268	0.07298365388269215	0.07269163630899031
1.000000E-4	0.008820	0.380493	238.20574005649542	0.151936	0.151638	0.15212681492307692	0.15182880613461538	0.0791500390692306	0.07885402138567302
0.000101	0.009232	0.387421	249.2805310564954	0.158212	0.157900	0.15840472307230768	0.15809271419596155	0.08542794721846136	0.08511792944701918
0.000102	0.009445	0.394348	255.0230160564954	0.164598	0.164279	0.16479263122153845	0.1644736222573077	0.09181585536769213	0.09149883750836532
0.000104	0.009644	0.400360	260.3553230564954	0.171082	0.170756	0.17128044752000002	0.17095443838	0.0983036716661537	0.09797965363105762
0.000105	0.009949	0.405670	268.5588720564954	0.177653	0.177317	0.17785335566923077	0.17751734644134615	0.10487657981538445	0.10454256169240378
0.000106	0.010422	0.410858	281.2743740564954	0.184309	0.183957	0.18451126381846153	0.18415925450269233	0.11153448796461521	0.11118446975374996
0.000107	0.010483	0.415924	282.9150840564954	0.191046	0.190692	0.1912501719676923	0.19089616256403846	0.11827339611384599	0.1179213778150961
0.000109	0.010773	0.420471	290.7084560564954	0.197856	0.197493	0.19806398826615385	0.19770097868673078	0.12508721241230752	0.12472619393778842
0.000110	0.011185	0.424683	301.7832480564954	0.204735	0.204357	0.2049448964153846	0.20456688674807694	0.13196812056153828	0.13159210199913457
0.000111	0.011368	0.428467	306.7053770564954	0.211676	0.211292	0.2118878045646154	0.21150379480942308	0.13891102871076907	0.1385290100604807
0.000112	0.011673	0.432037	314.90892705649543	0.218674	0.218280	0.21888771271384616	0.21849370287076925	0.14591093685999984	0.14551891812182688
0.000114	0.012070	0.435364	325.5735410564954	0.225726	0.225319	0.22594352901230771	0.22553651899346153	0.1529667531584614	0.15256173424451916
0.000115	0.012299	0.438416	331.7262030564954	0.232828	0.232413	0.23304743716153847	0.2326324270548077	0.16007066130769215	0.15965764230586532
0.000116	0.012665	0.441193	341.5704620564954	0.239975	0.239547	0.24019634531076922	0.23976833511615386	0.1672195694569229	0.1667935503672115
0.000117	0.013031	0.443695	351.4147210564954	0.247162	0.246722	0.24738525345999998	0.2469452431775	0.17440847760615366	0.17397045842855763
0.000119	0.013336	0.445923	359.6182710564954	0.254385	0.253935	0.2546120697584615	0.2541620593001923	0.1816352939046152	0.18118727455124994
0.000120	0.013580	0.447937	366.1811100564954	0.261641	0.261182	0.26186997790769234	0.26141096736153846	0.18889320205384602	0.1884361826125961
0.000121	0.013931	0.449615	375.6151920564954	0.268924	0.268454	0.26915488605692306	0.26868487542288466	0.19617811020307674	0.1957100906739423
0.000122	0.014313	0.451141	385.8696290564954	0.276233	0.275750	0.27646579420615386	0.2759827834842308	0.20348901835230754	0.2030079987352884
0.000124	0.014603	0.452759	393.6630010564954	0.283568	0.283075	0.28380461050461536	0.2833115996069231	0.21082783465076904	0.21033681485798073
0.000125	0.014847	0.454407	400.22584005649543	0.290929	0.290427	0.29116751865384616	0.2906655076682692	0.21819074279999984	0.21769072291932684
0.000126	0.015274	0.455780	411.7108090564954	0.298312	0.297796	0.2985524268030769	0.29803641572961537	0.2255756509492306	0.225061630980673
0.000127	0.015549	0.456970	419.0940040564954	0.305714	0.305188	0.3059563349523077	0.3054303237909616	0.23297955909846135	0.2324555390420192
0.000129	0.015900	0.457672	428.5280860564954	0.313128	0.312591	0.31337415125076923	0.31283713991365386	0.2403973753969229	0.2398623551647115
0.000130	0.016281	0.458435	438.7825230564954	0.320555	0.320005	0.3208030594	0.320253047975	0.24782628354615366	0.24727826322605762
0.000131	0.016647	0.459167	448.6267820564954	0.327992	0.327430	0.3282419675492308	0.32767995603634614	0.2552651916953845	0.2547051712874038
0.000132	0.016907	0.459595	455.5997990564954	0.335438	0.334866	0.33568987569846154	0.3351178640976923	0.2627130998446152	0.2621430793487499
0.000134	0.017303	0.459930	466.2644130564954	0.342888	0.342304	0.34314369199692313	0.34255968022038463	0.2701669161430768	0.26958489547144227
0.000135	0.017639	0.460083	475.28831705649543	0.350342	0.349746	0.3505996001461538	0.3500035882817308	0.2776228242923075	0.2770288035327884
0.000136	0.017960	0.460327	483.9020440564954	0.357799	0.357192	0.3580585082953846	0.35745149634307694	0.2850817324415383	0.28447671159413457
0.000137	0.018311	0.460419	493.3361260564954	0.365257	0.364639	0.36551841644461536	0.36490040440442306	0.29254164059076904	0.2919256196554807
0.000139	0.018738	0.460449	504.8210950564954	0.372716	0.372083	0.37298123274307693	0.37234822052711536	0.3000044568892306	0.299373435778173
0.000140	0.018951	0.460327	510.5635800564954	0.380173	0.379533	0.38044014089230765	0.37980012858846157	0.30746336503846133	0.3068253438395192
0.000141	0.019348	0.460114	521.2281940564955	0.387627	0.386973	0.38789604904153846	0.3872420366498077	0.31491927318769214	0.31426725190086535
0.000142	0.019760	0.459747	532.3029860564955	0.395075	0.394408	0.39534595719076926	0.39467894471115383	0.32236918133692294	0.32170415996221147
0.000144	0.020096	0.459534	541.3268900564954	0.402520	0.401841	0.40279477348923076	0.40211576083384615	0.32981799763538444	0.3291409760849038
0.000145	0.020355	0.459320	548.2999070564954	0.409961	0.409273	0.4102376816384616	0.4095496688951923	0.33726090578461526	0.3365748841462499
0.000146	0.020874	0.459198	562.2459410564954	0.417399	0.416694	0.4176775897876923	0.41697257695653844	0.344700813933846	0.3439977922075961
0.000147	0.021225	0.458771	571.6800230564954	0.424831	0.424114	0.4251114979369231	0.4243944850178846	0.3521347220830768	0.35141970026894226
0.000149	0.021408	0.458313	576.6021520564954	0.432256	0.431533	0.4325403142353846	0.4318173011405769	0.35956353838153826	0.35884251639163456
0.000150	0.021881	0.457855	589.3176540564954	0.439673	0.438934	0.4399592223846154	0.43922020920192306	0.36698244653076906	0.3662454244529807
0.000151	0.022293	0.457336	600.3924460564954	0.447082	0.446329	0.4473701305338461	0.4466171172632692	0.3743933546799998	0.3736423325143268
0.000152	0.022552	0.456848	607.3654630564954	0.454483	0.453721	0.45477303868307695	0.45401102532461535	0.3817962628292306	0.381036240575673
0.000154	0.022888	0.456268	616.3893670564954	0.461875	0.461102	0.4621688549815384	0.4613958414473077	0.3891920791276921	0.38842105669836535
0.000155	0.023315	0.455811	627.8743360564954	0.469258	0.468471	0.46955376313076924	0.4687667495086539	0.3965769872769229	0.3957919647597115
0.000156	0.023712	0.455170	638.5389500564954	0.476632	0.475831	0.47692967128	0.47612865757	0.4039528954261537	0.40315387282105764
0.000157	0.023987	0.454468	645.9221450564954	0.483994	0.483184	0.48429357942923074	0.48348356563134615	0.4113168035753844	0.4105087808824038
0.000159	0.024414	0.453766	657.4071140564954	0.491345	0.490520	0.4916483957276923	0.4908233817540385	0.418671619873846	0.41784859700509613
0.000160	0.024826	0.452942	668.4819060564954	0.498683	0.497844	0.49898830387692306	0.49814928981538464	0.42601152802307674	0.4251745050664423
0.000161	0.025070	0.452026	675.0447450564955	0.506006	0.505159	0.5063132120261538	0.5054661978767307	0.43333643617230744	0.4324914131277884
0.000162	0.025467	0.451172	685.7093590564954	0.513314	0.512454	0.5136231201753847	0.5127631059380768	0.4406463443215384	0.43978832118913447
0.000164	0.025894	0.450226	697.1943290564953	0.520608	0.519734	0.5209209364738461	0.5200469220607693	0.44794416061999975	0.44707213731182693
0.000165	0.026169	0.449402	704.5775230564954	0.527888	0.527004	0.528202844623077	0.5273188301221154	0.45522606876923066	0.4543440453731731
0.000166	0.026535	0.448395	714.4217820564954	0.535152	0.534256	0.5354687527723077	0.5345727381834615	0.46249197691846133	0.46159795343451915
0.000167	0.026978	0.447327	726.3169290564954	0.542400	0.541488	0.5427186609215384	0.5418066462448077	0.4697418850676921	0.4688318614958653
0.000169	0.027298	0.446472	734.9306560564954	0.549632	0.548710	0.54995447722	0.5490324623675	0.4769777013661537	0.47605767761855766
0.000170	0.027588	0.445404	742.7240280564954	0.556847	0.555916	0.5571713853692307	0.5562403704288461	0.4841946095153844	0.48326558567990374
0.000171	0.028030	0.444366	754.6191740564954	0.564046	0.563099	0.5643722935184616	0.5634252784901923	0.4913955176646153	0.49045049374124994
0.000172	0.028488	0.443207	766.9244990564954	0.571226	0.570263	0.5715542016676923	0.5705911865515384	0.498577425813846	0.49761640180259603
0.000174	0.028702	0.441986	772.6669830564954	0.578386	0.577416	0.5787180179661539	0.5777480026742308	0.5057412421123075	0.5047732179252884
0.000175	0.029144	0.440735	784.5621300564954	0.585526	0.584542	0.5858599261153846	0.5848759107355769	0.5128831502615383	0.5119011259866345
0.000176	0.029556	0.439575	795.6369210564955	0.592647	0.591648	0.5929828342646154	0.5919838187969231	0.5200060584107691	0.5190090340479807
0.000177	0.029831	0.438232	803.0201160564955	0.599747	0.598739	0.6000847424138462	0.5990767268582693	0.5271079665599999	0.5261019421093269
0.000179	0.030273	0.437195	814.9152630564954	0.606829	0.605806	0.6071705587123076	0.6061475429809615	0.5341937828584613	0.5331727582320192
0.000180	0.030670	0.435913	825.5798770564954	0.613891	0.612855	0.6142344668615384	0.6131984510423077	0.541257691007692	0.5402236662933654
0.000181	0.030960	0.434753	833.3732490564954	0.620934	0.619888	0.6212793750107692	0.6202333591036538	0.5483025991569229	0.5472585743547115
0.000182	0.031342	0.433533	843.6276850564954	0.627957	0.626898	0.62830428316	0.627245267165	0.5553275073061537	0.5542704824160576
0.000184	0.031708	0.432190	853.4719450564954	0.634958	0.633887	0.6353090994584616	0.6342380832876923	0.5623323236046153	0.5612632985387499
0.000185	0.032120	0.430756	864.5467360564954	0.641937	0.640852	0.6422900076076923	0.6412049913490384	0.569313231753846	0.568230206600096
0.000186	0.032440	0.429413	873.1604630564954	0.648893	0.647797	0.6492479157569231	0.6481518994103845	0.5762711399030768	0.5751771146614422
0.000187	0.032837	0.428040	883.8250770564954	0.655827	0.654718	0.6561838239061539	0.6550748074717307	0.5832070480523076	0.5821000227227884
0.000189	0.033249	0.426605	894.8998690564954	0.662739	0.661615	0.6630996402046153	0.6619756235944231	0.590122864350769	0.5890008388454807
0.000190	0.033508	0.425232	901.8728860564954	0.669628	0.668496	0.6699905483538462	0.6688585316557693	0.5970137724999999	0.5958837469068269
0.000191	0.033936	0.423981	913.3578550564954	0.676496	0.675349	0.6768604565030769	0.6757134397171154	0.6038836806492306	0.602738654968173
0.000192	0.034439	0.422577	926.8937120564954	0.683341	0.682178	0.6837073646523076	0.6825443477784615	0.6107305887984613	0.6095695630295191
0.000194	0.034592	0.420990	930.9954870564954	0.690162	0.688993	0.6905321809507693	0.6893631639011538	0.617555405096923	0.6163883791522115
0.000195	0.035004	0.419586	942.0702780564955	0.696959	0.695777	0.6973310891	0.6961490719625	0.6243543132461536	0.6231742872135576
0.000196	0.035507	0.418213	955.6061350564954	0.703734	0.702534	0.7041079972492308	0.7029079800238461	0.6311312213953845	0.6299331952749038
0.000197	0.035828	0.416656	964.2198620564955	0.710483	0.709273	0.7108589053984615	0.7096488880851923	0.6378821295446152	0.63667410333625
0.000199	0.036118	0.415070	972.0132340564954	0.717208	0.715988	0.7175877216969231	0.7163677042078845	0.6446109458430768	0.6433929194589422
0.000200	0.036545	0.413513	983.4982030564954	0.723907	0.722673	0.7242886298461538	0.7230546122692307	0.6513118539923075	0.6500798275202884
0.000201	0.036987	0.412140	995.3933490564954	0.730583	0.729334	0.7309665379953846	0.7297175203305769	0.6579897621415383	0.6567427355816345
0.000202	0.037186	0.410492	1000.7256560564954	0.737234	0.735977	0.7376194461446153	0.7363624283919231	0.664642670290769	0.6633876436429808
0.000204	0.037537	0.408966	1010.1597380564954	0.743859	0.742591	0.744248262443077	0.7429802445146154	0.6712714865892306	0.670005459765673
0.000205	0.038086	0.407349	1024.9261270564953	0.750457	0.749171	0.7508481705923077	0.7495621525759616	0.6778713947384614	0.6765873678270192
0.000206	0.038422	0.405609	1033.9500320564955	0.757028	0.755731	0.7574210787415385	0.7561240606373077	0.6844443028876922	0.6831492758883654
0.000207	0.038712	0.403961	1041.7434030564955	0.763573	0.762265	0.7639679868907692	0.7626599686986538	0.6909912110369228	0.6896851839497115
0.000209	0.039154	0.402466	1053.6385500564954	0.770093	0.768770	0.7704918031892308	0.7691687848213461	0.6975150273353845	0.6961940000724037
0.000210	0.039581	0.400879	1065.1235190564953	0.776587	0.775250	0.7769877113384616	0.7756506928826923	0.7040109354846152	0.7026759081337499
0.000211	0.039825	0.399231	1071.6863590564953	0.783054	0.781709	0.7834566194876923	0.7821116009440384	0.710479843633846	0.709136816195096
0.000212	0.040298	0.397552	1084.4018600564955	0.789495	0.788134	0.7898995276369231	0.7885385090053846	0.7169227517830767	0.7155637242564422
0.000214	0.040695	0.395905	1095.0664750564954	0.795908	0.794533	0.7963163439353845	0.7949413251280769	0.7233395680815382	0.7219665403791345
0.000215	0.040939	0.394073	1101.6293140564953	0.802293	0.800910	0.8027032520846155	0.8013202331894231	0.7297264762307691	0.7283454484404808
0.000216	0.041382	0.392426	1113.5244610564955	0.808650	0.807252	0.8090621602338461	0.8076641412507692	0.7360853843799998	0.7346893565018269
0.000217	0.041779	0.390656	1124.1890750564953	0.814979	0.813567	0.8153930683830769	0.8139810493121155	0.7424162925292306	0.7410062645631731
0.000219	0.042084	0.389008	1132.3926240564954	0.821281	0.819859	0.8216988846815385	0.8202768654348077	0.7487221088276922	0.7473020806858653
0.000220	0.042465	0.387329	1142.6470610564954	0.827555	0.826120	0.8279747928307692	0.8265397734961538	0.7549980169769229	0.7535649887472115
0.000221	0.042892	0.385498	1154.1320300564953	0.833800	0.832351	0.83422170098	0.8327726815575	0.7612449251261537	0.7597978968085576
0.000222	0.043228	0.383728	1163.1559350564953	0.840017	0.838556	0.8404406091292308	0.8389795896188461	0.7674638332753845	0.7660048048699037
0.000224	0.043518	0.381958	1170.9493070564954	0.846204	0.844734	0.8466314254276923	0.8451614057415384	0.773654649573846	0.772186620992596
0.000225	0.043945	0.380188	1182.4342760564955	0.852364	0.850879	0.8527933335769231	0.8513083138028846	0.7798165577230768	0.7783335290539423
0.000226	0.044388	0.378448	1194.3294220564953	0.858494	0.856995	0.8589252417261538	0.8574262218642307	0.7859484658723075	0.7844514371152883
0.000227	0.044693	0.376709	1202.5329720564955	0.864597	0.863087	0.8650301498753845	0.8635201299255769	0.7920533740215382	0.7905453451766346
0.000229	0.044998	0.374939	1210.7365210564953	0.870671	0.869151	0.8711079661738461	0.8695879460482693	0.7981311903199998	0.7966131612993269
0.000230	0.045563	0.373016	1225.9130870564954	0.876714	0.875175	0.8771528743230769	0.8756138541096155	0.8041760984692305	0.8026390693606731
0.000231	0.045776	0.371338	1231.6555720564954	0.882730	0.881184	0.8831707824723077	0.8816247621709615	0.8101940066184614	0.8086499774220192
0.000232	0.046310	0.369629	1246.0117840564953	0.888717	0.887153	0.8891596906215384	0.8875956702323077	0.8161829147676921	0.8146208854833653
0.000234	0.046600	0.367737	1253.8051550564953	0.894675	0.893101	0.89512150692	0.893547486355	0.8221447310661537	0.8205727016060577
0.000235	0.046982	0.365967	1264.0595920564954	0.900604	0.899017	0.9010524150692307	0.8994653944163461	0.8280756392153844	0.8264906096674037
0.000236	0.047256	0.364166	1271.4427870564955	0.906503	0.904907	0.9069533232184614	0.9053573024776923	0.8339765473646151	0.8323825177287499
0.000237	0.047760	0.362335	1284.9786430564955	0.912373	0.910760	0.9128252313676923	0.9112122105390384	0.839848455513846	0.8382374257900961
0.000239	0.048065	0.360565	1293.1821930564954	0.918214	0.916591	0.9186700476661538	0.9170470266617308	0.8456932718123075	0.8440722419127884
0.000240	0.048416	0.358765	1302.6162740564955	0.924026	0.922391	0.9244839558153847	0.9228489347230768	0.8515071799615384	0.8498741499741345
0.000241	0.048859	0.356873	1314.5114210564955	0.929807	0.928157	0.9302668639646154	0.9286168427844231	0.8572900881107691	0.8556420580354808
0.000242	0.049271	0.354980	1325.5862130564954	0.935558	0.933894	0.9360197721138461	0.9343557508457693	0.8630429962599998	0.8613809660968269
0.000244	0.049438	0.353058	1330.0981650564954	0.941278	0.939608	0.9417435884123077	0.9400735669684616	0.8687668125584613	0.8670987822195192
0.000245	0.049957	0.351166	1344.0441990564955	0.946967	0.945279	0.9474344965615384	0.9457464750298077	0.8744577207076921	0.8727716902808653
0.000246	0.050385	0.349243	1355.5291680564953	0.952624	0.950922	0.9530934047107693	0.9513913830911539	0.880116628856923	0.8784165983422115
0.000247	0.050720	0.347290	1364.5530720564955	0.958250	0.956537	0.9587213128600001	0.9570082911525	0.8857445370061537	0.8840335064035576
0.000249	0.050964	0.345245	1371.1159120564953	0.963844	0.962122	0.9643191291584616	0.9625971072751923	0.8913423533046153	0.88962232252625
0.000250	0.051514	0.343353	1385.8823010564954	0.969406	0.967666	0.9698830373076923	0.9681430153365385	0.896906261453846	0.8951682305875961
0.000251	0.051880	0.341370	1395.7265600564954	0.974936	0.973183	0.9754149454569231	0.9736619233978846	0.9024381696030768	0.9006871386489422
0.000252	0.052124	0.339294	1402.2894000564954	0.980433	0.978672	0.9809138536061538	0.9791528314592307	0.9079370777523075	0.9061780467102883
0.000254	0.052536	0.337463	1413.3641910564954	0.985899	0.984125	0.9863836699046153	0.9846096475819232	0.913406894050769	0.9116348628329808
0.000255	0.052994	0.335449	1425.6695150564954	0.991334	0.989544	0.9918205780538462	0.9900305556432692	0.9188438021999998	0.9170557708943269
0.000256	0.053314	0.333496	1434.2832420564955	0.996736	0.994936	0.9972244862030769	0.9954244637046155	0.9242477103492306	0.9224496789556731
0.000257	0.053665	0.331512	1443.7173240564955	1.002107	1.000294	1.0025973943523079	1.0007843717659615	0.9296206184984616	0.9278095870170191
0.000259	0.054138	0.329468	1456.4328260564955	1.007445	1.005616	1.0079392106507692	1.0061101878886538	0.9349624347969229	0.9331354031397114
0.000260	0.054428	0.327515	1464.2261980564954	1.012750	1.010912	1.0132461188000002	1.01140809595	0.9402693429461538	0.9384333112010577
0.000261	0.054764	0.325531	1473.2501020564955	1.018024	1.016174	1.0185220269492308	1.0166720040113462	0.9455452510953845	0.9436972192624038
0.000262	0.055222	0.323486	1485.5554260564954	1.023265	1.021399	1.0237649350984617	1.0218989120726922	0.9507881592446153	0.9489241273237499
0.000264	0.055542	0.321594	1494.1691530564954	1.028474	1.026598	1.0289777513969232	1.0271017281953845	0.9560009755430768	0.9541269434464421
0.000265	0.055893	0.319641	1503.6032350564954	1.033652	1.031764	1.034157659546154	1.0322696362567307	0.9611808836923076	0.9592948515077884
0.000266	0.056290	0.317657	1514.2678490564954	1.038799	1.036897	1.0393065676953845	1.0374045443180768	0.9663297918415382	0.9644297595691345
0.000267	0.056747	0.315674	1526.5731730564953	1.043912	1.041995	1.0444214758446153	1.0425044523794231	0.971444699990769	0.9695296676304808
0.000269	0.057007	0.313660	1533.5461900564953	1.048994	1.047068	1.0495072921430768	1.0475812685021155	0.9765305162892305	0.9746064837531732
0.000270	0.057404	0.311615	1544.2108040564954	1.054042	1.052103	1.0545572002923076	1.0526181765634615	0.9815804244384613	0.9796433918145191
0.000271	0.057922	0.309723	1558.1568380564954	1.059059	1.057102	1.0595761084415385	1.0576190846248077	0.9865993325876922	0.9846442998758653
0.000272	0.058182	0.307495	1565.1298550564954	1.064041	1.062075	1.0645600165907692	1.0625939926861538	0.9915832407369228	0.9896192079372115
0.000274	0.058472	0.305389	1572.9232270564953	1.068988	1.067013	1.0695108328892309	1.0675358088088462	0.9965340570353846	0.9945610240599039
0.000275	0.058960	0.303253	1586.0489060564953	1.073900	1.071909	1.0744247410384615	1.0724337168701923	1.001447965184615	0.9994589321212499
0.000276	0.059372	0.300995	1597.1236980564954	1.078777	1.076771	1.0793036491876924	1.0772976249315385	1.0063268733338462	1.004322840182596
0.000277	0.059631	0.298767	1604.0967150564954	1.083617	1.081602	1.0841455573369232	1.0821305329928845	1.011168781483077	1.0091557482439422
0.000279	0.060028	0.296600	1614.7613290564955	1.088421	1.086393	1.0889533736353847	1.0869253491155768	1.0159765977815383	1.0139505643666344
0.000280	0.060394	0.294159	1624.6055880564954	1.093187	1.091147	1.0937212817846154	1.0916812571769232	1.020744505930769	1.0187064724279808
0.000281	0.060776	0.291840	1634.8600250564955	1.097914	1.095861	1.0984501899338461	1.0963971652382691	1.02547341408	1.0234223804893268
0.000282	0.061157	0.289459	1645.1144620564953	1.102604	1.100538	1.1031420980830768	1.1010760732996154	1.0301653222292306	1.028101288550673
0.000284	0.061493	0.287079	1654.1383660564954	1.107254	1.105177	1.1077959143815383	1.1057188894223078	1.0348191385276921	1.0327441046733654
0.000285	0.061905	0.284607	1665.2131580564953	1.111865	1.109773	1.1124088225307693	1.1103167974836536	1.039432046676923	1.0373420127347113
0.000286	0.062286	0.282043	1675.4675950564954	1.116433	1.114329	1.11697873068	1.114874705545	1.0440019548261539	1.0418999207960575
0.000287	0.062729	0.279419	1687.3627410564955	1.120960	1.118841	1.1215076388292307	1.1193886136063462	1.0485308629753844	1.0464138288574039
0.000289	0.063065	0.276611	1696.3866460564955	1.125441	1.123311	1.1259924551276923	1.1238624297290385	1.0530156792738459	1.0508876449800961
0.000290	0.063416	0.273895	1705.8207270564953	1.129877	1.127735	1.130430363276923	1.1282883377903845	1.0574535874230766	1.0553135530414421
0.000291	0.063858	0.270935	1717.7158740564953	1.134267	1.132109	1.1348222714261538	1.1326642458517309	1.0618454955723076	1.0596894611027885
0.000292	0.064240	0.267944	1727.9703110564953	1.138607	1.136437	1.1391641795753846	1.1369941539130768	1.0661874037215382	1.0640193691641344
0.000294	0.064499	0.264862	1734.9433280564954	1.142898	1.140719	1.1434589958738461	1.1412799700357692	1.0704822200199997	1.0683051852868268
0.000295	0.064957	0.261719	1747.2486520564953	1.147138	1.144943	1.147700904023077	1.1455058780971155	1.0747241281692306	1.072531093348173
0.000296	0.065430	0.258575	1759.9641530564954	1.151326	1.149116	1.1518908121723077	1.1496807861584615	1.0789140363184613	1.076706001409519
0.000297	0.065643	0.255280	1765.7066380564954	1.155462	1.153244	1.1560287203215385	1.1538106942198076	1.0830519444676923	1.0808359094708653
0.000299	0.066025	0.251953	1775.9610750564955	1.159543	1.157313	1.16011353662	1.1578835103425	1.0871367607661537	1.0849087255935577
0.000300	0.066544	0.248596	1789.9071090564953	1.163570	1.161322	1.1641424447692308	1.1618944184038462	1.0911656689153846	1.0889196336549039
0.000301	0.066879	0.245178	1798.9310130564954	1.167542	1.165282	1.1681163529184617	1.1658563264651922	1.0951395770646153	1.0928815417162498
0.000302	0.067169	0.241547	1806.7243850564953	1.171455	1.169186	1.1720312610676922	1.1697622345265386	1.0990544852138457	1.0967874497775962
0.000304	0.067566	0.237915	1817.3889990564953	1.175309	1.173026	1.175889077366154	1.1736060506492307	1.1029123015123075	1.1006312659002884
0.000305	0.068100	0.234192	1831.7452110564955	1.179102	1.176802	1.1796839855153847	1.1773839587105768	1.1067072096615385	1.1044091739616344
0.000306	0.068329	0.230316	1837.8978730564954	1.182833	1.180525	1.1834168936646154	1.1811088667719232	1.1104401178107692	1.1081340820229808
0.000307	0.068741	0.226288	1848.9726640564954	1.186499	1.184176	1.1870848018138462	1.184761774833269	1.1141080259599998	1.1117869900843267
0.000309	0.069260	0.222168	1862.9186980564955	1.190097	1.187758	1.1906866181123077	1.1883475909559615	1.1177098422584613	1.1153728062070192
0.000310	0.069550	0.217865	1870.7120700564953	1.193627	1.191277	1.1942185262615383	1.1918684990173076	1.121241750407692	1.1188937142683653
0.000311	0.069992	0.213531	1882.6072170564953	1.197086	1.194721	1.1976794344107693	1.1953144070786537	1.1247026585569229	1.1223396223297113
0.000312	0.070404	0.209137	1893.6820090564954	1.200474	1.198095	1.20106934256	1.19869031514	1.1280925667061537	1.1257155303910575
0.000314	0.070755	0.204742	1903.1160900564953	1.203790	1.201400	1.2043891588584614	1.2019991312626923	1.1314123830046152	1.12902434651375
0.000315	0.071060	0.200317	1911.3196400564955	1.207036	1.204635	1.2076370670076924	1.2052360393240384	1.1346602911538461	1.132261254575096
0.000316	0.071548	0.195923	1924.4453190564955	1.210209	1.207792	1.210811975156923	1.2083949473853846	1.1378351993030766	1.1354201626364422
0.000317	0.071884	0.191406	1933.4692230564954	1.213310	1.210882	1.213914883306154	1.2114868554467308	1.1409381074523077	1.1385120706977885
0.000319	0.072220	0.186981	1942.4931280564954	1.216339	1.213900	1.2169476996046154	1.214508671569423	1.1439709237507691	1.1415338868204807
0.000320	0.072678	0.182434	1954.7984520564953	1.219295	1.216840	1.2199056077538462	1.217450579630769	1.1469288319	1.1444757948818267
0.000321	0.073090	0.178131	1965.8732430564953	1.222181	1.219712	1.222793515903077	1.2203244876921153	1.1498167400492307	1.147349702943173
0.000322	0.073364	0.173706	1973.2564380564954	1.224995	1.222517	1.2256094240523077	1.2231313957534615	1.1526326481984612	1.1501566110045192
0.000324	0.073807	0.169434	1985.1515850564954	1.227740	1.225247	1.2283582403507693	1.2258652118761537	1.155381464496923	1.1528904271272113
0.000325	0.074249	0.165161	1997.0467310564954	1.230415	1.227907	1.2310351485	1.2285271199375	1.1580583726461535	1.1555523351885577
0.000326	0.074600	0.160828	2006.4808130564954	1.233021	1.230501	1.2336430566492307	1.2311230279988463	1.1606662807953843	1.158148243249904
0.000327	0.075012	0.156586	2017.5556050564953	1.235558	1.233024	1.2361819647984615	1.2336479360601922	1.163205188944615	1.1606731513112498
0.000329	0.075302	0.152374	2025.3489770564954	1.238027	1.235483	1.238654781096923	1.2361107521828847	1.1656780052430769	1.1631359674339423
0.000330	0.075790	0.148224	2038.4746560564954	1.240428	1.237868	1.241057689246154	1.2384976602442308	1.1680809133923078	1.1655228754952884
0.000331	0.076080	0.144073	2046.2680280564955	1.242762	1.240192	1.2433935973953845	1.2408235683055768	1.1704168215415383	1.1678487835566345
0.000332	0.076523	0.140015	2058.1631740564953	1.245031	1.242446	1.2456645055446154	1.243079476366923	1.172687729690769	1.1701046916179807
0.000334	0.076981	0.136047	2070.4684980564953	1.247234	1.244634	1.2478713218430768	1.2452712924896154	1.1748945459892304	1.172296507740673
0.000335	0.077225	0.132019	2077.0313380564953	1.249373	1.246765	1.2500122299923078	1.2474042005509614	1.1770354541384616	1.174429415802019
0.000336	0.077621	0.128052	2087.6959520564956	1.251448	1.248826	1.2520891381415384	1.2494671086123077	1.1791123622876922	1.1764923238633653
0.000337	0.078064	0.124176	2099.5910990564953	1.253459	1.250822	1.2541020462907693	1.2514650166736538	1.1811252704369228	1.1784902319247115
0.000339	0.078369	0.120239	2107.7946480564956	1.255408	1.252760	1.256054862589231	1.2534068327963463	1.1830780867353847	1.180432048047404
0.000340	0.078781	0.116425	2118.8694400564955	1.257294	1.254633	1.2579427707384614	1.2552817408576924	1.1849659948846152	1.18230695610875
0.000341	0.079178	0.112701	2129.5340540564953	1.259120	1.256445	1.2597706788876923	1.2570956489190386	1.1867939030338461	1.1841208641700962
0.000342	0.079498	0.108917	2138.147781056495	1.260885	1.258199	1.2615375870369232	1.2588515569803846	1.188560811183077	1.1858767722314423
0.000344	0.079803	0.105408	2146.3513300564955	1.262593	1.259897	1.2632494033353847	1.260553373103077	1.1902726274815385	1.1875785883541345
0.000345	0.080338	0.101959	2160.707542056495	1.264245	1.261531	1.2649033114846155	1.262189281164423	1.1919265356307691	1.1892144964154807
