Repository: pietracorvo/HystAPI

# Example data

The example data in this folder is from measurements performed during my physics bachelor.

The material is **FeSi3** (iron with 3% silicon), aka 'electrical steel', the standard material for ring cores in trafos. 

Four of the five samples where treated with high pressure torison (HPT, 20 rotations at 20GPa), to achieve nanocristallisation of the grains, which has a huge impact on the magnetic properties of the material. The HPT deformation was done at 77K (under liquid nitrogen) and at 293K (at room temperature). Afterwards some samples were heat treated at a temperature of 493K (for two hours) to anneal defects from the deformation process.

The five samples are:

File: testData/FeSi3_annealed/G1_919V_100Hz_800000Fs.txt (part 2 of 57)
--------------------------
t	U1	U2	H	B_raw	J_raw	B_drift	 J_drift	B_corr	J_corr
0.000342	0.039551	0.231812	1063.1431733369905	0.981530	0.980194	0.9821560853336058	0.9808201000330289	0.919535588475685	0.9181997552012499
0.000344	0.039581	0.230743	1063.9635283369903	0.985268	0.983931	0.9858977466513462	0.9845607614367308	0.9232772497934254	0.9219404166049517
0.000345	0.039871	0.229645	1071.7569003369904	0.988988	0.987642	0.9896195773102163	0.9882735921385818	0.9269990804522955	0.9256532473068028
0.000346	0.040146	0.228607	1079.1400953369907	0.992692	0.991336	0.9933254079690865	0.9919694228404327	0.9307049111111657	0.9293490780086536
0.000347	0.040176	0.227631	1079.9604503369906	0.996379	0.995022	0.9970142386279568	0.9956572535422836	0.934393741770036	0.9330369087105046
0.000349	0.040359	0.226440	1084.8825793369906	1.000048	0.998685	1.0006868999456973	0.9993239149459856	0.9380664030877764	0.9367035701142066
0.000350	0.040680	0.225403	1093.4963063369905	1.003699	1.002325	1.0043397306045672	1.0029657456478365	0.9417192337466463	0.9403454008160574
0.000351	0.040802	0.224243	1096.7777263369903	1.007332	1.005954	1.0079745612634374	1.0065965763496876	0.9453540644055166	0.9439762315179085
0.000352	0.041016	0.223114	1102.5202103369907	1.010946	1.009561	1.0115903919223075	1.0102054070515385	0.9489698950643867	0.9475850622197595
0.000354	0.041183	0.221985	1107.0321633369904	1.014543	1.013152	1.015191053240048	1.0138000684552404	0.9525705563821273	0.9511797236234614
0.000355	0.041321	0.220947	1110.7237603369904	1.018122	1.016726	1.0187718838989182	1.0173758991570914	0.9561513870409973	0.9547555543253123
0.000356	0.041534	0.219788	1116.4662443369907	1.021682	1.020279	1.0223337145577884	1.0209307298589423	0.9597132176998676	0.9583103850271633
0.000357	0.041779	0.218597	1123.0290843369903	1.025224	1.023813	1.0258775452166586	1.0244665605607934	0.9632570483587378	0.9618462157290144
0.000359	0.041946	0.217468	1127.5410363369906	1.028747	1.027330	1.0294042065343991	1.0279872219644952	0.9667837096764783	0.9653668771327162
0.000360	0.042145	0.216248	1132.8733433369907	1.032250	1.030826	1.0329090371932692	1.0314850526663462	0.9702885403353484	0.9688647078345671
0.000361	0.042313	0.215118	1137.3852953369906	1.035735	1.034305	1.0363958678521394	1.0349658833681972	0.9737753709942186	0.9723455385364181
0.000362	0.042542	0.213898	1143.5379573369905	1.039200	1.037763	1.0398626985110095	1.0384257140700481	0.9772422016530887	0.9758053692382691
0.000364	0.042587	0.212738	1144.7684903369905	1.042647	1.041208	1.04331335982875	1.0418743754737498	0.9806928629708292	0.9792540306419708
0.000365	0.042816	0.211578	1150.9211523369904	1.046074	1.044628	1.0467421904876202	1.0452962061756008	0.9841216936296994	0.9826758613438218
0.000366	0.043182	0.210327	1160.7654113369904	1.049481	1.048022	1.0501510211464904	1.048692036877452	0.9875305242885696	0.9860716920456729
0.000367	0.043243	0.209045	1162.4061213369905	1.052868	1.051407	1.0535398518053605	1.052078867579303	0.9909193549474397	0.9894585227475239
0.000369	0.043335	0.207825	1164.8671863369905	1.056235	1.054771	1.056910513123101	1.0554465289830046	0.9942900162651801	0.9928261841512256
0.000370	0.043701	0.206573	1174.7114453369904	1.059581	1.058105	1.0602583437819713	1.0587823596848558	0.9976378469240504	0.9961620148530768
0.000371	0.043869	0.205322	1179.2233973369907	1.062907	1.061425	1.0635861744408415	1.0621041903867068	1.0009656775829208	0.9994838455549278
0.000372	0.043976	0.204041	1182.0946403369903	1.066213	1.064727	1.0668940050997116	1.0654080210885577	1.0042735082417908	1.0027876762567787
0.000374	0.044174	0.202698	1187.4269473369905	1.069497	1.068004	1.070181666417452	1.0686886824922597	1.0075611695595312	1.0060683376604806
0.000375	0.044403	0.201477	1193.5796093369904	1.072760	1.071260	1.073446497076322	1.0719465131941106	1.010826000218401	1.0093261683623316
0.000376	0.044586	0.200165	1198.5017383369905	1.076003	1.074497	1.0766913277351924	1.0751853438959615	1.0140708308772717	1.0125649990641825
0.000377	0.044724	0.198792	1202.1933363369903	1.079223	1.077713	1.0799131583940627	1.0784031745978124	1.0172926615361417	1.0157828297660334
0.000379	0.044968	0.197449	1208.7561753369905	1.082422	1.080903	1.083115819711803	1.0815968360015145	1.0204953228538822	1.0189764911697354
0.000380	0.045151	0.196045	1213.6783053369904	1.085597	1.084072	1.086292650370673	1.0847676667033652	1.0236721535127522	1.0221473218715862
0.000381	0.045288	0.194519	1217.3699023369904	1.088749	1.087219	1.0894464810295432	1.0879164974052162	1.0268259841716225	1.0252961525734372
0.000382	0.045547	0.193054	1224.3429193369907	1.091876	1.090337	1.0925753116884136	1.0910363281070672	1.029954814830493	1.0284159832752882
0.000384	0.045700	0.191498	1228.4446943369903	1.094978	1.093434	1.0956809730061539	1.0941369895107693	1.0330604761482332	1.0315166446789903
0.000385	0.045868	0.189758	1232.9566463369906	1.098052	1.096503	1.0987568036650242	1.0972078202126203	1.0361363068071032	1.0345874753808413
0.000386	0.046097	0.188141	1239.1093083369906	1.101100	1.099543	1.1018066343238941	1.100249650914471	1.0391861374659732	1.037629306082692
0.000387	0.046402	0.186462	1247.3128573369904	1.104121	1.102553	1.1048294649827644	1.103261481616322	1.0422089681248434	1.040641136784543
0.000389	0.046402	0.184845	1247.3128573369904	1.107115	1.105548	1.1078271263005048	1.106260143020024	1.0452066294425841	1.043639798188245
0.000390	0.046646	0.183136	1253.8756973369905	1.110082	1.108506	1.110795956959375	1.109219973721875	1.0481754601014543	1.046599628890096
0.000391	0.046921	0.181427	1261.2588913369905	1.113021	1.111436	1.1137367876182451	1.112151804423726	1.0511162907603242	1.049531459591947
0.000392	0.047043	0.179718	1264.5403113369907	1.115932	1.114343	1.1166496182771153	1.115060635125577	1.0540291214191946	1.052440290293798
0.000394	0.047195	0.177948	1268.6420863369904	1.118815	1.117221	1.1195362795948556	1.117942296529279	1.0569157827369349	1.0553219516974999
0.000395	0.047485	0.176178	1276.4354583369905	1.121669	1.120065	1.122392110253726	1.12078812723113	1.0597716133958053	1.058167782399351
0.000396	0.047653	0.174377	1280.9474103369903	1.124494	1.122884	1.1252189409125963	1.1236089579329807	1.0625984440546756	1.0609886131012016
0.000397	0.047760	0.172546	1283.8186523369905	1.127290	1.125676	1.1280167715714662	1.1264027886348316	1.0653962747135455	1.0637824438030525
0.000399	0.047958	0.170807	1289.1509593369906	1.130057	1.128436	1.130787432889207	1.1291664500385337	1.068166936031286	1.0665461052067546
0.000400	0.048248	0.169006	1296.9443313369907	1.132794	1.131164	1.133526263548077	1.1318962807403847	1.070905766690156	1.0692759359086057
0.000401	0.048401	0.167114	1301.0461063369903	1.135501	1.133866	1.1362350942069472	1.1346001114422357	1.0736145973490263	1.0719797666104567
0.000402	0.048538	0.165161	1304.7377033369903	1.138177	1.136537	1.1389129248658174	1.1372729421440864	1.0762924280078967	1.0746525973123073
0.000404	0.048767	0.163147	1310.8903653369907	1.140820	1.139172	1.1415595861835577	1.1399116035477885	1.0789390893256368	1.0772912587160095
0.000405	0.048950	0.161041	1315.8124953369907	1.143428	1.141775	1.144169416842428	1.1425164342496394	1.081548919984507	1.0798960894178604
0.000406	0.049103	0.158844	1319.9142703369907	1.146001	1.144342	1.146744247501298	1.1450852649514904	1.0841237506433772	1.0824649201197114
0.000407	0.049393	0.156555	1327.7076413369905	1.148538	1.146869	1.1492830781601684	1.1476140956533412	1.0866625813022477	1.0849937508215621
0.000409	0.049515	0.154327	1330.9890613369903	1.151038	1.149365	1.1517867394779087	1.1501137570570432	1.0891662426199877	1.0874934122252642
0.000410	0.049728	0.152039	1336.7315463369905	1.153500	1.151820	1.154250570136779	1.1525705877588943	1.091630073278858	1.0899502429271153
0.000411	0.049957	0.149628	1342.8842083369905	1.155925	1.154237	1.156677400795649	1.1549894184607452	1.0940569039377284	1.0923690736289662
0.000412	0.050186	0.147369	1349.0368703369904	1.158312	1.156616	1.1590662314545193	1.1573702491625963	1.0964457345965983	1.0947499043308173
0.000414	0.050232	0.144989	1350.2674023369905	1.160660	1.158964	1.1614178927722596	1.1597219105662981	1.098797395914339	1.0971015657345191
0.000415	0.050537	0.142548	1358.4709523369906	1.162970	1.161263	1.16372972343113	1.162022741268149	1.1011092265732092	1.09940239643637
0.000416	0.050781	0.140137	1365.0337913369904	1.165240	1.163525	1.16600155409	1.16428657197	1.1033810572320792	1.101666227138221
0.000417	0.050903	0.137787	1368.3152113369906	1.167472	1.165753	1.1682353847488702	1.166516402671851	1.1056148878909493	1.103896057840072
0.000419	0.051025	0.135376	1371.5966313369904	1.169666	1.167942	1.1704330460666106	1.1687090640755529	1.1078125492086897	1.1060887192437738
0.000420	0.051361	0.133087	1380.6205353369905	1.171821	1.170086	1.1725898767254808	1.1708548947774038	1.10996937986756	1.1082345499456248
0.000421	0.051559	0.130676	1385.9528423369907	1.173938	1.172197	1.174708707384351	1.1729677254792548	1.11208821052643	1.1103473806474757
0.000422	0.051605	0.128265	1387.1833753369906	1.176016	1.174273	1.176788538043221	1.1750455561811057	1.1141680411853003	1.1124252113493267
0.000424	0.051788	0.125946	1392.1055043369906	1.178057	1.176307	1.1788331993609615	1.1770832175848076	1.1162127025030406	1.1144628727530286
0.000425	0.052139	0.123596	1401.5395863369904	1.180059	1.178298	1.1808370300198316	1.1790760482866587	1.118216533161911	1.1164557034548797
0.000426	0.052231	0.121307	1404.0006513369904	1.182024	1.180260	1.182803860678702	1.1810398789885097	1.120183363820781	1.1184195341567307
0.000427	0.052444	0.118988	1409.7431353369907	1.183952	1.182181	1.1847336913375721	1.1829627096903605	1.1221131944796512	1.1203423648585815
0.000429	0.052673	0.116791	1415.8957983369905	1.185844	1.184065	1.1866293526553124	1.1848503710940623	1.1240088557973915	1.1222300262622833
0.000430	0.052826	0.114563	1419.9975723369903	1.187700	1.185916	1.1884871833141826	1.1867032017959134	1.1258666864562619	1.1240828569641343
0.000431	0.053070	0.112457	1426.5604123369903	1.189522	1.187729	1.1903110139730528	1.1885180324977644	1.127690517115132	1.1258976876659854
0.000432	0.053238	0.110260	1431.0723643369906	1.191308	1.189510	1.1920988446319232	1.1903008631996155	1.1294783477740022	1.1276805183678364
0.000434	0.053314	0.108124	1433.1232513369905	1.193060	1.191259	1.1938545059496635	1.1920535246033175	1.1312340090917425	1.1294331797715385
0.000435	0.053589	0.105896	1440.5064463369904	1.194775	1.192965	1.1955713366085337	1.1937613553051682	1.1329508397506127	1.1311410104733892
0.000436	0.053802	0.103729	1446.2489303369907	1.196456	1.194638	1.1972541672674037	1.1954361860070193	1.134633670409483	1.1328158411752403
0.000437	0.053986	0.101562	1451.1710603369906	1.198101	1.196278	1.1989009979262741	1.1970780167088702	1.1362805010683532	1.1344576718770911
0.000439	0.054108	0.099518	1454.4524803369904	1.199713	1.197886	1.2005166592440144	1.1986896781125722	1.1378961623860935	1.1360693332807932
0.000440	0.054352	0.097412	1461.0153193369906	1.201292	1.199456	1.2020974899028847	1.200261508814423	1.1394769930449637	1.137641163982644
0.000441	0.054642	0.095337	1468.8086913369907	1.202836	1.200990	1.203643320561755	1.201797339516274	1.141022823703834	1.139176994684495
0.000442	0.054642	0.093170	1468.8086913369907	1.204346	1.202500	1.2051551512206249	1.203309170218125	1.142534654362704	1.1406888253863459
0.000444	0.054871	0.091248	1474.9613533369907	1.205824	1.203970	1.2066368125383653	1.204782831621827	1.1440163156804446	1.142162486790048
0.000445	0.055191	0.089233	1483.5750803369906	1.207269	1.205405	1.2080836431972355	1.206219662323678	1.1454631463393148	1.143599317491899
0.000446	0.055328	0.087158	1487.2666773369906	1.208681	1.206812	1.2094974738561057	1.2076284930255288	1.1468769769981848	1.1450081481937497
0.000447	0.055481	0.085144	1491.3684523369907	1.210061	1.208187	1.210879304514976	1.2090053237273797	1.1482588076570552	1.1463849788956006
0.000449	0.055695	0.083191	1497.1109373369904	1.211409	1.209527	1.2122309658327164	1.2103489851310818	1.1496104689747955	1.1477286402993028
0.000450	0.055893	0.081207	1502.4432443369906	1.212724	1.210836	1.2135477964915864	1.2116598158329328	1.1509272996336657	1.1490394710011538
0.000451	0.056030	0.079193	1506.1348413369906	1.214007	1.212115	1.2148326271504568	1.2129406465347836	1.1522121302925359	1.1503203017030046
0.000452	0.056244	0.077362	1511.8773263369903	1.215260	1.213361	1.216087457809327	1.2141884772366345	1.1534669609514063	1.1515681324048554
0.000454	0.056427	0.075439	1516.7994553369904	1.216483	1.214577	1.2173141191270673	1.2154081386403366	1.1546936222691464	1.1527877938085576
0.000455	0.056595	0.073547	1521.3114073369907	1.217674	1.215763	1.2185069497859373	1.2165959693421875	1.1558864529280166	1.1539756245104085
0.000456	0.056824	0.071716	1527.4640693369906	1.218837	1.216917	1.2196717804448076	1.2177518000440386	1.157051283586887	1.1551314552122596
0.000457	0.057022	0.070038	1532.7963763369903	1.219971	1.218045	1.2208076111036779	1.2188816307458894	1.1581871142457572	1.1562612859141104
0.000459	0.057129	0.068207	1535.6676193369904	1.221076	1.219146	1.2219162724214183	1.2199862921495914	1.1592957755634976	1.1573659473178124
0.000460	0.057327	0.066589	1540.9999263369905	1.222155	1.220218	1.2229971030802886	1.2210601228514424	1.1603766062223677	1.1584397780196634
0.000461	0.057617	0.064911	1548.7932983369906	1.223207	1.221260	1.2240509337391585	1.2221039535532934	1.1614304368812376	1.1594836087215143
0.000462	0.057724	0.063293	1551.6645403369907	1.224232	1.222282	1.2250777643980288	1.2231277842551442	1.1624572675401081	1.1605074394233652
0.000464	0.057892	0.061798	1556.1764923369906	1.225233	1.223278	1.2260824257157692	1.2241274456588462	1.1634619288578483	1.1615071008270672
0.000465	0.058105	0.060272	1561.9189773369903	1.226210	1.224247	1.2270612563746395	1.2250982763606972	1.1644407595167188	1.1624779315289182
0.000466	0.058395	0.058838	1569.7123493369904	1.227163	1.225191	1.2280160870335097	1.226044107062548	1.165395590175589	1.163423762230769
0.000467	0.058426	0.057465	1570.5327043369907	1.228094	1.226121	1.2289489176923798	1.226975937764399	1.1663284208344589	1.16435559293262
0.000469	0.058640	0.056122	1576.2751883369906	1.229004	1.227023	1.22986257901012	1.227881599168101	1.1672420821521992	1.1652612543363219
0.000470	0.058899	0.054810	1583.2482053369904	1.229892	1.227902	1.2307524096689904	1.228762429869952	1.1681319128110697	1.166142085038173
0.000471	0.059067	0.053497	1587.7601573369907	1.230758	1.228763	1.2316202403278607	1.229625260571803	1.1689997434699397	1.167004915740024
0.000472	0.059128	0.052216	1589.4008673369904	1.231605	1.229607	1.2324690709867308	1.2304710912736538	1.1698485741288098	1.1678507464418748
0.000474	0.059402	0.051086	1596.7840623369907	1.232432	1.230425	1.2332997323044712	1.2312927526773558	1.1706792354465505	1.1686724078455768
0.000475	0.059601	0.049896	1602.1163693369904	1.233240	1.231227	1.2341095629633412	1.2320965833792068	1.1714890661054205	1.1694762385474278
0.000476	0.059692	0.048676	1604.5774343369903	1.234029	1.232013	1.2349003936222116	1.2328844140810578	1.172279896764291	1.1702640692492787
0.000477	0.059921	0.047638	1610.7300963369903	1.234801	1.232777	1.2356742242810819	1.2336502447829087	1.1730537274231612	1.1710298999511297
0.000479	0.060089	0.046478	1615.2420483369906	1.235554	1.233524	1.2364308855988222	1.2344009061866106	1.1738103887409013	1.1717805613548316
0.000480	0.060287	0.045380	1620.5743553369907	1.236289	1.234253	1.2371677162576922	1.2351317368884616	1.1745472193997712	1.1725113920566825
0.000481	0.060425	0.044403	1624.2659523369907	1.237009	1.234967	1.2378895469165625	1.2358475675903124	1.1752690500586418	1.1732272227585334
0.000482	0.060669	0.043365	1630.8287923369903	1.237711	1.235662	1.2385933775754328	1.2365443982921636	1.175972880717512	1.1739240534603845
0.000484	0.060760	0.042419	1633.2898573369907	1.238399	1.236346	1.239285038893173	1.2372320596958652	1.1766645420352524	1.1746117148640862
0.000485	0.060989	0.041473	1639.4425193369907	1.239070	1.237010	1.2399578695520432	1.2378978903977162	1.1773373726941223	1.1752775455659372
0.000486	0.061264	0.040558	1646.8257133369907	1.239728	1.237658	1.2406177002109133	1.2385477210995672	1.1779972033529926	1.1759273762677882
0.000487	0.061340	0.039703	1648.8766003369906	1.240371	1.238299	1.2412625308697836	1.2391905518014183	1.1786420340118626	1.1765702069696393
0.000489	0.061478	0.038879	1652.5681983369905	1.241001	1.238924	1.241896192187524	1.23981921320512	1.1792756953296033	1.177198868373341
0.000490	0.061768	0.038025	1660.3615703369906	1.241617	1.239530	1.2425140228463942	1.2404270439069711	1.1798935259884735	1.177806699075192
0.000491	0.061935	0.037231	1664.8735223369904	1.242220	1.240128	1.2431188535052646	1.241026874608822	1.1804983566473437	1.178406529777043
0.000492	0.061996	0.036499	1666.5142323369905	1.242812	1.240717	1.2437126841641346	1.2416177053106732	1.1810921873062137	1.1789973604788941
0.000494	0.062271	0.035828	1673.8974263369905	1.243392	1.241289	1.244296345481875	1.2421933667143752	1.181675848623954	1.1795730218825962
0.000495	0.062515	0.035187	1680.4602663369906	1.243962	1.241850	1.2448681761407452	1.2427561974162258	1.1822476792828245	1.1801358525844468
0.000496	0.062607	0.034424	1682.9213313369905	1.244520	1.242405	1.2454280067996155	1.2433130281180769	1.1828075099416946	1.1806926832862978
0.000497	0.062698	0.033813	1685.3823953369906	1.245067	1.242950	1.2459768374584854	1.2438598588199279	1.1833563406005645	1.1812395139881489
0.000499	0.063049	0.033112	1694.8164773369904	1.245604	1.243474	1.246517498776226	1.2443875202236299	1.183897001918305	1.1817671753918508
0.000500	0.063156	0.032562	1697.6877193369905	1.246132	1.243998	1.247047329435096	1.2449133509254806	1.1844268325771754	1.1822930060937016
0.000501	0.063309	0.031982	1701.7894943369906	1.246650	1.244511	1.2475671600939664	1.2454281816273316	1.1849466632360457	1.1828078367955526
0.000502	0.063492	0.031403	1706.7116243369906	1.247159	1.245014	1.2480779907528365	1.2459330123291827	1.1854574938949156	1.1833126674974037
0.000504	0.063751	0.030853	1713.6846413369904	1.247659	1.245505	1.248581652070577	1.2464276737328848	1.1859611552126563	1.1838073289011057
0.000505	0.063843	0.030365	1716.1457063369903	1.248150	1.245994	1.249074482729447	1.2469185044347357	1.1864539858715264	1.1842981596029567
0.000506	0.064056	0.029846	1721.8881903369906	1.248634	1.246470	1.2495603133883173	1.2473963351365864	1.1869398165303964	1.1847759903048074
0.000507	0.064255	0.029358	1727.2204973369903	1.249110	1.246939	1.2500381440471875	1.2478671658384375	1.1874176471892666	1.1852468210066585
0.000509	0.064362	0.028992	1730.0917403369904	1.249579	1.247405	1.2505108053649279	1.2483368272421396	1.187890308507007	1.1857164824103605
0.000510	0.064590	0.028442	1736.2444023369903	1.250040	1.247859	1.2509736360237982	1.2487926579439905	1.1883531391658773	1.1861723131122115
0.000511	0.064880	0.028076	1744.0377743369904	1.250495	1.248303	1.251430466682668	1.2492384886458412	1.1888099698247472	1.1866181438140622
0.000512	0.064880	0.027557	1744.0377743369904	1.250942	1.248750	1.2518792973415385	1.2496873193476923	1.1892588004836178	1.1870669745159133
0.000514	0.065079	0.027191	1749.3700813369906	1.251382	1.249184	1.2523229586592788	1.2501249807513943	1.189702461801358	1.1875046359196153
0.000515	0.065353	0.026855	1756.7532753369906	1.251817	1.249609	1.252759789318149	1.2505518114532452	1.1901392924602283	1.1879314666214662
0.000516	0.065491	0.026337	1760.4448723369906	1.252244	1.250032	1.2531886199770192	1.2509766421550963	1.1905681231190983	1.1883562973233173
0.000517	0.065582	0.026062	1762.9059373369905	1.252666	1.250451	1.2536124506358894	1.251397472856947	1.1909919537779685	1.188777128025168
0.000519	0.065887	0.025696	1771.1094873369907	1.253082	1.250857	1.2540321119536297	1.2518071342606492	1.191411615095709	1.1891867894288701
0.000520	0.066086	0.025360	1776.4417943369904	1.253493	1.251261	1.2544449426125	1.2522129649625	1.191824445754579	1.189592620130721
0.000521	0.066208	0.024994	1779.7232133369907	1.253898	1.251662	1.2548517732713702	1.252615795664351	1.1922312764134495	1.189995450832572
0.000522	0.066269	0.024628	1781.3639233369904	1.254297	1.252059	1.2552526039302403	1.2530146263662019	1.1926321070723196	1.1903942815344228
0.000524	0.066650	0.024323	1791.6183603369905	1.254691	1.252440	1.2556502652479808	1.2533992877699038	1.1930297683900601	1.1907789429381248
0.000525	0.066772	0.024078	1794.8997803369907	1.255081	1.252826	1.2560420959068508	1.2537871184717548	1.1934215990489299	1.1911667736399758
0.000526	0.066895	0.023773	1798.1812003369905	1.255467	1.253207	1.2564299265657213	1.2541699491736058	1.1938094297078004	1.1915496043418268
0.000527	0.067078	0.023499	1803.1033293369906	1.255847	1.253581	1.2568117572245914	1.254545779875457	1.1941912603666704	1.1919254350436779
0.000529	0.067261	0.023193	1808.0254593369905	1.256223	1.253951	1.2571914185423319	1.2549194412791587	1.1945709216844111	1.1922990964473796
0.000530	0.067413	0.022980	1812.1272343369906	1.256595	1.254318	1.257565249201202	1.2552882719810097	1.194944752343281	1.1926679271492306
0.000531	0.067688	0.022766	1819.5104283369906	1.256964	1.254678	1.257936079860072	1.2556501026828606	1.1953155830021513	1.1930297578510816
0.000532	0.067825	0.022491	1823.2020253369906	1.257329	1.255038	1.2583029105189423	1.2560119333847117	1.1956824136610216	1.1933915885529327
0.000534	0.067978	0.022308	1827.3038003369907	1.257690	1.255394	1.2586675718366827	1.2563715947884133	1.196047074978762	1.1937512499566343
0.000535	0.068161	0.022186	1832.2259303369906	1.258049	1.255747	1.259028402495553	1.2567264254902644	1.1964079056376322	1.1941060806584853
0.000536	0.068405	0.021881	1838.7887693369903	1.258404	1.256093	1.259385233154423	1.2570742561921153	1.1967647362965024	1.1944539113603363
0.000537	0.068497	0.021729	1841.2498343369907	1.258756	1.256442	1.2597390638132933	1.2574250868939665	1.1971185669553726	1.1948047420621875
0.000539	0.068741	0.021515	1847.8126733369904	1.259105	1.256783	1.2600917251310335	1.2577697482976682	1.1974712282731126	1.1951494034658892
0.000540	0.068939	0.021393	1853.1449813369904	1.259451	1.257122	1.260439555789904	1.2581105789995193	1.1978190589319833	1.1954902341677403
0.000541	0.069092	0.021179	1857.2467553369906	1.259794	1.257460	1.2607843864487742	1.2584504097013702	1.1981638895908535	1.1958300648695912
0.000542	0.069138	0.020966	1858.4772883369906	1.260134	1.257798	1.2611262171076443	1.2587902404032212	1.1985057202497233	1.1961698955714422
0.000544	0.069473	0.020813	1867.5011923369907	1.260471	1.258124	1.2614668784253844	1.259119901806923	1.1988463815674635	1.196499556975144
0.000545	0.069702	0.020691	1873.6538543369907	1.260806	1.258452	1.2618037090842549	1.259449732508774	1.199183212226334	1.1968293876769949
0.000546	0.069733	0.020477	1874.4742093369905	1.261138	1.258783	1.2621375397431251	1.259782563210625	1.1995170428852044	1.197162218378846
0.000547	0.069931	0.020355	1879.8065163369906	1.261468	1.259106	1.2624693704019951	1.260107393912476	1.1998488735440742	1.197487049080697
0.000549	0.070282	0.020203	1889.2405983369904	1.261795	1.259421	1.2628000317197356	1.2604260553161777	1.2001795348618147	1.1978057104843987
0.000550	0.070343	0.020050	1890.8813083369905	1.262120	1.259744	1.2631268623786056	1.2607508860180288	1.2005063655206847	1.1981305411862497
0.000551	0.070480	0.019928	1894.5729053369905	1.262443	1.260062	1.263451693037476	1.2610707167198798	1.2008311961795552	1.1984503718881008
0.000552	0.070755	0.019806	1901.9560993369905	1.262764	1.260373	1.2637745236963462	1.2613835474217308	1.2011540268384255	1.1987632025899517
0.000554	0.070892	0.019653	1905.6476973369904	1.263082	1.260687	1.2640961850140866	1.2617012088254327	1.2014756881561657	1.1990808639936537
0.000555	0.071045	0.019501	1909.7494713369906	1.263398	1.260998	1.2644140156729569	1.2620140395272836	1.2017935188150362	1.1993936946955046
0.000556	0.071289	0.019440	1916.3123113369907	1.263713	1.261305	1.264730846331827	1.2623228702291345	1.202110349473906	1.1997025253973554
0.000557	0.071487	0.019348	1921.6446183369903	1.264026	1.261611	1.2650456769906973	1.2626307009309856	1.2024251801327765	1.2000103560992066
0.000559	0.071564	0.019196	1923.6955053369907	1.264337	1.261920	1.2653603383084375	1.2629433623346875	1.2027398414505166	1.2003230175029085
0.000560	0.071823	0.019104	1930.6685223369905	1.264647	1.262221	1.2656721689673078	1.2632461930365384	1.2030516721093871	1.2006258482047594
0.000561	0.072006	0.018951	1935.5906523369904	1.264954	1.262521	1.2659809996261777	1.2635480237383894	1.2033605027682568	1.2009276789066103
0.000562	0.072083	0.018829	1937.6415393369907	1.265259	1.262824	1.266287830285048	1.2638528544402403	1.203667333427127	1.2012325096084613
0.000564	0.072311	0.018738	1943.7942013369907	1.265562	1.263120	1.2665944916027885	1.2641525158439424	1.2039739947448678	1.2015321710121634
0.000565	0.072586	0.018646	1951.1773963369906	1.265865	1.263413	1.2668993222616587	1.2644473465457933	1.2042788254037378	1.2018270017140142
0.000566	0.072739	0.018677	1955.2791713369907	1.266167	1.263710	1.267203152920529	1.2647461772476443	1.204582656062608	1.2021258324158652
0.000567	0.072784	0.018555	1956.5097033369907	1.266468	1.264009	1.267505983579399	1.265047007949495	1.2048854867214782	1.202426663117716
0.000569	0.073090	0.018463	1964.7132523369905	1.266767	1.264298	1.2678086448971393	1.265339669353197	1.2051881480392184	1.202719324521418
0.000570	0.073334	0.018311	1971.2760923369906	1.267064	1.264586	1.2681074755560096	1.2656295000550482	1.2054869786980889	1.2030091552232691
0.000571	0.073395	0.018311	1972.9168023369907	1.267360	1.264881	1.26840530621488	1.2659263307568989	1.2057848093569592	1.2033059859251198
0.000572	0.073624	0.018127	1979.0694643369907	1.267654	1.265167	1.26870113687375	1.2662141614587499	1.2060806400158293	1.2035938166269708
0.000574	0.073837	0.018127	1984.8119483369906	1.267947	1.265453	1.2689977981914904	1.266503822862452	1.2063773013335695	1.2038834780306729
0.000575	0.073929	0.017975	1987.2730133369905	1.268239	1.265741	1.2692916288503604	1.266793653564303	1.2066711319924397	1.204173308732524
0.000576	0.074127	0.017914	1992.6053203369906	1.268529	1.266025	1.2695834595092308	1.267079484266154	1.20696296265131	1.2044591394343749
0.000577	0.074371	0.017883	1999.1681603369907	1.268819	1.266306	1.269875290168101	1.2673623149680047	1.20725479331018	1.2047419701362256
0.000579	0.074539	0.017822	2003.6801123369905	1.269107	1.266589	1.2701669514858414	1.2676489763717067	1.2075464546279204	1.2050286315399277
0.000580	0.074707	0.017700	2008.1920643369904	1.269394	1.266871	1.2704557821447116	1.2679328070735578	1.2078352852867908	1.2053124622417788
0.000581	0.074921	0.017700	2013.9345493369906	1.269681	1.267150	1.2707446128035818	1.2682136377754087	1.2081241159456608	1.2055932929436297
0.000582	0.075058	0.017578	2017.6261463369906	1.269965	1.267430	1.271030443462452	1.2684954684772596	1.2084099466045313	1.2058751236454806
0.000584	0.075241	0.017456	2022.5482763369905	1.270248	1.267707	1.2713171047801923	1.2687761298809614	1.2086966079222714	1.2061557850491824
0.000585	0.075485	0.017426	2029.1111153369907	1.270531	1.267981	1.2716019354390626	1.2690519605828126	1.2089814385811417	1.2064316157510335
0.000586	0.075729	0.017426	2035.6739553369907	1.270813	1.268255	1.2718857660979326	1.2693277912846634	1.2092652692400119	1.2067074464528844
0.000587	0.075714	0.017334	2035.2637773369906	1.271094	1.268536	1.2721685967568028	1.2696106219865146	1.209548099898882	1.2069902771547356
0.000589	0.075989	0.017303	2042.6469723369905	1.271374	1.268807	1.2724522580745432	1.2698852833902163	1.2098317612166225	1.2072649385584373
0.000590	0.076279	0.017242	2050.4403443369906	1.271653	1.269076	1.2727330887334134	1.2701561140920674	1.2101125918754927	1.2075357692602884
0.000591	0.076309	0.017059	2051.2606993369905	1.271930	1.269352	1.2730119193922838	1.2704339447939184	1.210391422534363	1.2078135999621393
0.000592	0.076508	0.017029	2056.5930063369906	1.272206	1.269621	1.2732897500511537	1.2707047754957694	1.2106692531932328	1.2080844306639904
0.000594	0.076813	0.016998	2064.7965553369904	1.272481	1.269886	1.2735684113688943	1.2709734368994712	1.2109479145109736	1.2083530920676921
0.000595	0.076950	0.016937	2068.4881523369904	1.272755	1.270156	1.2738442420277645	1.2712452676013222	1.2112237451698435	1.2086249227695431
0.000596	0.077026	0.016876	2070.53904033699	1.273029	1.270427	1.2741200726866346	1.271518098303173	1.211499575828714	1.208897753471394
0.000597	0.077316	0.016815	2078.3324123369903	1.273301	1.270690	1.2743939033455047	1.2717829290050242	1.211773406487584	1.2091625841732452
0.000599	0.077515	0.016815	2083.6647193369904	1.273574	1.270955	1.2746705646632452	1.272051590408726	1.2120500678053245	1.209431245576947
0.000600	0.077667	0.016724	2087.7664933369906	1.273845	1.271221	1.2749433953221152	1.2723194211105768	1.2123228984641945	1.2096990762787978
0.000601	0.077789	0.016693	2091.0479133369904	1.274115	1.271487	1.2752152259809857	1.272587251812428	1.2125947291230648	1.209966906980649
0.000602	0.078018	0.016571	2097.2005753369904	1.274384	1.271748	1.2754860566398558	1.272850082514279	1.2128655597819349	1.2102297376825
0.000604	0.078201	0.016602	2102.1227053369903	1.274652	1.272011	1.275757717957596	1.2731167439179807	1.2131372210996751	1.2104963990862017
0.000605	0.078354	0.016541	2106.2244803369904	1.274921	1.272274	1.2760285486164664	1.2733815746198316	1.2134080517585457	1.2107612297880526
0.000606	0.078613	0.016541	2113.19749733699	1.275188	1.272533	1.2762973792753365	1.2736424053216826	1.2136768824174156	1.2110220604899036
0.000607	0.078720	0.016479	2116.0687393369903	1.275455	1.272796	1.2765662099342068	1.2739072360235337	1.2139457130762858	1.2112868911917547
0.000609	0.078918	0.016388	2121.4010463369905	1.275721	1.273055	1.2768358712519472	1.2741698974272355	1.2142153743940263	1.2115495525954565
0.000610	0.079132	0.016418	2127.1435313369902	1.275987	1.273314	1.2771037019108173	1.2744307281290865	1.2144832050528964	1.2118103832973075
0.000611	0.079269	0.016357	2130.8351283369902	1.276252	1.273574	1.2773705325696874	1.2746925588309375	1.2147500357117664	1.2120722139991584
0.000612	0.079437	0.016266	2135.3470803369905	1.276515	1.273832	1.2776353632285578	1.2749523895327886	1.215014866370637	1.2123320447010095
0.000614	0.079727	0.016235	2143.1404523369906	1.276778	1.274085	1.277902024546298	1.2752090509364904	1.215281527688377	1.2125887061047114
0.000615	0.079941	0.016235	2148.8829363369905	1.277041	1.274341	1.2781668552051684	1.2754668816383412	1.2155463583472477	1.2128465368065622
0.000616	0.080002	0.016144	2150.5236463369906	1.277303	1.274600	1.2784306858640386	1.2757277123401922	1.2158101890061177	1.2131073675084132
0.000617	0.080231	0.016083	2156.6763083369906	1.277564	1.274853	1.2786935165229085	1.2759825430420433	1.2160730196649876	1.2133621982102643
0.000619	0.080475	0.016113	2163.23914833699	1.277824	1.275106	1.2789571778406492	1.2762392044457453	1.2163366809827285	1.2136188596139663
0.000620	0.080658	0.015961	2168.1612783369906	1.278083	1.275359	1.2792180084995193	1.276494035147596	1.2165975116415986	1.213873690315817
0.000621	0.080658	0.015991	2168.1612783369906	1.278342	1.275617	1.2794788391583896	1.276753865849447	1.2168583423004686	1.214133521017668
0.000622	0.080963	0.015900	2176.3648273369904	1.278599	1.275864	1.2797376698172596	1.2770026965512982	1.2171171729593389	1.2143823517195191
0.000624	0.081207	0.015778	2182.9276663369906	1.278856	1.276112	1.279998331135	1.277254357955	1.2173778342770794	1.214634013123221
0.000625	0.081314	0.015839	2185.7989093369906	1.279112	1.276365	1.2802561617938701	1.277509188656851	1.2176356649359494	1.214888843825072
0.000626	0.081467	0.015808	2189.9006833369904	1.279368	1.276616	1.2805139924527404	1.2777620193587018	1.2178934955948195	1.2151416745269228
0.000627	0.081757	0.015717	2197.6940553369905	1.279623	1.276861	1.2807708231116106	1.2780088500605529	1.21815032625369	1.2153885052287738
0.000629	0.081924	0.015686	2202.20600833699	1.279877	1.277109	1.281028484429351	1.278260511464255	1.21840798757143	1.2156401666324759
0.000630	0.082031	0.015686	2205.0772503369903	1.280131	1.277360	1.2812843150882212	1.278513342166106	1.2186638182303002	1.2158929973343269
0.000631	0.082321	0.015686	2212.8706223369904	1.280385	1.277604	1.2815401457470914	1.2787591728679566	1.2189196488891705	1.2161388280361776
0.000632	0.082382	0.015625	2214.5113323369906	1.280638	1.277855	1.2817949764059615	1.2790120035698076	1.2191744795480406	1.2163916587380286
0.000634	0.082611	0.015564	2220.6639943369905	1.280890	1.278100	1.282050637723702	1.2792606649735097	1.2194301408657813	1.2166403201417306
0.000635	0.082840	0.015594	2226.8166563369905	1.281143	1.278344	1.282305468382572	1.2795064956753606	1.2196849715246514	1.2168861508435815
0.000636	0.082977	0.015533	2230.5082533369905	1.281394	1.278591	1.2825582990414421	1.2797553263772117	1.2199378021835212	1.2171349815454326
0.000637	0.083145	0.015503	2235.0202053369903	1.281646	1.278837	1.2828121297003126	1.2800031570790624	1.2201916328423916	1.2173828122472834
0.000639	0.083359	0.015442	2240.7626903369905	1.281896	1.279080	1.2830657910180527	1.2802498184827644	1.220445294160132	1.2176294736509854
0.000640	0.083603	0.015442	2247.3255293369903	1.282146	1.279322	1.283317621676923	1.2804936491846155	1.2206971248190022	1.2178733043528365
0.000641	0.083603	0.015381	2247.3255293369903	1.282395	1.279571	1.2835684523357933	1.2807444798864664	1.2209479554778726	1.2181241350546874
0.000642	0.083908	0.015411	2255.5290793369904	1.282645	1.279810	1.2838202829946634	1.280985310588317	1.2211997861367427	1.218364965756538
0.000644	0.084152	0.015381	2262.0919183369906	1.282894	1.280051	1.284072944312404	1.2812299719920193	1.221452447454483	1.2186096271602402
0.000645	0.084320	0.015259	2266.6038703369904	1.283141	1.280293	1.284321774971274	1.2814738026938701	1.2217012781133532	1.218853457862091
0.000646	0.084396	0.015320	2268.65475833699	1.283389	1.280538	1.2845716056301442	1.2817206333957212	1.2219511087722235	1.2191002885639421
0.000647	0.084671	0.015289	2276.03795233699	1.283637	1.280777	1.2848214362890142	1.2819614640975723	1.2222009394310933	1.2193411192657932
0.000649	0.084869	0.015198	2281.3702593369903	1.283883	1.281016	1.285071097606755	1.282204125501274	1.222450600748834	1.219583780669495
0.000650	0.085007	0.015198	2285.0618563369903	1.284129	1.281258	1.285318928265625	1.282447956203125	1.222698431407704	1.219827611371346
0.000651	0.085159	0.015106	2289.1636313369904	1.284374	1.281498	1.285565758924495	1.282689786904976	1.2229452620665744	1.220069442073197
0.000652	0.085419	0.015167	2296.13664833699	1.284620	1.281734	1.2858135895833656	1.282927617606827	1.2231930927254449	1.220307272775048
0.000654	0.085526	0.015076	2299.0078903369904	1.284864	1.281975	1.2860612509011058	1.2831722790105289	1.2234407540431849	1.2205519341787499
0.000655	0.085724	0.015076	2304.3401983369904	1.285108	1.282213	1.286307081559976	1.2834121097123798	1.223686584702055	1.2207917648806008
0.000656	0.085983	0.015076	2311.31321533699	1.285352	1.282448	1.2865529122188462	1.2836489404142308	1.2239324153609252	1.2210285955824518
0.000657	0.086105	0.015015	2314.5946343369906	1.285596	1.282687	1.2867987428777163	1.2838897711160817	1.2241782460197954	1.2212694262843027
0.000659	0.086349	0.014954	2321.1574743369906	1.285838	1.282921	1.2870444041954567	1.2841274325197836	1.224423907337536	1.2215070876880045
0.000660	0.086563	0.014954	2326.8999583369905	1.286080	1.283156	1.2872882348543269	1.2843642632216346	1.224667737996406	1.2217439183898555
0.000661	0.086594	0.014954	2327.7203133369903	1.286323	1.283397	1.2875330655131971	1.2846070939234855	1.2249125686552764	1.2219867490917065
0.000662	0.086884	0.014954	2335.5136853369904	1.286565	1.283630	1.2877768961720673	1.2848419246253366	1.2251563993141463	1.2222215797935576
0.000664	0.087067	0.014923	2340.4358153369903	1.286806	1.283865	1.2880215574898075	1.2850805860290384	1.2254010606318868	1.2224602411972594
0.000665	0.087341	0.014893	2347.8190093369903	1.287048	1.284097	1.2882653881486779	1.2853144167308894	1.2256448912907572	1.2226940718991104
0.000666	0.087372	0.014862	2348.63936433699	1.287288	1.284337	1.2885072188075481	1.2855562474327404	1.2258867219496272	1.2229359026009614
0.000667	0.087616	0.014801	2355.2022043369902	1.287528	1.284569	1.2887490494664182	1.2857900781345915	1.2261285526084973	1.2231697333028124
0.000669	0.087891	0.014740	2362.5853983369902	1.287767	1.284798	1.2889917107841589	1.2860227395382935	1.226371213926238	1.2234023947065145
0.000670	0.087997	0.014801	2365.4566413369903	1.288007	1.285034	1.2892335414430287	1.2862605702401442	1.226613044585108	1.2236402254083651
0.000671	0.088058	0.014709	2367.0973513369904	1.288245	1.285271	1.2894733721018992	1.2864994009419952	1.2268528752439782	1.2238790561102162
0.000672	0.088440	0.014709	2377.3517873369906	1.288484	1.285496	1.289714202760769	1.2867262316438461	1.2270937059028482	1.2241058868120671
0.000674	0.088531	0.014709	2379.8128523369905	1.288722	1.285731	1.2899558640785096	1.2869648930475481	1.2273353672205887	1.224344548215769
0.000675	0.088654	0.014679	2383.0942723369903	1.288960	1.285965	1.2901956947373798	1.287200723749399	1.227575197879459	1.22458037891762
0.000676	0.088913	0.014679	2390.0672893369906	1.289197	1.286194	1.29043452539625	1.28743155445125	1.227814028538329	1.224811209619471
0.000677	0.089111	0.014557	2395.3995963369903	1.289433	1.286423	1.2906723560551203	1.287662385153101	1.2280518591971994	1.225042040321322
0.000679	0.089310	0.014587	2400.7319033369904	1.289669	1.286653	1.2909120173728605	1.287896046556803	1.2282915205149396	1.225275701725024
0.000680	0.089417	0.014526	2403.6031453369906	1.289905	1.286884	1.291149848031731	1.2881288772586537	1.22852935117381	1.2255085324268746
0.000681	0.089630	0.014526	2409.3456303369903	1.290140	1.287112	1.291386678690601	1.2883587079605048	1.2287661818326803	1.2257383631287257
0.000682	0.089844	0.014465	2415.08811433699	1.290375	1.287340	1.2916235093494712	1.2885885386623557	1.2290030124915505	1.2259681938305766
0.000684	0.089981	0.014496	2418.7797123369905	1.290609	1.287570	1.2918611706672114	1.2888222000660579	1.2292406738092905	1.2262018552342788
0.000685	0.090256	0.014435	2426.1629063369905	1.290843	1.287794	1.2920970013260817	1.2890480307679089	1.229476504468161	1.2264276859361298
0.000686	0.090347	0.014465	2428.6239713369905	1.291078	1.288026	1.2923338319849518	1.2892818614697594	1.2297133351270308	1.2266615166379804
0.000687	0.090500	0.014465	2432.7257463369906	1.291312	1.288255	1.2925696626438221	1.2895126921716105	1.2299491657859014	1.2268923473398314
0.000689	0.090836	0.014465	2441.7496503369903	1.291546	1.288478	1.2928073239615625	1.2897393535753126	1.2301868271036418	1.2271190087435335
0.000690	0.090927	0.014435	2444.2107153369902	1.291780	1.288709	1.2930431546204326	1.2899721842771636	1.230422657762512	1.2273518394453846
0.000691	0.091049	0.014404	2447.4921353369905	1.292013	1.288938	1.293277985279303	1.2902030149790142	1.2306574884213823	1.2275826701472352
0.000692	0.091309	0.014374	2454.4651523369903	1.292246	1.289162	1.293512815938173	1.2904288456808652	1.2308923190802523	1.2278085008490862
0.000694	0.091583	0.014313	2461.8483463369903	1.292478	1.289385	1.2937484772559136	1.2906555070845673	1.2311279803979929	1.2280351622527883
0.000695	0.091660	0.014313	2463.8992333369906	1.292710	1.289614	1.2939823079147836	1.2908863377864184	1.2313618110568627	1.2282659929546393
0.000696	0.091858	0.014313	2469.23154133699	1.292942	1.289839	1.294216138573654	1.2911131684882693	1.231595641715733	1.2284928236564903
0.000697	0.092133	0.014282	2476.61473533699	1.293173	1.290061	1.2944489692325238	1.29133699919012	1.2318284723746031	1.228716654358341
0.000699	0.092239	0.014252	2479.4859773369903	1.293404	1.290288	1.2946836305502645	1.2915676605938222	1.2320631336923435	1.2289473157620432
0.000700	0.092438	0.014313	2484.8182843369905	1.293636	1.290513	1.2949174612091345	1.2917944912956731	1.2322969643512138	1.2291741464638941
