Repository: pietracorvo/HystAPI

# Example data

The example data in this folder is from measurements performed during my physics bachelor.

The material is **FeSi3** (iron with 3% silicon), aka 'electrical steel', the standard material for ring cores in trafos. 

Four of the five samples where treated with high pressure torison (HPT, 20 rotations at 20GPa), to achieve nanocristallisation of the grains, which has a huge impact on the magnetic properties of the material. The HPT deformation was done at 77K (under liquid nitrogen) and at 293K (at room temperature). Afterwards some samples were heat treated at a temperature of 493K (for two hours) to anneal defects from the deformation process.

The five samples are:

File: testData/FeSi3_annealed/G1_919V_151Hz_800000Fs.txt (part 2 of 38)
--------------------------
t	U1	U2	H	B_raw	J_raw	B_drift	 J_drift	B_corr	J_corr
0.000345	0.060379	0.196228	1623.550782756466	1.172279	1.170239	1.1729122732335606	1.1708722993274119	1.1031314503754361	1.1010928062769672
0.000346	0.060638	0.192688	1630.5237997564661	1.175401	1.173353	1.1760361088081506	1.1739881349776364	1.106255285950026	1.1042086419271917
0.000347	0.060913	0.189392	1637.9069937564661	1.178468	1.176411	1.1791049443827406	1.1770479706278607	1.1093241215246161	1.107268477577416
0.000349	0.061203	0.185791	1645.700365756466	1.181478	1.179411	1.1821186155319208	1.1800516419283094	1.1123377926737963	1.1102721488778646
0.000350	0.061539	0.182281	1654.724270756466	1.184431	1.182352	1.1850734511065106	1.182994477578534	1.1152926282483862	1.1132149845280892
0.000351	0.061890	0.178619	1664.1583517564661	1.187325	1.185234	1.1879692866811007	1.185878313228758	1.1181884638229762	1.1160988201783133
0.000352	0.061966	0.175049	1666.209239756466	1.190161	1.188068	1.1908071222556909	1.1887141488789825	1.1210262993975664	1.1189346558285378
0.000354	0.062424	0.171570	1678.514563756466	1.192940	1.190832	1.1935897934048707	1.1914818201794313	1.1238089705467462	1.1217023271289865
0.000355	0.062714	0.168030	1686.3079357564661	1.195662	1.193544	1.196313628979461	1.1941956558296556	1.1265328061213364	1.1244161627792109
0.000356	0.062973	0.164551	1693.2809527564661	1.198328	1.196201	1.1989814645540509	1.1968544914798802	1.1292006416959264	1.1270749984294355
0.000357	0.063263	0.161163	1701.074324756466	1.200939	1.198802	1.2015943001286409	1.1994573271301043	1.1318134772705164	1.1296778340796596
0.000359	0.063644	0.157776	1711.328760756466	1.203495	1.201345	1.2041539712778209	1.2020039984305533	1.1343731484196964	1.1322245053801085
0.000360	0.063812	0.154388	1715.8407137564661	1.205996	1.203841	1.206656806852411	1.2045018340807776	1.1368759839942866	1.1347223410303329
0.000361	0.064163	0.150909	1725.274794756466	1.208441	1.206274	1.2091036424270012	1.206936669731002	1.1393228195688767	1.1371571766805573
0.000362	0.064438	0.147583	1732.6579897564661	1.210832	1.208655	1.2114964780015909	1.2093195053812265	1.1417156551434664	1.1395400123307817
0.000364	0.064774	0.144257	1741.681893756466	1.213169	1.210981	1.2138371491507711	1.2116491766816753	1.1440563262926466	1.1418696836312305
0.000365	0.065063	0.140778	1749.4752657564661	1.215450	1.213252	1.216119984725361	1.2139220123318994	1.1463391618672365	1.1441425192814547
0.000366	0.065353	0.137482	1757.268637756466	1.217677	1.215469	1.218348820299951	1.2161408479821239	1.1485679974418266	1.1463613549316791
0.000367	0.065567	0.134186	1763.011122756466	1.219851	1.217636	1.2205246558745413	1.2183096836323482	1.1507438330164168	1.1485301905819034
0.000369	0.065842	0.130859	1770.394316756466	1.221971	1.219747	1.2226483270237212	1.2204243549327969	1.1528675041655967	1.1506448618823522
0.000370	0.066132	0.127563	1778.187688756466	1.224038	1.221804	1.2247171625983113	1.2224831905830214	1.1549363397401868	1.1527036975325766
0.000371	0.066513	0.124451	1788.442125756466	1.226054	1.223807	1.2267349981729012	1.224488026233246	1.1569541753147767	1.1547085331828013
0.000372	0.066635	0.121185	1791.7235457564661	1.228017	1.225766	1.2286998337474913	1.2264488618834701	1.1589190108893668	1.1566693688330254
0.000374	0.067047	0.118042	1802.7983367564661	1.229929	1.227664	1.2306155048966716	1.228350533183919	1.1608346820385471	1.1585710401334743
0.000375	0.067413	0.114777	1812.642596756466	1.231789	1.229512	1.2324773404712615	1.2302003688341434	1.162696517613137	1.1604208757836987
0.000376	0.067642	0.111847	1818.795258756466	1.233601	1.231316	1.2342911760458515	1.2320062044843678	1.164510353187727	1.162226711433923
0.000377	0.067795	0.108826	1822.8970327564662	1.235364	1.233074	1.2360560116204415	1.2337660401345922	1.166275188762317	1.1639865470841475
0.000379	0.068237	0.105896	1834.792179756466	1.237080	1.234775	1.2377756827696216	1.235470711435041	1.167994859911497	1.1656912183845962
0.000380	0.068558	0.103119	1843.405906756466	1.238751	1.236435	1.2394485183442117	1.2371325470852652	1.1696676954860872	1.1673530540348205
0.000381	0.068710	0.100250	1847.5076817564661	1.240375	1.238054	1.2410743539188016	1.2387533827354897	1.1712935310606771	1.168973889685045
0.000382	0.068985	0.097412	1854.8908757564661	1.241953	1.239623	1.2426541894933918	1.240324218385714	1.1728733666352673	1.1705447253352692
0.000384	0.069412	0.094788	1866.375844756466	1.243489	1.241144	1.2441938606425718	1.2418488896861628	1.1744130377844473	1.172069396635718
0.000385	0.069656	0.092163	1872.938684756466	1.244982	1.242629	1.2456886962171618	1.2433357253363873	1.1759078733590373	1.1735562322859425
0.000386	0.069870	0.089691	1878.6811687564661	1.246435	1.244075	1.2471435317917519	1.2447835609866116	1.1773627089336274	1.1750040679361669
0.000387	0.070206	0.087158	1887.7050737564662	1.247847	1.245476	1.2485573673663417	1.246186396636836	1.1787765445082172	1.1764069035863913
0.000389	0.070511	0.084656	1895.908622756466	1.249219	1.246837	1.249933038515522	1.2475510679372848	1.1801522156573976	1.17777157488684
0.000390	0.070770	0.082214	1902.881639756466	1.250551	1.248160	1.2512668740901118	1.248875903587509	1.1814860512319874	1.1790964105370643
0.000391	0.071075	0.079865	1911.085188756466	1.251845	1.249444	1.252562709664702	1.2501617392377335	1.1827818868065776	1.1803822461872888
0.000392	0.071243	0.077545	1915.597141756466	1.253101	1.250695	1.253820545239292	1.2514145748879577	1.1840397223811676	1.181635081837513
0.000394	0.071640	0.075348	1926.261755756466	1.254322	1.251902	1.255045216388472	1.2526252461884066	1.1852643935303475	1.182845753137962
0.000395	0.071915	0.073151	1933.644949756466	1.255507	1.253078	1.256232051963062	1.253803081838631	1.1864512291049376	1.1840235887881863
0.000396	0.072159	0.071014	1940.2077897564661	1.256658	1.254220	1.257384887537652	1.2549469174888552	1.1876040646795276	1.1851674244384105
0.000397	0.072372	0.068970	1945.950273756466	1.257776	1.255331	1.2585047231122422	1.2560597531390798	1.1887239002541177	1.186280260088635
0.000399	0.072693	0.067047	1954.5640007564662	1.258862	1.256406	1.259594394261422	1.2571384244395285	1.1898135714032976	1.1873589313890838
0.000400	0.073044	0.065125	1963.9980827564661	1.259917	1.257450	1.2606512298360122	1.2581842600897528	1.1908704069778877	1.188404767039308
0.000401	0.073196	0.063324	1968.099857756466	1.260943	1.258471	1.2616790654106023	1.2592070957399772	1.1918982425524778	1.1894276026895325
0.000402	0.073502	0.061615	1976.303406756466	1.261941	1.259459	1.2626789009851922	1.2601969313902017	1.1928980781270677	1.190417438339757
0.000404	0.073853	0.059906	1985.737488756466	1.262912	1.260418	1.2636535721343725	1.2611596026906504	1.193872749276248	1.1913801096402057
0.000405	0.074142	0.058350	1993.5308607564662	1.263858	1.261353	1.2646014077089622	1.2620964383408748	1.1948205848508378	1.19231694529043
0.000406	0.074356	0.056824	1999.273344756466	1.264778	1.262267	1.2655232432835524	1.2630122739910992	1.1957424204254279	1.1932327809406544
0.000407	0.074692	0.055389	2008.297249756466	1.265676	1.263153	1.2664230788581425	1.2639001096413236	1.196642256000018	1.1941206165908789
0.000409	0.074936	0.053894	2014.860088756466	1.266549	1.264018	1.2672997500073224	1.2647687809417725	1.197518927149198	1.1949892878913277
0.000410	0.075195	0.052582	2021.833105756466	1.267401	1.264861	1.2681535855819126	1.2656136165919967	1.1983727627237881	1.195834123541552
0.000411	0.075439	0.051208	2028.395945756466	1.268231	1.265683	1.2689854211565026	1.266437452242221	1.199204598298378	1.1966579591917763
0.000412	0.075760	0.049988	2037.009672756466	1.269041	1.266482	1.2697972567310927	1.2672382878924455	1.2000164338729682	1.1974587948420008
0.000414	0.076019	0.048798	2043.982689756466	1.269832	1.267264	1.2705919278802726	1.2680239591928941	1.2008111050221482	1.1982444661424494
0.000415	0.076294	0.047699	2051.3658837564662	1.270604	1.268027	1.2713657634548627	1.2687887948431187	1.2015849405967383	1.199009301792674
0.000416	0.076599	0.046539	2059.5694337564664	1.271358	1.268771	1.2721215990294528	1.2695346304933433	1.2023407761713283	1.1997551374428985
0.000417	0.076859	0.045471	2066.542450756466	1.272095	1.269499	1.2728604346040426	1.2702644661435674	1.2030796117459182	1.2004849730931226
0.000419	0.077118	0.044464	2073.515466756466	1.272815	1.270210	1.273584105753223	1.2709791374440162	1.2038032828950984	1.2011996443935715
0.000420	0.077454	0.043457	2082.539371756466	1.273520	1.270903	1.2742909413278127	1.2716739730942406	1.2045101184696883	1.2018944800437958
0.000421	0.077682	0.042511	2088.692033756466	1.274208	1.271584	1.2749807769024029	1.272356808744465	1.2051999540442784	1.2025773156940203
0.000422	0.077820	0.041626	2092.383630756466	1.274883	1.272254	1.275657612476993	1.2730286443946894	1.2058767896188685	1.2032491513442447
0.000424	0.078247	0.040741	2103.868599756466	1.275543	1.272900	1.276321283626173	1.2736783156951381	1.2065404607680486	1.2038988226446934
0.000425	0.078583	0.039978	2112.892504756466	1.276191	1.273536	1.2769711192007631	1.2743161513453625	1.2071902963426386	1.2045366582949177
0.000426	0.078629	0.039215	2114.1230367564663	1.276826	1.274170	1.277607954775353	1.274951986995587	1.2078271319172285	1.2051724939451423
0.000427	0.078964	0.038483	2123.1469407564664	1.277450	1.274782	1.278233790349943	1.2755658226458113	1.2084529674918185	1.2057863295953666
0.000429	0.079330	0.037781	2132.9912007564662	1.278062	1.275382	1.278849461499123	1.27616949394626	1.2090686386409986	1.2063900008958153
0.000430	0.079575	0.037109	2139.5540397564664	1.278663	1.275975	1.2794522970737132	1.2767643295964846	1.2096714742155887	1.2069848365460398
0.000431	0.079697	0.036469	2142.835459756466	1.279254	1.276562	1.280045132648303	1.2773531652467087	1.2102643097901786	1.207573672196264
0.000432	0.080078	0.035858	2153.0898967564663	1.279835	1.277130	1.2806279682228934	1.2779230008969333	1.210847145364769	1.2081435078464886
0.000434	0.080444	0.035278	2162.934155756466	1.280406	1.277689	1.2812026393720732	1.278485672197382	1.2114218165139488	1.2087061791469373
0.000435	0.080582	0.034698	2166.625752756466	1.280969	1.278247	1.2817674749466634	1.2790455078476062	1.211986652088539	1.2092660147971614
0.000436	0.080841	0.034149	2173.5987697564665	1.281522	1.278791	1.2823223105212533	1.2795913434978308	1.2125414876631289	1.209811850447386
0.000437	0.081192	0.033691	2183.0328517564662	1.282068	1.279325	1.2828701460958434	1.280127179148055	1.213089323237719	1.2103476860976103
0.000439	0.081436	0.033142	2189.5956917564663	1.282605	1.279854	1.2834108172450234	1.2806598504485038	1.213629994386899	1.210880357398059
0.000440	0.081726	0.032684	2197.3890627564665	1.283134	1.280374	1.2839416528196135	1.2811816860987282	1.214160829961489	1.2114021930482834
0.000441	0.081985	0.032288	2204.3620797564663	1.283657	1.280888	1.2844664883942036	1.2816975217489526	1.2146856655360792	1.2119180286985078
0.000442	0.082260	0.031860	2211.745274756466	1.284173	1.281395	1.2849843239687935	1.282206357399177	1.215203501110669	1.2124268643487324
0.000444	0.082520	0.031403	2218.7182917564664	1.284682	1.281895	1.2854969951179738	1.2827100286996258	1.2157161722598493	1.212930535649181
0.000445	0.082794	0.031006	2226.1014857564664	1.285185	1.282388	1.2860018306925636	1.2832048643498501	1.216221007834439	1.2134253712994054
0.000446	0.083008	0.030670	2231.843970756466	1.285682	1.282878	1.2865006662671536	1.2836967000000745	1.2167198434090292	1.2139172069496298
0.000447	0.083344	0.030365	2240.8678747564663	1.286173	1.283358	1.2869935018417438	1.2841785356502988	1.2172126789836193	1.214399042599854
0.000449	0.083633	0.029968	2248.6612467564664	1.286659	1.283834	1.2874831729909237	1.2846582069507475	1.2177023501327993	1.2148787139003028
0.000450	0.083893	0.029572	2255.634263756466	1.287138	1.284305	1.2879640085655137	1.285131042600972	1.2181831857073893	1.2153515495505274
0.000451	0.084091	0.029358	2260.9665707564664	1.287614	1.284773	1.2884418441401038	1.2856008782511963	1.2186610212819793	1.2158213852007516
0.000452	0.084473	0.028992	2271.2210077564664	1.288084	1.285230	1.2889136797146938	1.286059713901421	1.2191328568565694	1.2162802208509762
0.000454	0.084702	0.028717	2277.3736697564664	1.288549	1.285687	1.2893823508638738	1.2865203852018696	1.2196015280057493	1.216740892151425
0.000455	0.084930	0.028412	2283.5263317564663	1.289009	1.286140	1.289844186438464	1.286975220852094	1.2200633635803395	1.2171957278016492
0.000456	0.085175	0.028168	2290.0891717564664	1.289465	1.286588	1.290302022013054	1.2874250565023184	1.2205211991549296	1.2176455634518737
0.000457	0.085571	0.027893	2300.753785756466	1.289917	1.287027	1.2907558575876439	1.2878658921525425	1.2209750347295194	1.2180863991020978
0.000459	0.085770	0.027588	2306.0860927564663	1.290364	1.287467	1.2912065287368242	1.2883095634529913	1.2214257058786997	1.2185300704025466
0.000460	0.086060	0.027344	2313.8794647564664	1.290807	1.287900	1.291651364311414	1.288744399103216	1.2218705414532895	1.2189649060527712
0.000461	0.086304	0.027100	2320.442303756466	1.291246	1.288331	1.292092199886004	1.28917723475344	1.2223113770278795	1.2193977417029953
0.000462	0.086609	0.026886	2328.6458537564663	1.291682	1.288756	1.2925300354605942	1.2896040704036646	1.2227492126024697	1.21982457735322
0.000464	0.086823	0.026672	2334.388337756466	1.292114	1.289181	1.2929657066097742	1.2900327417041133	1.2231848837516497	1.2202532486536686
0.000465	0.087250	0.026520	2345.873307756466	1.292544	1.289596	1.2933975421843642	1.2904495773543379	1.2236167193262397	1.2206700843038931
0.000466	0.087372	0.026276	2349.154726756466	1.292969	1.290018	1.2938243777589542	1.2908734130045623	1.2240435549008297	1.2210939199541175
0.000467	0.087646	0.026031	2356.5379217564664	1.293391	1.290430	1.2942482133335442	1.2912872486547866	1.2244673904754197	1.2215077556043419
0.000469	0.087982	0.025848	2365.561825756466	1.293810	1.290838	1.2946708844827242	1.2916989199552353	1.2248900616245997	1.2219194269047906
0.000470	0.088287	0.025726	2373.7653757564663	1.294227	1.291244	1.2950897200573144	1.2921067556054597	1.22530889719919	1.222327262555015
0.000471	0.088455	0.025574	2378.277327756466	1.294641	1.291653	1.2955055556319044	1.292517591255684	1.22572473277378	1.2227380982052394
0.000472	0.088684	0.025299	2384.429989756466	1.295051	1.292055	1.2959173912064943	1.2929214269059084	1.2261365683483698	1.2231419338554637
0.000474	0.089096	0.025238	2395.504780756466	1.295460	1.292450	1.2963300623556746	1.2933200982063573	1.2265492394975501	1.2235406051559126
0.000475	0.089417	0.025055	2404.1185077564664	1.295865	1.292845	1.2967368979302645	1.2937169338565817	1.22695607507214	1.223937440806137
0.000476	0.089539	0.024872	2407.3999277564662	1.296268	1.293244	1.2971417335048545	1.294117769506806	1.22736091064673	1.2243382764563613
0.000477	0.089783	0.024658	2413.9627677564663	1.296668	1.293635	1.2975435690794446	1.2945106051570305	1.22776274622132	1.2247311121065858
0.000479	0.090302	0.024597	2427.9088017564663	1.297067	1.294016	1.2979462402286246	1.2948952764574793	1.2281654173705001	1.2251157834070345
0.000480	0.090393	0.024506	2430.3698657564664	1.297464	1.294410	1.2983450758032147	1.2952911121077035	1.2285642529450902	1.2255116190572588
0.000481	0.090561	0.024384	2434.881818756466	1.297858	1.294799	1.2987409113778046	1.295681947757928	1.22896008851968	1.2259024547074833
0.000482	0.091049	0.024231	2448.0074977564664	1.298251	1.295176	1.2991357469523948	1.2960607834081523	1.2293549240942703	1.2262812903577076
0.000484	0.091293	0.024139	2454.570336756466	1.298642	1.295558	1.2995304181015748	1.296446454708601	1.2297495952434503	1.2266669616581563
0.000485	0.091461	0.024017	2459.0822887564664	1.299031	1.295942	1.2999212536761648	1.2968322903588254	1.2301404308180404	1.2270527973083807
0.000486	0.091782	0.023865	2467.6960157564663	1.299418	1.296318	1.3003100892507549	1.2972101260090498	1.2305292663926304	1.227430632958605
0.000487	0.092163	0.023865	2477.9504527564663	1.299804	1.296691	1.3006979248253447	1.2975849616592743	1.2309171019672203	1.2278054686088296
0.000489	0.092346	0.023590	2482.8725827564663	1.300187	1.297067	1.301084595974525	1.297964632959723	1.2313037731164005	1.2281851399092782
0.000490	0.092606	0.023499	2489.845599756466	1.300568	1.297439	1.301467431549115	1.2983384686099473	1.2316866086909906	1.2285589755595026
0.000491	0.092865	0.023499	2496.8186167564663	1.300948	1.297811	1.301849267123705	1.2987123042601718	1.2320684442655805	1.228932811209727
0.000492	0.093231	0.023315	2506.6628757564663	1.301326	1.298176	1.302229102698295	1.299079139910396	1.2324482798401706	1.2292996468599513
0.000494	0.093475	0.023254	2513.2257147564665	1.301703	1.298545	1.3026097738474751	1.2994518112108449	1.2328289509893506	1.2296723181604001
0.000495	0.093750	0.023193	2520.6089097564663	1.302078	1.298911	1.3029866094220652	1.2998196468610692	1.2332057865639408	1.2300401538106245
0.000496	0.094025	0.023041	2527.9921037564663	1.302451	1.299275	1.3033614449966553	1.3001854825112935	1.2335806221385308	1.2304059894608488
0.000497	0.094254	0.022919	2534.1447657564663	1.302823	1.299639	1.3037352805712452	1.300551318161518	1.2339544577131207	1.2307718251110733
0.000499	0.094620	0.022827	2543.989025756466	1.303193	1.299996	1.3041089517204254	1.3009119894619667	1.234328128862301	1.231132496411522
0.000500	0.094849	0.022736	2550.141687756466	1.303561	1.300357	1.3044787872950152	1.301274825112191	1.2346979644368907	1.2314953320617463
0.000501	0.095047	0.022675	2555.4739947564663	1.303928	1.300717	1.3048476228696053	1.3016366607624155	1.2350668000114808	1.2318571677119707
0.000502	0.095444	0.022552	2566.138608756466	1.304293	1.301069	1.3052144584441954	1.3019904964126399	1.2354336355860709	1.2322110033621951
0.000504	0.095749	0.022400	2574.3421577564663	1.304657	1.301422	1.3055821295933754	1.3023471677130887	1.235801306735251	1.232567674662644
0.000505	0.095917	0.022339	2578.854110756466	1.305019	1.301778	1.3059459651679655	1.3027050033633132	1.236165142309841	1.2329255103128685
0.000506	0.096252	0.022308	2587.878014756466	1.305380	1.302128	1.3063088007425554	1.3030568390135373	1.236527977884431	1.2332773459630926
0.000507	0.096542	0.022125	2595.6713867564663	1.305738	1.302477	1.3066686363171456	1.303407674663762	1.236887813459021	1.2336281816133172
0.000509	0.096802	0.022095	2602.644403756466	1.306096	1.302826	1.3070303074663254	1.3037603459642106	1.237249484608201	1.233980852913766
0.000510	0.097031	0.022003	2608.797065756466	1.306453	1.303175	1.3073891430409157	1.304111181614435	1.2376083201827912	1.2343316885639903
0.000511	0.097397	0.021973	2618.6413247564665	1.306808	1.303518	1.3077459786155057	1.3044560172646593	1.2379651557573812	1.2346765242142146
0.000512	0.097565	0.021820	2623.1532767564663	1.307162	1.303866	1.3081018141900955	1.3048058529148838	1.238320991331971	1.235026359864439
0.000514	0.097870	0.021790	2631.3568267564665	1.307515	1.304209	1.3084584853392758	1.3051525242153326	1.2386776624811513	1.2353730311648878
0.000515	0.098236	0.021729	2641.2010857564665	1.307867	1.304549	1.3088123209138656	1.3054943598655568	1.239031498055741	1.2357148668151121
0.000516	0.098495	0.021698	2648.1741027564663	1.308219	1.304891	1.3091661564884558	1.3058381955157814	1.2393853336303313	1.2360587024653367
0.000517	0.098663	0.021606	2652.686054756466	1.308569	1.305236	1.309517992063046	1.3061850311660057	1.2397371692049215	1.236405538115561
0.000519	0.099030	0.021606	2662.530313756466	1.308919	1.305574	1.3098716632122258	1.3065267024664544	1.2400908403541013	1.2367472094160097
0.000520	0.099365	0.021576	2671.554218756466	1.309268	1.305911	1.310222498786816	1.306865538116679	1.2404416759286916	1.2370860450662342
0.000521	0.099548	0.021393	2676.476347756466	1.309615	1.306252	1.3105713343614058	1.3072083737669031	1.2407905115032813	1.2374288807164584
0.000522	0.099792	0.021362	2683.039187756466	1.309961	1.306590	1.3109191699359959	1.3075482094171276	1.2411383470778714	1.2377687163666828
0.000524	0.100189	0.021332	2693.7038017564664	1.310306	1.306922	1.311267841085176	1.3078838807175763	1.2414870182270514	1.2381043876671316
0.000525	0.100372	0.021240	2698.6259317564663	1.310651	1.307260	1.311614676659766	1.3082237163678008	1.2418338538016416	1.238444223317356
0.000526	0.100586	0.021210	2704.368415756466	1.310994	1.307596	1.3119595122343561	1.3085615520180252	1.2421786893762317	1.2387820589675804
0.000527	0.100983	0.021118	2715.0330307564664	1.311336	1.307925	1.312303347808946	1.3088923876682494	1.2425225249508216	1.2391128946178047
0.000529	0.101257	0.021027	2722.4162247564664	1.311677	1.308256	1.3126480189581262	1.3092270589686983	1.2428671961000017	1.2394475659182536
0.000530	0.101440	0.020996	2727.3383547564663	1.312017	1.308590	1.312989854532716	1.3095628946189226	1.2432090316745916	1.2397834015684779
0.000531	0.101761	0.020935	2735.952081756466	1.312356	1.308918	1.3133306901073063	1.309892730269147	1.2435498672491818	1.2401132372187023
0.000532	0.102112	0.020813	2745.386162756466	1.312693	1.309244	1.3136695256818964	1.3102205659193715	1.243888702823772	1.2404410728689268
0.000534	0.102371	0.020752	2752.3591797564663	1.313030	1.309572	1.3140101968310762	1.3105522372198202	1.2442293739729517	1.2407727441693754
0.000535	0.102539	0.020813	2756.871132756466	1.313367	1.309903	1.3143490324056664	1.3108850728700445	1.2445682095475419	1.2411055798195998
0.000536	0.102905	0.020752	2766.7153917564665	1.313703	1.310227	1.3146868679802564	1.311210908520269	1.2449060451221319	1.2414314154698243
0.000537	0.103210	0.020721	2774.9189407564663	1.314039	1.310552	1.3150247035548464	1.3115377441704932	1.2452438806967219	1.2417582511200485
0.000539	0.103394	0.020691	2779.8410707564663	1.314374	1.310881	1.3153633747040263	1.311870415470942	1.2455825518459018	1.2420909224204972
0.000540	0.103699	0.020599	2788.044619756466	1.314708	1.311205	1.3156992102786165	1.3121962511211664	1.245918387420492	1.2424167580707217
0.000541	0.104034	0.020569	2797.068524756466	1.315041	1.311526	1.3160340458532065	1.3125190867713907	1.246253222995082	1.242739593720946
0.000542	0.104248	0.020538	2802.8110087564664	1.315373	1.311852	1.3163678814277964	1.3128469224216153	1.246587058569672	1.2430674293711705
0.000544	0.104553	0.020447	2811.014558756466	1.315705	1.312173	1.3167035525769766	1.313171593722064	1.246922729718852	1.2433921006716193
0.000545	0.104797	0.020416	2817.5773977564663	1.316035	1.312495	1.3170353881515668	1.3134954293722882	1.2472545652934424	1.2437159363218435
0.000546	0.105133	0.020386	2826.6013017564665	1.316366	1.312814	1.3173682237261566	1.3138162650225127	1.247587400868032	1.244036771972068
0.000547	0.105362	0.020325	2832.7539647564663	1.316695	1.313136	1.3176990593007467	1.3141401006727371	1.2479182364426222	1.2443606076222924
0.000549	0.105682	0.020325	2841.3676907564663	1.317024	1.313454	1.3180317304499267	1.3144617719731857	1.2482509075918022	1.244682278922741
0.000550	0.105881	0.020264	2846.6999977564665	1.317353	1.313776	1.3183625660245168	1.3147856076234103	1.2485817431663924	1.2450061145729656
0.000551	0.106232	0.020264	2856.1340797564662	1.317681	1.314092	1.318692401599107	1.3151034432736346	1.2489115787409826	1.2453239502231899
0.000552	0.106522	0.020172	2863.9274517564663	1.318008	1.314409	1.319021237173697	1.315422278923859	1.2492404143155724	1.2456427858734143
0.000554	0.106812	0.020172	2871.7208237564664	1.318334	1.314726	1.319350908322877	1.3157429502243079	1.2495700854647525	1.2459634571738631
0.000555	0.106964	0.020111	2875.822598756466	1.318660	1.315047	1.3196787438974669	1.3160657858745324	1.2498979210393424	1.2462862928240876
0.000556	0.107361	0.020081	2886.4872127564663	1.318986	1.315359	1.320006579472057	1.3163796215247565	1.2502257566139325	1.2466001284743118
0.000557	0.107666	0.020081	2894.690761756466	1.319311	1.315674	1.320333415046647	1.316696457174981	1.2505525921885225	1.2469169641245363
0.000559	0.107895	0.020020	2900.8434247564664	1.319635	1.315990	1.320661086195827	1.3170161284754298	1.2508802633377025	1.247236635424985
0.000560	0.108063	0.019958	2905.3553767564663	1.319958	1.316308	1.3209859217704172	1.3173359641256541	1.2512050989122927	1.2475564710752094
0.000561	0.108521	0.019897	2917.660700756466	1.320281	1.316615	1.3213107573450071	1.3176447997758787	1.2515299344868827	1.247865306725434
0.000562	0.108719	0.019958	2922.9930077564663	1.320604	1.316931	1.321635592919597	1.317962635426103	1.2518547700614726	1.2481831423756582
0.000564	0.109039	0.019897	2931.6067347564663	1.320926	1.317243	1.3219612640687772	1.3182783067265516	1.2521804412106528	1.2484988136761068
0.000565	0.109329	0.019836	2939.4001067564664	1.321248	1.317555	1.3222850996433673	1.3185921423767761	1.2525042767852428	1.2488126493263314
0.000566	0.109619	0.019897	2947.1934787564664	1.321570	1.317867	1.3226089352179573	1.3189059780270003	1.2528281123598328	1.2491264849765555
0.000567	0.109833	0.019897	2952.9359627564663	1.321892	1.318182	1.3229327707925473	1.3192228136772248	1.2531519479344229	1.24944332062678
0.000569	0.110168	0.019745	2961.9598677564663	1.322212	1.318491	1.3232564419417274	1.3195354849776737	1.253475619083603	1.249755991927229
0.000570	0.110413	0.019745	2968.522706756466	1.322532	1.318803	1.3235782775163174	1.3198493206278978	1.253797454658193	1.250069827577453
0.000571	0.110657	0.019775	2975.085546756466	1.322852	1.319114	1.3239001130909074	1.3201621562781223	1.254119290232783	1.2503826632276775
0.000572	0.110947	0.019653	2982.878918756466	1.323171	1.319423	1.3242209486654977	1.3204729919283467	1.2544401258073732	1.250693498877902
0.000574	0.111313	0.019653	2992.723177756466	1.323489	1.319729	1.3245426198146775	1.3207826632287953	1.254761796956553	1.2510031701783506
0.000575	0.111481	0.019562	2997.2351297564664	1.323807	1.320041	1.3248624553892676	1.32109649887902	1.2550816325311431	1.2513170058285752
0.000576	0.111755	0.019653	3004.6183237564665	1.324124	1.320349	1.3251812909638576	1.3214063345292442	1.2554004681057331	1.2516268414787994
0.000577	0.112213	0.019562	3016.9236487564663	1.324442	1.320651	1.3255011265384475	1.3217101701794687	1.255720303680323	1.251930677129024
0.000579	0.112381	0.019531	3021.435600756466	1.324758	1.320962	1.3258207976876277	1.3220248414799174	1.2560399748295032	1.2522453484294727
0.000580	0.112564	0.019470	3026.357729756466	1.325074	1.321271	1.3261386332622178	1.3223356771301418	1.2563578104040933	1.252556184079697
0.000581	0.112946	0.019501	3036.612166756466	1.325389	1.321574	1.3264554688368078	1.3226405127803662	1.2566746459786833	1.2528610197299215
0.000582	0.113266	0.019379	3045.225893756466	1.325703	1.321877	1.3267713044113978	1.3229453484305904	1.2569904815532733	1.2531658553801457
0.000584	0.113480	0.019379	3050.9683787564663	1.326017	1.322184	1.327088975560578	1.3232560197310392	1.2573081527024534	1.2534765266805945
0.000585	0.113708	0.019348	3057.1210407564663	1.326331	1.322489	1.3274048111351677	1.3235628553812637	1.2576239882770432	1.253783362330819
0.000586	0.114120	0.019287	3068.1958317564663	1.326643	1.322788	1.327718646709758	1.323863691031488	1.2579378238516334	1.2540841979810433
0.000587	0.114380	0.019257	3075.168848756466	1.326955	1.323091	1.3280324822843481	1.3241685266817125	1.2582516594262236	1.2543890336312677
0.000589	0.114578	0.019226	3080.5011557564662	1.327266	1.323396	1.328347153433528	1.3244771979821612	1.2585663305754036	1.2546977049317165
0.000590	0.114868	0.019196	3088.2945277564663	1.327578	1.323698	1.328660989008118	1.3247810336323855	1.2588801661499935	1.2550015405819408
0.000591	0.115387	0.019287	3102.2405617564664	1.327889	1.323992	1.328973824582708	1.32507686928261	1.2591930017245836	1.2552973762321653
0.000592	0.115402	0.019104	3102.6507397564665	1.328199	1.324301	1.329285660157298	1.3253877049328342	1.2595048372991735	1.2556082118823895
0.000594	0.115692	0.019073	3110.444111756466	1.328508	1.324600	1.329598331306478	1.325690376233283	1.2598175084483536	1.2559108831828383
0.000595	0.116074	0.019043	3120.6985477564663	1.328817	1.324896	1.329909166881068	1.3259882118835076	1.2601283440229436	1.2562087188330628
0.000596	0.116302	0.019043	3126.851210756466	1.329126	1.325197	1.3302200024556583	1.3262910475337317	1.2604391795975338	1.256511554483287
0.000597	0.116608	0.019073	3135.0547597564664	1.329434	1.325495	1.3305298380302482	1.3265908831839563	1.2607490151721237	1.2568113901335116
0.000599	0.116898	0.019043	3142.8481317564665	1.329743	1.325794	1.3308425091794283	1.326893554484405	1.2610616863213038	1.2571140614339602
0.000600	0.117126	0.018982	3149.0007937564665	1.330050	1.326094	1.3311513447540182	1.3271953901346294	1.2613705218958937	1.2574158970841847
0.000601	0.117432	0.018982	3157.2043427564663	1.330358	1.326391	1.3314611803286083	1.3274942257848539	1.2616803574704838	1.2577147327344091
0.000602	0.117767	0.018921	3166.2282477564663	1.330664	1.326686	1.3317690159031985	1.3277910614350783	1.261988193045074	1.2580115683846336
0.000604	0.117966	0.018921	3171.5605547564664	1.330971	1.326986	1.3320796870523783	1.328094732735527	1.2622988641942539	1.2583152396850823
0.000605	0.118195	0.018829	3177.7132167564664	1.331276	1.327283	1.3323865226269684	1.3283935683857513	1.262605699768844	1.2586140753353066
0.000606	0.118591	0.018829	3188.377830756466	1.331581	1.327575	1.3326933582015585	1.3286874040359757	1.262912535343434	1.258907910985531
0.000607	0.118820	0.018738	3194.530492756466	1.331885	1.327871	1.3329991937761485	1.3289852396862	1.263218370918024	1.2592057466357554
0.000609	0.119003	0.018799	3199.452622756466	1.332189	1.328169	1.3333068649253288	1.3292869109866488	1.2635260420672043	1.259507417936204
0.000610	0.119415	0.018768	3210.527413756466	1.332493	1.328459	1.3336127004999185	1.3295787466368734	1.263831877641794	1.2597992535864286
0.000611	0.119705	0.018707	3218.320785756466	1.332796	1.328753	1.3339175360745088	1.3298745822870977	1.2641367132163843	1.260095089236653
0.000612	0.119888	0.018677	3223.242915756466	1.333099	1.329049	1.3342223716490988	1.330172417937322	1.2644415487909744	1.2603929248868773
0.000614	0.120209	0.018707	3231.8566427564665	1.333402	1.329341	1.3345290427982788	1.330468089237771	1.2647482199401543	1.2606885961873262
0.000615	0.120560	0.018646	3241.2907247564663	1.333704	1.329632	1.334832878372869	1.330760924887995	1.2650520555147444	1.2609814318375503
0.000616	0.120804	0.018677	3247.8535637564664	1.334006	1.329926	1.3351367139474588	1.3310567605382195	1.2653558910893343	1.2612772674877748
0.000617	0.121033	0.018585	3254.0062257564664	1.334308	1.330219	1.335440549522049	1.331351596188444	1.2656597266639245	1.2615721031379992
0.000619	0.121368	0.018555	3263.0301307564664	1.334608	1.330508	1.3357442206712289	1.3316442674888926	1.2659633978131044	1.261864774438448
0.000620	0.121658	0.018494	3270.823501756466	1.334908	1.330798	1.336046056245819	1.331936103139117	1.2662652333876945	1.2621566100886723
0.000621	0.121826	0.018524	3275.3354547564663	1.335208	1.331092	1.336347891820409	1.3322319387893413	1.2665670689622845	1.2624524457388966
0.000622	0.122177	0.018463	3284.769535756466	1.335507	1.331380	1.336648727394999	1.3325217744395659	1.2668679045368745	1.2627422813891211
0.000624	0.122482	0.018463	3292.9730857564664	1.335806	1.331669	1.3369513985441792	1.3328144457400146	1.2671705756860547	1.26303495268957
0.000625	0.122650	0.018433	3297.485037756466	1.336105	1.331962	1.3372522341187691	1.333109281390239	1.2674714112606447	1.2633297883397943
0.000626	0.122986	0.018463	3306.5089417564664	1.336404	1.332249	1.337553069693359	1.3333981170404634	1.2677722468352346	1.2636186239900187
0.000627	0.123383	0.018402	3317.1735567564665	1.336702	1.332534	1.3378529052679493	1.3336849526906878	1.2680720824098248	1.263905459640243
0.000629	0.123535	0.018402	3321.2753307564662	1.337000	1.332827	1.3381545764171292	1.3339816239911364	1.2683737535590047	1.2642021309406917
0.000630	0.123795	0.018372	3328.2483477564665	1.337298	1.333116	1.3384544119917194	1.3342724596413609	1.268673589133595	1.2644929665909161
0.000631	0.124115	0.018402	3336.8620747564664	1.337596	1.333403	1.3387542475663092	1.334561295291585	1.2689734247081847	1.2647818022411403
0.000632	0.124451	0.018311	3345.8859797564664	1.337893	1.333689	1.3390530831408993	1.3348491309418096	1.2692722602827748	1.2650696378913648
0.000634	0.124588	0.018372	3349.5775767564664	1.338190	1.333981	1.3393537542900793	1.3351448022422585	1.2695729314319548	1.2653653091918138
0.000635	0.124924	0.018372	3358.601480756466	1.338487	1.334267	1.3396525898646694	1.3354326378924828	1.269871767006545	1.265653144842038
0.000636	0.125275	0.018280	3368.0355627564663	1.338784	1.334552	1.3399514254392595	1.3357194735427071	1.270170602581135	1.2659399804922624
0.000637	0.125519	0.018219	3374.5984017564665	1.339079	1.334839	1.3402482610138493	1.3360083091929316	1.2704674381557248	1.2662288161424868
0.000639	0.125702	0.018250	3379.5205317564664	1.339375	1.335128	1.3405479321630296	1.3363009804933803	1.270767109304905	1.2665214874429356
0.000640	0.126160	0.018250	3391.8258557564664	1.339670	1.335408	1.3408447677376194	1.3365828161436046	1.271063944879495	1.26680332309316
0.000641	0.126389	0.018158	3397.9785177564663	1.339964	1.335695	1.3411406033122095	1.336871651793829	1.271359780454085	1.2670921587433843
0.000642	0.126602	0.018127	3403.721002756466	1.340258	1.335982	1.3414364388867996	1.3371604874440535	1.2716556160286752	1.2673809943936087
0.000644	0.126892	0.018188	3411.514374756466	1.340553	1.336266	1.3417351100359798	1.3374481587445022	1.2719542871778553	1.2676686656940575
0.000645	0.127167	0.018127	3418.897568756466	1.340846	1.336551	1.3420299456105698	1.3377349943947265	1.2722491227524453	1.2679555013442818
0.000646	0.127457	0.018097	3426.6909407564663	1.341139	1.336834	1.3423247811851597	1.338019830044951	1.2725439583270353	1.2682403369945063
0.000647	0.127747	0.018036	3434.4843127564664	1.341432	1.337116	1.3426196167597497	1.3383036656951754	1.2728387939016252	1.2685241726447307
0.000649	0.128021	0.018036	3441.8675067564664	1.341724	1.337399	1.3429152879089297	1.3385903369956242	1.2731344650508052	1.2688108439451795
0.000650	0.128342	0.018036	3450.4812337564663	1.342016	1.337681	1.34320912348352	1.3388741726458484	1.2734283006253955	1.2690946795954037
0.000651	0.128616	0.017975	3457.864428756466	1.342307	1.337963	1.3435019590581099	1.339158008296073	1.2737211361999854	1.2693785152456283
0.000652	0.128860	0.017975	3464.4272677564663	1.342599	1.338246	1.3437957946327	1.3394428439462973	1.2740149717745755	1.2696633508958526
0.000654	0.129089	0.017975	3470.5799297564663	1.342890	1.338529	1.34409046578188	1.339729515246746	1.2743096429237555	1.2699500221963014
0.000655	0.129471	0.017914	3480.8343667564664	1.343180	1.338806	1.34438230135647	1.3400083508969705	1.2746014784983455	1.2702288578465257
0.000656	0.129745	0.017883	3488.2175617564662	1.343470	1.339087	1.34467413693106	1.3402911865471947	1.2748933140729355	1.27051169349675
0.000657	0.130035	0.017853	3496.0109337564663	1.343759	1.339366	1.34496497250565	1.3405720221974193	1.2751841496475256	1.2707925291469746
0.000659	0.130157	0.017822	3499.2923527564662	1.344047	1.339651	1.34525664365483	1.340860693497868	1.2754758207967056	1.2710812004474232
0.000660	0.130600	0.017792	3511.1874997564664	1.344336	1.339924	1.3455474792294202	1.3411355291480922	1.2757666563712957	1.2713560360976475
0.000661	0.130859	0.017853	3518.160516756466	1.344625	1.340204	1.3458383148040103	1.3414173647983167	1.2760574919458858	1.271637871747872
0.000662	0.131042	0.017731	3523.082646756466	1.344912	1.340486	1.3461271503786003	1.3417012004485411	1.2763463275204758	1.2719217073980964
0.000664	0.131363	0.017700	3531.696372756466	1.345199	1.340762	1.3464178215277804	1.3419808717489898	1.276636998669656	1.272201378698545
0.000665	0.131775	0.017792	3542.771164756466	1.345487	1.341036	1.3467076571023704	1.3422567073992142	1.276926834244246	1.2724772143487695
0.000666	0.131958	0.017731	3547.6932947564665	1.345774	1.341317	1.3469964926769604	1.3425395430494387	1.277215669818836	1.272760049998994
0.000667	0.132187	0.017731	3553.8459567564664	1.346062	1.341596	1.3472863282515506	1.342820378699663	1.277505505393426	1.2730408856492184
0.000669	0.132553	0.017731	3563.6902157564664	1.346349	1.341871	1.3475769994007305	1.3430990500001119	1.277796176542606	1.2733195569496671
0.000670	0.132843	0.017670	3571.4835877564665	1.346635	1.342148	1.3478648349753206	1.343377885650336	1.2780840121171961	1.2735983925998913
0.000671	0.133102	0.017639	3578.4566047564663	1.346921	1.342425	1.3481526705499105	1.3436567213005606	1.278371847691786	1.2738772282501158
0.000672	0.133362	0.017639	3585.429621756466	1.347207	1.342702	1.3484405061245006	1.343935556950785	1.2786596832663761	1.2741560639003402
0.000674	0.133652	0.017639	3593.222993756466	1.347493	1.342978	1.3487301772736806	1.3442152282512336	1.2789493544155561	1.274435735200789
0.000675	0.133942	0.017670	3601.0163657564663	1.347778	1.343254	1.3490170128482706	1.344493063901458	1.279236189990146	1.2747135708510133
0.000676	0.134277	0.017548	3610.0402697564664	1.348063	1.343527	1.3493038484228608	1.3447678995516823	1.2795230255647363	1.2749884065012376
0.000677	0.134491	0.017548	3615.782754756466	1.348347	1.343804	1.3495896839974506	1.3450467352019069	1.2798088611393261	1.2752672421514621
0.000679	0.134720	0.017548	3621.935416756466	1.348631	1.344081	1.3498773551466308	1.3453274065023557	1.2800965322885063	1.275547913451911
0.000680	0.135040	0.017517	3630.5491437564665	1.348915	1.344354	1.3501631907212208	1.34560224215258	1.2803823678630963	1.2758227491021352
0.000681	0.135345	0.017517	3638.7526927564663	1.349199	1.344627	1.3504490262958109	1.3458770778028044	1.2806682034376864	1.2760975847523597
0.000682	0.135620	0.017426	3646.135887756466	1.349481	1.344900	1.3507328618704009	1.3461519134530286	1.2809520390122764	1.276372420402584
0.000684	0.135834	0.017456	3651.878371756466	1.349764	1.345176	1.3510195330195809	1.3464315847534774	1.2812387101614564	1.2766520917030326
0.000685	0.136200	0.017426	3661.722630756466	1.350046	1.345446	1.351303368594171	1.3467034204037018	1.2815225457360466	1.276923927353257
0.000686	0.136536	0.017426	3670.746535756466	1.350329	1.345716	1.3515882041687608	1.346975256053926	1.2818073813106363	1.2771957630034814
0.000687	0.136658	0.017395	3674.0279557564663	1.350610	1.345994	1.351871039743351	1.3472550917041506	1.2820902168852266	1.2774755986537059
0.000689	0.137024	0.017365	3683.8722147564663	1.350892	1.346263	1.352156710892531	1.3475277630045994	1.2823758880344065	1.2777482699541547
0.000690	0.137390	0.017334	3693.7164737564663	1.351173	1.346532	1.352439546467121	1.3477985986548238	1.2826587236089966	1.278019105604379
0.000691	0.137604	0.017395	3699.4589587564665	1.351454	1.346806	1.3527223820417111	1.3480744343050481	1.2829415591835867	1.2782949412546034
0.000692	0.137833	0.017334	3705.6116207564664	1.351735	1.347079	1.353005217616301	1.3483492699552724	1.2832243947581765	1.2785697769048276
0.000694	0.138245	0.017395	3716.6864117564664	1.352017	1.347347	1.3532908887654813	1.3486209412557215	1.2835100659073568	1.2788414482052768
0.000695	0.138458	0.017303	3722.428896756466	1.352297	1.347620	1.3535727243400713	1.3488957769059458	1.2837919014819468	1.279116283855501
0.000696	0.138718	0.017242	3729.4019137564665	1.352577	1.347891	1.3538545599146612	1.3491686125561702	1.2840737370565367	1.2793891195057254
0.000697	0.138962	0.017181	3735.964752756466	1.352855	1.348161	1.3541343954892513	1.3494404482063944	1.2843535726311268	1.2796609551559497
0.000699	0.139297	0.017273	3744.988657756466	1.353135	1.348429	1.3544180666384313	1.3497121195068433	1.2846372437803069	1.2799326264563986
0.000700	0.139557	0.017181	3751.9616747564664	1.353413	1.348699	1.3546979022130214	1.3499839551570678	1.284917079354897	1.280204462106623
0.000701	0.139862	0.017242	3760.1652237564663	1.353693	1.348968	1.3549797377876114	1.350254790807292	1.285198914929487	1.2804752977568472
0.000702	0.140106	0.017242	3766.7280637564663	1.353972	1.349239	1.3552605733622014	1.3505276264575166	1.285479750504077	1.2807481334070718
0.000704	0.140381	0.017151	3774.1112577564663	1.354250	1.349508	1.3555422445113814	1.3508002977579652	1.285761421653257	1.2810208047075204
