Repository: pietracorvo/HystAPI

# Example data

The example data in this folder is from measurements performed during my physics bachelor.

The material is **FeSi3** (iron with 3% silicon), aka 'electrical steel', the standard material for ring cores in trafos. 

Four of the five samples where treated with high pressure torison (HPT, 20 rotations at 20GPa), to achieve nanocristallisation of the grains, which has a huge impact on the magnetic properties of the material. The HPT deformation was done at 77K (under liquid nitrogen) and at 293K (at room temperature). Afterwards some samples were heat treated at a temperature of 493K (for two hours) to anneal defects from the deformation process.

The five samples are:

File: testData/FeSi3_annealed/G1_919V_200Hz_800000Fs.txt (part 2 of 29)
--------------------------
t	U1	U2	H	B_raw	J_raw	B_drift	 J_drift	B_corr	J_corr
0.000346	0.080719	0.098572	2170.9619780564954	1.265842	1.263115	1.266502219633846	1.2637751892257691	1.1935254437799996	1.1908004044768268
0.000347	0.080963	0.095306	2177.5248180564954	1.267386	1.264651	1.2680481277830769	1.2653130972871154	1.1950713519292306	1.192338312538173
0.000349	0.081375	0.092133	2188.5996100564953	1.268879	1.266130	1.2695449440815385	1.2667959134098077	1.1965681682276923	1.1938211286608653
0.000350	0.081879	0.089142	2202.1354660564953	1.270323	1.267557	1.2709908522307694	1.2682248214711538	1.1980140763769231	1.1952500367222114
0.000351	0.082153	0.086243	2209.5186610564956	1.271721	1.268945	1.2723907603800002	1.2696147295325	1.1994139845261538	1.1966399447835576
0.000352	0.082413	0.083374	2216.4916780564954	1.273072	1.270288	1.2737436685292307	1.2709596375938463	1.2007668926753845	1.197984852844904
0.000354	0.082932	0.080627	2230.4377120564955	1.274378	1.271577	1.2750534848276924	1.2722524537165385	1.2020767089738462	1.1992776689675961
0.000355	0.083328	0.077972	2241.1023260564953	1.275641	1.272827	1.276318392976923	1.2735043617778845	1.2033416171230766	1.2005295770289421
0.000356	0.083572	0.075439	2247.6651650564954	1.276864	1.274041	1.2775433011261539	1.2747202698392308	1.2045665252723077	1.2017454850902884
0.000357	0.084015	0.072998	2259.5603120564956	1.278047	1.275209	1.2787282092753844	1.275890177900577	1.205751433421538	1.2029153931516345
0.000359	0.084442	0.070740	2271.0452810564952	1.279193	1.276341	1.2798780255738462	1.277025994023269	1.20690124972	1.2040512092743267
0.000360	0.084656	0.068665	2276.7877660564955	1.280306	1.277446	1.2809929337230768	1.2781329020846155	1.2080161578692303	1.2051581173356731
0.000361	0.085129	0.066650	2289.5032670564956	1.281386	1.278510	1.2820748418723076	1.2791988101459615	1.2090980660184614	1.2062240253970191
0.000362	0.085434	0.064697	2297.7068170564953	1.282434	1.279548	1.2831247500215386	1.2802387182073076	1.2101479741676924	1.2072639334583652
0.000364	0.085876	0.062805	2309.6019630564956	1.283452	1.280551	1.28414656632	1.28124553433	1.2111697904661538	1.2082707495810576
0.000365	0.086151	0.061005	2316.9851580564955	1.284441	1.281530	1.2851374744692308	1.2822264423913463	1.2121606986153846	1.209251657642404
0.000366	0.086594	0.059418	2328.8803040564953	1.285403	1.282478	1.2861013826184615	1.2831763504526923	1.213124606764615	1.21020156570375
0.000367	0.086884	0.057831	2336.6736760564954	1.286340	1.283405	1.2870402907676923	1.2841052585140385	1.2140635149138461	1.211130473765096
0.000369	0.087219	0.056305	2345.6975810564954	1.287253	1.284307	1.2879571070661537	1.285011074636731	1.2149803312123075	1.2120362898877886
0.000370	0.087631	0.054932	2356.7723720564954	1.288143	1.285182	1.2888490152153846	1.285887982698077	1.2158722393615382	1.2129131979491345
0.000371	0.088089	0.053497	2369.0776960564954	1.289010	1.286034	1.2897179233646154	1.286741890759423	1.2167411475107692	1.2137671060104807
0.000372	0.088272	0.052216	2373.9998260564953	1.289855	1.286874	1.290564831513846	1.2875837988207692	1.2175880556599998	1.2146090140718269
0.000374	0.088730	0.050903	2386.305150056495	1.290681	1.287683	1.2913946478123077	1.2883966149434614	1.2184178719584615	1.215421830194519
0.000375	0.089096	0.049744	2396.149409056495	1.291487	1.288477	1.2922025559615384	1.2891925230048078	1.219225780107692	1.2162177382558654
0.000376	0.089371	0.048676	2403.5326040564955	1.292275	1.289256	1.2929924641107693	1.2899734310661537	1.220015688256923	1.2169986463172113
0.000377	0.089752	0.047607	2413.7870410564956	1.293046	1.290015	1.29376537226	1.2907343391275	1.2207885964061536	1.2177595543785575
0.000379	0.090225	0.046570	2426.5025420564953	1.293801	1.290754	1.2945241885584615	1.2914771552501922	1.221547412704615	1.2185023705012499
0.000380	0.090500	0.045715	2433.8857370564956	1.294542	1.291485	1.2952670967076925	1.2922100633115385	1.2222903208538463	1.2192352785625962
0.000381	0.090851	0.044861	2443.3198190564954	1.295269	1.292200	1.295996004856923	1.2929269713728846	1.2230192290030768	1.2199521866239422
0.000382	0.091232	0.043976	2453.5742550564955	1.295982	1.292900	1.2967109130061538	1.2936288794342308	1.2237341371523076	1.2206540946852884
0.000384	0.091644	0.043274	2464.6490470564954	1.296682	1.293587	1.2974147293046152	1.2943196955569232	1.224437953450769	1.2213449108079808
0.000385	0.091934	0.042450	2472.4424190564955	1.297370	1.294265	1.298104637453846	1.2949996036182692	1.2251278615999999	1.2220248188693268
0.000386	0.092331	0.041718	2483.1070330564953	1.298046	1.294927	1.298782545603077	1.2956635116796154	1.2258057697492308	1.222688726930673
0.000387	0.092682	0.041046	2492.5411150564955	1.298711	1.295581	1.2994494537523076	1.2963194197409615	1.2264726778984611	1.2233446349920192
0.000389	0.092987	0.040436	2500.7446640564954	1.299366	1.296225	1.3001082700507693	1.2969672358636537	1.227131494196923	1.2239924511147113
0.000390	0.093399	0.039825	2511.8194560564953	1.300012	1.296857	1.3007561782	1.297601143925	1.2277794023461537	1.2246263591760576
0.000391	0.093842	0.039276	2523.7146030564954	1.300648	1.297478	1.3013940863492308	1.2982240519863462	1.2284173104953844	1.2252492672374038
0.000392	0.094040	0.038666	2529.0469100564956	1.301274	1.298098	1.3020219944984617	1.2988459600476923	1.2290452186446155	1.22587117529875
0.000394	0.094467	0.038116	2540.531879056495	1.301892	1.298701	1.3026438107969232	1.2994527761703847	1.229667034943077	1.2264779914214423
0.000395	0.094910	0.037659	2552.4270260564954	1.302502	1.299296	1.303255718946154	1.3000496842317308	1.2302789430923076	1.2270748994827885
0.000396	0.095200	0.037140	2560.2203970564956	1.303104	1.299888	1.3038596270953846	1.3006435922930768	1.2308828512415384	1.2276688075441344
0.000397	0.095444	0.036621	2566.783237056495	1.303697	1.300473	1.3044545352446155	1.3012305003544231	1.2314777593907693	1.2282557156054807
0.000399	0.095886	0.036255	2578.6783840564954	1.304285	1.301045	1.3050463515430768	1.3018063164771154	1.2320695756892306	1.228831531728173
0.000400	0.096313	0.035797	2590.1633530564955	1.304865	1.301611	1.3056282596923077	1.3023742245384615	1.2326514838384615	1.2293994397895192
0.000401	0.096558	0.035461	2596.7261920564956	1.305439	1.302177	1.3062041678415386	1.3029421325998076	1.2332273919876924	1.2299673478508653
0.000402	0.096939	0.035095	2606.980629056495	1.306008	1.302733	1.3067750759907693	1.3035000406611537	1.233798300136923	1.2305252559122113
0.000404	0.097458	0.034698	2620.9266630564953	1.306570	1.303278	1.3073408922892307	1.3040488567838462	1.2343641164353842	1.2310740720349038
0.000405	0.097702	0.034332	2627.4895030564953	1.307126	1.303826	1.3078988004384615	1.3045987648451922	1.2349220245846153	1.2316239800962498
0.000406	0.097977	0.033966	2634.8726970564953	1.307676	1.304367	1.3084507085876924	1.3051416729065386	1.235473932733846	1.2321668881575962
0.000407	0.098419	0.033630	2646.7678440564955	1.308221	1.304897	1.308997616736923	1.3056735809678846	1.2360208408830768	1.2326987962189422
0.000409	0.098877	0.033325	2659.0731680564954	1.308761	1.305421	1.3095414330353847	1.3062013970905768	1.2365646571815385	1.2332266123416344
0.000410	0.099106	0.032990	2665.2258300564954	1.309296	1.305948	1.3100783411846153	1.3067303051519232	1.2371015653307689	1.2337555204029809
0.000411	0.099472	0.032806	2675.0700890564954	1.309827	1.306466	1.3106112493338462	1.307250213213269	1.23763447348	1.2342754284643267
0.000412	0.099915	0.032349	2686.9652360564955	1.310351	1.306976	1.311137157483077	1.3077621212746153	1.2381603816292306	1.234787336525673
0.000414	0.100266	0.032104	2696.3993180564953	1.310871	1.307484	1.3116609737815383	1.3082739373973078	1.2386841979276921	1.2352991526483654
0.000415	0.100571	0.031830	2704.6028670564956	1.311387	1.307990	1.3121788819307694	1.3087818454586537	1.239202106076923	1.2358070607097114
0.000416	0.101059	0.031555	2717.7285460564954	1.311898	1.308484	1.31269179008	1.30927775352	1.2397150142261535	1.2363029687710576
0.000417	0.101303	0.031342	2724.2913850564955	1.312406	1.308984	1.3132016982292307	1.3097796615813462	1.2402249223753845	1.2368048768324038
0.000419	0.101578	0.031097	2731.6745800564954	1.312910	1.309479	1.3137095145276922	1.3102784777040386	1.240732738673846	1.2373036929550962
0.000420	0.102066	0.030914	2744.800259056495	1.313411	1.309963	1.3142124226769232	1.3107643857653846	1.241235646823077	1.2377896010164422
0.000421	0.102432	0.030731	2754.6445180564956	1.313908	1.310448	1.314711330826154	1.311251293826731	1.2417345549723078	1.2382765090777885
0.000422	0.102661	0.030426	2760.7971800564956	1.314401	1.310934	1.3152062389753845	1.311739201888077	1.242229463121538	1.2387644171391345
0.000424	0.103149	0.030243	2773.9228590564953	1.314891	1.311407	1.3157000552738463	1.3122160180107691	1.2427232794199998	1.2392412332618268
0.000425	0.103561	0.030029	2784.997651056495	1.315378	1.311880	1.3161889634230768	1.3126909260721153	1.2432121875692306	1.239716141323173
0.000426	0.103836	0.029846	2792.3808460564956	1.315861	1.312353	1.3166738715723076	1.3131658341334616	1.2436970957184612	1.2401910493845192
0.000427	0.104233	0.029541	2803.0454600564954	1.316340	1.312819	1.3171547797215386	1.3136337421948077	1.2441780038676922	1.2406589574458653
0.000429	0.104599	0.029327	2812.8897190564953	1.316815	1.313282	1.31763359602	1.3141005583175	1.2446568201661536	1.2411257735685577
0.000430	0.104980	0.029205	2823.1441560564954	1.317288	1.313742	1.3181085041692309	1.3145624663788462	1.2451317283153847	1.2415876816299038
0.000431	0.105240	0.029022	2830.117173056495	1.317758	1.314203	1.3185804123184615	1.3150253744401923	1.2456036364646152	1.24205058969125
0.000432	0.105637	0.028809	2840.7817870564954	1.318225	1.314657	1.3190493204676923	1.3154812825015385	1.2460725446138459	1.2425064977525961
0.000434	0.106079	0.028656	2852.6769340564956	1.318689	1.315106	1.3195171367661538	1.315934098624231	1.2465403609123076	1.2429593138752886
0.000435	0.106308	0.028564	2858.8295960564956	1.319152	1.315561	1.3199820449153847	1.3163910066855768	1.2470052690615385	1.2434162219366345
0.000436	0.106750	0.028381	2870.7247420564954	1.319612	1.316006	1.3204439530646155	1.3168379147469231	1.247467177210769	1.2438631299979808
0.000437	0.107117	0.028259	2880.5690020564953	1.320070	1.316451	1.3209038612138462	1.3172848228082692	1.2479270853599997	1.2443100380593268
0.000439	0.107407	0.028076	2888.3623730564955	1.320525	1.316897	1.3213626775123077	1.3177346389309614	1.2483859016584615	1.244759854182019
0.000440	0.107895	0.028015	2901.4880530564956	1.320978	1.317333	1.3218175856615384	1.3181725469923078	1.248840809807692	1.2451977622433654
0.000441	0.108246	0.027802	2910.9221340564955	1.321429	1.317772	1.3222704938107692	1.3186134550536537	1.249293717956923	1.2456386703047113
0.000442	0.108475	0.027710	2917.0747960564954	1.321878	1.318213	1.3227214019600002	1.319056363115	1.2497446261061538	1.2460815783660577
0.000444	0.108978	0.027588	2930.6106530564953	1.322325	1.318643	1.3231722182584615	1.3194901792376923	1.2501954424046153	1.24651539448875
0.000445	0.109406	0.027435	2942.0956220564954	1.322769	1.319073	1.3236181264076925	1.3199220872990385	1.2506413505538463	1.2469473025500961
0.000446	0.109573	0.027283	2946.607574056495	1.323211	1.319510	1.324062034556923	1.3203609953603845	1.2510852587030765	1.2473862106114422
0.000447	0.109955	0.027283	2956.8620110564952	1.323653	1.319939	1.3245059427061538	1.3207919034217308	1.2515291668523076	1.2478171186727884
0.000449	0.110443	0.027130	2969.9876900564955	1.324093	1.320362	1.3249497590046153	1.3212187195444232	1.251972983150769	1.2482439347954808
0.000450	0.110840	0.027039	2980.6523040564953	1.324531	1.320786	1.325389667153846	1.3216446276057692	1.2524128912999997	1.2486698428568268
0.000451	0.110992	0.026917	2984.7540790564954	1.324967	1.321217	1.3258275753030768	1.3220775356671155	1.2528507994492304	1.2491027509181731
0.000452	0.111481	0.026855	2997.8797580564956	1.325402	1.321636	1.3262644834523076	1.3224984437284615	1.2532877075984614	1.2495236589795191
0.000454	0.111969	0.026733	3011.0054370564953	1.325835	1.322053	1.3267012997507692	1.3229192598511537	1.2537245238969228	1.2499444751022113
0.000455	0.112167	0.026642	3016.3377440564955	1.326267	1.322478	1.3271352079	1.3233461679125	1.2541584320461538	1.2503713831635577
0.000456	0.112503	0.026581	3025.3616480564956	1.326697	1.322897	1.3275671160492308	1.3237670759738462	1.2545903401953846	1.2507922912249039
0.000457	0.113083	0.026489	3040.9483920564953	1.327126	1.323306	1.3279980241984615	1.3241779840351924	1.2550212483446153	1.25120319928625
0.000459	0.113297	0.026337	3046.6908770564955	1.327553	1.323726	1.3284288404969231	1.3246018001578845	1.2554520646430767	1.2516270154089422
0.000460	0.113602	0.026215	3054.8944260564954	1.327978	1.324140	1.3288557486461539	1.325017708219231	1.2558789727923076	1.2520429234702886
0.000461	0.114044	0.026245	3066.7895730564956	1.328402	1.324550	1.3292816567953847	1.3254296162805768	1.2563048809415385	1.2524548315316344
0.000462	0.114441	0.026031	3077.4541870564954	1.328825	1.324959	1.3297065649446154	1.3258405243419231	1.2567297890907692	1.2528657395929808
0.000464	0.114761	0.025970	3086.0679140564953	1.329245	1.325369	1.330130381243077	1.3262543404646154	1.2571536053892305	1.253279555715673
0.000465	0.115189	0.025970	3097.5528830564954	1.329666	1.325775	1.3305532893923078	1.3266622485259614	1.2575765135384613	1.253687463777019
0.000466	0.115570	0.025848	3107.8073200564954	1.330085	1.326181	1.3309741975415383	1.3270701565873078	1.257997421687692	1.2540953718383654
0.000467	0.115875	0.025787	3116.0108690564953	1.330503	1.326588	1.3313941056907692	1.3274790646486538	1.2584173298369228	1.2545042798997115
0.000469	0.116241	0.025757	3125.8551290564956	1.330920	1.326993	1.3318149219892308	1.3278878807713463	1.2588381461353846	1.254913096022404
0.000470	0.116684	0.025665	3137.7502750564954	1.331336	1.327394	1.3322328301384616	1.3282907888326922	1.2592560542846152	1.2553160040837499
0.000471	0.116974	0.025665	3145.5436470564955	1.331751	1.327800	1.3326497382876923	1.3286986968940386	1.259672962433846	1.2557239121450963
0.000472	0.117279	0.025574	3153.747197056495	1.332166	1.328204	1.333066646436923	1.3291046049553845	1.2600898705830765	1.2561298202064421
0.000474	0.117767	0.025543	3166.8728760564954	1.332579	1.328601	1.3334834627353847	1.3295054210780768	1.2605066868815382	1.2565306363291344
0.000475	0.118103	0.025452	3175.8967800564956	1.332992	1.329002	1.3338983708846153	1.3299083291394231	1.2609215950307688	1.2569335443904808
0.000476	0.118393	0.025391	3183.690152056495	1.333403	1.329404	1.334311279033846	1.3303122372007692	1.2613345031799996	1.2573374524518268
0.000477	0.118866	0.025421	3196.4056530564953	1.333815	1.329799	1.334725187183077	1.3307091452621154	1.2617484113292305	1.257734360513173
0.000479	0.119247	0.025330	3206.6600900564954	1.334225	1.330197	1.3351390034815385	1.3311109613848078	1.2621622276276923	1.2581361766358654
0.000480	0.119537	0.025238	3214.4534620564955	1.334634	1.330596	1.3355499116307694	1.3315118694461536	1.2625731357769232	1.2585370846972113
0.000481	0.119888	0.025177	3223.8875440564952	1.335042	1.330992	1.33595981978	1.3319097775075	1.2629830439261536	1.2589349927585576
0.000482	0.120331	0.025116	3235.7826910564954	1.335449	1.331384	1.336368727929231	1.3323036855688462	1.2633919520753847	1.2593289008199038
0.000484	0.120667	0.025116	3244.8065950564956	1.335856	1.331780	1.3367795442276922	1.3327035016915385	1.263802768373846	1.2597287169425961
0.000485	0.121033	0.025055	3254.6508540564955	1.336262	1.332173	1.3371874523769232	1.3330984097528846	1.264210676523077	1.2601236250039423
0.000486	0.121414	0.024994	3264.9052910564956	1.336667	1.332565	1.337594360526154	1.3334923178142308	1.2646175846723078	1.2605175330652885
0.000487	0.121765	0.024963	3274.3393730564953	1.337071	1.332958	1.3380002686753845	1.333887225875577	1.265023492821538	1.2609124411266346
0.000489	0.122116	0.024902	3283.7734550564955	1.337474	1.333349	1.3384070849738463	1.334282041998269	1.26543030912	1.2613072572493267
0.000490	0.122574	0.024841	3296.0787790564955	1.337877	1.333736	1.3388119931230769	1.3346709500596154	1.2658352172692307	1.261696165310673
0.000491	0.122849	0.024811	3303.4619730564955	1.338279	1.334129	1.3392159012723077	1.3350658581209613	1.2662391254184615	1.262091073372019
0.000492	0.123169	0.024689	3312.0757000564954	1.338679	1.334518	1.3396178094215385	1.3354567661823078	1.266641033567692	1.2624819814333654
0.000494	0.123611	0.024719	3323.9708470564956	1.339079	1.334904	1.34002162572	1.335846582305	1.2670448498661537	1.2628717975560577
0.000495	0.124023	0.024658	3335.0456380564956	1.339479	1.335289	1.340423533869231	1.3362334903663462	1.2674467580153848	1.2632587056174038
0.000496	0.124268	0.024567	3341.608478056495	1.339877	1.335679	1.3408234420184615	1.3366253984276923	1.267846666164615	1.26365061367875
0.000497	0.124695	0.024536	3353.0934470564953	1.340274	1.336062	1.3412223501676923	1.3370103064890386	1.268245574313846	1.2640355217400963
0.000499	0.125153	0.024445	3365.398771056495	1.340670	1.336442	1.3416221664661538	1.3373941226117307	1.2686453906123076	1.2644193378627884
0.000500	0.125488	0.024414	3374.4226750564953	1.341066	1.336827	1.3420200746153848	1.3377810306730769	1.2690432987615385	1.2648062459241345
0.000501	0.125687	0.024384	3379.7549830564953	1.341461	1.337215	1.3424169827646153	1.3381709387344232	1.2694402069107689	1.2651961539854808
0.000502	0.126205	0.024292	3393.7010170564954	1.341854	1.337591	1.3428118909138462	1.3385488467957691	1.2698351150599998	1.2655740620468268
0.000504	0.126572	0.024323	3403.5452760564954	1.342248	1.337972	1.3432097072123077	1.3389336629184614	1.2702329313584615	1.265958878169519
0.000505	0.126862	0.024231	3411.3386480564955	1.342641	1.338355	1.3436046153615384	1.3393185709798077	1.270627839507692	1.2663437862308653
0.000506	0.127197	0.024231	3420.3625520564956	1.343033	1.338737	1.3439985235107692	1.3397024790411538	1.2710217476569228	1.2667276942922114
0.000507	0.127655	0.024231	3432.6678760564955	1.343426	1.339113	1.34439343166	1.3400803871025	1.2714166558061537	1.2671056023535576
0.000509	0.127991	0.024078	3441.6917810564955	1.343816	1.339492	1.3447872479584615	1.3404632032251922	1.2718104721046153	1.2674884184762498
0.000510	0.128342	0.024017	3451.1258620564954	1.344205	1.339870	1.3451781561076923	1.3408431112865384	1.272201380253846	1.267868326537596
0.000511	0.128754	0.024048	3462.2006540564953	1.344594	1.340245	1.3455690642569231	1.3412200193478845	1.272592288403077	1.2682452345989421
0.000512	0.129166	0.023956	3473.275446056495	1.344983	1.340619	1.345959972406154	1.3415959274092308	1.2729831965523077	1.2686211426602885
0.000514	0.129379	0.023926	3479.0179300564955	1.345370	1.341000	1.3463507887046153	1.341980743531923	1.273374012850769	1.2690059587829807
0.000515	0.129883	0.023895	3492.5537870564954	1.345757	1.341370	1.3467396968538463	1.342352651593269	1.2737629209999999	1.2693778668443267
0.000516	0.130295	0.023865	3503.6285790564953	1.346144	1.341743	1.3471286050030769	1.3427275596546153	1.2741518291492304	1.269752774905673
0.000517	0.130539	0.023834	3510.1914180564954	1.346530	1.342121	1.3475165131523077	1.3431074677159613	1.2745397372984613	1.270132682967019
0.000519	0.131012	0.023834	3522.9069200564954	1.346916	1.342490	1.3479063294507692	1.3434802838386537	1.2749295535969227	1.2705054990897113
0.000520	0.131439	0.023712	3534.3918890564955	1.347301	1.342861	1.3482932376	1.3438531919	1.2753164617461539	1.2708784071510577
0.000521	0.131607	0.023773	3538.9038410564954	1.347685	1.343239	1.3486791457492309	1.3442330999613463	1.2757023698953844	1.271258315212404
0.000522	0.132034	0.023621	3550.3888100564955	1.348068	1.343608	1.3490640538984615	1.3446040080226922	1.2760872780446153	1.2716292232737498
0.000524	0.132507	0.023712	3563.1043120564955	1.348452	1.343976	1.3494518701969231	1.3449758241453846	1.276475094343077	1.2720010393964423
0.000525	0.132812	0.023682	3571.3078610564953	1.348836	1.344349	1.3498377783461537	1.3453507322067308	1.2768610024923075	1.2723759474577885
0.000526	0.133133	0.023560	3579.9215880564952	1.349218	1.344721	1.3502216864953847	1.345724640268077	1.2772449106415382	1.2727498555191346
0.000527	0.133545	0.023590	3590.9963800564956	1.349600	1.345088	1.3506055946446154	1.3460935483294232	1.277628818790769	1.2731187635804808
0.000529	0.134003	0.023499	3603.3017040564955	1.349980	1.345454	1.350989410943077	1.3464633644521153	1.2780126350892305	1.273488579703173
0.000530	0.134262	0.023437	3610.2747210564953	1.350360	1.345825	1.3513713190923078	1.3468362725134615	1.2783945432384614	1.2738614877645191
0.000531	0.134613	0.023437	3619.7088030564955	1.350740	1.346193	1.3517532272415385	1.3472061805748077	1.2787764513876922	1.2742313958258653
0.000532	0.135132	0.023407	3633.6548370564956	1.351119	1.346554	1.3521341353907692	1.3475690886361538	1.279157359536923	1.2745943038872114
0.000534	0.135422	0.023346	3641.4482080564953	1.351497	1.346923	1.3525159516892307	1.3479419047588463	1.2795391758353842	1.274967120009904
0.000535	0.135773	0.023285	3650.8822900564955	1.351875	1.347288	1.3528958598384615	1.3483088128201923	1.2799190839846153	1.27533402807125
0.000536	0.136185	0.023315	3661.9570820564954	1.352252	1.347652	1.3532747679876924	1.3486747208815386	1.2802979921338462	1.2756999361325962
0.000537	0.136505	0.023254	3670.5708090564954	1.352629	1.348018	1.3536536761369231	1.3490426289428845	1.2806769002830767	1.2760678441939421
0.000539	0.136917	0.023193	3681.6456010564953	1.353005	1.348380	1.3540334924353847	1.3494084450655768	1.2810567165815385	1.2764336603166344
0.000540	0.137344	0.023163	3693.1305700564953	1.353380	1.348740	1.3544104005846154	1.3497703531269232	1.2814336247307692	1.2767955683779808
0.000541	0.137619	0.023163	3700.5137640564953	1.353755	1.349106	1.3547873087338462	1.350138261188269	1.2818105328799998	1.2771634764393267
0.000542	0.137970	0.023071	3709.9478460564956	1.354129	1.349468	1.355163216883077	1.3505021692496153	1.2821864410292307	1.277527384500673
0.000544	0.138428	0.023071	3722.2531700564955	1.354503	1.349827	1.3555410331815385	1.3508649853723078	1.2825642573276923	1.2778902006233654
0.000545	0.138809	0.023071	3732.5076070564955	1.354876	1.350187	1.3559159413307693	1.3512268934336538	1.282939165476923	1.2782521086847114
0.000546	0.139069	0.023010	3739.4806240564953	1.355249	1.350551	1.35629084948	1.351592801495	1.2833140736261535	1.2786180167460577
0.000547	0.139496	0.022888	3750.9655930564954	1.355620	1.350908	1.3566637576292309	1.3519517095563462	1.2836869817753844	1.2789769248074039
0.000549	0.140060	0.023041	3766.1421590564955	1.355993	1.351262	1.3570405739276923	1.3523095256790385	1.2840637980738459	1.2793347409300961
0.000550	0.140198	0.022919	3769.8337570564954	1.356364	1.351629	1.357413482076923	1.3526784337403845	1.2844367062230768	1.2797036489914422
0.000551	0.140518	0.022858	3778.4474830564955	1.356735	1.351988	1.3577863902261538	1.3530393418017308	1.2848096143723073	1.2800645570527884
0.000552	0.141098	0.022766	3794.034227056495	1.357104	1.352337	1.3581572983753847	1.3533902498630768	1.2851805225215385	1.2804154651141344
0.000554	0.141434	0.022797	3803.058132056495	1.357473	1.352695	1.358530114673846	1.3537520659857691	1.2855533388199998	1.2807772812368268
0.000555	0.141602	0.022736	3807.5700840564955	1.357841	1.353058	1.358900022823077	1.3541169740471155	1.2859232469692308	1.2811421892981731
0.000556	0.142075	0.022705	3820.2855850564956	1.358209	1.353410	1.3592699309723077	1.3544708821084614	1.2862931551184613	1.281496097359519
0.000557	0.142548	0.022705	3833.001087056495	1.358577	1.353762	1.3596398391215383	1.3548247901698076	1.2866630632676919	1.2818500054208652
0.000559	0.142822	0.022644	3840.384281056495	1.358944	1.354119	1.36001065542	1.3551856062925	1.2870338795661538	1.2822108215435577
0.000560	0.143143	0.022614	3848.9980080564956	1.359310	1.354475	1.3603785635692307	1.3555435143538463	1.2874017877153845	1.282568729604904
0.000561	0.143585	0.022552	3860.8931550564953	1.359675	1.354825	1.3607454717184615	1.3558954224151922	1.287768695864615	1.2829206376662499
0.000562	0.143906	0.022522	3869.506882056495	1.360040	1.355179	1.3611123798676923	1.3562513304765385	1.288135604013846	1.283276545727596
0.000564	0.144287	0.022491	3879.7613190564953	1.360405	1.355531	1.361481196166154	1.3566071465992309	1.2885044203123077	1.2836323618502885
0.000565	0.144714	0.022491	3891.2462880564954	1.360769	1.355880	1.3618471043153846	1.3569580546605768	1.2888703284615382	1.2839832699116345
0.000566	0.145065	0.022430	3900.6803700564956	1.361132	1.356232	1.3622120124646153	1.3573119627219232	1.2892352366107689	1.2843371779729809
0.000567	0.145416	0.022369	3910.1144510564955	1.361495	1.356583	1.362576920613846	1.3576648707832693	1.2896001447599996	1.2846900860343269
0.000569	0.145798	0.022400	3920.3688880564955	1.361858	1.356932	1.3629437369123076	1.3580176869059615	1.2899669610584614	1.285042902157019
0.000570	0.146210	0.022339	3931.4436800564954	1.362220	1.357281	1.3633076450615385	1.3583685949673077	1.290330869207692	1.2853938102183653
0.000571	0.146469	0.022308	3938.416697056495	1.362581	1.357633	1.3636705532107694	1.3587225030286538	1.290693777356923	1.2857477182797115
0.000572	0.146896	0.022278	3949.9016660564953	1.362942	1.357980	1.36403346136	1.35907141109	1.2910566855061538	1.2860966263410576
0.000574	0.147339	0.022278	3961.7968130564955	1.363303	1.358326	1.3643982776584616	1.3594212272126922	1.2914215018046153	1.2864464424637498
0.000575	0.147598	0.022247	3968.7698300564953	1.363663	1.358677	1.3647601858076923	1.3597741352740385	1.291783409953846	1.286799350525096
0.000576	0.148010	0.022217	3979.8446210564953	1.364023	1.359023	1.365122093956923	1.3601220433353847	1.2921453181030769	1.2871472585864423
0.000577	0.148468	0.022125	3992.149945056495	1.364381	1.359366	1.365482002106154	1.360466951396731	1.2925052262523078	1.2874921666477885
0.000579	0.148804	0.022095	4001.173850056495	1.364739	1.359713	1.3658438184046153	1.360817767519423	1.292867042550769	1.2878429827704807
0.000580	0.149078	0.022064	4008.557044056495	1.365097	1.360061	1.3662037265538463	1.3611676755807691	1.2932269506999998	1.2881928908318268
0.000581	0.149490	0.022003	4019.6318360564956	1.365453	1.360404	1.366561634703077	1.3615125836421154	1.2935848588492305	1.288537798893173
0.000582	0.149918	0.022003	4031.116805056495	1.365810	1.360746	1.3669205428523077	1.3618564917034615	1.2939437669984613	1.288881706954519
0.000584	0.150238	0.022003	4039.7305320564956	1.366166	1.361091	1.3672803591507692	1.3622053078261538	1.294303583296923	1.2892305230772114
0.000585	0.150635	0.022003	4050.3951460564954	1.366523	1.361434	1.3676392673	1.3625502158875	1.2946624914461538	1.2895754311385577
0.000586	0.151047	0.021942	4061.4699380564953	1.366878	1.361776	1.367996175449231	1.3628941239488463	1.2950193995953847	1.289919339199904
0.000587	0.151337	0.021881	4069.2633100564954	1.367233	1.362121	1.3683530835984614	1.3632410320101922	1.2953763077446152	1.2902662472612498
0.000589	0.151779	0.021881	4081.158456056495	1.367587	1.362460	1.3687108998969233	1.3635838481328846	1.295734124043077	1.2906090633839422
0.000590	0.152145	0.021881	4091.0027160564955	1.367942	1.362802	1.3690678080461538	1.363927756194231	1.2960910321923076	1.2909529714452885
0.000591	0.152466	0.021851	4099.616442056495	1.368295	1.363145	1.3694227161953847	1.364272664255577	1.2964459403415383	1.2912978795066345
0.000592	0.152847	0.021759	4109.870879056496	1.368648	1.363485	1.3697776243446156	1.3646145723169232	1.2968008484907694	1.2916397875679808
0.000594	0.153244	0.021790	4120.535493056495	1.369001	1.363824	1.3701344406430769	1.3649573884396153	1.2971576647892307	1.291982603690673
0.000595	0.153610	0.021729	4130.379753056495	1.369353	1.364164	1.3704883487923076	1.3652992965009614	1.2975115729384612	1.292324511752019
0.000596	0.153854	0.021667	4136.942592056495	1.369704	1.364507	1.3708412569415385	1.3656442045623076	1.297864481087692	1.2926694198133653
0.000597	0.154404	0.021698	4151.708981056496	1.370055	1.364840	1.3711941650907693	1.3659791126236538	1.2982173892369229	1.2930043278747114
0.000599	0.154831	0.021637	4163.193950056495	1.370406	1.365176	1.3715489813892308	1.3663189287463462	1.2985722055353843	1.2933441439974038
0.000600	0.155045	0.021606	4168.936435056496	1.370756	1.365519	1.3719008895384617	1.3666638368076922	1.2989241136846155	1.2936890520587498
0.000601	0.155441	0.021637	4179.601049056495	1.371106	1.365855	1.3722527976876921	1.3670017448690386	1.2992760218338457	1.2940269601200962
0.000602	0.155975	0.021484	4193.957261056496	1.371455	1.366186	1.3726037058369231	1.3673346529303845	1.2996269299830767	1.294359868181442
0.000604	0.156265	0.021515	4201.750633056496	1.371803	1.366525	1.3729555221353846	1.3676774690530769	1.2999787462815382	1.2947026843041345
0.000605	0.156509	0.021484	4208.313472056496	1.372151	1.366864	1.3733054302846153	1.3680183771144232	1.300328654430769	1.2950435923654808
0.000606	0.157028	0.021454	4222.2595060564945	1.372499	1.367194	1.3736553384338461	1.3683502851757692	1.30067856258	1.2953755004268268
0.000607	0.157364	0.021454	4231.283410056496	1.372846	1.367530	1.3740042465830768	1.3686881932371153	1.3010274707292306	1.295713408488173
0.000609	0.157700	0.021332	4240.307315056496	1.373192	1.367865	1.3743540628815385	1.3690270093598078	1.3013772870276923	1.2960522246108654
0.000610	0.158051	0.021362	4249.741396056495	1.373538	1.368199	1.374701971030769	1.3693629174211537	1.3017251951769229	1.2963881326722113
0.000611	0.158539	0.021393	4262.867076056495	1.373885	1.368529	1.37505087918	1.3696948254825	1.3020741033261536	1.2967200407335577
0.000612	0.158783	0.021332	4269.429915056495	1.374230	1.368866	1.375397787329231	1.3700337335438462	1.3024210114753845	1.2970589487949038
0.000614	0.159164	0.021271	4279.684352056496	1.374575	1.369198	1.3757466036276924	1.3703695496665385	1.302769827773846	1.297394764917596
0.000615	0.159561	0.021210	4290.348966056496	1.374919	1.369529	1.3760925117769232	1.3707024577278846	1.3031157359230767	1.2977276729789422
0.000616	0.159897	0.021240	4299.372870056495	1.375262	1.369861	1.3764374199261538	1.3710363657892308	1.3034606440723073	1.2980615810402885
0.000617	0.160248	0.021118	4308.806952056495	1.375605	1.370191	1.3767823280753846	1.3713682738505768	1.3038055522215384	1.2983934891016344
0.000619	0.160782	0.021118	4323.163164056496	1.375947	1.370515	1.3771281443738461	1.371696089973269	1.30415136852	1.2987213052243267
0.000620	0.160950	0.021057	4327.6751160564945	1.376288	1.370851	1.3774710525230769	1.3720339980346155	1.3044942766692307	1.299059213285673
0.000621	0.161377	0.021149	4339.1600850564955	1.376630	1.371179	1.3778149606723078	1.3723639060959614	1.3048381848184616	1.299389121347019
0.000622	0.161835	0.021057	4351.4654090564945	1.376972	1.371505	1.3781588688215385	1.3726918141573077	1.305182092967692	1.2997170294083653
0.000624	0.162247	0.021088	4362.540201056496	1.377313	1.371832	1.37850368512	1.37302263028	1.305526909266154	1.3000478455310576
0.000625	0.162491	0.020996	4369.103040056496	1.377654	1.372165	1.3788465932692306	1.3733575383413463	1.3058698174153842	1.300382753592404
0.000626	0.162933	0.021057	4380.998187056495	1.377994	1.372490	1.3791885014184615	1.3736844464026923	1.3062117255646153	1.30070966165375
0.000627	0.163269	0.020935	4390.022091056495	1.378334	1.372819	1.3795304095676924	1.3740153544640386	1.306553633713846	1.3010405697150962
0.000629	0.163666	0.020966	4400.686705056496	1.378673	1.373145	1.379873225866154	1.374345170586731	1.3068964500123075	1.3013703858377885
0.000630	0.163971	0.020996	4408.890255056496	1.379013	1.373474	1.3802151340153848	1.374676078648077	1.3072383581615385	1.3017012938991346
0.000631	0.164429	0.020966	4421.195579056495	1.379353	1.373798	1.3805570421646154	1.3750019867094232	1.3075802663107692	1.3020272019604808
0.000632	0.164764	0.020874	4430.219483056495	1.379691	1.374125	1.3808969503138462	1.3753308947707692	1.30792017446	1.3023561100218268
0.000634	0.165131	0.020813	4440.063743056495	1.380028	1.374450	1.3812377666123077	1.3756597108934614	1.3082609907584613	1.302684926144519
0.000635	0.165497	0.020813	4449.908002056496	1.380366	1.374775	1.3815776747615385	1.3759866189548078	1.308600898907692	1.3030118342058654
0.000636	0.165939	0.020782	4461.803148056495	1.380702	1.375097	1.3819155829107694	1.376310527016154	1.308938807056923	1.3033357422672116
0.000637	0.166245	0.020660	4470.006698056495	1.381037	1.375421	1.38225249106	1.3766364350775	1.3092757152061538	1.3036616503285576
0.000639	0.166656	0.020721	4481.081490056495	1.381373	1.375743	1.3825923073584616	1.3769622512001922	1.3096155315046154	1.3039874664512499
0.000640	0.167023	0.020752	4490.925749056496	1.381709	1.376067	1.3829302155076924	1.3772881592615385	1.309953439653846	1.304313374512596
0.000641	0.167358	0.020752	4499.949653056496	1.382045	1.376392	1.383268123656923	1.3776150673228846	1.3102913478030769	1.3046402825739423
0.000642	0.167725	0.020691	4509.793912056495	1.382380	1.376714	1.3836050318061537	1.3779389753842308	1.3106282559523073	1.3049641906352885
0.000644	0.168213	0.020569	4522.919592056496	1.382714	1.377031	1.3839428481046154	1.378259791506923	1.310966072250769	1.3052850067579806
0.000645	0.168411	0.020660	4528.251899056495	1.383048	1.377359	1.384278756253846	1.3785896995682692	1.3113019803999997	1.3056149148193268
0.000646	0.168823	0.020599	4539.326690056496	1.383382	1.377679	1.3846146644030768	1.3789116076296155	1.3116378885492304	1.3059368228806731
0.000647	0.169312	0.020630	4552.452369056495	1.383716	1.377997	1.3849505725523077	1.3792315156909614	1.3119737966984615	1.306256730942019
0.000649	0.169617	0.020569	4560.655919056495	1.384049	1.378319	1.3852873888507693	1.379557331813654	1.312310612996923	1.3065825470647117
0.000650	0.169846	0.020477	4566.808581056495	1.384381	1.378644	1.3856212970000001	1.379884239875	1.312644521146154	1.3069094551260576
0.000651	0.170395	0.020508	4581.574970056496	1.384713	1.378957	1.3859552051492308	1.3801991479363462	1.3129784292953843	1.3072243631874039
0.000652	0.170822	0.020447	4593.059939056495	1.385044	1.379274	1.3862881132984615	1.3805180559976922	1.313311337444615	1.3075432712487498
0.000654	0.171051	0.020416	4599.212601056495	1.385375	1.379597	1.386622929596923	1.3808448721203845	1.3136461537430768	1.3078700873714422
0.000655	0.171387	0.020294	4608.236505056495	1.385704	1.379915	1.3869538377461539	1.3811647801817308	1.3139770618923077	1.3081899954327885
0.000656	0.171906	0.020386	4622.182539056495	1.386034	1.380227	1.3872857458953847	1.381478688243077	1.3143089700415382	1.3085039034941346
0.000657	0.172211	0.020294	4630.386089056496	1.386363	1.380546	1.3876166540446153	1.3817995963044232	1.314639878190769	1.3088248115554808
0.000659	0.172531	0.020294	4638.999816056496	1.386692	1.380864	1.387949470343077	1.3821214124271155	1.3149726944892306	1.3091466276781731
0.000660	0.172974	0.020355	4650.894962056496	1.387021	1.381178	1.3882803784923077	1.3824373204884615	1.3153036026384615	1.309462535739519
0.000661	0.173431	0.020264	4663.200286056495	1.387350	1.381491	1.3886112866415385	1.3827522285498077	1.3156345107876923	1.3097774438008654
0.000662	0.173645	0.020294	4668.942771056496	1.387678	1.381813	1.3889411947907693	1.383076136611154	1.315964418936923	1.3101013518622115
0.000664	0.174118	0.020233	4681.658272056495	1.388007	1.382125	1.3892740110892308	1.3833919527338463	1.3162972352353846	1.310417167984904
0.000665	0.174454	0.020294	4690.682177056495	1.388335	1.382442	1.3896039192384617	1.3837108607951922	1.3166271433846153	1.3107360760462499
0.000666	0.174820	0.020203	4700.526436056496	1.388662	1.382757	1.3899328273876923	1.3840277688565386	1.3169560515338459	1.3110529841075962
0.000667	0.175186	0.020172	4710.370695056496	1.388989	1.383071	1.3902617355369231	1.3843436769178845	1.317284959683077	1.3113688921689421
0.000669	0.175552	0.020111	4720.2149550564955	1.389315	1.383385	1.3905915518353846	1.384661493040577	1.3176147759815384	1.3116867082916346
0.000670	0.175949	0.020111	4730.879569056495	1.389641	1.383697	1.3909194599846153	1.384975401101923	1.3179426841307689	1.3120006163529807
0.000671	0.176331	0.020172	4741.134006056496	1.389967	1.384011	1.3912473681338462	1.3852913091632693	1.3182705922799998	1.312316524414327
0.000672	0.176758	0.020081	4752.618975056495	1.390293	1.384322	1.3915752762830769	1.3856042172246155	1.3185985004292307	1.312629432475673
0.000674	0.177078	0.020081	4761.232702056495	1.390618	1.384636	1.3919040925815385	1.3859220333473077	1.318927316727692	1.3129472485983653
0.000675	0.177322	0.020050	4767.7955410564955	1.390943	1.384953	1.3922310007307692	1.386240941408654	1.3192542248769228	1.3132661566597117
0.000676	0.177841	0.020050	4781.741575056496	1.391268	1.385260	1.39255790888	1.38654984947	1.3195811330261535	1.3135750647210576
0.000677	0.178238	0.020050	4792.406189056495	1.391593	1.385572	1.392884817029231	1.3868637575313463	1.3199080411753847	1.313888972782404
0.000679	0.178497	0.019989	4799.379206056496	1.391916	1.385887	1.3932116333276923	1.3871825736540386	1.3202348574738458	1.3142077889050963
0.000680	0.178925	0.019897	4810.864175056495	1.392239	1.386195	1.3935365414769232	1.3874924817153846	1.3205597656230768	1.3145176969664423
0.000681	0.179367	0.019928	4822.759322056496	1.392562	1.386503	1.3938614496261539	1.3878023897767309	1.3208846737723077	1.3148276050277885
0.000682	0.179672	0.019897	4830.962872056496	1.392884	1.386815	1.3941853577753847	1.3881162978380768	1.3212085819215384	1.3151415130891344
0.000684	0.180069	0.019867	4841.627486056495	1.393206	1.387123	1.394511174073846	1.3884281139607693	1.3215343982199999	1.315453329211827
0.000685	0.180420	0.019867	4851.061568056495	1.393528	1.387433	1.394835082223077	1.3887400220221153	1.3218583063692306	1.315765237273173
0.000686	0.180786	0.019836	4860.905827056495	1.393849	1.387742	1.3951579903723077	1.3890509300834615	1.3221812145184613	1.316076145334519
0.000687	0.181152	0.019806	4870.750086056496	1.394170	1.388050	1.3954808985215383	1.3893608381448077	1.322504122667692	1.3163860533958653
0.000689	0.181549	0.019775	4881.414700056495	1.394490	1.388358	1.39580471482	1.3896726542675	1.3228279389661535	1.3166978695185576
0.000690	0.181931	0.019775	4891.669137056495	1.394811	1.388665	1.3961276229692308	1.3899815623288463	1.3231508471153846	1.317006777579904
0.000691	0.182266	0.019745	4900.693041056495	1.395131	1.388974	1.3964495311184615	1.3902924703901922	1.323472755264615	1.3173176856412498
0.000692	0.182648	0.019745	4910.947478056496	1.395450	1.389280	1.3967704392676923	1.3906003784515386	1.3237936634138459	1.3176255937025962
0.000694	0.183060	0.019684	4922.0222700564955	1.395769	1.389585	1.397093255566154	1.390909194574231	1.3241164797123077	1.3179344098252885
0.000695	0.183411	0.019653	4931.456352056495	1.396088	1.389892	1.3974141637153845	1.3912181026355768	1.324437387861538	1.3182433178866344
0.000696	0.183746	0.019684	4940.480256056495	1.396406	1.390199	1.3977340718646154	1.391527010696923	1.3247572960107692	1.3185522259479807
0.000697	0.184235	0.019653	4953.605935056496	1.396725	1.390501	1.3980549800138462	1.3918309187582691	1.32507820416	1.3188561340093268
0.000699	0.184479	0.019653	4960.168775056496	1.397043	1.390811	1.3983767963123077	1.3921447348809615	1.3254000204584613	1.319169950132019
0.000700	0.184799	0.019562	4968.782501056496	1.397360	1.391118	1.3986957044615385	1.3924536429423078	1.3257189286076922	1.3194788581933654
0.000701	0.185333	0.019562	4983.138713056496	1.397677	1.391416	1.3990146126107692	1.392753551003654	1.3260378367569228	1.3197787662547116
0.000702	0.185669	0.019531	4992.162617056496	1.397993	1.391721	1.39933252076	1.393060459065	1.3263557449061536	1.3200856743160576
0.000704	0.185867	0.019470	4997.494924056495	1.398309	1.392030	1.3996523370584615	1.3933732751876924	1.326675561204615	1.32039849043875
0.000705	0.186371	0.019470	5011.0307810564955	1.398625	1.392329	1.3999702452076923	1.3936741832490385	1.3269934693538459	1.320699398500096
0.000706	0.186798	0.019531	5022.515750056495	1.398940	1.392630	1.4002871533569232	1.3939770913103846	1.327310377503077	1.3210023065614422
