Repository: pietracorvo/HystAPI

# Example data

The example data in this folder is from measurements performed during my physics bachelor.

The material is **FeSi3** (iron with 3% silicon), aka 'electrical steel', the standard material for ring cores in trafos. 

Four of the five samples where treated with high pressure torison (HPT, 20 rotations at 20GPa), to achieve nanocristallisation of the grains, which has a huge impact on the magnetic properties of the material. The HPT deformation was done at 77K (under liquid nitrogen) and at 293K (at room temperature). Afterwards some samples were heat treated at a temperature of 493K (for two hours) to anneal defects from the deformation process.

The five samples are:

File: testData/FeSi3_annealed/G1_919V_100Hz_800000Fs.txt (part 3 of 57)
--------------------------
t	U1	U2	H	B_raw	J_raw	B_drift	 J_drift	B_corr	J_corr
0.000701	0.092621	0.014282	2489.7404143369904	1.293867	1.290739	1.295150291868005	1.2920223219975242	1.232529795010084	1.2294019771657452
0.000702	0.092865	0.014221	2496.3032543369904	1.294098	1.290961	1.295383122526875	1.292246152699375	1.2327626256689541	1.229625807867596
0.000704	0.092987	0.014282	2499.5846733369904	1.294329	1.291188	1.2956177838446155	1.292476814103077	1.2329972869866945	1.2298564692712979
0.000705	0.093170	0.014130	2504.5068033369903	1.294558	1.291411	1.2958486145034858	1.292701644804928	1.2332281176455648	1.230081299973149
0.000706	0.093399	0.014160	2510.6594653369903	1.294787	1.291632	1.2960794451623556	1.2929244755067788	1.2334589483044347	1.2303041306749998
0.000707	0.093506	0.014160	2513.5307073369904	1.295017	1.291858	1.296311275821226	1.2931523062086299	1.2336907789633051	1.2305319613768508
0.000709	0.093765	0.014191	2520.50372433699	1.295247	1.292079	1.2965449371389663	1.2933769676123317	1.2339244402810454	1.2307566227805526
0.000710	0.094025	0.014099	2527.4767413369905	1.295475	1.292299	1.2967747677978365	1.2935987983141828	1.2341542709399156	1.2309784534824038
0.000711	0.094055	0.014099	2528.2970963369903	1.295704	1.292526	1.2970055984567066	1.2938276290160338	1.234385101598786	1.2312072841842547
0.000712	0.094299	0.014099	2534.8599363369904	1.295932	1.292747	1.297235429115577	1.2940504597178848	1.234614932257656	1.2314301148861058
0.000714	0.094543	0.014130	2541.4227753369905	1.296161	1.292967	1.2974680904333171	1.2942741211215865	1.2348475935753962	1.2316537762898074
0.000715	0.094650	0.014069	2544.2940183369906	1.296389	1.293191	1.2976979210921875	1.2944999518234375	1.2350774242342668	1.2318796069916584
0.000716	0.094818	0.014038	2548.8059703369904	1.296616	1.293413	1.2979267517510578	1.2947237825252884	1.2353062548931368	1.2321034376935094
0.000717	0.095123	0.014038	2557.0095193369903	1.296844	1.293630	1.298156582409928	1.2949426132271395	1.235536085552007	1.2323222683953605
0.000719	0.095306	0.014008	2561.93164933699	1.297071	1.293851	1.2983872437276684	1.2951672746308414	1.2357667468697477	1.2325469297990623
0.000720	0.095337	0.014008	2562.7520043369905	1.297297	1.294077	1.2986150743865383	1.2953951053326922	1.2359945775286176	1.2327747605009132
0.000721	0.095535	0.013977	2568.0843113369906	1.297524	1.294296	1.2988439050454086	1.2956159360345432	1.2362234081874877	1.2329955912027641
0.000722	0.095917	0.013885	2578.33874833699	1.297749	1.294509	1.299070735704279	1.2958307667363942	1.2364502388463583	1.2332104219046152
0.000724	0.096039	0.013885	2581.6201673369906	1.297974	1.294730	1.2992993970220192	1.296055428140096	1.2366789001640983	1.233435083308317
0.000725	0.096115	0.013916	2583.6710553369903	1.298199	1.294952	1.2995262276808894	1.2962792588419472	1.2369057308229685	1.2336589140101681
0.000726	0.096344	0.013855	2589.8237173369903	1.298424	1.295169	1.2997530583397596	1.296498089543798	1.2371325614818387	1.233877744712019
0.000727	0.096588	0.013885	2596.3865563369905	1.298649	1.295386	1.2999798889986298	1.296716920245649	1.237359392140709	1.23409657541387
0.000729	0.096725	0.013916	2600.0781533369905	1.298874	1.295607	1.3002085503163703	1.296941581649351	1.2375880534584494	1.234321236817572
0.000730	0.096909	0.013855	2605.0002833369904	1.299099	1.295825	1.3004353809752405	1.2971614123512019	1.2378148841173195	1.2345410675194228
0.000731	0.097122	0.013885	2610.7427683369906	1.299323	1.296043	1.3006612116341105	1.297381243053053	1.2380407147761896	1.2347608982212739
0.000732	0.097275	0.013824	2614.8445423369903	1.299547	1.296261	1.3008870422929808	1.297601073754904	1.23826654543506	1.234980728923125
0.000734	0.097504	0.013702	2620.9972043369903	1.299770	1.296476	1.3011137036107212	1.2978197351586058	1.2384932067528003	1.2351993903268268
0.000735	0.097687	0.013733	2625.9193343369902	1.299992	1.296692	1.3013375342695914	1.2980375658604566	1.2387170374116705	1.2354172210286776
0.000736	0.097870	0.013702	2630.8414643369906	1.300214	1.296908	1.3015613649284614	1.2982553965623076	1.2389408680705407	1.2356350517305286
0.000737	0.098038	0.013702	2635.3534163369904	1.300436	1.297124	1.3017851955873316	1.2984732272641586	1.239164698729411	1.2358528824323796
0.000739	0.098297	0.013641	2642.3264333369902	1.300657	1.297336	1.302009856905072	1.2986888886678607	1.2393893600471513	1.2360685438360817
0.000740	0.098419	0.013641	2645.6078533369905	1.300878	1.297553	1.3022326875639423	1.2989077193697116	1.2396121907060214	1.2362873745379326
0.000741	0.098572	0.013702	2649.7096273369903	1.301100	1.297770	1.3024565182228125	1.2991265500715625	1.2398360213648916	1.2365062052397835
0.000742	0.098770	0.013611	2655.0419343369904	1.301320	1.297984	1.3026783488816827	1.2993423807734135	1.240057852023762	1.2367220359416344
0.000744	0.099030	0.013641	2662.01495133699	1.301541	1.298196	1.3029030101994232	1.2995580421771153	1.2402825133415023	1.2369376973453363
0.000745	0.099045	0.013580	2662.4251293369903	1.301761	1.298416	1.3031248408582932	1.2997798728789665	1.2405043440003722	1.2371595280471874
0.000746	0.099319	0.013580	2669.8083233369903	1.301981	1.298626	1.3033466715171635	1.2999917035808173	1.2407261746592426	1.2373713587490383
0.000747	0.099564	0.013580	2676.3711633369903	1.302201	1.298838	1.3035685021760337	1.3002055342826682	1.240948005318113	1.2375851894508891
0.000749	0.099701	0.013641	2680.0627603369903	1.302422	1.299054	1.303793163493774	1.3004251956863702	1.2411726666358533	1.2378048508545911
0.000750	0.099869	0.013641	2684.5747123369906	1.302643	1.299270	1.3040159941526441	1.3006430263882212	1.2413954972947234	1.2380226815564421
0.000751	0.100143	0.013611	2691.9579073369905	1.302864	1.299481	1.3042388248115144	1.3008558570900721	1.2416183279535935	1.238235512258293
0.000752	0.100235	0.013519	2694.4189723369905	1.303083	1.299697	1.3044596554703847	1.3010736877919231	1.2418391586124637	1.238453342960144
0.000754	0.100418	0.013519	2699.3411013369905	1.303302	1.299910	1.304682316788125	1.301290349195625	1.2420618199302043	1.238670004363846
0.000755	0.100616	0.013550	2704.67340833699	1.303521	1.300122	1.3049031474469952	1.301504179897476	1.2422826505890745	1.238883835065697
0.000756	0.100861	0.013458	2711.2362483369902	1.303739	1.300332	1.3051229781058653	1.301716010599327	1.2425024812479446	1.239095665767548
0.000757	0.100967	0.013458	2714.1074903369904	1.303957	1.300547	1.3053428087647356	1.3019328413011777	1.2427223119068147	1.2393124964693987
0.000759	0.101196	0.013428	2720.2601523369904	1.304175	1.300756	1.305564470082476	1.3021455027048798	1.242943973224555	1.2395251578731008
0.000760	0.101440	0.013428	2726.8229923369904	1.304392	1.300966	1.3057833007413462	1.3023573334067309	1.2431628038834255	1.2397369885749518
0.000761	0.101532	0.013428	2729.2840573369904	1.304610	1.301180	1.3060031314002163	1.3025731641085818	1.2433826345422956	1.2399528192768028
0.000762	0.101700	0.013397	2733.79600933699	1.304827	1.301392	1.3062219620590865	1.3027869948104327	1.2436014652011655	1.2401666499786537
0.000764	0.101959	0.013397	2740.7690263369905	1.305044	1.301600	1.306442623376827	1.3029986562141347	1.2438221265189062	1.2403783113823557
0.000765	0.102097	0.013367	2744.4606233369905	1.305261	1.301812	1.3066614540356971	1.3032124869159856	1.2440409571777762	1.2405921420842065
0.000766	0.102234	0.013397	2748.1522203369905	1.305477	1.302024	1.3068792846945674	1.3034263176178367	1.2442587878366465	1.2408059727860576
0.000767	0.102509	0.013336	2755.5354153369904	1.305694	1.302231	1.3070981153534373	1.3036351483196875	1.2444776184955164	1.2410148034879085
0.000769	0.102707	0.013367	2760.8677223369905	1.305910	1.302441	1.3073177766711779	1.3038488097233893	1.244697279813257	1.2412284648916103
0.000770	0.102737	0.013336	2761.6880773369903	1.306126	1.302656	1.307535607330048	1.3040656404252404	1.2449151104721272	1.2414452955934614
0.000771	0.103104	0.013367	2771.5323363369903	1.306343	1.302860	1.3077544379889183	1.3042714711270913	1.2451339411309976	1.2416511262953123
0.000772	0.103287	0.013306	2776.45446633699	1.306558	1.303069	1.3079712686477887	1.3044823018289424	1.2453507717898677	1.2418619569971634
0.000774	0.103394	0.013245	2779.3257083369904	1.306773	1.303280	1.3081899299655289	1.3046969632326442	1.2455694331076081	1.2420766184008651
0.000775	0.103592	0.013306	2784.6580153369905	1.306988	1.303489	1.308406760624399	1.304907793934495	1.2457862637664783	1.242287449102716
0.000776	0.103836	0.013245	2791.2208553369906	1.307203	1.303695	1.308623591283269	1.3051156246363462	1.2460030944253484	1.2424952798045672
0.000777	0.103973	0.013245	2794.9124523369906	1.307417	1.303905	1.3088394219421395	1.3053274553381973	1.2462189250842188	1.2427071105064182
0.000779	0.104126	0.013184	2799.0142263369903	1.307631	1.304114	1.3090570832598798	1.305540116741899	1.246436586401959	1.24291977191012
0.000780	0.104355	0.013184	2805.1668883369903	1.307845	1.304320	1.30927291391875	1.30574794744375	1.246652417060829	1.2431276026119709
0.000781	0.104568	0.013184	2810.9093733369905	1.308058	1.304526	1.30948774457762	1.305955778145601	1.2468672477196994	1.243335433313822
0.000782	0.104691	0.013184	2814.1907933369903	1.308272	1.304735	1.3097035752364905	1.306166608847452	1.2470830783785698	1.243546264015673
0.000784	0.104889	0.013184	2819.5231003369904	1.308485	1.304942	1.3099202365542306	1.3063772702511538	1.24729973969631	1.2437569254193748
0.000785	0.105103	0.013153	2825.2655853369906	1.308698	1.305148	1.310135067213101	1.3065851009530047	1.2475145703551802	1.2439647561212257
0.000786	0.105240	0.013123	2828.95718233699	1.308911	1.305356	1.3103498978719712	1.3067949316548557	1.2477294010140505	1.2441745868230767
0.000787	0.105423	0.013153	2833.87931133699	1.309124	1.305563	1.3105647285308413	1.3070037623567068	1.2479442316729203	1.2443834175249278
0.000789	0.105743	0.013123	2842.4930383369906	1.309337	1.305765	1.3107813898485816	1.3072094237604088	1.248160892990661	1.2445890789286298
0.000790	0.105698	0.013123	2841.2625063369906	1.309549	1.305979	1.310995220507452	1.3074252544622595	1.248374723649531	1.2448049096304805
0.000791	0.106064	0.013092	2851.1067653369905	1.309762	1.306179	1.3112100511663223	1.3076270851641105	1.2485895543084014	1.2450067403323315
0.000792	0.106277	0.013123	2856.8492503369903	1.309974	1.306384	1.3114238818251922	1.3078339158659615	1.2488033849672715	1.2452135710341825
0.000794	0.106384	0.013031	2859.7204923369904	1.310185	1.306592	1.3116385431429327	1.3080455772696635	1.2490180462850118	1.2454252324378845
0.000795	0.106461	0.013123	2861.7713793369903	1.310398	1.306801	1.3118533738018028	1.3082564079715144	1.249232876943882	1.2456360631397354
0.000796	0.106766	0.013031	2869.9749293369905	1.310609	1.307002	1.312066204460673	1.3084592386733653	1.249445707602752	1.2458388938415863
0.000797	0.106995	0.013062	2876.1275913369905	1.310820	1.307206	1.3122790351195435	1.3086650693752164	1.2496585382616225	1.2460447245434374
0.000799	0.107117	0.013031	2879.4090113369903	1.311032	1.307413	1.3124946964372837	1.3088757307789183	1.249874199579363	1.2462553859471392
0.000800	0.107254	0.013031	2883.1006083369903	1.311243	1.307620	1.3127075270961537	1.3090845614807693	1.250087030238233	1.2464642166489903
0.000801	0.107559	0.013000	2891.3041573369906	1.311453	1.307820	1.312919357755024	1.30928639218262	1.2502988608971033	1.246666047350841
0.000802	0.107712	0.012970	2895.40593233699	1.311664	1.308025	1.3131321884138942	1.3094932228844711	1.2505116915559733	1.246872878052692
0.000804	0.107880	0.013000	2899.9178843369905	1.311874	1.308230	1.3133458497316346	1.3097018842881731	1.250725352873714	1.247081539456394
0.000805	0.108124	0.013000	2906.4807243369905	1.312085	1.308432	1.3135586803905048	1.3099057149900242	1.250938183532584	1.2472853701582451
0.000806	0.108276	0.013000	2910.5824983369903	1.312295	1.308638	1.313770511049375	1.3101135456918749	1.2511500141914542	1.2474932008600959
0.000807	0.108459	0.012970	2915.50462833699	1.312505	1.308842	1.3139823417082452	1.310319376393726	1.2513618448503245	1.247699031561947
0.000809	0.108658	0.013000	2920.8369353369903	1.312716	1.309045	1.3141970030259855	1.310526037797428	1.2515765061680648	1.247905692965649
0.000810	0.108810	0.012939	2924.9387103369904	1.312926	1.309250	1.3144088336848558	1.310732868499279	1.2517883368269351	1.2481125236675
0.000811	0.109039	0.012970	2931.0913723369904	1.313136	1.309452	1.3146206643437262	1.31093669920113	1.2520001674858054	1.248316354369351
0.000812	0.109253	0.012970	2936.8338563369903	1.313346	1.309655	1.314832495002596	1.3111415299029807	1.2522119981446753	1.2485211850712017
0.000814	0.109406	0.012970	2940.9356313369904	1.313556	1.309860	1.3150461563203364	1.3113501913066827	1.2524256594624155	1.2487298464749037
0.000815	0.109497	0.012970	2943.3966963369903	1.313766	1.310067	1.3152579869792067	1.3115590220085338	1.2526374901212858	1.2489386771767548
0.000816	0.109772	0.012939	2950.7798903369903	1.313976	1.310267	1.315469817638077	1.3117608527103848	1.252849320780156	1.2491405078786058
0.000817	0.110031	0.012909	2957.7529073369906	1.314185	1.310468	1.315680648296947	1.3119636834122355	1.2530601514390263	1.2493433385804564
0.000819	0.110107	0.012909	2959.8037953369903	1.314394	1.310674	1.3158933096146876	1.3121733448159374	1.2532728127567667	1.2495529999841584
0.000820	0.110245	0.012878	2963.4953923369903	1.314602	1.310878	1.3161031402735577	1.3123791755177885	1.2534826434156368	1.2497588306860095
0.000821	0.110580	0.012848	2972.5192963369905	1.314811	1.311075	1.3163139709324279	1.3125780062196395	1.253693474074507	1.2499576613878605
0.000822	0.110672	0.012848	2974.9803613369904	1.315019	1.311280	1.3165238015912981	1.3127848369214903	1.2539033047333774	1.2501644920897113
0.000824	0.110825	0.012878	2979.0821363369905	1.315227	1.311484	1.3167354629090384	1.3129924983251924	1.2541149660511177	1.2503721534934134
0.000825	0.111069	0.012878	2985.6449753369902	1.315436	1.311684	1.3169462935679086	1.3131943290270434	1.254325796709988	1.2505739841952643
0.000826	0.111313	0.012848	2992.2078153369903	1.315644	1.311884	1.3171561242267789	1.3133961597288943	1.254535627368858	1.2507758148971153
0.000827	0.111435	0.012817	2995.4892353369905	1.315852	1.312087	1.3173659548856491	1.3136009904307453	1.2547454580277284	1.2509806455989663
0.000829	0.111603	0.012726	3000.0011873369904	1.316058	1.312288	1.3175756162033894	1.313805651834447	1.2549551193454684	1.251185307002668
0.000830	0.111816	0.012695	3005.7436713369902	1.316264	1.312487	1.3177834468622598	1.314006482536298	1.255162950004339	1.251386137704519
0.000831	0.112030	0.012787	3011.4861563369905	1.316471	1.312686	1.3179922775211297	1.314207313238149	1.255371780663209	1.25158696840637
0.000832	0.112198	0.012665	3015.9981083369903	1.316676	1.312886	1.31819910818	1.31440914394	1.255578611322079	1.251788799108221
0.000834	0.112366	0.012665	3020.5100603369906	1.316881	1.313086	1.3184077694977403	1.3146128053437018	1.2557872726398194	1.2519924605119228
0.000835	0.112534	0.012726	3025.0220123369904	1.317087	1.313286	1.3186156001566105	1.3148146360455528	1.2559951032986896	1.2521942912137738
0.000836	0.112732	0.012726	3030.3543203369904	1.317293	1.313485	1.318823430815481	1.3150154667474039	1.2562029339575602	1.2523951219156249
0.000837	0.112946	0.012665	3036.0968043369903	1.317499	1.313683	1.319031261474351	1.3152152974492548	1.25641076461643	1.2525949526174758
0.000839	0.113113	0.012695	3040.6087563369906	1.317704	1.313883	1.3192399227920912	1.3154189588529566	1.2566194259341703	1.2527986140211775
0.000840	0.113266	0.012665	3044.7105313369902	1.317910	1.314083	1.3194477534509614	1.3156207895548075	1.2568272565930405	1.2530004447230285
0.000841	0.113571	0.012665	3052.9140803369905	1.318115	1.314278	1.3196545841098317	1.3158176202566587	1.257034087251911	1.2531972754248797
0.000842	0.113708	0.012604	3056.6056783369904	1.318319	1.314478	1.3198604147687019	1.3160194509585097	1.257239917910781	1.2533991061267307
0.000844	0.113800	0.012604	3059.0667423369905	1.318523	1.314679	1.3200680760864423	1.3162241123622114	1.2574475792285216	1.2536037675304323
0.000845	0.114014	0.012665	3064.8092273369903	1.318728	1.314877	1.3202749067453123	1.3164239430640625	1.2576544098873916	1.2538035982322835
0.000846	0.114288	0.012604	3072.1924213369903	1.318932	1.315072	1.3204807374041827	1.3166207737659135	1.257860240546262	1.2540004289341344
0.000847	0.114441	0.012543	3076.2941963369904	1.319136	1.315270	1.320686568063053	1.3168206044677644	1.2580660712051324	1.2542002596359854
0.000849	0.114517	0.012634	3078.3450843369906	1.319340	1.315472	1.3208942293807933	1.3170262658714664	1.2582737325228726	1.2544059210396874
0.000850	0.114777	0.012543	3085.3181013369904	1.319544	1.315666	1.3211000600396636	1.3172220965733172	1.258479563181743	1.2546017517415382
0.000851	0.115021	0.012573	3091.8809403369905	1.319747	1.315862	1.3213048906985336	1.3174199272751683	1.2586843938406127	1.2547995824433893
0.000852	0.115128	0.012512	3094.7521823369902	1.319950	1.316061	1.3215097213574039	1.3176207579770192	1.258889224499483	1.2550004131452401
0.000854	0.115311	0.012543	3099.6743123369906	1.320153	1.316258	1.3217163826751441	1.3178214193807212	1.2590958858172234	1.2552010745489421
0.000855	0.115585	0.012543	3107.05750633699	1.320356	1.316452	1.3219212133340146	1.318017250082572	1.2593007164760937	1.255396905250793
0.000856	0.115707	0.012512	3110.3389263369904	1.320559	1.316650	1.3221260439928846	1.3182170807844231	1.2595055471349639	1.255596735952644
0.000857	0.115875	0.012512	3114.8508783369903	1.320762	1.316847	1.3223308746517548	1.3184159114862741	1.259710377793834	1.255795566654495
0.000859	0.116074	0.012482	3120.1831853369904	1.320964	1.317043	1.3225365359694952	1.318615572889976	1.2599160391115745	1.255995228058197
0.000860	0.116211	0.012482	3123.8747833369903	1.321166	1.317240	1.3227403666283655	1.318814403591827	1.2601198697704445	1.256194058760048
0.000861	0.116470	0.012482	3130.8478003369905	1.321368	1.317434	1.3229441972872358	1.3190102342936778	1.260323700429315	1.2563898894618988
0.000862	0.116699	0.012390	3137.0004623369905	1.321569	1.317627	1.3231470279461057	1.319205064995529	1.260526531088185	1.25658472016375
0.000864	0.116806	0.012451	3139.87170433699	1.321771	1.317825	1.323352689263846	1.3194067263992308	1.2607321924059254	1.2567863815674518
0.000865	0.116928	0.012451	3143.1531243369905	1.321972	1.318022	1.3235555199227163	1.3196055571010818	1.2609350230647953	1.2569852122693028
0.000866	0.117233	0.012421	3151.3566733369903	1.322174	1.318214	1.3237593505815866	1.3197993878029326	1.2611388537236659	1.2571790429711536
0.000867	0.117508	0.012451	3158.73986833699	1.322375	1.318406	1.3239621812404567	1.3199932185047836	1.2613416843825358	1.2573728736730045
0.000869	0.117462	0.012390	3157.5093353369903	1.322576	1.318608	1.3241668425581972	1.3201988799084856	1.2615463457002765	1.2575785350767066
0.000870	0.117706	0.012360	3164.0721753369903	1.322776	1.318800	1.3243686732170672	1.3203927106103366	1.2617481763591463	1.2577723657785576
0.000871	0.118027	0.012299	3172.6859023369902	1.322976	1.318989	1.3245705038759374	1.3205835413121876	1.2619500070180165	1.2579631964804086
0.000872	0.118134	0.012390	3175.5571443369904	1.323176	1.319185	1.3247723345348077	1.3207813720140384	1.2621518376768868	1.2581610271822594
0.000874	0.118271	0.012329	3179.2487413369904	1.323376	1.319381	1.3249759958525482	1.3209810334177403	1.2623554989946273	1.2583606885859613
0.000875	0.118500	0.012360	3185.4014033369904	1.323576	1.319573	1.3251778265114185	1.3211748641195915	1.2625573296534975	1.2585545192878125
0.000876	0.118759	0.012329	3192.3744203369906	1.323776	1.319764	1.3253796571702885	1.3213676948214423	1.2627591603123678	1.2587473499896633
0.000877	0.118896	0.012299	3196.0660173369906	1.323975	1.319959	1.3255804878291586	1.3215645255232933	1.262959990971238	1.2589441806915143
0.000879	0.118942	0.012268	3197.2965503369905	1.324174	1.320156	1.325783149146899	1.3217651869269953	1.2631626522889783	1.2591448420952163
0.000880	0.119293	0.012299	3206.7306323369903	1.324373	1.320343	1.3259839798057693	1.3219540176288462	1.2633634829478484	1.2593336727970672
0.000881	0.119431	0.012299	3210.4222293369903	1.324572	1.320538	1.3261848104646394	1.3221508483306972	1.2635643136067185	1.2595305034989182
0.000882	0.119598	0.012207	3214.9341813369906	1.324770	1.320730	1.3263846411235096	1.3223446790325482	1.263764144265589	1.2597243342007691
0.000884	0.119827	0.012268	3221.0868433369906	1.324969	1.320921	1.32658730244125	1.32253934043625	1.2639668055833293	1.259918995604471
0.000885	0.119995	0.012207	3225.5987953369904	1.325167	1.321113	1.3267871331001202	1.322733171138101	1.2641666362421993	1.260112826306322
0.000886	0.120132	0.012238	3229.2903923369904	1.325365	1.321307	1.3269869637589904	1.322929001839952	1.2643664669010697	1.260308657008173
0.000887	0.120407	0.012299	3236.6735873369903	1.325564	1.321496	1.3271877944178605	1.323119832541803	1.2645672975599398	1.260499487710024
0.000889	0.120468	0.012177	3238.3142973369904	1.325761	1.321692	1.3273884557356008	1.3233194939455049	1.26476795887768	1.2606991491137258
0.000890	0.120712	0.012177	3244.8771363369906	1.325959	1.321881	1.3275882863944712	1.3235103246473559	1.2649677895365503	1.2608899798155768
0.000891	0.120895	0.012238	3249.7992663369905	1.326157	1.322073	1.3277881170533414	1.3237041553492068	1.2651676201954207	1.2610838105174278
0.000892	0.121094	0.012177	3255.13157333699	1.326354	1.322264	1.3279869477122115	1.3238969860510579	1.2653664508542906	1.2612766412192788
0.000894	0.121201	0.012177	3258.0028153369904	1.326551	1.322457	1.328187609029952	1.3240936474547595	1.265567112172031	1.2614733026229805
0.000895	0.121475	0.012115	3265.3860103369902	1.326748	1.322644	1.328386439688822	1.3242824781566105	1.2657659428309014	1.2616621333248315
0.000896	0.121750	0.012177	3272.7692043369902	1.326945	1.322832	1.3285852703476924	1.3244723088584616	1.2659647734897717	1.2618519640266825
0.000897	0.121857	0.012085	3275.6404473369903	1.327141	1.323025	1.3287831010065625	1.3246671395603125	1.2661626041486418	1.2620467947285334
0.000899	0.121948	0.012146	3278.1015113369904	1.327337	1.323218	1.328982762324303	1.3248638009640143	1.2663622654663822	1.2622434561322353
0.000900	0.122269	0.012146	3286.7152383369903	1.327534	1.323404	1.3291815929831732	1.3250516316658654	1.2665610961252525	1.2624312868340863
0.000901	0.122375	0.012146	3289.5864813369903	1.327731	1.323597	1.3293804236420432	1.3252464623677163	1.2667599267841223	1.2626261175359372
0.000902	0.122589	0.012146	3295.32896533699	1.327928	1.323786	1.3295792543009135	1.3254372930695673	1.2669587574429926	1.2628169482377882
0.000904	0.122772	0.012054	3300.2510953369906	1.328123	1.323976	1.3297779156186538	1.3256309544732692	1.2671574187607328	1.2630106096414901
0.000905	0.122986	0.012115	3305.9935793369905	1.328319	1.324165	1.3299757462775241	1.3258217851751202	1.2673552494196034	1.2632014403433411
0.000906	0.123138	0.012054	3310.0953543369906	1.328515	1.324355	1.330173576936394	1.326013615876971	1.2675530800784731	1.263393271045192
0.000907	0.123306	0.012085	3314.6073063369904	1.328710	1.324545	1.3303704075952645	1.3262054465788222	1.2677499107373436	1.2635851017470432
0.000909	0.123505	0.012054	3319.9396133369905	1.328906	1.324734	1.3305700689130047	1.3263981079825242	1.267949572055084	1.2637777631507452
0.000910	0.123703	0.012024	3325.27192033699	1.329101	1.324922	1.330766899571875	1.3265879386843749	1.2681464027139544	1.2639675938525958
0.000911	0.123856	0.012054	3329.3736953369903	1.329296	1.325112	1.3309637302307453	1.326779769386226	1.2683432333728244	1.264159424554447
0.000912	0.124115	0.011993	3336.3467123369905	1.329490	1.325297	1.3311595608896154	1.3269666000880769	1.2685390640316947	1.2643462552562978
0.000914	0.124207	0.011963	3338.8077773369905	1.329684	1.325488	1.331357222207356	1.327161261491779	1.2687367253494353	1.26454091666
0.000915	0.124405	0.012024	3344.14008433699	1.329879	1.325676	1.331554052866226	1.3273510921936298	1.2689335560083053	1.2647307473618508
0.000916	0.124710	0.011993	3352.3436333369905	1.330073	1.325860	1.3317498835250963	1.3275369228954808	1.2691293866671756	1.2649165780637017
0.000917	0.124802	0.011963	3354.8046983369904	1.330267	1.326051	1.3319457141839663	1.3277297535973318	1.2693252173260454	1.2651094087655528
0.000919	0.124878	0.011993	3356.85558633699	1.330461	1.326242	1.3321433755017067	1.3279244150010336	1.269522878643786	1.2653040701692546
0.000920	0.125214	0.011932	3365.8794903369903	1.330655	1.326425	1.3323392061605768	1.3281092457028847	1.2697187093026558	1.2654889008711057
0.000921	0.125412	0.011993	3371.2117973369905	1.330849	1.326612	1.332535036819447	1.3282980764047354	1.2699145399615261	1.2656777315729564
0.000922	0.125580	0.011963	3375.7237493369903	1.331042	1.326800	1.3327298674783175	1.3284879071065865	1.2701093706203967	1.2658675622748075
0.000924	0.125687	0.011902	3378.5949923369903	1.331235	1.326990	1.3329265287960577	1.3286815685102884	1.2703060319381367	1.2660612236785094
0.000925	0.125931	0.011963	3385.1578313369905	1.331429	1.327175	1.333122359454928	1.3288683992121395	1.270501862597007	1.2662480543803605
0.000926	0.126144	0.011871	3390.9003163369903	1.331621	1.327360	1.333316190113798	1.3290552299139904	1.270695693255877	1.2664348850822114
0.000927	0.126221	0.011871	3392.9512033369906	1.331814	1.327550	1.3335110207726684	1.3292470606158413	1.2708905239147477	1.2666267157840623
0.000929	0.126450	0.011871	3399.1038653369906	1.332006	1.327735	1.3337066820904087	1.3294357220195434	1.271086185232488	1.2668153771877644
0.000930	0.126724	0.011902	3406.4870603369905	1.332199	1.327918	1.3339015127492788	1.3296205527213942	1.2712810158913581	1.2670002078896152
0.000931	0.126862	0.011871	3410.1786573369905	1.332391	1.328106	1.334095343408149	1.3298103834232453	1.2714748465502281	1.2671900385914663
0.000932	0.127045	0.011871	3415.1007863369905	1.332583	1.328292	1.3342891740670193	1.3299982141250961	1.2716686772090986	1.267377869293317
0.000934	0.127228	0.011841	3420.0229163369904	1.332775	1.328478	1.3344848353847596	1.3301878755287981	1.271864338526839	1.267567530697019
0.000935	0.127426	0.011902	3425.3552233369905	1.332968	1.328664	1.3346796660436298	1.3303757062306492	1.272059169185709	1.2677553613988701
0.000936	0.127686	0.011871	3432.3282403369903	1.333160	1.328847	1.3348734967025	1.3305605369325	1.272252999844579	1.267940192100721
0.000937	0.127823	0.011871	3436.0198373369903	1.333353	1.329035	1.3350683273613702	1.3307503676343508	1.2724478305034492	1.2681300228025718
0.000939	0.127945	0.011902	3439.3012573369906	1.333545	1.329223	1.3352639886791107	1.330942029038053	1.27264349182119	1.268321684206274
0.000940	0.128189	0.011780	3445.86409733699	1.333737	1.329406	1.3354578193379807	1.331126859739904	1.27283732248006	1.268506514908125
0.000941	0.128403	0.011871	3451.6065813369905	1.333928	1.329591	1.335650649996851	1.3313136904417548	1.2730301531389303	1.2686933456099758
0.000942	0.128510	0.011780	3454.4778243369906	1.334120	1.329779	1.335844480655721	1.331503521143606	1.2732239837978003	1.268883176311827
0.000944	0.128708	0.011841	3459.8101313369903	1.334311	1.329963	1.3360391419734616	1.3316911825473077	1.273418645115541	1.2690708377155286
0.000945	0.128922	0.011780	3465.5526153369906	1.334502	1.330147	1.3362319726323317	1.3318770132491586	1.2736114757744108	1.2692566684173796
0.000946	0.129135	0.011780	3471.2951003369903	1.334693	1.330331	1.3364248032912018	1.3320628439510096	1.2738043064332811	1.2694424991192306
0.000947	0.129196	0.011780	3472.9358103369905	1.334884	1.330519	1.3366176339500722	1.3322526746528607	1.2739971370921515	1.2696323298210817
0.000949	0.129456	0.011719	3479.9088273369903	1.335074	1.330701	1.3368112952678126	1.3324383360565624	1.274190798409892	1.2698179912247833
0.000950	0.129730	0.011719	3487.2920213369903	1.335264	1.330881	1.3370031259266828	1.3326201667584134	1.274382629068762	1.2699998219266344
0.000951	0.129837	0.011719	3490.1632633369904	1.335453	1.331067	1.3371939565855528	1.3328079974602645	1.2745734597276321	1.2701876526284854
0.000952	0.129974	0.011719	3493.8548613369903	1.335643	1.331252	1.337385787244423	1.3329948281621156	1.2747652903865023	1.2703744833303365
0.000954	0.130249	0.011658	3501.2380553369903	1.335832	1.331432	1.3375784485621633	1.3331784895658172	1.2749579517042426	1.2705581447340382
0.000955	0.130417	0.011719	3505.7500073369906	1.336022	1.331616	1.3377702792210338	1.3333643202676682	1.2751497823631128	1.2707439754358891
0.000956	0.130600	0.011627	3510.6721373369905	1.336210	1.331799	1.3379601098799037	1.3335491509695192	1.2753396130219827	1.2709288061377402
0.000957	0.130753	0.011627	3514.77391233699	1.336399	1.331982	1.338150940538774	1.3337339816713703	1.2755304436808532	1.2711136368395912
0.000959	0.130936	0.011688	3519.69604133699	1.336588	1.332165	1.3383436018565145	1.333920643075072	1.2757231049985935	1.271300298243293
0.000960	0.131149	0.011566	3525.4385263369904	1.336775	1.332345	1.3385324325153847	1.334102473776923	1.2759119356574637	1.271482128945144
0.000961	0.131332	0.011597	3530.3606553369905	1.336963	1.332527	1.3387222631742548	1.334286304478774	1.276101766316334	1.271665959646995
0.000962	0.131500	0.011627	3534.87260833699	1.337152	1.332709	1.3389130938331248	1.334470135180625	1.2762925969752041	1.271849790348846
0.000964	0.131683	0.011627	3539.7947373369902	1.337340	1.332892	1.3391047551508655	1.3346567965843268	1.2764842582929448	1.2720364517525478
0.000965	0.131836	0.011627	3543.8965123369903	1.337528	1.333075	1.3392945858097356	1.3348416272861778	1.2766740889518147	1.2722212824543988
0.000966	0.132126	0.011627	3551.6898843369904	1.337717	1.333253	1.3394854164686059	1.3350214579880288	1.2768649196106852	1.2724011131562498
0.000967	0.132248	0.011597	3554.97130433699	1.337905	1.333437	1.3396752471274758	1.3352072886898798	1.277054750269555	1.2725869438581008
0.000969	0.132370	0.011627	3558.2527233369906	1.338093	1.333621	1.3398669084452164	1.3353949500935818	1.2772464115872957	1.2727746052618027
0.000970	0.132721	0.011536	3567.6868053369903	1.338280	1.333797	1.3400557391040864	1.3355727807954325	1.2774352422461654	1.2729524359636535
0.000971	0.132919	0.011597	3573.0191123369905	1.338467	1.333977	1.3402445697629568	1.3357546114972836	1.277624072905036	1.2731342666655046
0.000972	0.132950	0.011536	3573.8394673369903	1.338655	1.334164	1.340434400421827	1.3359434421991345	1.277813903563906	1.2733230973673555
0.000974	0.133148	0.011566	3579.1717743369904	1.338842	1.334344	1.3406250617395674	1.3361271036028366	1.2780045648816465	1.2735067587710576
0.000975	0.133408	0.011597	3586.1447913369902	1.339030	1.334523	1.3408148923984375	1.3363079343046873	1.2781943955405168	1.2736875894729083
0.000976	0.133606	0.011536	3591.4770993369902	1.339217	1.334703	1.3410037230573078	1.3364897650065384	1.278383226199387	1.2738694201747593
0.000977	0.133667	0.011536	3593.1178083369905	1.339403	1.334888	1.3411915537161778	1.3366765957083895	1.2785710568582571	1.2740562508766105
0.000979	0.133972	0.011505	3601.32135833699	1.339590	1.335064	1.3413822150339183	1.3368562571120914	1.2787617181759976	1.2742359122803124
0.000980	0.134109	0.011536	3605.01295533699	1.339777	1.335246	1.3415710456927885	1.3370400878139423	1.2789505488348678	1.2744197429821633
0.000981	0.134323	0.011505	3610.7554403369904	1.339963	1.335426	1.3417588763516586	1.3372219185157932	1.2791383794937379	1.2746015736840142
0.000982	0.134415	0.011505	3613.2165043369905	1.340149	1.335609	1.3419467070105289	1.3374067492176442	1.279326210152608	1.2747864043858652
0.000984	0.134689	0.011444	3620.5996993369904	1.340335	1.335785	1.3421363683282692	1.3375864106213462	1.2795158714703483	1.2749660657895672
0.000985	0.134827	0.011444	3624.2912963369904	1.340520	1.335966	1.3423231989871394	1.3377692413231972	1.2797027021292187	1.2751488964914182
0.000986	0.135056	0.011444	3630.4439583369904	1.340706	1.336144	1.3425110296460097	1.337949072025048	1.2798905327880887	1.275328727193269
0.000987	0.135193	0.011444	3634.1355553369904	1.340891	1.336324	1.3426978603048798	1.338130902726899	1.280077363446959	1.27551055789512
0.000989	0.135391	0.011444	3639.4678633369904	1.341076	1.336503	1.3428865216226202	1.338313564130601	1.2802660247646993	1.275693219298822
0.000990	0.135574	0.011383	3644.3899923369904	1.341261	1.336681	1.3430733522814904	1.338493394832452	1.2804528554235697	1.275873050000673
0.000991	0.135834	0.011383	3651.36300933699	1.341445	1.336857	1.3432591829403606	1.338671225534303	1.28063868608244	1.276050880702524
0.000992	0.135864	0.011383	3652.1833643369905	1.341630	1.337040	1.3434460135992308	1.3388560562361538	1.2808255167413098	1.2762357114043748
0.000994	0.136139	0.011353	3659.5665593369904	1.341814	1.337215	1.3436336749169713	1.3390347176398558	1.2810131780590504	1.2764143728080768
0.000995	0.136414	0.011444	3666.9497533369904	1.341999	1.337391	1.3438205055758412	1.3392125483417068	1.2812000087179203	1.2765922035099277
0.000996	0.136581	0.011414	3671.4617053369902	1.342184	1.337570	1.3440073362347116	1.3393933790435577	1.2813868393767907	1.2767730342117787
0.000997	0.136597	0.011322	3671.8718833369903	1.342367	1.337753	1.344192166893582	1.3395782097454085	1.2815716700356612	1.2769578649136295
0.000999	0.136948	0.011353	3681.30596433699	1.342552	1.337925	1.344380828211322	1.3397538711491106	1.2817603313534014	1.2771335263173316
0.001000	0.137115	0.011444	3685.8179173369904	1.342737	1.338105	1.3445676588701925	1.3399357018509617	1.2819471620122718	1.2773153570191826
0.001001	0.137253	0.011383	3689.5095143369904	1.342921	1.338285	1.3447534895290625	1.3401175325528125	1.2821329926711416	1.2774971877210335
0.001002	0.137421	0.011322	3694.02146633699	1.343105	1.338463	1.3449393201879327	1.3402973632546635	1.2823188233300118	1.2776770184228845
0.001004	0.137711	0.011353	3701.8148383369903	1.343289	1.338637	1.345126981505673	1.3404750246583654	1.2825064846477523	1.2778546798265864
0.001005	0.137848	0.011383	3705.5064353369903	1.343473	1.338816	1.3453128121645432	1.3406558553602164	1.2826923153066225	1.2780355105284373
0.001006	0.138000	0.011261	3709.6082103369904	1.343655	1.338994	1.3454966428234134	1.3408356860620674	1.2828761459654925	1.2782153412302883
0.001007	0.138184	0.011292	3714.5303403369903	1.343838	1.339170	1.3456814734822837	1.3410135167639183	1.283060976624363	1.2783931719321393
0.001009	0.138443	0.011261	3721.5033573369906	1.344021	1.339344	1.3458681348000239	1.3411911781676202	1.283247637942103	1.2785708333358412
0.001010	0.138596	0.011353	3725.6051313369903	1.344204	1.339523	1.3460529654588942	1.3413720088694712	1.2834324686009735	1.2787516640376921
0.001011	0.138763	0.011292	3730.1170833369906	1.344387	1.339700	1.3462377961177645	1.341550839571322	1.2836172992598436	1.278930494739543
0.001012	0.138931	0.011261	3734.6290363369903	1.344570	1.339877	1.3464226267766346	1.3417296702731731	1.2838021299187137	1.279109325441394
0.001014	0.139114	0.011200	3739.5511653369904	1.344752	1.340052	1.346608288094375	1.341908331676875	1.2839877912364543	1.279287986845096
0.001015	0.139359	0.011292	3746.1140053369904	1.344934	1.340227	1.3467921187532452	1.342085162378726	1.2841716218953243	1.279464817546947
0.001016	0.139587	0.011230	3752.2666673369904	1.345116	1.340401	1.3469759494121154	1.342260993080577	1.2843554525541947	1.2796406482487979
0.001017	0.139618	0.011230	3753.0870223369902	1.345298	1.340582	1.3471597800709856	1.3424438237824279	1.2845392832130647	1.2798234789506489
0.001019	0.139893	0.011230	3760.4702163369902	1.345480	1.340755	1.347345441388726	1.3426204851861296	1.2847249445308053	1.2800001403543506
0.001020	0.140137	0.011292	3767.0330563369903	1.345663	1.340929	1.3475302720475961	1.3427963158879808	1.2849097751896754	1.2801759710562017
0.001021	0.140274	0.011200	3770.7246533369903	1.345844	1.341106	1.3477131027064664	1.3429751465898316	1.2850926058485457	1.2803548017580526
0.001022	0.140381	0.011200	3773.5958953369905	1.346026	1.341284	1.3478969333653366	1.3431549772916827	1.2852764365074156	1.2805346324599036
0.001024	0.140640	0.011200	3780.5689123369903	1.346207	1.341456	1.3480815946830769	1.3433306386953845	1.2854610978251562	1.2807102938636055
0.001025	0.140869	0.011200	3786.72157433699	1.346389	1.341630	1.3482654253419473	1.3435064693972356	1.2856449284840266	1.2808861245654566
0.001026	0.140991	0.011200	3790.0029943369905	1.346570	1.341807	1.3484482560008173	1.3436853000990865	1.2858277591428964	1.2810649552673075
0.001027	0.141129	0.011139	3793.6945913369905	1.346751	1.341984	1.3486310866596876	1.3438641308009376	1.2860105898017666	1.2812437859691586
0.001029	0.141449	0.011230	3802.3083183369904	1.346932	1.342154	1.3488157479774279	1.3440377922046396	1.2861952511195072	1.2814174473728606
0.001030	0.141571	0.011200	3805.58973833699	1.347114	1.342332	1.348999578636298	1.3442176229064904	1.2863790817783771	1.2815972780747114
0.001031	0.141708	0.011200	3809.28133533699	1.347295	1.342509	1.349182409295168	1.3443964536083413	1.2865619124372474	1.2817761087765622
0.001032	0.141937	0.011200	3815.4339973369906	1.347477	1.342682	1.3493662399540385	1.3445712843101922	1.2867457430961178	1.2819509394784132
0.001034	0.142151	0.011169	3821.1764823369904	1.347658	1.342856	1.3495509012717788	1.3447489457138944	1.2869304044138579	1.2821286008821153
0.001035	0.142319	0.011078	3825.68843433699	1.347837	1.343030	1.349731731930649	1.344924776415745	1.2871112350727283	1.282304431583966
0.001036	0.142548	0.011047	3831.84109633699	1.348017	1.343201	1.3499135625895193	1.3450976071175962	1.2872930657315984	1.2824772622858172
0.001037	0.142639	0.011169	3834.3021613369906	1.348197	1.343379	1.3500953932483895	1.3452774378194472	1.2874748963904685	1.2826570929876682
0.001039	0.142853	0.011139	3840.0446453369905	1.348378	1.343552	1.35028005456613	1.3454540992231492	1.287659557708209	1.2828337543913702
0.001040	0.143127	0.011139	3847.4278403369904	1.348558	1.343723	1.3504618852249999	1.345626929925	1.2878413883670792	1.283006585093221
0.001041	0.143250	0.011139	3850.7092603369906	1.348738	1.343899	1.3506437158838702	1.3458047606268508	1.2880232190259493	1.2831844157950718
0.001042	0.143387	0.011078	3854.4008573369906	1.348918	1.344074	1.3508255465427403	1.3459815913287019	1.2882050496848194	1.2833612464969228
0.001044	0.143570	0.011108	3859.32298633699	1.349098	1.344248	1.3510092078604807	1.346159252732404	1.2883887110025598	1.283538907900625
0.001045	0.143829	0.011078	3866.2960033369905	1.349277	1.344419	1.351190038519351	1.346332083434255	1.2885695416614302	1.283711738602476
0.001046	0.143967	0.011078	3869.9876013369903	1.349457	1.344594	1.351371869178221	1.3465089141361057	1.2887513723203003	1.2838885693043267
0.001047	0.144135	0.011047	3874.49955333699	1.349636	1.344767	1.3515526998370915	1.3466837448379567	1.2889322029791708	1.2840634000061777
0.001049	0.144394	0.011139	3881.4725703369904	1.349816	1.344939	1.3517363611548316	1.3468594062416588	1.2891158642969107	1.2842390614098798
0.001050	0.144592	0.011108	3886.8048773369906	1.349996	1.345112	1.351918191813702	1.3470342369435098	1.2892976949557813	1.2844138921117307
0.001051	0.144653	0.011047	3888.4455873369902	1.350175	1.345289	1.352099022472572	1.3472130676453606	1.2894785256146513	1.2845927228135816
0.001052	0.144958	0.010986	3896.6491363369905	1.350353	1.345457	1.3522788531314422	1.3473828983472114	1.2896583562735215	1.2847625535154323
0.001054	0.145142	0.011047	3901.5712663369904	1.350532	1.345629	1.3524615144491827	1.3475585597509134	1.2898410175912618	1.2849382149191344
0.001055	0.145279	0.011078	3905.2628633369904	1.350711	1.345804	1.352642345108053	1.3477353904527645	1.2900218482501322	1.2851150456209854
0.001056	0.145386	0.010986	3908.1341053369906	1.350890	1.345979	1.352823175766923	1.3479122211546155	1.2902026789090022	1.2852918763228365
0.001057	0.145660	0.011017	3915.5173003369905	1.351068	1.346148	1.3530030064257932	1.3480830518564662	1.2903825095678725	1.2854627070246871
0.001059	0.145844	0.010986	3920.4394293369905	1.351246	1.346319	1.3531846677435335	1.3482577132601683	1.2905641708856126	1.2856373684283893
0.001060	0.146057	0.010925	3926.1819143369903	1.351423	1.346489	1.3533634984024039	1.3484295439620193	1.2907430015444832	1.2858091991302403
