Repository: pietracorvo/HystAPI

# Example data

The example data in this folder is from measurements performed during my physics bachelor.

The material is **FeSi3** (iron with 3% silicon), aka 'electrical steel', the standard material for ring cores in trafos. 

Four of the five samples where treated with high pressure torison (HPT, 20 rotations at 20GPa), to achieve nanocristallisation of the grains, which has a huge impact on the magnetic properties of the material. The HPT deformation was done at 77K (under liquid nitrogen) and at 293K (at room temperature). Afterwards some samples were heat treated at a temperature of 493K (for two hours) to anneal defects from the deformation process.

The five samples are:

File: testData/FeSi3_annealed/G1_919V_151Hz_800000Fs.txt (part 3 of 38)
--------------------------
t	U1	U2	H	B_raw	J_raw	B_drift	 J_drift	B_corr	J_corr
0.000705	0.140656	0.017151	3781.494452756466	1.354527	1.349776	1.3558210800859716	1.3510701334081896	1.286040257227847	1.2812906403577449
0.000706	0.141037	0.017090	3791.7488887564664	1.354804	1.350040	1.3560999156605615	1.351335969058414	1.286319092802437	1.2815564760079692
0.000707	0.141190	0.017090	3795.8506637564665	1.355081	1.350312	1.3563787512351515	1.3516098047086382	1.286597928377027	1.2818303116581935
0.000709	0.141464	0.017120	3803.2338587564664	1.355359	1.350580	1.3566604223843317	1.351881476009087	1.2868795995262072	1.2821019829586422
0.000710	0.141891	0.017090	3814.7188277564665	1.355635	1.350842	1.3569382579589215	1.3521453116593116	1.287157435100797	1.282365818608867
0.000711	0.142105	0.017059	3820.4613117564663	1.355912	1.351112	1.3572170935335117	1.3524171473095359	1.2874362706753872	1.2826376542590912
0.000712	0.142212	0.017059	3823.3325547564664	1.356188	1.351384	1.3574949291081018	1.3526909829597602	1.2877141062499773	1.2829114899093155
0.000714	0.142685	0.016968	3836.048055756466	1.356463	1.351643	1.3577736002572818	1.352953654260209	1.2879927773991573	1.2831741612097642
0.000715	0.142990	0.016937	3844.2516057564662	1.356737	1.351907	1.358049435831872	1.3532194899104333	1.2882686129737475	1.2834399968599886
0.000716	0.143219	0.016907	3850.404267756466	1.357011	1.352173	1.3583252714064618	1.3534873255606579	1.2885444485483373	1.2837078325102131
0.000717	0.143417	0.016907	3855.7365747564663	1.357285	1.352440	1.358601106981052	1.3537561612108822	1.2888202841229275	1.2839766681604374
0.000719	0.143814	0.016846	3866.401188756466	1.357558	1.352700	1.3588777781302321	1.3540198325113308	1.2890969552721077	1.2842403394608861
0.000720	0.144058	0.016846	3872.9640277564663	1.357831	1.352965	1.359152613704822	1.3542866681615553	1.2893717908466975	1.2845071751111106
0.000721	0.144272	0.016846	3878.706512756466	1.358104	1.353230	1.359427449279412	1.3545535038117795	1.2896466264212876	1.2847740107613348
0.000722	0.144592	0.016815	3887.3202397564664	1.358376	1.353492	1.3597012848540022	1.354817339462004	1.2899204619958777	1.2850378464115593
0.000724	0.144943	0.016754	3896.754321756466	1.358648	1.353752	1.3599769560031822	1.355081010762453	1.2901961331450578	1.2853015177120082
0.000725	0.145111	0.016815	3901.2662737564665	1.358920	1.354018	1.3602507915777722	1.355348846412677	1.2904699687196477	1.2855693533622323
0.000726	0.145477	0.016754	3911.1105327564665	1.359192	1.354277	1.360524627152362	1.3556096820629016	1.2907438042942376	1.2858301890124568
0.000727	0.145706	0.016754	3917.2631947564664	1.359463	1.354541	1.3607974627269523	1.3558755177131259	1.2910166398688279	1.2860960246626811
0.000729	0.145950	0.016754	3923.8260347564665	1.359734	1.354804	1.3610721338761322	1.3561421890135745	1.2912913110180078	1.2863626959631298
0.000730	0.146271	0.016663	3932.4397617564664	1.360005	1.355064	1.3613449694507223	1.3564040246637992	1.2915641465925978	1.2866245316133544
0.000731	0.146652	0.016724	3942.694197756466	1.360275	1.355321	1.3616168050253123	1.3566628603140234	1.2918359821671879	1.2868833672635787
0.000732	0.146774	0.016693	3945.9756177564664	1.360546	1.355588	1.3618896405999024	1.356931695964248	1.2921088177417779	1.2871522029138032
0.000734	0.147034	0.016632	3952.948634756466	1.360815	1.355848	1.3621623117490826	1.3571953672646966	1.2923814888909582	1.2874158742142519
0.000735	0.147476	0.016663	3964.8437817564663	1.361085	1.356103	1.3624341473236725	1.357452202914921	1.292653324465548	1.2876727098644762
0.000736	0.147736	0.016663	3971.816798756466	1.361355	1.356364	1.3627059828982626	1.3577150385651453	1.2929251600401381	1.2879355455147006
0.000737	0.147842	0.016602	3974.6880407564663	1.361624	1.356630	1.3629768184728526	1.3579828742153697	1.293195995614728	1.288203381164925
0.000739	0.148239	0.016571	3985.352654756466	1.361892	1.356885	1.3632484896220327	1.3582415455158185	1.2934676667639082	1.2884620524653738
0.000740	0.148621	0.016541	3995.607091756466	1.362161	1.357140	1.3635193251966227	1.358498381166043	1.2937385023384982	1.2887188881155982
0.000741	0.148788	0.016602	4000.1190437564665	1.362429	1.357403	1.3637891607712125	1.3587632168162673	1.294008337913088	1.2889837237658226
0.000742	0.149048	0.016510	4007.0920607564663	1.362697	1.357662	1.3640589963458027	1.3590240524664916	1.2942781734876783	1.2892445594160469
0.000744	0.149414	0.016510	4016.936319756466	1.362964	1.357917	1.3643296674949827	1.3592827237669405	1.2945488446368583	1.2895032307164958
0.000745	0.149673	0.016510	4023.9093367564665	1.363232	1.358176	1.3645995030695728	1.359543559417165	1.2948186802114483	1.2897640663667203
0.000746	0.149887	0.016449	4029.6518217564662	1.363498	1.358435	1.364867338644163	1.3598043950673893	1.2950865157860385	1.2900249020169445
0.000747	0.150238	0.016418	4039.0859037564665	1.363764	1.358689	1.3651351742187527	1.3600602307176137	1.2953543513606283	1.290280737667169
0.000749	0.150558	0.016418	4047.6996307564664	1.364030	1.358944	1.365404845367933	1.3603189020180624	1.2956240225098086	1.2905394089676177
0.000750	0.150742	0.016449	4052.6217597564664	1.364297	1.359205	1.365673680942523	1.3605817376682867	1.2958928580843985	1.290802244617842
0.000751	0.151138	0.016418	4063.286374756466	1.364563	1.359457	1.365941516517113	1.3608355733185111	1.2961606936589884	1.2910560802680664
0.000752	0.151352	0.016388	4069.0288587564664	1.364828	1.359715	1.366208352091703	1.3610954089687355	1.2964275292335785	1.2913159159182908
0.000754	0.151596	0.016388	4075.5916987564665	1.365094	1.359973	1.366478023240883	1.3613570802691843	1.2966972003827586	1.2915775872187396
0.000755	0.151993	0.016357	4086.2563127564663	1.365358	1.360224	1.3667438588154732	1.3616099159194088	1.2969630359573487	1.291830422868964
0.000756	0.152206	0.016296	4091.998796756466	1.365623	1.360481	1.367010694390063	1.361868751569633	1.2972298715319386	1.2920892585191883
0.000757	0.152374	0.016388	4096.510749756466	1.365888	1.360741	1.3672775299646531	1.3621305872198575	1.2974967071065286	1.2923510941694127
0.000759	0.152786	0.016327	4107.585540756466	1.366152	1.360991	1.3675452011138332	1.3623842585203063	1.2977643782557087	1.2926047654698616
0.000760	0.153091	0.016266	4115.789090756466	1.366416	1.361245	1.3678110366884233	1.3626400941705306	1.2980302138302988	1.2928606011200858
0.000761	0.153305	0.016266	4121.531574756466	1.366680	1.361501	1.3680768722630132	1.362897929820755	1.2982960494048887	1.2931184367703104
0.000762	0.153519	0.016235	4127.274059756466	1.366943	1.361757	1.3683417078376032	1.3631557654709794	1.2985608849794787	1.2933762724205347
0.000764	0.153915	0.016235	4137.938673756466	1.367206	1.362006	1.3686083789867833	1.363408436771428	1.2988275561286589	1.2936289437209834
0.000765	0.154221	0.016174	4146.142223756467	1.367468	1.362258	1.3688722145613732	1.3636622724216525	1.2990913917032487	1.2938827793712078
0.000766	0.154434	0.016266	4151.884707756466	1.367731	1.362514	1.3691370501359634	1.3639201080718768	1.299356227277839	1.294140615021432
0.000767	0.154739	0.016205	4160.088257756466	1.367994	1.362766	1.3694018857105534	1.3641739437221012	1.299621062852429	1.2943944506716565
0.000769	0.155106	0.016144	4169.932516756467	1.368255	1.363016	1.3696665568597335	1.36442761502255	1.299885734001609	1.2946481219721053
0.000770	0.155289	0.016144	4174.854645756466	1.368517	1.363271	1.3699303924343236	1.3646844506727742	1.300149569576199	1.2949049576223295
0.000771	0.155563	0.016174	4182.2378407564665	1.368779	1.363524	1.3701942280089134	1.3649392863229988	1.300413405150789	1.295159793272554
0.000772	0.155930	0.016113	4192.082099756466	1.369040	1.363772	1.3704570635835036	1.365189121973223	1.3006762407253791	1.2954096289227783
0.000774	0.156174	0.016052	4198.644939756467	1.369300	1.364024	1.3707207347326835	1.3654447932736717	1.300939911874559	1.295665300223227
0.000775	0.156433	0.016113	4205.617956756466	1.369561	1.364276	1.3709835703072737	1.3656986289238964	1.3012027474491492	1.2959191358734516
0.000776	0.156738	0.016022	4213.821505756467	1.369820	1.364526	1.3712444058818638	1.3659504645741205	1.3014635830237393	1.2961709715236758
0.000777	0.157059	0.016022	4222.435232756467	1.370080	1.364775	1.3715062414564538	1.3662013002243452	1.3017254185983294	1.2964218071739004
0.000779	0.157257	0.016022	4227.767539756466	1.370339	1.365027	1.3717689126056338	1.3664569715247938	1.3019880897475093	1.296677478474349
0.000780	0.157608	0.015961	4237.201621756466	1.370598	1.365274	1.372029748180224	1.3667058071750182	1.3022489253220995	1.2969263141245735
0.000781	0.157898	0.015961	4244.994993756466	1.370857	1.365523	1.3722905837548138	1.3669566428252427	1.3025097608966894	1.297177149774798
0.000782	0.158051	0.015991	4249.096767756466	1.371116	1.365777	1.372551419329404	1.367212478475467	1.3027705964712795	1.2974329854250222
0.000784	0.158401	0.015961	4258.5308497564665	1.371374	1.366023	1.372813090478584	1.3674621497759156	1.3030322676204595	1.297682656725471
0.000785	0.158783	0.015930	4268.785286756466	1.371632	1.366269	1.373072926053174	1.36770998542614	1.3032921031950495	1.2979304923756954
0.000786	0.158951	0.015930	4273.297238756466	1.371890	1.366521	1.3733327616277642	1.3679638210763647	1.3035519387696397	1.29818432802592
0.000787	0.159210	0.015900	4280.270255756466	1.372148	1.366770	1.373592597202354	1.368214656726589	1.3038117743442295	1.2984351636761442
0.000789	0.159607	0.015961	4290.9348697564665	1.372406	1.367015	1.3738542683515342	1.3684633280270377	1.3040734454934098	1.298683834976593
0.000790	0.159851	0.015869	4297.497709756466	1.372664	1.367264	1.3741141039261242	1.3687141636772622	1.3043332810679997	1.2989346706268174
0.000791	0.160065	0.015900	4303.240194756466	1.372921	1.367514	1.3743729395007143	1.3689659993274863	1.3045921166425898	1.2991865062770416
0.000792	0.160339	0.015808	4310.623388756466	1.373177	1.367761	1.3746307750753044	1.369214834977711	1.30484995221718	1.2994353419272662
0.000794	0.160721	0.015808	4320.877825756466	1.373434	1.368004	1.3748914462244843	1.3694615062781597	1.3051106233663599	1.299682013227715
0.000795	0.160965	0.015869	4327.4406647564665	1.373690	1.368253	1.3751492817990745	1.3697123419283839	1.30536845894095	1.2999328488779391
0.000796	0.161179	0.015778	4333.183149756466	1.373946	1.368501	1.3754071173736642	1.3699621775786084	1.3056262945155397	1.3001826845281637
0.000797	0.161530	0.015747	4342.617231756466	1.374201	1.368745	1.3756639529482544	1.3702080132288328	1.30588313009013	1.300428520178388
0.000799	0.161835	0.015747	4350.820780756466	1.374457	1.368990	1.3759236240974344	1.3704566845292814	1.30614280123931	1.3006771914788366
0.000800	0.162079	0.015808	4357.383620756466	1.374712	1.369237	1.3761804596720244	1.370705520179506	1.3063996368139	1.3009260271290612
0.000801	0.162338	0.015778	4364.356637756467	1.374968	1.369484	1.3764382952466145	1.3709543558297301	1.30665747238849	1.3011748627792854
0.000802	0.162598	0.015747	4371.329654756466	1.375223	1.369731	1.3766951308212045	1.3712031914799547	1.30691430796308	1.30142369842951
0.000804	0.162872	0.015717	4378.712848756466	1.375478	1.369976	1.3769538019703846	1.3714518627804035	1.3071729791122602	1.3016723697299588
0.000805	0.163239	0.015747	4388.557107756466	1.375733	1.370218	1.3772106375449746	1.3716956984306277	1.3074298146868502	1.301916205380183
0.000806	0.163483	0.015656	4395.119947756466	1.375987	1.370464	1.3774664731195647	1.3719435340808521	1.3076856502614402	1.3021640410304074
0.000807	0.163681	0.015656	4400.452254756467	1.376240	1.370711	1.3777213086941547	1.3721923697310765	1.3079404858360302	1.3024128766806318
0.000809	0.164032	0.015656	4409.886336756466	1.376494	1.370953	1.3779789798433348	1.3724380410315253	1.3081981569852104	1.3026585479810806
0.000810	0.164368	0.015656	4418.910240756466	1.376747	1.371195	1.3782338154179248	1.3726818766817497	1.3084529925598003	1.302902383631305
0.000811	0.164490	0.015656	4422.191660756466	1.377001	1.371444	1.3784896509925146	1.3729327123319741	1.3087088281343902	1.3031532192815294
0.000812	0.164963	0.015656	4434.907161756466	1.377254	1.371682	1.3787444865671048	1.3731725479821986	1.3089636637089803	1.3033930549317538
0.000814	0.165237	0.015533	4442.290356756466	1.377506	1.371925	1.3790001577162847	1.3734192192826473	1.3092193348581602	1.3036397262322026
0.000815	0.165436	0.015625	4447.622663756466	1.377759	1.372171	1.3792549932908749	1.3736670549328716	1.3094741704327504	1.3038875618824268
0.000816	0.165634	0.015533	4452.9549707564665	1.378011	1.372416	1.379508828865465	1.373913890583096	1.3097280060073406	1.3041343975326514
0.000817	0.166046	0.015564	4464.029762756466	1.378263	1.372654	1.379762664440055	1.3741537262333203	1.3099818415819304	1.3043742331828756
0.000819	0.166290	0.015564	4470.592601756466	1.378515	1.372898	1.380018335589235	1.374401397533769	1.3102375127311106	1.3046219044833243
0.000820	0.166656	0.015564	4480.436861756466	1.378767	1.373138	1.380272171163825	1.3746432331839935	1.3104913483057006	1.3048637401335488
0.000821	0.166809	0.015503	4484.538635756467	1.379019	1.373384	1.380526006738415	1.3748910688342177	1.3107451838802906	1.305111575783773
0.000822	0.167191	0.015533	4494.793072756466	1.379270	1.373622	1.3807788423130052	1.3751309044844422	1.3109980194548807	1.3053514114339975
0.000824	0.167435	0.015442	4501.355912756466	1.379520	1.373864	1.3810325134621853	1.375376575784891	1.3112516906040608	1.3055970827344463
0.000825	0.167633	0.015472	4506.688219756466	1.379771	1.374108	1.3812853490367754	1.3756224114351154	1.3115045261786509	1.3058429183846707
0.000826	0.167969	0.015442	4515.712123756466	1.380021	1.374347	1.381537184611365	1.3758632470853398	1.3117563617532406	1.306083754034895
0.000827	0.168289	0.015442	4524.325850756466	1.380271	1.374587	1.3817890201859553	1.376105082735564	1.3120081973278308	1.3063255896851194
0.000829	0.168457	0.015442	4528.837802756466	1.380521	1.374831	1.3820426913351354	1.3763527540360128	1.3122618684770109	1.306573260985568
0.000830	0.168869	0.015381	4539.912594756466	1.380771	1.375066	1.3822945269097253	1.3765895896862372	1.3125137040516008	1.3068100966357925
0.000831	0.169128	0.015381	4546.8856117564665	1.381020	1.375307	1.3825453624843154	1.3768324253364619	1.3127645396261909	1.3070529322860172
0.000832	0.169342	0.015350	4552.628095756466	1.381269	1.375548	1.3827961980589056	1.377075260986686	1.3130153752007812	1.3072957679362414
0.000834	0.169678	0.015411	4561.652000756466	1.381518	1.375786	1.3830488692080856	1.3773169322871348	1.313268046349961	1.30753743923669
0.000835	0.169998	0.015350	4570.265727756467	1.381767	1.376024	1.3832997047826756	1.3775567679373593	1.3135188819245511	1.3077772748869145
0.000836	0.170197	0.015350	4575.598034756466	1.382015	1.376266	1.3835495403572655	1.3778006035875836	1.313768717499141	1.3080211105371389
0.000837	0.170532	0.015289	4584.621938756466	1.382263	1.376503	1.3837993759318556	1.3780394392378081	1.3140185530737312	1.3082599461873634
0.000839	0.170807	0.015289	4592.005132756466	1.382511	1.376741	1.3840510470810357	1.3782811105382569	1.3142702242229112	1.3085016174878121
0.000840	0.171082	0.015320	4599.388327756466	1.382759	1.376980	1.3843008826556258	1.3785219461884812	1.3145200597975013	1.3087424531380365
0.000841	0.171249	0.015198	4603.900279756466	1.383006	1.377221	1.3845497182302158	1.3787647818387057	1.3147688953720913	1.308985288788261
0.000842	0.171661	0.015289	4614.975071756467	1.383253	1.377454	1.3847985538048058	1.3789996174889299	1.3150177309466813	1.3092201244384851
0.000844	0.171951	0.015228	4622.768443756467	1.383500	1.377691	1.3850492249539859	1.3792402887893787	1.3152684020958614	1.309460795738934
0.000845	0.172134	0.015167	4627.690572756466	1.383746	1.377931	1.3852970605285757	1.3794821244396032	1.3155162376704512	1.3097026313891584
0.000846	0.172409	0.015259	4635.073767756467	1.383993	1.378169	1.385545896103166	1.3797219600898274	1.3157650732450414	1.3099424670393827
0.000847	0.172821	0.015228	4646.148558756467	1.384239	1.378401	1.385793731677756	1.379955795740052	1.3160129088196315	1.3101763026896072
0.000849	0.173019	0.015228	4651.480866756467	1.384486	1.378641	1.386044402826936	1.3801994670405007	1.3162635799688116	1.310419973990056
0.000850	0.173340	0.015228	4660.094592756466	1.384733	1.378877	1.386293238401526	1.3804373026907248	1.3165124155434016	1.3106578096402801
0.000851	0.173630	0.015198	4667.887964756466	1.384979	1.379114	1.386541073976116	1.3806761383409494	1.3167602511179914	1.3108966452905046
0.000852	0.173828	0.015137	4673.220271756466	1.385224	1.379352	1.386787909550706	1.3809159739911736	1.3170070866925816	1.3111364809407289
0.000854	0.174194	0.015137	4683.064531756466	1.385469	1.379585	1.3870365806998861	1.3811526452916225	1.3172557578417616	1.3113731522411778
0.000855	0.174500	0.015137	4691.268080756467	1.385715	1.379820	1.3872844162744762	1.381389480941847	1.3175035934163517	1.3116099878914023
0.000856	0.174667	0.015137	4695.780032756466	1.385960	1.380059	1.3875312518490663	1.3816303165920711	1.3177504289909419	1.3118508235416264
0.000857	0.174942	0.015076	4703.163227756466	1.386204	1.380294	1.3877770874236561	1.3818671522422956	1.3179962645655316	1.3120876591918509
0.000859	0.175308	0.015045	4713.007486756466	1.386448	1.380526	1.3880247585728362	1.3821028235427444	1.3182439357147118	1.3123233304922997
0.000860	0.175583	0.015076	4720.390681756467	1.386692	1.380761	1.3882705941474263	1.3823396591929686	1.3184897712893018	1.312560166142524
0.000861	0.175751	0.015106	4724.9026337564665	1.386937	1.381000	1.3885174297220164	1.3825804948431932	1.318736606863892	1.3128010017927485
0.000862	0.176147	0.015106	4735.567247756467	1.387181	1.381231	1.3887632652966064	1.3828133304934176	1.318982442438482	1.3130338374429729
0.000864	0.176437	0.015076	4743.360619756466	1.387425	1.381465	1.3890109364457863	1.3830510017938662	1.3192301135876618	1.3132715087434215
0.000865	0.176682	0.015015	4749.923458756466	1.387669	1.381700	1.3892567720203766	1.3832878374440907	1.319475949162252	1.313508344393646
0.000866	0.176926	0.014954	4756.486298756467	1.387911	1.381935	1.3895006075949663	1.383524673094315	1.3197197847368418	1.3137451800438702
0.000867	0.177353	0.014954	4767.971267756467	1.388153	1.382162	1.3897444431695565	1.3837535087445394	1.319963620311432	1.3139740156940947
0.000869	0.177551	0.014954	4773.303574756466	1.388396	1.382398	1.3899911143187365	1.3839931800449883	1.320210291460612	1.3142136869945436
0.000870	0.177765	0.015015	4779.046059756466	1.388639	1.382634	1.3902359498933266	1.3842310156952125	1.320455127035202	1.3144515226447677
0.000871	0.178146	0.014923	4789.300496756467	1.388881	1.382863	1.3904797854679167	1.384461851345437	1.3206989626097922	1.3146823582949922
0.000872	0.178391	0.014984	4795.863335756466	1.389123	1.383097	1.3907236210425067	1.3846976869956613	1.3209427981843822	1.3149181939452166
0.000874	0.178665	0.014893	4803.246529756466	1.389365	1.383329	1.3909692921916867	1.38493335829611	1.3211884693335623	1.3151538652456654
0.000875	0.178909	0.014954	4809.809369756466	1.389607	1.383563	1.3912131277662767	1.3851691939463346	1.3214323049081522	1.31538970089589
0.000876	0.179260	0.014954	4819.243451756466	1.389849	1.383793	1.3914569633408667	1.3854010295965589	1.3216761404827422	1.3156215365461141
0.000877	0.179489	0.014832	4825.396113756467	1.390089	1.384026	1.3916987989154568	1.3856358652467833	1.3219179760573323	1.3158563721963386
0.000879	0.179749	0.014801	4832.369130756466	1.390329	1.384258	1.3919424700646368	1.385871536547232	1.3221616472065123	1.3160920434967873
0.000880	0.180115	0.014893	4842.213389756466	1.390570	1.384486	1.392185305639227	1.3861013721974567	1.3224044827811026	1.316321879147012
0.000881	0.180389	0.014832	4849.596584756467	1.390811	1.384717	1.3924281412138169	1.3863342078476808	1.3226473183556924	1.316554714797236
0.000882	0.180542	0.014832	4853.698358756466	1.391051	1.384952	1.392669976788407	1.3865710434979053	1.3228891539302825	1.3167915504474605
0.000884	0.180939	0.014801	4864.362973756466	1.391291	1.385179	1.392913647937587	1.386801714798354	1.3231328250794625	1.3170222217479093
0.000885	0.181183	0.014771	4870.925812756466	1.391530	1.385410	1.393154483512177	1.3870345504485784	1.3233736606540525	1.3172550573981336
0.000886	0.181473	0.014801	4878.719184756466	1.391770	1.385640	1.393396319086767	1.3872663860988028	1.3236154962286426	1.317486893048358
0.000887	0.181763	0.014801	4886.512556756466	1.392010	1.385870	1.393638154661357	1.387498221749027	1.3238573318032325	1.3177187286985823
0.000889	0.182053	0.014771	4894.3059287564665	1.392249	1.386099	1.3938808258105373	1.3877308930494758	1.3241000029524128	1.317951399999031
0.000890	0.182266	0.014679	4900.048412756466	1.392487	1.386330	1.3941206613851274	1.3879637286997004	1.3243398385270029	1.3181842356492557
0.000891	0.182602	0.014740	4909.072317756466	1.392725	1.386557	1.3943604969597172	1.3881925643499247	1.3245796741015927	1.31841307129948
0.000892	0.182892	0.014740	4916.865689756466	1.392964	1.386786	1.3946013325343074	1.3884234000001492	1.324820509676183	1.3186439069497045
0.000894	0.183197	0.014679	4925.069238756466	1.393202	1.387014	1.3948430036834873	1.3886550713005978	1.3250621808253629	1.3188755782501531
0.000895	0.183334	0.014679	4928.760835756466	1.393440	1.387247	1.3950828392580774	1.388889906950822	1.325302016399953	1.3191104139003773
0.000896	0.183762	0.014709	4940.245804756466	1.393678	1.387471	1.3953226748326675	1.3891157426010465	1.325541851974543	1.3193362495506018
0.000897	0.184021	0.014679	4947.218821756466	1.393916	1.387700	1.3955625104072573	1.3893465782512708	1.3257816875491328	1.319567085200826
0.000899	0.184280	0.014648	4954.1918387564665	1.394153	1.387928	1.3958031815564376	1.3895782495517197	1.326022358698313	1.319798756501275
0.000900	0.184540	0.014679	4961.164855756466	1.394391	1.388157	1.3960430171310274	1.3898090852019442	1.326262194272903	1.3200295921514995
0.000901	0.184830	0.014648	4968.958227756466	1.394628	1.388385	1.3962818527056176	1.3900389208521684	1.326501029847493	1.3202594278017237
0.000902	0.185135	0.014679	4977.161777756466	1.394866	1.388612	1.3965216882802076	1.3902677565023929	1.3267408654220831	1.3204882634519481
0.000904	0.185394	0.014648	4984.134794756466	1.395103	1.388841	1.3967623594293876	1.3905004278028417	1.3269815365712632	1.320720934752397
0.000905	0.185623	0.014557	4990.287456756466	1.395339	1.389069	1.3970001950039779	1.390730263453066	1.3272193721458534	1.3209507704026213
0.000906	0.185989	0.014557	5000.131715756466	1.395575	1.389292	1.3972380305785677	1.3909550991032904	1.3274572077204432	1.3211756060528457
0.000907	0.186203	0.014465	5005.874200756466	1.395810	1.389520	1.3974748661531577	1.3911849347535148	1.3276940432950333	1.32140544170307
0.000909	0.186584	0.014526	5016.128636756466	1.396045	1.389742	1.3977135373023377	1.3914106060539635	1.3279327144442132	1.3216311130035188
0.000910	0.186722	0.014496	5019.820234756467	1.396280	1.389972	1.3979503728769278	1.391642441704188	1.3281695500188033	1.3218629486537432
0.000911	0.187027	0.014587	5028.023783756466	1.396516	1.390198	1.398188208451518	1.3918702773544123	1.3284073855933936	1.3220907843039675
0.000912	0.187424	0.014557	5038.688397756467	1.396752	1.390421	1.3984260440261078	1.3920951130046366	1.3286452211679833	1.322315619954192
0.000914	0.187683	0.014587	5045.661414756466	1.396988	1.390648	1.398665715175288	1.3923257843050856	1.3288848923171634	1.3225462912546408
0.000915	0.187622	0.014465	5044.020704756466	1.397222	1.390885	1.3989015507498779	1.3925646199553097	1.3291207278917534	1.322785126904865
0.000916	0.188202	0.014465	5059.6074487564665	1.397457	1.391099	1.399138386324468	1.3927804556055343	1.3293575634663435	1.3230009625550896
0.000917	0.188568	0.014496	5069.451708756466	1.397692	1.391322	1.399375221899058	1.3930052912557584	1.3295943990409336	1.3232257982053137
0.000919	0.188690	0.014465	5072.733127756466	1.397926	1.391552	1.399612893048238	1.3932389625562072	1.3298320701901136	1.3234594695057624
0.000920	0.188950	0.014374	5079.7061447564665	1.398159	1.391776	1.3998477286228281	1.3934647982064317	1.3300669057647037	1.323685305155987
0.000921	0.189331	0.014435	5089.960581756466	1.398393	1.391997	1.400083564197418	1.393687633856656	1.3303027413392936	1.3239081408062112
0.000922	0.189651	0.014496	5098.574308756466	1.398627	1.392221	1.4003193997720083	1.3939134695068804	1.3305385769138838	1.3241339764564357
0.000924	0.189789	0.014496	5102.265905756466	1.398862	1.392451	1.4005580709211882	1.3941471408073294	1.3307772480630637	1.3243676477568846
0.000925	0.190109	0.014404	5110.879632756466	1.399096	1.392674	1.4007939064957782	1.3943719764575537	1.3310130836376537	1.324592483407109
0.000926	0.190506	0.014435	5121.544246756466	1.399329	1.392894	1.4010287420703684	1.394593812107778	1.331247919212244	1.3248143190573334
0.000927	0.190689	0.014374	5126.466376756466	1.399563	1.393121	1.4012645776449582	1.3948226477580026	1.3314837547868337	1.3250431547075578
0.000929	0.190994	0.014435	5134.669925756466	1.399796	1.393344	1.4015012487941385	1.3950493190584512	1.331720425936014	1.3252698260080065
0.000930	0.191315	0.014404	5143.283652756466	1.400029	1.393567	1.4017360843687283	1.3952741547086756	1.3319552615106038	1.3254946616582308
0.000931	0.191513	0.014313	5148.6159597564665	1.400262	1.393792	1.4019709199433183	1.3955009903589	1.3321900970851939	1.3257214973084552
0.000932	0.191833	0.014404	5157.229686756466	1.400494	1.394014	1.4022047555179085	1.3957248260091244	1.332423932659784	1.3259453329586797
0.000934	0.192169	0.014282	5166.253590756466	1.400726	1.394235	1.4024404266670885	1.395949497309573	1.332659603808964	1.3261700042591282
0.000935	0.192398	0.014404	5172.406253756466	1.400959	1.394460	1.4026752622416787	1.3961763329597976	1.3328944393835542	1.3263968399093529
0.000936	0.192642	0.014313	5178.969092756466	1.401191	1.394684	1.4029090978162686	1.3964021686100219	1.3331282749581441	1.3266226755595771
0.000937	0.192978	0.014313	5187.992996756467	1.401423	1.394904	1.4031429333908587	1.3966240042602462	1.3333621105327342	1.3268445112098015
0.000939	0.193268	0.014282	5195.786368756466	1.401655	1.395126	1.4033786045400387	1.3968496755606952	1.3335977816819142	1.3270701825102504
0.000940	0.193436	0.014313	5200.298320756467	1.401886	1.395352	1.4036114401146287	1.3970775112109193	1.3338306172565042	1.3272980181604745
0.000941	0.193802	0.014313	5210.1425807564665	1.402118	1.395571	1.4038452756892188	1.3972983468611437	1.3340644528310943	1.327518853810699
0.000942	0.194168	0.014191	5219.986839756466	1.402349	1.395789	1.4040781112638088	1.397518182511368	1.3342972884056843	1.3277386894609233
0.000944	0.194382	0.014282	5225.729324756467	1.402579	1.396013	1.404311782412989	1.3977458538118168	1.3345309595548644	1.327966360761372
0.000945	0.194611	0.014191	5231.881986756466	1.402810	1.396236	1.4045446179875787	1.3979706894620414	1.3347637951294542	1.3281911964115967
0.000946	0.195023	0.014221	5242.956777756466	1.403040	1.396452	1.404776453562169	1.3981885251122657	1.3349956307040445	1.328409032061821
0.000947	0.195297	0.014221	5250.3399727564665	1.403270	1.396673	1.405008289136759	1.3984113607624902	1.3352274662786345	1.3286318677120454
0.000949	0.195435	0.014130	5254.0315697564665	1.403499	1.396898	1.405240960285939	1.3986400320629389	1.3354601374278146	1.3288605390124941
0.000950	0.195770	0.014191	5263.055473756466	1.403729	1.397116	1.405472795860529	1.3988598677131632	1.3356919730024046	1.3290803746627184
0.000951	0.196091	0.014130	5271.669200756466	1.403958	1.397334	1.4057036314351192	1.3990797033633877	1.3359228085769947	1.329300210312943
0.000952	0.196289	0.014130	5277.001507756467	1.404187	1.397556	1.4059344670097091	1.399303539013612	1.3361536441515847	1.3295240459631672
0.000954	0.196625	0.014130	5286.025412756467	1.404416	1.397774	1.4061671381588894	1.3995252103140607	1.336386315300765	1.329745717263616
0.000955	0.196945	0.014130	5294.639139756467	1.404645	1.397992	1.406397973733479	1.399745045964285	1.3366171508753546	1.3299655529138403
0.000956	0.197174	0.014130	5300.791801756466	1.404874	1.398213	1.4066288093080692	1.3999678816145094	1.3368479864499447	1.3301883885640646
0.000957	0.197479	0.014130	5308.995350756466	1.405102	1.398432	1.4068586448826594	1.4001887172647338	1.337077822024535	1.330409224214289
0.000959	0.197784	0.014130	5317.198899756466	1.405331	1.398650	1.4070913160318395	1.4004103885651826	1.337310493173715	1.330630895514738
0.000960	0.198029	0.014099	5323.761739756466	1.405560	1.398870	1.4073221516064294	1.400632224215407	1.337541328748305	1.3308527311649623
0.000961	0.198349	0.014099	5332.375466756466	1.405788	1.399088	1.4075519871810194	1.4008520598656315	1.337771164322895	1.3310725668151868
0.000962	0.198639	0.014069	5340.168838756466	1.406016	1.399306	1.4077818227556094	1.4010718955158556	1.3380009998974849	1.331292402465411
0.000964	0.198868	0.014099	5346.321500756466	1.406244	1.399527	1.4080134939047895	1.4012965668163044	1.338232671046665	1.3315170737658597
0.000965	0.199066	0.014069	5351.653807756466	1.406473	1.399748	1.4082443294793796	1.401519402466529	1.3384635066212551	1.3317399094160842
0.000966	0.199493	0.014099	5363.1387767564665	1.406701	1.399962	1.4084741650539696	1.4017352381167532	1.3386933421958451	1.3319557450663084
0.000967	0.199768	0.014008	5370.521971756466	1.406928	1.400180	1.4087030006285595	1.4019550737669777	1.338922177770435	1.332175580716533
0.000969	0.199921	0.014038	5374.623745756467	1.407155	1.400402	1.4089336717777396	1.4021807450674264	1.3391528489196152	1.3324012520169817
0.000970	0.200226	0.014069	5382.827295756466	1.407383	1.400619	1.4091635073523296	1.402399580717651	1.3393826844942052	1.3326200876672063
0.000971	0.200653	0.014038	5394.312264756466	1.407610	1.400832	1.4093923429269197	1.4026144163678753	1.3396115200687952	1.3328349233174306
0.000972	0.200867	0.013977	5400.054748756466	1.407837	1.401052	1.4096211785015098	1.4028362520180997	1.3398403556433853	1.333056758967655
0.000974	0.201080	0.013977	5405.797233756466	1.408063	1.401271	1.4098508496506899	1.4030589233185484	1.3400700267925654	1.3332794302681037
0.000975	0.201477	0.013947	5416.461847756466	1.408289	1.401484	1.4100786852252798	1.4032737589687727	1.3402978623671553	1.333494265918328
0.000976	0.201767	0.014008	5424.255219756466	1.408516	1.401700	1.4103075207998699	1.4034915946189972	1.3405266979417454	1.3337121015685525
0.000977	0.201920	0.013947	5428.3569947564665	1.408742	1.401921	1.4105353563744598	1.4037144302692215	1.3407545335163353	1.3339349372187768
0.000979	0.202209	0.013947	5436.150366756467	1.408968	1.402138	1.4107650275236399	1.4039351015696704	1.3409842046655154	1.3341556085192257
0.000980	0.202560	0.013977	5445.584448756466	1.409194	1.402352	1.41099286309823	1.4041509372198948	1.3412120402401055	1.33437144416945
0.000981	0.202774	0.013947	5451.326932756467	1.409421	1.402571	1.41122169867282	1.404371772870119	1.3414408758146956	1.3345922798196743
0.000982	0.203094	0.013977	5459.940659756467	1.409647	1.402786	1.41144953424741	1.4045886085203436	1.3416687113892856	1.3348091154698989
0.000984	0.203323	0.013885	5466.093321756466	1.409872	1.403004	1.4116782053965902	1.4048102798207922	1.3418973825384657	1.3350307867703475
0.000985	0.203659	0.013916	5475.117225756467	1.410097	1.403217	1.41190504097118	1.4050251154710165	1.3421242181130555	1.3352456224205718
0.000986	0.203934	0.013824	5482.500420756466	1.410321	1.403432	1.41213087654577	1.405241951121241	1.3423500536876456	1.3354624580707963
0.000987	0.204254	0.013824	5491.114147756466	1.410545	1.403646	1.4123567121203602	1.4054577867714653	1.3425758892622357	1.3356782937210205
0.000989	0.204514	0.013885	5498.087164756466	1.410770	1.403861	1.4125853832695403	1.405676458071914	1.3428045604114158	1.3358969650214694
0.000990	0.204727	0.013824	5503.829648756467	1.410994	1.404078	1.4128112188441304	1.4058952937221385	1.343030395986006	1.3361158006716938
0.000991	0.205078	0.013855	5513.263730756466	1.411218	1.404291	1.4130370544187203	1.4061101293723628	1.3432562315605958	1.336330636321918
0.000992	0.205399	0.013824	5521.877457756466	1.411442	1.404504	1.4132628899933104	1.4063249650225873	1.343482067135186	1.3365454719721426
0.000994	0.205551	0.013794	5525.979232756466	1.411666	1.404723	1.4134905611424904	1.406547636323036	1.343709738284366	1.3367681432725913
0.000995	0.205963	0.013824	5537.054023756466	1.411890	1.404932	1.4137163967170805	1.4067584719732604	1.343935573858956	1.3369789789228157
0.000996	0.206146	0.013794	5541.976153756466	1.412113	1.405150	1.4139412322916705	1.4069783076234847	1.344160409433546	1.33719881457304
0.000997	0.206421	0.013824	5549.359347756466	1.412337	1.405364	1.4141670678662603	1.4071941432737092	1.3443862450081359	1.3374146502232644
0.000999	0.206726	0.013763	5557.562897756467	1.412560	1.405577	1.4143937390154406	1.407410814574158	1.3446129161573162	1.3376313215237132
0.001000	0.207077	0.013794	5566.996979756466	1.412784	1.405789	1.4146195745900305	1.4076246502243823	1.344838751731906	1.3378451571739376
0.001001	0.207306	0.013733	5573.149641756466	1.413006	1.406003	1.4148434101646206	1.4078404858746065	1.345062587306496	1.3380609928241618
0.001002	0.207565	0.013702	5580.122658756466	1.413228	1.406217	1.4150672457392106	1.4080563215248312	1.3452864228810861	1.3382768284743864
0.001004	0.207886	0.013702	5588.736385756466	1.413450	1.406428	1.4152929168883908	1.40827099282528	1.3455120940302663	1.3384914997748352
0.001005	0.208191	0.013672	5596.939934756466	1.413672	1.406639	1.4155167524629808	1.4084838284755041	1.3457359296048563	1.3387043354250594
0.001006	0.208389	0.013641	5602.272241756466	1.413893	1.406853	1.415739588037571	1.4086996641257286	1.3459587651794465	1.3389201710752838
0.001007	0.208740	0.013641	5611.706323756466	1.414114	1.407063	1.4159624236121608	1.4089114997759529	1.3461816007540364	1.3391320067255081
0.001009	0.209000	0.013672	5618.679340756466	1.414335	1.407275	1.4161870947613409	1.4091271710764017	1.3464062719032164	1.339347678025957
0.001010	0.209183	0.013733	5623.601470756466	1.414557	1.407491	1.416410930335931	1.4093450067266262	1.3466301074778064	1.3395655136761815
0.001011	0.209595	0.013672	5634.676261756466	1.414779	1.407699	1.416634765910521	1.4095548423768505	1.3468539430523965	1.3397753493264057
0.001012	0.209946	0.013611	5644.110343756466	1.415000	1.407908	1.416857601485111	1.4097656780270749	1.3470767786269866	1.3399861849766301
0.001014	0.210052	0.013641	5646.981585756466	1.415221	1.408125	1.417082272634291	1.4099863493275238	1.3473014497761666	1.340206856277079
0.001015	0.210312	0.013611	5653.954602756467	1.415441	1.408337	1.417304108208881	1.410200184977748	1.3475232853507566	1.3404206919273032
0.001016	0.210754	0.013611	5665.849749756466	1.415662	1.408542	1.417526943783471	1.4104070206279724	1.3477461209253465	1.3406275275775277
0.001017	0.210999	0.013580	5672.412588756466	1.415882	1.408754	1.4177487793580612	1.410620856278197	1.3479679564999367	1.3408413632277523
0.001019	0.211212	0.013611	5678.155073756467	1.416102	1.408967	1.417972450507241	1.4108375275786458	1.3481916276491166	1.341058034528201
0.001020	0.211563	0.013550	5687.589155756466	1.416322	1.409175	1.4181942860818313	1.41104736322887	1.3484134632237068	1.3412678701784253
0.001021	0.211899	0.013550	5696.613059756466	1.416541	1.409383	1.4184151216564214	1.4112571988790945	1.3486342987982969	1.3414777058286498
0.001022	0.212006	0.013550	5699.484301756466	1.416761	1.409599	1.4186369572310111	1.4114750345293188	1.3488561343728867	1.341695541478874
0.001024	0.212311	0.013550	5707.687851756466	1.416980	1.409808	1.4188596283801913	1.4116877058297674	1.3490788055220668	1.3419082127793227
0.001025	0.212738	0.013580	5719.1728207564665	1.417200	1.410014	1.4190814639547813	1.411895541479992	1.3493006410966568	1.3421160484295473
0.001026	0.212906	0.013489	5723.684772756466	1.417419	1.410227	1.4193022995293714	1.4121103771302161	1.349521476671247	1.3423308840797714
0.001027	0.213196	0.013489	5731.4781447564665	1.417637	1.410435	1.4195221351039615	1.4123202127804408	1.349741312245837	1.3425407197299961
0.001029	0.213470	0.013458	5738.861339756466	1.417855	1.410644	1.4197438062531416	1.4125328840808895	1.349962983395017	1.3427533910304448
0.001030	0.213821	0.013550	5748.295420756466	1.418075	1.410852	1.4199656418277316	1.4127427197311138	1.350184818969607	1.342963226680669
0.001031	0.214081	0.013489	5755.2684377564665	1.418293	1.411062	1.4201854774023215	1.4129545553813383	1.350404654544197	1.3431750623308936
0.001032	0.214371	0.013489	5763.061809756467	1.418512	1.411270	1.4204063129769116	1.4131643910315626	1.350625490118787	1.3433848979811178
0.001034	0.214661	0.013489	5770.855181756467	1.418730	1.411479	1.4206279841260916	1.4133770623320112	1.3508471612679671	1.3435975692815665
0.001035	0.214905	0.013489	5777.418021756466	1.418949	1.411689	1.4208488197006817	1.4135888979822357	1.3510679968425572	1.343809404931791
0.001036	0.215164	0.013397	5784.3910387564665	1.419166	1.411898	1.4210676552752717	1.4137997336324601	1.3512868324171472	1.3440202405820154
0.001037	0.215485	0.013428	5793.004765756466	1.419383	1.412104	1.4212864908498617	1.4140075692826846	1.3515056679917372	1.3442280762322398
0.001039	0.215698	0.013367	5798.747249756466	1.419600	1.412314	1.4215071619990418	1.4142212405831334	1.3517263391409173	1.3444417475326886
0.001040	0.216034	0.013428	5807.771154756466	1.419818	1.412520	1.4217269975736317	1.4144290762333576	1.3519461747155073	1.3446495831829128
0.001041	0.216324	0.013458	5815.564526756466	1.420035	1.412728	1.4219458331482218	1.414638911883582	1.3521650102900973	1.3448594188331373
0.001042	0.216568	0.013397	5822.127365756466	1.420252	1.412937	1.422164668722812	1.4148497475338064	1.3523838458646875	1.3450702544833617
0.001044	0.216827	0.013367	5829.100382756466	1.420469	1.413145	1.422385339871992	1.4150614188342552	1.3526045170138674	1.3452819257838105
0.001045	0.217194	0.013428	5838.944641756466	1.420687	1.413350	1.422605175446582	1.4152682544844797	1.3528243525884576	1.345488761434035
0.001046	0.217499	0.013397	5847.148191756466	1.420903	1.413556	1.422823011021172	1.4154760901347039	1.3530421881630474	1.3456965970842591
0.001047	0.217712	0.013306	5852.890675756466	1.421119	1.413765	1.423040846595762	1.4156869257849283	1.3532600237376375	1.3459074327344835
0.001049	0.218048	0.013367	5861.914580756466	1.421336	1.413970	1.423261517744942	1.415895597085377	1.3534806948868174	1.3461161040349323
0.001050	0.218353	0.013336	5870.118129756466	1.421552	1.414176	1.423479353319532	1.4161034327356015	1.3536985304614075	1.3463239396851567
0.001051	0.218643	0.013306	5877.911501756466	1.421767	1.414381	1.4236961888941222	1.416310268385826	1.3539153660359977	1.3465307753353812
0.001052	0.218781	0.013245	5881.603098756466	1.421982	1.414592	1.4239130244687122	1.4165231040360502	1.3541322016105877	1.3467436109856055
0.001054	0.219177	0.013275	5892.267712756467	1.422197	1.414793	1.4241316956178922	1.4167277753364989	1.3543508727597677	1.3469482822860541
0.001055	0.219452	0.013306	5899.650907756466	1.422412	1.414999	1.4243485311924822	1.4169356109867233	1.3545677083343577	1.3471561179362785
0.001056	0.219696	0.013275	5906.213746756466	1.422627	1.415206	1.4245653667670723	1.4171444466369476	1.3547845439089479	1.3473649535865029
0.001057	0.219894	0.013214	5911.546053756466	1.422842	1.415414	1.4247822023416623	1.417354282287172	1.3550013794835378	1.3475747892367274
0.001059	0.220230	0.013245	5920.569958756466	1.423056	1.415617	1.4249998734908425	1.4175609535876208	1.355219050632718	1.347781460537176
0.001060	0.220490	0.013275	5927.542975756466	1.423271	1.415823	1.4252167090654324	1.4177687892378452	1.355435886207308	1.3479892961874005
0.001061	0.220886	0.013245	5938.207589756466	1.423486	1.416024	1.4254335446400226	1.4179716248880696	1.355652721781898	1.3481921318376249
0.001062	0.221100	0.013245	5943.950074756466	1.423700	1.416232	1.4256493802146124	1.418181460538294	1.355868557356488	1.3484019674878494
0.001064	0.221329	0.013214	5950.102736756467	1.423915	1.416438	1.4258680513637927	1.418391131838743	1.3560872285056682	1.3486116387882983
0.001065	0.221664	0.013245	5959.126640756466	1.424129	1.416641	1.4260838869383825	1.4185959674889672	1.356303064080258	1.3488164744385225
