Repository: pietracorvo/HystAPI

# Example data

The example data in this folder is from measurements performed during my physics bachelor.

The material is **FeSi3** (iron with 3% silicon), aka 'electrical steel', the standard material for ring cores in trafos. 

Four of the five samples where treated with high pressure torison (HPT, 20 rotations at 20GPa), to achieve nanocristallisation of the grains, which has a huge impact on the magnetic properties of the material. The HPT deformation was done at 77K (under liquid nitrogen) and at 293K (at room temperature). Afterwards some samples were heat treated at a temperature of 493K (for two hours) to anneal defects from the deformation process.

The five samples are:

File: testData/FeSi3_annealed/G1_919V_200Hz_800000Fs.txt (part 3 of 29)
--------------------------
t	U1	U2	H	B_raw	J_raw	B_drift	 J_drift	B_corr	J_corr
0.000707	0.187103	0.019409	5030.719299056496	1.399255	1.392935	1.4006040615061537	1.3942839993717309	1.3276272856523073	1.3213092146227885
0.000709	0.187408	0.019379	5038.922849056495	1.399569	1.393238	1.4009218778046155	1.394590815494423	1.3279451019507693	1.3216160307454807
0.000710	0.187820	0.019348	5049.997641056496	1.399882	1.393538	1.4012367859538462	1.394892723555769	1.3282600100999997	1.3219179388068267
0.000711	0.188263	0.019318	5061.892787056495	1.400196	1.393836	1.401552694103077	1.3951926316171155	1.3285759182492307	1.3222178468681731
0.000712	0.188538	0.019409	5069.275982056495	1.400510	1.394141	1.4018686022523077	1.3954995396784615	1.3288918263984613	1.3225247549295192
0.000714	0.188980	0.019287	5081.171128056496	1.400822	1.394438	1.4021844185507693	1.395800355801154	1.329207642696923	1.3228255710522117
0.000715	0.189362	0.019226	5091.4255650564955	1.401134	1.394737	1.4024983267000002	1.3961012638624999	1.3295215508461538	1.3231264791135575
0.000716	0.189651	0.019196	5099.218937056496	1.401445	1.395039	1.4028112348492308	1.3964051719238462	1.3298344589953843	1.3234303871749038
0.000717	0.190140	0.019287	5112.344616056496	1.401757	1.395334	1.4031251429984615	1.3967020799851924	1.330148367144615	1.32372729523625
0.000719	0.190475	0.019257	5121.368520056496	1.402069	1.395635	1.403440959296923	1.3970068961078845	1.3304641834430768	1.3240321113589422
0.000720	0.190781	0.019165	5129.572070056496	1.402380	1.395935	1.4037538674461538	1.3973088041692308	1.3307770915923074	1.3243340194202884
0.000721	0.191177	0.019135	5140.2366840564955	1.402690	1.396232	1.4040657755953847	1.3976077122305768	1.3310889997415383	1.3246329274816344
0.000722	0.191574	0.019104	5150.901298056495	1.402999	1.396528	1.4043766837446154	1.3979056202919231	1.331399907890769	1.3249308355429807
0.000724	0.191895	0.019073	5159.515025056495	1.403308	1.396826	1.404689500043077	1.3982074364146153	1.3317127241892308	1.325232651665673
0.000725	0.192261	0.019104	5169.359284056496	1.403618	1.397123	1.4050014081923077	1.3985063444759613	1.3320246323384612	1.325531559727019
0.000726	0.192688	0.019135	5180.844253056495	1.403927	1.397418	1.4053123163415384	1.3988032525373078	1.332335540487692	1.3258284677883654
0.000727	0.193085	0.019043	5191.508868056495	1.404236	1.397714	1.4056232244907694	1.3991011605986539	1.3326464486369232	1.3261263758497115
0.000729	0.193344	0.019073	5198.481885056495	1.404545	1.398014	1.4059360407892307	1.3994049767213463	1.3329592649353845	1.326430191972404
0.000730	0.193848	0.019073	5212.017741056496	1.404854	1.398306	1.4062469489384617	1.3996988847826923	1.3332701730846153	1.32672410003375
0.000731	0.194199	0.019073	5221.451823056495	1.405163	1.398603	1.4065578570876922	1.3999977928440386	1.333581081233846	1.3270230080950962
0.000732	0.194473	0.018982	5228.835017056495	1.405470	1.398901	1.4068667652369231	1.4002977009053845	1.333889989383077	1.3273229161564422
0.000734	0.194855	0.018921	5239.089454056495	1.405777	1.399195	1.4071775815353846	1.4005955170280768	1.3342008056815384	1.3276207322791345
0.000735	0.195389	0.018951	5253.445666056496	1.406084	1.399484	1.4074864896846153	1.400886425089423	1.3345097138307689	1.3279116403404807
0.000736	0.195663	0.018921	5260.828860056496	1.406391	1.399781	1.407795397833846	1.401185333150769	1.3348186219799998	1.3282105484018267
0.000737	0.196014	0.018890	5270.262942056495	1.406697	1.400075	1.408103305983077	1.4014812412121154	1.3351265301292305	1.328506456463173
0.000739	0.196381	0.018860	5280.107201056495	1.407002	1.400368	1.4084121222815384	1.4017780573348078	1.3354353464276922	1.3288032725858654
0.000740	0.196793	0.018860	5291.181993056496	1.407308	1.400660	1.4087200304307692	1.402071965396154	1.335743254576923	1.3290971806472116
0.000741	0.197083	0.018860	5298.975365056496	1.407613	1.400956	1.40902693858	1.4023698734575	1.3360501627261536	1.3293950887085577
0.000742	0.197540	0.018860	5311.280689056495	1.407919	1.401246	1.4093348467292306	1.4026617815188462	1.3363580708753844	1.3296869967699039
0.000744	0.197891	0.018768	5320.714771056495	1.408223	1.401538	1.4096426630276924	1.4029575976415385	1.336665887173846	1.3299828128925961
0.000745	0.198227	0.018677	5329.738675056495	1.408526	1.401829	1.409947571176923	1.4032505057028846	1.3369707953230767	1.3302757209539422
0.000746	0.198547	0.018738	5338.352402056495	1.408829	1.402122	1.410252479326154	1.403545413764231	1.3372757034723075	1.3305706290152886
0.000747	0.199051	0.018738	5351.888258056495	1.409132	1.402409	1.4105573874753847	1.4038343218255769	1.3375806116215383	1.3308595370766345
0.000749	0.199265	0.018707	5357.630743056496	1.409436	1.402705	1.410865203773846	1.4041341379482692	1.3378884279199998	1.3311593531993269
0.000750	0.199738	0.018738	5370.346245056495	1.409739	1.402992	1.411170111923077	1.4044230460096154	1.3381933360692306	1.331448261260673
0.000751	0.200165	0.018738	5381.831214056496	1.410042	1.403281	1.4114750200723076	1.4047139540709614	1.3384982442184614	1.331739169322019
0.000752	0.200500	0.018616	5390.8551180564955	1.410344	1.403571	1.4117789282215385	1.4050058621323076	1.338802152367692	1.3320310773833652
0.000754	0.200729	0.018646	5397.007780056496	1.410646	1.403866	1.41208474452	1.405304678255	1.3391079686661538	1.3323298935060577
0.000755	0.201248	0.018646	5410.953814056495	1.410948	1.404150	1.4123886526692309	1.4055905863163463	1.3394118768153844	1.332615801567404
0.000756	0.201721	0.018616	5423.6693160564955	1.411250	1.404436	1.4126925608184615	1.4058784943776923	1.339715784964615	1.33290370962875
0.000757	0.201904	0.018646	5428.591445056496	1.411552	1.404732	1.4129964689676922	1.4061764024390386	1.3400196931138457	1.3332016176900963
0.000759	0.202286	0.018585	5438.845882056496	1.411853	1.405020	1.413301285266154	1.4064682185617308	1.3403245094123077	1.3334934338127884
0.000760	0.202820	0.018524	5453.202094056496	1.412153	1.405302	1.4136031934153845	1.406752126623077	1.340626417561538	1.3337773418741345
0.000761	0.203110	0.018555	5460.995465056496	1.412454	1.405593	1.4139061015646155	1.4070450346844232	1.340929325710769	1.3340702499354808
0.000762	0.203476	0.018555	5470.839725056496	1.412754	1.405881	1.4142080097138463	1.407334942745769	1.3412312338599999	1.3343601579968267
0.000764	0.203827	0.018463	5480.273807056496	1.413054	1.406168	1.4145118260123077	1.4076257588684615	1.3415350501584613	1.3346509741195192
0.000765	0.204239	0.018494	5491.348598056495	1.413353	1.406454	1.4148127341615386	1.4079136669298078	1.3418359583076924	1.3349388821808654
0.000766	0.204620	0.018433	5501.603035056496	1.413652	1.406740	1.415113642310769	1.408201574991154	1.3421368664569227	1.3352267902422117
0.000767	0.204956	0.018463	5510.626939056496	1.413951	1.407027	1.41541455046	1.4084904830525	1.3424377746061538	1.3355156983035577
0.000769	0.205368	0.018433	5521.701731056495	1.414249	1.407312	1.4157163667584616	1.4087792991751922	1.3427395909046154	1.3358045144262498
0.000770	0.205658	0.018372	5529.495103056495	1.414547	1.407600	1.4160162749076923	1.4090692072365385	1.343039499053846	1.3360944224875961
0.000771	0.206055	0.018372	5540.159717056495	1.414845	1.407884	1.416316183056923	1.4093551152978845	1.3433394072030769	1.3363803305489421
0.000772	0.206528	0.018402	5552.875219056496	1.415143	1.408166	1.4166160912061538	1.4096390233592309	1.3436393153523074	1.3366642386102885
0.000774	0.206711	0.018372	5557.797348056496	1.415440	1.408458	1.4169169075046155	1.409934839481923	1.3439401316507693	1.3369600547329807
0.000775	0.207153	0.018311	5569.692495056495	1.415737	1.408740	1.4172158156538461	1.4102187475432693	1.3442390397999997	1.337243962794327
0.000776	0.207626	0.018341	5582.407997056496	1.416034	1.409020	1.417514723803077	1.4105006556046153	1.3445379479492305	1.337525870855673
0.000777	0.207916	0.018250	5590.2013690564945	1.416330	1.409306	1.417812631952308	1.4107885636659614	1.3448358560984617	1.337813778917019
0.000779	0.208176	0.018250	5597.174386056495	1.416626	1.409593	1.4181124482507692	1.411079379788654	1.345135672396923	1.3381045950397117
0.000780	0.208725	0.018311	5611.940774056495	1.416922	1.409871	1.4184103564000001	1.41135928785	1.3454335805461537	1.3383845031010577
0.000781	0.209076	0.018280	5621.3748560564945	1.417218	1.410155	1.4187082645492308	1.4116451959113463	1.3457314886953844	1.338670411162404
0.000782	0.209381	0.018158	5629.578406056495	1.417513	1.410440	1.4190051726984616	1.4119321039726922	1.3460283968446154	1.3389573192237498
0.000784	0.209778	0.018219	5640.243020056496	1.417807	1.410721	1.419302988996923	1.4122169200953845	1.3463262131430769	1.339242135346442
0.000785	0.210251	0.018127	5652.958521056495	1.418101	1.410999	1.419598897146154	1.4124968281567307	1.3466221212923077	1.3395220434077884
0.000786	0.210571	0.018158	5661.572248056495	1.418395	1.411282	1.4198948052953846	1.4127817362180768	1.3469180294415382	1.3398069514691344
0.000787	0.210892	0.018158	5670.1859750564945	1.418690	1.411566	1.4201917134446154	1.4130676442794232	1.3472149375907692	1.3400928595304809
0.000789	0.211304	0.018127	5681.260767056496	1.418983	1.411845	1.420488529743077	1.4133504604021154	1.3475117538892305	1.340375675653173
0.000790	0.211700	0.018127	5691.925381056495	1.419277	1.412126	1.4207844378923076	1.4136333684634614	1.3478076620384614	1.340658583714519
0.000791	0.212006	0.018127	5700.128930056495	1.419570	1.412409	1.4210793460415385	1.4139182765248077	1.348102570187692	1.3409434917758654
0.000792	0.212402	0.018036	5710.793545056495	1.419863	1.412688	1.4213742541907692	1.414199184586154	1.3483974783369228	1.3412243998372115
0.000794	0.212814	0.018097	5721.8683360564955	1.420156	1.412967	1.4216710704892308	1.4144820007088463	1.3486942946353846	1.341507215959904
0.000795	0.213135	0.018036	5730.4820630564955	1.420448	1.413249	1.4219649786384614	1.4147659087701923	1.3489882027846152	1.34179112402125
0.000796	0.213638	0.018097	5744.017920056496	1.420741	1.413524	1.4222598867876923	1.4150428168315385	1.349283110933846	1.3420680320825962
0.000797	0.213928	0.017975	5751.8112920564945	1.421032	1.413806	1.4225527949369232	1.4153267248928845	1.3495760190830768	1.342351940143942
0.000799	0.214188	0.017883	5758.784309056495	1.421322	1.414087	1.4228466112353846	1.415611541015577	1.3498698353815382	1.3426367562666346
0.000800	0.214706	0.017975	5772.730343056495	1.421613	1.414361	1.4231395193846155	1.415887449076923	1.350162743530769	1.3429126643279807
0.000801	0.215103	0.017944	5783.394957056495	1.421904	1.414638	1.4234324275338461	1.4161663571382692	1.35045565168	1.3431915723893268
0.000802	0.215271	0.017883	5787.906909056495	1.422194	1.414922	1.4237243356830769	1.4164522651996154	1.3507475598292307	1.343477480450673
0.000804	0.215744	0.017914	5800.622411056496	1.422484	1.415196	1.4240181519815385	1.4167300813223076	1.351041376127692	1.3437552965733652
0.000805	0.216217	0.017883	5813.337912056495	1.422774	1.415470	1.4243100601307692	1.417005989383654	1.3513332842769228	1.3440312046347116
0.000806	0.216583	0.017944	5823.182172056495	1.423064	1.415748	1.4246019682800002	1.417285897445	1.351625192426154	1.3443111126960576
0.000807	0.216721	0.017792	5826.873769056496	1.423353	1.416032	1.4248928764292308	1.4175718055063462	1.3519161005753846	1.3445970207574038
0.000809	0.217270	0.017883	5841.640158056496	1.423642	1.416303	1.4251856927276925	1.4178466216290386	1.3522089168738463	1.3448718368800963
0.000810	0.217789	0.017822	5855.586192056495	1.423931	1.416574	1.425476600876923	1.4181195296903846	1.3524998250230769	1.3451447449414422
0.000811	0.217957	0.017822	5860.098144056496	1.424220	1.416857	1.425767509026154	1.4184044377517309	1.3527907331723075	1.3454296530027885
0.000812	0.218307	0.017731	5869.532226056495	1.424507	1.417133	1.4260564171753847	1.4186823458130768	1.3530796413215382	1.3457075610641345
0.000814	0.218842	0.017792	5883.888437056496	1.424795	1.417403	1.4263482334738462	1.4189561619357691	1.3533714576199998	1.3459813771868268
0.000815	0.219116	0.017731	5891.271632056496	1.425083	1.417681	1.4266381416230771	1.4192360699971154	1.3536613657692307	1.346261285248173
0.000816	0.219467	0.017761	5900.705713056495	1.425370	1.417957	1.4269270497723077	1.4195139780584614	1.3539502739184615	1.346539193309519
0.000817	0.219833	0.017731	5910.549973056495	1.425657	1.418231	1.4272159579215384	1.4197898861198077	1.3542391820676922	1.3468151013708654
0.000819	0.220261	0.017731	5922.034942056496	1.425945	1.418504	1.42750777422	1.4200667022425	1.3545309983661538	1.3470919174935576
0.000820	0.220657	0.017731	5932.699556056496	1.426232	1.418778	1.4277966823692307	1.4203426103038463	1.3548199065153845	1.347367825554904
0.000821	0.221008	0.017639	5942.133638056495	1.426518	1.419052	1.4280845905184616	1.4206185183651923	1.3551078146646152	1.34764373361625
0.000822	0.221375	0.017700	5951.977897056495	1.426804	1.419326	1.4283724986676922	1.4208944264265386	1.3553957228138458	1.3479196416775963
0.000824	0.221710	0.017639	5961.0018010564945	1.427090	1.419601	1.428662314966154	1.4211732425492307	1.3556855391123075	1.3481984578002884
0.000825	0.222153	0.017639	5972.896948056496	1.427376	1.419871	1.4289502231153846	1.421445150610577	1.3559734472615381	1.3484703658616346
0.000826	0.222519	0.017548	5982.741207056495	1.427661	1.420144	1.4292371312646155	1.4217200586719232	1.356260355410769	1.3487452739229808
0.000827	0.222748	0.017670	5988.8938690564955	1.427946	1.420422	1.4295240394138462	1.4219999667332692	1.35654726356	1.3490251819843269
0.000829	0.223190	0.017578	6000.789016056495	1.428231	1.420692	1.4298128557123078	1.4222737828559615	1.3568360798584616	1.3492989981070191
0.000830	0.223709	0.017639	6014.735050056495	1.428517	1.420960	1.4301007638615386	1.4225436909173077	1.3571239880076922	1.3495689061683653
0.000831	0.224014	0.017517	6022.938599056495	1.428801	1.421234	1.4303866720107692	1.422819598978654	1.357409896156923	1.3498448142297117
0.000832	0.224258	0.017548	6029.501439056496	1.429085	1.421510	1.43067258016	1.42309750704	1.3576958043061538	1.3501227222910577
0.000834	0.224777	0.017517	6043.447473056496	1.429369	1.421776	1.4309603964584614	1.4233673231626922	1.3579836206046152	1.3503925384137498
0.000835	0.225159	0.017487	6053.701910056496	1.429652	1.422046	1.4312453046076923	1.4236392312240385	1.3582685287538458	1.350664446475096
0.000836	0.225403	0.017487	6060.264749056496	1.429936	1.422321	1.431531212756923	1.4239161392853845	1.3585544369030766	1.3509413545364422
0.000837	0.225769	0.017517	6070.109008056495	1.430219	1.422593	1.4318161209061537	1.4241900473467308	1.3588393450523073	1.3512152625977885
0.000839	0.226273	0.017456	6083.644865056496	1.430502	1.422858	1.4321029372046152	1.424458863469423	1.359126161350769	1.3514840787204807
0.000840	0.226532	0.017426	6090.617882056495	1.430784	1.423132	1.4323868453538462	1.4247347715307692	1.3594100695	1.3517599867818268
0.000841	0.226883	0.017395	6100.051964056496	1.431066	1.423402	1.432670753503077	1.4250066795921155	1.3596939776492305	1.352031894843173
0.000842	0.227295	0.017426	6111.126755056495	1.431348	1.423670	1.4329546616523077	1.4252765876534614	1.3599778857984615	1.352301802904519
0.000844	0.227722	0.017456	6122.611725056495	1.431631	1.423938	1.4332414779507694	1.4255484037761539	1.3602647020969232	1.3525736190272115
0.000845	0.228073	0.017334	6132.045806056496	1.431912	1.424208	1.4335243861	1.4258203118375	1.3605476102461536	1.3528455270885575
0.000846	0.228516	0.017395	6143.940953056495	1.432194	1.424474	1.4338082942492307	1.4260882198988463	1.3608315183953845	1.353113435149904
0.000847	0.228775	0.017334	6150.913970056496	1.432475	1.424747	1.4340912023984616	1.4263631279601923	1.3611144265446153	1.35338834321125
0.000849	0.229202	0.017334	6162.398939056495	1.432755	1.425013	1.434375018696923	1.4266329440828847	1.3613982428430766	1.3536581593339423
0.000850	0.229568	0.017303	6172.243198056496	1.433036	1.425281	1.434657926846154	1.4269028521442308	1.3616811509923075	1.3539280673952885
0.000851	0.230026	0.017242	6184.5485230564955	1.433315	1.425545	1.4349388349953844	1.427168760205577	1.361962059141538	1.3541939754566346
0.000852	0.230240	0.017273	6190.291007056496	1.433595	1.425817	1.4352207431446153	1.427442668266923	1.3622439672907691	1.3544678835179806
0.000854	0.230652	0.017273	6201.365799056495	1.433875	1.426083	1.4355045594430769	1.4277124843896154	1.3625277835892304	1.354737699640673
0.000855	0.231125	0.017273	6214.081300056496	1.434154	1.426347	1.4357854675923076	1.4279783924509615	1.3628086917384614	1.355003607702019
0.000856	0.231384	0.017242	6221.054317056496	1.434434	1.426618	1.4360673757415385	1.4282513005123076	1.363090599887692	1.3552765157633653
0.000857	0.231689	0.017181	6229.257867056496	1.434712	1.426886	1.4363472838907692	1.428521208573654	1.363370508036923	1.3555464238247117
0.000859	0.232239	0.017242	6244.024256056495	1.434991	1.427146	1.4366301001892308	1.4287850246963463	1.3636533243353846	1.355810239947404
0.000860	0.232590	0.017212	6253.4583380564945	1.435270	1.427414	1.4369110083384615	1.4290549327576922	1.363934232484615	1.3560801480087499
0.000861	0.232864	0.017242	6260.8415320564945	1.435550	1.427683	1.4371929164876924	1.4293258408190386	1.3642161406338462	1.3563510560700962
0.000862	0.233200	0.017181	6269.865436056496	1.435828	1.427950	1.4374728246369233	1.4295947488803846	1.364496048783077	1.3566199641314423
0.000864	0.233673	0.017120	6282.580938056495	1.436105	1.428212	1.4377536409353846	1.429860565003077	1.3647768650815384	1.3568857802541345
0.000865	0.234070	0.017120	6293.245552056496	1.436383	1.428476	1.4380335490846154	1.4301264730644232	1.3650567732307692	1.3571516883154808
0.000866	0.234360	0.017151	6301.038924056495	1.436660	1.428744	1.4383124572338462	1.4303963811257692	1.36533568138	1.3574215963768268
0.000867	0.234726	0.017090	6310.883183056496	1.436937	1.429008	1.4385913653830769	1.4306622891871155	1.3656145895292306	1.357687504438173
0.000869	0.235153	0.017059	6322.368153056495	1.437214	1.429270	1.4388721816815384	1.4309281053098077	1.365895405827692	1.3579533205608654
0.000870	0.235519	0.017090	6332.212412056495	1.437491	1.429535	1.4391510898307693	1.431195013371154	1.3661743139769231	1.3582202286222116
0.000871	0.235947	0.017120	6343.697381056496	1.437768	1.429797	1.43942999798	1.4314589214325	1.3664532221261538	1.3584841366835576
0.000872	0.236206	0.017029	6350.670398056496	1.438044	1.430065	1.4397079061292308	1.4317288294938462	1.3667311302753844	1.3587540447449038
0.000874	0.236664	0.017029	6362.975722056495	1.438320	1.430325	1.4399877224276925	1.4319926456165386	1.367010946573846	1.3590178608675962
0.000875	0.237061	0.017029	6373.640336056495	1.438596	1.430588	1.440265630576923	1.4322575536778845	1.3672888547230766	1.3592827689289422
0.000876	0.237427	0.017029	6383.484596056496	1.438871	1.430851	1.440542538726154	1.432522461739231	1.3675657628723075	1.3595476769902886
0.000877	0.237732	0.016998	6391.688145056496	1.439147	1.431116	1.4408204468753847	1.432789369800577	1.3678436710215385	1.3598145850516346
0.000879	0.238205	0.016968	6404.403647056495	1.439422	1.431375	1.4410992631738462	1.4330521859232692	1.36812248732	1.3600774011743268
0.000880	0.238541	0.016968	6413.427551056495	1.439697	1.431639	1.4413761713230768	1.4333180939846155	1.3683993954692304	1.3603433092356731
0.000881	0.238815	0.016998	6420.810745056495	1.439972	1.431905	1.4416530794723077	1.4335860020459614	1.3686763036184613	1.360611217297019
0.000882	0.239151	0.016907	6429.834650056495	1.440246	1.432167	1.4419289876215384	1.4338499101073077	1.368952211767692	1.3608751253583653
0.000884	0.239685	0.016907	6444.190861056495	1.440520	1.432423	1.44220680392	1.43410972623	1.3692300280661538	1.3611349414810576
0.000885	0.240051	0.016937	6454.035120056495	1.440794	1.432685	1.4424827120692307	1.4343736342913462	1.3695059362153845	1.3613988495424039
0.000886	0.240280	0.016846	6460.187782056495	1.441067	1.432950	1.4427576202184615	1.4346405423526922	1.3697808443646151	1.3616657576037499
0.000887	0.240738	0.016815	6472.493107056496	1.441340	1.433207	1.4430325283676924	1.4348994504140384	1.3700557525138461	1.361924665665096
0.000889	0.241196	0.016846	6484.798431056495	1.441612	1.433465	1.4433083446661537	1.4351612665367308	1.3703315688123072	1.3621864817877885
0.000890	0.241455	0.016815	6491.7714480564955	1.441885	1.433729	1.4435832528153847	1.435427174598077	1.3706064769615383	1.3624523898491345
0.000891	0.241837	0.016907	6502.025884056495	1.442158	1.433989	1.4438581609646155	1.435689082659423	1.3708813851107693	1.3627142979104807
0.000892	0.242264	0.016785	6513.510854056496	1.442431	1.434247	1.444133069113846	1.4359489907207692	1.3711562932599999	1.3629742059718268
0.000894	0.242599	0.016785	6522.534758056496	1.442703	1.434507	1.4444088854123078	1.4362128068434614	1.3714321095584614	1.363238022094519
0.000895	0.242935	0.016785	6531.558662056495	1.442974	1.434768	1.4446817935615384	1.4364757149048077	1.3717050177076922	1.3635009301558654
0.000896	0.243408	0.016754	6544.274164056495	1.443246	1.435023	1.4449557017107693	1.436732622966154	1.371978925856923	1.3637578382172115
0.000897	0.243683	0.016724	6551.657358056495	1.443517	1.435285	1.44522860986	1.4369965310275	1.3722518340061538	1.3640217462785575
0.000899	0.244034	0.016693	6561.091440056496	1.443787	1.435544	1.4455024261584615	1.4372593471501922	1.372525650304615	1.3642845624012498
0.000900	0.244537	0.016663	6574.627297056495	1.444057	1.435797	1.4457743343076923	1.4375142552115385	1.372797558453846	1.3645394704625962
0.000901	0.244843	0.016693	6582.830846056495	1.444328	1.436057	1.446047242456923	1.4377761632728845	1.3730704666030769	1.3648013785239421
0.000902	0.245148	0.016693	6591.034395056495	1.444598	1.436317	1.446319150606154	1.438038071334231	1.3733423747523075	1.3650632865852885
0.000904	0.245590	0.016693	6602.929542056496	1.444868	1.436572	1.4465929669046154	1.438296887456923	1.3736161910507692	1.3653221027079807
0.000905	0.246033	0.016632	6614.824689056495	1.445138	1.436827	1.4468648750538462	1.4385537955182692	1.3738880991999998	1.3655790107693269
0.000906	0.246201	0.016663	6619.336641056496	1.445408	1.437091	1.447136783203077	1.4388197035796153	1.3741600073492308	1.365844918830673
0.000907	0.246613	0.016571	6630.411433056495	1.445676	1.437346	1.4474066913523076	1.4390766116409615	1.3744299154984612	1.366101826892019
0.000909	0.247238	0.016602	6647.228709056495	1.445945	1.437593	1.4476795076507694	1.4393274277636539	1.3747027317969231	1.3663526430147115
0.000910	0.247498	0.016541	6654.201726056495	1.446213	1.437853	1.4479494158	1.439589335825	1.3749726399461535	1.3666145510760577
0.000911	0.247696	0.016571	6659.534033056496	1.446482	1.438115	1.4482203239492308	1.4398532438863463	1.3752435480953844	1.366878459137404
0.000912	0.248199	0.016632	6673.0698890564945	1.446751	1.438367	1.4484912320984615	1.4401071519476922	1.3755144562446153	1.3671323671987499
0.000914	0.248642	0.016541	6684.965036056496	1.447019	1.438620	1.4487630483969232	1.4403639680703846	1.3757862725430767	1.3673891833214422
0.000915	0.248901	0.016571	6691.938053056496	1.447287	1.438879	1.449032956546154	1.4406248761317308	1.3760561806923075	1.3676500913827885
0.000916	0.249191	0.016541	6699.731425056496	1.447555	1.439138	1.4493028646953845	1.440885784193077	1.3763260888415383	1.3679109994441345
0.000917	0.249634	0.016510	6711.626572056495	1.447823	1.439390	1.4495727728446155	1.441139692254423	1.376595996990769	1.3681649075054807
0.000919	0.250031	0.016479	6722.291186056495	1.448090	1.439644	1.449843589143077	1.4413975083771153	1.3768668132892308	1.368422723628173
0.000920	0.250443	0.016479	6733.3659770564955	1.448357	1.439897	1.4501124972923076	1.4416524164384614	1.3771357214384614	1.368677631689519
0.000921	0.250809	0.016479	6743.210237056495	1.448624	1.440151	1.4503814054415385	1.4419083244998077	1.377404629587692	1.3689335397508653
0.000922	0.251114	0.016418	6751.413786056495	1.448890	1.440407	1.4506493135907692	1.442166232561154	1.377672537736923	1.3691914478122116
0.000924	0.251480	0.016418	6761.258045056495	1.449156	1.440661	1.450919129889231	1.4424240486838462	1.3779423540353846	1.3694492639349038
0.000925	0.251953	0.016449	6773.973547056496	1.449422	1.440911	1.4511870380384615	1.4426759567451923	1.378210262184615	1.36970117199625
0.000926	0.252243	0.016388	6781.766919056496	1.449688	1.441167	1.4514549461876924	1.4429338648065386	1.378478170333846	1.3699590800575963
0.000927	0.252533	0.016388	6789.560291056496	1.449953	1.441423	1.451721854336923	1.4431917728678845	1.3787450784830768	1.370216988118942
0.000929	0.253052	0.016388	6803.506325056496	1.450219	1.441671	1.4519916706353846	1.4434435889905768	1.3790148947815384	1.3704688042416344
0.000930	0.253464	0.016388	6814.581117056496	1.450484	1.441922	1.4522585787846154	1.443696497051923	1.3792818029307692	1.3707217123029807
0.000931	0.253693	0.016388	6820.733779056496	1.450750	1.442180	1.4525264869338461	1.4439564051132692	1.3795497110799997	1.3709816203643268
0.000932	0.254105	0.016357	6831.808570056495	1.451015	1.442431	1.452793395083077	1.4442093131746154	1.3798166192292305	1.371234528425673
0.000934	0.254547	0.016327	6843.7037170564945	1.451279	1.442681	1.4530612113815384	1.4444631292973078	1.3800844355276922	1.3714883445483654
0.000935	0.254868	0.016327	6852.317444056496	1.451543	1.442934	1.4533271195307693	1.444718037358654	1.3803503436769229	1.3717432526097115
0.000936	0.255035	0.016266	6856.829396056495	1.451807	1.443192	1.45359302768	1.44497794542	1.3806162518261536	1.3720031606710577
0.000937	0.255661	0.016235	6873.646672056495	1.452070	1.443434	1.4538579358292307	1.4452218534813464	1.3808811599753845	1.372247068732404
0.000939	0.255966	0.016266	6881.850222056495	1.452334	1.443687	1.4541257521276922	1.4454786696040385	1.3811489762738458	1.3725038848550961
0.000940	0.256302	0.016235	6890.874126056495	1.452597	1.443939	1.454390660276923	1.4457325776653847	1.3814138844230768	1.3727577929164423
0.000941	0.256729	0.016235	6902.359095056496	1.452860	1.444187	1.454655568426154	1.445982485726731	1.3816787925723077	1.3730077009777886
0.000942	0.257126	0.016174	6913.023709056495	1.453122	1.444436	1.4549194765753846	1.446233393788077	1.3819427007215381	1.3732586090391345
0.000944	0.257492	0.016235	6922.867969056495	1.453385	1.444687	1.4551862928738462	1.4464882099107692	1.3822095170199997	1.3735134251618268
0.000945	0.257843	0.016235	6932.302050056496	1.453648	1.444938	1.455451201023077	1.4467411179721155	1.3824744251692307	1.373766333223173
0.000946	0.258209	0.016174	6942.146310056496	1.453910	1.445187	1.4557151091723077	1.4469920260334614	1.3827383333184615	1.374017241284519
0.000947	0.258591	0.016144	6952.400746056495	1.454171	1.445436	1.4559780173215386	1.4472429340948076	1.3830012414676922	1.3742681493458653
0.000949	0.258911	0.016144	6961.014473056495	1.454433	1.445687	1.45624383362	1.4474977502175	1.3832670577661537	1.3745229654685576
0.000950	0.259369	0.016144	6973.319797056496	1.454694	1.445933	1.4565067417692308	1.4477456582788462	1.3835299659153844	1.3747708735299038
0.000951	0.259674	0.016174	6981.523347056496	1.454956	1.446184	1.4567706499184614	1.4479985663401922	1.3837938740646152	1.3750237815912498
0.000952	0.260025	0.016083	6990.957429056496	1.455217	1.446433	1.4570335580676923	1.4482494744015386	1.3840567822138459	1.3752746896525962
0.000954	0.260468	0.016083	7002.852575056495	1.455477	1.446679	1.4572973743661537	1.4484992905242309	1.3843205985123075	1.3755245057752885
0.000955	0.260895	0.016083	7014.337544056496	1.455738	1.446925	1.4575602825153846	1.4487471985855769	1.3845835066615382	1.3757724138366345
0.000956	0.261047	0.016083	7018.439319056495	1.455998	1.447180	1.4578221906646154	1.449004106646923	1.3848454148107692	1.3760293218979807
0.000957	0.261551	0.016052	7031.975176056496	1.456258	1.447423	1.4580840988138462	1.449249014708269	1.3851073229599997	1.3762742299593267
0.000959	0.261963	0.015991	7043.049967056495	1.456518	1.447669	1.4583479151123078	1.4494988308309615	1.3853711392584613	1.3765240460820192
0.000960	0.262329	0.016052	7052.894227056495	1.456778	1.447916	1.4586098232615383	1.4497477388923077	1.3856330474076919	1.3767729541433653
0.000961	0.262558	0.016022	7059.046889056495	1.457037	1.448168	1.4588707314107692	1.4500016469536539	1.3858939555569227	1.3770268622047115
0.000962	0.263077	0.015991	7072.992923056496	1.457296	1.448410	1.45913163956	1.450245555015	1.3861548637061536	1.3772707702660576
0.000964	0.263489	0.016022	7084.067714056495	1.457556	1.448655	1.4593954558584616	1.4504943711376923	1.3864186800046152	1.37751958638875
0.000965	0.263779	0.016052	7091.861086056495	1.457816	1.448905	1.4596573640076924	1.4507462791990386	1.3866805881538462	1.3777714944500963
0.000966	0.264160	0.015991	7102.115523056495	1.458075	1.449152	1.459918272156923	1.4509951872603846	1.3869414963030766	1.3780204025114422
0.000967	0.264648	0.015961	7115.241202056495	1.458334	1.449394	1.460179180306154	1.451239095321731	1.3872024044523075	1.3782643105727885
0.000969	0.264923	0.015991	7122.624397056496	1.458593	1.449643	1.4604419966046154	1.4514919114444231	1.387465220750769	1.3785171266954808
0.000970	0.265274	0.015961	7132.058478056495	1.458851	1.449890	1.460701904753846	1.451740819505769	1.3877251288999997	1.3787660347568267
0.000971	0.265656	0.015930	7142.312915056495	1.459109	1.450135	1.460961812903077	1.4519877275671154	1.3879850370492308	1.379012942818173
0.000972	0.265961	0.015869	7150.516464056496	1.459366	1.450382	1.4612207210523076	1.4522366356284615	1.3882439451984614	1.3792618508795191
0.000974	0.266479	0.015900	7164.462498056495	1.459624	1.450622	1.4614825373507692	1.452480451751154	1.3885057614969227	1.3795056670022117
0.000975	0.266800	0.015900	7173.076225056495	1.459881	1.450869	1.4617414455	1.4527293598125	1.3887646696461537	1.3797545750635576
0.000976	0.267029	0.015900	7179.228887056495	1.460139	1.451119	1.462001353649231	1.4529812678738463	1.3890245777953845	1.380006483124904
0.000977	0.267502	0.015869	7191.944389056496	1.460396	1.451360	1.4622602617984615	1.4532241759351923	1.389283485944615	1.38024939118625
0.000979	0.267899	0.015839	7202.609003056496	1.460653	1.451603	1.462521078096923	1.4534709920578845	1.3895443022430767	1.3804962073089422
0.000980	0.268311	0.015869	7213.683795056495	1.460910	1.451846	1.4627799862461537	1.4537159001192308	1.3898032103923073	1.3807411153702884
0.000981	0.268539	0.015900	7219.836457056495	1.461167	1.452096	1.4630388943953847	1.453967808180577	1.3900621185415383	1.3809930234316345
0.000982	0.268997	0.015869	7232.141781056496	1.461424	1.452338	1.4632978025446155	1.454211716241923	1.3903210266907693	1.3812369314929807
0.000984	0.269501	0.015839	7245.677638056495	1.461681	1.452577	1.463558618843077	1.4544545323646154	1.3905818429892305	1.381479747615673
0.000985	0.269730	0.015839	7251.830300056496	1.461937	1.452826	1.4638165269923078	1.4547054404259614	1.3908397511384614	1.381730655677019
0.000986	0.270126	0.015778	7262.494914056495	1.462193	1.453068	1.4640744351415385	1.4549493484873077	1.3910976592876922	1.3819745637383654
0.000987	0.270569	0.015808	7274.390060056496	1.462449	1.453309	1.4643323432907693	1.455192256548654	1.3913555674369231	1.3822174717997116
0.000989	0.270874	0.015778	7282.593610056496	1.462705	1.453555	1.4645921595892306	1.4554420726713462	1.3916153837353842	1.3824672879224038
0.000990	0.271179	0.015717	7290.797159056496	1.462960	1.453799	1.4648490677384616	1.4556879807326923	1.3918722918846154	1.38271319598375
0.000991	0.271683	0.015778	7304.333016056495	1.463215	1.454038	1.4651059758876923	1.4559288887940385	1.392129200033846	1.382954104045096
0.000992	0.272049	0.015747	7314.177275056496	1.463470	1.454280	1.465362884036923	1.4561727968553846	1.3923861081830768	1.3831980121064422
0.000994	0.272308	0.015686	7321.150292056496	1.463724	1.454526	1.4656207003353847	1.4564226129780768	1.3926439244815385	1.3834478282291345
0.000995	0.272736	0.015717	7332.635261056495	1.463979	1.454766	1.4658776084846152	1.4566645210394231	1.3929008326307688	1.3836897362904808
0.000996	0.273148	0.015656	7343.710053056495	1.464233	1.455006	1.466133516633846	1.4569064291007692	1.3931567407799998	1.3839316443518268
0.000997	0.273453	0.015656	7351.913602056495	1.464486	1.455249	1.466388424783077	1.4571513371621154	1.3934116489292308	1.384176552413173
0.000999	0.273849	0.015656	7362.578216056496	1.464740	1.455489	1.4666462410815384	1.4573951532848077	1.393669465227692	1.3844203685358654
0.001000	0.274277	0.015656	7374.063186056495	1.464994	1.455729	1.4669021492307692	1.457637061346154	1.393925373376923	1.3846622765972116
0.001001	0.274582	0.015717	7382.266735056495	1.465248	1.455972	1.46715805738	1.4578819694075	1.3941812815261536	1.3849071846585577
0.001002	0.274902	0.015564	7390.880462056495	1.465500	1.456214	1.4674119655292308	1.4581258774688461	1.3944351896753844	1.3851510927199038
0.001004	0.275421	0.015594	7404.826496056496	1.465753	1.456449	1.4676687818276923	1.4583646935915386	1.394692005973846	1.3853899088425963
0.001005	0.275757	0.015594	7413.850400056495	1.466005	1.456690	1.467922689976923	1.4586076016528846	1.3949459141230767	1.3856328169039422
0.001006	0.276001	0.015594	7420.413240056496	1.466258	1.456935	1.468177598126154	1.458854509714231	1.3952008222723076	1.3858797249652886
0.001007	0.276443	0.015564	7432.308386056495	1.466510	1.457172	1.4684315062753845	1.4590934177755768	1.3954547304215383	1.3861186330266344
0.001009	0.276932	0.015594	7445.4340650564955	1.466763	1.457408	1.4686883225738463	1.4593332338982692	1.3957115467199999	1.3863584491493268
0.001010	0.277145	0.015533	7451.176550056496	1.467015	1.457653	1.4689422307230768	1.4595801419596155	1.3959654548692306	1.3866053572106731
0.001011	0.277496	0.015594	7460.610632056496	1.467267	1.457893	1.4691961388723078	1.4598220500209615	1.3962193630184614	1.3868472652720192
0.001012	0.278015	0.015533	7474.556666056495	1.467519	1.458127	1.4694500470215386	1.4600579580823076	1.3964732711676922	1.3870831733333653
0.001014	0.278351	0.015533	7483.580570056496	1.467770	1.458368	1.46970486332	1.460302774205	1.3967280874661538	1.3873279894560577
0.001015	0.278595	0.015472	7490.143410056495	1.468021	1.458610	1.469957771469231	1.4605466822663462	1.3969809956153845	1.3875718975174038
0.001016	0.279144	0.015472	7504.909799056495	1.468272	1.458842	1.4702106796184615	1.4607805903276923	1.397233903764615	1.3878058055787499
0.001017	0.279526	0.015442	7515.164235056496	1.468522	1.459079	1.4704625877676925	1.4610194983890386	1.397485811913846	1.3880447136400962
0.001019	0.279800	0.015442	7522.547430056495	1.468772	1.459320	1.4707164040661538	1.4612643145117308	1.3977396282123076	1.3882895297627884
0.001020	0.280212	0.015442	7533.622221056496	1.469022	1.459557	1.4709683122153847	1.4615032225730769	1.3979915363615385	1.3885284378241345
0.001021	0.280594	0.015442	7543.876658056495	1.469272	1.459794	1.4712202203646152	1.4617421306344232	1.398243444510769	1.3887673458854808
0.001022	0.280914	0.015320	7552.490385056495	1.469521	1.460032	1.4714711285138462	1.4619820386957691	1.3984943526599998	1.3890072539468268
0.001024	0.281372	0.015442	7564.795709056496	1.469771	1.460266	1.4717249448123075	1.4622198548184615	1.3987481689584613	1.3892450700695191
0.001025	0.281677	0.015472	7572.999259056496	1.470021	1.460506	1.4719768529615385	1.4624617628798078	1.3990000771076923	1.3894869781308654
0.001026	0.282028	0.015442	7582.433340056496	1.470272	1.460745	1.4722297611107693	1.462702670941154	1.3992529852569229	1.3897278861922115
0.001027	0.282425	0.015442	7593.097955056495	1.470522	1.460981	1.47248166926	1.4629405790025	1.3995048934061538	1.3899657942535577
0.001029	0.282913	0.015411	7606.223634056496	1.470771	1.461215	1.4727344855584616	1.4631783951251922	1.3997577097046152	1.3902036103762498
0.001030	0.283188	0.015411	7613.606828056496	1.471021	1.461455	1.4729863937076921	1.4634203031865385	1.4000096178538457	1.3904455184375961
0.001031	0.283524	0.015350	7622.630732056496	1.471270	1.461692	1.4732373018569231	1.4636592112478846	1.400260526003077	1.3906844264989422
0.001032	0.283966	0.015350	7634.525879056495	1.471518	1.461926	1.473487210006154	1.4638951193092309	1.4005104341523076	1.3909203345602885
0.001034	0.284409	0.015381	7646.421026056496	1.471767	1.462160	1.4737400263046154	1.464132935431923	1.400763250450769	1.3911581506829807
0.001035	0.284607	0.015350	7651.753333056495	1.472016	1.462402	1.4739909344538462	1.4643768434932691	1.4010141585999998	1.3914020587443268
0.001036	0.285065	0.015320	7664.058657056496	1.472265	1.462635	1.4742418426030768	1.4646117515546153	1.4012650667492306	1.391636966805673
0.001037	0.285522	0.015350	7676.363981056495	1.472513	1.462868	1.4744917507523077	1.4648466596159615	1.4015149748984612	1.3918718748670191
0.001039	0.285660	0.015228	7680.0555780564955	1.472760	1.463110	1.4747425670507692	1.4650924757386539	1.4017657911969228	1.3921176909897115
0.001040	0.286118	0.015289	7692.3609020564945	1.473007	1.463342	1.4749914752	1.4653263838	1.4020146993461537	1.3923515990510575
0.001041	0.286591	0.015259	7705.076404056495	1.473255	1.463574	1.4752413833492308	1.4655602918613462	1.4022646074953844	1.3925855071124038
0.001042	0.286957	0.015350	7714.920663056495	1.473503	1.463810	1.4754912914984615	1.4657981999226923	1.402514515644615	1.39282341517375
0.001044	0.287262	0.015259	7723.124213056495	1.473751	1.464047	1.4757431077969232	1.4660390160453847	1.4027663319430768	1.3930642312964423
0.001045	0.287643	0.015289	7733.378649056496	1.473998	1.464281	1.4759920159461537	1.4662749241067308	1.4030152400923073	1.3933001393577884
0.001046	0.288086	0.015228	7745.2737960564955	1.474245	1.464513	1.4762409240953847	1.4665088321680768	1.4032641482415382	1.3935340474191344
0.001047	0.288345	0.015259	7752.246813056496	1.474492	1.464752	1.4764898322446154	1.4667497402294232	1.4035130563907692	1.3937749554804808
0.001049	0.288757	0.015198	7763.321605056495	1.474738	1.464984	1.476739648543077	1.4669855563521155	1.4037628726892306	1.394010771603173
0.001050	0.289215	0.015228	7775.626929056496	1.474985	1.465215	1.4769885566923078	1.4672184644134614	1.4040117808384616	1.394243679664519
0.001051	0.289520	0.015167	7783.830478056496	1.475231	1.465451	1.4772364648415384	1.4674563724748078	1.404259688987692	1.3944815877258654
0.001052	0.289825	0.015167	7792.034028056496	1.475476	1.465686	1.4774833729907693	1.467693280536154	1.404506597136923	1.3947184957872116
0.001054	0.290314	0.015167	7805.159707056495	1.475722	1.465915	1.4777331892892307	1.4679260966588463	1.4047564134353845	1.394951311909904
0.001055	0.290604	0.015137	7812.953079056495	1.475967	1.466151	1.4779800974384616	1.4681640047201923	1.4050033215846152	1.39518921997125
0.001056	0.291016	0.015137	7824.027870056496	1.476213	1.466382	1.4782280055876924	1.4683969127815386	1.405251229733846	1.3954221280325962
0.001057	0.291382	0.015106	7833.872130056496	1.476457	1.466614	1.478473913736923	1.4686308208428847	1.4054971378830765	1.3956560360939423
0.001059	0.291840	0.015045	7846.177454056495	1.476701	1.466843	1.4787217300353848	1.4688636369655768	1.4057449541815386	1.3958888522166344
0.001060	0.292038	0.015076	7851.509761056495	1.476945	1.467080	1.4789676381846153	1.469102545026923	1.405990862330769	1.3961277602779807
0.001061	0.292542	0.015045	7865.045617056496	1.477189	1.467307	1.4792135463338463	1.469331453088269	1.40623677048	1.3963566683393267
0.001062	0.292969	0.015015	7876.530586056495	1.477432	1.467536	1.4794584544830771	1.4695623611496154	1.406481678629231	1.396587576400673
0.001064	0.293228	0.015015	7883.503603056495	1.477675	1.467770	1.4797052707815386	1.4698001772723077	1.4067284949276924	1.3968253925233654
0.001065	0.293518	0.014984	7891.296975056495	1.477918	1.468003	1.4799501789307694	1.470035085333654	1.4069734030769232	1.3970603005847115
0.001066	0.294083	0.014984	7906.473542056496	1.478161	1.468227	1.48019508708	1.470260993395	1.4072183112261536	1.3972862086460576
0.001067	0.294403	0.015015	7915.087269056496	1.478404	1.468459	1.4804399952292309	1.4704949014563462	1.4074632193753844	1.3975201167074038
0.001069	0.294693	0.015076	7922.880641056496	1.478648	1.468693	1.4806878115276922	1.4707327175790386	1.407711035673846	1.3977579328300962
