Repository: pietracorvo/HystAPI

# Example data

The example data in this folder is from measurements performed during my physics bachelor.

The material is **FeSi3** (iron with 3% silicon), aka 'electrical steel', the standard material for ring cores in trafos. 

Four of the five samples where treated with high pressure torison (HPT, 20 rotations at 20GPa), to achieve nanocristallisation of the grains, which has a huge impact on the magnetic properties of the material. The HPT deformation was done at 77K (under liquid nitrogen) and at 293K (at room temperature). Afterwards some samples were heat treated at a temperature of 493K (for two hours) to anneal defects from the deformation process.

The five samples are:

File: testData/FeSi3_annealed/G1_919V_151Hz_800000Fs.txt (part 4 of 38)
--------------------------
t	U1	U2	H	B_raw	J_raw	B_drift	 J_drift	B_corr	J_corr
0.001066	0.222031	0.013245	5968.970899756467	1.424343	1.416843	1.4262997225129725	1.4187998031391917	1.356518899654848	1.349020310088747
0.001067	0.222229	0.013214	5974.303206756466	1.424558	1.417051	1.4265165580875627	1.419009638789416	1.3567357352294382	1.3492301457389713
0.001069	0.222504	0.013184	5981.686401756467	1.424771	1.417255	1.4267332292367427	1.4192173100898646	1.3569524063786182	1.34943781703942
0.001070	0.222839	0.013184	5990.710305756466	1.424985	1.417457	1.4269490648113328	1.4194211457400892	1.3571682419532083	1.3496416526896444
0.001071	0.223099	0.013153	5997.683322756467	1.425198	1.417662	1.4271639003859227	1.4196279813903134	1.3573830775277982	1.3498484883398687
0.001072	0.223251	0.013214	6001.785097756467	1.425412	1.417870	1.4273797359605127	1.419837817040538	1.3575989131023882	1.3500583239900932
0.001074	0.223587	0.013153	6010.809001756466	1.425625	1.418072	1.4275964071096927	1.4200434883409867	1.3578155842515682	1.350263995290542
0.001075	0.224014	0.013153	6022.2939707564665	1.425838	1.418271	1.4278112426842828	1.420244323991211	1.3580304198261584	1.3504648309407663
0.001076	0.224213	0.013214	6027.6262787564665	1.426052	1.418478	1.428027078258873	1.4204531596414354	1.3582462554007486	1.3506736665909906
0.001077	0.224442	0.013214	6033.778940756466	1.426266	1.418684	1.428242913833463	1.4206609952916598	1.3584620909753384	1.350881502241215
0.001079	0.224792	0.013184	6043.213021756466	1.426480	1.418886	1.428460584982643	1.4208666665921086	1.3586797621245186	1.3510871735416639
0.001080	0.225052	0.013214	6050.186038756467	1.426694	1.419091	1.4286764205572329	1.421073502242333	1.3588955976991084	1.3512940091918884
0.001081	0.225311	0.013123	6057.159055756466	1.426906	1.419295	1.428890256131823	1.4212793378925572	1.3591094332736986	1.3514998448421125
0.001082	0.225540	0.013123	6063.311717756466	1.427119	1.419500	1.4291050917064132	1.4214861735427817	1.3593242688482887	1.351706680492337
0.001084	0.225922	0.013092	6073.566154756466	1.427331	1.419699	1.429320762855593	1.4216888448432305	1.3595399399974686	1.3519093517927858
0.001085	0.226166	0.013062	6080.128994756466	1.427543	1.419903	1.4295345984301833	1.4218946804934547	1.3597537755720588	1.35211518744301
0.001086	0.226456	0.013092	6087.9223667564665	1.427755	1.420105	1.4297484340047732	1.4220985161436792	1.3599676111466488	1.3523190230932345
0.001087	0.226730	0.013062	6095.305560756467	1.427966	1.420307	1.4299612695793633	1.4223023517939035	1.3601804467212388	1.3525228587434588
0.001089	0.226990	0.013062	6102.278577756466	1.428178	1.420510	1.4301769407285432	1.4225090230943522	1.3603961178704187	1.3527295300439075
0.001090	0.227295	0.013000	6110.482126756467	1.428389	1.420711	1.4303897763031332	1.4227118587445768	1.3606089534450088	1.352932365694132
0.001091	0.227615	0.013062	6119.095853756467	1.428600	1.420911	1.4306026118777235	1.422913694394801	1.360821789019599	1.3531342013443564
0.001092	0.227798	0.012970	6124.0179837564665	1.428811	1.421115	1.4308154474523134	1.4231195300450254	1.361034624594189	1.3533400369945807
0.001094	0.228119	0.013031	6132.631710756466	1.429021	1.421315	1.4310291186014936	1.4233232013454744	1.3612482957433691	1.3535437082950297
0.001095	0.228455	0.012970	6141.655614756466	1.429232	1.421514	1.4312419541760835	1.4235240369956985	1.361461131317959	1.3537445439452538
0.001096	0.228745	0.013000	6149.448986756466	1.429442	1.421715	1.4314537897506736	1.4237268726459231	1.3616729668925491	1.3539473795954784
0.001097	0.228928	0.012970	6154.371116756466	1.429652	1.421919	1.4316656253252635	1.4239327082961473	1.361884802467139	1.3541532152457025
0.001099	0.229324	0.013000	6165.035730756466	1.429863	1.422116	1.4318802964744437	1.424133379596596	1.3620994736163192	1.3543538865461513
0.001100	0.229599	0.012970	6172.418924756466	1.430073	1.422317	1.4320921320490336	1.4243362152468206	1.3623113091909091	1.354556722196376
0.001101	0.229797	0.013000	6177.751232756466	1.430284	1.422521	1.4323049676236237	1.4245420508970448	1.3625241447654992	1.3547625578466
0.001102	0.230072	0.012970	6185.134426756466	1.430494	1.422722	1.4325168031982136	1.4247448865472694	1.3627359803400891	1.3549653934968247
0.001104	0.230453	0.012970	6195.388863756466	1.430704	1.422919	1.4327304743473936	1.4249455578477181	1.3629496514892692	1.3551660647972734
0.001105	0.230667	0.012970	6201.131347756466	1.430914	1.423122	1.4329423099219838	1.4251503934979424	1.3631614870638593	1.3553709004474976
0.001106	0.230972	0.012878	6209.3348977564665	1.431123	1.423320	1.4331531454965738	1.4253502291481668	1.3633723226384493	1.355570736097722
0.001107	0.231262	0.012878	6217.128269756467	1.431331	1.423519	1.4333629810711637	1.425551064798391	1.3635821582130392	1.3557715717479464
0.001109	0.231491	0.012970	6223.280931756466	1.431541	1.423721	1.433576652220344	1.4257567360988401	1.3637958293622194	1.3559772430483954
0.001110	0.231796	0.012939	6231.484480756466	1.431751	1.423921	1.4337884877949338	1.4259585717490644	1.3640076649368094	1.3561790786986196
0.001111	0.232117	0.012939	6240.098207756466	1.431961	1.424120	1.434000323369524	1.426159407399289	1.3642195005113995	1.3563799143488442
0.001112	0.232346	0.012909	6246.250869756466	1.432170	1.424321	1.434211158944114	1.426362243049513	1.3644303360859895	1.3565827499990684
0.001114	0.232590	0.012878	6252.813709756466	1.432378	1.424521	1.434422830093294	1.4265659143499618	1.3646420072351695	1.356786421299517
0.001115	0.232986	0.012848	6263.478323756466	1.432587	1.424716	1.4346336656678842	1.4267627500001865	1.3648528428097597	1.3569832569497418
0.001116	0.233261	0.012878	6270.861517756466	1.432795	1.424916	1.434843501242474	1.4269645856504107	1.3650626783843496	1.357185092599966
0.001117	0.233429	0.012909	6275.373469756466	1.433004	1.425119	1.435054336817064	1.4271694213006352	1.3652735139589396	1.3573899282501904
0.001119	0.233749	0.012848	6283.987196756466	1.433212	1.425316	1.4352660079662443	1.427370092601084	1.3654851851081198	1.3575905995506392
0.001120	0.234161	0.012848	6295.061988756466	1.433420	1.425510	1.4354758435408341	1.4275659282513082	1.3656950206827096	1.3577864352008635
0.001121	0.234329	0.012787	6299.573940756466	1.433628	1.425712	1.4356856791154242	1.4277697639015328	1.3659048562572997	1.357990270851088
0.001122	0.234512	0.012787	6304.496070756466	1.433835	1.425913	1.4358945146900144	1.427972599551757	1.36611369183189	1.3581931065013122
0.001124	0.234955	0.012848	6316.391216756466	1.434043	1.426106	1.4361061858391944	1.4281692708522058	1.3663253629810699	1.358389777801761
0.001125	0.235214	0.012787	6323.364233756466	1.434250	1.426304	1.4363150214137845	1.4283691065024302	1.36653419855566	1.3585896134519855
0.001126	0.235413	0.012756	6328.696541756466	1.434457	1.426504	1.4365238569883745	1.4285709421526545	1.36674303413025	1.3587914491022097
0.001127	0.235672	0.012756	6335.669558756466	1.434663	1.426702	1.4367316925629645	1.4287707778028789	1.36695086970484	1.3589912847524341
0.001129	0.236023	0.012726	6345.103639756467	1.434870	1.426897	1.4369423637121446	1.4289694491033278	1.36716154085402	1.359189956052883
0.001130	0.236343	0.012817	6353.717366756467	1.435077	1.427093	1.4371511992867345	1.429167284753552	1.36737037642861	1.3593877917031072
0.001131	0.236526	0.012726	6358.6394967564665	1.435283	1.427294	1.4373590348613248	1.4293701204037765	1.3675782120032003	1.3595906273533318
0.001132	0.236816	0.012756	6366.432868756467	1.435490	1.427490	1.4375678704359145	1.4295679560540007	1.36778704757779	1.359788463003556
0.001134	0.237213	0.012756	6377.097482756466	1.435696	1.427683	1.4377775415850949	1.4297646273544495	1.3679967187269704	1.3599851343040048
0.001135	0.237411	0.012665	6382.429789756467	1.435902	1.427882	1.4379853771596847	1.429965463004674	1.3682045543015602	1.3601859699542294
0.001136	0.237793	0.012756	6392.684226756466	1.436108	1.428076	1.4381932127342747	1.4301612986548982	1.3684123898761502	1.3603818056044534
0.001137	0.238037	0.012665	6399.247065756466	1.436314	1.428273	1.438401048308865	1.4303601343051227	1.3686202254507405	1.360580641254678
0.001139	0.238251	0.012665	6404.989550756466	1.436519	1.428471	1.438609719458045	1.4305618056055716	1.3688288965999205	1.3607823125551268
0.001140	0.238586	0.012665	6414.013454756467	1.436724	1.428664	1.4388165550326348	1.4307566412557957	1.3690357321745104	1.360977148205351
0.001141	0.238815	0.012634	6420.166116756466	1.436929	1.428861	1.4390233906072247	1.4309554769060202	1.3692425677491002	1.3611759838555755
0.001142	0.239059	0.012634	6426.728956756467	1.437133	1.429058	1.439229226181815	1.4311543125562445	1.3694484033236904	1.3613748195057997
0.001144	0.239426	0.012665	6436.573215756466	1.437339	1.429251	1.4394388973309948	1.4313509838566933	1.3696580744728704	1.3615714908062486
0.001145	0.239700	0.012665	6443.9564107564665	1.437544	1.429447	1.439645732905585	1.4315488195069177	1.3698649100474605	1.361769326456473
0.001146	0.239960	0.012665	6450.929427756466	1.437749	1.429643	1.439852568480175	1.431746655157142	1.3700717456220506	1.3619671621066973
0.001147	0.240250	0.012604	6458.722799756466	1.437953	1.429838	1.440058404054765	1.4319434908073665	1.3702775811966406	1.3621639977569218
0.001149	0.240524	0.012665	6466.105993756466	1.438158	1.430033	1.4402670752039453	1.4321421621078154	1.3704862523458208	1.3623626690573707
0.001150	0.240829	0.012604	6474.309542756467	1.438362	1.430227	1.440472910778535	1.4323379977580395	1.3706920879204105	1.3625585047075948
0.001151	0.241043	0.012604	6480.0520277564665	1.438567	1.430424	1.4406797463531251	1.432536833408264	1.3708989234950006	1.3627573403578193
0.001152	0.241486	0.012665	6491.947174756467	1.438772	1.430614	1.4408865819277152	1.4327286690584884	1.3711057590695908	1.3629491760080437
0.001154	0.241714	0.012604	6498.099836756466	1.438976	1.430811	1.4410942530768953	1.4329293403589372	1.3713134302187708	1.3631498473084924
0.001155	0.241898	0.012512	6503.021965756467	1.439179	1.431007	1.4412990886514854	1.4331271760091615	1.371518265793361	1.3633476829587168
0.001156	0.242157	0.012573	6509.994982756466	1.439382	1.431202	1.4415039242260752	1.4333240116593862	1.3717231013679507	1.3635445186089414
0.001157	0.242554	0.012604	6520.659596756466	1.439586	1.431393	1.4417097598006654	1.4335168473096103	1.371928936942541	1.3637373542591655
0.001159	0.242798	0.012573	6527.222436756466	1.439790	1.431588	1.4419174309498453	1.4337155186100592	1.3721366080917208	1.3639360255596145
0.001160	0.243027	0.012573	6533.375098756466	1.439994	1.431784	1.4421232665244355	1.4339133542602835	1.372342443666311	1.3641338612098388
0.001161	0.243301	0.012543	6540.758293756467	1.440197	1.431978	1.4423281020990255	1.4341091899105078	1.372547279240901	1.3643296968600631
0.001162	0.243591	0.012543	6548.551664756466	1.440400	1.432172	1.4425329376736153	1.4343050255607324	1.3727521148154909	1.3645255325102876
0.001164	0.243881	0.012482	6556.3450367564665	1.440602	1.432364	1.4427386088227956	1.434500696861181	1.372957785964671	1.3647212038107364
0.001165	0.244247	0.012451	6566.189296756466	1.440804	1.432554	1.4429424443973855	1.4346925325114055	1.373161621539261	1.3649130394609608
0.001166	0.244400	0.012482	6570.291070756466	1.441006	1.432751	1.4431462799719756	1.43489136816163	1.3733654571138512	1.3651118751111853
0.001167	0.244675	0.012482	6577.674265756466	1.441209	1.432944	1.4433511155465657	1.4350862038118541	1.3735702926884412	1.3653067107614094
0.001169	0.245041	0.012512	6587.518524756466	1.441411	1.433134	1.4435567866957457	1.4352798751123028	1.3737759638376212	1.365500382061858
0.001170	0.245377	0.012482	6596.5424287564665	1.441614	1.433325	1.4437616222703358	1.4354727107625274	1.3739807994122113	1.3656932177120826
0.001171	0.245529	0.012512	6600.644203756467	1.441816	1.433522	1.4439654578449257	1.4356715464127516	1.3741846349868012	1.365892053362307
0.001172	0.245789	0.012512	6607.617220756466	1.442019	1.433716	1.4441702934195157	1.4358673820629761	1.3743894705613913	1.3660878890125314
0.001174	0.246216	0.012482	6619.102189756466	1.442221	1.433904	1.4443759645686958	1.436059053363425	1.3745951417105713	1.3662795603129803
0.001175	0.246506	0.012451	6626.895561756466	1.442423	1.434096	1.444579800143286	1.4362528890136492	1.3747989772851614	1.3664733959632045
0.001176	0.246582	0.012482	6628.946449756466	1.442625	1.434295	1.444783635717876	1.4364537246638738	1.3750028128597516	1.366674231613429
0.001177	0.246994	0.012421	6640.021240756466	1.442826	1.434483	1.444986471292466	1.436643560314098	1.3752056484343416	1.3668640672636532
0.001179	0.247345	0.012390	6649.455322756467	1.443027	1.434672	1.4451911424416461	1.4368362316145467	1.3754103195835217	1.367056738564102
0.001180	0.247543	0.012390	6654.787629756466	1.443228	1.434866	1.4453939780162361	1.4370320672647712	1.3756131551581117	1.3672525742143264
0.001181	0.247757	0.012451	6660.530114756466	1.443429	1.435060	1.4455968135908261	1.4372279029149955	1.3758159907327017	1.3674484098645507
0.001182	0.248123	0.012360	6670.374373756466	1.443630	1.435248	1.4457996491654161	1.43741773856522	1.3760188263072917	1.3676382455147753
0.001184	0.248260	0.012421	6674.065970756466	1.443831	1.435445	1.4460043203145962	1.4376184098656688	1.3762234974564718	1.367838916815224
0.001185	0.248581	0.012390	6682.679697756466	1.444032	1.435634	1.4462071558891862	1.437809245515893	1.3764263330310618	1.3680297524654483
0.001186	0.248871	0.012390	6690.473069756466	1.444232	1.435825	1.4464089914637763	1.4380020811661174	1.3766281686056518	1.3682225881156727
0.001187	0.249176	0.012390	6698.676618756466	1.444433	1.436016	1.4466118270383663	1.4381949168163417	1.3768310041802418	1.368415423765897
0.001189	0.249451	0.012390	6706.059813756467	1.444634	1.436207	1.4468164981875464	1.4383895881167905	1.377035675329422	1.3686100950663458
0.001190	0.249786	0.012360	6715.083717756466	1.444834	1.436396	1.4470183337621363	1.438580423767015	1.3772375109040118	1.3688009307165703
0.001191	0.250046	0.012329	6722.0567347564665	1.445034	1.436587	1.4472201693367264	1.4387732594172393	1.377439346478602	1.3689937663667946
0.001192	0.250320	0.012329	6729.439929756466	1.445233	1.436778	1.4474210049113165	1.4389660950674639	1.377640182053192	1.3691866020170191
0.001194	0.250595	0.012329	6736.823123756466	1.445433	1.436968	1.4476246760604965	1.4391597663679125	1.377843853202372	1.3693802733174678
0.001195	0.250977	0.012360	6747.0775607564665	1.445633	1.437155	1.4478265116350866	1.4393486020181367	1.378045688776962	1.369569108967692
0.001196	0.251099	0.012268	6750.358980756466	1.445832	1.437350	1.4480273472096765	1.4395454376683612	1.378246524351552	1.3697659446179165
0.001197	0.251389	0.012299	6758.152352756466	1.446031	1.437539	1.4482281827842667	1.4397362733185854	1.3784473599261422	1.3699567802681407
0.001199	0.251831	0.012268	6770.047498756467	1.446230	1.437723	1.4484308539334465	1.4399239446190344	1.378650031075322	1.3701444515685897
0.001200	0.252014	0.012299	6774.969628756467	1.446429	1.437916	1.4486316895080367	1.4401187802692588	1.3788508666499122	1.370339287218814
0.001201	0.252136	0.012268	6778.251048756466	1.446628	1.438111	1.4488325250826268	1.4403156159194832	1.3790517022245024	1.3705361228690385
0.001202	0.252609	0.012268	6790.9665497564665	1.446827	1.438294	1.4490333606572168	1.4405004515697075	1.3792525377990923	1.3707209585192628
0.001204	0.252869	0.012299	6797.939566756466	1.447026	1.438484	1.4492360318063968	1.4406941228701564	1.3794552089482723	1.3709146298197117
0.001205	0.253082	0.012238	6803.6820517564665	1.447224	1.438675	1.4494358673809868	1.4408869585203807	1.3796550445228624	1.371107465469936
0.001206	0.253433	0.012238	6813.116133756466	1.447423	1.438862	1.4496367029555768	1.4410757941706052	1.3798558800974523	1.3712963011201604
0.001207	0.253769	0.012299	6822.140037756466	1.447621	1.439049	1.449836538530167	1.4412646298208296	1.3800557156720425	1.3714851367703849
0.001209	0.253967	0.012177	6827.472344756467	1.447819	1.439240	1.450038209679347	1.4414593011212784	1.3802573868212225	1.3716798080708337
0.001210	0.254257	0.012238	6835.265716756467	1.448017	1.439428	1.4502380452539372	1.4416491367715025	1.3804572223958127	1.3718696437210578
0.001211	0.254562	0.012207	6843.4692657564665	1.448215	1.439616	1.450437880828527	1.441838972421727	1.3806570579704025	1.3720594793712824
0.001212	0.254791	0.012207	6849.621927756466	1.448413	1.439806	1.450637716403117	1.4420308080719513	1.3808568935449925	1.3722513150215065
0.001214	0.255081	0.012268	6857.415299756466	1.448612	1.439995	1.450840387552297	1.4422234793724	1.3810595646941726	1.3724439863219553
0.001215	0.255386	0.012238	6865.618849756466	1.448810	1.440183	1.451040223126887	1.4424133150226246	1.3812594002687626	1.3726338219721799
0.001216	0.255707	0.012146	6874.232576756466	1.449007	1.440369	1.4512390587014772	1.4426011506728489	1.3814582358433527	1.3728216576224042
0.001217	0.255875	0.012238	6878.744528756466	1.449205	1.440561	1.4514388942760672	1.4427949863230733	1.3816580714179427	1.3730154932726286
0.001219	0.256287	0.012177	6889.819320756466	1.449402	1.440745	1.4516395654252474	1.442982657623522	1.381858742567123	1.3732031645730773
0.001220	0.256561	0.012177	6897.202514756466	1.449599	1.440933	1.4518384009998373	1.4431724932737464	1.3820575781417128	1.3733930002233017
0.001221	0.256729	0.012115	6901.714466756466	1.449796	1.441123	1.4520372365744274	1.4433643289239708	1.382256413716303	1.373584835873526
0.001222	0.257080	0.012177	6911.148548756466	1.449993	1.441309	1.4522360721490175	1.443552164574195	1.382455249290893	1.3737726715237504
0.001224	0.257431	0.012177	6920.582630756467	1.450190	1.441494	1.4524367432981975	1.443740835874644	1.382655920440073	1.3739613428241992
0.001225	0.257629	0.012177	6925.914937756466	1.450387	1.441685	1.4526355788727876	1.4439336715248685	1.3828547560146631	1.3741541784744238
0.001226	0.257874	0.012177	6932.4777767564665	1.450585	1.441874	1.4528354144473774	1.4441245071750928	1.383054591589253	1.374345014124648
0.001227	0.258301	0.012177	6943.962746756466	1.450782	1.442057	1.4530342500219675	1.444309342825317	1.383253427163843	1.3745298497748724
0.001229	0.258591	0.012177	6951.756117756467	1.450979	1.442244	1.4532349211711475	1.444500014125766	1.383454098313023	1.3747205210753213
0.001230	0.258713	0.012146	6955.037537756466	1.451176	1.442436	1.4534337567457376	1.4446938497759902	1.3836529338876131	1.3749143567255455
0.001231	0.258957	0.012085	6961.6003777564665	1.451372	1.442624	1.4536315923203278	1.4448836854262146	1.3838507694622033	1.3751041923757699
0.001232	0.259415	0.012115	6973.905701756466	1.451568	1.442805	1.4538294278949175	1.4450665210764388	1.384048605036793	1.3752870280259941
0.001234	0.259628	0.012115	6979.648185756466	1.451764	1.442994	1.4540290990440978	1.4452591923768878	1.3842482761859733	1.375479699326443
0.001235	0.259872	0.012115	6986.211025756466	1.451960	1.443182	1.4542269346186878	1.4454490280271122	1.3844461117605633	1.3756695349766674
0.001236	0.260208	0.012054	6995.234929756466	1.452156	1.443366	1.4544247701932778	1.4456348636773364	1.3846439473351533	1.3758553706268917
0.001237	0.260483	0.012085	7002.618124756466	1.452352	1.443553	1.454622605767868	1.445823699327561	1.3848417829097435	1.3760442062771163
0.001239	0.260742	0.012115	7009.591141756467	1.452548	1.443740	1.4548222769170478	1.4460143706280097	1.3850414540589233	1.376234877577565
0.001240	0.261002	0.012085	7016.564158756466	1.452744	1.443927	1.455020112491638	1.446203206278234	1.3852392896335135	1.3764237132277892
0.001241	0.261322	0.012054	7025.177885756466	1.452939	1.444111	1.455216948066228	1.4463890419284584	1.3854361252081036	1.3766095488780137
0.001242	0.261536	0.012024	7030.920369756466	1.453134	1.444299	1.4554137836408179	1.4465788775786828	1.3856329607826934	1.376799384528238
0.001244	0.261932	0.012024	7041.5849837564665	1.453329	1.444480	1.4556124547899982	1.4467635488791315	1.3858316319318738	1.3769840558286868
0.001245	0.262131	0.012024	7046.9172917564665	1.453524	1.444669	1.455809290364588	1.446954384529356	1.3860284675064636	1.3771748914789113
0.001246	0.262405	0.012085	7054.3004857564665	1.453719	1.444855	1.456006125939178	1.4471422201795803	1.3862253030810536	1.3773627271291355
0.001247	0.262756	0.012085	7063.734567756466	1.453915	1.445039	1.4562039615137683	1.4473280558298047	1.3864231386556438	1.37754856277936
0.001249	0.263077	0.012085	7072.348294756466	1.454111	1.445224	1.4564036326629481	1.4475167271302536	1.3866228098048237	1.3777372340798089
0.001250	0.263199	0.012024	7075.629713756466	1.454305	1.445415	1.4565994682375383	1.447709562780478	1.3868186453794138	1.3779300697300332
0.001251	0.263489	0.012024	7083.423085756466	1.454500	1.445600	1.456796303812128	1.4478963984307023	1.3870154809540036	1.3781169053802576
0.001252	0.263824	0.012024	7092.446990756466	1.454695	1.445783	1.4569931393867184	1.4480812340809268	1.387212316528594	1.378301741030482
0.001254	0.264160	0.012024	7101.470894756466	1.454890	1.445966	1.4571918105358983	1.4482679053813756	1.3874109876777738	1.378488412330931
0.001255	0.264282	0.011932	7104.752314756466	1.455083	1.446156	1.4573866461104883	1.4484597410315998	1.3876058232523638	1.378680247981155
0.001256	0.264618	0.011932	7113.776218756466	1.455277	1.446338	1.4575824816850784	1.4486435766818242	1.387801658826954	1.3788640836313795
0.001257	0.264999	0.011963	7124.030655756466	1.455470	1.446518	1.4577773172596684	1.4488254123320485	1.387996494401544	1.3790459192816038
0.001259	0.265213	0.011932	7129.773139756467	1.455664	1.446705	1.4579749884088486	1.4490160836324972	1.3881941655507242	1.3792365905820525
0.001260	0.265533	0.011963	7138.386866756467	1.455857	1.446888	1.4581698239834384	1.4492009192827218	1.388389001125314	1.379421426232277
0.001261	0.265823	0.011963	7146.180238756467	1.456051	1.447072	1.4583656595580285	1.449386754932946	1.388584836699904	1.3796072618825013
0.001262	0.265991	0.011963	7150.6921907564665	1.456245	1.447260	1.4585614951326187	1.4495765905831706	1.3887806722744942	1.3797970975327258
0.001264	0.266403	0.011963	7161.766982756466	1.456439	1.447440	1.4587591662817987	1.4497602618836194	1.3889783434236742	1.3799807688331747
0.001265	0.266647	0.011932	7168.3298227564665	1.456632	1.447625	1.4589540018563887	1.4499470975338435	1.3891731789982642	1.3801676044833988
0.001266	0.266907	0.011902	7175.302839756467	1.456825	1.447809	1.4591488374309787	1.450132933184068	1.3893680145728542	1.3803534401336233
0.001267	0.267181	0.011902	7182.686033756467	1.457018	1.447992	1.4593436730055687	1.4503177688342923	1.3895628501474442	1.3805382757838476
0.001269	0.267532	0.011932	7192.1201157564665	1.457211	1.448174	1.4595403441547488	1.4505034401347412	1.3897595212966243	1.3807239470842965
0.001270	0.267776	0.011963	7198.682954756467	1.457405	1.448359	1.459736179729339	1.4506902757849656	1.3899553568712144	1.3809107827345208
0.001271	0.268021	0.011902	7205.245794756466	1.457598	1.448544	1.4599310153039289	1.45087711143519	1.3901501924458044	1.3810976183847452
0.001272	0.268280	0.011932	7212.2188117564665	1.457791	1.448728	1.4601258508785189	1.4510629470854144	1.3903450280203944	1.3812834540349697
0.001274	0.268631	0.011871	7221.652893756466	1.457983	1.448909	1.460321522027699	1.4512476183858631	1.3905406991695746	1.3814681253354184
0.001275	0.268784	0.011871	7225.754667756466	1.458176	1.449096	1.4605163576022888	1.4514364540360873	1.3907355347441643	1.3816569609856426
0.001276	0.269196	0.011871	7236.829459756466	1.458368	1.449274	1.4607101931768791	1.4516162896863118	1.3909293703187546	1.3818367966358671
0.001277	0.269531	0.011810	7245.853363756466	1.458559	1.449454	1.460903028751469	1.4517981253365362	1.3911222058933446	1.3820186322860915
0.001279	0.269684	0.011780	7249.955138756466	1.458750	1.449640	1.461097699900649	1.451987796636985	1.3913168770425246	1.3822083035865402
0.001280	0.269928	0.011841	7256.517978756467	1.458942	1.449824	1.4612915354752392	1.4521736322872094	1.3915107126171147	1.3823941392367647
0.001281	0.270355	0.011902	7268.002947756467	1.459135	1.450002	1.4614863710498291	1.4523534679374337	1.3917055481917047	1.382573974886989
0.001282	0.270569	0.011871	7273.745431756466	1.459327	1.450187	1.4616802066244192	1.452540303587658	1.3918993837662947	1.3827608105372133
0.001284	0.270798	0.011810	7279.898093756467	1.459518	1.450371	1.4618748777735993	1.452727974888107	1.3920940549154748	1.3829484818376623
0.001285	0.271133	0.011841	7288.921998756467	1.459710	1.450551	1.4620687133481893	1.4529098105383311	1.3922878904900649	1.3831303174878864
0.001286	0.271469	0.011810	7297.945902756466	1.459901	1.450731	1.4622615489227793	1.4530916461885557	1.3924807260646548	1.383312153138111
0.001287	0.271698	0.011810	7304.098564756467	1.460093	1.450915	1.4624553844973693	1.45327748183878	1.3926745616392449	1.3834979887883352
0.001289	0.271942	0.011719	7310.661404756466	1.460283	1.451097	1.4626490556465495	1.4534631531392288	1.392868232788425	1.383683660088784
0.001290	0.272232	0.011780	7318.454776756466	1.460474	1.451278	1.4628418912211396	1.4536459887894533	1.3930610683630151	1.3838664957390086
0.001291	0.272583	0.011841	7327.888857756467	1.460665	1.451457	1.4630347267957295	1.4538268244396775	1.393253903937605	1.3840473313892327
0.001292	0.272766	0.011780	7332.810987756467	1.460856	1.451642	1.4632275623703195	1.454013660089902	1.393446739512195	1.3842341670394573
0.001294	0.273132	0.011780	7342.655246756466	1.461047	1.451820	1.4634222335194995	1.4541953313903508	1.393641410661375	1.3844158383399061
0.001295	0.273392	0.011780	7349.628263756466	1.461238	1.452002	1.4636150690940897	1.4543791670405752	1.3938342462359652	1.3845996739901305
0.001296	0.273621	0.011688	7355.780925756466	1.461427	1.452184	1.4638059046686798	1.4545630026907994	1.3940250818105553	1.3847835096403547
0.001297	0.273972	0.011780	7365.215007756467	1.461618	1.452363	1.4639987402432697	1.454743838341024	1.3942179173851452	1.3849643452905793
0.001299	0.274353	0.011749	7375.469444756466	1.461808	1.452540	1.4641924113924498	1.4549245096414727	1.3944115885343253	1.385145016591028
0.001300	0.274399	0.011658	7376.699976756467	1.461997	1.452728	1.4643832469670397	1.455114345291697	1.3946024241089152	1.3853348522412523
0.001301	0.274826	0.011749	7388.184946756466	1.462187	1.452904	1.4645750825416297	1.4552921809419215	1.3947942596835052	1.3855126878914767
0.001302	0.275101	0.011749	7395.568140756466	1.462378	1.453085	1.4647679181162199	1.4554750165921457	1.3949870952580954	1.385695523541701
0.001304	0.275314	0.011749	7401.310625756466	1.462568	1.453268	1.4649615892654	1.4556616878925945	1.3951807664072755	1.3858821948421498
0.001305	0.275604	0.011719	7409.103997756466	1.462758	1.453448	1.46515342483999	1.455843523542819	1.3953726019818655	1.3860640304923744
0.001306	0.275970	0.011688	7418.948256756466	1.462948	1.453625	1.4653452604145798	1.4560223591930432	1.3955644375564553	1.3862428661425985
0.001307	0.276230	0.011749	7425.921273756467	1.463137	1.453806	1.46553609598917	1.4562051948432677	1.3957552731310454	1.386425701792823
0.001309	0.276382	0.011627	7430.023048756466	1.463326	1.453990	1.4657287671383499	1.4563928661437164	1.3959479442802254	1.3866133730932717
0.001310	0.276779	0.011627	7440.687662756466	1.463515	1.454165	1.46591960271294	1.4565697017939407	1.3961387798548155	1.386790208743496
0.001311	0.277084	0.011658	7448.891211756466	1.463703	1.454343	1.4661094382875302	1.4567495374441652	1.3963286154294057	1.3869700443937205
0.001312	0.277298	0.011658	7454.633696756467	1.463892	1.454525	1.46630027386212	1.4569333730943896	1.3965194510039955	1.387153880043945
0.001314	0.277588	0.011688	7462.427068756467	1.464082	1.454705	1.4664939450113004	1.4571170443948382	1.396713122153176	1.3873375513443935
0.001315	0.277954	0.011719	7472.271327756466	1.464271	1.454882	1.4666847805858902	1.4572958800450628	1.3969039577277658	1.387516386994618
0.001316	0.278137	0.011658	7477.193457756466	1.464460	1.455065	1.4668756161604803	1.4574807156952871	1.3970947933023559	1.3877012226448424
0.001317	0.278412	0.011627	7484.576651756466	1.464649	1.455244	1.4670664517350704	1.4576615513455116	1.397285628876946	1.3878820582950668
0.001319	0.278763	0.011627	7494.010733756466	1.464837	1.455420	1.4672581228842503	1.4578412226459603	1.3974773000261258	1.3880617295955155
0.001320	0.279175	0.011627	7505.085525756466	1.465025	1.455595	1.4674479584588405	1.4580180582961846	1.397667135600716	1.3882385652457399
0.001321	0.279205	0.011566	7505.905879756467	1.465213	1.455781	1.4676377940334304	1.458205893946409	1.397856971175306	1.3884264008959644
0.001322	0.279556	0.011597	7515.339961756466	1.465401	1.455957	1.4678276296080204	1.4583837295966333	1.398046806749896	1.3886042365461886
0.001324	0.279968	0.011597	7526.414753756466	1.465588	1.456131	1.4680183007572003	1.4585614008970822	1.3982374778990758	1.3887819078466375
0.001325	0.280151	0.011597	7531.336883756467	1.465776	1.456313	1.4682081363317905	1.4587452365473066	1.398427313473666	1.3889657434968619
0.001326	0.280457	0.011566	7539.5404327564665	1.465964	1.456490	1.4683979719063807	1.458924072197531	1.3986171490482562	1.3891445791470862
0.001327	0.280731	0.011536	7546.923626756467	1.466150	1.456667	1.4685858074809706	1.4591029078477553	1.398804984622846	1.3893234147973106
0.001329	0.281036	0.011536	7555.127176756467	1.466337	1.456844	1.4687764786301507	1.4592835791482042	1.3989956557720262	1.3895040860977594
0.001330	0.281265	0.011566	7561.279838756466	1.466525	1.457024	1.4689663142047407	1.4594654147984285	1.3991854913466162	1.3896859217479838
0.001331	0.281540	0.011566	7568.663032756466	1.466712	1.457201	1.4691551497793307	1.4596442504486529	1.3993743269212062	1.3898647573982081
0.001332	0.281860	0.011475	7577.276759756466	1.466898	1.457377	1.4693429853539208	1.459822086098877	1.3995621624957963	1.3900425930484324
0.001334	0.282089	0.011536	7583.429421756467	1.467085	1.457556	1.4695336565031007	1.460004757399326	1.3997528336449763	1.3902252643488813
0.001335	0.282455	0.011597	7593.273681756466	1.467273	1.457731	1.469723492077691	1.4601815930495505	1.3999426692195664	1.3904020999991058
0.001336	0.282761	0.011536	7601.477230756466	1.467460	1.457908	1.4699123276522807	1.4603604286997747	1.4001315047941563	1.39058093564933
0.001337	0.282974	0.011536	7607.219715756466	1.467647	1.458088	1.4701011632268708	1.4605422643499992	1.4003203403687463	1.3907627712995545
0.001339	0.283234	0.011536	7614.192732756466	1.467833	1.458266	1.4702908343760508	1.460723935650448	1.4005100115179263	1.3909444426000033
0.001340	0.283646	0.011536	7625.267523756466	1.468020	1.458439	1.470479669950641	1.4608987713006725	1.4006988470925166	1.3911192782502277
0.001341	0.283783	0.011475	7628.959120756466	1.468206	1.458620	1.470667505525231	1.4610816069508967	1.4008866826671065	1.391302113900452
0.001342	0.284103	0.011505	7637.572847756466	1.468393	1.458795	1.470856341099821	1.4612584426011213	1.4010755182416965	1.3914789495506765
0.001344	0.284424	0.011505	7646.186574756466	1.468579	1.458971	1.4710460122490012	1.46143811390157	1.4012651893908767	1.3916586208511252
0.001345	0.284637	0.011536	7651.929059756466	1.468766	1.459151	1.471234847823591	1.4616199495517943	1.4014540249654666	1.3918404565013496
0.001346	0.284912	0.011536	7659.312253756466	1.468952	1.459328	1.4714226833981812	1.4617987852020187	1.4016418605400567	1.392019292151574
0.001347	0.285263	0.011444	7668.746335756467	1.469138	1.459502	1.4716105189727713	1.461974620852243	1.4018296961146468	1.3921951278017983
0.001349	0.285507	0.011414	7675.309175756466	1.469323	1.459678	1.4717991901219512	1.4621542921526918	1.4020183672638267	1.392374799102247
0.001350	0.285706	0.011383	7680.641482756466	1.469508	1.459856	1.4719860256965414	1.4623341278029163	1.4022052028384169	1.3925546347524715
0.001351	0.286087	0.011444	7690.895918756466	1.469693	1.460029	1.4721728612711313	1.4625089634531405	1.4023920384130069	1.3927294704026958
0.001352	0.286346	0.011444	7697.868935756466	1.469878	1.460205	1.4723596968457213	1.462686799103365	1.4025788739875968	1.3929073060529202
0.001354	0.286560	0.011414	7703.611420756466	1.470063	1.460383	1.4725483679949014	1.4628684704038137	1.402767545136777	1.393088977353369
0.001355	0.286911	0.011444	7713.045502756467	1.470248	1.460557	1.4727352035694914	1.4630443060540381	1.402954380711367	1.3932648130035934
0.001356	0.287292	0.011444	7723.299939756466	1.470434	1.460729	1.4729230391440815	1.4632181417042625	1.403142216285957	1.3934386486538177
0.001357	0.287323	0.011322	7724.120294756466	1.470618	1.460912	1.4731088747186716	1.4634029773544868	1.403328051860547	1.393623484304042
0.001359	0.287659	0.011414	7733.144198756467	1.470802	1.461085	1.4732965458678515	1.4635796486549355	1.403515723009727	1.3938001556044908
0.001360	0.288116	0.011414	7745.449522756467	1.470987	1.461254	1.4734833814424417	1.46375048430516	1.4037025585843173	1.3939709912547154
0.001361	0.288315	0.011414	7750.781829756466	1.471172	1.461433	1.4736702170170315	1.4639313199553843	1.403889394158907	1.3941518269049396
0.001362	0.288513	0.011383	7756.114136756466	1.471356	1.461610	1.4738560525916218	1.4641101556056089	1.4040752297334973	1.3943306625551641
0.001364	0.288879	0.011353	7765.958395756466	1.471540	1.461782	1.4740437237408017	1.4642858269060575	1.4042629008826772	1.3945063338556127
0.001365	0.289215	0.011383	7774.982300756466	1.471725	1.461955	1.4742305593153917	1.4644606625562817	1.4044497364572672	1.394681169505837
0.001366	0.289398	0.011444	7779.904429756466	1.471910	1.462134	1.474417394889982	1.4646414982065064	1.4046365720318574	1.3948620051560616
0.001367	0.289810	0.011383	7790.979221756466	1.472094	1.462305	1.4746032304645718	1.4648143338567305	1.4048224076064473	1.3950348408062858
0.001369	0.289963	0.011353	7795.080996756466	1.472278	1.462483	1.474790901613752	1.4649960051571793	1.4050100787556274	1.3952165121067346
0.001370	0.290268	0.011353	7803.284545756466	1.472462	1.462657	1.4749767371883418	1.465171840807404	1.4051959143302173	1.3953923477569592
0.001371	0.290543	0.011322	7810.667740756467	1.472646	1.462831	1.4751625727629318	1.465347676457628	1.4053817499048074	1.3955681834071834
0.001372	0.290878	0.011322	7819.691644756466	1.472829	1.463003	1.475347408337522	1.4655215121078526	1.4055665854793975	1.395742019057408
0.001374	0.291122	0.011292	7826.254484756466	1.473012	1.463178	1.475534079486702	1.4657001834083014	1.4057532566285775	1.3959206903578567
0.001375	0.291336	0.011292	7831.996968756466	1.473195	1.463354	1.4757189150612922	1.4658780190585257	1.4059380922031677	1.396098526008081
0.001376	0.291733	0.011322	7842.6615827564665	1.473378	1.463524	1.475903750635882	1.4660498547087502	1.4061229277777576	1.3962703616583054
0.001377	0.292053	0.011322	7851.275309756466	1.473562	1.463696	1.4760895862104721	1.4662236903589745	1.4063087633523477	1.3964441973085298
0.001379	0.292175	0.011322	7854.556729756467	1.473745	1.463875	1.4762762573596522	1.4664063616594232	1.4064954345015277	1.3966268686089784
0.001380	0.292511	0.011292	7863.580633756466	1.473928	1.464047	1.476461092934242	1.4665801973096477	1.4066802700761176	1.396800704259203
0.001381	0.292923	0.011353	7874.655425756467	1.474112	1.464217	1.4766469285088324	1.466752032959872	1.406866105650708	1.3969725399094273
0.001382	0.293045	0.011261	7877.936845756466	1.474295	1.464396	1.476831764083422	1.4669328686100964	1.4070509412252976	1.3971533755596517
0.001384	0.293274	0.011322	7884.089507756466	1.474478	1.464571	1.4770184352326023	1.4671115399105452	1.4072376123744779	1.3973320468601005
0.001385	0.293671	0.011292	7894.754121756467	1.474661	1.464741	1.4772032708071923	1.4672833755607697	1.4074224479490678	1.397503882510325
0.001386	0.294006	0.011322	7903.778025756466	1.474844	1.464913	1.4773881063817824	1.4674572112109938	1.407607283523658	1.397677718160549
0.001387	0.294159	0.011261	7907.8798007564665	1.475027	1.465090	1.4775729419563726	1.4676360468612184	1.407792119098248	1.3978565538107737
0.001389	0.294479	0.011261	7916.493527756466	1.475209	1.465262	1.4777586131055525	1.4678117181616672	1.407977790247428	1.3980322251112225
0.001390	0.294861	0.011261	7926.747964756466	1.475392	1.465431	1.4779434486801426	1.4679825538118914	1.4081626258220181	1.3982030607614466
0.001391	0.295044	0.011230	7931.6700937564665	1.475574	1.465607	1.4781272842547324	1.468160389462116	1.408346461396608	1.3983808964116713
0.001392	0.295349	0.011230	7939.873643756467	1.475756	1.465779	1.4783111198293226	1.4683342251123401	1.4085302969711981	1.3985547320618954
0.001394	0.295639	0.011292	7947.667015756466	1.475938	1.465951	1.4784967909785025	1.468509896412789	1.408715968120378	1.3987304033623442
0.001395	0.295883	0.011169	7954.229854756466	1.476119	1.466124	1.4786796265530926	1.4686847320630134	1.4088988036949681	1.3989052390125687
0.001396	0.296173	0.011200	7962.023226756466	1.476301	1.466296	1.4788634621276828	1.4688585677132378	1.4090826392695583	1.399079074662793
0.001397	0.296524	0.011200	7971.457308756466	1.476482	1.466466	1.4790462977022727	1.4690304033634622	1.4092654748441482	1.3992509103130175
0.001399	0.296738	0.011200	7977.1997937564665	1.476664	1.466640	1.4792319688514528	1.469208074663911	1.4094511459933283	1.3994285816134662
0.001400	0.297012	0.011230	7984.5829877564665	1.476846	1.466812	1.4794158044260428	1.4693819103141352	1.4096349815679183	1.3996024172636905
0.001401	0.297363	0.011230	7994.017069756466	1.477027	1.466982	1.479598640000633	1.4695537459643597	1.4098178171425084	1.399774252913915
0.001402	0.297577	0.011200	7999.759553756467	1.477209	1.467157	1.479782475575223	1.469730581614584	1.4100016527170984	1.3999510885641393
0.001404	0.297806	0.011139	8005.912215756466	1.477390	1.467330	1.4799671467244029	1.4699072529150328	1.4101863238662784	1.400127759864588
0.001405	0.298233	0.011169	8017.397185756467	1.477570	1.467496	1.480148982298993	1.4700750885652571	1.4103681594408686	1.4002955955148124
0.001406	0.298523	0.011200	8025.190557756467	1.477752	1.467668	1.480332817873583	1.4702489242154815	1.4105519950154586	1.4004694311650367
0.001407	0.298645	0.011169	8028.471976756467	1.477933	1.467845	1.480515653448173	1.470427759865706	1.4107348305900484	1.4006482668152613
0.001409	0.298950	0.011200	8036.675526756466	1.478114	1.468016	1.4807003245973531	1.4706024311661547	1.4109195017392286	1.40082293811571
0.001410	0.299393	0.011169	8048.570672756467	1.478295	1.468182	1.480883160171943	1.4707702668163791	1.4111023373138185	1.4009907737659344
0.001411	0.299576	0.011169	8053.4928027564665	1.478476	1.468356	1.481065995746533	1.4709461024666035	1.4112851728884086	1.4011666094161588
0.001412	0.299789	0.011169	8059.235287756466	1.478657	1.468530	1.4812488313211234	1.4711219381168277	1.411468008462999	1.401342445066383
0.001414	0.300171	0.011108	8069.489723756466	1.478837	1.468697	1.4814325024703032	1.4712926094172765	1.4116516796121787	1.4015131163668317
0.001415	0.300461	0.011108	8077.2830957564665	1.479017	1.468867	1.4816143380448934	1.471464445067501	1.411833515186769	1.4016849520170562
0.001416	0.300644	0.011139	8082.2052257564665	1.479197	1.469042	1.4817961736194833	1.4716412807177253	1.4120153507613589	1.4018617876672805
0.001417	0.300919	0.011139	8089.5884197564665	1.479378	1.469213	1.4819790091940734	1.47181411636795	1.412198186335949	1.4020346233175052
0.001419	0.301331	0.011108	8100.663211756466	1.479558	1.469379	1.4821626803432533	1.4719837876683985	1.4123818574851288	1.4022042946179538
0.001420	0.301544	0.011139	8106.405696756467	1.479738	1.469552	1.4823445159178434	1.4721586233186228	1.412563693059719	1.402379130268178
0.001421	0.301743	0.011108	8111.738003756466	1.479918	1.469725	1.4825263514924336	1.4723334589688473	1.4127455286343091	1.4025539659184025
0.001422	0.302109	0.011108	8121.582262756467	1.480098	1.469893	1.4827081870670233	1.4725032946190715	1.4129273642088989	1.4027238015686267
0.001424	0.302353	0.011108	8128.145102756466	1.480278	1.470064	1.4828918582162036	1.4726779659195204	1.4131110353580791	1.4028984728690757
0.001425	0.302643	0.011017	8135.938473756466	1.480457	1.470233	1.4830726937907934	1.4728488015697447	1.413291870932669	1.4030693085193
0.001426	0.303040	0.011047	8146.603088756467	1.480636	1.470399	1.4832535293653837	1.4730166372199691	1.4134727065072592	1.4032371441695244
