Repository: pietracorvo/HystAPI

# Example data

The example data in this folder is from measurements performed during my physics bachelor.

The material is **FeSi3** (iron with 3% silicon), aka 'electrical steel', the standard material for ring cores in trafos. 

Four of the five samples where treated with high pressure torison (HPT, 20 rotations at 20GPa), to achieve nanocristallisation of the grains, which has a huge impact on the magnetic properties of the material. The HPT deformation was done at 77K (under liquid nitrogen) and at 293K (at room temperature). Afterwards some samples were heat treated at a temperature of 493K (for two hours) to anneal defects from the deformation process.

The five samples are:

File: testData/FeSi3_annealed/G1_919V_200Hz_800000Fs.txt (part 4 of 29)
--------------------------
t	U1	U2	H	B_raw	J_raw	B_drift	 J_drift	B_corr	J_corr
0.001070	0.295074	0.014954	7933.135077056495	1.478891	1.468923	1.480932719676923	1.4709646256403845	1.4079559438230769	1.3979898408914422
0.001071	0.295471	0.014954	7943.799692056495	1.479133	1.469152	1.4811766278261538	1.4711955337017308	1.4081998519723076	1.3982207489527885
0.001072	0.295868	0.014923	7954.464306056496	1.479375	1.469380	1.4814205359753847	1.4714254417630768	1.4084437601215383	1.3984506570141344
0.001074	0.296265	0.014954	7965.128920056495	1.479617	1.469609	1.481666352273846	1.471658257885769	1.4086895764199996	1.3986834731368267
0.001075	0.296570	0.014954	7973.332469056495	1.479859	1.469841	1.481910260423077	1.4718921659471154	1.4089334845692307	1.398917381198173
0.001076	0.296967	0.015015	7983.997084056495	1.480102	1.470071	1.4821551685723078	1.4721240740084613	1.4091783927184616	1.399149289259519
0.001077	0.297363	0.015015	7994.661698056496	1.480345	1.470300	1.4824000767215384	1.4723549820698076	1.409423300867692	1.3993801973208653
0.001079	0.297607	0.014832	8001.224537056496	1.480586	1.470533	1.48264489302	1.4725917981925	1.4096681171661536	1.3996170134435577
0.001080	0.298065	0.014954	8013.529861056495	1.480828	1.470760	1.4828888011692307	1.4728207062538463	1.4099120253153843	1.399845921504904
0.001081	0.298447	0.014954	8023.784298056495	1.481070	1.470989	1.4831327093184616	1.4730516143151924	1.4101559334646154	1.40007682956625
0.001082	0.298889	0.014893	8035.679445056496	1.481312	1.471215	1.4833766174676923	1.4732795223765385	1.4103998416138461	1.400304737627596
0.001084	0.299164	0.014862	8043.062639056496	1.481552	1.471447	1.4836204337661538	1.4735153384992308	1.4106436579123076	1.4005405537502884
0.001085	0.299530	0.014862	8052.906899056496	1.481793	1.471675	1.4838633419153846	1.473745246560577	1.4108865660615382	1.4007704618116346
0.001086	0.300003	0.014801	8065.622400056496	1.482033	1.471899	1.4841052500646152	1.4739711546219232	1.411128474210769	1.4009963698729808
0.001087	0.300415	0.014801	8076.697192056496	1.482273	1.472125	1.484347158213846	1.474199062683269	1.41137038236	1.4012242779343267
0.001089	0.300598	0.014832	8081.619321056496	1.482513	1.472359	1.4845909745123076	1.4744368788059614	1.4116141986584614	1.401462094057019
0.001090	0.301056	0.014832	8093.9246460564955	1.482753	1.472584	1.4848328826615385	1.4746637868673076	1.4118561068076922	1.4016890021183652
0.001091	0.301559	0.014862	8107.460502056496	1.482994	1.472807	1.4850757908107692	1.474888694928654	1.4120990149569228	1.4019139101797116
0.001092	0.301773	0.014771	8113.202987056495	1.483233	1.473040	1.48531669896	1.47512360299	1.4123399231061535	1.4021488182410575
0.001094	0.302124	0.014801	8122.637068056496	1.483473	1.473267	1.4855605152584617	1.4753544191126924	1.4125837394046155	1.40237963436375
0.001095	0.302582	0.014801	8134.942393056495	1.483713	1.473492	1.4858024234076923	1.4755813271740386	1.4128256475538459	1.4026065424250962
0.001096	0.302933	0.014801	8144.376474056495	1.483953	1.473720	1.4860443315569232	1.4758112352353845	1.4130675557030767	1.4028364504864421
0.001097	0.303238	0.014832	8152.580024056495	1.484193	1.473949	1.486286239706154	1.4760421432967308	1.4133094638523076	1.4030673585477884
0.001099	0.303726	0.014771	8165.705703056496	1.484432	1.474172	1.4865290560046154	1.4762689594194232	1.413552280150769	1.4032941746704808
0.001100	0.304077	0.014709	8175.139785056495	1.484671	1.474399	1.4867699641538463	1.4764978674807692	1.4137931883000001	1.4035230827318268
0.001101	0.304398	0.014771	8183.753511056495	1.484910	1.474627	1.4870108723030768	1.4767277755421153	1.4140340964492304	1.403752990793173
0.001102	0.304810	0.014709	8194.828303056496	1.485148	1.474852	1.4872507804523076	1.4769546836034615	1.4142740045984614	1.4039798988545191
0.001104	0.305222	0.014709	8205.903095056496	1.485387	1.475076	1.4874935967507692	1.477182499726154	1.4145168208969228	1.4042077149772116
0.001105	0.305511	0.014740	8213.696467056496	1.485625	1.475305	1.4877335049	1.4774134077875	1.4147567290461538	1.4044386230385577
0.001106	0.305878	0.014709	8223.540726056495	1.485863	1.475531	1.4879734130492308	1.4776413158488462	1.4149966371953844	1.4046665310999038
0.001107	0.306366	0.014679	8236.666405056496	1.486101	1.475752	1.4882133211984614	1.4778642239101922	1.415236545344615	1.4048894391612499
0.001109	0.306686	0.014679	8245.280132056496	1.486339	1.475979	1.4884551374969233	1.4780950400328845	1.415478361643077	1.4051202552839421
0.001110	0.306992	0.014679	8253.483681056496	1.486577	1.476207	1.4886950456461538	1.4783249480942309	1.4157182697923076	1.4053501633452885
0.001111	0.307495	0.014648	8267.019538056496	1.486814	1.476427	1.4889339537953847	1.4785468561555768	1.4159571779415385	1.4055720714066344
0.001112	0.307877	0.014587	8277.273975056496	1.487051	1.476651	1.4891728619446154	1.478772764216923	1.416196086090769	1.4057979794679807
0.001114	0.308029	0.014648	8281.375749056497	1.487288	1.476883	1.489413678243077	1.4790085803396154	1.4164369023892305	1.406033795590673
0.001115	0.308456	0.014618	8292.860719056496	1.487525	1.477105	1.4896525863923078	1.4792324884009613	1.4166758105384614	1.406257703652019
0.001116	0.308990	0.014587	8307.216930056496	1.487761	1.477323	1.4898904945415383	1.4794523964623076	1.4169137186876921	1.4064776117133653
0.001117	0.309219	0.014618	8313.369592056495	1.487998	1.477552	1.4901294026907692	1.479683304523654	1.417152626836923	1.4067085197747116
0.001119	0.309586	0.014618	8323.213851056496	1.488234	1.477777	1.4903692189892308	1.4799121206463461	1.4173924431353844	1.4069373358974038
0.001120	0.310043	0.014557	8335.519175056495	1.488471	1.477997	1.4906081271384617	1.4801340287076923	1.4176313512846153	1.40715924395875
0.001121	0.310364	0.014587	8344.132902056495	1.488707	1.478222	1.4908460352876922	1.4803609367690385	1.417869259433846	1.407386152020096
0.001122	0.310760	0.014526	8354.797516056497	1.488942	1.478444	1.491082943436923	1.4805848448303847	1.4181061675830766	1.4076100600814423
0.001124	0.311157	0.014496	8365.462131056496	1.489177	1.478666	1.4913217597353845	1.480810660953077	1.4183449838815383	1.4078358762041345
0.001125	0.311493	0.014557	8374.486035056496	1.489413	1.478890	1.4915596678846155	1.4810365690144232	1.418582892030769	1.4080617842654808
0.001126	0.311874	0.014526	8384.740472056495	1.489648	1.479113	1.4917965760338463	1.481261477075769	1.41881980018	1.4082866923268267
0.001127	0.312241	0.014526	8394.584731056495	1.489884	1.479336	1.4920344841830768	1.4814863851371154	1.4190577083292304	1.408511600388173
0.001129	0.312653	0.014557	8405.659523056496	1.490119	1.479558	1.4922733004815385	1.4817122012598076	1.419296524627692	1.4087374165108653
0.001130	0.312943	0.014496	8413.452895056496	1.490354	1.479783	1.492510208630769	1.481939109321154	1.4195334327769227	1.4089643245722117
0.001131	0.313309	0.014496	8423.297154056496	1.490589	1.480005	1.49274711678	1.4821630173825	1.4197703409261537	1.4091882326335576
0.001132	0.313858	0.014496	8438.063543056496	1.490824	1.480222	1.4929840249292308	1.4823819254438462	1.4200072490753843	1.4094071406949038
0.001134	0.314026	0.014496	8442.575495056495	1.491059	1.480451	1.4932228412276922	1.4826147415665385	1.420246065373846	1.4096399568175961
0.001135	0.314392	0.014496	8452.419754056496	1.491293	1.480673	1.4934587493769231	1.4828386496278845	1.420481973523077	1.409863864878942
0.001136	0.314941	0.014496	8467.186143056495	1.491528	1.480889	1.4936956575261537	1.4830565576892307	1.4207188816723075	1.4100817729402884
0.001137	0.315216	0.014435	8474.569338056495	1.491762	1.481114	1.4939315656753847	1.483283465750577	1.4209547898215384	1.4103086810016345
0.001139	0.315491	0.014465	8481.952532056495	1.491996	1.481339	1.4941693819738462	1.4835122818732691	1.42119260612	1.4105374971243267
0.001140	0.315979	0.014404	8495.078211056496	1.492230	1.481556	1.4944052901230769	1.4837311899346155	1.4214285142692304	1.4107564051856731
0.001141	0.316345	0.014435	8504.922471056496	1.492464	1.481777	1.4946411982723078	1.4839540979959613	1.4216644224184614	1.410979313247019
0.001142	0.316650	0.014404	8513.126020056496	1.492697	1.482000	1.4948761064215383	1.4841790060573077	1.4218993305676921	1.4112042213083653
0.001144	0.317001	0.014374	8522.560102056495	1.492930	1.482222	1.4951129227200002	1.48440482218	1.422136146866154	1.4114300374310575
0.001145	0.317551	0.014465	8537.326491056496	1.493164	1.482437	1.4953488308692306	1.4846217302413462	1.4223720550153844	1.4116469454924039
0.001146	0.317825	0.014343	8544.709685056496	1.493396	1.482660	1.4955827390184615	1.4848466383026924	1.422605963164615	1.41187185355375
0.001147	0.318115	0.014313	8552.503057056496	1.493628	1.482882	1.4958166471676924	1.4850705463640386	1.4228398713138461	1.4120957616150962
0.001149	0.318542	0.014282	8563.988026056495	1.493860	1.483099	1.4960524634661538	1.4852913624867308	1.4230756876123074	1.4123165777377884
0.001150	0.319016	0.014282	8576.703528056496	1.494091	1.483315	1.4962853716153848	1.4855092705480768	1.4233085957615383	1.4125344857991344
0.001151	0.319214	0.014374	8582.035835056497	1.494324	1.483541	1.4965202797646153	1.4857371786094231	1.4235435039107691	1.4127623938604807
0.001152	0.319672	0.014282	8594.341159056496	1.494556	1.483757	1.4967541879138462	1.4859550866707691	1.4237774120599997	1.4129803019218268
0.001154	0.320007	0.014374	8603.365063056495	1.494788	1.483978	1.4969900042123077	1.4861799027934615	1.4240132283584614	1.413205118044519
0.001155	0.320358	0.014282	8612.799145056495	1.495020	1.484198	1.4972239123615385	1.4864018108548076	1.424247136507692	1.4134270261058652
0.001156	0.320770	0.014252	8623.873937056496	1.495251	1.484415	1.4974568205107694	1.486620718916154	1.424480044656923	1.4136459341672116
0.001157	0.321259	0.014343	8636.999616056495	1.495483	1.484630	1.4976907286599999	1.4868376269774999	1.4247139528061536	1.4138628422285575
0.001159	0.321472	0.014252	8642.742100056495	1.495714	1.484854	1.4979255449584616	1.4870654431001922	1.4249487691046152	1.4140906583512498
0.001160	0.321899	0.014221	8654.227070056495	1.495944	1.485070	1.4981574531076922	1.4872833511615384	1.425180677253846	1.414308566412596
0.001161	0.322311	0.014221	8665.301861056496	1.496174	1.485287	1.498389361256923	1.4875022592228846	1.4254125854030768	1.4145274744739422
0.001162	0.322662	0.014191	8674.735943056496	1.496404	1.485505	1.498621269406154	1.487722167284231	1.4256444935523076	1.4147473825352885
0.001164	0.322891	0.014191	8680.888605056496	1.496634	1.485727	1.4988550857046155	1.4879479834069231	1.425878309850769	1.4149731986579808
0.001165	0.323517	0.014221	8697.705881056496	1.496865	1.485936	1.499087993853846	1.488158891468269	1.4261112179999995	1.4151841067193267
0.001166	0.323822	0.014221	8705.909431056496	1.497095	1.486156	1.499319902003077	1.4883807995296154	1.4263431261492308	1.415406014780673
0.001167	0.324097	0.014191	8713.292625056496	1.497325	1.486377	1.4995518101523078	1.4886037075909615	1.4265750342984616	1.4156289228420191
0.001169	0.324417	0.014160	8721.906352056496	1.497555	1.486596	1.4997856264507692	1.488826523713654	1.426808850596923	1.4158517389647116
0.001170	0.324860	0.014221	8733.801499056495	1.497785	1.486811	1.5000175346	1.489043431775	1.4270407587461538	1.4160686470260577
0.001171	0.325287	0.014221	8745.286468056496	1.498015	1.487027	1.5002494427492308	1.4892613398363463	1.4272726668953846	1.416286555087404
0.001172	0.325592	0.014160	8753.490017056496	1.498244	1.487246	1.5004803508984614	1.4894822478976923	1.4275035750446152	1.41650746314875
0.001174	0.325974	0.014130	8763.744454056496	1.498473	1.487462	1.500713167196923	1.4897020640203846	1.4277363913430765	1.4167272792714423
0.001175	0.326340	0.014099	8773.588713056495	1.498702	1.487678	1.5009440753461538	1.4899199720817309	1.4279672994923076	1.4169451873327885
0.001176	0.326767	0.014069	8785.073683056497	1.498930	1.487892	1.5011739834953848	1.4901358801430769	1.4281972076415386	1.4171610953941345
0.001177	0.327179	0.014191	8796.148474056496	1.499159	1.488107	1.5014048916446152	1.4903527882044232	1.4284281157907688	1.4173780034554808
0.001179	0.327454	0.014130	8803.531669056496	1.499388	1.488327	1.501637707943077	1.4905766043271154	1.4286609320892305	1.417601819578173
0.001180	0.327789	0.014099	8812.555573056496	1.499617	1.488544	1.5018686160923076	1.4907955123884615	1.4288918402384612	1.4178207276395192
0.001181	0.328323	0.014160	8826.911784056496	1.499846	1.488755	1.5020995242415385	1.4910084204498077	1.4291227483876923	1.4180336357008654
0.001182	0.328644	0.014038	8835.525511056496	1.500074	1.488972	1.5023294323907692	1.491227328511154	1.4293526565369228	1.4182525437622115
0.001184	0.328873	0.014069	8841.678173056496	1.500302	1.489192	1.5025612486892308	1.4914511446338463	1.4295844728353844	1.418476359884904
0.001185	0.329315	0.014038	8853.573320056496	1.500529	1.489405	1.5027901568384616	1.4916660526951924	1.4298133809846152	1.41869126794625
0.001186	0.329788	0.014099	8866.288822056496	1.500757	1.489617	1.5030200649876921	1.4918799607565385	1.4300432891338457	1.4189051760075961
0.001187	0.330139	0.014069	8875.722903056496	1.500985	1.489833	1.503249973136923	1.4920978688178845	1.4302731972830767	1.4191230840689422
0.001189	0.330368	0.014008	8881.875565056496	1.501212	1.490053	1.5034807894353845	1.492321684940577	1.4305040135815381	1.4193469001916346
0.001190	0.330902	0.014069	8896.231777056495	1.501440	1.490262	1.5037106975846155	1.492532593001923	1.430733921730769	1.4195578082529807
0.001191	0.331284	0.014069	8906.486214056496	1.501668	1.490477	1.5039406057338462	1.4927495010632692	1.43096382988	1.4197747163143268
0.001192	0.331528	0.014008	8913.049053056497	1.501895	1.490696	1.5041695138830768	1.4929704091246154	1.4311927380292304	1.419995624375673
0.001194	0.331940	0.014008	8924.123845056496	1.502122	1.490909	1.5044003301815385	1.4931872252473077	1.4314235543276923	1.4202124404983654
0.001195	0.332428	0.014008	8937.249524056497	1.502349	1.491119	1.5046292383307691	1.493399133308654	1.4316524624769227	1.4204243485597117
0.001196	0.332657	0.013947	8943.402186056495	1.502575	1.491338	1.50485714648	1.49362004137	1.4318803706261538	1.4206452566210577
0.001197	0.333023	0.013947	8953.246445056497	1.502801	1.491551	1.505085054629231	1.4938349494313463	1.4321082787753845	1.420860164682404
0.001199	0.333496	0.013977	8965.961947056496	1.503027	1.491762	1.5053148709276922	1.4940497655540386	1.4323380950738458	1.4210749808050962
0.001200	0.333817	0.014008	8974.575674056496	1.503254	1.491978	1.5055437790769233	1.4942676736153846	1.432567003223077	1.4212928888664422
0.001201	0.334106	0.013977	8982.369046056496	1.503480	1.492194	1.5057716872261537	1.4944855816767308	1.4327949113723073	1.4215107969277885
0.001202	0.334564	0.013947	8994.674370056497	1.503706	1.492405	1.5059995953753846	1.4946984897380768	1.4330228195215384	1.4217237049891345
0.001204	0.334976	0.013916	9005.749161056496	1.503932	1.492616	1.5062294116738462	1.494913305860769	1.4332526358199997	1.4219385211118267
0.001205	0.335236	0.013855	9012.722178056496	1.504156	1.492832	1.506455319823077	1.4951312139221153	1.4334785439692306	1.422156429173173
0.001206	0.335709	0.013885	9025.437680056495	1.504381	1.493041	1.5066822279723078	1.4953421219834615	1.4337054521184616	1.4223673372345191
0.001207	0.336151	0.013885	9037.332827056496	1.504606	1.493251	1.5069091361215385	1.4955540300448078	1.433932360267692	1.4225792452958654
0.001209	0.336365	0.013824	9043.075311056497	1.504830	1.493468	1.50713695242	1.4957748461675	1.4341601765661536	1.4228000614185576
0.001210	0.336792	0.013855	9054.560280056496	1.505055	1.493678	1.5073638605692308	1.4959867542288463	1.4343870847153846	1.423011969479904
0.001211	0.337280	0.013855	9067.685959056496	1.505279	1.493886	1.5075897687184616	1.4961966622901923	1.4346129928646154	1.42322187754125
0.001212	0.337463	0.013794	9072.608089056495	1.505503	1.494103	1.5078156768676922	1.4964155703515385	1.4348389010138458	1.4234407856025961
0.001214	0.337891	0.013824	9084.093058056496	1.505727	1.494313	1.508043493166154	1.4966293864742308	1.4350667173123077	1.4236546017252885
0.001215	0.338333	0.013885	9095.988205056496	1.505951	1.494522	1.5082694013153846	1.4968402945355768	1.4352926254615381	1.4238655097866344
0.001216	0.338745	0.013824	9107.062997056495	1.506175	1.494733	1.5084953094646154	1.4970532025969232	1.435518533610769	1.4240784178479808
0.001217	0.338989	0.013824	9113.625836056495	1.506400	1.494948	1.5087222176138462	1.497270110658269	1.43574544176	1.4242953259093267
0.001219	0.339371	0.013855	9123.880273056497	1.506624	1.495160	1.5089500339123076	1.4974859267809615	1.4359732580584614	1.4245111420320191
0.001220	0.339798	0.013855	9135.365242056496	1.506848	1.495370	1.5091759420615385	1.4976978348423078	1.4361991662076923	1.4247230500933654
0.001221	0.340149	0.013763	9144.799324056496	1.507071	1.495581	1.5094008502107692	1.497910742903654	1.436424074356923	1.4249359581547116
0.001222	0.340393	0.013794	9151.362163056496	1.507295	1.495796	1.50962675836	1.498127650965	1.4366499825061538	1.4251528662160575
0.001224	0.340912	0.013763	9165.308197056496	1.507518	1.496002	1.5098535746584614	1.4983374670876923	1.4368767988046152	1.42536268233875
0.001225	0.341309	0.013702	9175.972811056496	1.507740	1.496210	1.5100774828076924	1.4985473751490386	1.4371007069538462	1.4255725904000962
0.001226	0.341690	0.013733	9186.227248056495	1.507962	1.496420	1.5103013909569232	1.4987592832103847	1.4373246151030767	1.4257844984614423
0.001227	0.342041	0.013702	9195.661330056495	1.508184	1.496630	1.5105252991061537	1.4989711912717307	1.4375485232523073	1.4259964065227884
0.001229	0.342453	0.013763	9206.736122056496	1.508407	1.496839	1.5107521154046155	1.4991840073944231	1.437775339550769	1.4262092226454808
0.001230	0.342804	0.013763	9216.170204056496	1.508630	1.497050	1.510977023553846	1.4993969154557691	1.4380002476999998	1.4264221307068268
0.001231	0.343246	0.013794	9228.065350056497	1.508853	1.497258	1.511201931703077	1.4996068235171154	1.4382251558492305	1.426632038768173
0.001232	0.343491	0.013672	9234.628190056495	1.509075	1.497472	1.5114258398523077	1.4998227315784614	1.4384490639984615	1.426847946829519
0.001234	0.343887	0.013702	9245.292804056497	1.509297	1.497680	1.5116516561507694	1.5000345477011539	1.4386748802969231	1.4270597629522115
0.001235	0.344330	0.013672	9257.187951056496	1.509519	1.497887	1.5118755643000001	1.5002434557625	1.4388987884461537	1.4272686710135576
0.001236	0.344727	0.013733	9267.852565056495	1.509741	1.498096	1.5120994724492307	1.5004543638238463	1.4391226965953843	1.427479579074904
0.001237	0.344971	0.013672	9274.415404056495	1.509963	1.498309	1.5123233805984615	1.5006692718851922	1.4393466047446153	1.4276944871362498
0.001239	0.345398	0.013702	9285.900373056496	1.510184	1.498517	1.512548196896923	1.5008810880078847	1.4395714210430768	1.4279063032589423
0.001240	0.345810	0.013702	9296.975165056496	1.510406	1.498725	1.5127721050461538	1.501090996069231	1.4397953291923073	1.4281162113202885
0.001241	0.346130	0.013611	9305.588892056496	1.510627	1.498935	1.5129950131953847	1.5013029041305768	1.4400182373415382	1.4283281193816344
0.001242	0.346451	0.013641	9314.202619056496	1.510848	1.499145	1.5132179213446153	1.501514812191923	1.440241145490769	1.4285400274429807
0.001244	0.346893	0.013641	9326.097765056496	1.511069	1.499351	1.513442737643077	1.5017246283146155	1.4404659617892306	1.4287498435656731
0.001245	0.347305	0.013611	9337.172557056496	1.511289	1.499557	1.5136646457923078	1.5019325363759615	1.4406878699384613	1.428957751627019
0.001246	0.347534	0.013611	9343.325219056496	1.511510	1.499770	1.5138875539415384	1.5021474444373077	1.4409107780876922	1.4291726596883654
0.001247	0.347931	0.013611	9353.989833056496	1.511730	1.499977	1.5141094620907694	1.5023563524986538	1.441132686236923	1.4293815677497115
0.001249	0.348480	0.013580	9368.756222056496	1.511950	1.500179	1.5143332783892307	1.5025621686213462	1.4413565025353843	1.4295873838724038
0.001250	0.348694	0.013580	9374.498707056497	1.512171	1.500392	1.5145561865384616	1.5027770766826922	1.4415794106846151	1.4298022919337499
0.001251	0.349091	0.013611	9385.163321056496	1.512391	1.500598	1.5147780946876923	1.5029849847440386	1.4418013188338459	1.4300101999950963
0.001252	0.349518	0.013519	9396.648290056495	1.512610	1.500803	1.5149990028369231	1.5031918928053847	1.442022226983077	1.4302171080564423
0.001254	0.349854	0.013580	9405.672195056495	1.512830	1.501012	1.5152228191353845	1.5034047089280769	1.4422460432815383	1.4304299241791345
0.001255	0.350189	0.013580	9414.696099056497	1.513050	1.501220	1.5154447272846154	1.5036146169894231	1.442467951430769	1.4306398322404807
0.001256	0.350677	0.013519	9427.821778056496	1.513269	1.501423	1.5156656354338462	1.503819525050769	1.44268885958	1.4308447403018267
0.001257	0.351013	0.013489	9436.845682056495	1.513487	1.501630	1.515885543583077	1.5040284331121154	1.4429087677292305	1.431053648363173
0.001259	0.351303	0.013489	9444.639054056495	1.513706	1.501839	1.5161083598815384	1.5042412492348076	1.4431315840276921	1.4312664644858653
0.001260	0.351654	0.013367	9454.073136056495	1.513922	1.502043	1.5163262680307692	1.504447157296154	1.4433494921769228	1.4314723725472116
0.001261	0.352173	0.013245	9468.019170056496	1.514137	1.502240	1.5165431761800001	1.5046460653575	1.4435664003261537	1.4316712806085576
0.001262	0.352356	0.013062	9472.941300056496	1.514348	1.502446	1.5167560843292307	1.5048539734188462	1.4437793084753845	1.4318791886699038
0.001264	0.352783	0.012909	9484.426269056496	1.514557	1.502640	1.5169689006276923	1.5050517895415385	1.443992124773846	1.4320770047925961
0.001265	0.353149	0.012726	9494.270528056495	1.514763	1.502834	1.517176808776923	1.5052476976028846	1.4442000329230766	1.4322729128539422
0.001266	0.353470	0.012512	9502.884255056495	1.514966	1.503026	1.5173817169261539	1.5054416056642308	1.4444049410723077	1.4324668209152884
0.001267	0.353729	0.012299	9509.857272056495	1.515165	1.503216	1.5175826250753848	1.505633513725577	1.4446058492215386	1.4326587289766346
0.001269	0.354141	0.012085	9520.932064056497	1.515361	1.503398	1.517782441373846	1.5058193298482692	1.4448056655199997	1.4328445450993268
0.001270	0.354477	0.011749	9529.955968056496	1.515552	1.503577	1.517975349523077	1.5060002379096153	1.4449985736692308	1.433025453160673
0.001271	0.354736	0.011566	9536.928985056496	1.515738	1.503755	1.5181632576723076	1.5061801459709614	1.4451864818184612	1.433205361222019
0.001272	0.355011	0.011200	9544.312180056495	1.515920	1.503928	1.5183471658215384	1.5063550540323076	1.445370389967692	1.4333802692833653
0.001274	0.355377	0.010956	9554.156439056496	1.516097	1.504093	1.51852798212	1.506523870155	1.4455512062661535	1.4335490854060575
0.001275	0.355530	0.010590	9558.258214056495	1.516269	1.504259	1.5187018902692309	1.5066917782163463	1.4457251144153846	1.4337169934674039
0.001276	0.355865	0.010162	9567.282118056495	1.516434	1.504413	1.5188687984184617	1.5068476862776923	1.4458920225646152	1.43387290152875
0.001277	0.356155	0.009918	9575.075490056495	1.516594	1.504563	1.5190307065676922	1.5069995943390386	1.446053930713846	1.4340248095900963
0.001279	0.356384	0.009552	9581.228152056496	1.516749	1.504710	1.5191895228661538	1.5071504104617308	1.4462127470123076	1.4341756257127884
0.001280	0.356674	0.009186	9589.021524056496	1.516898	1.504849	1.5193404310153846	1.507291318523077	1.4463636551615382	1.4343165337741346
0.001281	0.356918	0.008850	9595.584363056496	1.517041	1.504984	1.5194853391646155	1.5074282265844232	1.4465085633107693	1.4344534418354808
0.001282	0.357056	0.008484	9599.275961056495	1.517179	1.505117	1.5196252473138463	1.5075631346457692	1.44664847146	1.4345883498968268
0.001284	0.357269	0.008087	9605.018445056496	1.517310	1.505241	1.5197600636123076	1.5076909507684615	1.4467832877584614	1.4347161660195191
0.001285	0.357513	0.007751	9611.581285056496	1.517435	1.505358	1.5198869717615386	1.5078098588298077	1.4469101959076922	1.4348350740808653
0.001286	0.357788	0.007385	9618.964479056496	1.517555	1.505469	1.5200088799107692	1.507922766891154	1.4470321040569227	1.4349479821422115
0.001287	0.357803	0.007019	9619.374657056496	1.517669	1.505582	1.52012478806	1.5080376749525	1.4471480122061537	1.4350628902035576
0.001289	0.358078	0.006683	9626.757851056496	1.517777	1.505681	1.5202366043584614	1.5081404910751923	1.447259828504615	1.43516570632625
0.001290	0.358337	0.006378	9633.730868056497	1.517880	1.505775	1.5203415125076922	1.5082363991365386	1.4473647366538458	1.4352616143875963
0.001291	0.358337	0.006012	9633.730868056497	1.517977	1.505873	1.520440420656923	1.5083363071978846	1.4474636448030767	1.4353615224489422
0.001292	0.358429	0.005585	9636.191933056496	1.518068	1.505960	1.5205333288061538	1.5084252152592308	1.4475565529523076	1.4354504305102884
0.001294	0.358765	0.005280	9645.215837056496	1.518154	1.506034	1.5206231451046155	1.5085030313819232	1.4476463692507693	1.4355282466329808
0.001295	0.358749	0.004944	9644.805660056496	1.518234	1.506115	1.5207050532538462	1.5085859394432692	1.4477282774	1.4356111546943269
0.001296	0.358795	0.004608	9646.036192056496	1.518308	1.506188	1.520780961403077	1.5086608475046155	1.4478041855492307	1.4356860627556731
0.001297	0.358963	0.004242	9650.548144056496	1.518377	1.506251	1.5208518695523079	1.5087257555659614	1.4478750936984617	1.435750970817019
0.001299	0.359177	0.003937	9656.290629056495	1.518441	1.506308	1.5209196858507692	1.508786571688654	1.447942909996923	1.4358117869397116
0.001300	0.359116	0.003662	9654.649919056495	1.518500	1.506369	1.520980594	1.50884947975	1.4480038181461539	1.4358746950010577
0.001301	0.359161	0.003357	9655.880451056495	1.518555	1.506422	1.5210375021492308	1.5089043878113462	1.4480607262953846	1.4359296030624038
0.001302	0.359344	0.003021	9660.802581056496	1.518604	1.506465	1.5210884102984616	1.5089492958726922	1.4481116344446154	1.4359745111237499
0.001304	0.359390	0.002716	9662.033113056495	1.518648	1.506507	1.521136226596923	1.5089951119953846	1.4481594507430766	1.4360203272464422
0.001305	0.359406	0.002441	9662.443291056496	1.518687	1.506546	1.5211771347461538	1.5090360200567308	1.4482003588923074	1.4360612353077884
0.001306	0.359497	0.002045	9664.904356056495	1.518720	1.506576	1.5212120428953846	1.5090679281180768	1.4482352670415382	1.4360931433691344
0.001307	0.359497	0.001770	9664.904356056495	1.518749	1.506605	1.5212429510446153	1.509098836179423	1.4482661751907688	1.4361240514304807
0.001309	0.359512	0.001465	9665.314533056497	1.518773	1.506628	1.5212707673430768	1.5091256523021155	1.4482939914892303	1.4361508675531731
0.001310	0.359634	0.001221	9668.595953056496	1.518793	1.506644	1.5212926754923077	1.5091435603634615	1.4483158996384615	1.4361687756145192
0.001311	0.359604	0.000946	9667.775598056496	1.518808	1.506660	1.5213095836415385	1.5091614684248078	1.448332807787692	1.4361866836758654
0.001312	0.359482	0.000671	9664.494178056495	1.518819	1.506675	1.521322491790769	1.509178376486154	1.4483457159369229	1.4362035917372116
0.001314	0.359528	0.000397	9665.724711056497	1.518825	1.506680	1.521332308089231	1.5091871926088463	1.4483555322353845	1.436212407859904
0.001315	0.359589	9.155273E-5	9667.365421056496	1.518827	1.506680	1.5213362162384614	1.5091891006701923	1.448359440384615	1.43621431592125
0.001316	0.359512	-0.000214	9665.314533056497	1.518823	1.506679	1.5213341243876923	1.5091900087315386	1.448357348533846	1.4362152239825963
0.001317	0.359421	-0.000427	9662.853468056495	1.518816	1.506675	1.521329032536923	1.5091879167928846	1.4483522566830769	1.4362131320439422
0.001319	0.359482	-0.000702	9664.494178056495	1.518805	1.506662	1.5213218488353846	1.5091787329155768	1.4483450729815384	1.4362039481666344
0.001320	0.359573	-0.000916	9666.955243056496	1.518790	1.506644	1.5213087569846155	1.5091626409769232	1.448331981130769	1.4361878562279808
0.001321	0.359238	-0.001190	9657.931339056497	1.518771	1.506636	1.5212916651338462	1.5091565490382692	1.4483148892799997	1.4361817642893269
0.001322	0.359268	-0.001495	9658.751694056496	1.518747	1.506611	1.521269573283077	1.5091334570996153	1.4482927974292306	1.436158672350673
0.001324	0.359344	-0.001648	9660.802581056496	1.518720	1.506581	1.5212463895815385	1.5091072732223076	1.448269613727692	1.4361324884733653
0.001325	0.359238	-0.001862	9657.931339056497	1.518690	1.506555	1.5212182977307693	1.509083181283654	1.448241521876923	1.4361083965347117
0.001326	0.359116	-0.002106	9654.649919056495	1.518655	1.506525	1.5211852058800002	1.5090550893449999	1.448208430026154	1.4360803045960575
0.001327	0.359024	-0.002411	9652.188854056496	1.518617	1.506489	1.5211491140292308	1.5090209974063462	1.4481723381753846	1.4360462126574038
0.001329	0.358887	-0.002533	9648.497257056495	1.518575	1.506452	1.5211109303276924	1.5089878135290384	1.4481341544738462	1.436013028780096
0.001330	0.358948	-0.002808	9650.137967056497	1.518530	1.506405	1.521067838476923	1.5089427215903846	1.4480910626230767	1.4359679368414422
0.001331	0.358765	-0.003021	9645.215837056496	1.518481	1.506362	1.5210207466261538	1.5089016296517308	1.4480439707723076	1.4359268449027884
0.001332	0.358582	-0.003204	9640.293708056495	1.518429	1.506316	1.5209706547753847	1.5088575377130768	1.4479938789215385	1.4358827529641345
0.001334	0.358566	-0.003418	9639.883530056495	1.518374	1.506262	1.520919471073846	1.5088073538357691	1.4479426952199996	1.4358325690868268
0.001335	0.358505	-0.003571	9638.242820056495	1.518316	1.506206	1.520863379223077	1.5087532618971153	1.4478866033692306	1.435778477148173
0.001336	0.358337	-0.003754	9633.730868056497	1.518255	1.506151	1.5208042873723076	1.5087001699584615	1.4478275115184611	1.435725385209519
0.001337	0.358185	-0.003998	9629.629093056496	1.518191	1.506091	1.5207421955215386	1.5086420780198078	1.4477654196676921	1.4356672932708654
0.001339	0.358170	-0.004181	9629.218916056496	1.518123	1.506024	1.5206780118199998	1.5085788941425	1.4477012359661536	1.4356041093935576
0.001340	0.357971	-0.004395	9623.886609056495	1.518052	1.505959	1.5206089199692308	1.5085158022038463	1.4476321441153845	1.435541017454904
0.001341	0.357681	-0.004547	9616.093237056495	1.517978	1.505895	1.5205368281184617	1.5084537102651923	1.4475600522646155	1.43547892551625
0.001342	0.357635	-0.004730	9614.862704056495	1.517901	1.505820	1.5204617362676922	1.5083806183265385	1.447484960413846	1.435405833577596
0.001344	0.357712	-0.004883	9616.913592056495	1.517822	1.505739	1.520386552566154	1.5083034344492308	1.4474097767123077	1.4353286497002884
0.001345	0.357346	-0.005096	9607.069332056495	1.517740	1.505669	1.5203064607153847	1.5082353425105768	1.4473296848615385	1.4352605577616344
0.001346	0.357086	-0.005280	9600.096315056497	1.517654	1.505592	1.5202223688646155	1.5081602505719232	1.447245593010769	1.4351854658229808
0.001347	0.357147	-0.005432	9601.737025056496	1.517566	1.505502	1.5201362770138462	1.508072158633269	1.4471595011599998	1.4350973738843267
0.001349	0.356873	-0.005524	9594.353831056496	1.517477	1.505421	1.5200510933123077	1.5079949747559613	1.4470743174584615	1.435020190007019
0.001350	0.356674	-0.005707	9589.021524056496	1.517384	1.505336	1.5199600014615386	1.5079118828173077	1.4469832256076924	1.4349370980683653
0.001351	0.356552	-0.005890	9585.740104056496	1.517289	1.505245	1.5198669096107693	1.507822790878654	1.446890133756923	1.4348480061297115
0.001352	0.356445	-0.006012	9582.868862056495	1.517191	1.505151	1.51977081776	1.50773069894	1.4467940419061538	1.4347559141910575
0.001354	0.356094	-0.006195	9573.434780056496	1.517091	1.505062	1.5196746340584615	1.5076455150626922	1.4466978582046153	1.4346707303137498
0.001355	0.355972	-0.006317	9570.153360056496	1.516989	1.504964	1.5195745422076923	1.5075494231240385	1.4465977663538458	1.4345746383750961
0.001356	0.355865	-0.006439	9567.282118056495	1.516884	1.504863	1.5194714503569229	1.5074503311853846	1.4464946745030764	1.4344755464364423
0.001357	0.355621	-0.006653	9560.719278056496	1.516777	1.504764	1.5193663585061539	1.5073532392467308	1.4463895826523077	1.4343784544977884
0.001359	0.355392	-0.006805	9554.566616056496	1.516667	1.504661	1.5192601748046153	1.5072540553694231	1.446283398950769	1.4342792706204808
0.001360	0.355240	-0.006897	9550.464842056495	1.516555	1.504555	1.5191500829538462	1.5071499634307692	1.4461733071	1.4341751786818269
0.001361	0.354980	-0.006958	9543.491825056495	1.516442	1.504451	1.519038991103077	1.5070478714921154	1.4460622152492308	1.434073086743173
0.001362	0.354767	-0.007172	9537.749340056496	1.516326	1.504342	1.5189248992523077	1.5069407795534615	1.4459481233984612	1.4339659948045191
0.001364	0.354614	-0.007294	9533.647565056495	1.516208	1.504229	1.5188107155507693	1.506831595676154	1.4458339396969229	1.4338568109272116
0.001365	0.354401	-0.007416	9527.905081056495	1.516088	1.504116	1.5186926237	1.5067205037375	1.4457158478461536	1.4337457189885576
0.001366	0.354065	-0.007477	9518.881176056495	1.515966	1.504006	1.5185725318492307	1.5066124117988462	1.4455957559953845	1.4336376270499038
0.001367	0.353943	-0.007690	9515.599757056496	1.515842	1.503886	1.5184504399984615	1.5064943198601923	1.445473664144615	1.43351953511125
0.001369	0.353806	-0.007751	9511.908159056497	1.515716	1.503765	1.5183282562969231	1.5063771359828846	1.445351480443077	1.4334023512339422
0.001370	0.353470	-0.007904	9502.884255056495	1.515588	1.503648	1.5182021644461539	1.506262044044231	1.4452253885923074	1.4332872592952886
0.001371	0.353180	-0.007996	9495.090883056497	1.515459	1.503528	1.5180750725953844	1.5061439521055768	1.4450982967415382	1.4331691673566345
0.001372	0.353088	-0.008087	9492.629818056495	1.515328	1.503400	1.5179459807446154	1.5060178601669232	1.4449692048907692	1.4330430754179808
0.001374	0.352814	-0.008209	9485.246624056495	1.515195	1.503277	1.517816797043077	1.5058986762896154	1.4448400211892305	1.432923891540673
0.001375	0.352493	-0.008362	9476.632897056495	1.515060	1.503152	1.5176837051923078	1.5057755843509615	1.4447069293384613	1.4328007996020191
0.001376	0.352325	-0.008392	9472.120945056497	1.514923	1.503022	1.5175486133415386	1.5056474924123078	1.4445718374876924	1.4326727076633654
0.001377	0.352081	-0.008545	9465.558105056496	1.514785	1.502892	1.5174125214907692	1.5055194004736538	1.4444357456369228	1.4325446157247115
0.001379	0.351822	-0.008636	9458.585088056496	1.514645	1.502760	1.5172763377892309	1.5053912165963463	1.4442995619353844	1.432416431847404
0.001380	0.351578	-0.008728	9452.022249056496	1.514504	1.502627	1.5171372459384616	1.5052601246576922	1.4441604700846153	1.4322853399087498
0.001381	0.351303	-0.008820	9444.639054056495	1.514361	1.502494	1.5169961540876924	1.5051290327190385	1.444019378233846	1.4321542479700962
0.001382	0.350998	-0.008942	9436.435505056495	1.514216	1.502359	1.5168530622369232	1.5049959407803846	1.4438762863830767	1.4320211560314422
0.001384	0.350800	-0.009064	9431.103198056497	1.514069	1.502219	1.5167098785353847	1.5048597569030768	1.4437331026815383	1.4318849721541345
0.001385	0.350601	-0.009064	9425.770891056496	1.513922	1.502079	1.5165647866846155	1.504721664964423	1.4435880108307693	1.4317468802154807
0.001386	0.350189	-0.009247	9414.696099056497	1.513772	1.501943	1.516416694833846	1.5045875730257692	1.4434399189799998	1.4316127882768268
0.001387	0.350006	-0.009338	9409.773969056496	1.513621	1.501798	1.516267602983077	1.5044444810871154	1.4432908271292306	1.431469696338173
0.001389	0.349808	-0.009399	9404.441662056495	1.513469	1.501652	1.5161194192815384	1.5043022972098077	1.443142643427692	1.4313275124608653
0.001390	0.349518	-0.009491	9396.648290056495	1.513315	1.501509	1.5159673274307692	1.504161205271154	1.4429905515769228	1.4311864205222116
0.001391	0.349121	-0.009552	9385.983676056496	1.513160	1.501367	1.5158142355800002	1.5040211133324999	1.442837459726154	1.4310463285835575
0.001392	0.348969	-0.009674	9381.881901056497	1.513004	1.501216	1.5156601437292307	1.5038720213938463	1.4426833678753845	1.430897236644904
0.001394	0.348663	-0.009735	9373.678352056495	1.512846	1.501068	1.5155059600276923	1.5037278375165386	1.442529184173846	1.4307530527675962
0.001395	0.348312	-0.009827	9364.244270056495	1.512687	1.500921	1.515348868176923	1.5035827455778845	1.4423720923230765	1.4306079608289421
0.001396	0.348022	-0.009857	9356.450898056495	1.512527	1.500771	1.5151907763261538	1.503434653639231	1.4422140004723074	1.4304598688902885
0.001397	0.347916	-0.009949	9353.579656056496	1.512366	1.500613	1.5150316844753848	1.5032785617005768	1.4420549086215386	1.4303037769516345
0.001399	0.347534	-0.010010	9343.325219056496	1.512204	1.500464	1.5148735007738463	1.5031333778232692	1.4418967249199999	1.4301585930743268
0.001400	0.347198	-0.010132	9334.301315056497	1.512040	1.500311	1.514711408923077	1.5029822858846154	1.4417346330692307	1.430007501135673
0.001401	0.346954	-0.010223	9327.738475056496	1.511874	1.500154	1.5145473170723076	1.5028271939459614	1.4415705412184612	1.429852409197019
0.001402	0.346725	-0.010254	9321.585813056496	1.511708	1.499995	1.5143832252215386	1.5026701020073077	1.4414064493676921	1.4296953172583653
0.001404	0.346359	-0.010345	9311.741554056496	1.511540	1.499840	1.51421904152	1.50251891813	1.4412422656661539	1.4295441333810577
0.001405	0.346115	-0.010406	9305.178715056496	1.511372	1.499680	1.5140529496692308	1.5023608261913461	1.4410761738153846	1.4293860414424038
0.001406	0.345886	-0.010498	9299.026052056495	1.511202	1.499518	1.5138848578184614	1.5022007342526922	1.440908081964615	1.4292259495037498
0.001407	0.345520	-0.010529	9289.181793056496	1.511031	1.499360	1.5137157659676923	1.5020446423140386	1.440738990113846	1.4290698575650962
0.001409	0.345215	-0.010529	9280.978244056496	1.510861	1.499199	1.5135495822661538	1.5018874584367308	1.4405728064123076	1.4289126736877884
0.001410	0.345001	-0.010620	9275.235759056495	1.510688	1.499034	1.5133784904153846	1.5017243664980768	1.4404017145615384	1.4287495817491345
0.001411	0.344620	-0.010742	9264.981322056496	1.510515	1.498873	1.5132073985646155	1.501565274559423	1.4402306227107693	1.4285904898104806
0.001412	0.344330	-0.010773	9257.187951056496	1.510340	1.498708	1.513034306713846	1.501402182620769	1.4400575308599999	1.4284273978718267
0.001414	0.344070	-0.010895	9250.214934056496	1.510164	1.498541	1.5128621230123078	1.5012389987434613	1.4398853471584614	1.428264213994519
0.001415	0.343735	-0.010956	9241.191029056496	1.509986	1.498375	1.5126860311615384	1.5010749068048077	1.439709255307692	1.4281001220558653
0.001416	0.343399	-0.010956	9232.167125056496	1.509809	1.498209	1.5125109393107692	1.5009108148661539	1.4395341634569228	1.4279360301172115
0.001417	0.343124	-0.011017	9224.783930056496	1.509630	1.498039	1.51233384746	1.5007427229274999	1.4393570716061537	1.4277679381785575
0.001419	0.342880	-0.011078	9218.221091056495	1.509451	1.497868	1.5121586637584616	1.5005755390501923	1.4391818879046152	1.4276007543012499
0.001420	0.342438	-0.011108	9206.325944056496	1.509271	1.497703	1.5119805719076924	1.5004124471115385	1.439003796053846	1.4274376623625962
0.001421	0.342163	-0.011139	9198.942750056496	1.509090	1.497532	1.511801480056923	1.5002433551728847	1.4388247042030766	1.4272685704239423
0.001422	0.341934	-0.011230	9192.790088056496	1.508908	1.497358	1.5116213882061538	1.5000712632342308	1.4386446123523076	1.4270964784852884
0.001424	0.341568	-0.011292	9182.945828056496	1.508725	1.497187	1.5114422045046154	1.4999040793569232	1.438465428650769	1.4269292946079808
0.001425	0.341187	-0.011353	9172.691392056497	1.508542	1.497016	1.5112611126538462	1.499734987418269	1.4382843367999998	1.4267602026693267
0.001426	0.341003	-0.011383	9167.769262056496	1.508357	1.496838	1.511078020803077	1.4995588954796153	1.4381012449492308	1.426584110730673
0.001427	0.340607	-0.011444	9157.104648056496	1.508172	1.496666	1.5108949289523077	1.4993888035409615	1.4379181530984613	1.4264140187920191
0.001429	0.340302	-0.011475	9148.901098056496	1.507986	1.496490	1.5107127452507694	1.499216619663654	1.4377359693969232	1.4262418349147117
0.001430	0.339966	-0.011597	9139.877194056497	1.507798	1.496314	1.5105266534	1.499042527725	1.4375498775461537	1.4260677429760575
0.001431	0.339615	-0.011566	9130.443112056495	1.507610	1.496138	1.5103405615492307	1.4988684357863462	1.4373637856953843	1.4258936510374038
