Repository: pietracorvo/HystAPI

# Example data

The example data in this folder is from measurements performed during my physics bachelor.

The material is **FeSi3** (iron with 3% silicon), aka 'electrical steel', the standard material for ring cores in trafos. 

Four of the five samples where treated with high pressure torison (HPT, 20 rotations at 20GPa), to achieve nanocristallisation of the grains, which has a huge impact on the magnetic properties of the material. The HPT deformation was done at 77K (under liquid nitrogen) and at 293K (at room temperature). Afterwards some samples were heat treated at a temperature of 493K (for two hours) to anneal defects from the deformation process.

The five samples are:

File: testData/FeSi3_annealed/G1_919V_100Hz_800000Fs.txt (part 5 of 57)
--------------------------
t	U1	U2	H	B_raw	J_raw	B_drift	 J_drift	B_corr	J_corr
0.001422	0.199982	0.009216	5375.749093336991	1.398657	1.391902	1.4012601969134135	1.3945052580320674	1.3386397000554928	1.3318849132002883
0.001424	0.200256	0.009216	5383.132288336991	1.398807	1.392042	1.4014138582311537	1.3946489194357692	1.338793361373233	1.3320285746039902
0.001425	0.200424	0.009216	5387.644240336991	1.398956	1.392186	1.4015646888900242	1.39479475013762	1.3389441920321032	1.332174405305841
0.001426	0.200592	0.009186	5392.156192336991	1.399105	1.392329	1.4017155195488942	1.3949395808394711	1.3390950226909735	1.332319236007692
0.001427	0.200729	0.009247	5395.847789336991	1.399254	1.392474	1.4018663502077644	1.3950864115413222	1.3392458533498437	1.3324660667095432
0.001429	0.200974	0.009186	5402.4106293369905	1.399404	1.392615	1.4020200115255048	1.395231072945024	1.339399514667584	1.3326107281132449
0.001430	0.201172	0.009216	5407.742936336991	1.399553	1.392757	1.402170842184375	1.395374903646875	1.3395503453264541	1.332754558815096
0.001431	0.201294	0.009155	5411.02435633699	1.399701	1.392901	1.4023206728432454	1.395520734348726	1.3397001759853246	1.332900389516947
0.001432	0.201431	0.009186	5414.71595333699	1.399850	1.393046	1.4024715035021154	1.395667565050577	1.3398510066441944	1.333047220218798
0.001434	0.201767	0.009216	5423.739857336991	1.399999	1.393183	1.4026241648198559	1.3958082264542788	1.340003667961935	1.3331878816224998
0.001435	0.201904	0.009186	5427.431454336991	1.400148	1.393328	1.4027749954787259	1.3959550571561297	1.3401544986208052	1.3333347123243506
0.001436	0.202072	0.009216	5431.943407336991	1.400297	1.393471	1.402925826137596	1.3960998878579807	1.3403053292796754	1.3334795430262016
0.001437	0.202194	0.009186	5435.224826336991	1.400446	1.393616	1.4030766567964665	1.3962467185598317	1.3404561599385456	1.3336263737280527
0.001439	0.202454	0.009186	5442.19784333699	1.400595	1.393756	1.4032293181142068	1.3963903799635338	1.340608821256286	1.3337700351317547
0.001440	0.202682	0.009216	5448.350505336991	1.400744	1.393897	1.4033801487730768	1.3965332106653845	1.340759651915156	1.3339128658336055
0.001441	0.202835	0.009155	5452.452280336991	1.400893	1.394041	1.403530979431947	1.3966790413672356	1.3409104825740261	1.3340586965354566
0.001442	0.202972	0.009155	5456.143877336991	1.401041	1.394184	1.4036808100908174	1.3968238720690866	1.3410603132328967	1.3342035272373076
0.001444	0.203217	0.009186	5462.706717336991	1.401189	1.394325	1.4038324714085577	1.3969685334727886	1.341211974550637	1.3343481886410096
0.001445	0.203415	0.009125	5468.039024336991	1.401338	1.394466	1.403983302067428	1.3971113641746393	1.3413628052095072	1.3344910193428603
0.001446	0.203568	0.009155	5472.140799336991	1.401486	1.394609	1.404133132726298	1.3972561948764903	1.3415126358683773	1.3346358500447113
0.001447	0.203766	0.009155	5477.473106336991	1.401634	1.394751	1.4042829633851683	1.3974000255783414	1.3416624665272474	1.3347796807465624
0.001449	0.203964	0.009186	5482.805413336991	1.401783	1.394893	1.4044356247029086	1.3975456869820433	1.341815127844988	1.3349253421502643
0.001450	0.204269	0.009155	5491.00896233699	1.401931	1.395031	1.404585455361779	1.397685517683894	1.341964958503858	1.335065172852115
0.001451	0.204346	0.009155	5493.059850336991	1.402079	1.395177	1.404735286020649	1.397833348385745	1.342114789162728	1.335213003553966
0.001452	0.204468	0.009094	5496.341269336991	1.402227	1.395320	1.404885116679519	1.397978179087596	1.3422646198215982	1.335357834255817
0.001454	0.204742	0.009064	5503.72446433699	1.402374	1.395457	1.4050357779972595	1.398118840491298	1.3424152811393388	1.335498495659519
0.001455	0.204895	0.009064	5507.826238336991	1.402521	1.395599	1.4051846086561297	1.3982626711931492	1.3425641117982088	1.3356423263613701
0.001456	0.205048	0.009125	5511.928013336991	1.402668	1.395742	1.405333439315	1.398407501895	1.3427129424570792	1.335787157063221
0.001457	0.205261	0.009125	5517.670498336991	1.402816	1.395882	1.4054832699738702	1.398549332596851	1.3428627731159493	1.335928987765072
0.001459	0.205475	0.009094	5523.412982336991	1.402964	1.396023	1.4056349312916108	1.398693994000553	1.34301443443369	1.336073649168774
0.001460	0.205658	0.009094	5528.335112336991	1.403111	1.396164	1.4057837619504807	1.398836824702404	1.34316326509256	1.3362164798706249
0.001461	0.205750	0.009094	5530.796177336991	1.403258	1.396308	1.4059325926093509	1.3989826554042548	1.34331209575143	1.3363623105724758
0.001462	0.205994	0.009094	5537.359016336991	1.403405	1.396447	1.4060814232682213	1.3991234861061057	1.3434609264103003	1.3365031412743267
0.001464	0.206223	0.009033	5543.511678336991	1.403552	1.396586	1.4062320845859615	1.3992661475098078	1.3436115877280406	1.3366458026780288
0.001465	0.206375	0.009094	5547.6134533369905	1.403699	1.396728	1.4063809152448317	1.3994099782116587	1.343760418386911	1.3367896333798797
0.001466	0.206589	0.009094	5553.355938336991	1.403846	1.396868	1.4065297459037018	1.3995518089135097	1.343909249045781	1.3369314640817307
0.001467	0.206741	0.009033	5557.457712336991	1.403993	1.397009	1.4066785765625722	1.3996946396153604	1.3440580797046513	1.3370742947835814
0.001469	0.206970	0.009094	5563.610374336991	1.404140	1.397149	1.4068292378803124	1.3998383010190625	1.3442087410223915	1.3372179561872835
0.001470	0.207077	0.009064	5566.481617336991	1.404287	1.397292	1.4069780685391828	1.3999831317209135	1.344357571681262	1.3373627868891345
0.001471	0.207260	0.009125	5571.4037463369905	1.404434	1.397433	1.4071268991980528	1.4001259624227644	1.3445064023401319	1.3375056175909854
0.001472	0.207489	0.009003	5577.556408336991	1.404581	1.397572	1.4072757298569232	1.4002667931246153	1.3446552329990022	1.3376464482928363
0.001474	0.207718	0.009064	5583.70907033699	1.404728	1.397711	1.4074263911746634	1.4004094545283172	1.3448058943167425	1.3377891096965382
0.001475	0.207855	0.009094	5587.400668336991	1.404875	1.397853	1.4075752218335338	1.4005532852301683	1.3449547249756129	1.3379329403983893
0.001476	0.208008	0.009033	5591.5024423369905	1.405021	1.397994	1.407723052492404	1.4006961159320193	1.345102555634483	1.3380757711002402
0.001477	0.208237	0.008972	5597.655104336991	1.405167	1.398133	1.407870883151274	1.4008369466338704	1.3452503862933534	1.3382166018020913
0.001479	0.208435	0.009094	5602.987412336991	1.405314	1.398273	1.4080215444690143	1.4009806080375722	1.3454010476110936	1.3383602632057932
0.001480	0.208633	0.009033	5608.319719336991	1.405460	1.398413	1.4081693751278845	1.401122438739423	1.3455488782699638	1.338502093907644
0.001481	0.208740	0.009033	5611.190961336991	1.405606	1.398555	1.4083172057867548	1.401266269441274	1.345696708928834	1.338645924609495
0.001482	0.208939	0.009003	5616.52326833699	1.405753	1.398695	1.408466036445625	1.4014081001431251	1.345845539587704	1.338787755311346
0.001484	0.209183	0.009064	5623.086108336991	1.405899	1.398833	1.4086156977633655	1.4015497615468269	1.3459952009054446	1.3389294167150478
0.001485	0.209351	0.009033	5627.598060336991	1.406046	1.398974	1.4087645284222354	1.4016925922486778	1.3461440315643145	1.3390722474168988
0.001486	0.209534	0.009033	5632.520189336991	1.406192	1.399114	1.408912359081106	1.4018344229505288	1.3462918622231852	1.3392140781187498
0.001487	0.209732	0.008972	5637.852496336991	1.406337	1.399252	1.409059189739976	1.4019742536523798	1.3464386928820553	1.3393539088206008
0.001489	0.209900	0.008942	5642.364449336991	1.406482	1.399392	1.4092078510577164	1.4021179150560816	1.3465873541997957	1.3394975702243026
0.001490	0.210114	0.008942	5648.106933336991	1.406627	1.399530	1.4093546817165865	1.4022577457579326	1.3467341848586658	1.3396374009261536
0.001491	0.210220	0.009033	5650.978176336991	1.406773	1.399672	1.4095025123754568	1.4024015764597837	1.346882015517536	1.3397812316280047
0.001492	0.210480	0.009003	5657.951192336991	1.406919	1.399809	1.409650343034327	1.4025404071616348	1.3470298461764063	1.3399200623298557
0.001494	0.210663	0.009033	5662.873322336991	1.407065	1.399949	1.4098000043520673	1.4026840685653366	1.3471795074941464	1.3400637237335575
0.001495	0.210876	0.008942	5668.615807336991	1.407210	1.400087	1.4099468350109376	1.4028238992671875	1.347326338153017	1.3402035544354085
0.001496	0.210999	0.008942	5671.897226336991	1.407355	1.400228	1.4100936656698075	1.4029667299690385	1.3474731688118866	1.3403463851372595
0.001497	0.211212	0.008942	5677.639711336991	1.407500	1.400365	1.4102404963286779	1.4031055606708895	1.3476199994707572	1.3404852158391105
0.001499	0.211395	0.008972	5682.561841336991	1.407645	1.400504	1.4103891576464183	1.4032482220745914	1.3477686607884976	1.3406278772428124
0.001500	0.211655	0.008972	5689.5348583369905	1.407791	1.400641	1.4105369883052885	1.4033870527764423	1.3479164914473678	1.3407667079446632
0.001501	0.211685	0.008942	5690.355213336991	1.407936	1.400785	1.4106838189641588	1.4035328834782932	1.348063322106238	1.3409125386465142
0.001502	0.211990	0.008972	5698.558762336991	1.408081	1.400920	1.4108306496230287	1.4036697141801442	1.348210152765108	1.3410493693483652
0.001504	0.212189	0.008942	5703.891069336991	1.408226	1.401058	1.4109793109407691	1.4038113755838462	1.3483588140828484	1.3411910307520671
0.001505	0.212357	0.008942	5708.403021336991	1.408371	1.401197	1.4111261415996394	1.403952206285697	1.3485056447417185	1.341331861453918
0.001506	0.212433	0.008911	5710.453909336991	1.408515	1.401339	1.4112719722585096	1.404096036987548	1.348651475400589	1.341475692155769
0.001507	0.212692	0.008942	5717.426926336991	1.408660	1.401475	1.4114188029173798	1.404233867689399	1.348798306059459	1.34161352285762
0.001509	0.212936	0.008942	5723.989765336991	1.408805	1.401612	1.4115674642351204	1.4043745290931011	1.3489469673771994	1.341754184261322
0.001510	0.213074	0.008942	5727.681362336991	1.408949	1.401752	1.4117132948939903	1.4045163597949522	1.3490927980360694	1.3418960149631731
0.001511	0.213181	0.008911	5730.552605336991	1.409094	1.401893	1.4118601255528607	1.4046591904968029	1.34923962869494	1.3420388456650238
0.001512	0.213470	0.008881	5738.3459773369905	1.409238	1.402027	1.4120059562117309	1.4047950211986537	1.34938545935381	1.3421746763668747
0.001514	0.213623	0.008911	5742.447751336991	1.409382	1.402166	1.412153617529471	1.4049376826023559	1.3495331206715502	1.3423173377705768
0.001515	0.213821	0.008942	5747.780058336991	1.409527	1.402304	1.4123004481883412	1.4050775133042068	1.3496799513304203	1.3424571684724278
0.001516	0.214005	0.008942	5752.702188336991	1.409672	1.402443	1.4124472788472116	1.4052183440060577	1.3498267819892908	1.3425979991742787
0.001517	0.214172	0.008911	5757.214140336991	1.409816	1.402581	1.4125931095060817	1.4053581747079087	1.3499726126481608	1.3427378298761297
0.001519	0.214386	0.008881	5762.956625336991	1.409960	1.402718	1.4127407708238222	1.4054988361116105	1.3501202739659015	1.3428784912798315
0.001520	0.214569	0.008850	5767.878754336991	1.410104	1.402856	1.4128866014826924	1.4056386668134617	1.3502661046247715	1.3430183219816827
0.001521	0.214676	0.008942	5770.74999733699	1.410248	1.402996	1.4130324321415624	1.4057804975153123	1.3504119352836415	1.3431601526835333
0.001522	0.214966	0.008881	5778.5433693369905	1.410392	1.403130	1.4131782628004328	1.4059163282171634	1.3505577659425119	1.3432959833853844
0.001524	0.215134	0.008820	5783.055321336991	1.410535	1.403268	1.4133249241181731	1.4060579896208654	1.3507044272602524	1.3434376447890863
0.001525	0.215271	0.008850	5786.746918336991	1.410679	1.403407	1.4134707547770433	1.4061988203227165	1.3508502579191224	1.3435784754909375
0.001526	0.215698	0.008972	5798.23188733699	1.410824	1.403537	1.4136175854359136	1.4063306510245674	1.350997088577993	1.3437103061927884
0.001527	0.215698	0.008881	5798.23188733699	1.410968	1.403681	1.4137634160947836	1.4064764817264181	1.351142919236863	1.3438561368946391
0.001529	0.215866	0.008850	5802.743839336991	1.411111	1.403819	1.413910077412524	1.4066181431301201	1.351289580554603	1.343997798298341
0.001530	0.216080	0.008820	5808.486324336991	1.411254	1.403955	1.4140549080713942	1.4067559738319713	1.3514344112134733	1.3441356290001922
0.001531	0.216202	0.008759	5811.767744336991	1.411396	1.404093	1.4141987387302646	1.4068958045338222	1.3515782418723439	1.3442754597020432
0.001532	0.216492	0.008850	5819.561116336991	1.411539	1.404226	1.4143435693891346	1.407030635235673	1.3517230725312137	1.344410290403894
0.001534	0.216614	0.008911	5822.842535336991	1.411683	1.404366	1.414491230706875	1.407174296639375	1.3518707338489544	1.344553951807596
0.001535	0.216782	0.008850	5827.3544883369905	1.411827	1.404504	1.414637061365745	1.407314127341226	1.3520165645078244	1.344693782509447
0.001536	0.217056	0.008850	5834.7376823369905	1.411970	1.404638	1.4147818920246154	1.407449958043077	1.3521613951666946	1.344829613211298
0.001537	0.217194	0.008881	5838.4292793369905	1.412114	1.404777	1.4149277226834858	1.407590788744928	1.352307225825565	1.344970443913149
0.001539	0.217407	0.008789	5844.171764336991	1.412257	1.404913	1.415074384001226	1.4077304501486299	1.3524538871433052	1.3451101053168508
0.001540	0.217529	0.008820	5847.4531843369905	1.412399	1.405051	1.4152182146600962	1.4078702808504808	1.3525977178021753	1.3452499360187018
0.001541	0.217743	0.008820	5853.195668336991	1.412542	1.405187	1.4153630453189663	1.4080081115523317	1.3527425484610456	1.3453877667205527
0.001542	0.218033	0.008820	5860.989040336991	1.412685	1.405320	1.4155078759778366	1.4081429422541827	1.3528873791199159	1.3455225974224037
0.001544	0.218216	0.008698	5865.911170336991	1.412826	1.405455	1.4156525372955768	1.4082816036578845	1.3530320404376561	1.3456612588261054
0.001545	0.218277	0.008820	5867.5518803369905	1.412969	1.405595	1.415797367954447	1.4084234343597355	1.3531768710965264	1.3458030895279565
0.001546	0.218491	0.008759	5873.294364336991	1.413111	1.405730	1.4159411986133172	1.4085602650615865	1.3533207017553965	1.3459399202298075
0.001547	0.218765	0.008789	5880.677559336991	1.413253	1.405863	1.4160850292721876	1.4086950957634377	1.3534645324142667	1.3460747509316586
0.001549	0.218872	0.008759	5883.54880133699	1.413395	1.406002	1.4162306905899278	1.4088377571671393	1.353610193732007	1.3462174123353603
0.001550	0.219086	0.008789	5889.291286336991	1.413538	1.406137	1.416375521248798	1.4089745878689903	1.3537550243908774	1.3463542430372113
0.001551	0.219177	0.008820	5891.752350336991	1.413680	1.406277	1.4165193519076684	1.4091164185708414	1.3538988550497475	1.3464960737390623
0.001552	0.219437	0.008820	5898.7253673369905	1.413823	1.406410	1.4166641825665385	1.4092512492726923	1.3540436857086178	1.3466309044409133
0.001554	0.219650	0.008759	5904.467852336991	1.413965	1.406545	1.4168098438842787	1.409389910676394	1.3541893470263577	1.346769565844615
0.001555	0.219788	0.008820	5908.159449336991	1.414108	1.406683	1.416954674543149	1.409529741378245	1.354334177685228	1.346909396546466
0.001556	0.219971	0.008789	5913.081579336991	1.414250	1.406820	1.4170985052020193	1.409668572080096	1.3544780083440986	1.347048227248317
0.001557	0.220184	0.008728	5918.824063336991	1.414392	1.406954	1.4172423358608894	1.4098044027819472	1.3546218390029687	1.3471840579501682
0.001559	0.220337	0.008759	5922.925838336991	1.414534	1.407091	1.4173879971786298	1.4099450641856492	1.3547675003207091	1.3473247193538702
0.001560	0.220490	0.008728	5927.027613336991	1.414675	1.407227	1.4175308278374998	1.4100828948875	1.3549103309795791	1.347462550055721
0.001561	0.220718	0.008759	5933.180275336991	1.414817	1.407361	1.4176746584963702	1.410218725589351	1.3550541616384493	1.347598380757572
0.001562	0.220947	0.008759	5939.332937336991	1.414959	1.407495	1.4178184891552406	1.4103545562912019	1.3551979922973199	1.3477342114594228
0.001564	0.221161	0.008698	5945.07542233699	1.415100	1.407629	1.4179631504729808	1.410492217694904	1.3553426536150601	1.347871872863125
0.001565	0.221237	0.008759	5947.126309336991	1.415242	1.407768	1.4181069811318512	1.4106330483967546	1.3554864842739303	1.3480127035649756
0.001566	0.221512	0.008759	5954.509503336991	1.415383	1.407901	1.4182498117907212	1.4107678790986058	1.3556293149328003	1.3481475342668268
0.001567	0.221680	0.008728	5959.021455336991	1.415525	1.408037	1.4183936424495913	1.4109057098004567	1.3557731455916704	1.3482853649686777
0.001569	0.221848	0.008759	5963.533408336991	1.415667	1.408173	1.4185393037673317	1.4110453712041586	1.3559188069094108	1.3484250263723796
0.001570	0.221970	0.008698	5966.814827336991	1.415808	1.408309	1.418682134426202	1.4111832019060098	1.3560616375682812	1.3485628570742307
0.001571	0.222214	0.008667	5973.377667336991	1.415948	1.408442	1.418823965085072	1.4113180326078605	1.356203468227151	1.3486976877760815
0.001572	0.222412	0.008728	5978.709974336991	1.416089	1.408576	1.4189667957439422	1.4114538633097116	1.3563462988860215	1.3488335184779325
0.001574	0.222565	0.008698	5982.811749336991	1.416230	1.408712	1.4191114570616827	1.4115935247134135	1.3564909602037618	1.3489731798816345
0.001575	0.222702	0.008698	5986.503346336991	1.416371	1.408849	1.419254287720553	1.4117323554152645	1.3566337908626322	1.3491120105834855
0.001576	0.222946	0.008759	5993.0661863369905	1.416513	1.408982	1.419398118379423	1.4118671861171153	1.3567776215215024	1.3492468412853362
0.001577	0.223206	0.008698	6000.0392023369905	1.416654	1.409114	1.4195409490382933	1.4120010168189663	1.3569204521803724	1.3493806719871873
0.001579	0.223328	0.008698	6003.320622336991	1.416795	1.409251	1.4196856103560336	1.4121416782226683	1.3570651134981127	1.3495213333908893
0.001580	0.223480	0.008728	6007.422397336991	1.416936	1.409387	1.4198284410149038	1.4122795089245193	1.357207944156983	1.3496591640927402
0.001581	0.223724	0.008698	6013.985236336991	1.417077	1.409520	1.419971271673774	1.4124143396263704	1.357350774815853	1.3497939947945914
0.001582	0.223907	0.008698	6018.907366336991	1.417218	1.409654	1.4201141023326442	1.412550170328221	1.3574936054747235	1.349929825496442
0.001584	0.224091	0.008667	6023.829496336991	1.417359	1.409789	1.4202587636503847	1.412688831731923	1.3576382667924638	1.350068486900144
0.001585	0.224197	0.008728	6026.700738336991	1.417500	1.409926	1.4204015943092547	1.4128276624337741	1.3577810974513338	1.350207317601995
0.001586	0.224472	0.008636	6034.08393333699	1.417640	1.410057	1.420543424968125	1.412960493135625	1.357922928110204	1.350340148303846
0.001587	0.224640	0.008667	6038.595885336991	1.417780	1.410192	1.4206852556269953	1.4130973238374758	1.3580647587690744	1.3504769790056967
0.001589	0.224838	0.008698	6043.928192336991	1.417921	1.410326	1.4208299169447356	1.4132349852411779	1.3582094200868147	1.3506146404093988
0.001590	0.224915	0.008698	6045.979079336991	1.418062	1.410464	1.4209727476036058	1.4133748159430288	1.358352250745685	1.3507544711112498
0.001591	0.225189	0.008667	6053.362274336991	1.418202	1.410595	1.421114578262476	1.41350764664488	1.358494081404555	1.350887301813101
0.001592	0.225342	0.008606	6057.464048336991	1.418342	1.410730	1.4212564089213462	1.4136444773467307	1.3586359120634253	1.3510241325149517
0.001594	0.225571	0.008636	6063.616710336991	1.418482	1.410862	1.4214000702390865	1.4137801387504327	1.3587795733811658	1.3511597939186537
0.001595	0.225708	0.008606	6067.308308336991	1.418621	1.410997	1.4215409008979567	1.4139169694522837	1.358920404040036	1.3512966246205047
0.001596	0.225952	0.008667	6073.871147336991	1.418762	1.411129	1.421683731556827	1.4140508001541348	1.359063234698906	1.3514304553223557
0.001597	0.226135	0.008606	6078.793277336991	1.418901	1.411262	1.421824562215697	1.4141856308559857	1.3592040653577762	1.3515652860242067
0.001599	0.226334	0.008667	6084.125584336991	1.419041	1.411396	1.4219682235334374	1.4143232922596876	1.3593477266755167	1.3517029474279085
0.001600	0.226440	0.008606	6086.996826336991	1.419181	1.411532	1.4221100541923077	1.4144611229615385	1.359489557334387	1.3518407781297594
0.001601	0.226715	0.008575	6094.3800213369905	1.419320	1.411662	1.422250884851178	1.4145929536633894	1.3596303879932572	1.3519726088316104
0.001602	0.226837	0.008636	6097.661440336991	1.419460	1.411797	1.422392715510048	1.4147297843652404	1.359772218652127	1.3521094395334614
0.001604	0.227081	0.008606	6104.224280336991	1.419599	1.411928	1.4225353768277886	1.4148644457689423	1.359914879969868	1.3522441009371633
0.001605	0.227264	0.008575	6109.146410336991	1.419738	1.412061	1.4226762074866586	1.4149992764707933	1.3600557106287376	1.3523789316390142
0.001606	0.227402	0.008575	6112.838007336991	1.419877	1.412195	1.422817038145529	1.4151351071726443	1.3601965412876083	1.3525147623408653
0.001607	0.227661	0.008575	6119.811024336991	1.420016	1.412326	1.422957868804399	1.4152679378744952	1.360337371946478	1.3526475930427162
0.001609	0.227844	0.008606	6124.733153336991	1.420155	1.412459	1.4231005301221396	1.415404599278197	1.3604800332642188	1.352784254446418
0.001610	0.227905	0.008606	6126.373863336991	1.420295	1.412596	1.4232423607810096	1.415543429980048	1.3606218639230887	1.352923085148269
0.001611	0.228226	0.008606	6134.987590336991	1.420434	1.412725	1.4233831914398798	1.415674260681899	1.3607626945819589	1.35305391585012
0.001612	0.228409	0.008545	6139.909720336991	1.420573	1.412857	1.4235240220987502	1.41580809138375	1.3609035252408295	1.353187746551971
0.001614	0.228546	0.008575	6143.601317336991	1.420712	1.412991	1.4236666834164904	1.415945752787452	1.3610461865585695	1.353325407955673
0.001615	0.228683	0.008575	6147.292914336991	1.420850	1.413126	1.4238065140753606	1.416082583489303	1.36118601721744	1.353462238657524
0.001616	0.228943	0.008575	6154.26593133699	1.420989	1.413256	1.4239473447342308	1.416214414191154	1.36132684787631	1.3535940693593749
0.001617	0.229172	0.008606	6160.418593336991	1.421129	1.413387	1.424089175393101	1.4163472448930048	1.3614686785351804	1.3537269000612258
0.001619	0.229294	0.008514	6163.700013336991	1.421267	1.413521	1.4242308367108414	1.4164849062967069	1.3616103398529207	1.3538645614649278
0.001620	0.229431	0.008575	6167.391610336991	1.421406	1.413655	1.4243716673697115	1.4166207369985577	1.3617511705117908	1.3540003921667787
0.001621	0.229691	0.008575	6174.36462733699	1.421545	1.413786	1.4245124980285817	1.4167535677004086	1.361892001170661	1.3541332228686296
0.001622	0.229889	0.008575	6179.696934336991	1.421683	1.413918	1.424652328687452	1.4168873984022596	1.362031831829531	1.3542670535704806
0.001624	0.230011	0.008484	6182.978354336991	1.421821	1.414051	1.4247939900051922	1.4170240598059616	1.3621734931472713	1.3544037149741825
0.001625	0.230164	0.008514	6187.0801293369905	1.421959	1.414184	1.4249338206640625	1.4171588905078125	1.3623133238061418	1.3545385456760335
0.001626	0.230438	0.008514	6194.4633233369905	1.422097	1.414313	1.4250736513229327	1.4172897212096633	1.3624531544650118	1.3546693763778843
0.001627	0.230621	0.008514	6199.385453336991	1.422235	1.414444	1.4252134819818028	1.4174225519115145	1.3625929851238818	1.3548022070797354
0.001629	0.230804	0.008484	6204.307583336991	1.422372	1.414576	1.4253541432995434	1.4175582133152165	1.3627336464416224	1.3549378684834374
0.001630	0.230972	0.008514	6208.819535336991	1.422510	1.414708	1.4254939739584134	1.4176920440170675	1.3628734771004924	1.3550716991852885
0.001631	0.231201	0.008484	6214.972197336991	1.422648	1.414838	1.4256338046172836	1.4178238747189182	1.363013307759363	1.3552035298871392
0.001632	0.231339	0.008545	6218.663794336991	1.422786	1.414971	1.4257736352761539	1.4179587054207692	1.363153138418233	1.3553383605889902
0.001634	0.231522	0.008514	6223.5859243369905	1.422924	1.415103	1.4259152965938944	1.4180943668244712	1.3632947997359737	1.3554740219926922
0.001635	0.231705	0.008514	6228.508053336991	1.423062	1.415235	1.4260551272527644	1.4182281975263222	1.3634346303948437	1.3556078526945432
0.001636	0.231949	0.008545	6235.070893336991	1.423200	1.415365	1.4261949579116346	1.418360028228173	1.3635744610537137	1.355739683396394
0.001637	0.232056	0.008514	6237.942135336991	1.423338	1.415499	1.4263347885705049	1.418495858930024	1.3637142917125842	1.355875514098245
0.001639	0.232254	0.008484	6243.27444233699	1.423476	1.415630	1.4264764498882452	1.418630520333726	1.3638559530303245	1.356010175501947
0.001640	0.232407	0.008514	6247.3762173369905	1.423614	1.415763	1.4266162805471154	1.418765351035577	1.3639957836891945	1.356145006203798
0.001641	0.232651	0.008514	6253.939056336991	1.423751	1.415892	1.4267551112059855	1.418896181737428	1.3641346143480648	1.356275836905649
0.001642	0.232895	0.008423	6260.501896336991	1.423888	1.416021	1.4268939418648559	1.4190270124392788	1.3642734450069351	1.3564066676074997
0.001644	0.233063	0.008423	6265.013848336991	1.424025	1.416152	1.4270346031825962	1.4191616738429809	1.3644141063246753	1.3565413290112018
0.001645	0.233170	0.008514	6267.885090336991	1.424162	1.416286	1.4271734338414663	1.4192975045448317	1.3645529369835456	1.3566771597130527
0.001646	0.233383	0.008453	6273.627575336991	1.424299	1.416416	1.4273122645003364	1.4194293352466827	1.3646917676424155	1.3568089904149037
0.001647	0.233597	0.008453	6279.370060336991	1.424436	1.416545	1.4274510951592068	1.4195601659485335	1.3648305983012858	1.3569398211167545
0.001649	0.233749	0.008423	6283.4718343369905	1.424573	1.416677	1.4275917564769471	1.4196958273522355	1.3649712596190264	1.3570754825204565
0.001650	0.233932	0.008392	6288.393964336991	1.424709	1.416807	1.4277295871358173	1.4198276580540865	1.3651090902778966	1.3572073132223075
0.001651	0.234146	0.008514	6294.136448336991	1.424846	1.416937	1.4278684177946876	1.4199594887559375	1.365247920936767	1.3573391439241584
0.001652	0.234344	0.008453	6299.468756336991	1.424983	1.417067	1.4280072484535578	1.4200913194577887	1.3653867515956368	1.3574709746260096
0.001654	0.234451	0.008423	6302.339998336991	1.425120	1.417200	1.4281479097712981	1.4202279808614904	1.3655274129133774	1.3576076360297114
0.001655	0.234634	0.008423	6307.262128336991	1.425256	1.417330	1.4282857404301683	1.4203598115633413	1.3656652435722476	1.3577394667315623
0.001656	0.234955	0.008423	6315.87585433699	1.425393	1.417456	1.4284245710890384	1.4204876422651924	1.3658040742311175	1.3578672974334134
0.001657	0.235123	0.008423	6320.387807336991	1.425529	1.417587	1.4285624017479086	1.4206204729670433	1.3659419048899877	1.3580001281352643
0.001659	0.235245	0.008392	6323.6692263369905	1.425665	1.417719	1.428702063065649	1.420756134370745	1.3660815662077281	1.358135789538966
0.001660	0.235413	0.008392	6328.181179336991	1.425801	1.417849	1.4288398937245192	1.420887965072596	1.3662193968665983	1.358267620240817
0.001661	0.235687	0.008453	6335.564373336991	1.425938	1.417977	1.4289787243833894	1.4210177957744472	1.3663582275254686	1.3583974509426682
0.001662	0.235840	0.008423	6339.666148336991	1.426075	1.418108	1.4291175550422597	1.421150626476298	1.366497058184339	1.358530281644519
0.001664	0.235931	0.008392	6342.127212336991	1.426211	1.418241	1.42925721636	1.42128728788	1.366636719502079	1.358666943048221
0.001665	0.236160	0.008453	6348.279875336991	1.426348	1.418370	1.4293960470188702	1.4214181185818509	1.3667755501609493	1.3587977737500718
0.001666	0.236389	0.008453	6354.432537336991	1.426484	1.418499	1.4295338776777404	1.421548949283702	1.3669133808198195	1.3589286044519229
0.001667	0.236603	0.008423	6360.1750213369905	1.426621	1.418628	1.4296727083366105	1.421679779985553	1.3670522114786898	1.359059435153774
0.001669	0.236649	0.008392	6361.4055543369905	1.426757	1.418763	1.429812369654351	1.4218184413892547	1.3671918727964303	1.3591980965574757
0.001670	0.236938	0.008362	6369.198926336991	1.426892	1.418889	1.4299492003132213	1.4219462720911058	1.3673287034553003	1.3593259272593268
0.001671	0.237122	0.008392	6374.121055336991	1.427028	1.419018	1.4300870309720912	1.4220771027929566	1.3674665341141705	1.3594567579611776
0.001672	0.237320	0.008362	6379.453362336991	1.427164	1.419147	1.4302248616309616	1.4222079334948077	1.3676043647730407	1.3595875886630286
0.001674	0.237457	0.008392	6383.144959336991	1.427300	1.419279	1.4303645229487019	1.4223435948985095	1.3677440260907812	1.3597232500667304
0.001675	0.237656	0.008484	6388.477267336991	1.427437	1.419409	1.4305033536075722	1.4224754256003604	1.3678828567496515	1.3598550807685814
0.001676	0.237900	0.008331	6395.040106336991	1.427572	1.419536	1.4306401842664425	1.4226042563022114	1.3680196874085215	1.3599839114704324
0.001677	0.238083	0.008392	6399.962236336991	1.427708	1.419666	1.4307780149253124	1.4227360870040626	1.3681575180673917	1.3601157421722836
0.001679	0.238220	0.008423	6403.653833336991	1.427844	1.419797	1.4309176762430529	1.4228707484077645	1.3682971793851322	1.3602504035759855
0.001680	0.238449	0.008392	6409.806495336991	1.427981	1.419926	1.431056506901923	1.4230015791096153	1.368436010044002	1.3603812342778363
0.001681	0.238663	0.008423	6415.548980336991	1.428117	1.420055	1.4311943375607934	1.4231324098114664	1.3685738407028727	1.3605120649796874
0.001682	0.238770	0.008331	6418.420222336991	1.428252	1.420186	1.4313311682196634	1.4232652405133173	1.3687106713617427	1.3606448956815382
0.001684	0.238968	0.008362	6423.752529336991	1.428388	1.420315	1.431470829537404	1.4233979019170193	1.3688503326794832	1.3607775570852403
0.001685	0.239182	0.008392	6429.495014336991	1.428523	1.420444	1.431607660196274	1.4235287326188701	1.3689871633383532	1.3609083877870911
0.001686	0.239395	0.008331	6435.237498336991	1.428658	1.420572	1.4317444908551442	1.423658563320721	1.3691239939972233	1.361038218488942
0.001687	0.239517	0.008331	6438.518918336991	1.428793	1.420702	1.4318813215140145	1.423790394022572	1.3692608246560938	1.361170049190793
0.001689	0.239655	0.008331	6442.210515336991	1.428928	1.420833	1.4320199828317548	1.4239250554262741	1.369399485973834	1.361304710594495
0.001690	0.239990	0.008362	6451.234420336991	1.429064	1.420957	1.432157813490625	1.4240508861281251	1.3695373166327043	1.361430541296346
0.001691	0.240128	0.008331	6454.926017336991	1.429199	1.421087	1.4322946441494953	1.4241827168299759	1.3696741472915743	1.3615623719981969
0.001692	0.240311	0.008331	6459.848146336991	1.429334	1.421216	1.4324314748083655	1.424313547531827	1.3698109779504448	1.361693202700048
0.001694	0.240417	0.008331	6462.719389336991	1.429469	1.421347	1.4325701361261058	1.4244482089355288	1.3699496392681851	1.3618278641037498
0.001695	0.240646	0.008301	6468.872051336991	1.429603	1.421474	1.432705966784976	1.4245770396373798	1.370085469927055	1.3619566948056008
0.001696	0.240860	0.008331	6474.614535336991	1.429738	1.421602	1.432842797443846	1.4247068703392307	1.370222300585925	1.3620865255074517
0.001697	0.241028	0.008301	6479.126487336991	1.429873	1.421731	1.4329796281027163	1.4248377010410818	1.3703591312447956	1.3622173562093027
0.001699	0.241150	0.008301	6482.407907336991	1.430007	1.421861	1.4331172894204567	1.4249713624447837	1.3704967925625358	1.3623510176130047
0.001700	0.241409	0.008270	6489.380924336991	1.430141	1.421986	1.433253120079327	1.4250981931466347	1.370632623221406	1.3624778483148556
0.001701	0.241562	0.008331	6493.482699336991	1.430276	1.422116	1.4333899507381973	1.4252300238484856	1.3707694538802766	1.3626096790167066
0.001702	0.241791	0.008331	6499.635361336991	1.430411	1.422243	1.4335267813970674	1.4253588545503364	1.3709062845391466	1.3627385097185574
0.001704	0.241974	0.008240	6504.557491336991	1.430545	1.422371	1.4336644427148078	1.4254905159540385	1.3710439458568868	1.3628701711222595
0.001705	0.242157	0.008270	6509.479620336991	1.430678	1.422498	1.4337992733736777	1.4256193466558895	1.371178776515757	1.3629990018241105
0.001706	0.242432	0.008301	6516.862815336991	1.430813	1.422624	1.433936104032548	1.4257471773577406	1.371315607174627	1.3631268325259616
0.001707	0.242554	0.008301	6520.144234336991	1.430947	1.422754	1.4340719346914181	1.4258790080595913	1.3714514378334974	1.3632586632278123
0.001709	0.242645	0.008301	6522.605299336991	1.431082	1.422885	1.4342105960091587	1.4260136694632932	1.3715900991512378	1.3633933246315142
0.001710	0.242920	0.008331	6529.988494336991	1.431217	1.423011	1.4343474266680287	1.4261415001651443	1.3717269298101078	1.3635211553333653
0.001711	0.243073	0.008331	6534.09026833699	1.431352	1.423141	1.434484257326899	1.4262733308669953	1.3718637604689783	1.3636529860352162
0.001712	0.243225	0.008270	6538.1920433369905	1.431486	1.423269	1.4346200879857693	1.4264031615688462	1.3719995911278486	1.3637828167370671
0.001714	0.243393	0.008240	6542.703995336991	1.431619	1.423397	1.4347567493035096	1.426534822972548	1.3721362524455887	1.363914478140769
0.001715	0.243622	0.008270	6548.856657336991	1.431753	1.423524	1.43489257996238	1.426663653674399	1.372272083104459	1.36404330884262
0.001716	0.243851	0.008270	6555.009319336991	1.431887	1.423650	1.4350284106212499	1.4267914843762501	1.372407913763329	1.3641711395444711
0.001717	0.244080	0.008240	6561.161981336991	1.432021	1.423776	1.4351642412801202	1.426919315078101	1.3725437444221993	1.364298970246322
0.001719	0.244156	0.008240	6563.2128693369905	1.432154	1.423907	1.4353009025978605	1.4270539764818029	1.3726804057399398	1.3644336316500238
0.001720	0.244339	0.008270	6568.134998336991	1.432288	1.424034	1.4354367332567308	1.4271828071836539	1.3728162363988101	1.3645624623518748
0.001721	0.244629	0.008270	6575.928370336991	1.432422	1.424158	1.435572563915601	1.4273086378855049	1.37295206705768	1.3646882930537259
0.001722	0.244766	0.008240	6579.6199683369905	1.432556	1.424287	1.435708394574471	1.427439468587356	1.3730878977165504	1.364819123755577
0.001724	0.244858	0.008240	6582.081032336991	1.432689	1.424418	1.4358450558922116	1.4275741299910576	1.3732245590342909	1.3649537851592786
0.001725	0.245163	0.008209	6590.284582336991	1.432822	1.424540	1.4359798865510818	1.4276979606929086	1.373359389693161	1.3650776158611295
0.001726	0.245422	0.008209	6597.257599336991	1.432955	1.424665	1.436114717209952	1.4278247913947597	1.3734942203520313	1.3652044465629807
0.001727	0.245499	0.008240	6599.30848633699	1.433088	1.424795	1.436249547868822	1.4279566220966107	1.373629051010901	1.3653362772648316
0.001729	0.245667	0.008209	6603.820438336991	1.433222	1.424923	1.4363872091865626	1.4280882835003124	1.3737667123286417	1.3654679386685333
0.001730	0.245880	0.008270	6609.562923336991	1.433355	1.425050	1.4365220398454326	1.4282171142021634	1.3739015429875119	1.3655967693703843
0.001731	0.246109	0.008240	6615.71558533699	1.433489	1.425175	1.436657870504303	1.4283439449040145	1.3740373736463822	1.3657236000722355
0.001732	0.246185	0.008270	6617.766472336991	1.433623	1.425307	1.4367937011631733	1.4284777756058655	1.3741732043052526	1.3658574307740865
0.001734	0.246368	0.008240	6622.688602336991	1.433756	1.425434	1.4369303624809135	1.4286084370095673	1.3743098656229926	1.3659880921777883
0.001735	0.246674	0.008209	6630.8921513369905	1.433889	1.425557	1.4370651931397835	1.4287332677114182	1.3744446962818628	1.3661129228796391
0.001736	0.246796	0.008209	6634.173571336991	1.434022	1.425686	1.4372000237986537	1.4288640984132692	1.374579526940733	1.3662437535814902
0.001737	0.246979	0.008179	6639.095701336991	1.434155	1.425812	1.4373348544575242	1.4289919291151203	1.3747143575996033	1.3663715842833413
0.001739	0.247192	0.008209	6644.838185336991	1.434288	1.425938	1.4374715157752644	1.4291215905188221	1.3748510189173437	1.3665012456870431
0.001740	0.247421	0.008148	6650.990847336991	1.434420	1.426062	1.4376053464341347	1.429247421220673	1.3749848495762138	1.366627076388894
0.001741	0.247528	0.008240	6653.862090336991	1.434553	1.426192	1.4377401770930047	1.429379251922524	1.375119680235084	1.3667589070907449
0.001742	0.247696	0.008148	6658.374042336991	1.434686	1.426318	1.437875007751875	1.429507082624375	1.3752545108939542	1.366886737792596
0.001744	0.247940	0.008240	6664.936881336991	1.434819	1.426443	1.4380116690696154	1.429635744028077	1.3753911722116947	1.3670153991962979
0.001745	0.248108	0.008209	6669.448834336991	1.434952	1.426571	1.4381464997284856	1.4297655747299278	1.375526002870565	1.3671452298981488
0.001746	0.248306	0.008209	6674.781141336991	1.435085	1.426697	1.4382813303873556	1.429893405431779	1.3756608335294347	1.3672730605999999
0.001747	0.248489	0.008148	6679.7032703369905	1.435217	1.426823	1.438415161046226	1.4300212361336297	1.3757946641883052	1.3674008913018507
0.001749	0.248611	0.008179	6682.984690336991	1.435349	1.426951	1.4385508223639663	1.4301528975373319	1.3759303255060455	1.3675325527055529
0.001750	0.248810	0.008148	6688.31699733699	1.435481	1.427077	1.4386846530228365	1.4302807282391827	1.3760641561649156	1.3676603834074037
0.001751	0.249008	0.008179	6693.649304336991	1.435614	1.427202	1.4388194836817068	1.4304075589410337	1.3761989868237858	1.3677872141092546
0.001752	0.249222	0.008179	6699.391789336991	1.435746	1.427327	1.4389533143405768	1.4305343896428846	1.376332817482656	1.3679140448111056
0.001754	0.249390	0.008087	6703.903741336991	1.435878	1.427453	1.4390889756583174	1.4306640510465867	1.3764684788003967	1.3680437062148076
0.001755	0.249619	0.008148	6710.056403336991	1.436009	1.427577	1.4392218063171875	1.4307898817484377	1.3766013094592666	1.3681695369166587
0.001756	0.249802	0.008118	6714.978533336991	1.436141	1.427703	1.4393556369760576	1.4309177124502883	1.3767351401181367	1.3682973676185093
0.001757	0.249924	0.008148	6718.259953336991	1.436273	1.427830	1.439489467634928	1.4310465431521393	1.3768689707770072	1.3684261983203603
0.001759	0.250092	0.008118	6722.771905336991	1.436404	1.427956	1.4396241289526683	1.4311762045558414	1.3770036320947474	1.3685558597240624
0.001760	0.250336	0.008148	6729.334744336991	1.436536	1.428080	1.4397579596115384	1.4313020352576924	1.3771374627536175	1.3686816904259134
0.001761	0.250504	0.008118	6733.846696336991	1.436668	1.428206	1.4398917902704087	1.4314298659595435	1.377271293412488	1.3688095211277644
0.001762	0.250702	0.008148	6739.179003336991	1.436800	1.428331	1.440025620929279	1.4315566966613942	1.377405124071358	1.3689363518296152
0.001764	0.250824	0.008179	6742.460423336991	1.436932	1.428459	1.4401612822470193	1.431688358065096	1.3775407853890984	1.369068013233317
0.001765	0.251053	0.008148	6748.6130853369905	1.437064	1.428584	1.4402951129058894	1.4318151887669472	1.3776746160479685	1.3691948439351682
0.001766	0.251297	0.008118	6755.175925336991	1.437196	1.428707	1.4404289435647595	1.4319400194687981	1.3778084467068386	1.369319674637019
0.001767	0.251389	0.008118	6757.6369903369905	1.437327	1.428835	1.4405617742236299	1.432069850170649	1.377941277365709	1.36944950533887
0.001769	0.251587	0.008118	6762.969297336991	1.437459	1.428960	1.4406974355413702	1.432198511574351	1.3780769386834493	1.369578166742572
0.001770	0.251831	0.008118	6769.532136336991	1.437590	1.429083	1.4408302662002404	1.432323342276202	1.3782097693423196	1.369702997444423
0.001771	0.252029	0.008057	6774.864443336991	1.437721	1.429207	1.4409630968591105	1.4324491729780529	1.3783426000011896	1.3698288281462738
0.001772	0.252121	0.008087	6777.32550833699	1.437852	1.429335	1.4410959275179807	1.432579003679904	1.37847543066006	1.369958658848125
0.001774	0.252335	0.008087	6783.067993336991	1.437983	1.429459	1.441230588835721	1.4327066650836058	1.3786100919778002	1.3700863202518268
0.001775	0.252579	0.008118	6789.630832336991	1.438114	1.429582	1.4413634194945912	1.4328314957854567	1.3787429226366705	1.3702111509536776
0.001776	0.252762	0.008087	6794.552962336991	1.438245	1.429707	1.4414962501534616	1.4329583264873078	1.378875753295541	1.3703379816555288
0.001777	0.252884	0.008026	6797.8343823369905	1.438376	1.429833	1.4416290808123318	1.4330861571891587	1.3790085839544108	1.3704658123573796
0.001779	0.253143	0.008087	6804.807399336991	1.438506	1.429955	1.4417627421300723	1.4332118185928606	1.3791422452721513	1.3705914737610816
0.001780	0.253281	0.008057	6808.498996336991	1.438637	1.430081	1.4418955727889422	1.4333396492947115	1.3792750759310213	1.3707193044629324
0.001781	0.253433	0.008087	6812.600771336991	1.438768	1.430207	1.4420284034478126	1.4334674799965625	1.3794079065898917	1.3708471351647835
0.001782	0.253662	0.008148	6818.753433336991	1.438900	1.430331	1.4421622341066829	1.4335933106984136	1.3795417372487622	1.3709729658666345
