Repository: pietracorvo/HystAPI

# Example data

The example data in this folder is from measurements performed during my physics bachelor.

The material is **FeSi3** (iron with 3% silicon), aka 'electrical steel', the standard material for ring cores in trafos. 

Four of the five samples where treated with high pressure torison (HPT, 20 rotations at 20GPa), to achieve nanocristallisation of the grains, which has a huge impact on the magnetic properties of the material. The HPT deformation was done at 77K (under liquid nitrogen) and at 293K (at room temperature). Afterwards some samples were heat treated at a temperature of 493K (for two hours) to anneal defects from the deformation process.

The five samples are:

File: testData/FeSi3_annealed/G1_919V_200Hz_800000Fs.txt (part 5 of 29)
--------------------------
t	U1	U2	H	B_raw	J_raw	B_drift	 J_drift	B_corr	J_corr
0.001432	0.339310	-0.011658	9122.239563056495	1.507422	1.495960	1.5101544696984617	1.4986923438476922	1.4371776938446152	1.4257175590987499
0.001434	0.338943	-0.011719	9112.395304056496	1.507232	1.495782	1.509968285996923	1.4985181599703845	1.4369915101430766	1.4255433752214421
0.001435	0.338684	-0.011749	9105.422287056495	1.507042	1.495601	1.509780194146154	1.4983390680317308	1.4368034182923077	1.4253642832827884
0.001436	0.338287	-0.011780	9094.757672056496	1.506851	1.495423	1.5095911022953845	1.4981629760930768	1.4366143264415383	1.4251881913441344
0.001437	0.338013	-0.011841	9087.374478056496	1.506659	1.495241	1.5094010104446154	1.4979828841544232	1.4364242345907692	1.4250080994054808
0.001439	0.337799	-0.011871	9081.631993056495	1.506467	1.495056	1.5092128267430769	1.4978017002771153	1.4362360508892307	1.424826915528173
0.001440	0.337326	-0.011932	9068.916492056496	1.506273	1.494878	1.5090207348923077	1.4976256083384614	1.4360439590384613	1.424650823589519
0.001441	0.336960	-0.011963	9059.072233056495	1.506079	1.494697	1.5088286430415385	1.4974465163998076	1.4358518671876923	1.4244717316508653
0.001442	0.336792	-0.012085	9054.560280056496	1.505884	1.494507	1.5086355511907692	1.497258424461154	1.4356587753369228	1.4242836397122116
0.001444	0.336395	-0.012054	9043.895666056496	1.505688	1.494325	1.5084433674892308	1.4970802405838461	1.4354665916353846	1.4241054558349038
0.001445	0.336029	-0.012085	9034.051407056495	1.505493	1.494141	1.5082502756384615	1.4968981486451922	1.435273499784615	1.4239233638962498
0.001446	0.335754	-0.012146	9026.668212056496	1.505296	1.493954	1.5080551837876923	1.4967130567065385	1.4350784079338461	1.4237382719575962
0.001447	0.335419	-0.012207	9017.644308056495	1.505098	1.493768	1.5078590919369232	1.4965289647678846	1.434882316083077	1.4235541800189422
0.001449	0.335098	-0.012238	9009.030581056495	1.504900	1.493580	1.5076649082353846	1.4963447808905768	1.4346881323815381	1.4233699961416344
0.001450	0.334717	-0.012299	8998.776144056495	1.504701	1.493394	1.5074678163846154	1.4961606889519232	1.434491040530769	1.4231859042029809
0.001451	0.334427	-0.012299	8990.982772056495	1.504501	1.493204	1.5072697245338462	1.4959725970132691	1.43429294868	1.4229978122643268
0.001452	0.334076	-0.012299	8981.548691056496	1.504302	1.493017	1.507072632683077	1.4957875050746154	1.4340958568292308	1.422812720325673
0.001454	0.333694	-0.012360	8971.294254056496	1.504102	1.492830	1.5068764489815385	1.4956043211973078	1.433899673127692	1.4226295364483654
0.001455	0.333359	-0.012390	8962.270350056497	1.503901	1.492640	1.5066773571307692	1.495416229258654	1.433700581276923	1.4224414445097116
0.001456	0.333054	-0.012451	8954.066800056497	1.503699	1.492449	1.5064772652799998	1.49522713732	1.4335004894261534	1.4222523525710575
0.001457	0.332687	-0.012512	8944.222541056495	1.503497	1.492259	1.5062771734292308	1.4950390453813462	1.4333003975753846	1.4220642606324039
0.001459	0.332428	-0.012512	8937.249524056497	1.503294	1.492065	1.5060779897276921	1.4948488615040385	1.433101213873846	1.4218740767550961
0.001460	0.332016	-0.012543	8926.174732056495	1.503091	1.491875	1.505876897876923	1.4946607695653846	1.4329001220230766	1.4216859848164423
0.001461	0.331604	-0.012543	8915.099941056496	1.502888	1.491686	1.505675806026154	1.494473677626731	1.4326990301723077	1.4214988928777885
0.001462	0.331329	-0.012604	8907.716746056496	1.502684	1.491491	1.5054737141753844	1.4942805856880768	1.4324969383215382	1.4213058009391344
0.001464	0.331116	-0.012634	8901.974261056495	1.502479	1.491294	1.5052725304738461	1.494087401810769	1.4322957546199997	1.4211126170618267
0.001465	0.330612	-0.012726	8888.438405056495	1.502273	1.491105	1.5050684386230768	1.4939003098721153	1.4320916627692304	1.420925525123173
0.001466	0.330276	-0.012726	8879.414501056495	1.502067	1.490910	1.5048643467723077	1.4937072179334614	1.4318875709184615	1.420732433184519
0.001467	0.330048	-0.012695	8873.261839056497	1.501861	1.490712	1.5046602549215384	1.4935111259948077	1.4316834790676922	1.4205363412458654
0.001469	0.329666	-0.012756	8863.007402056495	1.501654	1.490518	1.50445707122	1.4933209421175	1.4314802953661538	1.4203461573685576
0.001470	0.329178	-0.012817	8849.881723056496	1.501447	1.490327	1.5042519793692308	1.4931318501788462	1.4312752035153844	1.4201570654299038
0.001471	0.328964	-0.012848	8844.139238056496	1.501238	1.490126	1.5040448875184615	1.4929327582401923	1.4310681116646151	1.41995797349125
0.001472	0.328705	-0.012878	8837.166221056495	1.501030	1.489926	1.5038387956676924	1.4927346663015386	1.430862019813846	1.4197598815525962
0.001474	0.328232	-0.012878	8824.450720056497	1.500821	1.489733	1.5036336119661537	1.4925454824242308	1.4306568361123073	1.4195706976752884
0.001475	0.327805	-0.012939	8812.965750056495	1.500611	1.489538	1.5034255201153846	1.4923523904855769	1.4304487442615383	1.4193776057366345
0.001476	0.327606	-0.013000	8807.633443056497	1.500401	1.489335	1.5032174282646156	1.4921512985469232	1.4302406524107694	1.4191765137979808
0.001477	0.327255	-0.012939	8798.199362056495	1.500191	1.489136	1.5030093364138462	1.4919542066082692	1.43003256056	1.4189794218593268
0.001479	0.326797	-0.013062	8785.894037056496	1.499980	1.488940	1.5028021527123079	1.4917620227309614	1.4298253768584614	1.418787237982019
0.001480	0.326477	-0.013092	8777.280311056496	1.499768	1.488740	1.5025920608615384	1.4915639307923076	1.4296152850076922	1.4185891460433653
0.001481	0.326248	-0.012970	8771.127649056496	1.499557	1.488536	1.5023829690107693	1.491361838853654	1.429406193156923	1.4183870541047117
0.001482	0.325729	-0.013153	8757.181615056496	1.499345	1.488341	1.50217287716	1.491168746915	1.4291961013061538	1.4181939621660575
0.001484	0.325485	-0.013153	8750.618775056495	1.499131	1.488136	1.5019626934584616	1.4909675630376922	1.4289859176046154	1.4179927782887498
0.001485	0.325104	-0.013184	8740.364338056495	1.498918	1.487936	1.5017516016076924	1.4907694710990385	1.428774825753846	1.417794686350096
0.001486	0.324722	-0.013214	8730.109902056496	1.498704	1.487735	1.501539509756923	1.4905703791603846	1.4285627339030769	1.4175955944114422
0.001487	0.324448	-0.013214	8722.726707056496	1.498490	1.487530	1.501327417906154	1.4903672872217308	1.4283506420523078	1.4173925024727885
0.001489	0.324112	-0.013245	8713.702803056496	1.498275	1.487327	1.5011162342046154	1.4901681033444232	1.4281394583507692	1.4171933185954808
0.001490	0.323639	-0.013214	8700.987301056495	1.498061	1.487128	1.5009041423538463	1.4899710114057692	1.4279273665	1.4169962266568268
0.001491	0.323303	-0.013306	8691.963397056496	1.497845	1.486924	1.5006900505030771	1.4897689194671153	1.4277132746492307	1.416794134718173
0.001492	0.323044	-0.013336	8684.990380056495	1.497630	1.486717	1.5004769586523077	1.4895638275284615	1.4275001827984615	1.4165890427795191
0.001494	0.322647	-0.013275	8674.325766056496	1.497414	1.486515	1.5002647749507694	1.489365643651154	1.4272879990969232	1.4163908589022116
0.001495	0.322235	-0.013306	8663.250974056496	1.497199	1.486314	1.5000516831	1.4891665517125	1.4270749072461535	1.4161917669635575
0.001496	0.321960	-0.013336	8655.867779056496	1.496983	1.486107	1.4998375912492308	1.4889614597738463	1.4268608153953846	1.415986675024904
0.001497	0.321655	-0.013367	8647.664230056496	1.496766	1.485901	1.4996224993984615	1.4887573678351922	1.426645723544615	1.4157825830862498
0.001499	0.321152	-0.013367	8634.128374056496	1.496550	1.485701	1.4994103156969232	1.4885611839578845	1.4264335398430767	1.4155863992089421
0.001500	0.320831	-0.013428	8625.514647056496	1.496332	1.485494	1.4991942238461538	1.488356092019231	1.4262174479923075	1.4153813072702885
0.001501	0.320572	-0.013428	8618.541630056496	1.496115	1.485286	1.4989791319953847	1.488150000080577	1.4260023561415385	1.4151752153316346
0.001502	0.320099	-0.013458	8605.826128056497	1.495897	1.485084	1.4987630401446155	1.4879499081419232	1.4257862642907693	1.4149751233929808
0.001504	0.319763	-0.013519	8596.802224056495	1.495677	1.484876	1.4985468564430768	1.4877457242646155	1.4255700805892304	1.4147709395156731
0.001505	0.319489	-0.013580	8589.419029056497	1.495458	1.484665	1.4983297645923077	1.4875366323259613	1.4253529887384615	1.414561847577019
0.001506	0.319077	-0.013580	8578.344238056496	1.495238	1.484459	1.4981116727415384	1.4873325403873077	1.425134896887692	1.4143577556383653
0.001507	0.318710	-0.013611	8568.499978056496	1.495017	1.484251	1.4978925808907693	1.487126448448654	1.4249158050369228	1.4141516636997116
0.001509	0.318390	-0.013641	8559.886251056496	1.494796	1.484041	1.4976753971892307	1.4869202645713462	1.4246986213353843	1.4139454798224038
0.001510	0.318024	-0.013611	8550.041992056496	1.494575	1.483833	1.4974563053384615	1.4867141726326922	1.424479529484615	1.4137393878837499
0.001511	0.317642	-0.013672	8539.787555056495	1.494354	1.483624	1.4972372134876923	1.4865070806940386	1.424260437633846	1.4135322959450962
0.001512	0.317230	-0.013672	8528.712764056496	1.494133	1.483417	1.497018121636923	1.4863019887553846	1.4240413457830767	1.4133272040064422
0.001514	0.316956	-0.013702	8521.329569056496	1.493911	1.483204	1.4967999379353847	1.4860928048780768	1.4238231620815385	1.4131180201291345
0.001515	0.316544	-0.013641	8510.254778056496	1.493689	1.482997	1.4965798460846154	1.485887712939423	1.4236030702307692	1.4129129281904806
0.001516	0.316208	-0.013733	8501.230873056496	1.493467	1.482786	1.4963597542338463	1.485678621000769	1.4233829783799998	1.4127038362518267
0.001517	0.315903	-0.013672	8493.027324056497	1.493245	1.482574	1.496139662383077	1.4854685290621155	1.4231628865292305	1.412493744313173
0.001519	0.315475	-0.013794	8481.542355056496	1.493022	1.482365	1.4959204786815385	1.4852633451848076	1.4229437028276921	1.4122885604358653
0.001520	0.315063	-0.013794	8470.467563056496	1.492799	1.482156	1.4956993868307693	1.485056253246154	1.422722610976923	1.4120814684972116
0.001521	0.314835	-0.013885	8464.314901056496	1.492574	1.481939	1.49547629498	1.4848411613074999	1.4224995191261538	1.4118663765585575
0.001522	0.314484	-0.013885	8454.880819056496	1.492349	1.481726	1.4952532031292307	1.4846300693688463	1.4222764272753845	1.411655284619904
0.001524	0.314011	-0.013855	8442.165318056495	1.492124	1.481517	1.4950320194276923	1.4844248854915385	1.4220552435738458	1.4114501007425961
0.001525	0.313690	-0.013885	8433.551591056495	1.491900	1.481303	1.494809927576923	1.4842127935528846	1.4218331517230767	1.4112380088039422
0.001526	0.313385	-0.013885	8425.348041056495	1.491675	1.481088	1.494586835726154	1.4839997016142308	1.4216100598723078	1.4110249168652884
0.001527	0.312958	-0.013885	8413.863072056496	1.491449	1.480878	1.4943627438753846	1.4837916096755768	1.4213859680215384	1.4108168249266344
0.001529	0.312546	-0.013947	8402.788280056497	1.491224	1.480666	1.4941415601738464	1.4835834257982692	1.4211647843200002	1.4106086410493268
0.001530	0.312241	-0.013916	8394.584731056495	1.490998	1.480451	1.493917468323077	1.4833703338596154	1.4209406924692307	1.410395549110673
0.001531	0.311844	-0.013947	8383.920117056496	1.490772	1.480238	1.4936933764723077	1.4831592419209614	1.4207166006184613	1.410184457172019
0.001532	0.311493	-0.013977	8374.486035056496	1.490546	1.480024	1.4934692846215385	1.4829471499823077	1.4204925087676923	1.4099723652333653
0.001534	0.311172	-0.013977	8365.872308056496	1.490319	1.479808	1.49324610092	1.482734966105	1.4202693250661538	1.4097601813560576
0.001535	0.310852	-0.013977	8357.258581056496	1.490093	1.479592	1.4930220090692308	1.4825208741663463	1.4200452332153843	1.409546089417404
0.001536	0.310425	-0.014038	8345.773612056495	1.489866	1.479379	1.4927969172184614	1.4823097822276923	1.4198201413646152	1.40933499747875
0.001537	0.310135	-0.014038	8337.980240056495	1.489638	1.479162	1.4925708253676924	1.4820946902890386	1.419594049513846	1.4091199055400963
0.001539	0.309753	-0.014130	8327.725803056495	1.489409	1.478946	1.4923456416661538	1.481882506411731	1.4193688658123076	1.4089077216627885
0.001540	0.309280	-0.014069	8315.010302056497	1.489181	1.478734	1.4921195498153847	1.4816724144730768	1.4191427739615383	1.4086976297241345
0.001541	0.309006	-0.014038	8307.627107056496	1.488954	1.478515	1.4918944579646156	1.4814553225344231	1.4189176821107692	1.4084805377854808
0.001542	0.308655	-0.014160	8298.193026056495	1.488725	1.478298	1.4916673661138462	1.481240230595769	1.4186905902599998	1.4082654458468267
0.001544	0.308197	-0.014130	8285.887702056496	1.488496	1.478085	1.4914421824123076	1.4810310467184615	1.4184654065584614	1.4080562619695192
0.001545	0.307831	-0.014160	8276.043442056496	1.488267	1.477868	1.4912150905615384	1.4808159547798077	1.418238314707692	1.4078411700308653
0.001546	0.307602	-0.014069	8269.890780056496	1.488038	1.477647	1.4909879987107693	1.4805968628411539	1.418011222856923	1.4076220780922115
0.001547	0.307236	-0.014130	8260.046521056496	1.487809	1.477431	1.4907609068599998	1.4803827709025	1.4177841310061536	1.4074079861535576
0.001549	0.306686	-0.014160	8245.280132056496	1.487580	1.477220	1.4905357231584615	1.4801755870251923	1.4175589473046153	1.4072008022762499
0.001550	0.306473	-0.014191	8239.537647056495	1.487350	1.476997	1.4903076313076922	1.4799544950865384	1.4173308554538457	1.406979710337596
0.001551	0.306137	-0.014221	8230.513743056496	1.487120	1.476778	1.490079539456923	1.4797374031478845	1.4171027636030766	1.4067626183989421
0.001552	0.305618	-0.014221	8216.567709056495	1.486889	1.476565	1.4898504476061538	1.4795263112092307	1.4168736717523074	1.4065515264602884
0.001554	0.305298	-0.014252	8207.953982056495	1.486658	1.476345	1.4896232639046154	1.4793101273319231	1.4166464880507692	1.4063353425829808
0.001555	0.305054	-0.014282	8201.391143056497	1.486427	1.476122	1.4893941720538462	1.479089035393269	1.4164173962	1.4061142506443267
0.001556	0.304596	-0.014343	8189.085819056496	1.486195	1.475906	1.4891640802030768	1.4788749434546153	1.4161873043492306	1.405900158705673
0.001557	0.304184	-0.014343	8178.011027056495	1.485963	1.475687	1.4889339883523076	1.4786578515159614	1.4159572124984612	1.405683066767019
0.001559	0.303848	-0.014313	8168.987123056495	1.485731	1.475467	1.488705804650769	1.478441667638654	1.4157290287969229	1.4054668828897117
0.001560	0.303619	-0.014313	8162.834461056495	1.485499	1.475242	1.4884757128	1.4782185757	1.4154989369461535	1.4052437909510576
0.001561	0.303101	-0.014343	8148.888427056496	1.485266	1.475027	1.4882446209492308	1.4780054837613463	1.4152678450953844	1.405030699012404
0.001562	0.302765	-0.014374	8139.864522056496	1.485033	1.474806	1.4880135290984615	1.4777863918226923	1.4150367532446153	1.40481160707375
0.001564	0.302414	-0.014404	8130.430440056496	1.484800	1.474585	1.487784345396923	1.4775692079453846	1.4148075695430768	1.4045944231964422
0.001565	0.301956	-0.014404	8118.125116056495	1.484567	1.474366	1.4875532535461538	1.4773521160067309	1.4145764776923073	1.4043773312577885
0.001566	0.301651	-0.014465	8109.921567056495	1.484333	1.474143	1.4873211616953845	1.4771310240680768	1.414344385841538	1.4041562393191345
0.001567	0.301361	-0.014374	8102.128195056495	1.484100	1.473919	1.4870900698446154	1.476908932129423	1.414113293990769	1.4039341473804807
0.001569	0.300888	-0.014404	8089.412693056496	1.483866	1.473702	1.4868598861430768	1.4766957482521155	1.4138831102892304	1.403720963503173
0.001570	0.300522	-0.014496	8079.568434056495	1.483632	1.473480	1.4866277942923078	1.4764756563134613	1.4136510184384616	1.403500871564519
0.001571	0.300232	-0.014435	8071.775062056495	1.483397	1.473256	1.4863947024415385	1.4762535643748076	1.4134179265876923	1.4032787796258652
0.001572	0.299850	-0.014496	8061.520625056495	1.483163	1.473034	1.4861626105907693	1.476033472436154	1.413185834736923	1.4030586876872115
0.001574	0.299393	-0.014557	8049.215301056496	1.482927	1.472814	1.4859304268892308	1.4758172885588463	1.4129536510353846	1.402842503809904
0.001575	0.299118	-0.014496	8041.832107056496	1.482692	1.472588	1.4856973350384615	1.4755931966201923	1.4127205591846153	1.40261841187125
0.001576	0.298874	-0.014526	8035.269267056496	1.482457	1.472361	1.4854642431876923	1.4753681046815386	1.412487467333846	1.4023933199325962
0.001577	0.298370	-0.014557	8021.733411056495	1.482221	1.472142	1.485230151336923	1.4751510127428846	1.4122533754830768	1.4021762279939423
0.001579	0.297897	-0.014557	8009.017909056496	1.481985	1.471922	1.4849979676353848	1.4749348288655768	1.4120211917815384	1.4019600441166344
0.001580	0.297714	-0.014618	8004.095780056496	1.481748	1.471692	1.4847628757846154	1.4747067369269231	1.4117860999307692	1.4017319521779807
0.001581	0.297226	-0.014557	7990.970101056495	1.481512	1.471472	1.4845287839338461	1.474488644988269	1.4115520080799997	1.4015138602393267
0.001582	0.296875	-0.014618	7981.536019056495	1.481276	1.471247	1.484294692083077	1.4742655530496154	1.4113179162292306	1.401290768300673
0.001584	0.296524	-0.014557	7972.101937056495	1.481040	1.471023	1.4840625083815384	1.4740453691723077	1.4110857325276922	1.4010705844233653
0.001585	0.296097	-0.014648	7960.616968056496	1.480803	1.470800	1.4838274165307694	1.473824277233654	1.410850640676923	1.4008494924847117
0.001586	0.295792	-0.014618	7952.413418056496	1.480566	1.470574	1.48359232468	1.473600185295	1.4106155488261538	1.4006254005460577
0.001587	0.295471	-0.014618	7943.799692056495	1.480329	1.470348	1.4833572328292308	1.4733760933563462	1.4103804569753846	1.4004013086074039
0.001589	0.295090	-0.014679	7933.545255056495	1.480091	1.470123	1.4831230491276923	1.4731549094790386	1.410146273273846	1.4001801247300962
0.001590	0.294754	-0.014679	7924.521350056495	1.479853	1.469897	1.4828869572769232	1.4729308175403846	1.409910181423077	1.3999560327914422
0.001591	0.294357	-0.014618	7913.856736056496	1.479616	1.469673	1.4826518654261538	1.4727087256017308	1.4096750895723074	1.3997339408527885
0.001592	0.294037	-0.014709	7905.243009056496	1.479378	1.469445	1.4824157735753847	1.4724826336630767	1.4094389977215385	1.3995078489141344
0.001594	0.293533	-0.014740	7891.707153056495	1.479139	1.469224	1.482180589873846	1.4722654497857692	1.4092038140199996	1.3992906650368269
0.001595	0.293213	-0.014801	7883.093426056495	1.478900	1.468995	1.481943498023077	1.4720383578471155	1.4089667221692306	1.399063573098173
0.001596	0.292923	-0.014740	7875.300054056495	1.478661	1.468766	1.4817064061723078	1.4718112659084615	1.4087296303184615	1.398836481159519
0.001597	0.292450	-0.014801	7862.584552056496	1.478421	1.468542	1.4814683143215384	1.4715891739698077	1.408491538467692	1.3986143892208653
0.001599	0.292023	-0.014832	7851.099583056495	1.478181	1.468317	1.48123213062	1.4713679900925	1.4082553547661538	1.3983932053435577
0.001600	0.291931	-0.014679	7848.638518056496	1.477943	1.468081	1.4809960387692307	1.4711338981538462	1.4080192629153845	1.3981591134049038
0.001601	0.291397	-0.014801	7834.2823070564955	1.477703	1.467860	1.4807579469184615	1.4709148062151922	1.4077811710646153	1.3979400214662498
0.001602	0.290939	-0.014801	7821.976983056495	1.477463	1.467635	1.4805198550676923	1.4706917142765386	1.4075430792138461	1.3977169295275962
0.001604	0.290665	-0.014832	7814.593788056496	1.477223	1.467404	1.4802836713661538	1.4704645303992308	1.4073068955123076	1.3974897456502884
0.001605	0.290314	-0.014862	7805.159707056495	1.476982	1.467176	1.4800445795153847	1.470238438460577	1.4070678036615383	1.3972636537116345
0.001606	0.289856	-0.014862	7792.854383056496	1.476742	1.466950	1.4798064876646153	1.470014346521923	1.406829711810769	1.3970395617729807
0.001607	0.289490	-0.014893	7783.010123056496	1.476500	1.466721	1.479566395813846	1.469787254583269	1.4065896199599996	1.3968124698343267
0.001609	0.289215	-0.014923	7775.626929056496	1.476259	1.466489	1.4793292121123076	1.4695590707059614	1.4063524362584614	1.396584285957019
0.001610	0.288849	-0.014923	7765.782670056495	1.476017	1.466259	1.4790891202615384	1.4693309787673077	1.406112344407692	1.3963561940183653
0.001611	0.288437	-0.014954	7754.707878056495	1.475775	1.466031	1.4788490284107694	1.469104886828654	1.405872252556923	1.3961301020797117
0.001612	0.288055	-0.014984	7744.453441056496	1.475532	1.465801	1.47860793656	1.46887679489	1.4056311607061538	1.3959020101410575
0.001614	0.287704	-0.015045	7735.019359056496	1.475288	1.465570	1.4783677528584616	1.4686496110126923	1.4053909770046151	1.39567482626375
0.001615	0.287262	-0.014984	7723.124213056495	1.475045	1.465342	1.4781266610076922	1.4684235190740385	1.405149885153846	1.395448734325096
0.001616	0.287048	-0.015015	7717.381728056496	1.474802	1.465106	1.477885569156923	1.4681894271353846	1.4049087933030768	1.3952146423864422
0.001617	0.286606	-0.014984	7705.486581056495	1.474559	1.464878	1.477644477306154	1.4679633351967307	1.4046677014523077	1.3949885504477884
0.001619	0.286087	-0.015015	7691.540547056495	1.474316	1.464652	1.4774052936046154	1.4677411513194232	1.4044285177507692	1.3947663665704808
0.001620	0.285858	-0.015015	7685.387885056496	1.474073	1.464417	1.4771642017538462	1.4675080593807692	1.4041874259	1.3945332746318269
0.001621	0.285538	-0.014984	7676.774159056495	1.473830	1.464184	1.4769231099030768	1.4672769674421153	1.4039463340492304	1.394302182693173
0.001622	0.285019	-0.015106	7662.828125056496	1.473586	1.463958	1.4766810180523078	1.4670528755034615	1.4037042421984616	1.3940780907545192
0.001624	0.284714	-0.015076	7654.624575056496	1.473341	1.463724	1.4764398343507692	1.466822691626154	1.4034630584969228	1.3938479068772116
0.001625	0.284439	-0.015076	7647.241381056496	1.473097	1.463489	1.4761977425000001	1.4665895996875	1.403220966646154	1.3936148149385577
0.001626	0.284042	-0.015106	7636.576766056496	1.472852	1.463257	1.475954650649231	1.4663595077488463	1.4029778747953845	1.393384722999904
0.001627	0.283508	-0.015167	7622.220555056496	1.472607	1.463030	1.4757115587984615	1.4661344158101923	1.402734782944615	1.39315963106125
0.001629	0.283295	-0.015167	7616.478070056495	1.472361	1.462791	1.4754693750969232	1.4658992319328845	1.402492599243077	1.3929244471839421
0.001630	0.282990	-0.015137	7608.274521056495	1.472116	1.462556	1.4752262832461538	1.4656661399942308	1.4022495073923076	1.3926913552452884
0.001631	0.282486	-0.015137	7594.738665056495	1.471870	1.462328	1.4749821913953847	1.465440048055577	1.4020054155415385	1.3924652633066346
0.001632	0.282074	-0.015228	7583.6638730564955	1.471624	1.462095	1.4747380995446155	1.465208956116923	1.4017613236907693	1.3922341713679807
0.001634	0.281769	-0.015167	7575.460323056495	1.471378	1.461860	1.474495915843077	1.4649777722396153	1.4015191399892308	1.392002987490673
0.001635	0.281387	-0.015228	7565.205887056496	1.471131	1.461626	1.4742508239923078	1.4647456803009615	1.4012740481384616	1.3917708955520192
0.001636	0.281036	-0.015289	7555.771805056496	1.470884	1.461390	1.4740057321415385	1.4645115883623077	1.4010289562876923	1.3915368036133653
0.001637	0.280701	-0.015167	7546.747901056495	1.470638	1.461156	1.4737616402907692	1.4642794964236538	1.4007848644369227	1.3913047116747115
0.001639	0.280258	-0.015259	7534.8527540564955	1.470391	1.460924	1.4735184565892308	1.4640513125463461	1.4005416807353845	1.3910765277974038
0.001640	0.279892	-0.015259	7525.008495056496	1.470144	1.460689	1.4732733647384615	1.4638182206076922	1.4002965888846153	1.3908434358587498
0.001641	0.279602	-0.015167	7517.215123056496	1.469897	1.460452	1.4730282728876922	1.4635831286690386	1.400051497033846	1.3906083439200962
0.001642	0.279175	-0.015289	7505.730154056495	1.469650	1.460220	1.472783181036923	1.4633530367303846	1.3998064051830768	1.3903782519814423
0.001644	0.278748	-0.015289	7494.245184056495	1.469402	1.459986	1.4725389973353846	1.4631228528530769	1.3995622214815384	1.3901480681041345
0.001645	0.278412	-0.015320	7485.221280056496	1.469154	1.459749	1.4722929054846154	1.462887760914423	1.399316129630769	1.3899129761654807
0.001646	0.278107	-0.015320	7477.017731056496	1.468906	1.459512	1.4720468136338463	1.462652668975769	1.39907003778	1.3896778842268267
0.001647	0.277496	-0.015320	7460.610632056496	1.468658	1.459284	1.4718007217830769	1.4624265770371154	1.3988239459292306	1.389451792288173
0.001649	0.277283	-0.015259	7454.868147056495	1.468411	1.459044	1.4715575380815384	1.4621903931598077	1.398580762227692	1.3892156084108653
0.001650	0.277008	-0.015289	7447.484953056495	1.468163	1.458806	1.4713114462307693	1.461954301221154	1.398334670376923	1.3889795164722116
0.001651	0.276566	-0.015289	7435.589806056496	1.467915	1.458573	1.47106535438	1.4617232092824999	1.3980885785261536	1.3887484245335575
0.001652	0.276062	-0.015350	7422.0539500564955	1.467667	1.458341	1.470819262529231	1.4614931173438463	1.3978424866753847	1.388518332594904
0.001654	0.275833	-0.015320	7415.901288056495	1.467418	1.458101	1.4705740788276922	1.4612569334665386	1.3975973029738458	1.3882821487175963
0.001655	0.275452	-0.015350	7405.6468510564955	1.467170	1.457865	1.4703279869769232	1.4610228415278845	1.3973512111230768	1.3880480567789422
0.001656	0.274979	-0.015350	7392.931349056495	1.466921	1.457632	1.4700808951261537	1.4607917495892309	1.3971041192723073	1.3878169648402885
0.001657	0.274658	-0.015381	7384.317622056495	1.466672	1.457394	1.4698338032753846	1.460555657650577	1.3968570274215382	1.3875808729016346
0.001659	0.274429	-0.015411	7378.164960056496	1.466422	1.457152	1.469587619573846	1.4603174737732691	1.3966108437199996	1.3873426890243268
0.001660	0.273895	-0.015381	7363.808749056496	1.466173	1.456921	1.4693405277230769	1.4600883818346153	1.3963637518692305	1.387113597085673
0.001661	0.273560	-0.015472	7354.784845056496	1.465922	1.456681	1.4690914358723077	1.4598502898959613	1.3961146600184615	1.386875505147019
0.001662	0.273193	-0.015503	7344.940585056496	1.465671	1.456443	1.4688423440215383	1.4596141979573076	1.3958655681676921	1.3866394132083653
0.001664	0.272842	-0.015533	7335.506503056495	1.465420	1.456203	1.46859516032	1.45937801408	1.3956183844661538	1.3864032293310575
0.001665	0.272461	-0.015442	7325.252067056495	1.465169	1.455965	1.4683460684692307	1.4591419221413462	1.3953692926153844	1.3861671373924038
0.001666	0.272156	-0.015533	7317.048517056495	1.464918	1.455724	1.4680969766184615	1.4589028302026923	1.395120200764615	1.38592804545375
0.001667	0.271698	-0.015533	7304.743193056496	1.464666	1.455488	1.4678468847676924	1.4586687382640384	1.394870108913846	1.385693953515096
0.001669	0.271347	-0.015564	7295.309111056495	1.464414	1.455248	1.467598701066154	1.458432554386731	1.3946219252123075	1.3854577696377885
0.001670	0.270996	-0.015533	7285.875030056495	1.464162	1.455008	1.4673486092153847	1.458194462448077	1.3943718333615385	1.3852196776991346
0.001671	0.270599	-0.015503	7275.210415056496	1.463911	1.454770	1.4670995173646153	1.457958370509423	1.394122741510769	1.3849835857604806
0.001672	0.270172	-0.015564	7263.725446056495	1.463659	1.454533	1.4668494255138462	1.4577232785707692	1.39387264966	1.3847484938218269
0.001674	0.269867	-0.015564	7255.521897056495	1.463407	1.454291	1.4666012418123076	1.4574850946934614	1.3936244659584611	1.384510309944519
0.001675	0.269577	-0.015564	7247.728525056495	1.463155	1.454048	1.4663511499615385	1.4572440027548077	1.393374374107692	1.3842692180058653
0.001676	0.269089	-0.015594	7234.602846056496	1.462902	1.453812	1.4661000581107693	1.457009910816154	1.3931232822569228	1.3840351260672117
0.001677	0.268677	-0.015625	7223.5280540564945	1.462649	1.453573	1.46584896626	1.4567728188775	1.3928721904061536	1.3837980341285576
0.001679	0.268478	-0.015594	7218.195747056496	1.462396	1.453327	1.4655997825584617	1.4565306350001923	1.3926230067046155	1.38355585025125
0.001680	0.268066	-0.015717	7207.1209550564945	1.462142	1.453087	1.4653476907076923	1.4562925430615385	1.3923709148538461	1.3833177583125962
0.001681	0.267563	-0.015686	7193.585099056496	1.461888	1.452849	1.4650955988569232	1.4560564511228846	1.3921188230030768	1.3830816663739423
0.001682	0.267227	-0.015686	7184.561195056496	1.461634	1.452607	1.464843507006154	1.4558163591842308	1.3918667311523079	1.3828415744352884
0.001684	0.266937	-0.015686	7176.767823056496	1.461379	1.452362	1.4645923233046154	1.455575175306923	1.391615547450769	1.3826003905579807
0.001685	0.266495	-0.015686	7164.872676056495	1.461125	1.452123	1.4643402314538463	1.4553380833682692	1.3913634556	1.3823632986193268
0.001686	0.266129	-0.015686	7155.0284170564955	1.460871	1.451881	1.464088139603077	1.4550979914296154	1.3911113637492307	1.382123206680673
0.001687	0.265762	-0.015717	7145.184157056496	1.460617	1.451639	1.4638360477523078	1.4548578994909613	1.3908592718984614	1.381883114742019
0.001689	0.265350	-0.015747	7134.109366056495	1.460362	1.451398	1.4635848640507692	1.454620715613654	1.390608088196923	1.3816459308647115
0.001690	0.265015	-0.015717	7125.085461056495	1.460107	1.451155	1.4633317722	1.454379623675	1.390354996346154	1.3814048389260576
0.001691	0.264694	-0.015656	7116.471734056495	1.459853	1.450912	1.4630796803492307	1.4541385317363462	1.3901029044953845	1.3811637469874039
0.001692	0.264282	-0.015778	7105.396943056496	1.459598	1.450670	1.4628265884984615	1.4538984397976922	1.389849812644615	1.3809236550487498
0.001694	0.263824	-0.015747	7093.091619056495	1.459342	1.450430	1.462574404796923	1.4536622559203847	1.3895976289430765	1.3806874711714423
0.001695	0.263596	-0.015808	7086.938957056496	1.459087	1.450182	1.4623213129461539	1.453416163981731	1.3893445370923074	1.3804413792327885
0.001696	0.263199	-0.015808	7076.274342056495	1.458830	1.449939	1.4620662210953848	1.453175072043077	1.3890894452415385	1.3802002872941346
0.001697	0.262695	-0.015839	7062.738486056496	1.458574	1.449700	1.4618121292446153	1.452937980104423	1.388835353390769	1.3799631953554807
0.001699	0.262466	-0.015808	7056.585824056496	1.458318	1.449452	1.461559945543077	1.4526937962271154	1.3885831696892308	1.379719011478173
0.001700	0.262131	-0.015808	7047.561920056496	1.458061	1.449207	1.4613048536923077	1.4524507042884613	1.3883280778384615	1.379475919539519
0.001701	0.261627	-0.015869	7034.026063056495	1.457804	1.448967	1.4610497618415386	1.4522126123498076	1.3880729859876921	1.3792378276008652
0.001702	0.261215	-0.015961	7022.951271056496	1.457546	1.448722	1.4607936699907693	1.451969520411154	1.387816894136923	1.3789947356622116
0.001704	0.260971	-0.015930	7016.388432056496	1.457288	1.448472	1.4605394862892307	1.4517233365338462	1.3875627104353843	1.3787485517849039
0.001705	0.260559	-0.015900	7005.313640056496	1.457030	1.448229	1.4602833944384617	1.4514822445951923	1.3873066185846152	1.37850745984625
0.001706	0.260132	-0.015900	6993.828671056495	1.456773	1.447985	1.4600283025876923	1.4512401526565386	1.387051526733846	1.3782653679075962
0.001707	0.259827	-0.015900	6985.6251220564955	1.456515	1.447738	1.459772210736923	1.4509950607178845	1.3867954348830769	1.3780202759689422
0.001709	0.259506	-0.015991	6977.0113950564955	1.456256	1.447490	1.4595170270353846	1.4507508768405768	1.3865402511815383	1.3777760920916344
0.001710	0.259018	-0.015961	6963.885716056495	1.455998	1.447248	1.4592609351846153	1.4505107849019232	1.3862841593307689	1.3775360001529808
0.001711	0.258667	-0.015991	6954.451634056495	1.455739	1.447001	1.4590038433338461	1.4502656929632691	1.3860270674799997	1.3772909082143268
0.001712	0.258438	-0.015930	6948.298972056495	1.455480	1.446750	1.458746751483077	1.4500166010246154	1.3857699756292305	1.377041816275673
0.001714	0.257919	-0.015961	6934.352938056496	1.455222	1.446509	1.4584925677815386	1.4497794171473077	1.3855157919276921	1.3768046323983654
0.001715	0.257584	-0.015991	6925.329033056496	1.454963	1.446261	1.4582354759307692	1.449533325208654	1.385258700076923	1.3765585404597116
0.001716	0.257263	-0.016052	6916.715307056495	1.454703	1.446012	1.45797738408	1.44928623327	1.3850006082261537	1.3763114485210577
0.001717	0.256836	-0.016022	6905.230337056495	1.454443	1.445767	1.4577192922292308	1.4490431413313463	1.3847425163753844	1.376068356582404
0.001719	0.256485	-0.015991	6895.796256056496	1.454184	1.445520	1.4574641085276923	1.4487999574540384	1.3844873326738458	1.375825172705096
0.001720	0.256180	-0.016052	6887.592706056495	1.453924	1.445270	1.4572060166769232	1.4485518655153846	1.384229240823077	1.3755770807664423
0.001721	0.255707	-0.016052	6874.877205056495	1.453664	1.445026	1.4569479248261539	1.4483097735767307	1.3839711489723077	1.3753349888277884
0.001722	0.255310	-0.016113	6864.212590056495	1.453403	1.444779	1.4566888329753847	1.448064681638077	1.3837120571215382	1.3750898968891345
0.001724	0.255051	-0.016083	6857.239573056495	1.453142	1.444527	1.456431649273846	1.447816497760769	1.3834548734199998	1.3748417130118267
0.001725	0.254700	-0.016083	6847.8054920564955	1.452882	1.444278	1.456173557423077	1.4475694058221154	1.3831967815692305	1.374594621073173
0.001726	0.254150	-0.016083	6833.039103056495	1.452621	1.444036	1.4559144655723077	1.4473293138834615	1.3829376897184615	1.3743545291345192
0.001727	0.253830	-0.016144	6824.425376056495	1.452360	1.443785	1.4556553737215385	1.4470802219448078	1.382678597867692	1.3741054371958654
0.001729	0.253616	-0.016144	6818.682891056495	1.452098	1.443531	1.4553971900200002	1.4468300380674999	1.382420414166154	1.3738552533185575
0.001730	0.253128	-0.016174	6805.557212056496	1.451836	1.443286	1.4551370981692306	1.4465869461288463	1.3821603223153844	1.373612161379904
0.001731	0.252655	-0.016144	6792.841711056495	1.451575	1.443040	1.4548780063184616	1.4463428541901924	1.3819012304646154	1.37336806944125
0.001732	0.252457	-0.016144	6787.5094040564945	1.451313	1.442785	1.4546179144676925	1.4460897622515385	1.3816411386138463	1.3731149775025961
0.001734	0.252060	-0.016144	6776.844789056495	1.451052	1.442537	1.454360730766154	1.4458455783742308	1.3813839549123075	1.3728707936252884
0.001735	0.251602	-0.016174	6764.539465056496	1.450790	1.442290	1.4541006389153845	1.445600486435577	1.3811238630615383	1.3726257016866346
0.001736	0.251236	-0.016235	6754.6952060564945	1.450527	1.442040	1.4538395470646153	1.445352394496923	1.380862771210769	1.3723776097479807
0.001737	0.250946	-0.016235	6746.901834056496	1.450264	1.441787	1.4535784552138462	1.445101302558269	1.3806016793599998	1.3721265178093267
0.001739	0.250504	-0.016174	6735.006687056495	1.450001	1.441539	1.4533192715123078	1.4448571186809613	1.3803424956584616	1.371882333932019
0.001740	0.250168	-0.016266	6725.9827830564955	1.449738	1.441288	1.4530581796615385	1.4446080267423076	1.3800814038076923	1.3716332419933652
0.001741	0.249786	-0.016235	6715.728346056496	1.449475	1.441037	1.4527970878107692	1.4443589348036538	1.379820311956923	1.3713841500547115
0.001742	0.249313	-0.016327	6703.012845056495	1.449211	1.440789	1.45253499596	1.444112842865	1.3795582201061536	1.3711380581160577
0.001744	0.248993	-0.016296	6694.399118056495	1.448947	1.440536	1.4522748122584614	1.4438636589876923	1.3792980364046152	1.37088887423875
0.001745	0.248764	-0.016266	6688.246456056495	1.448683	1.440280	1.4520127204076922	1.4436095670490385	1.3790359445538458	1.3706347823000962
0.001746	0.248260	-0.016327	6674.710599056496	1.448419	1.440032	1.451750628556923	1.4433634751103845	1.3787738527030768	1.3703886903614422
0.001747	0.247894	-0.016296	6664.866340056495	1.448155	1.439781	1.4514885367061539	1.4431143831717308	1.3785117608523074	1.3701395984227884
0.001749	0.247589	-0.016327	6656.662791056495	1.447890	1.439527	1.4512273530046154	1.442864199294423	1.378250577150769	1.3698894145454807
0.001750	0.247253	-0.016327	6647.638886056495	1.447625	1.439273	1.450964261153846	1.4426121073557692	1.3779874852999998	1.3696373226068268
0.001751	0.246735	-0.016388	6633.692852056496	1.447360	1.439025	1.450701169303077	1.4423660154171154	1.3777243934492307	1.369391230668173
0.001752	0.246399	-0.016449	6624.668948056495	1.447094	1.438770	1.4504370774523079	1.4421129234784615	1.3774603015984614	1.3691381387295192
0.001754	0.246155	-0.016388	6618.106108056496	1.446828	1.438513	1.4501748937507692	1.4418597396011539	1.3771981178969228	1.3688849548522115
0.001755	0.245743	-0.016418	6607.031317056495	1.446562	1.438261	1.4499108019	1.4416096476625	1.3769340260461536	1.3686348629135576
0.001756	0.245209	-0.016418	6592.675105056496	1.446296	1.438013	1.4496467100492307	1.4413635557238462	1.3766699341953843	1.3683887709749039
0.001757	0.244980	-0.016479	6586.522443056496	1.446029	1.437754	1.4493816181984616	1.4411064637851922	1.3764048423446154	1.3681316790362499
0.001759	0.244690	-0.016510	6578.729071056496	1.445762	1.437496	1.449118434496923	1.4408522799078847	1.3761416586430766	1.3678774951589423
0.001760	0.244156	-0.016418	6564.3728600564955	1.445496	1.437248	1.4488543426461538	1.440606187969231	1.3758775667923073	1.3676314032202885
0.001761	0.243851	-0.016479	6556.169310056495	1.445229	1.436991	1.4485892507953848	1.4403510960305768	1.3756124749415384	1.3673763112816344
0.001762	0.243515	-0.016571	6547.145406056496	1.444960	1.436734	1.4483221589446154	1.440096004091923	1.3753453830907691	1.3671212193429807
0.001764	0.243118	-0.016571	6536.480792056496	1.444692	1.436480	1.4480579752430771	1.4398458202146154	1.3750811993892307	1.366871035465673
0.001765	0.242737	-0.016510	6526.226355056495	1.444424	1.436225	1.4477918833923076	1.4395927282759615	1.3748151075384611	1.3666179435270192
0.001766	0.242371	-0.016541	6516.382096056495	1.444156	1.435969	1.4475257915415385	1.4393386363373077	1.374549015687692	1.3663638515883654
0.001767	0.242050	-0.016541	6507.768369056495	1.443888	1.435712	1.4472596996907694	1.439083544398654	1.374282923836923	1.3661087596497117
0.001769	0.241608	-0.016571	6495.873222056496	1.443620	1.435459	1.4469955159892307	1.4388343605213463	1.3740187401353845	1.365859575772404
0.001770	0.241257	-0.016571	6486.439141056495	1.443351	1.435202	1.4467284241384617	1.4385792685826924	1.3737516482846153	1.36560448383375
0.001771	0.240829	-0.016632	6474.954171056495	1.443082	1.434947	1.4464613322876922	1.4383261766440385	1.373484556433846	1.3653513918950961
0.001772	0.240479	-0.016663	6465.520090056496	1.442812	1.434689	1.446193240436923	1.4380700847053847	1.3732164645830767	1.3650952999564423
0.001774	0.240204	-0.016632	6458.136895056496	1.442543	1.434429	1.4459280567353845	1.4378139008280768	1.372951280881538	1.3648391160791344
0.001775	0.239807	-0.016663	6447.472281056496	1.442273	1.434172	1.4456599648846153	1.4375588088894231	1.3726831890307691	1.3645840241404807
0.001776	0.239288	-0.016663	6433.526247056496	1.442003	1.433920	1.4453918730338462	1.4373087169507692	1.3724150971799998	1.3643339322018269
0.001777	0.239075	-0.016693	6427.783762056495	1.441733	1.433657	1.4451237811830768	1.4370476250121154	1.3721470053292304	1.364072840263173
0.001779	0.238693	-0.016693	6417.529326056496	1.441462	1.433399	1.4448565974815386	1.4367934411348078	1.3718798216276924	1.3638186563858654
0.001780	0.238266	-0.016663	6406.0443560564945	1.441192	1.433143	1.4445885056307692	1.436539349196154	1.371611729776923	1.3635645644472116
0.001781	0.237839	-0.016754	6394.559387056495	1.440921	1.432887	1.44431941378	1.4362852572575	1.3713426379261535	1.3633104725085576
0.001782	0.237534	-0.016693	6386.3558380564955	1.440650	1.432626	1.4440503219292307	1.4360261653188462	1.3710735460753845	1.3630513805699038
0.001784	0.237228	-0.016754	6378.152288056495	1.440379	1.432365	1.4437831382276924	1.4357689814415386	1.370806362373846	1.3627941966925963
0.001785	0.236710	-0.016785	6364.206254056495	1.440107	1.432111	1.443513046376923	1.4355168895028845	1.3705362705230768	1.362542104753942
0.001786	0.236389	-0.016724	6355.592528056495	1.439836	1.431851	1.4432439545261537	1.4352587975642308	1.3702671786723073	1.3622840128152884
0.001787	0.236191	-0.016754	6350.260220056496	1.439565	1.431586	1.4429748626753847	1.4349957056255769	1.3699980868215382	1.3620209208766345
0.001789	0.235626	-0.016724	6335.083654056496	1.439294	1.431334	1.4427076789738462	1.4347475217482692	1.3697309031199998	1.3617727369993269
0.001790	0.235291	-0.016724	6326.0597500564945	1.439022	1.431074	1.442437587123077	1.4344894298096154	1.3694608112692306	1.361514645060673
0.001791	0.234940	-0.016846	6316.625668056495	1.438750	1.430814	1.4421674952723076	1.4342313378709615	1.3691907194184614	1.361256553122019
