Repository: pietracorvo/HystAPI

# Example data

The example data in this folder is from measurements performed during my physics bachelor.

The material is **FeSi3** (iron with 3% silicon), aka 'electrical steel', the standard material for ring cores in trafos. 

Four of the five samples where treated with high pressure torison (HPT, 20 rotations at 20GPa), to achieve nanocristallisation of the grains, which has a huge impact on the magnetic properties of the material. The HPT deformation was done at 77K (under liquid nitrogen) and at 293K (at room temperature). Afterwards some samples were heat treated at a temperature of 493K (for two hours) to anneal defects from the deformation process.

The five samples are:

File: testData/FeSi3_annealed/G1_919V_100Hz_800000Fs.txt (part 6 of 57)
--------------------------
t	U1	U2	H	B_raw	J_raw	B_drift	 J_drift	B_corr	J_corr
0.001784	0.253845	0.008087	6823.675562336991	1.439031	1.430456	1.442296895424423	1.4337219721021153	1.3796763985665024	1.3711016272703362
0.001785	0.254028	0.008087	6828.597692336991	1.439162	1.430581	1.4424297260832932	1.4338488028039664	1.3798092292253723	1.3712284579721874
0.001786	0.254257	0.008087	6834.750354336991	1.439293	1.430704	1.4425625567421634	1.4339736335058173	1.3799420598842427	1.3713532886740383
0.001787	0.254379	0.008057	6838.031774336991	1.439424	1.430831	1.4426953874010338	1.4341024642076683	1.380074890543113	1.3714821193758893
0.001789	0.254593	0.008118	6843.774258336991	1.439555	1.430955	1.442830048718774	1.43423012561137	1.3802095518608533	1.371609780779591
0.001790	0.254761	0.008087	6848.286211336991	1.439686	1.431080	1.4429628793776443	1.434356956313221	1.3803423825197236	1.371736611481442
0.001791	0.254974	0.008118	6854.0286953369905	1.439817	1.431204	1.4430957100365143	1.434482787015072	1.3804752131785936	1.371862442183293
0.001792	0.255081	0.007996	6856.899937336991	1.439948	1.431331	1.4432285406953846	1.434611617716923	1.380608043837464	1.371991272885144
0.001794	0.255341	0.008118	6863.872954336991	1.440079	1.431453	1.443363202013125	1.4347372791206252	1.3807427051552041	1.3721169342888462
0.001795	0.255630	0.008087	6871.666326336991	1.440210	1.431574	1.4434960326719952	1.4348601098224758	1.3808755358140745	1.3722397649906968
0.001796	0.255692	0.008026	6873.307036336991	1.440340	1.431702	1.4436278633308655	1.434989940524327	1.3810073664729448	1.372369595692548
0.001797	0.255798	0.008026	6876.178278336991	1.440470	1.431829	1.4437596939897355	1.435118771226178	1.3811391971318145	1.372498426394399
0.001799	0.256119	0.008026	6884.792005336991	1.440600	1.431948	1.443893355307476	1.43524143262988	1.381272858449555	1.3726210877981009
0.001800	0.256271	0.007965	6888.893780336991	1.440729	1.432072	1.444024185966346	1.4353672633317307	1.3814036891084251	1.3727469184999517
0.001801	0.256485	0.008026	6894.636265336991	1.440859	1.432195	1.4441560166252163	1.4354920940335818	1.3815355197672954	1.3728717492018028
0.001802	0.256592	0.007996	6897.507507336991	1.440988	1.432321	1.4442868472840864	1.4356199247354327	1.3816663504261655	1.3729995799036536
0.001804	0.256851	0.008026	6904.480524336991	1.441118	1.432442	1.444420508601827	1.4357445861391347	1.381800011743906	1.3731242413073557
0.001805	0.257065	0.008057	6910.2230083369905	1.441249	1.432565	1.444553339260697	1.4358694168409856	1.3819328424027764	1.3732490720092065
0.001806	0.257187	0.008087	6913.504428336991	1.441380	1.432692	1.4446861699195674	1.4359982475428366	1.3820656730616467	1.3733779027110575
0.001807	0.257339	0.007996	6917.606203336991	1.441509	1.432816	1.4448170005784375	1.4361240782446876	1.3821965037205168	1.3735037334129085
0.001809	0.257584	0.007996	6924.169042336991	1.441639	1.432938	1.4449506618961778	1.4362497396483895	1.382330165038257	1.3736293948166105
0.001810	0.257721	0.007965	6927.86064033699	1.441768	1.433062	1.445081492555048	1.4363755703502405	1.382460995697127	1.3737552255184615
0.001811	0.257950	0.007935	6934.013302336991	1.441897	1.433183	1.4452123232139182	1.4364984010520914	1.3825918263559975	1.3738780562203123
0.001812	0.258072	0.007996	6937.294721336991	1.442026	1.433308	1.4453431538727886	1.4366252317539423	1.3827226570148676	1.3740048869221633
0.001814	0.258392	0.007996	6945.908448336991	1.442156	1.433427	1.4454768151905288	1.4367478931576443	1.3828563183326081	1.3741275483258653
0.001815	0.258530	0.007965	6949.600046336991	1.442285	1.433552	1.4456076458493992	1.4368747238594952	1.3829871489914782	1.3742543790277162
0.001816	0.258636	0.008026	6952.471288336991	1.442415	1.433678	1.4457394765082692	1.437002554561346	1.3831189796503485	1.374382209729567
0.001817	0.258789	0.007996	6956.573063336991	1.442544	1.433802	1.4458703071671395	1.437128385263197	1.3832498103092186	1.374508040431418
0.001819	0.259033	0.008026	6963.1359023369905	1.442674	1.433924	1.4460039684848798	1.437254046666899	1.383383471626959	1.37463370183512
0.001820	0.259247	0.007965	6968.878387336991	1.442803	1.434046	1.44613479914375	1.43737787736875	1.3835143022858292	1.374757532536971
0.001821	0.259399	0.007965	6972.980161336991	1.442932	1.434170	1.4462656298026204	1.437503708070601	1.3836451329446997	1.374883363238822
0.001822	0.259613	0.007935	6978.722646336991	1.443061	1.434291	1.4463964604614903	1.4376265387724518	1.3837759636035694	1.3750061939406728
0.001824	0.259781	0.007935	6983.2345983369905	1.443190	1.434414	1.4465291217792307	1.437753200176154	1.3839086249213097	1.375132855344375
0.001825	0.260040	0.007996	6990.207615336991	1.443319	1.434535	1.446659952438101	1.4378760308780048	1.3840394555801803	1.3752556860462257
0.001826	0.260193	0.007965	6994.309390336991	1.443448	1.434659	1.4467907830969713	1.4380018615798558	1.3841702862390504	1.3753815167480767
0.001827	0.260330	0.008026	6998.000987336991	1.443578	1.434784	1.4469226137558413	1.4381286922817067	1.3843021168979206	1.3755083474499277
0.001829	0.260635	0.007935	7006.204536336991	1.443706	1.434902	1.4470542750735818	1.4382503536854085	1.3844337782156608	1.3756300088536295
0.001830	0.260757	0.007904	7009.485956336991	1.443835	1.435026	1.4471851057324518	1.4383761843872596	1.384564608874531	1.3757558395554805
0.001831	0.260956	0.007904	7014.818263336991	1.443963	1.435148	1.4473149363913222	1.4385000150891107	1.3846944395334013	1.3758796702573317
0.001832	0.261078	0.007935	7018.099683336991	1.444091	1.435272	1.4474447670501924	1.4386258457909618	1.3848242701922717	1.3760055009591827
0.001834	0.261307	0.007965	7024.25234533699	1.444220	1.435393	1.4475774283679328	1.4387505071946634	1.384956931510012	1.3761301623628843
0.001835	0.261505	0.007996	7029.584652336991	1.444350	1.435516	1.4477092590268028	1.4388753378965145	1.3850887621688819	1.3762549930647354
0.001836	0.261642	0.007935	7033.276249336991	1.444478	1.435640	1.447839089685673	1.4390011685983655	1.3852185928277523	1.3763808237665864
0.001837	0.261810	0.007874	7037.788202336991	1.444606	1.435762	1.4479689203445434	1.4391249993002164	1.3853484234866227	1.3765046544684374
0.001839	0.262054	0.007935	7044.35104133699	1.444734	1.435882	1.4481005816622836	1.4392486607039183	1.385480084804363	1.3766283158721393
0.001840	0.262207	0.007904	7048.4528163369905	1.444863	1.436005	1.448231412321154	1.4393734914057692	1.385610915463233	1.3767531465739902
0.001841	0.262451	0.007965	7055.015655336991	1.444991	1.436125	1.4483612429800239	1.4394953221076203	1.385740746122103	1.3768749772758413
0.001842	0.262619	0.007843	7059.527608336991	1.445119	1.436247	1.4484910736388943	1.4396191528094713	1.3858705767809734	1.3769988079776923
0.001844	0.262756	0.007935	7063.219205336991	1.445247	1.436371	1.4486227349566345	1.439746814213173	1.3860022380987136	1.377126469381394
0.001845	0.262970	0.007874	7068.961689336991	1.445375	1.436491	1.448752565615505	1.439868644915024	1.386132068757584	1.377248300083245
0.001846	0.263123	0.007843	7073.063464336991	1.445502	1.436614	1.4488813962743752	1.439993475616875	1.3862608994164543	1.377373130785096
0.001847	0.263336	0.007935	7078.805949336991	1.445630	1.436735	1.4490112269332451	1.4401163063187261	1.3863907300753242	1.377495961486947
0.001849	0.263535	0.007935	7084.138256336991	1.445759	1.436856	1.4491438882509855	1.4402409677224277	1.3865233913930646	1.3776206228906487
0.001850	0.263733	0.007904	7089.470563336991	1.445887	1.436978	1.4492737189098557	1.440364798424279	1.386653222051935	1.3777444535924999
0.001851	0.263916	0.007874	7094.392693336991	1.446014	1.437099	1.449402549568726	1.4404876291261297	1.3867820527108052	1.3778672842943507
0.001852	0.264130	0.007874	7100.135177336991	1.446142	1.437219	1.4495323802275961	1.4406094598279808	1.3869118833696752	1.3779891149962018
0.001854	0.264313	0.007843	7105.057307336991	1.446269	1.437340	1.4496630415453367	1.4407341212316829	1.3870425446874157	1.3781137763999038
0.001855	0.264481	0.007812	7109.569259336991	1.446396	1.437461	1.4497918722042067	1.4408569519335337	1.387171375346286	1.3782366071017547
0.001856	0.264664	0.007874	7114.491389336991	1.446523	1.437583	1.449920702863077	1.4409807826353846	1.3873002060051562	1.3783604378036056
0.001857	0.264877	0.007904	7120.233873336991	1.446651	1.437703	1.4500505335219471	1.4411026133372355	1.3874300366640262	1.3784822685054565
0.001859	0.265076	0.007874	7125.566180336991	1.446779	1.437824	1.4501821948396876	1.4412272747409376	1.3875616979817669	1.3786069299091586
0.001860	0.265198	0.007874	7128.847600336991	1.446906	1.437948	1.4503110254985578	1.4413531054427884	1.3876905286406371	1.3787327606110094
0.001861	0.265411	0.007874	7134.590085336991	1.447034	1.438068	1.4504408561574278	1.4414749361446393	1.387820359299507	1.3788545913128603
0.001862	0.265564	0.007904	7138.691859336991	1.447162	1.438191	1.4505706868162982	1.4415997668464904	1.3879501899583775	1.3789794220147114
0.001864	0.265762	0.007904	7144.024166336991	1.447290	1.438312	1.4507023481340384	1.4417244282501924	1.3880818512761177	1.3791040834184134
0.001865	0.266022	0.007904	7150.997183336991	1.447418	1.438432	1.4508321787929088	1.4418462589520433	1.3882116819349881	1.3792259141202643
0.001866	0.266159	0.007874	7154.688781336991	1.447545	1.438554	1.4509610094517789	1.4419700896538943	1.388340512593858	1.3793497448221153
0.001867	0.266342	0.007843	7159.610910336991	1.447673	1.438676	1.451090840110649	1.4420939203557452	1.3884703432527283	1.3794735755239662
0.001869	0.266525	0.007874	7164.533040336991	1.447800	1.438797	1.4512215014283893	1.4422185817594473	1.3886010045704684	1.3795982369276683
0.001870	0.266754	0.007874	7170.685702336991	1.447927	1.438916	1.4513503320872596	1.4423394124612983	1.3887298352293387	1.3797190676295192
0.001871	0.266861	0.007812	7173.5569443369905	1.448054	1.439040	1.4514791627461299	1.442465243163149	1.388858665888209	1.37984489833137
0.001872	0.267044	0.007843	7178.479074336991	1.448181	1.439160	1.451607993405	1.442587073865	1.3889874965470792	1.379966729033221
0.001874	0.267227	0.007843	7183.401204336991	1.448308	1.439281	1.4517386547227402	1.442711735268702	1.3891181578648193	1.380091390436923
0.001875	0.267471	0.007874	7189.9640433369905	1.448436	1.439400	1.4518684853816106	1.442832565970553	1.3892479885236897	1.380212221138774
0.001876	0.267578	0.007812	7192.835285336991	1.448562	1.439524	1.4519963160404807	1.4429583966724038	1.3893758191825598	1.3803380518406247
0.001877	0.267807	0.007812	7198.987947336991	1.448689	1.439642	1.4521251466993508	1.4430782273742548	1.38950464984143	1.3804578825424758
0.001879	0.268066	0.007843	7205.96096433699	1.448816	1.439761	1.4522558080170915	1.4432008887779568	1.3896353111591706	1.3805805439461778
0.001880	0.268188	0.007812	7209.242384336991	1.448943	1.439883	1.4523846386759616	1.4433247194798078	1.3897641418180409	1.3807043746480288
0.001881	0.268311	0.007812	7212.523804336991	1.449069	1.440006	1.4525124693348317	1.4434495501816587	1.389891972476911	1.3808292053498796
0.001882	0.268555	0.007812	7219.086643336991	1.449196	1.440124	1.452641299993702	1.4435693808835095	1.3900208031357812	1.3809490360517305
0.001884	0.268829	0.007812	7226.4698383369905	1.449322	1.440241	1.4527709613114423	1.4436900422872117	1.3901504644535216	1.3810696974554326
0.001885	0.268921	0.007843	7228.930903336991	1.449449	1.440365	1.4528997919703126	1.4438158729890624	1.390279295112392	1.3811955281572834
0.001886	0.269089	0.007721	7233.442855336991	1.449575	1.440485	1.4530276226291827	1.4439377036909136	1.390407125771262	1.3813173588591345
0.001887	0.269318	0.007782	7239.595517336991	1.449701	1.440603	1.4531554532880528	1.4440575343927644	1.3905349564301321	1.3814371895609854
0.001889	0.269455	0.007812	7243.287114336991	1.449827	1.440725	1.4532851146057932	1.4441831957964664	1.3906646177478725	1.3815628509646873
0.001890	0.269684	0.007812	7249.439776336991	1.449953	1.440843	1.4534129452646636	1.4443030264983174	1.3907924484067427	1.3816826816665384
0.001891	0.269760	0.007751	7251.49066433699	1.450079	1.440967	1.4535407759235335	1.4444288572001684	1.3909202790656128	1.3818085123683894
0.001892	0.270050	0.007751	7259.284035336991	1.450205	1.441083	1.4536686065824038	1.4445466879020192	1.391048109724483	1.3819263430702402
0.001894	0.270248	0.007843	7264.616343336991	1.450332	1.441203	1.4537992679001441	1.4446703493057211	1.3911787710422234	1.382050004473942
0.001895	0.270462	0.007812	7270.3588273369905	1.450458	1.441322	1.4539270985590145	1.4447911800075721	1.3913066017010935	1.382170835175793
0.001896	0.270554	0.007782	7272.819892336991	1.450584	1.441445	1.4540549292178848	1.4449160107094232	1.3914344323599641	1.3822956658776442
0.001897	0.270813	0.007782	7279.792909336991	1.450711	1.441562	1.4541837598767549	1.4450348414112741	1.391563263018834	1.3824144965794951
0.001899	0.270981	0.007782	7284.304861336991	1.450837	1.441683	1.454313421194495	1.445159502814976	1.3916929243365743	1.382539157983197
0.001900	0.271210	0.007782	7290.457523336991	1.450963	1.441801	1.4544412518533654	1.445279333516827	1.3918207549954444	1.382658988685048
0.001901	0.271301	0.007751	7292.918588336991	1.451088	1.441924	1.4545680825122356	1.445404164218678	1.3919475856543149	1.3827838193868989
0.001902	0.271515	0.007782	7298.661073336991	1.451214	1.442042	1.4546959131711057	1.445523994920529	1.392075416313185	1.38290365008875
0.001904	0.271759	0.007751	7305.223912336991	1.451340	1.442160	1.4548255744888463	1.4456456563242308	1.3922050776309254	1.3830253114924518
0.001905	0.271957	0.007721	7310.556219336991	1.451465	1.442278	1.4549524051477163	1.4457654870260817	1.3923319082897954	1.3831451421943026
0.001906	0.272064	0.007782	7313.427462336991	1.451591	1.442400	1.4550802358065866	1.4458893177279326	1.392459738948666	1.3832689728961536
0.001907	0.272339	0.007721	7320.810656336991	1.451716	1.442517	1.4552070664654568	1.4460081484297838	1.392586569607536	1.3833878035980047
0.001909	0.272476	0.007843	7324.502253336991	1.451843	1.442639	1.4553377277831971	1.4461338098334855	1.3927172309252764	1.3835134650017065
0.001910	0.272659	0.007721	7329.424383336991	1.451968	1.442758	1.4554645584420673	1.4462546405353365	1.3928440615841464	1.3836342957035574
0.001911	0.272842	0.007751	7334.346512336991	1.452094	1.442877	1.4555923891009375	1.4463754712371875	1.3929718922430165	1.3837551264054084
0.001912	0.272964	0.007812	7337.627932336991	1.452220	1.442999	1.4557202197598078	1.4464993019390384	1.393099722901887	1.3838789571072594
0.001914	0.273254	0.007751	7345.421304336991	1.452346	1.443115	1.455849881077548	1.4466189633427404	1.393229384219627	1.3839986185109614
0.001915	0.273392	0.007690	7349.112901336991	1.452471	1.443235	1.4559767117364184	1.4467407940445913	1.3933562148784975	1.3841204492128123
0.001916	0.273575	0.007721	7354.035031336991	1.452596	1.443354	1.4561035423952884	1.4468616247464423	1.3934830455373675	1.3842412799146633
0.001917	0.273758	0.007690	7358.957161336991	1.452720	1.443473	1.4562293730541587	1.4469824554482933	1.3936088761962377	1.3843621106165143
0.001919	0.273941	0.007690	7363.879290336991	1.452845	1.443591	1.456358034371899	1.4471041168519954	1.393737537513978	1.3844837720202163
0.001920	0.274185	0.007751	7370.442130336991	1.452970	1.443708	1.4564848650307693	1.447222947553846	1.3938643681728484	1.384602602722067
0.001921	0.274292	0.007690	7373.313372336991	1.453095	1.443829	1.4566116956896396	1.447345778255697	1.3939911988317188	1.384725433423918
0.001922	0.274475	0.007751	7378.235502336991	1.453220	1.443949	1.4567385263485095	1.447467608957548	1.3941180294905888	1.384847264125769
0.001924	0.274734	0.007721	7385.208519336991	1.453346	1.444065	1.4568681876662501	1.44758727036125	1.3942476908083292	1.384966925529471
0.001925	0.274887	0.007751	7389.310293336991	1.453471	1.444185	1.4569950183251201	1.4477091010631011	1.3943745214671992	1.385088756231322
0.001926	0.275009	0.007721	7392.591713336991	1.453596	1.444306	1.4571218489839906	1.447831931764952	1.3945013521260696	1.385211586933173
0.001927	0.275360	0.007721	7402.025795336991	1.453722	1.444420	1.4572496796428605	1.447947762466803	1.3946291827849397	1.3853274176350239
0.001929	0.275482	0.007782	7405.307215336991	1.453847	1.444541	1.457378340960601	1.448072423870505	1.39475784410268	1.385452079038726
0.001930	0.275635	0.007660	7409.408989336991	1.453972	1.444661	1.4575051716194711	1.4481942545723558	1.3948846747615504	1.3855739097405768
0.001931	0.275818	0.007690	7414.331119336991	1.454096	1.444779	1.4576310022783414	1.4483140852742067	1.3950105054204207	1.3856937404424277
0.001932	0.275970	0.007629	7418.432894336991	1.454220	1.444897	1.4577568329372117	1.4484339159760578	1.395136336079291	1.3858135711442787
0.001934	0.276245	0.007660	7425.816088336991	1.454344	1.445012	1.457884494254952	1.4485525773797596	1.395263997397031	1.3859322325479806
0.001935	0.276306	0.007629	7427.456798336991	1.454468	1.445134	1.4580103249138223	1.4486764080816106	1.3953898280559014	1.3860560632498315
0.001936	0.276581	0.007721	7434.839993336991	1.454592	1.445249	1.4581361555726924	1.4487932387834617	1.3955156587147717	1.3861728939516826
0.001937	0.276871	0.007629	7442.633365336991	1.454716	1.445363	1.4582619862315624	1.4489090694853124	1.3956414893736415	1.3862887246535334
0.001939	0.276962	0.007660	7445.094429336991	1.454840	1.445484	1.4583896475493028	1.4490337308890144	1.395769150691382	1.3864133860572354
0.001940	0.277069	0.007690	7447.965672336991	1.454965	1.445605	1.4585164782081732	1.4491565615908655	1.3958959813502525	1.3865362167590864
0.001941	0.277283	0.007660	7453.708156336991	1.455089	1.445722	1.4586423088670433	1.4492753922927164	1.3960218120091223	1.3866550474609374
0.001942	0.277512	0.007629	7459.860818336991	1.455213	1.445838	1.4587681395259136	1.4493932229945672	1.3961476426679926	1.3867728781627882
0.001944	0.277710	0.007690	7465.193125336991	1.455337	1.445956	1.458895800843654	1.4495148843982693	1.3962753039857332	1.3868945395664902
0.001945	0.277847	0.007629	7468.884723336991	1.455461	1.446075	1.459021631502524	1.4496357151001202	1.396401134644603	1.3870153702683412
0.001946	0.278015	0.007660	7473.3966753369905	1.455585	1.446193	1.4591474621613942	1.4497555458019713	1.3965269653034733	1.3871352009701923
0.001947	0.278259	0.007690	7479.959514336991	1.455709	1.446309	1.4592732928202643	1.449873376503822	1.3966527959623436	1.387253031672043
0.001949	0.278427	0.007629	7484.471467336991	1.455833	1.446428	1.4594009541380049	1.449996037907524	1.3967804572800842	1.387375693075745
0.001950	0.278564	0.007629	7488.163064336991	1.455957	1.446547	1.459526784796875	1.450116868609375	1.396906287938954	1.387496523777596
0.001951	0.278763	0.007690	7493.4953713369905	1.456081	1.446664	1.4596526154557452	1.450235699311226	1.3970321185978243	1.387615354479447
0.001952	0.279022	0.007629	7500.468388336991	1.456205	1.446779	1.4597784461146153	1.450352530013077	1.3971579492566946	1.387732185181298
0.001954	0.279190	0.007629	7504.980340336991	1.456328	1.446897	1.459905107432356	1.450474191416779	1.397284610574435	1.3878538465849999
0.001955	0.279419	0.007629	7511.133002336991	1.456452	1.447013	1.460030938091226	1.45059202211863	1.3974104412333053	1.387971677286851
0.001956	0.279617	0.007690	7516.465309336991	1.456576	1.447131	1.4601567687500963	1.4507118528204808	1.3975362718921756	1.3880915079887017
0.001957	0.279800	0.007690	7521.387439336991	1.456701	1.447249	1.4602835994089665	1.4508316835223318	1.3976631025510455	1.3882113386905528
0.001959	0.279984	0.007629	7526.309568336991	1.456825	1.447367	1.4604112607267068	1.4509533449260337	1.397790763868786	1.3883330000942546
0.001960	0.280121	0.007599	7530.0011663369905	1.456948	1.447485	1.460536091385577	1.4510731756278845	1.3979155945276562	1.3884528307961055
0.001961	0.280304	0.007629	7534.923295336991	1.457071	1.447603	1.460660922044447	1.4511930063297356	1.3980404251865264	1.3885726614979566
0.001962	0.280426	0.007660	7538.204715336991	1.457195	1.447722	1.4607867527033174	1.4513138370315866	1.3981662558453967	1.3886934921998075
0.001964	0.280701	0.007568	7545.587910336991	1.457318	1.447836	1.4609134140210576	1.4514314984352883	1.3982929171631366	1.3888111536035093
0.001965	0.280930	0.007629	7551.740572336991	1.457441	1.447952	1.461038244679928	1.4515493291371393	1.3984177478220072	1.3889289843053603
0.001966	0.281082	0.007568	7555.842346336991	1.457564	1.448069	1.461163075338798	1.4516681598389904	1.3985425784808774	1.3890478150072114
0.001967	0.281204	0.007568	7559.123766336991	1.457687	1.448188	1.4612879059976682	1.4517889905408414	1.3986674091397475	1.3891686457090624
0.001969	0.281448	0.007507	7565.686606336991	1.457809	1.448301	1.4614135673154085	1.4519056519445432	1.3987930704574878	1.3892853071127642
0.001970	0.281647	0.007629	7571.01891333699	1.457932	1.448418	1.4615383979742789	1.4520244826463942	1.398917901116358	1.3894041378146151
0.001971	0.281754	0.007629	7573.890155336991	1.458056	1.448538	1.4616642286331492	1.4521463133482453	1.3990437317752282	1.3895259685164663
0.001972	0.281952	0.007629	7579.222462336991	1.458179	1.448655	1.461789059292019	1.4522651440500962	1.3991685624340984	1.3896447992183172
0.001974	0.282211	0.007568	7586.1954793369905	1.458302	1.448769	1.4619157206097597	1.4523828054537982	1.3992952237518388	1.3897624606220191
0.001975	0.282318	0.007599	7589.066721336991	1.458425	1.448888	1.4620405512686299	1.452503636155649	1.399420054410709	1.38988329132387
0.001976	0.282516	0.007629	7594.399028336991	1.458548	1.449005	1.4621653819275	1.4526224668575	1.399544885069579	1.390002122025721
0.001977	0.282761	0.007568	7600.961868336991	1.458671	1.449120	1.4622902125863702	1.452739297559351	1.3996697157284492	1.390118952727572
0.001979	0.282974	0.007629	7606.704353336991	1.458795	1.449236	1.4624178739041107	1.452858958963053	1.3997973770461898	1.390238614131274
0.001980	0.283051	0.007568	7608.755240336991	1.458917	1.449356	1.4625417045629807	1.4529807896649038	1.3999212077050598	1.3903604448331248
0.001981	0.283279	0.007568	7614.90790233699	1.459040	1.449471	1.4626665352218509	1.4530976203667547	1.40004603836393	1.3904772755349757
0.001982	0.283524	0.007538	7621.470741336991	1.459162	1.449585	1.4627903658807213	1.4532134510686057	1.4001698690228004	1.3905931062368266
0.001984	0.283707	0.007629	7626.3928713369905	1.459286	1.449702	1.4629180271984616	1.4533341124723078	1.400297530340541	1.3907137676405288
0.001985	0.283783	0.007568	7628.443758336991	1.459408	1.449822	1.4630418578573319	1.4534559431741587	1.400421360999411	1.3908355983423797
0.001986	0.284103	0.007538	7637.057485336991	1.459530	1.449933	1.4631656885162019	1.4535687738760095	1.400545191658281	1.3909484290442304
0.001987	0.284225	0.007568	7640.338905336991	1.459653	1.450052	1.4632905191750722	1.4536896045778605	1.4006700223171515	1.3910692597460814
0.001989	0.284363	0.007538	7644.030502336991	1.459775	1.450170	1.4634161804928125	1.4538112659815625	1.4007956836348918	1.3911909211497835
0.001990	0.284531	0.007629	7648.542455336991	1.459898	1.450287	1.4635410111516827	1.4539300966834137	1.400920514293762	1.3913097518516346
0.001991	0.284805	0.007538	7655.925649336991	1.460021	1.450400	1.4636658418105528	1.4540449273852643	1.401045344952632	1.3914245825534852
0.001992	0.284927	0.007568	7659.207069336991	1.460143	1.450518	1.463789672469423	1.4541647580871153	1.4011691756115021	1.3915444132553363
0.001994	0.285126	0.007538	7664.539376336991	1.460266	1.450634	1.4639163337871635	1.4542844194908173	1.4012958369292425	1.3916640746590383
0.001995	0.285278	0.007599	7668.641151336991	1.460389	1.450752	1.4640411644460336	1.4544042501926684	1.4014206675881127	1.3917839053608894
0.001996	0.285583	0.007568	7676.844700336991	1.460511	1.450864	1.4641649951049038	1.4545180808945193	1.4015444982469831	1.3918977360627403
0.001997	0.285690	0.007538	7679.715942336991	1.460633	1.450983	1.464288825763774	1.45463891159637	1.4016683289058531	1.392018566764591
0.001999	0.285904	0.007538	7685.458427336991	1.460755	1.451098	1.4644144870815146	1.4547575730000721	1.4017939902235939	1.392137228168293
0.002000	0.286026	0.007507	7688.739847336991	1.460877	1.451215	1.4645383177403846	1.454876403701923	1.4019178208824639	1.392256058870144
0.002001	0.286209	0.007507	7693.661976336991	1.460999	1.451331	1.4646621483992548	1.454994234403774	1.4020416515413339	1.392373889571995
0.002002	0.286499	0.007538	7701.455348336991	1.461121	1.451443	1.4647859790581248	1.455108065105625	1.4021654822002039	1.392487720273846
0.002004	0.286636	0.007538	7705.146945336991	1.461243	1.451560	1.4649116403758655	1.4552287265093269	1.4022911435179446	1.3926083816775479
0.002005	0.286728	0.007507	7707.60801033699	1.461365	1.451679	1.4650354710347355	1.4553495572111779	1.4024149741768146	1.3927292123793988
0.002006	0.287094	0.007538	7717.452269336991	1.461487	1.451789	1.4651593016936058	1.455461387913029	1.402538804835685	1.39284104308125
0.002007	0.287201	0.007507	7720.3235123369905	1.461608	1.451907	1.465282132352476	1.45558121861488	1.4026616354945554	1.392960873783101
0.002009	0.287384	0.007477	7725.245641336991	1.461730	1.452022	1.4654077936702163	1.4556998800185816	1.4027872968122956	1.3930795351868026
0.002010	0.287582	0.007568	7730.577949336991	1.461852	1.452137	1.4655316243290866	1.4558167107204327	1.4029111274711656	1.3931963658886537
0.002011	0.287781	0.007507	7735.910256336991	1.461974	1.452252	1.4656554549879568	1.4559335414222838	1.403034958130036	1.3933131965905048
0.002012	0.287964	0.007477	7740.832385336991	1.462095	1.452367	1.4657782856468269	1.4560503721241347	1.403157788788906	1.3934300272923557
0.002014	0.288101	0.007446	7744.523983336991	1.462216	1.452483	1.4659029469645672	1.4561700335278365	1.4032824501066465	1.3935496886960574
0.002015	0.288284	0.007507	7749.446112336991	1.462337	1.452599	1.4660257776234376	1.4562878642296875	1.4034052807655168	1.3936675193979084
0.002016	0.288574	0.007477	7757.239484336991	1.462458	1.452710	1.4661486082823076	1.4564006949315385	1.4035281114243867	1.3937803500997594
0.002017	0.288696	0.007446	7760.5209043369905	1.462579	1.452827	1.466271438941178	1.4565195256333896	1.403650942083257	1.3938991808016106
0.002019	0.288940	0.007538	7767.083743336991	1.462701	1.452941	1.4663971002589182	1.4566371870370913	1.4037766034009973	1.3940168422053123
0.002020	0.289108	0.007568	7771.595696336991	1.462823	1.453057	1.4665209309177885	1.4567550177389423	1.4039004340598678	1.3941346729071633
0.002021	0.289230	0.007477	7774.877115336991	1.462945	1.453174	1.4666447615766587	1.4568738484407933	1.4040242647187378	1.3942535036090142
0.002022	0.289505	0.007507	7782.260310336991	1.463066	1.453287	1.4667675922355288	1.4569886791426443	1.404147095377608	1.3943683343108653
0.002024	0.289673	0.007507	7786.772262336991	1.463188	1.453403	1.4668932535532693	1.457108340546346	1.4042727566953483	1.394487995714567
0.002025	0.289749	0.007446	7788.823149336991	1.463309	1.453521	1.4670160842121394	1.4572281712481971	1.4043955873542187	1.3946078264164181
0.002026	0.290009	0.007477	7795.796166336991	1.463430	1.453633	1.4671389148710097	1.457342001950048	1.404518418013089	1.394721657118269
0.002027	0.290314	0.007477	7803.999716336991	1.463551	1.453744	1.4672617455298798	1.457454832651899	1.4046412486719588	1.39483448782012
0.002029	0.290359	0.007477	7805.230248336991	1.463672	1.453863	1.4673864068476203	1.4575774940556008	1.4047659099896994	1.3949571492238217
0.002030	0.290543	0.007446	7810.152378336991	1.463793	1.453978	1.4675092375064902	1.4576943247574519	1.4048887406485693	1.3950739799256728
0.002031	0.290771	0.007477	7816.305040336991	1.463914	1.454091	1.4676320681653605	1.457809155459303	1.4050115713074396	1.3951888106275239
0.002032	0.291000	0.007477	7822.457702336991	1.464035	1.454205	1.4677548988242308	1.4579249861611538	1.40513440196631	1.3953046413293748
0.002034	0.291107	0.007477	7825.328944336991	1.464156	1.454322	1.4678795601419712	1.4580456475648558	1.4052590632840505	1.3954253027330767
0.002035	0.291321	0.007477	7831.071429336991	1.464277	1.454436	1.4680023908008415	1.4581614782667067	1.4053818939429208	1.3955411334349277
0.002036	0.291550	0.007477	7837.224091336991	1.464398	1.454550	1.4681252214597116	1.4582773089685577	1.4055047246017907	1.3956569641367786
0.002037	0.291718	0.007477	7841.73604333699	1.464519	1.454665	1.4682480521185817	1.4583941396704088	1.405627555260661	1.3957737948386297
0.002039	0.291870	0.007446	7845.8378183369905	1.464640	1.454780	1.468372713436322	1.4585128010741106	1.405752216578401	1.3958924562423316
0.002040	0.292023	0.007385	7849.939592336991	1.464760	1.454895	1.4684945440951924	1.4586296317759615	1.4058740472372717	1.3960092869441825
0.002041	0.292267	0.007416	7856.502432336991	1.464880	1.455007	1.4686163747540624	1.4587434624778124	1.4059958778961414	1.3961231176460334
0.002042	0.292465	0.007446	7861.83473933699	1.465000	1.455121	1.4687382054129328	1.4588592931796636	1.406117708555012	1.3962389483478845
0.002044	0.292618	0.007385	7865.9365143369905	1.465120	1.455235	1.468861866730673	1.4589769545833655	1.406241369872752	1.3963566097515865
0.002045	0.292786	0.007446	7870.448466336991	1.465241	1.455350	1.4689846973895433	1.4590937852852164	1.4063642005316224	1.3964734404534374
0.002046	0.292999	0.007446	7876.190950336991	1.465361	1.455464	1.4691065280484135	1.4592096159870673	1.4064860311904925	1.3965892711552883
0.002047	0.293228	0.007446	7882.343612336991	1.465482	1.455576	1.4692293587072836	1.4593234466889182	1.4066088618493628	1.3967031018571392
0.002049	0.293365	0.007416	7886.0352103369905	1.465602	1.455692	1.4693530200250242	1.4594431080926202	1.4067325231671033	1.3968227632608412
0.002050	0.293503	0.007446	7889.7268073369905	1.465722	1.455808	1.4694748506838942	1.4595609387944712	1.4068543538259735	1.3969405939626922
0.002051	0.293823	0.007385	7898.3405343369905	1.465842	1.455917	1.4695966813427646	1.459671769496322	1.4069761844848436	1.397051424664543
0.002052	0.293930	0.007385	7901.211776336991	1.465962	1.456033	1.4697185120016345	1.459789600198173	1.4070980151437138	1.397169255366394
0.002054	0.294037	0.007385	7904.083018336991	1.466082	1.456149	1.4698421733193752	1.459909261601875	1.4072216764614542	1.397288916770096
0.002055	0.294312	0.007416	7911.466213336991	1.466202	1.456260	1.4699640039782451	1.4600220923037261	1.4073435071203244	1.3974017474719471
0.002056	0.294540	0.007416	7917.618875336991	1.466322	1.456372	1.4700858346371153	1.460135923005577	1.4074653377791946	1.397515578173798
0.002057	0.294662	0.007385	7920.900295336991	1.466441	1.456488	1.4702066652959858	1.4602537537074278	1.407586168438065	1.3976334088756488
0.002059	0.294800	0.007385	7924.591892336991	1.466561	1.456603	1.470330326613726	1.46037241511113	1.407709829755805	1.3977520702793509
0.002060	0.295044	0.007385	7931.154731336991	1.466681	1.456714	1.4704521572725961	1.460485245812981	1.4078316604146752	1.3978649009812019
0.002061	0.295273	0.007416	7937.307393336991	1.466801	1.456827	1.4705739879314663	1.460600076514832	1.4079534910735454	1.397979731683053
0.002062	0.295364	0.007416	7939.768458336991	1.466921	1.456943	1.4706958185903365	1.4607179072166827	1.4080753217324156	1.3980975623849037
0.002064	0.295593	0.007385	7945.9211203369905	1.467041	1.457055	1.470819479908077	1.4608335686203846	1.408198983050156	1.3982132237886056
0.002065	0.295822	0.007355	7952.073782336991	1.467160	1.457167	1.4709403105669472	1.4609473993222357	1.4083198137090265	1.3983270544904567
0.002066	0.295990	0.007355	7956.585735336991	1.467279	1.457281	1.4710611412258172	1.4610632300240867	1.4084406443678965	1.3984428851923076
0.002067	0.296173	0.007416	7961.507864336991	1.467399	1.457394	1.4711829718846874	1.4611780607259377	1.4085624750267667	1.3985577158941587
0.002069	0.296356	0.007355	7966.429994336991	1.467518	1.457507	1.471305633202428	1.4612947221296395	1.408685136344507	1.3986743772978605
0.002070	0.296539	0.007324	7971.352123336991	1.467637	1.457620	1.4714264638612982	1.4614095528314903	1.4088059670033775	1.3987892079997113
0.002071	0.296753	0.007385	7977.094608336991	1.467757	1.457732	1.4715482945201683	1.4615233835333414	1.4089277976622476	1.3989030387015624
0.002072	0.296967	0.007385	7982.837093336991	1.467876	1.457845	1.4716691251790384	1.4616382142351925	1.4090486283211177	1.3990178694034134
0.002074	0.297058	0.007416	7985.298157336991	1.467996	1.457961	1.471792786496779	1.4617578756388943	1.409172289638858	1.3991375308071152
0.002075	0.297256	0.007355	7990.630465336991	1.468115	1.458074	1.471913617155649	1.4618727063407453	1.4092931202977281	1.3992523615089663
0.002076	0.297470	0.007355	7996.372949336991	1.468235	1.458186	1.4720354478145192	1.4619865370425962	1.4094149509565983	1.3993661922108172
0.002077	0.297653	0.007416	8001.295079336991	1.468354	1.458300	1.4721562784733895	1.4621023677444471	1.4095357816154688	1.399482022912668
0.002079	0.297836	0.007324	8006.217208336991	1.468473	1.458413	1.4722789397911298	1.462219029148149	1.409658442933209	1.39959868431637
0.002080	0.297989	0.007355	8010.318983336991	1.468593	1.458527	1.47240077045	1.46233485985	1.4097802735920792	1.3997145150182209
0.002081	0.298279	0.007385	8018.112355336991	1.468712	1.458636	1.4725216011088702	1.462445690551851	1.4099011042509493	1.399825345720072
0.002082	0.298431	0.007355	8022.214130336991	1.468831	1.458750	1.4726424317677405	1.462561521253702	1.4100219349098198	1.399941176421923
0.002084	0.298462	0.007294	8023.034485336991	1.468950	1.458868	1.4727650930854808	1.4626831826574038	1.41014459622756	1.4000628378256248
0.002085	0.298813	0.007385	8032.468566336991	1.469069	1.458975	1.472885923744351	1.4627920133592547	1.41026542688643	1.4001716685274757
0.002086	0.298965	0.007416	8036.570341336991	1.469189	1.459090	1.4730077544032212	1.4629088440611058	1.4103872575453003	1.4002884992293267
0.002087	0.299179	0.007355	8042.312826336991	1.469308	1.459202	1.4731285850620914	1.4630226747629569	1.4105080882041707	1.4004023299311779
0.002089	0.299286	0.007294	8045.184068336991	1.469427	1.459317	1.4732512463798317	1.4631413361666585	1.410630749521911	1.4005209913348795
0.002090	0.299515	0.007324	8051.3367303369905	1.469545	1.459428	1.473371077038702	1.4632541668685095	1.4107505801807814	1.4006338220367305
0.002091	0.299667	0.007355	8055.438505336991	1.469664	1.459541	1.473491907697572	1.4633689975703605	1.4108714108396514	1.4007486527385815
0.002092	0.299835	0.007324	8059.95045733699	1.469783	1.459655	1.4736127383564424	1.4634848282722115	1.4109922414985214	1.4008644834404325
0.002094	0.300018	0.007385	8064.872587336991	1.469902	1.459768	1.4737353996741827	1.4636014896759135	1.4111149028162617	1.4009811448441345
0.002095	0.300278	0.007324	8071.845604336991	1.470021	1.459878	1.473856230333053	1.4637133203777644	1.4112357334751322	1.4010929755459853
0.002096	0.300446	0.007355	8076.3575563369905	1.470140	1.459991	1.4739770609919232	1.4638281510796154	1.4113565641340022	1.4012078062478364
0.002097	0.300583	0.007355	8080.0491533369905	1.470260	1.460106	1.474098891650793	1.4639449817814663	1.4114783947928724	1.4013246369496872
0.002099	0.300827	0.007324	8086.611992336991	1.470378	1.460216	1.4742205529685337	1.4640586431851683	1.411600056110613	1.4014382983533893
0.002100	0.300995	0.007263	8091.123945336991	1.470496	1.460329	1.4743403836274038	1.4641734738870191	1.411719886769483	1.40155312905524
0.002101	0.301239	0.007355	8097.686784336991	1.470615	1.460439	1.474461214286274	1.4642853045888702	1.4118407174283534	1.4016649597570912
0.002102	0.301331	0.007294	8100.1478493369905	1.470733	1.460554	1.4745810449451444	1.464402135290721	1.4119605480872237	1.401781790458942
0.002104	0.301498	0.007324	8104.659801336991	1.470852	1.460667	1.4747037062628847	1.464518796694423	1.412083209404964	1.401898451862644
0.002105	0.301697	0.007355	8109.992108336991	1.470971	1.460780	1.4748245369217547	1.4646336273962741	1.412204040063834	1.402013282564495
0.002106	0.301971	0.007294	8117.375303336991	1.471089	1.460889	1.474944367580625	1.464744458098125	1.4123238707227044	1.402124113266346
0.002107	0.302094	0.007355	8120.656723336991	1.471208	1.461003	1.4750651982394953	1.464860288799976	1.4124447013815744	1.402239943968197
0.002109	0.302277	0.007294	8125.578852336991	1.471326	1.461116	1.4751868595572355	1.464976950203678	1.4125663626993146	1.402356605371899
0.002110	0.302536	0.007294	8132.55186933699	1.471445	1.461225	1.4753076902161057	1.465087780905529	1.412687193358185	1.40246743607375
0.002111	0.302628	0.007263	8135.012934336991	1.471562	1.461340	1.475426520874976	1.4652046116073798	1.4128060240170552	1.4025842667756008
0.002112	0.302795	0.007263	8139.524886336991	1.471680	1.461452	1.4755463515338463	1.4653184423092307	1.4129258546759256	1.4026980974774517
0.002114	0.303024	0.007294	8145.677548336991	1.471798	1.461562	1.4756680128515864	1.4654321037129328	1.4130475159936657	1.4028117588811537
0.002115	0.303238	0.007324	8151.420033336991	1.471917	1.461673	1.4757888435104567	1.4655449344147837	1.4131683466525358	1.4029245895830047
0.002116	0.303436	0.007263	8156.7523403369905	1.472034	1.461784	1.4759076741693269	1.4656577651166347	1.413287177311406	1.4030374202848557
0.002117	0.303604	0.007233	8161.264292336991	1.472152	1.461896	1.476027504828197	1.4657715958184856	1.4134070079702763	1.4031512509867066
0.002119	0.303787	0.007294	8166.186422336991	1.472270	1.462008	1.4761491661459374	1.4658872572221875	1.4135286692880165	1.4032669123904085
0.002120	0.304001	0.007294	8171.928906336991	1.472388	1.462119	1.4762689968048077	1.4660000879240385	1.4136484999468868	1.4033797430922594
0.002121	0.304138	0.007233	8175.620503336991	1.472505	1.462231	1.476387827463678	1.4661139186258896	1.413767330605757	1.4034935737941105
0.002122	0.304382	0.007233	8182.183343336991	1.472622	1.462340	1.476506658122548	1.4662247493277403	1.4138861612646272	1.4036044044959612
0.002124	0.304504	0.007263	8185.4647633369905	1.472740	1.462454	1.4766283194402885	1.4663424107314422	1.4140078225823678	1.4037220658996632
0.002125	0.304672	0.007233	8189.976715336991	1.472857	1.462565	1.4767471500991587	1.4664552414332932	1.414126653241238	1.4038348966015142
0.002126	0.304947	0.007294	8197.35990933699	1.472975	1.462674	1.4768669807580288	1.4665660721351443	1.4142464839001079	1.4039457273033653
0.002127	0.305084	0.007233	8201.051507336992	1.473093	1.462787	1.4769868114168991	1.4666809028369954	1.4143663145589782	1.4040605580052163
0.002129	0.305222	0.007294	8204.74310433699	1.473211	1.462900	1.4771084727346395	1.4667975642406972	1.4144879758767188	1.4041772194089182
0.002130	0.305496	0.007263	8212.12629833699	1.473328	1.463008	1.4772273033935095	1.4669073949425482	1.4146068065355886	1.4042870501107692
0.002131	0.305710	0.007233	8217.868783336991	1.473445	1.463118	1.4773461340523797	1.467019225644399	1.4147256371944588	1.40439888081262
0.002132	0.305771	0.007202	8219.509493336991	1.473562	1.463233	1.47746496471125	1.46713605634625	1.4148444678533294	1.404515711514471
0.002134	0.306030	0.007263	8226.482510336991	1.473680	1.463342	1.4775866260289905	1.4672487177499518	1.4149661291710696	1.4046283729181728
0.002135	0.306259	0.007233	8232.635172336992	1.473797	1.463452	1.4777054566878607	1.4673605484518029	1.4150849598299398	1.4047402036200238
0.002136	0.306458	0.007294	8237.96747933699	1.473915	1.463563	1.4778252873467308	1.4674733791536538	1.41520479048881	1.4048530343218748
0.002137	0.306549	0.007263	8240.428544336992	1.474033	1.463677	1.477945118005601	1.4675892098555048	1.41532462114768	1.4049688650237258
0.002139	0.306778	0.007263	8246.58120633699	1.474150	1.463787	1.4780657793233414	1.4677028712592066	1.4154452824654205	1.4050825264274276
0.002140	0.307007	0.007233	8252.73386833699	1.474268	1.463897	1.4781856099822115	1.4678147019610577	1.4155651131242908	1.4051943571292786
0.002141	0.307129	0.007202	8256.01528833699	1.474385	1.464010	1.478304440641082	1.4679295326629087	1.415683943783161	1.4053091878311297
0.002142	0.307312	0.007294	8260.93741733699	1.474502	1.464121	1.4784232712999519	1.4680423633647597	1.4158027744420312	1.4054220185329807
0.002144	0.307526	0.007263	8266.679902336991	1.474620	1.464232	1.4785449326176923	1.4681570247684614	1.4159244357597713	1.4055366799366824
0.002145	0.307724	0.007263	8272.01220933699	1.474738	1.464343	1.4786647632765626	1.4682698554703124	1.4160442664186417	1.4056495106385334
