Repository: pietracorvo/HystAPI

# Example data

The example data in this folder is from measurements performed during my physics bachelor.

The material is **FeSi3** (iron with 3% silicon), aka 'electrical steel', the standard material for ring cores in trafos. 

Four of the five samples where treated with high pressure torison (HPT, 20 rotations at 20GPa), to achieve nanocristallisation of the grains, which has a huge impact on the magnetic properties of the material. The HPT deformation was done at 77K (under liquid nitrogen) and at 293K (at room temperature). Afterwards some samples were heat treated at a temperature of 493K (for two hours) to anneal defects from the deformation process.

The five samples are:

File: testData/FeSi3_annealed/G1_919V_151Hz_800000Fs.txt (part 6 of 38)
--------------------------
t	U1	U2	H	B_raw	J_raw	B_drift	 J_drift	B_corr	J_corr
0.001789	0.356186	-0.006714	9575.251216756466	1.513530	1.501498	1.5168138429415647	1.50478197825142	1.4470330200834403	1.4350024852009753
0.001790	0.356049	-0.006805	9571.559619756466	1.513420	1.501393	1.5167056785161548	1.5046788139016443	1.4469248556580303	1.4348993208511995
0.001791	0.355850	-0.006836	9566.227311756465	1.513309	1.501289	1.5165965140907447	1.5045766495518689	1.4468156912326202	1.4347971565014241
0.001792	0.355377	-0.006989	9553.511810756467	1.513196	1.501192	1.5164853496653348	1.5044814852020931	1.4467045268072103	1.4347019921516484
0.001794	0.355362	-0.007019	9553.101632756467	1.513083	1.501078	1.5163760208145147	1.5043711565025417	1.4465951979563902	1.434591663452097
0.001795	0.355225	-0.007050	9549.410035756466	1.512968	1.500969	1.516262856389105	1.5042639921527663	1.4464820335309805	1.4344844991023216
0.001796	0.355011	-0.007080	9543.667551756465	1.512854	1.500861	1.516150691963695	1.5041578278029906	1.4463698691055704	1.4343783347525458
0.001797	0.354767	-0.007172	9537.104711756467	1.512737	1.500753	1.5160355275382849	1.504051663453215	1.4462547046801604	1.4342721704027703
0.001799	0.354630	-0.007233	9533.413114756466	1.512620	1.500641	1.5159221986874651	1.5039433347536637	1.4461413758293407	1.434163841703219
0.001800	0.354370	-0.007324	9526.440097756466	1.512502	1.500531	1.515806034262055	1.5038351704038881	1.4460252114039305	1.4340556773534434
0.001801	0.354172	-0.007355	9521.107790756467	1.512383	1.500419	1.515688869836645	1.5037250060541125	1.4459080469785206	1.4339455130036678
0.001802	0.353943	-0.007385	9514.955128756466	1.512263	1.500307	1.515570705411235	1.5036148417043371	1.4457898825531106	1.4338353486538924
0.001804	0.353821	-0.007477	9511.673708756467	1.512142	1.500190	1.5154533765604152	1.5035015130047857	1.4456725537022908	1.433722019954341
0.001805	0.353516	-0.007568	9503.470158756467	1.512019	1.500077	1.5153322121350052	1.5033903486550102	1.4455513892768808	1.4336108556045655
0.001806	0.353363	-0.007599	9499.368384756466	1.511896	1.499959	1.5152110477095952	1.5032741843052346	1.4454302248514708	1.43349469125479
0.001807	0.353119	-0.007660	9492.805544756466	1.511772	1.499844	1.5150888832841851	1.5031610199554588	1.4453080604260606	1.433381526905014
0.001809	0.352829	-0.007721	9485.012172756466	1.511647	1.499729	1.5149675544333654	1.5030496912559077	1.445186731575241	1.433270198205463
0.001810	0.352646	-0.007690	9480.090043756467	1.511522	1.499610	1.5148443900079553	1.5029325269061322	1.4450635671498309	1.4331530338556875
0.001811	0.352509	-0.007843	9476.398445756466	1.511395	1.499488	1.5147192255825455	1.5028123625563563	1.444938402724421	1.4330328695059116
0.001812	0.352203	-0.007812	9468.194896756466	1.511269	1.499371	1.5145950611571355	1.5026971982065809	1.444814238299011	1.4329177051561361
0.001814	0.352005	-0.007904	9462.862589756467	1.511141	1.499250	1.5144707323063156	1.5025798695070296	1.444689909448191	1.4328003764565849
0.001815	0.351761	-0.007935	9456.299749756467	1.511012	1.499129	1.5143435678809056	1.5024607051572538	1.4445627450227811	1.432681212106809
0.001816	0.351578	-0.008057	9451.377620756466	1.510882	1.499005	1.5142154034554955	1.5023385408074783	1.444434580597371	1.4325590477570336
0.001817	0.351227	-0.008026	9441.943538756466	1.510752	1.498887	1.5140872390300857	1.5022223764577027	1.4443064161719612	1.432442883407258
0.001819	0.351089	-0.008026	9438.251941756465	1.510622	1.498762	1.5139609101792655	1.5021010477581513	1.444180087321141	1.4323215547077066
0.001820	0.350952	-0.008087	9434.560344756466	1.510491	1.498635	1.5138317457538557	1.5019758834083758	1.4440509228957312	1.4321963903579311
0.001821	0.350632	-0.008087	9425.946617756466	1.510359	1.498515	1.5137015813284458	1.5018577190586002	1.4439207584703213	1.4320782260081555
0.001822	0.350266	-0.008209	9416.102357756467	1.510227	1.498394	1.5135714169030356	1.5017385547088247	1.4437905940449112	1.43195906165838
0.001824	0.350250	-0.008270	9415.692180756467	1.510093	1.498261	1.5134410880522158	1.5016092260092735	1.4436602651940913	1.4318297329588288
0.001825	0.350006	-0.008301	9409.129340756466	1.509958	1.498135	1.5133079236268057	1.5014850616594977	1.4435271007686812	1.431705568609053
0.001826	0.349670	-0.008362	9400.105436756467	1.509823	1.498011	1.5131747592013958	1.5013628973097222	1.4433939363432713	1.4315834042592774
0.001827	0.349503	-0.008423	9395.593484756466	1.509686	1.497880	1.513039594775986	1.5012337329599466	1.4432587719178616	1.4314542399095018
0.001829	0.349304	-0.008453	9390.261177756467	1.509550	1.497750	1.512907265925166	1.5011074042603951	1.4431264430670414	1.4313279112099504
0.001830	0.349030	-0.008392	9382.877982756467	1.509413	1.497623	1.512772101499756	1.5009822399106196	1.4429912786416315	1.431202746860175
0.001831	0.348770	-0.008453	9375.904965756466	1.509276	1.497495	1.512636937074346	1.500856075560844	1.4428561142162215	1.4310765825103993
0.001832	0.348526	-0.008514	9369.342126756466	1.509138	1.497365	1.5125007726489361	1.5007279112110685	1.4427199497908116	1.4309484181606238
0.001834	0.348297	-0.008575	9363.189464756466	1.509000	1.497234	1.512366443798116	1.5006005825115172	1.4425856209399914	1.4308210894610724
0.001835	0.348022	-0.008575	9355.806269756466	1.508860	1.497104	1.5122282793727062	1.5004724181617415	1.4424474565145817	1.4306929251112968
0.001836	0.347870	-0.008667	9351.704495756467	1.508720	1.496969	1.5120901149472963	1.500339253811966	1.4423092920891718	1.4305597607615212
0.001837	0.347595	-0.008698	9344.321300756466	1.508579	1.496837	1.511950950521886	1.5002090894621902	1.4421701276637615	1.4304295964117455
0.001839	0.347290	-0.008728	9336.117751756467	1.508438	1.496706	1.5118136216710663	1.500081760762639	1.4420327988129418	1.4303022677121944
0.001840	0.347214	-0.008728	9334.066863756467	1.508296	1.496567	1.5116734572456563	1.4999445964128635	1.4418926343875318	1.4301651033624188
0.001841	0.346924	-0.008789	9326.273491756467	1.508154	1.496435	1.5115332928202463	1.4998144320630877	1.4417524699621218	1.430034939012643
0.001842	0.346481	-0.008850	9314.378345756466	1.508011	1.496307	1.5113921283948364	1.4996882677133123	1.441611305536712	1.4299087746628676
0.001844	0.346390	-0.008820	9311.917280756466	1.507868	1.496167	1.5112527995440164	1.499551939013761	1.4414719766858919	1.4297724459633163
0.001845	0.346176	-0.008942	9306.174795756466	1.507723	1.496029	1.5111096351186064	1.4994157746639853	1.441328812260482	1.4296362816135406
0.001846	0.345856	-0.008911	9297.561069756466	1.507579	1.495896	1.5109674706931964	1.4992846103142097	1.4411866478350719	1.429505117263765
0.001847	0.345551	-0.008942	9289.357519756466	1.507434	1.495761	1.5108243062677864	1.4991514459644342	1.441043483409662	1.4293719529139894
0.001849	0.345383	-0.008942	9284.845567756467	1.507289	1.495622	1.5106829774169666	1.499016117264883	1.440902154558842	1.4292366242144383
0.001850	0.345123	-0.008972	9277.872550756467	1.507144	1.495485	1.5105398129915566	1.4988809529151073	1.4407589901334321	1.4291014598646625
0.001851	0.344803	-0.009003	9269.258823756467	1.506997	1.495350	1.5103946485661466	1.4987477885653318	1.440613825708022	1.428968295514887
0.001852	0.344604	-0.009125	9263.926516756466	1.506850	1.495209	1.5102494841407366	1.498608624215556	1.440468661282612	1.4288291311651113
0.001854	0.344421	-0.009125	9259.004386756465	1.506702	1.495068	1.5101051552899167	1.4984712955160049	1.4403243324317923	1.4286918024655602
0.001855	0.344131	-0.009064	9251.211014756465	1.506555	1.494930	1.5099599908645067	1.4983351311662294	1.4401791680063822	1.4285556381157847
0.001856	0.343826	-0.009186	9243.007465756466	1.506407	1.494792	1.5098138264390968	1.4981989668164535	1.4400330035809723	1.4284194737660088
0.001857	0.343689	-0.009155	9239.315868756466	1.506258	1.494648	1.509666662013687	1.498056802466678	1.4398858391555625	1.4282773094162333
0.001859	0.343323	-0.009216	9229.471609756467	1.506109	1.494511	1.5095213331628667	1.4979234737671268	1.4397405103047423	1.428143980716682
0.001860	0.343109	-0.009247	9223.729124756466	1.505959	1.494369	1.509373168737457	1.4977833094173512	1.4395923458793325	1.4280038163669064
0.001861	0.342911	-0.009247	9218.396817756466	1.505809	1.494226	1.5092250043120468	1.4976421450675756	1.4394441814539223	1.427862652017131
0.001862	0.342529	-0.009277	9208.142380756466	1.505659	1.494088	1.509076839886637	1.4975059807178	1.4392960170285125	1.4277264876673552
0.001864	0.342285	-0.009277	9201.579541756466	1.505509	1.493946	1.508930511035817	1.4973676520182486	1.4391496881776926	1.4275881589678039
0.001865	0.342194	-0.009338	9199.118476756466	1.505357	1.493798	1.508780346610407	1.497221487668473	1.4389995237522826	1.4274419946180283
0.001866	0.341858	-0.009369	9190.094571756466	1.505206	1.493658	1.5086311821849971	1.4970833233186973	1.4388503593268727	1.4273038302682526
0.001867	0.341507	-0.009399	9180.660490756467	1.505053	1.493517	1.5084800177595872	1.4969441589689219	1.4386991949014627	1.4271646659184771
0.001869	0.341309	-0.009430	9175.328182756466	1.504901	1.493371	1.5083316889087672	1.4968018302693706	1.4385508660506428	1.427022337218926
0.001870	0.341095	-0.009430	9169.585698756466	1.504748	1.493225	1.5081805244833573	1.496657665919595	1.4383997016252328	1.4268781728691502
0.001871	0.340698	-0.009491	9158.921084756466	1.504594	1.493086	1.5080283600579472	1.4965205015698193	1.4382475371998227	1.4267410085193746
0.001872	0.340454	-0.009399	9152.358244756466	1.504442	1.492941	1.5078781956325373	1.4963773372200437	1.4380973727744129	1.426597844169599
0.001874	0.340332	-0.009430	9149.076824756467	1.504289	1.492793	1.5077288667817172	1.4962330085204925	1.4379480439235928	1.4264535154700477
0.001875	0.340012	-0.009460	9140.463098756467	1.504136	1.492650	1.5075777023563073	1.496091844170717	1.4377968794981828	1.4263123511202722
0.001876	0.339645	-0.009491	9130.618838756467	1.503982	1.492509	1.5074255379308974	1.4959526798209413	1.437644715072773	1.4261731867704965
0.001877	0.339508	-0.009583	9126.927241756466	1.503827	1.492358	1.5072723735054874	1.4958035154711657	1.437491550647363	1.426024022420721
0.001879	0.339294	-0.009644	9121.184756756466	1.503671	1.492209	1.5071200446546675	1.4956581867716143	1.437339221796543	1.4258786937211696
0.001880	0.338882	-0.009583	9110.109965756466	1.503515	1.492068	1.5069658802292574	1.4955190224218387	1.437185057371133	1.425739529371394
0.001881	0.338638	-0.009583	9103.547125756466	1.503360	1.491921	1.5068127158038476	1.4953738580720632	1.437031892945723	1.4255943650216185
0.001882	0.338440	-0.009644	9098.214818756467	1.503204	1.491771	1.5066585513784376	1.4952256937222874	1.4368777285203131	1.4254462006718427
0.001884	0.338135	-0.009644	9090.011269756465	1.503048	1.491626	1.5065062225276176	1.4950843650227361	1.436725399669493	1.4253048719722914
0.001885	0.337875	-0.009583	9083.038252756467	1.502892	1.491479	1.5063520581022076	1.4949392006729607	1.4365712352440831	1.425159707622516
0.001886	0.337601	-0.009674	9075.655057756467	1.502735	1.491331	1.5061968936767975	1.494793036323185	1.436416070818673	1.4250135432727402
0.001887	0.337219	-0.009796	9065.400621756466	1.502577	1.491186	1.5060407292513878	1.4946498719734094	1.4362599063932633	1.4248703789229646
0.001889	0.337158	-0.009705	9063.759911756466	1.502420	1.491030	1.5058874004005678	1.4944975432738583	1.4361065775424433	1.4247180502234136
0.001890	0.336899	-0.009735	9056.786894756466	1.502262	1.490882	1.5057312359751578	1.4943513789240825	1.4359504131170333	1.4245718858736378
0.001891	0.336533	-0.009735	9046.942634756466	1.502104	1.490736	1.505575071549748	1.494207214574307	1.4357942486916235	1.4244277215238623
0.001892	0.336273	-0.009766	9039.969617756466	1.501946	1.490587	1.5054189071243378	1.4940600502245314	1.4356380842662133	1.4242805571740866
0.001894	0.336075	-0.009766	9034.637310756467	1.501788	1.490435	1.505264578273518	1.4939117215249802	1.4354837554153934	1.4241322284745355
0.001895	0.335831	-0.009796	9028.074471756467	1.501629	1.490285	1.505107413848108	1.4937635571752046	1.4353265909899835	1.4239840641247599
0.001896	0.335403	-0.009827	9016.589502756466	1.501470	1.490140	1.504950249422698	1.493620392825429	1.4351694265645736	1.4238408997749843
0.001897	0.335236	-0.009796	9012.077549756466	1.501311	1.489987	1.5047930849972881	1.4934692284756532	1.4350122621391637	1.4236897354252085
0.001899	0.335022	-0.009857	9006.335065756466	1.501152	1.489835	1.504637756146468	1.493320899776102	1.4348569332883436	1.4235414067256573
0.001900	0.334702	-0.009827	8997.721338756466	1.500992	1.489686	1.5044795917210583	1.4931737354263266	1.4346987688629338	1.4233942423758819
0.001901	0.334320	-0.009857	8987.466901756467	1.500833	1.489539	1.5043224272956481	1.4930285710765507	1.4345416044375237	1.423249078026106
0.001902	0.334259	-0.009857	8985.826191756467	1.500673	1.489382	1.504164262870238	1.4928734067267753	1.4343834400121136	1.4230939136763305
0.001904	0.333893	-0.009918	8975.981932756466	1.500513	1.489234	1.5040079340194181	1.492729078027224	1.4342271111612936	1.4229495849767793
0.001905	0.333603	-0.009857	8968.188560756465	1.500353	1.489083	1.5038497695940083	1.4925799136774482	1.4340689467358838	1.4228004206270035
0.001906	0.333359	-0.009918	8961.625721756467	1.500192	1.488931	1.5036906051685983	1.4924297493276728	1.4339097823104738	1.422650256277228
0.001907	0.333130	-0.009949	8955.473059756467	1.500031	1.488778	1.5035314407431881	1.492278584977897	1.4337506178850636	1.4224990919274523
0.001909	0.332764	-0.009949	8945.628799756467	1.499870	1.488629	1.5033741118923685	1.4921332562783458	1.433593289034244	1.422353763227901
0.001910	0.332611	-0.010010	8941.527025756466	1.499708	1.488472	1.5032139474669584	1.4919780919285703	1.4334331246088339	1.4221985988781256
0.001911	0.332260	-0.009979	8932.092943756466	1.499546	1.488322	1.5030537830415485	1.4918299275787945	1.433272960183424	1.4220504345283498
0.001912	0.331924	-0.010010	8923.069038756466	1.499384	1.488171	1.5028936186161386	1.491680763229019	1.433112795758014	1.4219012701785743
0.001914	0.331741	-0.009979	8918.146909756466	1.499222	1.488016	1.5027352897653186	1.4915294345294678	1.432954466907194	1.4217499414790231
0.001915	0.331528	-0.010040	8912.404424756467	1.499059	1.487860	1.5025741253399085	1.491375270179692	1.432793302481784	1.4215957771292473
0.001916	0.331161	-0.010071	8902.560165756466	1.498896	1.487710	1.5024129609144985	1.4912271058299167	1.432632138056374	1.421447612779472
0.001917	0.330887	-0.010071	8895.176970756465	1.498733	1.487556	1.5022517964890887	1.491074941480141	1.4324709736309642	1.4212954484296962
0.001919	0.330704	-0.010101	8890.254841756467	1.498569	1.487398	1.5020914676382686	1.4909206127805896	1.4323106447801441	1.421141119730145
0.001920	0.330429	-0.010132	8882.871646756466	1.498405	1.487243	1.5019293032128587	1.4907674484308142	1.4321484803547342	1.4209879553803695
0.001921	0.330002	-0.010101	8871.386677756467	1.498242	1.487094	1.5017681387874489	1.4906202840810383	1.4319873159293244	1.4208407910305936
0.001922	0.329819	-0.010101	8866.464548756467	1.498078	1.486937	1.501605974362039	1.4904651197312628	1.4318251515039144	1.420685626680818
0.001924	0.329666	-0.010101	8862.362773756466	1.497914	1.486778	1.5014456455112188	1.4903097910317116	1.4316648226530944	1.4205302979812668
0.001925	0.329269	-0.010162	8851.698159756466	1.497750	1.486627	1.501283481085809	1.4901606266819358	1.4315026582276844	1.420381133631491
0.001926	0.328995	-0.010132	8844.314964756466	1.497586	1.486472	1.501121316660399	1.4900074623321604	1.4313404938022745	1.4202279692817157
0.001927	0.328842	-0.010162	8840.213189756467	1.497421	1.486313	1.5009581522349889	1.4898502979823847	1.4311773293768644	1.42007080493194
0.001929	0.328522	-0.010132	8831.599463756465	1.497257	1.486159	1.500797823384169	1.4896999692828334	1.4310170005260445	1.4199204762323887
0.001930	0.328186	-0.010254	8822.575558756465	1.497091	1.486005	1.500633658958759	1.489547804933058	1.4308528361006345	1.4197683118826132
0.001931	0.327942	-0.010132	8816.012719756467	1.496926	1.485849	1.5004704945333491	1.4893936405832822	1.4306896716752247	1.4196141475328374
0.001932	0.327728	-0.010193	8810.270234756466	1.496761	1.485691	1.500307330107939	1.4892374762335068	1.4305265072498146	1.419457983183062
0.001934	0.327362	-0.010254	8800.425975756467	1.496595	1.485537	1.5001450012571191	1.4890871475339555	1.4303641783989947	1.4193076544835108
0.001935	0.327118	-0.010284	8793.863135756466	1.496429	1.485379	1.4999808368317091	1.4889309831841797	1.4302000139735846	1.419151490133735
0.001936	0.326828	-0.010254	8786.069763756466	1.496263	1.485222	1.4998166724062991	1.4887758188344042	1.4300358495481746	1.4189963257839595
0.001937	0.326614	-0.010223	8780.327279756466	1.496097	1.485064	1.4996525079808893	1.4886196544846284	1.4298716851227649	1.4188401614341837
0.001939	0.326309	-0.010284	8772.123729756466	1.495930	1.484908	1.4994891791300693	1.4884673257850773	1.4297083562719448	1.4186878327346326
0.001940	0.326019	-0.010284	8764.330358756466	1.495764	1.484751	1.4993250147046595	1.4883121614353017	1.429544191846535	1.418532668384857
0.001941	0.325745	-0.010284	8756.947163756466	1.495597	1.484593	1.4991598502792494	1.4881559970855263	1.4293790274211249	1.4183765040350815
0.001942	0.325424	-0.010345	8748.333436756466	1.495430	1.484437	1.4989946858538394	1.4880018327357505	1.429213862995715	1.4182223396853058
0.001944	0.325272	-0.010315	8744.231661756467	1.495263	1.484275	1.4988313570030194	1.4878435040361992	1.429050534144895	1.4180640109857545
0.001945	0.324921	-0.010315	8734.797580756467	1.495095	1.484120	1.4986651925776096	1.4876903396864238	1.428884369719485	1.417910846635979
0.001946	0.324600	-0.010315	8726.183853756465	1.494928	1.483963	1.4985000281521996	1.487535175336648	1.4287192052940751	1.4177556822862032
0.001947	0.324432	-0.010345	8721.671901756466	1.494760	1.483801	1.4983338637267896	1.4873750109868724	1.428553040868665	1.4175955179364277
0.001949	0.324203	-0.010437	8715.519239756466	1.494592	1.483640	1.4981695348759696	1.4872176822873213	1.4283887120178451	1.4174381892368766
0.001950	0.323792	-0.010406	8704.444447756467	1.494423	1.483485	1.4980023704505596	1.4870645179375455	1.4282215475924351	1.4172850248871007
0.001951	0.323486	-0.010376	8696.240897756466	1.494255	1.483327	1.4978362060251498	1.48690835358777	1.4280553831670253	1.4171288605373253
0.001952	0.323334	-0.010437	8692.139123756466	1.494086	1.483164	1.4976690415997398	1.4867471892379942	1.4278882187416153	1.4169676961875495
0.001954	0.322983	-0.010376	8682.705041756466	1.493918	1.483007	1.4975047127489198	1.486593860538443	1.4277238898907954	1.4168143674879983
0.001955	0.322662	-0.010468	8674.091314756466	1.493748	1.482849	1.49733654832351	1.4864376961886676	1.4275557254653854	1.4166582031382229
0.001956	0.322495	-0.010406	8669.579362756467	1.493580	1.482686	1.4971703838980996	1.4862765318388917	1.4273895610399752	1.416497038788447
0.001957	0.322220	-0.010406	8662.196167756467	1.493411	1.482526	1.4970032194726899	1.4861183674891163	1.4272223966145654	1.4163388744386716
0.001959	0.321869	-0.010406	8652.762086756466	1.493242	1.482370	1.4968378906218698	1.485966038789565	1.4270570677637453	1.4161865457391203
0.001960	0.321579	-0.010468	8644.968714756465	1.493073	1.482210	1.49667072619646	1.4858078744397893	1.4268899033383355	1.4160283813893446
0.001961	0.321365	-0.010437	8639.226229756467	1.492904	1.482048	1.49650356177105	1.4856477100900138	1.4267227389129256	1.415868217039569
0.001962	0.321045	-0.010498	8630.612502756467	1.492734	1.481889	1.49633539734564	1.485490545740238	1.4265545744875154	1.4157110526897934
0.001964	0.320816	-0.010529	8624.459840756466	1.492563	1.481726	1.4961680684948202	1.485331217040687	1.4263872456366957	1.4155517239902422
0.001965	0.320557	-0.010529	8617.486823756466	1.492393	1.481564	1.49599990406941	1.4851710526909114	1.4262190812112856	1.4153915596404667
0.001966	0.320236	-0.010498	8608.873096756466	1.492222	1.481405	1.495830739644	1.4850138883411357	1.4260499167858756	1.415234395290691
0.001967	0.319962	-0.010529	8601.489902756466	1.492052	1.481244	1.4956625752185901	1.48485472399136	1.4258817523604657	1.4150752309409154
0.001969	0.319778	-0.010498	8596.567772756467	1.491882	1.481079	1.4954962463677701	1.4846933952918089	1.4257154235096456	1.4149139022413642
0.001970	0.319412	-0.010620	8586.723513756466	1.491710	1.480920	1.4953260819423604	1.4845362309420331	1.425545259084236	1.4147567378915884
0.001971	0.319122	-0.010468	8578.930141756466	1.491540	1.480760	1.4951579175169503	1.4843780665922577	1.4253770946588258	1.414598573541813
0.001972	0.318878	-0.010559	8572.367302756466	1.491369	1.480597	1.4949887530915402	1.4842169022424818	1.4252079302334157	1.414437409192037
0.001974	0.318649	-0.010559	8566.214639756467	1.491198	1.480434	1.4948214242407203	1.4840575735429307	1.4250406013825958	1.414278080492486
0.001975	0.318253	-0.010590	8555.550025756465	1.491027	1.480276	1.4946522598153105	1.483901409193155	1.424871436957186	1.4141219161427103
0.001976	0.318054	-0.010590	8550.217718756467	1.490855	1.480111	1.4944820953899005	1.4837382448433794	1.424701272531776	1.4139587517929346
0.001977	0.317780	-0.010590	8542.834524756467	1.490684	1.479949	1.4943129309644902	1.4835780804936038	1.4245321081063658	1.4137985874431591
0.001979	0.317474	-0.010590	8534.630974756466	1.490512	1.479788	1.4941446021136706	1.4834207517940527	1.4243637792555461	1.413641258743608
0.001980	0.317154	-0.010590	8526.017247756467	1.490340	1.479627	1.4939744376882607	1.483261587444277	1.4241936148301362	1.4134820943938322
0.001981	0.316956	-0.010590	8520.684940756466	1.490169	1.479462	1.4938052732628506	1.4830984230945015	1.4240244504047261	1.4133189300440567
0.001982	0.316589	-0.010651	8510.840681756466	1.489996	1.479302	1.4936341088374407	1.4829402587447256	1.4238532859793163	1.4131607656942808
0.001984	0.316284	-0.010590	8502.637132756467	1.489825	1.479140	1.4934667799866206	1.4827819300451743	1.423685957128496	1.4130024369947296
0.001985	0.316071	-0.010651	8496.894647756466	1.489652	1.478975	1.4932956155612107	1.4826187656953989	1.4235147927030862	1.4128392726449541
0.001986	0.315857	-0.010651	8491.152162756467	1.489480	1.478810	1.4931254511358008	1.4824556013456234	1.4233446282776763	1.4126761082951786
0.001987	0.315491	-0.010590	8481.307903756466	1.489308	1.478651	1.4929552867103908	1.4822984369958476	1.4231744638522663	1.412518943945403
0.001989	0.315277	-0.010651	8475.565419756465	1.489136	1.478485	1.492786957859571	1.4821361082962965	1.4230061350014465	1.4123566152458518
0.001990	0.314941	-0.010681	8466.541514756465	1.488963	1.478324	1.4926157934341608	1.481976943946521	1.4228349705760364	1.4121974508960762
0.001991	0.314682	-0.010620	8459.568497756467	1.488790	1.478160	1.492444629008751	1.4818147795967451	1.4226638061506265	1.4120352865463004
0.001992	0.314377	-0.010651	8451.364948756467	1.488618	1.477998	1.492274464583341	1.4816546152469696	1.4224936417252165	1.411875122196525
0.001994	0.314194	-0.010651	8446.442818756466	1.488445	1.477832	1.492105135732521	1.4814922865474185	1.4223243128743965	1.4117127934969738
0.001995	0.313828	-0.010712	8436.598559756467	1.488272	1.477671	1.4919339713071111	1.4813331221976427	1.4221531484489867	1.411553629147198
0.001996	0.313538	-0.010712	8428.805187756467	1.488099	1.477507	1.491762806881701	1.4811709578478671	1.4219819840235766	1.4113914647974224
0.001997	0.313339	-0.010651	8423.472880756466	1.487926	1.477341	1.4915916424562912	1.4810067934980915	1.4218108195981667	1.4112273004476468
0.001999	0.313095	-0.010712	8416.910040756466	1.487752	1.477176	1.491421313605471	1.4808454647985403	1.4216404907473466	1.4110659717480956
0.002000	0.312607	-0.010742	8403.784361756467	1.487578	1.477018	1.4912491491800612	1.4806893004487647	1.4214683263219368	1.41090980739832
0.002001	0.312515	-0.010712	8401.323297756466	1.487405	1.476848	1.4910779847546514	1.480521136098989	1.4212971618965269	1.4107416430485442
0.002002	0.312241	-0.010712	8393.940102756465	1.487231	1.476684	1.4909058203292411	1.4803589717492136	1.4211249974711166	1.4105794786987689
0.002004	0.311829	-0.010742	8382.865310756466	1.487057	1.476523	1.4907354914784214	1.4802016430496623	1.420954668620297	1.4104221499992176
0.002005	0.311600	-0.010773	8376.712648756466	1.486883	1.476357	1.4905633270530112	1.4800374786998864	1.4207825041948867	1.4102579856494417
0.002006	0.311432	-0.010773	8372.200696756467	1.486708	1.476188	1.4903901626276013	1.479870314350111	1.4206093397694768	1.4100908212996663
0.002007	0.311111	-0.010773	8363.586969756467	1.486534	1.476024	1.4902179982021915	1.4797081500003353	1.420437175344067	1.4099286569498906
0.002009	0.310760	-0.010773	8354.152887756467	1.486359	1.475861	1.4900466693513714	1.4795488213007841	1.420265846493247	1.4097693282503394
0.002010	0.310486	-0.010834	8346.769693756467	1.486184	1.475696	1.4898735049259615	1.4793856569510084	1.420092682067837	1.4096061639005637
0.002011	0.310272	-0.010712	8341.027208756466	1.486010	1.475529	1.4897013405005515	1.479220492601233	1.419920517642427	1.4094409995507882
0.002012	0.309937	-0.010803	8332.003304756467	1.485835	1.475366	1.4895281760751415	1.4790593282514573	1.419747353217017	1.4092798352010125
0.002014	0.309906	-0.010712	8331.182949756467	1.485661	1.475193	1.4893578472243214	1.478889999551906	1.419577024366197	1.4091105065014613
0.002015	0.309464	-0.010803	8319.287803756466	1.485486	1.475033	1.4891846827989117	1.4787318352021304	1.4194038599407872	1.4089523421516856
0.002016	0.309082	-0.010864	8309.033366756466	1.485310	1.474870	1.4890105183735016	1.4785706708523547	1.4192296955153771	1.40879117780191
0.002017	0.308838	-0.010925	8302.470526756466	1.485134	1.474701	1.4888363539480916	1.4784035065025791	1.419055531089967	1.4086240134521344
0.002019	0.308655	-0.010895	8297.548397756465	1.484957	1.474531	1.4886630250972719	1.4782371778030279	1.4188822022391474	1.4084576847525832
0.002020	0.308212	-0.010864	8285.653250756466	1.484781	1.474370	1.4884888606718616	1.4780780134532523	1.418708037813737	1.4082985204028076
0.002021	0.308029	-0.010864	8280.731120756467	1.484605	1.474200	1.4883146962464517	1.4779098491034766	1.4185338733883273	1.4081303560530318
0.002022	0.307816	-0.010834	8274.988636756467	1.484429	1.474031	1.488140531821042	1.4777426847537012	1.4183597089629174	1.4079631917032565
0.002024	0.307526	-0.010925	8267.195264756467	1.484253	1.473864	1.487968202970222	1.47757935605415	1.4181873801120974	1.4077998630037052
0.002025	0.307083	-0.010895	8255.300117756466	1.484076	1.473703	1.487793038544812	1.477420191704374	1.4180122156866874	1.4076406986539294
0.002026	0.306946	-0.010925	8251.608520756467	1.483899	1.473530	1.487617874119402	1.4772490273545986	1.4178370512612775	1.407469534304154
0.002027	0.306747	-0.010895	8246.276213756466	1.483722	1.473360	1.487442709693992	1.4770808630048229	1.4176618868358675	1.4073013699543782
0.002029	0.306320	-0.010956	8234.791244756467	1.483545	1.473198	1.4872693808431718	1.4769225343052717	1.4174885579850474	1.407143041254827
0.002030	0.306046	-0.010895	8227.408049756466	1.483368	1.473030	1.487094216417762	1.4767563699554962	1.4173133935596376	1.4069768769050515
0.002031	0.305817	-0.010986	8221.255387756466	1.483191	1.472860	1.486919051992352	1.4765882056057205	1.4171382291342276	1.4068087125552757
0.002032	0.305481	-0.010895	8212.231483756466	1.483014	1.472695	1.486743887566942	1.476425041255945	1.4169630647088176	1.4066455482055003
0.002034	0.305222	-0.010925	8205.258466756466	1.482837	1.472527	1.4865705587161222	1.4762607125563936	1.4167897358579977	1.4064812195059488
0.002035	0.304993	-0.010895	8199.105804756466	1.482660	1.472358	1.4863953942907122	1.4760935482066182	1.4166145714325877	1.4063140551561735
0.002036	0.304703	-0.010986	8191.3124327564665	1.482483	1.472190	1.4862202298653022	1.4759273838568425	1.4164394070071777	1.4061478908063978
0.002037	0.304413	-0.010956	8183.519060756466	1.482305	1.472022	1.4860440654398923	1.4757612195070668	1.4162632425817678	1.4059817264566221
0.002039	0.304123	-0.010986	8175.725688756466	1.482127	1.471854	1.4858697365890723	1.4755968908075157	1.4160889137309478	1.405817397757071
0.002040	0.303864	-0.010986	8168.752671756466	1.481949	1.471685	1.4856935721636624	1.4754297264577398	1.415912749305538	1.4056502334072951
0.002041	0.303558	-0.010956	8160.549122756466	1.481772	1.471517	1.4855184077382526	1.4752635621079644	1.4157375848801281	1.4054840690575197
0.002042	0.303284	-0.010956	8153.165927756466	1.481594	1.471349	1.4853422433128425	1.4750973977581887	1.415561420454718	1.405317904707744
0.002044	0.303070	-0.010986	8147.423443756466	1.481416	1.471178	1.4851679144620227	1.4749300690586375	1.4153870916038982	1.4051505760081928
0.002045	0.302689	-0.010986	8137.169006756466	1.481238	1.471013	1.4849917500366125	1.4747669047088618	1.415210927178488	1.4049874116584171
0.002046	0.302429	-0.010956	8130.195989756467	1.481061	1.470844	1.4848165856112026	1.4745997403590863	1.415035762753078	1.4048202473086415
0.002047	0.302231	-0.011017	8124.863682756466	1.480882	1.470673	1.4846394211857927	1.4744305760093106	1.4148585983276682	1.4046510829588659
0.002049	0.301895	-0.010986	8115.839777756466	1.480704	1.470506	1.4844650923349727	1.4742672473097596	1.4146842694768482	1.4044877542593148
0.002050	0.301559	-0.011017	8106.815873756466	1.480526	1.470339	1.4842889279095628	1.4741020829599838	1.4145081050514383	1.404322589909539
0.002051	0.301422	-0.010986	8103.124276756466	1.480348	1.470166	1.4841127634841527	1.4739309186102083	1.4143319406260282	1.4041514255597636
0.002052	0.301086	-0.011078	8094.100371756466	1.480168	1.469998	1.4839345990587427	1.4737647542604324	1.4141537762006182	1.4039852612099877
0.002054	0.300705	-0.011078	8083.845935756466	1.479989	1.469831	1.4837592702079228	1.4736014255608814	1.4139784473497983	1.4038219325104366
0.002055	0.300507	-0.011017	8078.5136287564665	1.479810	1.469659	1.483582105782513	1.4734312612111058	1.4138012829243884	1.403651768160661
0.002056	0.300293	-0.011017	8072.771143756467	1.479632	1.469488	1.483405941357103	1.47326209686133	1.4136251184989785	1.4034826038108852
0.002057	0.299927	-0.011078	8062.926884756466	1.479452	1.469321	1.4832277769316928	1.4730969325115546	1.4134469540735684	1.4033174394611099
0.002059	0.299561	-0.011139	8053.082624756466	1.479272	1.469153	1.483051448080873	1.4729326038120032	1.4132706252227485	1.4031531107615585
0.002060	0.299408	-0.011139	8048.980850756467	1.479092	1.468978	1.482873283655463	1.4727594394622274	1.4130924607973385	1.4029799464117827
0.002061	0.299118	-0.011078	8041.187478756467	1.478912	1.468808	1.482695119230053	1.472591275112452	1.4129142963719286	1.4028117820620072
0.002062	0.298706	-0.011169	8030.112686756466	1.478731	1.468641	1.4825159548046432	1.4724261107626764	1.4127351319465187	1.4026466177122316
0.002064	0.298508	-0.011139	8024.780379756467	1.478551	1.468467	1.482339625953823	1.472255782063125	1.4125588030956986	1.4024762890126803
0.002065	0.298264	-0.011108	8018.217540756466	1.478371	1.468295	1.4821614615284133	1.4720856177133494	1.4123806386702888	1.4023061246629047
0.002066	0.297913	-0.011169	8008.783458756467	1.478190	1.468126	1.481982297103003	1.4719184533635739	1.4122014742448785	1.4021389603131291
0.002067	0.297745	-0.011169	8004.271506756466	1.478009	1.467951	1.4818031326775931	1.4717452890137983	1.4120223098194686	1.4019657959633536
0.002069	0.297409	-0.011108	7995.247601756466	1.477829	1.467782	1.4816268038267733	1.471579960314247	1.4118459809686488	1.4018004672638023
0.002070	0.297073	-0.011139	7986.223697756466	1.477649	1.467613	1.4814486394013633	1.4714127959644714	1.4116678165432388	1.4016333029140267
0.002071	0.296829	-0.011108	7979.660857756467	1.477468	1.467441	1.4812694749759534	1.4712426316146958	1.411488652117829	1.401463138564251
0.002072	0.296616	-0.011200	7973.918373756466	1.477287	1.467267	1.4810903105505433	1.4710704672649202	1.4113094876924188	1.4012909742144755
0.002074	0.296219	-0.011200	7963.253759756466	1.477106	1.467099	1.4809129816997235	1.4709061385653688	1.411132158841599	1.401126645514924
0.002075	0.295929	-0.011200	7955.460387756466	1.476924	1.466928	1.4807328172743133	1.4707369742155934	1.4109519944161888	1.4009574811651486
0.002076	0.295746	-0.011230	7950.538257756466	1.476743	1.466752	1.4805536528489034	1.4705628098658177	1.410772829990779	1.400783316815373
0.002077	0.295502	-0.011139	7943.975417756466	1.476562	1.466580	1.4803744884234935	1.470392645516042	1.410593665565369	1.4006131524655974
0.002079	0.295059	-0.011200	7932.080271756467	1.476380	1.466413	1.4801961595726736	1.4702293168164908	1.410415336714549	1.400449823766046
0.002080	0.294907	-0.011200	7927.9784967564665	1.476199	1.466237	1.4800169951472637	1.4700551524667154	1.4102361722891392	1.4002756594162706
0.002081	0.294678	-0.011230	7921.825834756466	1.476017	1.466063	1.4798368307218535	1.4698829881169395	1.410056007863729	1.4001034950664948
0.002082	0.294281	-0.011261	7911.161220756467	1.475835	1.465894	1.4796566662964437	1.4697158237671641	1.4098758434383192	1.3999363307167194
0.002084	0.293976	-0.011230	7902.9576707564665	1.475652	1.465722	1.4794773374456236	1.4695474950676128	1.4096965145874991	1.3997680020171681
0.002085	0.293839	-0.011292	7899.2660737564665	1.475470	1.465544	1.4792971730202138	1.469371330717837	1.4095163501620893	1.3995918376673924
0.002086	0.293518	-0.011261	7890.652346756467	1.475287	1.465372	1.4791160085948039	1.4692011663680615	1.4093351857366794	1.3994216733176168
0.002087	0.293182	-0.011261	7881.628442756466	1.475105	1.465201	1.4789358441693938	1.4690320020182859	1.4091550213112694	1.3992525089678411
0.002089	0.292908	-0.011200	7874.245248756466	1.474923	1.465029	1.478757515318574	1.4688636733187346	1.4089766924604494	1.3990841802682898
0.002090	0.292648	-0.011292	7867.272231756467	1.474741	1.464855	1.4785773508931639	1.4686915089689592	1.4087965280350394	1.3989120159185144
0.002091	0.292328	-0.011261	7858.658504756466	1.474558	1.464683	1.478396186467754	1.4685213446191834	1.4086153636096295	1.3987418515687386
0.002092	0.292084	-0.011292	7852.095664756466	1.474375	1.464509	1.478215022042344	1.468349180269408	1.4084341991842195	1.3985696872189632
0.002094	0.291763	-0.011292	7843.481937756466	1.474192	1.464337	1.478035693191524	1.4681808515698567	1.4082548703333995	1.398401358519412
0.002095	0.291473	-0.011230	7835.688565756466	1.474010	1.464164	1.4778555287661141	1.468009687220081	1.4080747059079897	1.3982301941696362
0.002096	0.291275	-0.011322	7830.356258756467	1.473827	1.463988	1.4776743643407042	1.4678355228703055	1.4078935414825797	1.3980560298198608
0.002097	0.290985	-0.011292	7822.5628867564665	1.473644	1.463814	1.477493199915294	1.4676633585205296	1.4077123770571696	1.397883865470085
0.002099	0.290588	-0.011292	7811.898272756466	1.473461	1.463645	1.4773138710644742	1.4674980298209785	1.4075330482063497	1.3977185367705338
0.002100	0.290405	-0.011322	7806.976142756466	1.473278	1.463468	1.4771327066390643	1.467322865471203	1.4073518837809398	1.3975433724207582
0.002101	0.290161	-0.011292	7800.413303756466	1.473095	1.463293	1.4769515422136543	1.4671497011214272	1.4071707193555298	1.3973702080709824
0.002102	0.289810	-0.011292	7790.979221756466	1.472912	1.463122	1.4767703777882444	1.4669805367716517	1.40698955493012	1.397201043721207
0.002104	0.289520	-0.011383	7783.185849756466	1.472727	1.462947	1.4765890489374243	1.4668092080721005	1.4068082260792998	1.3970297150216557
0.002105	0.289307	-0.011353	7777.443365756466	1.472543	1.462771	1.4764068845120144	1.4666350437223248	1.40662606165389	1.39685555067188
0.002106	0.289032	-0.011353	7770.0601707564665	1.472360	1.462596	1.4762257200866042	1.4664618793725492	1.4064448972284798	1.3966823863221045
0.002107	0.288696	-0.011322	7761.036266756466	1.472176	1.462424	1.4760435556611944	1.4662917150227734	1.40626273280307	1.3965122219723287
0.002109	0.288452	-0.011414	7754.473426756466	1.471991	1.462247	1.4758622268103745	1.4661183863232223	1.40608140395225	1.3963388932727776
0.002110	0.288223	-0.011353	7748.320764756466	1.471807	1.462071	1.4756800623849646	1.4659442219734466	1.4058992395268401	1.396164728923002
0.002111	0.287872	-0.011383	7738.886682756466	1.471623	1.461898	1.4754978979595545	1.465773057623671	1.40571707510143	1.3959935645732262
0.002112	0.287537	-0.011414	7729.8627787564665	1.471438	1.461725	1.4753147335341446	1.4656018932738955	1.40553391067602	1.3958224002234507
0.002114	0.287323	-0.011414	7724.120294756466	1.471253	1.461547	1.4751334046833247	1.4654275645743442	1.4053525818252002	1.3956480715238995
0.002115	0.287018	-0.011444	7715.916744756466	1.471068	1.461372	1.4749502402579147	1.4652544002245684	1.4051694173997902	1.3954749071741237
0.002116	0.286713	-0.011444	7707.713195756466	1.470882	1.461197	1.4747660758325047	1.465081235874793	1.4049852529743803	1.3953017428243484
0.002117	0.286499	-0.011383	7701.970710756466	1.470698	1.461020	1.4745839114070949	1.4649060715250173	1.4048030885489704	1.3951265784745726
0.002119	0.286224	-0.011322	7694.587516756466	1.470514	1.460846	1.474403582556275	1.4647357428254661	1.4046227596981504	1.3949562497750214
0.002120	0.285858	-0.011383	7684.7432567564665	1.470330	1.460674	1.4742214181308648	1.4645655784756906	1.4044405952727403	1.3947860854252458
0.002121	0.285629	-0.011353	7678.590594756466	1.470146	1.460497	1.4740392537054547	1.4643904141259148	1.4042584308473303	1.39461092107547
0.002122	0.285385	-0.011414	7672.027755756466	1.469961	1.460321	1.473856089280045	1.4642162497761393	1.4040752664219205	1.3944367567256946
0.002124	0.285019	-0.011414	7662.183496756466	1.469776	1.460148	1.4736747604292249	1.464046921076588	1.4038939375711004	1.3942674280261433
0.002125	0.284729	-0.011444	7654.390124756466	1.469591	1.459973	1.473491596003815	1.4638737567268125	1.4037107731456906	1.3940942636763678
0.002126	0.284576	-0.011444	7650.288349756466	1.469406	1.459793	1.473308431578405	1.4636955923770367	1.4035276087202806	1.393916099326592
0.002127	0.284195	-0.011444	7640.033912756467	1.469220	1.459620	1.473124267152995	1.4635244280272612	1.4033434442948705	1.3937449349768165
0.002129	0.283875	-0.011444	7631.420185756467	1.469035	1.459445	1.4729429383021753	1.4633530993277102	1.4031621154440508	1.3935736062772655
0.002130	0.283707	-0.011536	7626.908233756466	1.468848	1.459264	1.472757773876765	1.4631739349779342	1.4029769510186405	1.3933944419274895
0.002131	0.283401	-0.011536	7618.704684756466	1.468661	1.459088	1.4725726094513552	1.4629997706281588	1.4027917865932307	1.393220277577714
0.002132	0.283005	-0.011475	7608.040070756466	1.468475	1.458915	1.4723884450259452	1.462828606278383	1.4026076221678208	1.3930491132279383
0.002134	0.282806	-0.011505	7602.707762756466	1.468289	1.458735	1.4722061161751252	1.4626522775788318	1.4024252933170007	1.392872784528387
0.002135	0.282562	-0.011505	7596.144923756467	1.468102	1.458557	1.4720209517497154	1.4624761132290565	1.4022401288915909	1.3926966201786117
0.002136	0.282242	-0.011566	7587.531196756467	1.467915	1.458381	1.4718357873243053	1.4623019488792806	1.4020549644661808	1.3925224558288358
0.002137	0.281952	-0.011536	7579.737824756467	1.467728	1.458204	1.4716506228988953	1.4621267845295052	1.4018698000407708	1.3923472914790604
0.002139	0.281708	-0.011566	7573.174985756466	1.467541	1.458025	1.4714672940480753	1.4619514558299538	1.4016864711899508	1.392171962779509
0.002140	0.281448	-0.011566	7566.201968756466	1.467353	1.457846	1.4712811296226653	1.4617742914801781	1.4015003067645408	1.3919947984297334
0.002141	0.281067	-0.011536	7555.947531756467	1.467167	1.457672	1.4710969651972556	1.4616021271304027	1.4013161423391312	1.391822634079958
0.002142	0.280869	-0.011505	7550.615224756466	1.466980	1.457492	1.4709118007718454	1.461423962780627	1.4011309779137209	1.3916444697301822
0.002144	0.280594	-0.011597	7543.2320297564665	1.466792	1.457314	1.4707274719210257	1.4612496340810757	1.4009466490629012	1.391470141030631
0.002145	0.280258	-0.011536	7534.208125756466	1.466605	1.457138	1.4705423074956154	1.4610754697313002	1.400761484637491	1.3912959766808555
0.002146	0.280060	-0.011597	7528.875818756466	1.466417	1.456957	1.4703561430702057	1.4608963053815245	1.4005753202120812	1.3911168123310798
