Repository: pietracorvo/HystAPI

# Example data

The example data in this folder is from measurements performed during my physics bachelor.

The material is **FeSi3** (iron with 3% silicon), aka 'electrical steel', the standard material for ring cores in trafos. 

Four of the five samples where treated with high pressure torison (HPT, 20 rotations at 20GPa), to achieve nanocristallisation of the grains, which has a huge impact on the magnetic properties of the material. The HPT deformation was done at 77K (under liquid nitrogen) and at 293K (at room temperature). Afterwards some samples were heat treated at a temperature of 493K (for two hours) to anneal defects from the deformation process.

The five samples are:

File: testData/FeSi3_annealed/G1_919V_200Hz_800000Fs.txt (part 6 of 29)
--------------------------
t	U1	U2	H	B_raw	J_raw	B_drift	 J_drift	B_corr	J_corr
0.001792	0.234467	-0.016846	6303.910166056496	1.438477	1.430557	1.4418964034215385	1.4339762459323078	1.368919627567692	1.3610014611833654
0.001794	0.234222	-0.016815	6297.3473270564955	1.438204	1.430292	1.44162721972	1.4337150620549999	1.3686504438661538	1.3607402773060575
0.001795	0.233917	-0.016876	6289.143777056495	1.437931	1.430029	1.4413561278692308	1.4334539701163462	1.3683793520153844	1.3604791853674039
0.001796	0.233383	-0.016876	6274.787566056495	1.437658	1.429774	1.4410850360184617	1.4332008781776924	1.3681082601646155	1.36022609342875
0.001797	0.233032	-0.016876	6265.353484056495	1.437384	1.429513	1.4408129441676922	1.4329417862390386	1.367836168313846	1.3599670014900962
0.001799	0.232819	-0.016846	6259.611000056495	1.437111	1.429247	1.440543760466154	1.4326796023617308	1.3675669846123077	1.3597048176127884
0.001800	0.232391	-0.016876	6248.126030056495	1.436838	1.428988	1.4402726686153846	1.4324225104230768	1.3672958927615384	1.3594477256741344
0.001801	0.231873	-0.016968	6234.179996056495	1.436563	1.428730	1.4399995767646154	1.4321664184844232	1.3670228009107692	1.3591916337354808
0.001802	0.231583	-0.016998	6226.386625056495	1.436288	1.428465	1.4397264849138462	1.4319033265457692	1.36674970906	1.3589285417968269
0.001804	0.231339	-0.016968	6219.823785056495	1.436013	1.428198	1.4394553012123077	1.4316401426684615	1.3664785253584615	1.3586653579195191
0.001805	0.230789	-0.016998	6205.057396056496	1.435738	1.427941	1.4391822093615385	1.4313850507298076	1.3662054335076923	1.3584102659808652
0.001806	0.230423	-0.016998	6195.213137056495	1.435462	1.427679	1.4389081175107692	1.4311249587911539	1.365931341656923	1.3581501740422115
0.001807	0.230179	-0.016968	6188.650297056496	1.435187	1.427412	1.43863502566	1.4308598668524999	1.3656582498061538	1.3578850821035575
0.001809	0.229752	-0.017029	6177.165328056495	1.434911	1.427150	1.4383628419584615	1.4306016829751922	1.365386066104615	1.3576268982262498
0.001810	0.229309	-0.017029	6165.270182056496	1.434636	1.426890	1.4380897501076924	1.4303435910365385	1.365112974253846	1.3573688062875962
0.001811	0.229019	-0.016998	6157.476810056496	1.434360	1.426624	1.4378156582569233	1.4300794990978845	1.364838882403077	1.357104714348942
0.001812	0.228607	-0.017029	6146.402018056495	1.434084	1.426362	1.4375415664061537	1.4298194071592307	1.3645647905523073	1.3568446224102884
0.001814	0.228180	-0.017090	6134.917049056496	1.433808	1.426100	1.4372693827046155	1.429561223281923	1.364292606850769	1.3565864385329807
0.001815	0.227814	-0.017059	6125.072789056496	1.433531	1.425835	1.4369942908538462	1.429298131343269	1.364017515	1.3563233465943267
0.001816	0.227570	-0.017120	6118.509950056496	1.433254	1.425566	1.436719199003077	1.4290310394046155	1.3637424231492306	1.3560562546556731
0.001817	0.227097	-0.017212	6105.794448056495	1.432975	1.425304	1.436442107152308	1.4287709474659613	1.3634653312984617	1.355796162717019
0.001819	0.226700	-0.017181	6095.129834056495	1.432697	1.425039	1.4361679234507694	1.428509763588654	1.3631911475969232	1.3555349788397115
0.001820	0.226410	-0.017151	6087.336462056495	1.432419	1.424771	1.4358918316000002	1.42824367165	1.362915055746154	1.3552688869010576
0.001821	0.226059	-0.017151	6077.9023800564955	1.432141	1.424504	1.4356157397492308	1.4279785797113462	1.3626389638953844	1.3550037949624039
0.001822	0.225571	-0.017212	6064.776701056495	1.431862	1.424242	1.4353386478984616	1.4277184877726923	1.3623618720446151	1.35474370302375
0.001824	0.225281	-0.017212	6056.983329056495	1.431583	1.423973	1.435063464196923	1.4274533038953845	1.362086688343077	1.3544785191464421
0.001825	0.224899	-0.017242	6046.7288930564955	1.431304	1.423707	1.4347863723461538	1.4271892119567309	1.3618095964923076	1.3542144272077885
0.001826	0.224426	-0.017242	6034.013391056495	1.431025	1.423443	1.4345092804953847	1.4269271200180769	1.3615325046415383	1.3539523352691345
0.001827	0.224182	-0.017242	6027.450552056496	1.430745	1.423172	1.4342311886446153	1.4266580280794232	1.3612544127907689	1.3536832433304808
0.001829	0.223801	-0.017212	6017.196115056495	1.430466	1.422906	1.4339560049430768	1.4263958442021154	1.3609792290892306	1.353421059453173
0.001830	0.223297	-0.017242	6003.660258056496	1.430187	1.422644	1.4336789130923078	1.4261357522634617	1.3607021372384613	1.3531609675145193
0.001831	0.223007	-0.017212	5995.866886056496	1.429908	1.422375	1.4334018212415385	1.4258686603248076	1.360425045387692	1.3528938755758653
0.001832	0.222702	-0.017242	5987.663337056496	1.429629	1.422106	1.4331247293907692	1.425601568386154	1.3601479535369227	1.3526267836372117
0.001834	0.222214	-0.017273	5974.537658056495	1.429349	1.421843	1.4328485456892308	1.4253423845088462	1.3598717698353844	1.3523675997599038
0.001835	0.221802	-0.017303	5963.462866056496	1.429069	1.421576	1.4325704538384614	1.4250772925701922	1.359593677984615	1.3521025078212499
0.001836	0.221588	-0.017334	5957.7203820564955	1.428788	1.421303	1.4322913619876922	1.4248062006315385	1.3593145861338458	1.3518314158825961
0.001837	0.221100	-0.017303	5944.594703056495	1.428507	1.421039	1.4320122701369231	1.4245441086928845	1.3590354942830767	1.3515693239439421
0.001839	0.220734	-0.017365	5934.750443056495	1.428226	1.420770	1.4317350864353846	1.424278924815577	1.3587583105815382	1.3513041400666346
0.001840	0.220398	-0.017395	5925.726539056495	1.427945	1.420499	1.4314559945846155	1.424009832876923	1.358479218730769	1.3510350481279807
0.001841	0.220062	-0.017395	5916.702635056496	1.427663	1.420229	1.431175902733846	1.423741740938269	1.3581991268799998	1.3507669561893267
0.001842	0.219620	-0.017395	5904.807488056495	1.427381	1.419962	1.430895810883077	1.4234766489996153	1.3579190350292305	1.350501864250673
0.001844	0.219284	-0.017487	5895.783584056495	1.427098	1.419690	1.4306166271815384	1.4232084651223076	1.3576398513276922	1.3502336803733652
0.001845	0.218948	-0.017426	5886.759679056495	1.426815	1.419419	1.4303355353307692	1.422939373183654	1.3573587594769227	1.3499645884347116
0.001846	0.218506	-0.017517	5874.864533056496	1.426532	1.419150	1.43005444348	1.422672281245	1.3570776676261538	1.3496974964960575
0.001847	0.218124	-0.017487	5864.6100960564945	1.426248	1.418880	1.4297723516292307	1.4224041893063462	1.3567955757753842	1.3494294045574038
0.001849	0.217896	-0.017517	5858.457434056496	1.425965	1.418604	1.4294931679276923	1.4221320054290385	1.356516392073846	1.3491572206800961
0.001850	0.217392	-0.017487	5844.921577056495	1.425681	1.418338	1.429211076076923	1.4218679134903847	1.3562343002230768	1.3488931287414423
0.001851	0.216965	-0.017517	5833.436608056496	1.425398	1.418069	1.4289299842261538	1.4216008215517308	1.3559532083723074	1.3486260368027885
0.001852	0.216705	-0.017426	5826.463591056496	1.425115	1.417794	1.4286488923753846	1.4213277296130769	1.3556721165215384	1.3483529448641345
0.001854	0.216385	-0.017548	5817.849864056496	1.424831	1.417521	1.4283687086738461	1.4210585457357692	1.35539193282	1.3480837609868268
0.001855	0.215805	-0.017609	5802.263121056496	1.424546	1.417256	1.428085616823077	1.4207954537971155	1.3551088409692307	1.347820669048173
0.001856	0.215530	-0.017609	5794.879926056496	1.424260	1.416980	1.4278015249723077	1.4205213618584613	1.3548247491184613	1.347546577109519
0.001857	0.215225	-0.017670	5786.676377056496	1.423974	1.416704	1.4275174331215386	1.4202472699198077	1.3545406572676923	1.3472724851708653
0.001859	0.214752	-0.017548	5773.960875056495	1.423690	1.416435	1.4272372494199999	1.4199820860425	1.3542604735661534	1.3470073012935577
0.001860	0.214355	-0.017578	5763.2962610564955	1.423405	1.416164	1.4269541575692308	1.4197129941038462	1.3539773817153846	1.3467382093549038
0.001861	0.214035	-0.017609	5754.682534056496	1.423120	1.415890	1.4266710657184616	1.4194409021651924	1.3536942898646154	1.34646611741625
0.001862	0.213760	-0.017609	5747.299340056496	1.422835	1.415614	1.4263879738676923	1.4191668102265385	1.3534111980138461	1.346192025477596
0.001864	0.213318	-0.017609	5735.404193056496	1.422549	1.415343	1.426105790166154	1.4188996263492308	1.3531290143123078	1.3459248416002885
0.001865	0.212891	-0.017639	5723.919224056495	1.422263	1.415072	1.4258216983153846	1.418630534410577	1.3528449224615384	1.3456557496616346
0.001866	0.212601	-0.017670	5716.125852056495	1.421977	1.414796	1.4255376064646155	1.418356442471923	1.352560830610769	1.3453816577229807
0.001867	0.212143	-0.017670	5703.820528056496	1.421691	1.414525	1.4252535146138463	1.4180873505332692	1.35227673876	1.3451125657843268
0.001869	0.211914	-0.017609	5697.667866056496	1.421406	1.414247	1.4249723309123077	1.4178131666559617	1.3519955550584615	1.3448383819070193
0.001870	0.211472	-0.017670	5685.772719056495	1.421119	1.413976	1.4246872390615386	1.4175440747173076	1.3517104632076924	1.3445692899683652
0.001871	0.210968	-0.017761	5672.236863056496	1.420832	1.413705	1.4244021472107693	1.417274982778654	1.3514253713569229	1.3443001980297116
0.001872	0.210693	-0.017761	5664.853668056496	1.420544	1.413427	1.42411605536	1.41699889084	1.3511392795061536	1.3440241060910576
0.001874	0.210388	-0.017731	5656.650119056496	1.420257	1.413150	1.4238328716584616	1.4167257069626922	1.3508560958046152	1.3437509222137498
0.001875	0.209869	-0.017792	5642.704085056495	1.419969	1.412879	1.4235467798076924	1.4164566150240385	1.350570003953846	1.3434818302750962
0.001876	0.209579	-0.017792	5634.910713056495	1.419680	1.412600	1.423259687956923	1.4161795230853846	1.3502829121030766	1.3432047383364423
0.001877	0.209259	-0.017914	5626.296986056495	1.419390	1.412321	1.4229715961061538	1.4159024311467308	1.3499948202523075	1.3429276463977884
0.001879	0.208847	-0.017853	5615.222194056496	1.419101	1.412046	1.4226864124046152	1.415631247269423	1.3497096365507688	1.3426564625204807
0.001880	0.208389	-0.017883	5602.916870056495	1.418811	1.411772	1.4223983205538462	1.4153591553307692	1.3494215446999998	1.3423843705818268
0.001881	0.208130	-0.017853	5595.943853056495	1.418522	1.411491	1.422111228703077	1.4150800633921155	1.3491344528492308	1.342105278643173
0.001882	0.207779	-0.017883	5586.509771056495	1.418232	1.411213	1.4218231368523075	1.4148039714534617	1.3488463609984613	1.3418291867045193
0.001884	0.207306	-0.017914	5573.7942700564945	1.417942	1.410939	1.4215369531507693	1.414533787576154	1.348560177296923	1.3415590028272115
0.001885	0.206955	-0.017944	5564.360188056495	1.417651	1.410660	1.4212478613	1.4142566956375	1.3482710854461537	1.3412819108885576
0.001886	0.206680	-0.017975	5556.976993056496	1.417360	1.410378	1.4209587694492307	1.4139766036988461	1.3479819935953845	1.3410018189499038
0.001887	0.206238	-0.017975	5545.0818470564955	1.417069	1.410102	1.4206696775984615	1.4137025117601922	1.3476929017446153	1.3407277270112499
0.001889	0.205811	-0.017975	5533.596878056496	1.416778	1.409825	1.4203824938969232	1.4134293278828847	1.3474057180430767	1.3404545431339423
0.001890	0.205551	-0.017975	5526.623861056496	1.416487	1.409543	1.420093402046154	1.4131492359442308	1.3471166261923075	1.3401744511952884
0.001891	0.205154	-0.018005	5515.9592460564945	1.416195	1.409265	1.4198033101953846	1.4128731440055768	1.3468265343415382	1.3398983592566345
0.001892	0.204727	-0.018036	5504.474277056495	1.415903	1.408987	1.4195132183446153	1.412597052066923	1.3465364424907689	1.3396222673179807
0.001894	0.204391	-0.018036	5495.450373056496	1.415610	1.408706	1.419224034643077	1.4123198681896154	1.3462472587892305	1.339345083440673
0.001895	0.203995	-0.018066	5484.7857590564945	1.415318	1.408427	1.4189339427923078	1.4120427762509618	1.3459571669384616	1.3390679915020194
0.001896	0.203583	-0.018127	5473.710967056495	1.415024	1.408147	1.4186418509415386	1.4117646843123077	1.3456650750876924	1.3387898995633654
0.001897	0.203278	-0.018158	5465.507418056495	1.414730	1.407863	1.4183497590907692	1.411482592373654	1.3453729832369228	1.3385078076247117
0.001899	0.202927	-0.018127	5456.0733360564955	1.414436	1.407582	1.4180595753892309	1.4112054084963463	1.3450827995353847	1.338230623747404
0.001900	0.202469	-0.018097	5443.768012056495	1.414143	1.407304	1.4177684835384614	1.4109293165576924	1.3447917076846152	1.33795453180875
0.001901	0.202118	-0.018158	5434.333930056495	1.413849	1.407021	1.4174763916876922	1.4106482246190386	1.344499615833846	1.3376734398700962
0.001902	0.201813	-0.018188	5426.130381056495	1.413554	1.406737	1.4171832998369231	1.4103661326803845	1.3442065239830767	1.337391347931442
0.001904	0.201385	-0.018188	5414.6454110564955	1.413260	1.406457	1.4168931161353846	1.410089948803077	1.3439163402815382	1.3371151640541346
0.001905	0.200943	-0.018188	5402.750265056495	1.412965	1.406177	1.4166000242846155	1.4098118568644231	1.3436232484307693	1.3368370721154808
0.001906	0.200714	-0.018188	5396.597603056496	1.412670	1.405890	1.4163069324338462	1.4095267649257692	1.34333015658	1.3365519801768269
0.001907	0.200333	-0.018250	5386.343166056495	1.412375	1.405608	1.4160138405830769	1.4092466729871154	1.3430370647292307	1.336271888238173
0.001909	0.199829	-0.018219	5372.807309056496	1.412080	1.405329	1.4157226568815384	1.4089714891098077	1.342745881027692	1.3359967043608654
0.001910	0.199524	-0.018250	5364.603760056496	1.411784	1.405044	1.4154285650307692	1.408688397171154	1.342451789176923	1.3357136124222115
0.001911	0.199203	-0.018280	5355.990033056496	1.411488	1.404758	1.4151344731800002	1.4084043052325	1.342157697326154	1.3354295204835576
0.001912	0.198761	-0.018372	5344.094887056495	1.411190	1.404476	1.4148383813292307	1.4081242132938463	1.3418616054753842	1.335149428544904
0.001914	0.198334	-0.018311	5332.609917056496	1.410894	1.404194	1.4145461976276925	1.4078460294165385	1.3415694217738463	1.334871244667596
0.001915	0.198059	-0.018341	5325.226723056496	1.410596	1.403906	1.414250105776923	1.4075599374778847	1.3412733299230766	1.3345851527289423
0.001916	0.197662	-0.018402	5314.562109056495	1.410299	1.403622	1.4139550139261539	1.4072778455392307	1.3409782380723074	1.3343030607902884
0.001917	0.197281	-0.018311	5304.307672056495	1.410002	1.403338	1.4136599220753847	1.4069957536005768	1.3406831462215383	1.3340209688516345
0.001919	0.196976	-0.018311	5296.104123056495	1.409705	1.403051	1.4133667383738462	1.4067125697232692	1.3403899625199998	1.3337377849743268
0.001920	0.196579	-0.018433	5285.4395080564955	1.409407	1.402766	1.4130706465230771	1.4064294777846154	1.340093870669231	1.333454693035673
0.001921	0.196136	-0.018402	5273.544362056495	1.409108	1.402483	1.4127735546723077	1.4061483858459616	1.3397967788184615	1.3331736010970192
0.001922	0.195862	-0.018463	5266.161167056496	1.408809	1.402193	1.4124764628215385	1.4058602939073077	1.339499686967692	1.3328855091583653
0.001924	0.195435	-0.018463	5254.676198056495	1.408510	1.401908	1.41218127912	1.40557911003	1.3392045032661537	1.3326043252810575
0.001925	0.195038	-0.018463	5244.011584056496	1.408211	1.401623	1.411884187269231	1.4052960180913463	1.3389074114153847	1.332321233342404
0.001926	0.194717	-0.018463	5235.397857056496	1.407912	1.401334	1.4115870954184615	1.4050089261526924	1.3386103195646153	1.33203414140375
0.001927	0.194366	-0.018494	5225.963775056496	1.407612	1.401047	1.4112890035676924	1.4047238342140385	1.3383122277138462	1.331749049465096
0.001929	0.193848	-0.018494	5212.017741056496	1.407313	1.400764	1.4109938198661538	1.4044446503367307	1.3380170440123074	1.3314698655877883
0.001930	0.193542	-0.018524	5203.814192056496	1.407013	1.400475	1.4106957280153847	1.4041575583980768	1.3377189521615382	1.3311827736491344
0.001931	0.193268	-0.018555	5196.4309970564955	1.406712	1.400183	1.4103966361646154	1.403867466459423	1.337419860310769	1.3308926817104807
0.001932	0.192841	-0.018646	5184.946028056496	1.406410	1.399896	1.410096544313846	1.4035823745207692	1.3371197684599996	1.3306075897718268
0.001934	0.192337	-0.018677	5171.410172056496	1.406108	1.399611	1.4097983606123077	1.4033011906434616	1.3368215847584612	1.3303264058945192
0.001935	0.192108	-0.018555	5165.257510056495	1.405806	1.399317	1.4094982687615383	1.4030090987048076	1.3365214929076918	1.3300343139558652
0.001936	0.191711	-0.018677	5154.592895056496	1.405504	1.399028	1.4091981769107693	1.4027220067661539	1.3362214010569229	1.3297472220172115
0.001937	0.191330	-0.018646	5144.338459056495	1.405202	1.398739	1.4088980850600001	1.4024349148275	1.335921309206154	1.3294601300785576
0.001939	0.190918	-0.018616	5133.263667056495	1.404901	1.398451	1.4086009013584615	1.4021507309501924	1.3356241255046153	1.32917594620125
0.001940	0.190689	-0.018646	5127.111005056495	1.404598	1.398157	1.4082998095076924	1.4018586390115386	1.3353230336538462	1.3288838542625963
0.001941	0.190186	-0.018768	5113.575148056496	1.404294	1.397870	1.407997717656923	1.4015735470728845	1.3350209418030765	1.3285987623239421
0.001942	0.189789	-0.018768	5102.910534056495	1.403991	1.397579	1.4076966258061538	1.4012844551342307	1.3347198499523074	1.3283096703852884
0.001944	0.189468	-0.018738	5094.296807056495	1.403687	1.397286	1.4073964421046152	1.4009952712569231	1.3344196662507688	1.3280204865079808
0.001945	0.189133	-0.018799	5085.272903056495	1.403382	1.396994	1.407093350253846	1.4007051793182692	1.3341165743999999	1.3277303945693268
0.001946	0.188660	-0.018768	5072.557401056496	1.403078	1.396705	1.406791258403077	1.4004180873796155	1.3338144825492306	1.3274433026306731
0.001947	0.188370	-0.018829	5064.764029056496	1.402773	1.396410	1.4064881665523077	1.4001249954409616	1.3335113906984613	1.3271502106920192
0.001949	0.188019	-0.018799	5055.329948056495	1.402469	1.396117	1.4061879828507693	1.399835811563654	1.333211206996923	1.3268610268147116
0.001950	0.187576	-0.018829	5043.434801056495	1.402164	1.395827	1.405884891	1.399547719625	1.3329081151461537	1.3265729348760575
0.001951	0.187241	-0.018829	5034.410897056496	1.401858	1.395533	1.4055807991492308	1.3992556276863461	1.3326040232953846	1.3262808429374038
0.001952	0.186935	-0.018890	5026.207347056496	1.401553	1.395238	1.4052777072984617	1.3989625357476922	1.3323009314446153	1.3259877509987499
0.001954	0.186386	-0.018890	5011.440958056495	1.401247	1.394950	1.404975523596923	1.3986783518703845	1.3319987477430768	1.325703567121442
0.001955	0.186142	-0.018921	5004.878119056495	1.400940	1.394652	1.404670431746154	1.3983822599317308	1.3316936558923076	1.3254074751827885
0.001956	0.185791	-0.018921	4995.444037056495	1.400633	1.394357	1.4043653398953846	1.398089167993077	1.3313885640415384	1.3251143832441346
0.001957	0.185410	-0.018982	4985.189600056496	1.400326	1.394063	1.4040602480446154	1.3977970760544232	1.3310834721907692	1.3248222913054808
0.001959	0.184937	-0.018951	4972.474099056495	1.400019	1.393772	1.4037570643430768	1.3975098921771154	1.3307802884892306	1.324535107428173
0.001960	0.184677	-0.018951	4965.501082056495	1.399712	1.393473	1.4034519724923078	1.3972128002384616	1.3304751966384614	1.3242380154895192
0.001961	0.184311	-0.019012	4955.656822056495	1.399404	1.393178	1.4031458806415387	1.3969197082998077	1.3301691047876925	1.3239449235508653
0.001962	0.183868	-0.019012	4943.761676056496	1.399096	1.392884	1.402839788790769	1.396627616361154	1.3298630129369227	1.3236528316122116
0.001964	0.183319	-0.019165	4928.995287056496	1.398786	1.392593	1.402533605089231	1.3963404324838462	1.3295568292353845	1.3233656477349038
0.001965	0.183273	-0.019073	4927.764754056496	1.398476	1.392285	1.4022255132384616	1.3960343405451923	1.3292487373846154	1.32305955579625
0.001966	0.182816	-0.019104	4915.459430056495	1.398167	1.391991	1.4019184213876923	1.3957422486065385	1.3289416455338459	1.3227674638575961
0.001967	0.182388	-0.019165	4903.974461056496	1.397857	1.391696	1.401610329536923	1.3954491566678846	1.3286335536830767	1.3224743719189422
0.001969	0.182083	-0.019104	4895.770912056496	1.397547	1.391396	1.4013041458353848	1.395152972790577	1.3283273699815386	1.3221781880416346
0.001970	0.181702	-0.019165	4885.5164750564945	1.397237	1.391099	1.4009960539846154	1.3948578808519232	1.328019278130769	1.3218830961029808
0.001971	0.181305	-0.019165	4874.851861056495	1.396926	1.390801	1.400686962133846	1.394561788913269	1.3277101862799996	1.3215870041643267
0.001972	0.180908	-0.019257	4864.187247056496	1.396614	1.390503	1.400376870283077	1.3942656969746154	1.3274000944292306	1.321290912225673
0.001974	0.180588	-0.019196	4855.573520056496	1.396303	1.390203	1.4000696865815385	1.3939695130973078	1.3270929107276923	1.3209947283483654
0.001975	0.180099	-0.019257	4842.447841056495	1.395991	1.389907	1.3997595947307693	1.393675421158654	1.3267828188769228	1.3207006364097116
0.001976	0.179825	-0.019257	4835.064646056495	1.395679	1.389605	1.3994495028799998	1.39337532922	1.3264727270261534	1.3204005444710576
0.001977	0.179489	-0.019287	4826.040742056495	1.395367	1.389304	1.3991394110292308	1.3930762372813463	1.3261626351753844	1.320101452532404
0.001979	0.179031	-0.019287	4813.735418056496	1.395054	1.389007	1.3988302273276922	1.3927830534040386	1.3258534514738458	1.3198082686550963
0.001980	0.178711	-0.019287	4805.121691056496	1.394742	1.388705	1.398520135476923	1.3924829614653846	1.3255433596230768	1.3195081767164423
0.001981	0.178391	-0.019257	4796.5079640564945	1.394430	1.388404	1.398210043626154	1.3921838695267308	1.3252332677723078	1.3192090847777884
0.001982	0.177917	-0.019318	4783.792462056495	1.394117	1.388107	1.3978989517753846	1.3918887775880768	1.3249221759215382	1.3189139928391345
0.001984	0.177521	-0.019409	4773.127848056496	1.393803	1.387806	1.3975887680738461	1.3915915937107692	1.32461199222	1.3186168089618269
0.001985	0.177307	-0.019348	4767.385364056496	1.393489	1.387500	1.3972766762230768	1.3912875017721154	1.3242999003692306	1.318312717023173
0.001986	0.176971	-0.019318	4758.361459056496	1.393176	1.387198	1.3969655843723077	1.3909874098334616	1.3239888085184615	1.3180126250845192
0.001987	0.176346	-0.019379	4741.544183056496	1.392862	1.386905	1.3966534925215386	1.3906963178948077	1.3236767166676922	1.3177215331458654
0.001989	0.176132	-0.019440	4735.801698056495	1.392547	1.386597	1.39634230882	1.3903921340175	1.3233655329661538	1.3174173492685577
0.001990	0.175781	-0.019470	4726.367617056496	1.392232	1.386294	1.3960292169692308	1.3900910420788462	1.3230524411153843	1.3171162573299038
0.001991	0.175339	-0.019470	4714.472470056495	1.391916	1.385993	1.3957151251184614	1.3897919501401923	1.3227383492646152	1.31681716539125
0.001992	0.174957	-0.019531	4704.218033056495	1.391600	1.385690	1.3954010332676923	1.3894908582015386	1.322424257413846	1.3165160734525962
0.001994	0.174637	-0.019470	4695.604306056495	1.391284	1.385385	1.3950888495661538	1.389189674324231	1.3221120737123075	1.3162148895752885
0.001995	0.174255	-0.019562	4685.349870056496	1.390968	1.385081	1.3947747577153846	1.3888875823855769	1.3217979818615384	1.3159127976366345
0.001996	0.173843	-0.019592	4674.275078056495	1.390650	1.384778	1.3944586658646154	1.3885864904469232	1.321481890010769	1.3156117056979808
0.001997	0.173477	-0.019653	4664.430819056495	1.390332	1.384472	1.394142574013846	1.388282398508269	1.3211657981599996	1.3153076137593267
0.001999	0.173141	-0.019684	4655.406914056495	1.390013	1.384164	1.3938273903123077	1.3879782146309616	1.3208506144584615	1.3150034298820192
0.002000	0.172775	-0.019684	4645.562655056496	1.389694	1.383858	1.3935102984615384	1.3876741226923077	1.320533522607692	1.3146993379433654
0.002001	0.172485	-0.019653	4637.769283056496	1.389376	1.383549	1.3931942066107692	1.3873670307536539	1.320217430756923	1.3143922460047115
0.002002	0.172043	-0.019684	4625.874137056495	1.389057	1.383245	1.39287711476	1.387064938815	1.3199003389061539	1.3140901540660577
0.002004	0.171585	-0.019775	4613.5688120564955	1.388737	1.382941	1.3925609310584617	1.3867647549376922	1.3195841552046153	1.3137899701887499
0.002005	0.171265	-0.019745	4604.955086056496	1.388417	1.382632	1.3922428392076924	1.3864576629990386	1.319266063353846	1.3134828782500962
0.002006	0.170959	-0.019684	4596.751536056496	1.388098	1.382323	1.391925747356923	1.3861505710603845	1.3189489715030769	1.3131757863114422
0.002007	0.170486	-0.019745	4584.036035056495	1.387778	1.382019	1.3916076555061538	1.385848479121731	1.3186308796523076	1.3128736943727886
0.002009	0.170074	-0.019775	4572.961243056496	1.387458	1.381712	1.3912914718046154	1.3855452952444232	1.318314695950769	1.3125705104954808
0.002010	0.169785	-0.019806	4565.167871056496	1.387137	1.381401	1.3909723799538463	1.3852362033057692	1.3179956041	1.3122614185568269
0.002011	0.169434	-0.019806	4555.733789056496	1.386816	1.381092	1.390653288103077	1.3849291113671154	1.3176765122492307	1.311954326618173
0.002012	0.168945	-0.019897	4542.608110056495	1.386493	1.380786	1.3903321962523076	1.3846250194284617	1.3173554203984614	1.3116502346795194
0.002014	0.168686	-0.019928	4535.635093056495	1.386171	1.380473	1.3900140125507694	1.384315835551154	1.317037236696923	1.3113410508022116
0.002015	0.168304	-0.019897	4525.380656056495	1.385848	1.380163	1.3896929207	1.3840077436125	1.3167161448461537	1.3110329588635576
0.002016	0.167892	-0.019958	4514.305865056496	1.385525	1.379854	1.3893718288492307	1.3837006516738461	1.3163950529953845	1.3107258669249038
0.002017	0.167511	-0.019897	4504.051428056495	1.385203	1.379544	1.3890517369984616	1.3833925597351924	1.3160749611446154	1.31041777498625
0.002019	0.167206	-0.019928	4495.847879056495	1.384880	1.379232	1.3887325532969232	1.3830843758578846	1.3157557774430768	1.3101095911089422
0.002020	0.166840	-0.019958	4486.003619056495	1.384556	1.378921	1.3884104614461537	1.3827752839192309	1.3154336855923074	1.3098004991702885
0.002021	0.166443	-0.020020	4475.339005056496	1.384232	1.378610	1.3880883695953845	1.3824661919805767	1.315111593741538	1.3094914072316344
0.002022	0.166016	-0.019958	4463.854036056495	1.383909	1.378301	1.3877672777446155	1.382159100041923	1.3147905018907693	1.3091843152929807
0.002024	0.165680	-0.020050	4454.830132056495	1.383584	1.377987	1.3874460940430768	1.3818489161646155	1.3144693181892304	1.308874131415673
0.002025	0.165237	-0.020050	4442.934985056496	1.383259	1.377677	1.3871230021923078	1.3815408242259617	1.3141462263384613	1.3085660394770193
0.002026	0.165009	-0.020081	4436.782323056495	1.382934	1.377360	1.3867999103415385	1.3812257322873076	1.3138231344876923	1.3082509475383652
0.002027	0.164581	-0.020081	4425.297354056496	1.382609	1.377049	1.3864768184907692	1.380916640348654	1.3135000426369228	1.3079418555997115
0.002029	0.164124	-0.020111	4412.992030056495	1.382283	1.376739	1.3861546347892306	1.3806104564713462	1.3131778589353842	1.3076356717224038
0.002030	0.163818	-0.020172	4404.788480056495	1.381956	1.376422	1.3858295429384615	1.3802953645326923	1.3128527670846153	1.30732057978375
0.002031	0.163513	-0.020142	4396.584931056495	1.381629	1.376106	1.3855044510876924	1.3799812725940386	1.312527675233846	1.3070064878450962
0.002032	0.162903	-0.020294	4380.177832056495	1.381301	1.375798	1.385178359236923	1.3796751806553846	1.3122015833830765	1.3067003959064423
0.002034	0.162704	-0.020172	4374.845525056495	1.380974	1.375478	1.3848551755353846	1.3793589967780768	1.3118783996815382	1.3063842120291345
0.002035	0.162338	-0.020233	4365.001266056495	1.380646	1.375163	1.3845290836846154	1.379045904839423	1.3115523078307691	1.3060711200904807
0.002036	0.161972	-0.020233	4355.157006056495	1.380318	1.374847	1.384202991833846	1.378731812900769	1.3112262159799997	1.3057570281518267
0.002037	0.161484	-0.020294	4342.031327056495	1.379990	1.374535	1.383876899983077	1.3784217209621155	1.3109001241292306	1.305446936213173
0.002039	0.161224	-0.020264	4335.0583100564945	1.379662	1.374215	1.3835527162815384	1.3781055370848077	1.3105759404276922	1.3051307523358653
0.002040	0.160934	-0.020294	4327.264938056496	1.379333	1.373896	1.3832256244307692	1.377788445146154	1.310248848576923	1.3048136603972116
0.002041	0.160416	-0.020355	4313.318904056496	1.379003	1.373584	1.38289753258	1.3774783532075	1.3099207567261537	1.3045035684585575
0.002042	0.160004	-0.020416	4302.244113056495	1.378672	1.373267	1.3825684407292307	1.3771632612688463	1.3095916648753843	1.3041884765199039
0.002044	0.159821	-0.020416	4297.321983056496	1.378342	1.372943	1.3822422570276922	1.3768430773915386	1.309265481173846	1.3038682926425962
0.002045	0.159256	-0.020447	4282.145417056496	1.378010	1.372631	1.381912165176923	1.3765329854528845	1.3089353893230768	1.3035582007039421
0.002046	0.158966	-0.020508	4274.352045056496	1.377678	1.372308	1.381582073326154	1.376211893514231	1.3086052974723077	1.3032371087652885
0.002047	0.158600	-0.020477	4264.507785056496	1.377346	1.371989	1.3812519814753845	1.3758948015755768	1.308275205621538	1.3029200168266344
0.002049	0.158173	-0.020538	4253.022816056495	1.377014	1.371671	1.3809237977738462	1.3755806176982692	1.30794702192	1.3026058329493269
0.002050	0.157883	-0.020538	4245.229444056495	1.376681	1.371348	1.380592705923077	1.3752595257596154	1.3076159300692307	1.302284741010673
0.002051	0.157486	-0.020508	4234.564830056495	1.376349	1.371029	1.3802626140723078	1.3749424338209617	1.3072858382184616	1.3019676490720193
0.002052	0.157074	-0.020569	4223.490038056496	1.376015	1.370709	1.3799305222215386	1.3746243418823076	1.3069537463676921	1.3016495571333653
0.002054	0.156708	-0.020660	4213.645779056495	1.375681	1.370387	1.37960033852	1.374306158005	1.3066235626661538	1.3013313732560576
0.002055	0.156372	-0.020599	4204.621875056495	1.375347	1.370065	1.379268246669231	1.3739860660663463	1.3062914708153848	1.301011281317404
0.002056	0.156036	-0.020691	4195.597970056495	1.375012	1.369741	1.3789351548184614	1.3736639741276924	1.3059583789646152	1.30068918937875
0.002057	0.155594	-0.020721	4183.702824056496	1.374676	1.369420	1.3786010629676924	1.3733448821890386	1.305624287113846	1.3003700974400962
0.002059	0.155243	-0.020721	4174.268742056496	1.374340	1.369096	1.3782688792661537	1.373024698311731	1.3052921034123073	1.3000499135627885
0.002060	0.154968	-0.020813	4166.885548056496	1.374003	1.368769	1.3779337874153847	1.3726996063730768	1.3049570115615383	1.2997248216241344
0.002061	0.154465	-0.020782	4153.349691056495	1.373667	1.368449	1.3775996955646155	1.3723815144344231	1.304622919710769	1.2994067296854808
0.002062	0.154099	-0.020844	4143.505432056496	1.373329	1.368124	1.3772636037138462	1.372058422495769	1.30428682786	1.2990836377468267
0.002064	0.153793	-0.020844	4135.301882056496	1.372991	1.367796	1.376929420012308	1.3717342386184617	1.3039526441584615	1.2987594538695193
0.002065	0.153381	-0.020844	4124.227091056495	1.372654	1.367472	1.3765943281615385	1.3714121466798077	1.303617552307692	1.2984373619308653
0.002066	0.152908	-0.020905	4111.511589056496	1.372315	1.367150	1.3762572363107692	1.371092054741154	1.3032804604569228	1.2981172699922117
0.002067	0.152557	-0.020813	4102.077507056496	1.371978	1.366824	1.3759221444599998	1.3707679628025	1.3029453686061534	1.2977931780535577
0.002069	0.152328	-0.020874	4095.9248450564955	1.371640	1.366494	1.3755879607584616	1.3704417789251924	1.3026111849046154	1.29746699417625
0.002070	0.151871	-0.020935	4083.6195210564956	1.371300	1.366170	1.3752498689076922	1.3701196869865386	1.302273093053846	1.2971449022375963
0.002071	0.151428	-0.020966	4071.7243750564953	1.370961	1.365846	1.3749127770569232	1.3697975950478845	1.3019360012030767	1.296822810298942
0.002072	0.151123	-0.020996	4063.5208250564956	1.370621	1.365516	1.374574685206154	1.3694695031092308	1.3015979093523078	1.2964947183602884
0.002074	0.150787	-0.021027	4054.4969210564955	1.370280	1.365186	1.3742375015046153	1.3691433192319231	1.301260725650769	1.2961685344829807
0.002075	0.150391	-0.021088	4043.832307056495	1.369939	1.364858	1.3738984096538462	1.368817227293269	1.3009216337999998	1.2958424425443267
0.002076	0.150009	-0.021057	4033.5778700564956	1.369597	1.364530	1.3735583178030768	1.3684911353546154	1.3005815419492306	1.295516350605673
0.002077	0.149628	-0.021057	4023.3234330564956	1.369256	1.364202	1.3732192259523077	1.3681650434159616	1.3002424500984615	1.2951902586670192
0.002079	0.149246	-0.021088	4013.0689960564955	1.368915	1.363873	1.3728820422507693	1.3678398595386538	1.299905266396923	1.2948650747897115
0.002080	0.148987	-0.021088	4006.0959790564953	1.368573	1.363540	1.3725419504	1.3675087676	1.2995651745461538	1.2945339828510576
0.002081	0.148560	-0.021118	3994.6110100564956	1.368231	1.363212	1.3722018585492308	1.3671826756613463	1.2992250826953846	1.294207890912404
0.002082	0.148071	-0.021210	3981.4853310564954	1.367887	1.362885	1.3718597666984615	1.3668575837226922	1.2988829908446151	1.2938827989737498
0.002084	0.147797	-0.021210	3974.1021370564954	1.367544	1.362551	1.3715205829969233	1.3665273998453846	1.2985438071430768	1.2935526150964423
0.002085	0.147507	-0.021240	3966.3087650564953	1.367200	1.362217	1.3711784911461538	1.3661953079067308	1.2982017152923073	1.2932205231577885
0.002086	0.146957	-0.021240	3951.5423760564954	1.366855	1.361891	1.3708353992953846	1.3658712159680768	1.2978586234415381	1.2928964312191344
0.002087	0.146606	-0.021240	3942.108294056495	1.366511	1.361559	1.3704933074446155	1.365541124029423	1.297516531590769	1.2925663392804807
0.002089	0.146317	-0.021362	3934.3149220564956	1.366165	1.361223	1.370151123743077	1.3652089401521155	1.2971743478892308	1.292234155403173
0.002090	0.145920	-0.021393	3923.6503080564953	1.365819	1.360890	1.3698070318923077	1.3648778482134616	1.2968302560384615	1.2919030634645192
0.002091	0.145477	-0.021332	3911.7551610564956	1.365473	1.360559	1.3694629400415383	1.3645487562748078	1.2964861641876921	1.2915739715258654
0.002092	0.145187	-0.021484	3903.9617890564955	1.365125	1.360221	1.3691168481907692	1.3642126643361538	1.296140072336923	1.2912378795872115
0.002094	0.144836	-0.021423	3894.5277070564953	1.364778	1.359886	1.3687736644892308	1.3638814804588462	1.2957968886353846	1.2909066957099038
0.002095	0.144409	-0.021393	3883.042738056495	1.364431	1.359553	1.3684285726384615	1.3635503885201923	1.295451796784615	1.29057560377125
0.002096	0.144058	-0.021454	3873.6086560564954	1.364084	1.359218	1.3680834807876925	1.3632172965815386	1.295106704933846	1.2902425118325962
0.002097	0.143723	-0.021454	3864.5847520564953	1.363736	1.358881	1.367737388936923	1.3628822046428846	1.2947606130830769	1.2899074198939422
0.002099	0.143234	-0.021454	3851.4590730564955	1.363389	1.358550	1.3673942052353847	1.3625550207655768	1.2944174293815385	1.2895802360166344
0.002100	0.142944	-0.021454	3843.6657010564954	1.363041	1.358213	1.3670481133846153	1.362219928826923	1.2940713375307689	1.2892451440779806
0.002101	0.142624	-0.021454	3835.0519740564955	1.362693	1.357876	1.3667020215338461	1.3618848368882692	1.2937252456799997	1.2889100521393269
0.002102	0.142166	-0.021545	3822.7466500564956	1.362345	1.357542	1.366355929683077	1.3615527449496154	1.2933791538292305	1.288577960200673
0.002104	0.141785	-0.021576	3812.4922130564955	1.361995	1.357206	1.3660097459815386	1.3612205610723076	1.2930329701276921	1.2882457763233652
0.002105	0.141479	-0.021576	3804.2886640564952	1.361645	1.356866	1.3656616541307693	1.3608824691336538	1.2926848782769231	1.2879076843847115
0.002106	0.141113	-0.021667	3794.4444050564953	1.361295	1.356528	1.36531356228	1.360546377195	1.2923367864261537	1.2875715924460576
0.002107	0.140656	-0.021637	3782.1390810564953	1.360944	1.356193	1.3649644704292307	1.3602132852563462	1.2919876945753845	1.2872385005074038
0.002109	0.140320	-0.021698	3773.1151760564953	1.360593	1.355853	1.3646172867276922	1.3598771013790385	1.291640510873846	1.2869023166300961
0.002110	0.140076	-0.021698	3766.5523370564956	1.360241	1.355509	1.3642671948769232	1.3595350094403846	1.2912904190230767	1.2865602246914423
0.002111	0.139542	-0.021790	3752.1961250564955	1.359888	1.355174	1.363916103026154	1.359201917501731	1.2909393271723077	1.2862271327527885
0.002112	0.139191	-0.021820	3742.7620440564956	1.359535	1.354833	1.3635650111753845	1.3588628255630768	1.2905882353215383	1.2858880408141344
0.002114	0.138870	-0.021820	3734.148317056495	1.359181	1.354490	1.363214827473846	1.3585236416857691	1.2902380516199998	1.2855488569368267
0.002115	0.138428	-0.021881	3722.2531700564955	1.358827	1.354151	1.362862735623077	1.3581865497471155	1.2898859597692307	1.2852117649981731
0.002116	0.138046	-0.021851	3711.9987330564954	1.358472	1.353809	1.3625096437723077	1.3578464578084617	1.2895328679184614	1.2848716730595193
0.002117	0.137711	-0.021912	3702.9748290564953	1.358118	1.353466	1.3621575519215383	1.3575053658698077	1.2891807760676919	1.2845305811208654
0.002119	0.137390	-0.021881	3694.3611020564954	1.357763	1.353122	1.3618063682200001	1.3571651819925	1.2888295923661537	1.2841903972435575
0.002120	0.136932	-0.021973	3682.0557780564955	1.357407	1.352782	1.3614522763692307	1.3568270900538462	1.2884755005153843	1.2838523053049038
0.002121	0.136520	-0.021912	3670.9809860564956	1.357052	1.352440	1.3610991845184615	1.3564869981151924	1.288122408664615	1.28351221336625
0.002122	0.136292	-0.021973	3664.8283240564956	1.356696	1.352092	1.3607450926676923	1.3561409061765386	1.287768316813846	1.2831661214275962
0.002124	0.135803	-0.022003	3651.7026450564954	1.356340	1.351753	1.360392908966154	1.3558057222992308	1.2874161331123077	1.2828309375502884
0.002125	0.135468	-0.021942	3642.6787410564953	1.355984	1.351408	1.3600388171153848	1.3554626303605768	1.2870620412615383	1.2824878456116344
0.002126	0.135132	-0.022064	3633.6548370564956	1.355627	1.351062	1.3596837252646152	1.355118538421923	1.2867069494107688	1.2821437536729807
0.002127	0.134674	-0.022156	3621.3495120564953	1.355268	1.350719	1.359326633413846	1.3547774464832691	1.2863498575599999	1.2818026617343268
0.002129	0.134338	-0.022095	3612.325608056495	1.354910	1.350372	1.3589724497123077	1.3544342626059616	1.2859956738584613	1.2814594778570192
0.002130	0.134018	-0.022125	3603.7118810564953	1.354551	1.350024	1.3586153578615385	1.3540881706673076	1.2856385820076923	1.2811133859183652
0.002131	0.133560	-0.022186	3591.4065570564953	1.354192	1.349680	1.3582582660107694	1.353746078728654	1.285281490156923	1.2807712939797116
0.002132	0.133179	-0.022247	3581.1521200564953	1.353832	1.349333	1.3579001741599999	1.3534009867899999	1.2849233983061534	1.2804262020410575
0.002134	0.132889	-0.022186	3573.358748056495	1.353472	1.348983	1.3575439904584616	1.3530548029126923	1.2845672146046154	1.28008001816375
0.002135	0.132538	-0.022247	3563.9246670564953	1.353112	1.348635	1.3571858986076923	1.3527087109740386	1.284209122753846	1.2797339262250962
0.002136	0.132080	-0.022308	3551.6193430564954	1.352750	1.348289	1.356825806756923	1.3523646190353846	1.2838490309030766	1.2793898342864423
0.002137	0.131744	-0.022400	3542.5954380564954	1.352388	1.347937	1.3564657149061539	1.3520145270967308	1.2834889390523077	1.2790397423477884
0.002139	0.131516	-0.022400	3536.4427760564954	1.352025	1.347582	1.3561065312046154	1.3516633432194232	1.2831297553507692	1.2786885584704808
0.002140	0.131012	-0.022522	3522.9069200564954	1.351660	1.347235	1.3557434393538463	1.351318251280769	1.2827666635	1.2783434665318267
0.002141	0.130493	-0.022461	3508.9608860564954	1.351296	1.346888	1.355381347503077	1.3509731593421155	1.2824045716492307	1.2779983745931731
0.002142	0.130341	-0.022430	3504.8591110564953	1.350932	1.346529	1.3550192556523077	1.3506160674034617	1.2820424797984615	1.2776412826545194
0.002144	0.129944	-0.022552	3494.1944970564955	1.350567	1.346178	1.3546580719507693	1.350268883526154	1.2816812960969228	1.2772940987772117
0.002145	0.129471	-0.022552	3481.4789950564955	1.350202	1.345828	1.3542949801	1.3499207915875	1.2813182042461535	1.2769460068385576
0.002146	0.129120	-0.022583	3472.0449130564953	1.349836	1.345475	1.353930888249231	1.3495696996488462	1.2809541123953845	1.2765949148999038
0.002147	0.128830	-0.022552	3464.2515410564956	1.349470	1.345119	1.3535667963984614	1.3492156077101922	1.280590020544615	1.2762408229612499
0.002149	0.128403	-0.022675	3452.7665720564955	1.349103	1.344766	1.3532036126969231	1.3488664238328845	1.280226836843077	1.275891639083942
0.002150	0.128021	-0.022736	3442.5121350564955	1.348735	1.344411	1.3528375208461538	1.3485133318942308	1.2798607449923076	1.2755385471452885
0.002151	0.127670	-0.022736	3433.0780540564956	1.348367	1.344054	1.3524714289953848	1.348158239955577	1.2794946531415383	1.2751834552066346
