Repository: pietracorvo/HystAPI

# Example data

The example data in this folder is from measurements performed during my physics bachelor.

The material is **FeSi3** (iron with 3% silicon), aka 'electrical steel', the standard material for ring cores in trafos. 

Four of the five samples where treated with high pressure torison (HPT, 20 rotations at 20GPa), to achieve nanocristallisation of the grains, which has a huge impact on the magnetic properties of the material. The HPT deformation was done at 77K (under liquid nitrogen) and at 293K (at room temperature). Afterwards some samples were heat treated at a temperature of 493K (for two hours) to anneal defects from the deformation process.

The five samples are:

File: testData/FeSi3_annealed/G1_919V_100Hz_800000Fs.txt (part 7 of 57)
--------------------------
t	U1	U2	H	B_raw	J_raw	B_drift	 J_drift	B_corr	J_corr
0.002146	0.307877	0.007263	8276.113984336991	1.474855	1.464455	1.4787835939354328	1.4683836861721635	1.4161630970775119	1.4057633413403845
0.002147	0.308105	0.007233	8282.266646336991	1.474972	1.464565	1.4789024245943028	1.4684955168740144	1.416281927736382	1.4058751720422353
0.002149	0.308197	0.007172	8284.727711336991	1.475089	1.464678	1.4790230859120435	1.4686121782777164	1.4164025890541225	1.4059918334459374
0.002150	0.308395	0.007263	8290.060018336992	1.475206	1.464789	1.4791419165709134	1.4687250089795671	1.4165214197129927	1.4061046641477881
0.002151	0.308685	0.007202	8297.853390336992	1.475323	1.464896	1.4792607472297836	1.4688338396814182	1.416640250371863	1.4062134948496392
0.002152	0.308762	0.007202	8299.904277336991	1.475440	1.465010	1.479379577888654	1.4689496703832692	1.4167590810307331	1.4063293255514902
0.002154	0.308960	0.007233	8305.236584336992	1.475557	1.465120	1.4795002392063943	1.4690633317869712	1.4168797423484736	1.4064429869551922
0.002155	0.309219	0.007202	8312.20960133699	1.475674	1.465228	1.4796190698652643	1.469173162488822	1.4169985730073433	1.406552817657043
0.002156	0.309448	0.007294	8318.36226333699	1.475792	1.465338	1.4797389005241346	1.469284993190673	1.4171184036662137	1.406664648358894
0.002157	0.309494	0.007202	8319.59279533699	1.475908	1.465454	1.4798567311830049	1.469402823892524	1.4172362343250842	1.406782479060745
0.002159	0.309708	0.007172	8325.33528033699	1.476025	1.465563	1.4799773925007451	1.469515485296226	1.4173568956428242	1.406895140464447
0.002160	0.309952	0.007202	8331.898120336991	1.476141	1.465671	1.4800952231596154	1.4696253159980768	1.4174747263016947	1.4070049711662977
0.002161	0.310135	0.007202	8336.82024933699	1.476258	1.465782	1.4802140538184856	1.4697381466999277	1.4175935569605649	1.4071178018681487
0.002162	0.310242	0.007202	8339.691492336991	1.476375	1.465895	1.4803328844773558	1.4698529774017788	1.417712387619435	1.4072326325699998
0.002164	0.310547	0.007172	8347.895041336991	1.476491	1.466000	1.480452545795096	1.4699616388054808	1.4178320489371754	1.4073412939737018
0.002165	0.310684	0.007141	8351.58663833699	1.476607	1.466112	1.4805703764539664	1.470075469507332	1.4179498795960455	1.407455124675553
0.002166	0.310883	0.007202	8356.91894533699	1.476723	1.466222	1.4806882071128367	1.4701873002091825	1.418067710254916	1.4075669553774035
0.002167	0.311020	0.007233	8360.61054233699	1.476840	1.466334	1.4808070377717066	1.4703011309110336	1.4181865409137857	1.4076807860792546
0.002169	0.311234	0.007141	8366.35302733699	1.476956	1.466443	1.480926699089447	1.4704137923147356	1.418306202231526	1.4077934474829565
0.002170	0.311386	0.007172	8370.454802336992	1.477072	1.466554	1.4810445297483172	1.4705266230165865	1.4184240328903965	1.4079062781848075
0.002171	0.311584	0.007141	8375.78710933699	1.477188	1.466663	1.4811623604071875	1.4706374537184375	1.4185418635492666	1.4080171088866584
0.002172	0.311752	0.007141	8380.299061336991	1.477304	1.466773	1.4812801910660576	1.4707492844202885	1.4186596942081366	1.4081289395885095
0.002174	0.311951	0.007141	8385.631368336992	1.477419	1.466882	1.4813988523837982	1.4708619458239904	1.4187783555258773	1.4082416009922114
0.002175	0.312073	0.007202	8388.912788336991	1.477536	1.466994	1.4815176830426682	1.4709757765258413	1.4188971861847475	1.4083554316940623
0.002176	0.312363	0.007141	8396.706160336991	1.477652	1.467100	1.4816355137015385	1.4710836072276925	1.4190150168436175	1.4084632623959135
0.002177	0.312531	0.007202	8401.21811233699	1.477768	1.467211	1.4817533443604087	1.4711964379295432	1.419132847502488	1.4085760930977642
0.002179	0.312668	0.007202	8404.909709336991	1.477885	1.467323	1.481874005678149	1.4713120993332451	1.419253508820228	1.408691754501466
0.002180	0.312912	0.007141	8411.472549336992	1.478001	1.467431	1.481991836337019	1.4714219300350961	1.419371339479098	1.408801585203317
0.002181	0.313126	0.007172	8417.21503333699	1.478117	1.467539	1.4821096669958893	1.4715317607369471	1.4194891701379686	1.408911415905168
0.002182	0.313126	0.007080	8417.21503333699	1.478232	1.467654	1.4822264976547597	1.471648591438798	1.419606000796839	1.409028246607019
0.002184	0.313431	0.007141	8425.41858333699	1.478347	1.467760	1.4823451589725	1.4717582528425	1.4197246621145792	1.409137908010721
0.002185	0.313629	0.007141	8430.75089033699	1.478463	1.467869	1.4824629896313704	1.471869083544351	1.4198424927734496	1.409248738712572
0.002186	0.313843	0.007172	8436.493374336991	1.478579	1.467977	1.4825808202902404	1.471978914246202	1.4199603234323197	1.409358569414423
0.002187	0.313980	0.007111	8440.18497233699	1.478695	1.468088	1.4826986509491107	1.472091744948053	1.4200781540911898	1.409471400116274
0.002189	0.314194	0.007172	8445.92745633699	1.478810	1.468197	1.4828173122668509	1.4722044063517548	1.42019681540893	1.4095840615199757
0.002190	0.314346	0.007080	8450.02923133699	1.478925	1.468307	1.4829341429257212	1.4723162370536058	1.4203136460678003	1.4096958922218268
0.002191	0.314529	0.007141	8454.95136133699	1.479041	1.468416	1.4830519735845915	1.4724270677554567	1.4204314767266708	1.4098067229236777
0.002192	0.314682	0.007111	8459.053135336992	1.479156	1.468526	1.4831688042434614	1.4725388984573078	1.4205483073855407	1.4099185536255288
0.002194	0.315018	0.007111	8468.077040336992	1.479271	1.468630	1.4832874655612018	1.4726465598610097	1.420666968703281	1.4100262150292306
0.002195	0.315079	0.007111	8469.717750336991	1.479387	1.468743	1.4834052962200721	1.4727613905628605	1.4207847993621514	1.4101410457310815
0.002196	0.315323	0.007141	8476.280589336991	1.479502	1.468850	1.4835221268789425	1.4728702212647116	1.4209016300210218	1.4102498764329325
0.002197	0.315460	0.007111	8479.97218633699	1.479618	1.468961	1.4836399575378125	1.4729830519665625	1.4210194606798918	1.4103627071347835
0.002199	0.315704	0.007172	8486.535026336991	1.479734	1.469069	1.483759618855553	1.4730947133702643	1.4211391219976321	1.4104743685384853
0.002200	0.315933	0.007172	8492.687688336991	1.479850	1.469177	1.4838774495144231	1.4732045440721153	1.4212569526565022	1.4105841992403363
0.002201	0.316040	0.007111	8495.55893033699	1.479965	1.469289	1.4839942801732933	1.4733183747739664	1.4213737833153726	1.4106980299421874
0.002202	0.316223	0.007172	8500.481060336992	1.480081	1.469399	1.4841121108321635	1.4734302054758173	1.4214916139742426	1.4108098606440382
0.002204	0.316422	0.007172	8505.81336733699	1.480197	1.469508	1.4842317721499039	1.4735428668795192	1.421611275291983	1.4109225220477402
0.002205	0.316635	0.007111	8511.55585133699	1.480313	1.469617	1.4843496028087741	1.47365369758137	1.4217291059508534	1.411033352749591
0.002206	0.316788	0.007172	8515.657626336992	1.480429	1.469727	1.4844674334676442	1.4737655282832212	1.4218469366097235	1.4111451834514421
0.002207	0.316925	0.007141	8519.34922333699	1.480544	1.469838	1.4845842641265146	1.4738783589850721	1.4219637672685939	1.411258014153293
0.002209	0.317200	0.007111	8526.732418336991	1.480659	1.469944	1.4847029254442548	1.473988020388774	1.422082428586334	1.411367675556995
0.002210	0.317429	0.007080	8532.885080336991	1.480774	1.470052	1.484819756103125	1.4740978510906249	1.4221992592452044	1.4114775062588458
0.002211	0.317505	0.007141	8534.93596733699	1.480890	1.470165	1.4849375867619952	1.4742126817924759	1.4223170899040745	1.4115923369606969
0.002212	0.317657	0.007141	8539.03774233699	1.481006	1.470275	1.4850554174208654	1.474324512494327	1.4224349205629445	1.411704167662548
0.002214	0.318024	0.007141	8548.882001336991	1.481121	1.470378	1.4851740787386056	1.474431173898029	1.4225535818806847	1.4118108290662499
0.002215	0.318100	0.007111	8550.932889336991	1.481237	1.470491	1.485291909397476	1.4745460045998797	1.4226714125395552	1.4119256597681007
0.002216	0.318222	0.007141	8554.21430833699	1.481352	1.470602	1.4854087400563463	1.4746588353017307	1.4227882431984256	1.4120384904699517
0.002217	0.318451	0.007080	8560.36697033699	1.481467	1.470710	1.4855255707152164	1.4747686660035817	1.4229050738572955	1.4121483211718027
0.002219	0.318726	0.007141	8567.75016533699	1.481582	1.470816	1.4856442320329566	1.4748783274072836	1.4230237351750357	1.4122579825755046
0.002220	0.318832	0.007080	8570.62140733699	1.481697	1.470927	1.485761062691827	1.4749911581091348	1.423140565833906	1.4123708132773558
0.002221	0.318985	0.007141	8574.723182336991	1.481813	1.471037	1.4858788933506972	1.4751029888109854	1.4232583964927765	1.4124826439792064
0.002222	0.319214	0.007050	8580.875844336992	1.481927	1.471144	1.4859947240095672	1.4752118195128365	1.4233742271516463	1.4125914746810575
0.002224	0.319382	0.007080	8585.38779633699	1.482042	1.471253	1.4861133853273079	1.4753244809165384	1.423492888469387	1.4127041360847594
0.002225	0.319626	0.007050	8591.950636336991	1.482156	1.471359	1.4862292159861779	1.4754323116183896	1.4236087191282571	1.4128119667866106
0.002226	0.319839	0.007019	8597.693120336991	1.482270	1.471466	1.486345046645048	1.4755411423202403	1.4237245497871274	1.4129207974884612
0.002227	0.319977	0.007111	8601.38471733699	1.482385	1.471576	1.4864618773039184	1.4756529730220913	1.4238413804459977	1.4130326281903123
0.002229	0.320145	0.007050	8605.896670336992	1.482499	1.471685	1.4865795386216587	1.4757656344257932	1.4239590417637378	1.4131452895940142
0.002230	0.320404	0.007050	8612.86968733699	1.482613	1.471790	1.486695369280529	1.4758724651276443	1.424074872422608	1.4132521202958652
0.002231	0.320526	0.007050	8616.15110633699	1.482727	1.471900	1.486811199939399	1.475984295829495	1.4241907030814782	1.413363950997716
0.002232	0.320618	0.006989	8618.61217133699	1.482841	1.472011	1.4869270305982694	1.476097126531346	1.4243065337403484	1.413476781699567
0.002234	0.320938	0.007111	8627.22589833699	1.482956	1.472114	1.4870456919160095	1.476203787935048	1.4244251950580886	1.413583443103269
0.002235	0.321091	0.007019	8631.327673336991	1.483070	1.472223	1.48716152257488	1.4763146186368992	1.4245410257169593	1.4136942738051201
0.002236	0.321243	0.007050	8635.42944733699	1.483184	1.472332	1.48727735323375	1.47642544933875	1.424656856375829	1.413805104506971
0.002237	0.321457	0.007050	8641.17193233699	1.483298	1.472439	1.4873931838926202	1.476534280040601	1.4247726870346993	1.413913935208822
0.002239	0.321686	0.007080	8647.324594336991	1.483413	1.472546	1.4875118452103606	1.4766449414443028	1.42489134835244	1.4140245966125238
0.002240	0.321884	0.007080	8652.656901336992	1.483527	1.472654	1.4876276758692308	1.4767547721461538	1.4250071790113101	1.4141344273143748
0.002241	0.321976	0.007019	8655.117966336991	1.483641	1.472765	1.487743506528101	1.476867602848005	1.4251230096701804	1.414247258016226
0.002242	0.322205	0.007050	8661.270628336992	1.483755	1.472871	1.487859337186971	1.4769754335498557	1.4252388403290501	1.4143550887180767
0.002244	0.322479	0.007080	8668.653822336992	1.483870	1.472976	1.4879779985047115	1.4770840949535577	1.4253575016467908	1.4144637501217787
0.002245	0.322586	0.006989	8671.525065336991	1.483984	1.473087	1.4880938291635817	1.4771969256554087	1.425473332305661	1.4145765808236297
0.002246	0.322754	0.007111	8676.03701733699	1.484098	1.473196	1.488209659822452	1.4773077563572596	1.4255891629645312	1.4146874115254806
0.002247	0.322998	0.007019	8682.59985633699	1.484212	1.473301	1.4883254904813221	1.4774145870591107	1.4257049936234014	1.4147942422273316
0.002249	0.323105	0.006989	8685.471099336992	1.484325	1.473411	1.4884421517990625	1.4775282484628125	1.4258216549411418	1.4149079036310335
0.002250	0.323395	0.006989	8693.26447133699	1.484439	1.473514	1.4885579824579327	1.4776330791646635	1.425937485600012	1.4150127343328844
0.002251	0.323456	0.007050	8694.905181336992	1.484553	1.473626	1.488673813116803	1.4777469098665146	1.4260533162588822	1.4151265650347356
0.002252	0.323639	0.007019	8699.82731033699	1.484667	1.473734	1.4887896437756731	1.4778567405683656	1.4261691469177524	1.4152363957365865
0.002254	0.323914	0.007050	8707.21050533699	1.484781	1.473839	1.4889073050934134	1.4779654019720672	1.4262868082354925	1.4153450571402881
0.002255	0.324081	0.007019	8711.722457336991	1.484894	1.473947	1.4890221357522837	1.4780752326739182	1.426401638894363	1.4154548878421391
0.002256	0.324234	0.006958	8715.82423233699	1.485007	1.474055	1.4891369664111538	1.4781850633757692	1.426516469553233	1.4155647185439901
0.002257	0.324402	0.006989	8720.336184336991	1.485120	1.474162	1.489251797070024	1.4782938940776202	1.4266313002121032	1.4156735492458412
0.002259	0.324677	0.006989	8727.719378336991	1.485233	1.474266	1.4893684583877644	1.4784015554813221	1.4267479615298435	1.415781210649543
0.002260	0.324860	0.006927	8732.64150833699	1.485346	1.474372	1.4894832890466347	1.478509386183173	1.426862792188714	1.415889041351394
0.002261	0.324875	0.006989	8733.05168533699	1.485459	1.474485	1.4895981197055048	1.478624216885024	1.4269776228475841	1.416003872053245
0.002262	0.325180	0.007019	8741.25523533699	1.485573	1.474588	1.489713950364375	1.478729047586875	1.4270934535064543	1.416108702755096
0.002264	0.325439	0.007050	8748.22825233699	1.485687	1.474694	1.4898316116821153	1.4788387089905768	1.4272111148241944	1.4162183641587978
0.002265	0.325500	0.007019	8749.86896233699	1.485801	1.474805	1.4899474423409855	1.4789515396924278	1.4273269454830646	1.4163311948606487
0.002266	0.325684	0.007019	8754.79109133699	1.485914	1.474913	1.4900622729998558	1.4790613703942788	1.4274417761419351	1.4164410255624997
0.002267	0.325989	0.006989	8762.99464133699	1.486028	1.475016	1.4901781036587258	1.47916620109613	1.427557606800805	1.416545856264351
0.002269	0.326141	0.006989	8767.096415336991	1.486141	1.475124	1.4902947649764664	1.479277862499832	1.4276742681185457	1.416657517668053
0.002270	0.326172	0.007019	8767.916770336991	1.486254	1.475236	1.4904095956353365	1.4793916932016826	1.4277890987774158	1.4167713483699036
0.002271	0.326492	0.006958	8776.530497336991	1.486367	1.475338	1.4905244262942068	1.4794955239035337	1.4279039294362859	1.4168751790717546
0.002272	0.326706	0.006989	8782.27298233699	1.486480	1.475444	1.4906392569530769	1.4796033546053846	1.428018760095156	1.4169830097736056
0.002274	0.326797	0.006958	8784.734046336991	1.486593	1.475554	1.4907559182708174	1.4797170160090867	1.4281354214128967	1.4170966711773076
0.002275	0.327011	0.006958	8790.476531336992	1.486706	1.475660	1.4908707489296875	1.4798248467109374	1.4282502520717668	1.4172045018791584
0.002276	0.327194	0.006989	8795.39866133699	1.486819	1.475766	1.4909855795885576	1.4799326774127883	1.428365082730637	1.4173123325810093
0.002277	0.327377	0.006989	8800.320790336991	1.486932	1.475873	1.491100410247428	1.4800415081146394	1.428479913389507	1.4174211632828604
0.002279	0.327560	0.006989	8805.24292033699	1.487045	1.475980	1.4912170715651683	1.4801521695183415	1.4285965747072473	1.4175318246865625
0.002280	0.327759	0.006927	8810.57522733699	1.487158	1.476086	1.4913319022240386	1.4802600002201924	1.4287114053661178	1.4176396553884134
0.002281	0.327957	0.006927	8815.907534336991	1.487270	1.476192	1.4914457328829087	1.4803678309220432	1.4288252360249878	1.4177474860902641
0.002282	0.328156	0.006927	8821.23984133699	1.487382	1.476297	1.4915595635417789	1.4804746616238942	1.4289390666838582	1.4178543167921152
0.002284	0.328339	0.006958	8826.161971336991	1.487495	1.476404	1.4916762248595192	1.4805853230275963	1.4290557280015985	1.4179649781958172
0.002285	0.328522	0.006927	8831.08410133699	1.487607	1.476510	1.4917900555183894	1.4806931537294472	1.4291695586604685	1.4180728088976682
0.002286	0.328644	0.006927	8834.36552033699	1.487719	1.476618	1.4919038861772596	1.480802984431298	1.4292833893193388	1.418182639599519
0.002287	0.328888	0.006927	8840.928360336991	1.487832	1.476722	1.4920187168361299	1.480908815133149	1.429398219978209	1.41828847030137
0.002289	0.329163	0.006897	8848.311554336991	1.487944	1.476824	1.49213437815387	1.481014476536851	1.4295138812959491	1.418394131705072
0.002290	0.329239	0.006958	8850.362442336991	1.488056	1.476934	1.4922482088127405	1.481126307238702	1.4296277119548195	1.418505962406923
0.002291	0.329391	0.006927	8854.464216336992	1.488168	1.477041	1.4923620394716106	1.481235137940553	1.42974154261369	1.418614793108774
0.002292	0.329666	0.006927	8861.84741133699	1.488280	1.477144	1.4924758701304808	1.4813399686424038	1.4298553732725598	1.4187196238106248
0.002294	0.329865	0.006897	8867.17971833699	1.488392	1.477249	1.4925915314482212	1.4814486300461058	1.4299710345903005	1.4188282852143268
0.002295	0.330063	0.006927	8872.512025336991	1.488505	1.477355	1.4927063621070913	1.4815564607479568	1.4300858652491706	1.4189361159161777
0.002296	0.330200	0.006958	8876.20362233699	1.488617	1.477463	1.4928201927659617	1.4816662914498078	1.430199695908041	1.4190459466180287
0.002297	0.330368	0.006927	8880.715574336991	1.488729	1.477570	1.4929340234248316	1.4817751221516586	1.430313526566911	1.4191547773198796
0.002299	0.330582	0.006927	8886.45805933699	1.488842	1.477675	1.4930506847425722	1.4818837835553607	1.4304301878846513	1.4192634387235816
0.002300	0.330750	0.006958	8890.97001133699	1.488954	1.477781	1.4931645154014423	1.4819916142572116	1.4305440185435216	1.4193712694254326
0.002301	0.330902	0.006897	8895.07178633699	1.489066	1.477888	1.4932783460603125	1.4821004449590627	1.4306578492023916	1.4194801001272837
0.002302	0.331146	0.006897	8901.63462533699	1.489178	1.477992	1.4933921767191827	1.4822062756609133	1.430771679861262	1.4195859308291343
0.002304	0.331345	0.006958	8906.966933336991	1.489290	1.478097	1.493507838036923	1.4823149370646154	1.4308873411790022	1.4196945922328363
0.002305	0.331482	0.006866	8910.65853033699	1.489402	1.478204	1.4936216686957933	1.4824237677664664	1.4310011718378726	1.4198034229346874
0.002306	0.331665	0.006866	8915.58065933699	1.489513	1.478309	1.4937344993546635	1.4825305984683175	1.4311140024967428	1.4199102536365384
0.002307	0.331879	0.006866	8921.323144336991	1.489624	1.478414	1.4938473300135338	1.4826374291701683	1.431226833155613	1.4200170843383892
0.002309	0.332062	0.006927	8926.24527433699	1.489736	1.478519	1.493962991331274	1.48274609057387	1.4313424944733533	1.420125745742091
0.002310	0.332230	0.006897	8930.757226336991	1.489848	1.478626	1.4940768219901444	1.4828549212757212	1.4314563251322237	1.4202345764439421
0.002311	0.332336	0.006927	8933.62846833699	1.489960	1.478734	1.4941906526490143	1.4829647519775722	1.4315701557910936	1.4203444071457931
0.002312	0.332687	0.006927	8943.06255033699	1.490073	1.478835	1.4943054833078846	1.483067582679423	1.4316849864499637	1.420447237847644
0.002314	0.332886	0.006958	8948.39485733699	1.490185	1.478940	1.494421144625625	1.4831762440831249	1.4318006477677043	1.4205558992513458
0.002315	0.332932	0.006927	8949.62538933699	1.490298	1.479051	1.494535975284495	1.4832890747849758	1.4319154784265744	1.4206687299531968
0.002316	0.333176	0.006958	8956.18822933699	1.490410	1.479156	1.4946498059433655	1.4833959054868269	1.4320293090854448	1.4207755606550478
0.002317	0.333389	0.006927	8961.930714336992	1.490522	1.479260	1.4947636366022354	1.483501736188678	1.4321431397443147	1.420881391356899
0.002319	0.333557	0.006836	8966.44266633699	1.490633	1.479366	1.4948782979199762	1.4836113975923797	1.4322578010620552	1.4209910527606007
0.002320	0.333694	0.006897	8970.134263336991	1.490745	1.479473	1.4949921285788461	1.4837202282942308	1.4323716317209252	1.4210998834624518
0.002321	0.333893	0.006866	8975.46657033699	1.490856	1.479577	1.4951049592377164	1.4838260589960817	1.4324844623797954	1.4212057141643026
0.002322	0.334137	0.006836	8982.02941033699	1.490967	1.479680	1.4952177898965864	1.4839308896979329	1.4325972930386657	1.4213105448661538
0.002324	0.334259	0.006866	8985.310829336991	1.491078	1.479787	1.495332451214327	1.4840415511016345	1.4327119543564062	1.4214212062698555
0.002325	0.334488	0.006897	8991.46349133699	1.491190	1.479891	1.495446281873197	1.4841473818034856	1.4328257850152761	1.4215270369717066
0.002326	0.334702	0.006866	8997.20597633699	1.491301	1.479995	1.4955591125320673	1.4842532125053365	1.4329386156741464	1.4216328676735575
0.002327	0.334793	0.006897	8999.66704133699	1.491413	1.480104	1.4956729431909377	1.4843640432071876	1.4330524463330168	1.4217436983754086
0.002329	0.335052	0.006897	9006.64005833699	1.491525	1.480207	1.495788604508678	1.4844707046108896	1.433168107650757	1.4218503597791106
0.002330	0.335266	0.006866	9012.38254233699	1.491636	1.480311	1.4959014351675481	1.4845765353127403	1.4332809383096272	1.4219561904809612
0.002331	0.335358	0.006836	9014.84360733699	1.491747	1.480418	1.4960142658264182	1.4846853660145913	1.4333937689684975	1.4220650211828123
0.002332	0.335541	0.006836	9019.765737336991	1.491858	1.480523	1.4961270964852884	1.4847921967164424	1.4335065996273677	1.4221718518846633
0.002334	0.335876	0.006866	9028.78964133699	1.491969	1.480623	1.496241757803029	1.4848958581201444	1.4336212609451082	1.4222755132883653
0.002335	0.335953	0.006805	9030.84052833699	1.492079	1.480730	1.496353588461899	1.4850046888219952	1.4337330916039783	1.4223843439902162
0.002336	0.336105	0.006805	9034.942303336991	1.492189	1.480835	1.4964654191207691	1.485111519523846	1.4338449222628484	1.422491174692067
0.002337	0.336411	0.006805	9043.145853336991	1.492300	1.480936	1.4965782497796394	1.4852143502256971	1.4339577529217187	1.4225940053939181
0.002339	0.336578	0.006866	9047.65780533699	1.492410	1.481041	1.4966919110973798	1.4853230116293992	1.434071414239459	1.4227026667976201
0.002340	0.336609	0.006805	9048.47816033699	1.492521	1.481150	1.49680474175625	1.48543384233125	1.4341842448983293	1.422813497499471
0.002341	0.336792	0.006805	9053.40028933699	1.492631	1.481254	1.4969165724151203	1.485539673033101	1.4342960755571994	1.422919328201322
0.002342	0.337143	0.006836	9062.83437133699	1.492742	1.481353	1.4970294030739904	1.4856405037349518	1.4344089062160696	1.4230201589031728
0.002344	0.337326	0.006866	9067.756501336991	1.492853	1.481458	1.4971440643917309	1.4857491651386538	1.4345235675338102	1.4231288203068748
0.002345	0.337402	0.006836	9069.80738833699	1.492964	1.481567	1.4972568950506009	1.485859995840505	1.43463639819268	1.423239651008726
0.002346	0.337677	0.006897	9077.190583336991	1.493075	1.481669	1.4973697257094711	1.4859638265423556	1.4347492288515502	1.4233434817105766
0.002347	0.337860	0.006836	9082.112712336992	1.493186	1.481773	1.4974825563683412	1.4860696572442067	1.4348620595104205	1.4234493124124277
0.002349	0.338028	0.006836	9086.62466433699	1.493297	1.481879	1.497597217686082	1.4861793186479086	1.434976720828161	1.4235589738161296
0.002350	0.338211	0.006866	9091.546794336991	1.493408	1.481983	1.497710048344952	1.4862851493497597	1.4350895514870312	1.4236648045179807
0.002351	0.338394	0.006836	9096.46892433699	1.493519	1.482088	1.4978228790038222	1.4863919800516108	1.4352023821459015	1.4237716352198317
0.002352	0.338562	0.006805	9100.980876336991	1.493629	1.482193	1.4979347096626925	1.4864988107534616	1.4353142128047716	1.4238784659216825
0.002354	0.338806	0.006805	9107.543715336991	1.493739	1.482295	1.4980483709804326	1.4866044721571634	1.435427874122512	1.4239841273253844
0.002355	0.338974	0.006775	9112.05566833699	1.493850	1.482399	1.4981612016393029	1.4867103028590145	1.4355407047813822	1.4240899580272355
0.002356	0.339127	0.006866	9116.157442336991	1.493960	1.482505	1.498273032298173	1.4868181335608655	1.4356525354402523	1.4241977887290864
0.002357	0.339355	0.006836	9122.310104336992	1.494071	1.482608	1.4983858629570432	1.4869229642627162	1.4357653660991225	1.4243026194309372
0.002359	0.339584	0.006805	9128.46276633699	1.494182	1.482710	1.4985005242747835	1.4870286256664182	1.4358800274168626	1.4244082808346392
0.002360	0.339630	0.006805	9129.69329933699	1.494292	1.482819	1.4986123549336539	1.4871394563682694	1.4359918580757332	1.4245191115364904
0.002361	0.339844	0.006775	9135.43578333699	1.494402	1.482922	1.498724185592524	1.4872442870701204	1.4361036887346033	1.4246239422383413
0.002362	0.340103	0.006775	9142.40880033699	1.494511	1.483023	1.4988350162513941	1.4873471177719713	1.4362145193934732	1.4247267729401922
0.002364	0.340271	0.006805	9146.92075333699	1.494621	1.483127	1.4989486775691345	1.4874547791756731	1.4363281807112136	1.4248344343438941
0.002365	0.340347	0.006744	9148.971640336991	1.494731	1.483234	1.4990605082280049	1.487563609877524	1.4364400113700841	1.424943265045745
0.002366	0.340652	0.006744	9157.175189336991	1.494840	1.483333	1.499171338886875	1.487664440579375	1.4365508420289541	1.425044095747596
0.002367	0.340927	0.006836	9164.558384336991	1.494951	1.483434	1.499284169545745	1.487767271281226	1.4366636726878244	1.425146926449447
0.002369	0.340973	0.006775	9165.788916336991	1.495061	1.483543	1.4993978308634857	1.487879932684928	1.4367773340055647	1.4252595878531489
0.002370	0.341110	0.006836	9169.48051333699	1.495171	1.483648	1.4995096615223558	1.487986763386779	1.4368891646644348	1.425366418555
0.002371	0.341415	0.006775	9177.68406333699	1.495281	1.483748	1.499621492181226	1.48808859408863	1.4370009953233054	1.425468249256851
0.002372	0.341522	0.006775	9180.555305336991	1.495391	1.483854	1.499733322840096	1.4881964247904809	1.437112825982175	1.4255760799587018
0.002374	0.341690	0.006744	9185.06725733699	1.495500	1.483958	1.4998459841578367	1.4883040861941828	1.4372254872999157	1.4256837413624037
0.002375	0.341934	0.006744	9191.63009733699	1.495610	1.484059	1.4999578148167068	1.4884069168960337	1.4373373179587858	1.4257865720642546
0.002376	0.342133	0.006805	9196.962404336991	1.495720	1.484162	1.5000696454755769	1.4885117475978846	1.437449148617656	1.4258914027661056
0.002377	0.342316	0.006805	9201.88453333699	1.495830	1.484266	1.5001814761344472	1.4886175782997357	1.4375609792765265	1.4259972334679567
0.002379	0.342590	0.006744	9209.26772833699	1.495939	1.484367	1.5002941374521874	1.4887222397034374	1.4376736405942667	1.4261018948716584
0.002380	0.342667	0.006836	9211.318615336992	1.496050	1.484474	1.500406968111058	1.4888310704052885	1.437786471253137	1.4262107255735095
0.002381	0.342911	0.006775	9217.88145533699	1.496160	1.484576	1.5005187987699278	1.4889349011071393	1.437898301912007	1.4263145562753603
0.002382	0.343048	0.006775	9221.573052336991	1.496269	1.484681	1.5006296294287982	1.4890417318089904	1.4380091325708775	1.4264213869772113
0.002384	0.343323	0.006744	9228.956247336992	1.496379	1.484781	1.5007432907465383	1.4891453932126921	1.4381227938886174	1.426525048380913
0.002385	0.343414	0.006775	9231.41731133699	1.496488	1.484888	1.5008541214054087	1.4892542239145432	1.4382336245474878	1.4266338790827642
0.002386	0.343643	0.006744	9237.569973336991	1.496598	1.484989	1.5009659520642789	1.4893570546163941	1.438345455206358	1.426736709784615
0.002387	0.343781	0.006714	9241.26157133699	1.496707	1.485094	1.501076782723149	1.4894638853182451	1.4384562858652283	1.426843540486466
0.002389	0.344025	0.006775	9247.82441033699	1.496816	1.485195	1.5011894440408893	1.4895685467219473	1.4385689471829686	1.4269482018901682
0.002390	0.344070	0.006744	9249.05494333699	1.496925	1.485303	1.5013002746997597	1.489678377423798	1.438679777841839	1.427058032592019
0.002391	0.344437	0.006714	9258.89920233699	1.497034	1.485399	1.5014111053586299	1.489776208125649	1.438790608500709	1.42715586329387
0.002392	0.344574	0.006775	9262.590799336991	1.497144	1.485504	1.5015229360175	1.4898830388275	1.438902439159579	1.427262693995721
0.002394	0.344711	0.006714	9266.28239633699	1.497253	1.485608	1.5016355973352404	1.489990700231202	1.4390151004773197	1.427370355399423
0.002395	0.344879	0.006683	9270.79434833699	1.497361	1.485711	1.5017454279941105	1.4900955309330528	1.4391249311361896	1.4274751861012738
0.002396	0.345139	0.006744	9277.767365336991	1.497470	1.485811	1.501856258652981	1.4901973616349038	1.43923576179506	1.4275770168031248
0.002397	0.345337	0.006714	9283.09967333699	1.497579	1.485913	1.5019670893118509	1.4903011923367548	1.43934659245393	1.4276808475049758
0.002399	0.345474	0.006714	9286.791270336991	1.497688	1.486018	1.5020797506295913	1.4904098537404569	1.4394592537716706	1.4277895089086778
0.002400	0.345673	0.006714	9292.123577336992	1.497797	1.486120	1.5021905812884615	1.490513684442308	1.4395700844305406	1.4278933396105289
0.002401	0.345917	0.006775	9298.68641633699	1.497906	1.486221	1.5023014119473317	1.4906165151441586	1.439680915089411	1.4279961703123796
0.002402	0.346054	0.006714	9302.378014336991	1.498015	1.486325	1.502412242606202	1.4907223458460095	1.4397917457482814	1.4281020010142305
0.002404	0.346252	0.006714	9307.71032133699	1.498124	1.486427	1.5025249039239423	1.4908280072497115	1.4399044070660216	1.4282076624179325
0.002405	0.346375	0.006744	9310.991741336991	1.498233	1.486532	1.5026357345828125	1.4909348379515626	1.4400152377248916	1.4283144931197835
0.002406	0.346603	0.006714	9317.144403336992	1.498342	1.486633	1.5027465652416827	1.4910376686534135	1.440126068383762	1.4284173238216344
0.002407	0.346802	0.006653	9322.47671033699	1.498450	1.486735	1.502856395900553	1.4911414993552643	1.4402358990426323	1.4285211545234853
0.002409	0.347015	0.006653	9328.21919433699	1.498558	1.486835	1.5029680572182933	1.4912451607589663	1.4403475603603724	1.4286248159271873
0.002410	0.347107	0.006714	9330.68025933699	1.498666	1.486941	1.5030778878771636	1.4913529914608175	1.4404573910192426	1.4287326466290384
0.002411	0.347366	0.006683	9337.65327633699	1.498774	1.487040	1.5031877185360336	1.4914538221626683	1.440567221678113	1.4288334773308893
0.002412	0.347610	0.006683	9344.216116336991	1.498883	1.487140	1.5032985491949038	1.491555652864519	1.4406780523369829	1.42893530803274
0.002414	0.347687	0.006653	9346.26700333699	1.498990	1.487246	1.5034092105126442	1.4916653142682212	1.4407887136547233	1.4290449694364422
0.002415	0.347839	0.006653	9350.368778336991	1.499098	1.487348	1.5035190411715145	1.491769144970072	1.4408985443135935	1.429148800138293
0.002416	0.348206	0.006653	9360.213037336991	1.499206	1.487444	1.5036288718303847	1.4918669756719232	1.4410083749724638	1.4292466308401441
0.002417	0.348328	0.006653	9363.49445733699	1.499314	1.487547	1.5037387024892548	1.491971806373774	1.441118205631334	1.4293514615419949
0.002419	0.348434	0.006683	9366.365699336991	1.499422	1.487652	1.5038503638069953	1.492080467777476	1.4412298669490746	1.429460122945697
0.002420	0.348663	0.006683	9372.51836133699	1.499530	1.487752	1.5039601944658654	1.492182298479327	1.4413396976079444	1.429561953647548
0.002421	0.348938	0.006683	9379.90155533699	1.499638	1.487851	1.5040700251247356	1.492283129181178	1.4414495282668147	1.429662784349399
0.002422	0.348999	0.006622	9381.542265336991	1.499746	1.487957	1.504179855783606	1.492390959883029	1.441559358925685	1.42977061505125
0.002424	0.349182	0.006683	9386.46439533699	1.499854	1.488059	1.5042915171013462	1.4924966212867308	1.4416710202434255	1.4298762764549517
0.002425	0.349426	0.006653	9393.027235336991	1.499962	1.488158	1.5044013477602163	1.4925974519885818	1.4417808509022954	1.4299771071568028
0.002426	0.349609	0.006653	9397.949364336991	1.500070	1.488260	1.5045111784190865	1.4927012826904327	1.4418906815611656	1.4300809378586536
0.002427	0.349792	0.006653	9402.87149433699	1.500177	1.488361	1.504620009077957	1.4928041133922838	1.4419995122200362	1.4301837685605048
0.002429	0.349960	0.006653	9407.383446336991	1.500285	1.488464	1.5047316703956972	1.4929107747959856	1.4421111735377763	1.4302904299642065
0.002430	0.350189	0.006653	9413.536108336992	1.500393	1.488564	1.5048415010545675	1.4930126054978365	1.4422210041966466	1.4303922606660575
0.002431	0.350327	0.006653	9417.22770533699	1.500501	1.488667	1.5049513317134375	1.4931174361996875	1.4423308348555168	1.4304970913679085
0.002432	0.350540	0.006653	9422.970190336991	1.500609	1.488767	1.5050611623723078	1.4932192669015385	1.442440665514387	1.4305989220697595
0.002434	0.350754	0.006653	9428.71267433699	1.500716	1.488868	1.505171823690048	1.4933239283052404	1.442551326832127	1.4307035834734614
0.002435	0.350784	0.006592	9429.533029336992	1.500823	1.488974	1.5052806543489183	1.4934317590070914	1.4426601574909976	1.4308114141753123
0.002436	0.351089	0.006653	9437.73657933699	1.500931	1.489071	1.5053904850077884	1.4935305897089424	1.4427699881498675	1.4309102448771633
0.002437	0.351379	0.006592	9445.52995133699	1.501038	1.489168	1.5054993156666587	1.4936294204107934	1.442878818808738	1.4310090755790144
0.002439	0.351410	0.006653	9446.350306336992	1.501146	1.489275	1.505610976984399	1.493740081814495	1.4429904801264781	1.431119736982716
0.002440	0.351608	0.006683	9451.68261333699	1.501254	1.489376	1.5057208076432693	1.4938429125163462	1.4431003107853484	1.4312225676845671
0.002441	0.351944	0.006622	9460.70651733699	1.501361	1.489472	1.5058296383021395	1.493940743218197	1.4432091414442185	1.431320398386418
0.002442	0.352020	0.006653	9462.757404336991	1.501469	1.489577	1.5059394689610095	1.494047573920048	1.4433189721030888	1.431427229088269
0.002444	0.352142	0.006622	9466.03882433699	1.501576	1.489681	1.5060501302787501	1.49415523532375	1.4434296334208292	1.431534890491971
0.002445	0.352356	0.006653	9471.781309336991	1.501684	1.489781	1.5061599609376202	1.494257066025601	1.4435394640796995	1.431636721193822
0.002446	0.352600	0.006653	9478.344148336992	1.501792	1.489881	1.5062697915964904	1.494358896727452	1.4436492947385697	1.431738551895673
0.002447	0.352753	0.006622	9482.44592333699	1.501899	1.489983	1.5063786222553608	1.494462727429303	1.4437581253974399	1.431842382597524
0.002449	0.352890	0.006622	9486.137520336992	1.502006	1.490086	1.506489283573101	1.494569388833005	1.4438687867151803	1.431949044001226
0.002450	0.353180	0.006653	9493.930892336992	1.502114	1.490184	1.506599114231971	1.4946692195348557	1.44397861737405	1.4320488747030766
0.002451	0.353317	0.006653	9497.62248933699	1.502222	1.490287	1.5067089448908413	1.4947740502367066	1.4440884480329204	1.4321537054049276
0.002452	0.353516	0.006653	9502.954796336991	1.502330	1.490388	1.5068187755497116	1.4948768809385578	1.4441982786917906	1.4322565361067787
0.002454	0.353699	0.006714	9507.87692633699	1.502438	1.490490	1.5069304368674519	1.4949825423422598	1.4443099400095312	1.4323621975104808
0.002455	0.353836	0.006622	9511.568523336991	1.502546	1.490593	1.5070402675263221	1.4950873730441105	1.4444197706684014	1.4324670282123315
0.002456	0.354019	0.006683	9516.49065333699	1.502654	1.490695	1.5071500981851922	1.4951912037459616	1.4445296013272713	1.4325708589141826
0.002457	0.354370	0.006622	9525.92473533699	1.502761	1.490790	1.5072589288440625	1.4952880344478126	1.4446384319861418	1.4326676896160335
0.002459	0.354355	0.006622	9525.51455733699	1.502869	1.490898	1.5073705901618029	1.4953996958515146	1.444750093303882	1.4327793510197355
0.002460	0.354568	0.006653	9531.25704233699	1.502976	1.490999	1.5074794208206732	1.4955025265533655	1.4448589239627525	1.4328821817215864
0.002461	0.354858	0.006653	9539.05041433699	1.503084	1.491097	1.5075892514795433	1.4956023572552162	1.4449687546216223	1.4329820124234371
0.002462	0.355026	0.006561	9543.562366336992	1.503191	1.491198	1.5076980821384134	1.4957051879570673	1.4450775852804925	1.4330848431252883
0.002464	0.355118	0.006683	9546.023431336991	1.503298	1.491302	1.5078087434561538	1.4958128493607692	1.4451882465982329	1.4331925045289902
0.002465	0.355347	0.006622	9552.176093336991	1.503406	1.491402	1.507918574115024	1.4959146800626202	1.4452980772571031	1.4332943352308412
0.002466	0.355606	0.006622	9559.149110336992	1.503513	1.491501	1.5080274047738944	1.496015510764471	1.4454069079159737	1.433395165932692
0.002467	0.355713	0.006653	9562.020352336991	1.503621	1.491605	1.5081372354327645	1.4961213414663221	1.4455167385748435	1.4335009966345431
0.002469	0.355789	0.006653	9564.07124033699	1.503729	1.491710	1.508248896750505	1.4962300028700242	1.445628399892584	1.4336096580382451
0.002470	0.356186	0.006592	9574.73585433699	1.503835	1.491803	1.508356727409375	1.496324833571875	1.445736230551454	1.433704488740096
0.002471	0.356308	0.006561	9578.017274336991	1.503942	1.491906	1.5084655580682451	1.496429664273726	1.4458450612103242	1.433809319441947
0.002472	0.356430	0.006622	9581.29869333699	1.504049	1.492009	1.5085743887271155	1.4965344949755768	1.4459538918691948	1.4339141501437977
0.002474	0.356628	0.006561	9586.63100033699	1.504155	1.492108	1.5086840500448557	1.4966371563792789	1.446063553186935	1.4340168115474998
0.002475	0.356918	0.006592	9594.424372336991	1.504262	1.492205	1.5087928807037259	1.4967359870811299	1.4461723838458052	1.4341156422493508
0.002476	0.357025	0.006622	9597.29561533699	1.504369	1.492309	1.5089017113625962	1.496841817782981	1.4462812145046753	1.434221472951202
0.002477	0.357208	0.006622	9602.217744336991	1.504476	1.492410	1.5090105420214663	1.4969446484848317	1.4463900451635454	1.4343243036530526
0.002479	0.357391	0.006531	9607.13987433699	1.504583	1.492510	1.5091212033392067	1.4970483098885337	1.4465007064812858	1.4344279650567546
0.002480	0.357605	0.006561	9612.88235833699	1.504689	1.492609	1.509229033998077	1.4971491405903847	1.4466085371401562	1.4345287957586057
0.002481	0.357758	0.006561	9616.984133336991	1.504795	1.492710	1.5093368646569472	1.4972519712922356	1.4467163677990262	1.4346316264604566
0.002482	0.357895	0.006561	9620.67573033699	1.504901	1.492812	1.5094446953158174	1.4973558019940867	1.4468241984578967	1.4347354571623077
0.002484	0.358109	0.006592	9626.418215336991	1.505008	1.492911	1.5095553566335576	1.4974584633977885	1.4469348597756366	1.4348381185660095
0.002485	0.358322	0.006622	9632.16070033699	1.505115	1.493011	1.509664187292428	1.4975602940996395	1.4470436904345072	1.4349399492678605
0.002486	0.358536	0.006622	9637.90318433699	1.505223	1.493111	1.5097740179512982	1.4976621248014905	1.4471535210933775	1.4350417799697115
0.002487	0.358719	0.006622	9642.825314336991	1.505330	1.493212	1.5098828486101683	1.4977649555033414	1.4472623517522476	1.4351446106715624
0.002489	0.358810	0.006561	9645.28637933699	1.505436	1.493316	1.5099925099279086	1.4978726169070433	1.4473720130699879	1.4352522720752643
0.002490	0.359146	0.006622	9654.31028333699	1.505544	1.493412	1.5101023405867788	1.4979704476088942	1.4474818437288581	1.4353501027771152
0.002491	0.359253	0.006622	9657.181525336991	1.505651	1.493515	1.5102111712456492	1.4980752783107452	1.4475906743877283	1.4354549334789661
0.002492	0.359451	0.006561	9662.51383233699	1.505757	1.493615	1.5103190019045192	1.4981771090125962	1.4476985050465982	1.4355567641808171
0.002494	0.359573	0.006622	9665.795252336991	1.505864	1.493718	1.5104296632222598	1.4982837704162981	1.447809166364339	1.435663425584519
0.002495	0.359833	0.006622	9672.768269336992	1.505972	1.493816	1.5105394938811298	1.498383601118149	1.447918997023209	1.43576325628637
0.002496	0.360062	0.006592	9678.92093133699	1.506078	1.493915	1.51064732454	1.4984844318200001	1.4480268276820794	1.435864086988221
0.002497	0.360168	0.006531	9681.792173336991	1.506184	1.494018	1.5107551551988703	1.498589262521851	1.4481346583409493	1.435968917690072
0.002499	0.360382	0.006592	9687.53465833699	1.506291	1.494117	1.5108658165166107	1.4986919239255527	1.4482453196586897	1.4360715790937737
0.002500	0.360626	0.006592	9694.09749833699	1.506398	1.494216	1.5109746471754806	1.4987927546274038	1.4483541503175599	1.4361724097956248
0.002501	0.360748	0.006470	9697.378917336991	1.506503	1.494317	1.5110814778343509	1.4988955853292547	1.4484609809764302	1.4362752404974757
0.002502	0.360901	0.006531	9701.48069233699	1.506608	1.494417	1.5111883084932212	1.498997416031106	1.4485678116353005	1.436377071199327
0.002504	0.361115	0.006470	9707.223177336991	1.506713	1.494515	1.5112969698109615	1.4990990774348079	1.4486764729530406	1.4364787326030288
0.002505	0.361282	0.006531	9711.73512933699	1.506819	1.494615	1.5114048004698317	1.4992009081366586	1.448784303611911	1.4365805633048796
0.002506	0.361511	0.006500	9717.88779133699	1.506924	1.494713	1.5115116311287018	1.4993007388385096	1.4488911342707809	1.4366803940067305
0.002507	0.361710	0.006531	9723.220098336991	1.507030	1.494812	1.5116194617875722	1.4994015695403606	1.4489989649296513	1.4367812247085816
0.002509	0.361832	0.006531	9726.50151833699	1.507136	1.494913	1.5117291231053125	1.4995062309440625	1.4491086262473916	1.4368858861122835
