Repository: pietracorvo/HystAPI

# Example data

The example data in this folder is from measurements performed during my physics bachelor.

The material is **FeSi3** (iron with 3% silicon), aka 'electrical steel', the standard material for ring cores in trafos. 

Four of the five samples where treated with high pressure torison (HPT, 20 rotations at 20GPa), to achieve nanocristallisation of the grains, which has a huge impact on the magnetic properties of the material. The HPT deformation was done at 77K (under liquid nitrogen) and at 293K (at room temperature). Afterwards some samples were heat treated at a temperature of 493K (for two hours) to anneal defects from the deformation process.

The five samples are:

File: testData/FeSi3_annealed/G1_919V_151Hz_800000Fs.txt (part 7 of 38)
--------------------------
t	U1	U2	H	B_raw	J_raw	B_drift	 J_drift	B_corr	J_corr
0.002147	0.279755	-0.011658	7520.672268756466	1.466229	1.456779	1.4701699786447957	1.460720141031749	1.4003891557866712	1.3909406479813042
0.002149	0.279404	-0.011566	7511.238187756467	1.466041	1.456603	1.4699856497939756	1.4605478123321978	1.4002048269358511	1.390768319281753
0.002150	0.279205	-0.011597	7505.905879756467	1.465853	1.456422	1.4697994853685659	1.460368647982422	1.4000186625104414	1.3905891549319773
0.002151	0.278976	-0.011597	7499.753217756466	1.465666	1.456242	1.4696143209431558	1.4601904836326465	1.3998334980850313	1.3904109905822017
0.002152	0.278519	-0.011597	7487.447893756466	1.465478	1.456069	1.4694281565177458	1.4600193192828708	1.3996473336596214	1.390239826232426
0.002154	0.278214	-0.011597	7479.2443447564665	1.465290	1.455892	1.469243827666926	1.4598459905833194	1.3994630048088015	1.3900664975328747
0.002155	0.278061	-0.011627	7475.142569756466	1.465101	1.455708	1.4690566632415158	1.459663826233544	1.3992758403833914	1.3898843331830992
0.002156	0.277802	-0.011658	7468.169552756466	1.464913	1.455528	1.4688704988161059	1.4594856618837682	1.3990896759579814	1.3897061688333234
0.002157	0.277359	-0.011627	7456.274406756466	1.464724	1.455355	1.468683334390696	1.4593144975339927	1.3989025115325715	1.389535004483548
0.002159	0.277176	-0.011627	7451.352276756466	1.464536	1.455173	1.4684990055398761	1.4591361688344415	1.3987181826817516	1.3893566757839968
0.002160	0.276978	-0.011688	7446.019969756467	1.464347	1.454990	1.4683118411144662	1.4589550044846658	1.3985310182563417	1.389175511434221
0.002161	0.276596	-0.011658	7435.765532756466	1.464158	1.454814	1.468124676689056	1.4587808401348903	1.3983438538309316	1.3890013470844456
0.002162	0.276260	-0.011627	7426.7416287564665	1.463969	1.454637	1.4679375122636462	1.4586056757851145	1.3981566894055217	1.3888261827346697
0.002164	0.276123	-0.011658	7423.0500317564665	1.463781	1.454453	1.4677531834128261	1.4584253470855633	1.3979723605547016	1.3886458540351185
0.002165	0.275742	-0.011597	7412.795594756466	1.463592	1.454278	1.4675660189874162	1.4582521827357877	1.3977851961292918	1.388472689685343
0.002166	0.275452	-0.011627	7405.002222756466	1.463404	1.454099	1.4673798545620063	1.458075018386012	1.3975990317038818	1.3882955253355673
0.002167	0.275177	-0.011627	7397.6190277564665	1.463216	1.453920	1.4671936901365963	1.4578978540362366	1.3974128672784718	1.3881183609857919
0.002169	0.274963	-0.011658	7391.876543756466	1.463027	1.453739	1.4670083612857765	1.4577205253366852	1.397227538427652	1.3879410322862404
0.002170	0.274628	-0.011688	7382.852638756466	1.462838	1.453561	1.4668211968603664	1.4575443609869099	1.397040374002242	1.3877648679364651
0.002171	0.274323	-0.011719	7374.649089756466	1.462648	1.453381	1.4666330324349564	1.457366196637134	1.3968522095768319	1.3875867035866893
0.002172	0.274063	-0.011719	7367.676072756466	1.462458	1.453200	1.4664448680095465	1.4571870322873586	1.396664045151422	1.3874075392369138
0.002174	0.273727	-0.011749	7358.652168756466	1.462268	1.453021	1.4662585391587264	1.4570117035878072	1.396477716300602	1.3872322105373625
0.002175	0.273529	-0.011749	7353.319861756467	1.462077	1.452837	1.4660693747333167	1.4568295392380315	1.3962885518751922	1.3870500461875868
0.002176	0.273254	-0.011810	7345.936666756466	1.461886	1.452655	1.4658802103079065	1.456649374888256	1.396099387449782	1.3868698818378113
0.002177	0.272873	-0.011749	7335.682229756466	1.461695	1.452478	1.4656910458824965	1.4564742105384803	1.395910223024372	1.3866947174880355
0.002179	0.272659	-0.011871	7329.939745756466	1.461504	1.452293	1.4655037170316765	1.4562928818389291	1.395722894173552	1.3865133887884844
0.002180	0.272446	-0.011749	7324.197260756467	1.461313	1.452110	1.4653145526062668	1.4561117174891536	1.3955337297481423	1.3863322244387088
0.002181	0.272079	-0.011780	7314.353001756466	1.461122	1.451932	1.4651253881808568	1.4559355531393778	1.3953445653227323	1.386156060088933
0.002182	0.271744	-0.011658	7305.329097756467	1.460933	1.451753	1.4649382237554467	1.4557583887896024	1.3951574008973222	1.3859788957391577
0.002184	0.271561	-0.011780	7300.406967756467	1.460743	1.451569	1.4647518949046268	1.4555780600900512	1.3949710720465023	1.3857985670396065
0.002185	0.271332	-0.011719	7294.254305756466	1.460552	1.451387	1.4645627304792168	1.4553978957402753	1.3947819076210923	1.3856184026898306
0.002186	0.270920	-0.011749	7283.179513756466	1.460362	1.451211	1.4643745660538068	1.4552237313904999	1.3945937431956823	1.3854442383400551
0.002187	0.270615	-0.011719	7274.975964756466	1.460172	1.451031	1.464186401628397	1.455045567040724	1.3944055787702725	1.3852660739902793
0.002189	0.270477	-0.011810	7271.284367756466	1.459981	1.450844	1.463999072777577	1.454862238341173	1.3942182499194524	1.3850827452907282
0.002190	0.270111	-0.011871	7261.440107756466	1.459789	1.450665	1.463808908352167	1.4546850739913975	1.3940280854940426	1.3849055809409527
0.002191	0.269852	-0.011780	7254.467090756466	1.459598	1.450482	1.4636197439267569	1.4545039096416217	1.3938389210686324	1.384724416591177
0.002192	0.269562	-0.011810	7246.673718756466	1.459406	1.450301	1.463429579501347	1.4543247452918462	1.3936487566432225	1.3845452522414015
0.002194	0.269287	-0.011841	7239.290524756466	1.459215	1.450118	1.463242250650527	1.454145416592295	1.3934614277924025	1.3843659235418502
0.002195	0.268997	-0.011841	7231.497152756467	1.459023	1.449936	1.463052086225117	1.453965252242519	1.3932712633669926	1.3841857591920743
0.002196	0.268768	-0.011841	7225.344490756466	1.458831	1.449752	1.4628619217997072	1.4537830878927436	1.3930810989415827	1.3840035948422988
0.002197	0.268417	-0.011841	7215.9104087564665	1.458639	1.449572	1.462671757374297	1.453604923542968	1.3928909345161726	1.3838254304925233
0.002199	0.268127	-0.011780	7208.117036756466	1.458448	1.449391	1.4624844285234773	1.4534275948434168	1.3927036056653528	1.383648101792972
0.002200	0.267914	-0.011810	7202.374552756466	1.458257	1.449207	1.462295264098067	1.453245430493641	1.3925144412399426	1.3834659374431963
0.002201	0.267639	-0.011810	7194.991357756467	1.458066	1.449025	1.4621060996726574	1.4530652661438654	1.3923252768145329	1.3832857730934207
0.002202	0.267227	-0.011871	7183.916566756467	1.457873	1.448846	1.4619149352472474	1.45288810179409	1.3921341123891229	1.3831086087436453
0.002204	0.267044	-0.011871	7178.994436756467	1.457681	1.448660	1.4617266063964274	1.4527057730945387	1.391945783538303	1.382926280044094
0.002205	0.266891	-0.011871	7174.892661756467	1.457489	1.448473	1.4615364419710175	1.4525206087447629	1.391755619112893	1.3827411156943181
0.002206	0.266434	-0.011871	7162.587337756467	1.457296	1.448296	1.4613452775456073	1.4523454443949875	1.3915644546874828	1.3825659513445427
0.002207	0.266129	-0.011902	7154.383788756466	1.457104	1.448114	1.4611551131201974	1.4521652800452116	1.391374290262073	1.3823857869947669
0.002209	0.266022	-0.011963	7151.512545756466	1.456910	1.447924	1.4609647842693776	1.4519789513456605	1.3911839614112531	1.3821994582952157
0.002210	0.265701	-0.011902	7142.898819756466	1.456717	1.447742	1.4607736198439676	1.451798786995885	1.390992796985843	1.3820192939454403
0.002211	0.265274	-0.011932	7131.413849756466	1.456524	1.447563	1.4605824554185576	1.4516216226461092	1.390801632560433	1.3818421295956644
0.002212	0.265121	-0.011963	7127.312075756467	1.456330	1.447374	1.4603902909931477	1.4514344582963337	1.3906094681350232	1.381654965245889
0.002214	0.264893	-0.011932	7121.159413756466	1.456137	1.447188	1.4602009621423278	1.4512521295967824	1.3904201392842033	1.3814726365463377
0.002215	0.264572	-0.011993	7112.545686756466	1.455942	1.447005	1.460007797716918	1.4510709652470068	1.3902269748587934	1.3812914721965621
0.002216	0.264191	-0.012024	7102.291249756467	1.455748	1.446823	1.4598156332915078	1.4508908008972312	1.3900348104333833	1.3811113078467865
0.002217	0.264038	-0.011993	7098.189474756467	1.455554	1.446634	1.4596234688660978	1.4507036365474557	1.3898426460079734	1.380924143497011
0.002219	0.263641	-0.011902	7087.524860756466	1.455360	1.446454	1.4594331400152778	1.4505273078479044	1.3896523171571533	1.3807478147974597
0.002220	0.263351	-0.011993	7079.731488756466	1.455166	1.446270	1.4592409755898679	1.4503451434981287	1.3894601527317434	1.380565650447684
0.002221	0.263123	-0.011993	7073.578826756467	1.454972	1.446083	1.459048811164458	1.4501599791483533	1.3892679883063335	1.3803804860979085
0.002222	0.262848	-0.012054	7066.195632756467	1.454777	1.445898	1.4588556467390479	1.4499768147985774	1.3890748238809234	1.3801973217481327
0.002224	0.262497	-0.011963	7056.761550756466	1.454583	1.445716	1.458665317888228	1.4497984860990263	1.3888844950301036	1.3800189930485816
0.002225	0.262329	-0.011993	7052.249598756466	1.454389	1.445527	1.458473153462818	1.4496113217492508	1.3886923306046934	1.379831828698806
0.002226	0.262009	-0.011993	7043.635871756466	1.454194	1.445343	1.458279989037408	1.449429157399475	1.3884991661792836	1.3796496643490304
0.002227	0.261673	-0.012054	7034.611966756466	1.453999	1.445160	1.4580868246119982	1.4492479930496995	1.3883060017538738	1.3794684999992548
0.002229	0.261459	-0.011963	7028.869482756466	1.453805	1.444973	1.4578964957611782	1.4490646643501484	1.3881156729030537	1.3792851712997036
0.002230	0.261246	-0.012024	7023.126997756466	1.453611	1.444786	1.4577043313357683	1.4488795000003725	1.3879235084776438	1.3791000069499277
0.002231	0.260818	-0.011963	7011.642028756466	1.453416	1.444606	1.4575111669103582	1.448701335650597	1.3877303440522337	1.3789218426001524
0.002232	0.260559	-0.012054	7004.669011756467	1.453221	1.444420	1.4573180024849484	1.4485171713008214	1.3875371796268239	1.3787376782503766
0.002234	0.260361	-0.012054	6999.336704756466	1.453026	1.444231	1.4571266736341282	1.4483318426012701	1.3873458507760037	1.3785523495508254
0.002235	0.260208	-0.011993	6995.234929756466	1.452831	1.444041	1.4569335092087183	1.4481436782514945	1.3871526863505939	1.3783641852010498
0.002236	0.259705	-0.012115	6981.6990737564665	1.452635	1.443863	1.4567393447833084	1.4479675139017187	1.3869585219251839	1.378188020851274
0.002237	0.259491	-0.012085	6975.956588756466	1.452440	1.443674	1.4565461803578983	1.4477803495519432	1.3867653574997738	1.3780008565014985
0.002239	0.259216	-0.011963	6968.573394756466	1.452246	1.443489	1.4563558515070785	1.4475990208523921	1.386575028648954	1.3778195278019474
0.002240	0.258881	-0.012024	6959.549489756466	1.452051	1.443306	1.4561626870816684	1.4474178565026163	1.386381864223544	1.3776383634521716
0.002241	0.258514	-0.012054	6949.705230756466	1.451856	1.443123	1.4559695226562586	1.4472366921528408	1.386188699798134	1.377457199102396
0.002242	0.258377	-0.012085	6946.013633756466	1.451660	1.442932	1.4557753582308486	1.4470475278030652	1.385994535372724	1.3772680347526205
0.002244	0.258087	-0.012054	6938.220261756466	1.451464	1.442746	1.4555830293800287	1.446865199103514	1.3858022065219042	1.3770857060530692
0.002245	0.257782	-0.012146	6930.016712756466	1.451268	1.442560	1.4553888649546187	1.4466810347537384	1.3856080420964942	1.3769015417032937
0.002246	0.257507	-0.012115	6922.633517756466	1.451072	1.442373	1.4551947005292085	1.4464958704039625	1.385413877671084	1.3767163773535178
0.002247	0.257187	-0.012115	6914.019790756466	1.450875	1.442188	1.4549995361037986	1.4463127060541872	1.3852187132456741	1.3765332130037424
0.002249	0.256927	-0.012115	6907.046773756466	1.450679	1.442000	1.4548072072529787	1.4461283773546358	1.3850263843948543	1.3763488843041911
0.002250	0.256699	-0.012115	6900.894111756466	1.450483	1.441812	1.4546130428275688	1.4459422130048603	1.3848322199694443	1.3761627199544155
0.002251	0.256332	-0.012115	6891.049852756466	1.450287	1.441628	1.454418878402159	1.4457600486550846	1.3846380555440345	1.3759805556046398
0.002252	0.256012	-0.012115	6882.436125756466	1.450090	1.441442	1.4542237139767489	1.4455758843053088	1.3844428911186244	1.375796391254864
0.002254	0.255844	-0.012146	6877.924173756466	1.449894	1.441251	1.454031385125929	1.4453885556057577	1.3842505622678045	1.375609062555313
0.002255	0.255630	-0.012146	6872.181688756466	1.449697	1.441062	1.4538362207005189	1.4452013912559822	1.3840553978423944	1.3754218982055375
0.002256	0.255096	-0.012146	6857.825477756466	1.449500	1.440883	1.453641056275109	1.4450242269062064	1.3838602334169845	1.3752447338557616
0.002257	0.254959	-0.012177	6854.133880756466	1.449303	1.440690	1.453445891849699	1.444833062556431	1.3836650689915746	1.3750535695059862
0.002259	0.254654	-0.012177	6845.930330756466	1.449105	1.440503	1.4532515629988791	1.4446497338568798	1.3834707401407547	1.374870240806435
0.002260	0.254410	-0.012177	6839.367491756466	1.448908	1.440314	1.4530563985734692	1.444462569507104	1.3832755757153448	1.3746830764566593
0.002261	0.253983	-0.012115	6827.882522756467	1.448712	1.440132	1.452862234148059	1.4442824051573284	1.3830814112899346	1.3745029121068837
0.002262	0.253876	-0.012177	6825.011279756466	1.448515	1.439939	1.4526670697226491	1.444091240807553	1.3828862468645247	1.3743117477571083
0.002264	0.253647	-0.012238	6818.858617756467	1.448317	1.439748	1.4524727408718292	1.4439039121080017	1.3826919180137047	1.374124419057557
0.002265	0.253220	-0.012207	6807.3736487564665	1.448119	1.439565	1.4522765764464192	1.443722747758226	1.3824957535882947	1.3739432547077812
0.002266	0.252960	-0.012207	6800.400631756466	1.447921	1.439376	1.4520804120210093	1.4435355834084505	1.3822995891628849	1.3737560903580057
0.002267	0.252792	-0.012268	6795.888679756466	1.447722	1.439183	1.4518832475955994	1.4433444190586748	1.382102424737475	1.37356492600823
0.002269	0.252441	-0.012238	6786.454597756467	1.447524	1.438996	1.4516889187447795	1.4431610903591234	1.381908095886655	1.3733815973086787
0.002270	0.252151	-0.012238	6778.661225756467	1.447326	1.438808	1.4514927543193694	1.442974926009348	1.381711931461245	1.3731954329589033
0.002271	0.251923	-0.012238	6772.508563756466	1.447128	1.438618	1.4512965898939594	1.4427867616595722	1.381515767035835	1.3730072686091275
0.002272	0.251541	-0.012177	6762.254126756467	1.446930	1.438433	1.4511004254685496	1.4426035973097968	1.381319602610425	1.372824104259352
0.002274	0.251282	-0.012207	6755.281109756466	1.446732	1.438244	1.4509060966177294	1.4424182686102456	1.381125273759605	1.3726387755598008
0.002275	0.251007	-0.012299	6747.897915756466	1.446533	1.438054	1.4507089321923197	1.4422301042604697	1.3809281093341952	1.372450611210025
0.002276	0.250687	-0.012360	6739.284188756466	1.446333	1.437865	1.4505107677669098	1.4420429399106942	1.3807299449087853	1.3722634468602495
0.002277	0.250427	-0.012268	6732.311171756466	1.446134	1.437675	1.4503136033414996	1.4418547755609186	1.3805327804833751	1.3720752825104738
0.002279	0.250183	-0.012299	6725.7483317564665	1.445935	1.437484	1.4501182744906798	1.4416674468613673	1.3803374516325553	1.3718879538109225
0.002280	0.249939	-0.012329	6719.185492756466	1.445735	1.437292	1.4499201100652697	1.4414772825115918	1.3801392872071452	1.371697789461147
0.002281	0.249512	-0.012299	6707.700523756466	1.445536	1.437107	1.4497229456398597	1.441294118161816	1.3799421227817352	1.3715146251113712
0.002282	0.249313	-0.012329	6702.368216756467	1.445337	1.436915	1.44952578121445	1.4411039538120405	1.3797449583563255	1.3713244607615958
0.002284	0.249191	-0.012238	6699.086796756466	1.445138	1.436720	1.44933045236363	1.4409126251124893	1.3795496295055054	1.3711331320620446
0.002285	0.248764	-0.012360	6687.601827756466	1.444938	1.436535	1.44913228793822	1.4407294607627135	1.3793514650800955	1.3709499677122687
0.002286	0.248474	-0.012299	6679.808455756466	1.444738	1.436345	1.44893412351281	1.440541296412938	1.3791533006546854	1.3707618033624933
0.002287	0.248306	-0.012329	6675.296503756466	1.444539	1.436151	1.4487369590874	1.4403491320631623	1.3789561362292755	1.3705696390127176
0.002289	0.248001	-0.012360	6667.092953756466	1.444339	1.435961	1.44854063023658	1.4401628033636111	1.3787598073784555	1.3703833103131664
0.002290	0.247589	-0.012390	6656.018162756466	1.444138	1.435774	1.44834146581117	1.4399776390138357	1.3785606429530455	1.370198145963391
0.002291	0.247406	-0.012390	6651.096032756466	1.443937	1.435580	1.4481423013857602	1.43978547466406	1.3783614785276357	1.3700059816136152
0.002292	0.247192	-0.012299	6645.3535477564665	1.443738	1.435388	1.44794513696035	1.4395953103142844	1.3781643141022255	1.3698158172638397
0.002294	0.246796	-0.012299	6634.688933756466	1.443539	1.435202	1.4477498081095301	1.4394129816147332	1.3779689852514057	1.3696334885642885
0.002295	0.246536	-0.012360	6627.715916756466	1.443338	1.435010	1.4475506436841201	1.4392228172649573	1.3777698208259956	1.3694433242145125
0.002296	0.246277	-0.012390	6620.742899756467	1.443138	1.434818	1.4473524792587102	1.4390326529151818	1.3775716564005858	1.369253159864737
0.002297	0.246002	-0.012390	6613.359705756467	1.442937	1.434627	1.4471533148333002	1.4388434885654062	1.3773724919751758	1.3690639955149615
0.002299	0.245712	-0.012390	6605.5663337564665	1.442736	1.434436	1.4469559859824803	1.438656159865855	1.3771751631243558	1.3688766668154102
0.002300	0.245453	-0.012421	6598.593316756466	1.442535	1.434244	1.4467568215570703	1.4384659955160795	1.3769759986989458	1.3686865024656347
0.002301	0.245193	-0.012451	6591.620299756466	1.442333	1.434051	1.4465566571316604	1.4382748311663036	1.376775834273536	1.3684953381158589
0.002302	0.244812	-0.012451	6581.365862756466	1.442132	1.433862	1.4463574927062504	1.438087666816528	1.3765766698481259	1.3683081737660834
0.002304	0.244659	-0.012482	6577.264087756466	1.441930	1.433665	1.4461591638554303	1.4378943381169769	1.3763783409973058	1.3681148450665321
0.002305	0.244339	-0.012451	6568.650360756466	1.441728	1.433474	1.4459589994300204	1.437705173767201	1.376178176571896	1.3679256807167564
0.002306	0.243927	-0.012482	6557.575569756466	1.441526	1.433286	1.4457588350046107	1.4375190094174257	1.3759780121464862	1.367739516366981
0.002307	0.243790	-0.012451	6553.883972756466	1.441324	1.433089	1.4455586705792005	1.43732384506765	1.375777847721076	1.3675443520172053
0.002309	0.243515	-0.012451	6546.500777756466	1.441122	1.432896	1.4453603417283807	1.4371345163680989	1.3755795188702562	1.3673550233176541
0.002310	0.243088	-0.012451	6535.015808756466	1.440920	1.432709	1.4451601773029705	1.4369493520183232	1.375379354444846	1.3671698589678785
0.002311	0.242859	-0.012512	6528.863146756466	1.440718	1.432514	1.4449600128775606	1.4367561876685477	1.3751791900194361	1.366976694618103
0.002312	0.242661	-0.012482	6523.530839756466	1.440515	1.432318	1.4447588484521507	1.436562023318772	1.3749780255940263	1.3667825302683272
0.002314	0.242310	-0.012543	6514.096757756466	1.440312	1.432127	1.4445595196013308	1.4363746946192206	1.3747786967432063	1.366595201568776
0.002315	0.241989	-0.012543	6505.483030756466	1.440109	1.431935	1.444358355175921	1.4361845302694451	1.3745775323177964	1.3664050372190004
0.002316	0.241821	-0.012543	6500.971078756466	1.439906	1.431737	1.4441571907505106	1.4359883659196695	1.3743763678923862	1.3662088728692248
0.002317	0.241562	-0.012512	6493.998061756466	1.439703	1.431543	1.4439560263251008	1.435796201569894	1.3741752034669763	1.3660167085194492
0.002319	0.241196	-0.012543	6484.153802756467	1.439500	1.431352	1.4437566974742808	1.4356088728703427	1.3739758746161563	1.365829379819898
0.002320	0.240921	-0.012665	6476.770607756466	1.439295	1.431157	1.443553533048871	1.435415708520567	1.3737727101907464	1.3656362154701223
0.002321	0.240707	-0.012543	6471.028123756466	1.439092	1.430960	1.443352368623461	1.4352205441707915	1.3735715457653366	1.3654410511203467
0.002322	0.240372	-0.012573	6462.004218756466	1.438888	1.430768	1.443150204198051	1.4350303798210158	1.3733693813399266	1.365250886770571
0.002324	0.240112	-0.012543	6455.0312017564665	1.438685	1.430574	1.442950875347231	1.4348400511214645	1.3731700524891066	1.3650605580710198
0.002325	0.239822	-0.012573	6447.237829756466	1.438481	1.430380	1.442748710921821	1.434647886771689	1.3729678880636966	1.3648683937212442
0.002326	0.239532	-0.012512	6439.444457756466	1.438278	1.430187	1.442547546496411	1.4344567224219134	1.3727667236382866	1.3646772293714686
0.002327	0.239243	-0.012512	6431.651085756466	1.438076	1.429994	1.442347382071001	1.4342655580721377	1.3725665592128766	1.364486065021693
0.002329	0.238998	-0.012573	6425.088246756466	1.437872	1.429799	1.4421470532201812	1.4340742293725866	1.3723662303620567	1.3642947363221418
0.002330	0.238693	-0.012604	6416.884697756466	1.437668	1.429605	1.4419448887947712	1.4338820650228108	1.3721640659366467	1.364102571972366
0.002331	0.238358	-0.012665	6407.860792756466	1.437463	1.429411	1.4417417243693613	1.4336899006730353	1.3719609015112368	1.3639104076225905
0.002332	0.238129	-0.012634	6401.708130756466	1.437258	1.429214	1.4415385599439512	1.4334947363232595	1.3717577370858267	1.3637152432728148
0.002334	0.237915	-0.012634	6395.965646756466	1.437053	1.429016	1.4413372310931314	1.4333004076237084	1.371556408235007	1.3635209145732636
0.002335	0.237457	-0.012634	6383.660321756466	1.436849	1.428827	1.4411350666677214	1.4331132432739329	1.371354243809597	1.3633337502234881
0.002336	0.237274	-0.012604	6378.738192756467	1.436644	1.428629	1.4409319022423115	1.432917078924157	1.371151079384187	1.3631375858737123
0.002337	0.237045	-0.012634	6372.585530756466	1.436440	1.428432	1.4407297378169015	1.4327219145743815	1.370948914958777	1.3629424215239367
0.002339	0.236755	-0.012634	6364.792158756466	1.436235	1.428237	1.4405284089660815	1.4325305858748303	1.370747586107957	1.3627510928243856
0.002340	0.236389	-0.012695	6354.9478997564665	1.436030	1.428044	1.4403252445406716	1.4323394215250547	1.370544421682547	1.36255992847461
0.002341	0.236160	-0.012634	6348.795237756466	1.435825	1.427847	1.4401220801152614	1.4321442571752792	1.370341257257137	1.3623647641248344
0.002342	0.235886	-0.012665	6341.412042756467	1.435619	1.427651	1.4399179156898516	1.4319500928255033	1.3701370928317271	1.3621705997750586
0.002344	0.235596	-0.012695	6333.618670756467	1.435414	1.427455	1.4397165868390316	1.431757764125952	1.369935763980907	1.3619782710755073
0.002345	0.235260	-0.012726	6324.594766756466	1.435208	1.427261	1.4395124224136218	1.4315655997761765	1.3697315995554973	1.3617861067257317
0.002346	0.235092	-0.012726	6320.082814756466	1.435002	1.427060	1.439308257988212	1.4313664354264009	1.3695274351300875	1.3615869423759561
0.002347	0.234680	-0.012726	6309.008022756466	1.434795	1.426868	1.4391030935628017	1.4311762710766254	1.3693222707046773	1.3613967780261806
0.002349	0.234467	-0.012756	6303.265537756466	1.434589	1.426669	1.4389007647119818	1.430980942377074	1.3691199418538573	1.3612014493266293
0.002350	0.234192	-0.012726	6295.882343756466	1.434383	1.426472	1.4386966002865718	1.4307857780272983	1.3689157774284473	1.3610062849768536
0.002351	0.233856	-0.012726	6286.858439756466	1.434176	1.426277	1.4384914358611618	1.4305926136775229	1.3687106130030373	1.3608131206270782
0.002352	0.233582	-0.012726	6279.475244756466	1.433970	1.426080	1.438287271435752	1.4303974493277472	1.3685064485776275	1.3606179562773024
0.002354	0.233429	-0.012756	6275.373469756466	1.433764	1.425878	1.438084942584932	1.4301991206281959	1.3683041197268075	1.3604196275777511
0.002355	0.233002	-0.012756	6263.888500756466	1.433557	1.425686	1.437879778159522	1.4300089562784204	1.3680989553013976	1.3602294632279757
0.002356	0.232803	-0.012817	6258.556193756466	1.433349	1.425485	1.437673613734112	1.4298097919286448	1.3678927908759875	1.3600302988782
0.002357	0.232529	-0.012787	6251.172999756466	1.433142	1.425288	1.437468449308702	1.4296146275788693	1.3676876264505775	1.3598351345284245
0.002359	0.232239	-0.012726	6243.379627756466	1.432936	1.425091	1.437266120457882	1.429421298879318	1.3674852975997576	1.3596418058288733
0.002360	0.231842	-0.012787	6232.715013756466	1.432729	1.424897	1.437060956032472	1.4292291345295425	1.3672801331743476	1.3594496414790977
0.002361	0.231598	-0.012787	6226.152173756466	1.432522	1.424698	1.4368557916070623	1.4290319701797667	1.3670749687489379	1.359252477129322
0.002362	0.231476	-0.012787	6222.870753756466	1.432315	1.424495	1.4366506271816522	1.4288308058299912	1.3668698043235277	1.3590513127795465
0.002364	0.231049	-0.012817	6211.385784756466	1.432107	1.424302	1.4364462983308324	1.4286414771304399	1.366665475472708	1.3588619840799951
0.002365	0.230713	-0.012878	6202.361880756466	1.431899	1.424105	1.4362401339054223	1.4284463127806641	1.3664593110472978	1.3586668197302194
0.002366	0.230652	-0.012787	6200.721170756467	1.431691	1.423899	1.4360339694800124	1.4282421484308887	1.366253146621888	1.358462655380444
0.002367	0.230240	-0.012878	6189.646378756466	1.431482	1.423705	1.4358268050546024	1.428049984081113	1.3660459821964779	1.3582704910306682
0.002369	0.229919	-0.012909	6181.032651756466	1.431274	1.423507	1.4356224762037824	1.4278556553815618	1.3658416533456579	1.358076162331117
0.002370	0.229691	-0.012817	6174.879989756466	1.431066	1.423307	1.4354163117783725	1.4276574910317863	1.365635488920248	1.3578779979813416
0.002371	0.229446	-0.012848	6168.317150756467	1.430857	1.423107	1.4352091473529625	1.4274593266820104	1.365428324494838	1.3576798336315656
0.002372	0.229080	-0.012909	6158.472890756466	1.430649	1.422910	1.4350029829275526	1.4272641623322349	1.365222160069428	1.3574846692817901
0.002374	0.228821	-0.012878	6151.4998737564665	1.430440	1.422710	1.4347976540767324	1.4270678336326836	1.365016831218608	1.357288340582239
0.002375	0.228516	-0.012848	6143.296324756467	1.430231	1.422512	1.4345904896513226	1.426871669282908	1.3648096667931982	1.3570921762324633
0.002376	0.228287	-0.012939	6137.143662756466	1.430022	1.422311	1.4343833252259126	1.4266725049331326	1.3646025023677881	1.3568930118826878
0.002377	0.227997	-0.012939	6129.350290756466	1.429813	1.422111	1.4341761608005026	1.4264743405833566	1.364395337942378	1.356694847532912
0.002379	0.227737	-0.012909	6122.377273756466	1.429603	1.421910	1.4339698319496827	1.4262770118838055	1.3641890090915583	1.3564975188333608
0.002380	0.227402	-0.012909	6113.353369756466	1.429394	1.421713	1.433762667524273	1.42608184753403	1.3639818446661485	1.3563023544835853
0.002381	0.227142	-0.012909	6106.380352756466	1.429185	1.421512	1.4335555030988627	1.4258826831842544	1.3637746802407382	1.3561031901338096
0.002382	0.226898	-0.012970	6099.817512756466	1.428975	1.421310	1.433347338673453	1.4256825188344788	1.3635665158153285	1.355903025784034
0.002384	0.226624	-0.013000	6092.434318756466	1.428765	1.421109	1.433141009822633	1.4254851901349275	1.3633601869645084	1.3557056970844827
0.002385	0.226166	-0.012939	6080.128994756466	1.428555	1.420915	1.432932845397223	1.4252930257851517	1.3631520225390985	1.355513532734707
0.002386	0.226089	-0.013031	6078.078106756467	1.428344	1.420706	1.4327236809718131	1.4250858614353763	1.3629428581136886	1.3553063683849316
0.002387	0.225845	-0.012970	6071.5152677564665	1.428133	1.420504	1.432514516546403	1.4248856970856005	1.3627336936882786	1.3551062040351558
0.002389	0.225433	-0.013031	6060.440475756466	1.427923	1.420307	1.4323081876955832	1.4246923683860493	1.3625273648374587	1.3549128753356046
0.002390	0.225159	-0.013000	6053.057281756466	1.427712	1.420106	1.4320990232701731	1.4244932040362739	1.3623182004120487	1.3547137109858292
0.002391	0.224960	-0.013031	6047.7249747564665	1.427501	1.419902	1.431889858844763	1.424291039686498	1.3621090359866386	1.3545115466360533
0.002392	0.224670	-0.012970	6039.931602756466	1.427291	1.419701	1.4316816944193533	1.4240918753367227	1.3619008715612289	1.354312382286278
0.002394	0.224304	-0.013000	6030.087342756467	1.427080	1.419503	1.4314743655685331	1.4238975466371713	1.3616935427104087	1.3541180535867265
0.002395	0.224075	-0.013031	6023.934680756466	1.426869	1.419300	1.4312652011431233	1.4236963822873956	1.3614843782849988	1.3539168892369509
0.002396	0.223846	-0.013000	6017.782018756467	1.426658	1.419097	1.4310560367177132	1.4234952179376201	1.3612752138595887	1.3537157248871754
0.002397	0.223495	-0.013000	6008.347936756466	1.426448	1.418898	1.4308478722923033	1.4232980535878443	1.3610670494341788	1.3535185605373996
0.002399	0.223206	-0.013062	6000.554564756466	1.426236	1.418696	1.4306395434414834	1.423099724888293	1.3608587205833589	1.3533202318378483
0.002400	0.222992	-0.013062	5994.8120807564665	1.426024	1.418492	1.4304293790160734	1.4228975605385177	1.3606485561579489	1.353118067488073
0.002401	0.222626	-0.013092	5984.967821756466	1.425812	1.418292	1.4302192145906636	1.4226993961887422	1.360438391732539	1.3529199031382975
0.002402	0.222397	-0.013092	5978.8151597564665	1.425600	1.418088	1.4300090501652534	1.4224972318389664	1.360228227307129	1.3527177387885216
0.002404	0.222122	-0.013092	5971.431964756466	1.425388	1.417885	1.4298007213144337	1.4222979031394152	1.3600198984563092	1.3525184100889704
0.002405	0.221802	-0.013092	5962.818237756466	1.425176	1.417684	1.4295905568890235	1.4220987387896395	1.359809734030899	1.3523192457391948
0.002406	0.221527	-0.013031	5955.435043756466	1.424965	1.417482	1.4293813924636136	1.4218985744398638	1.3596005696054891	1.352119081389419
0.002407	0.221329	-0.013062	5950.102736756467	1.424753	1.417277	1.4291712280382036	1.4216954100900883	1.3593904051800791	1.3519159170396435
0.002409	0.220978	-0.013123	5940.668654756466	1.424541	1.417076	1.4289628991873837	1.4214980813905371	1.3591820763292592	1.3517185883400924
0.002410	0.220657	-0.013153	5932.054927756466	1.424328	1.416874	1.4287517347619738	1.4212979170407614	1.3589709119038493	1.3515184239903166
0.002411	0.220505	-0.013092	5927.953152756466	1.424115	1.416667	1.4285405703365637	1.4210927526909858	1.3587597474784392	1.351313259640541
0.002412	0.220154	-0.013153	5918.519070756466	1.423903	1.416466	1.4283304059111537	1.4208935883412102	1.3585495830530292	1.3511140952907654
0.002414	0.219742	-0.013153	5907.444279756466	1.423689	1.416267	1.4281200770603337	1.4206982596416589	1.3583392542022092	1.3509187665912141
0.002415	0.219574	-0.013184	5902.932327756466	1.423476	1.416059	1.4279089126349238	1.4204920952918834	1.3581280897767993	1.3507126022414386
0.002416	0.219376	-0.013123	5897.600020756467	1.423263	1.415853	1.427697748209514	1.4202879309421077	1.3579169253513894	1.350508437891663
0.002417	0.218948	-0.013123	5886.115050756466	1.423051	1.415654	1.427487583784104	1.4200907665923321	1.3577067609259794	1.3503112735418874
0.002419	0.218628	-0.013214	5877.501323756466	1.422837	1.415451	1.427277254933284	1.419891437892781	1.3574964320751595	1.3501119448423362
0.002420	0.218491	-0.013184	5873.809726756466	1.422623	1.415242	1.427065090507874	1.4196842735430053	1.3572842676497494	1.3499047804925606
0.002421	0.218170	-0.013184	5865.195999756466	1.422409	1.415040	1.426852926082464	1.4194841091932298	1.3570721032243396	1.349704616142785
0.002422	0.217834	-0.013245	5856.172095756467	1.422195	1.414837	1.4266407616570542	1.4192829448434539	1.3568599387989297	1.3495034517930091
0.002424	0.217575	-0.013184	5849.199078756466	1.421981	1.414632	1.426430432806234	1.4190816161439026	1.3566496099481096	1.3493021230934579
0.002425	0.217422	-0.013214	5845.097303756466	1.421767	1.414423	1.4262182683808242	1.4188744517941272	1.3564374455226997	1.3490949587436825
0.002426	0.217041	-0.013245	5834.842867756466	1.421553	1.414221	1.4260061039554142	1.4186742874443514	1.3562252810972897	1.3488947943939067
0.002427	0.216721	-0.013336	5826.229140756466	1.421337	1.414016	1.4257919395300043	1.418471123094576	1.3560111166718798	1.3486916300441312
0.002429	0.216492	-0.013275	5820.076478756467	1.421122	1.413809	1.4255806106791842	1.4182677943950248	1.3557997878210597	1.34848830134458
0.002430	0.216141	-0.013214	5810.642396756466	1.420907	1.413606	1.4253674462537742	1.418066630045249	1.3555866233956497	1.3482871369948042
0.002431	0.215881	-0.013306	5803.669379756467	1.420692	1.413400	1.4251542818283645	1.4178624656954735	1.35537345897024	1.3480829726450287
0.002432	0.215637	-0.013275	5797.106539756466	1.420477	1.413193	1.4249411174029543	1.4176573013456977	1.3551602945448298	1.347877808295253
0.002434	0.215240	-0.013275	5786.441925756466	1.420262	1.412991	1.4247297885521344	1.4174589726461466	1.35494896569401	1.347679479595702
0.002435	0.215042	-0.013306	5781.109618756466	1.420046	1.412782	1.4245156241267243	1.417251808296371	1.3547348012685998	1.3474723152459263
0.002436	0.214767	-0.013336	5773.726424756466	1.419830	1.412575	1.4243014597013144	1.4170466439465952	1.35452063684319	1.3472671508961505
0.002437	0.214493	-0.013336	5766.343229756466	1.419614	1.412369	1.4240872952759045	1.4168424795968197	1.35430647241778	1.347062986546375
0.002439	0.214081	-0.013336	5755.2684377564665	1.419398	1.412167	1.4238749664250845	1.4166441508972685	1.35409414356696	1.3468646578468237
0.002440	0.213928	-0.013336	5751.166663756466	1.419182	1.411956	1.4236608019996746	1.4164349865474928	1.3538799791415501	1.346655493497048
0.002441	0.213699	-0.013336	5745.014001756466	1.418966	1.411747	1.4234466375742647	1.4162278221977174	1.3536658147161402	1.3464483291472726
0.002442	0.213364	-0.013367	5735.990096756466	1.418749	1.411542	1.4232314731488547	1.4160246578479416	1.3534506502907302	1.346245164797497
0.002444	0.212997	-0.013397	5726.145837756466	1.418533	1.411337	1.4230191442980349	1.4158233291483904	1.3532383214399104	1.3460438360979456
0.002445	0.212860	-0.013397	5722.454240756466	1.418316	1.411125	1.4228039798726246	1.4156131647986148	1.3530231570145002	1.34583367174817
0.002446	0.212494	-0.013367	5712.609981756466	1.418099	1.410921	1.4225888154472148	1.4154110004488392	1.3528079925890903	1.3456315073983944
0.002447	0.212143	-0.013397	5703.175899756467	1.417882	1.410716	1.422373651021805	1.4152078360990636	1.3525928281636805	1.345428343048619
0.002449	0.211990	-0.013397	5699.0741247564665	1.417665	1.410504	1.4221603221709849	1.4149995073995123	1.3523794993128604	1.3452200143490676
0.002450	0.211716	-0.013489	5691.6909307564665	1.417447	1.410295	1.421944157745575	1.414792343049737	1.3521633348874504	1.3450128499992922
0.002451	0.211380	-0.013397	5682.6670257564665	1.417229	1.410089	1.421727993320165	1.414588178699961	1.3519471704620405	1.3448086856495163
0.002452	0.211136	-0.013397	5676.104186756466	1.417012	1.409880	1.421512828894755	1.4143810143501856	1.3517320060366305	1.3446015212997409
0.002454	0.210770	-0.013489	5666.2599267564665	1.416794	1.409674	1.421298500043935	1.4141786856506344	1.3515176771858106	1.3443991926001897
0.002455	0.210526	-0.013428	5659.697087756466	1.416576	1.409464	1.4210823356185251	1.4139705213008587	1.3513015127604007	1.344191028250414
0.002456	0.210327	-0.013489	5654.364780756467	1.416358	1.409253	1.4208661711931152	1.4137613569510832	1.3510853483349907	1.3439818639006385
0.002457	0.210007	-0.013519	5645.751053756467	1.416139	1.409045	1.4206490067677051	1.4135551926013075	1.3508681839095806	1.3437756995508627
0.002459	0.209686	-0.013550	5637.137326756466	1.415919	1.408836	1.4204326779168852	1.413349863901756	1.3506518550587607	1.3435703708513114
0.002460	0.209381	-0.013489	5628.933777756466	1.415701	1.408628	1.4202165134914753	1.4131436995519806	1.3504356906333508	1.3433642065015359
0.002461	0.209229	-0.013458	5624.832002756466	1.415482	1.408415	1.4199993490660652	1.4129325352022049	1.3502185262079407	1.3431530421517601
0.002462	0.208923	-0.013550	5616.628453756466	1.415263	1.408206	1.4197821846406553	1.4127253708524294	1.3500013617825308	1.3429458778019847
0.002464	0.208481	-0.013550	5604.733306756466	1.415044	1.408001	1.4195668557898353	1.4125240421528782	1.3497860329317108	1.3427445491024335
0.002465	0.208328	-0.013580	5600.631531756466	1.414824	1.407786	1.4193486913644255	1.4123108778031024	1.349567868506301	1.3425313847526577
0.002466	0.208115	-0.013580	5594.889047756466	1.414604	1.407574	1.4191305269390153	1.412100713453327	1.3493497040808908	1.3423212204028823
0.002467	0.207657	-0.013550	5582.5837237564665	1.414384	1.407370	1.4189123625136055	1.4118985491035512	1.349131539655481	1.3421190560531064
0.002469	0.207397	-0.013519	5575.610706756466	1.414165	1.407159	1.4186970336627853	1.411691220404	1.3489162108046608	1.3419117273535552
0.002470	0.207245	-0.013519	5571.508931756466	1.413946	1.406945	1.4184798692373755	1.4114790560542243	1.348699046379251	1.3416995630037796
0.002471	0.206879	-0.013550	5561.664672756467	1.413726	1.406738	1.4182617048119657	1.4112738917044487	1.3484808819538412	1.341494398654004
0.002472	0.206589	-0.013611	5553.871300756467	1.413506	1.406527	1.4180435403865554	1.4110647273546733	1.348262717528431	1.3412852343042285
0.002474	0.206345	-0.013641	5547.308460756466	1.413285	1.406315	1.4178262115357356	1.410856398655122	1.3480453886776111	1.3410769056046772
0.002475	0.206146	-0.013580	5541.976153756466	1.413065	1.406102	1.4176080471103256	1.4106452343053462	1.3478272242522011	1.3408657412549014
0.002476	0.205765	-0.013489	5531.721716756466	1.412846	1.405895	1.4173908826849158	1.4104400699555706	1.3476100598267913	1.3406605769051259
0.002477	0.205521	-0.013611	5525.158877756467	1.412626	1.405683	1.4171727182595057	1.410229905605795	1.3473918954013813	1.3404504125553502
0.002479	0.205200	-0.013641	5516.545150756467	1.412405	1.405473	1.4169553894086857	1.4100235769062437	1.3471745665505612	1.340244083855799
0.002480	0.204910	-0.013641	5508.751778756467	1.412184	1.405262	1.416736224983276	1.4098144125564682	1.3469554021251515	1.3400349195060235
0.002481	0.204651	-0.013611	5501.778761756466	1.411963	1.405050	1.4165170605578659	1.4096042482066924	1.3467362376997414	1.3398247551562477
0.002482	0.204376	-0.013702	5494.395566756466	1.411742	1.404838	1.416297896132456	1.409394083856917	1.3465170732743315	1.3396145908064723
0.002484	0.204010	-0.013702	5484.5513077564665	1.411520	1.404628	1.416079567281636	1.4091877551573657	1.3462987444235115	1.339408262106921
0.002485	0.203766	-0.013672	5477.988468756466	1.411298	1.404415	1.415859402856226	1.40897659080759	1.3460785799981014	1.3391970977571452
0.002486	0.203568	-0.013580	5472.656161756467	1.411078	1.404201	1.4156412384308161	1.4087644264578145	1.3458604155726916	1.3389849334073698
0.002487	0.203201	-0.013733	5462.811901756466	1.410856	1.403992	1.415421074005406	1.4085572621080387	1.3456402511472816	1.338777769057594
0.002489	0.202881	-0.013672	5454.198174756466	1.410634	1.403781	1.415202745154586	1.4083499334084875	1.3454219222964616	1.3385704403580427
0.002490	0.202744	-0.013702	5450.506577756466	1.410412	1.403564	1.414982580729176	1.408134769058712	1.3452017578710516	1.3383552760082673
0.002491	0.202469	-0.013702	5443.123383756466	1.410190	1.403351	1.4147624163037662	1.4079236047089363	1.3449815934456417	1.3381441116584916
0.002492	0.202026	-0.013763	5431.228236756467	1.409967	1.403143	1.4145412518783562	1.4077174403591608	1.3447604290202317	1.337937947308716
0.002494	0.201813	-0.013733	5425.485752756466	1.409745	1.402928	1.4143229230275363	1.4075061116596095	1.3445421001694118	1.3377266186091648
0.002495	0.201630	-0.013702	5420.563622756466	1.409523	1.402712	1.4141027586021264	1.407291947309834	1.344321935744002	1.3375124542593892
0.002496	0.201294	-0.013733	5411.539718756466	1.409300	1.402500	1.4138815941767164	1.4070817829600584	1.344100771318592	1.3373022899096136
0.002497	0.200958	-0.013824	5402.515813756466	1.409077	1.402288	1.4136604297513062	1.4068716186102828	1.3438796068931818	1.337092125559838
0.002499	0.200760	-0.013733	5397.183506756466	1.408854	1.402072	1.4134411009004866	1.4066592899107315	1.343660278042362	1.3368797968602868
0.002500	0.200394	-0.013763	5387.339247756467	1.408631	1.401862	1.4132199364750764	1.4064511255609558	1.343439113616952	1.336671632510511
0.002501	0.200150	-0.013763	5380.776407756466	1.408408	1.401647	1.4129987720496666	1.4062379612111804	1.3432179491915421	1.3364584681607357
0.002502	0.199875	-0.013794	5373.393213756466	1.408184	1.401433	1.4127766076242567	1.4060257968614045	1.3429957847661322	1.3362463038109598
0.002504	0.199646	-0.013824	5367.240551756467	1.407960	1.401216	1.4125562787734367	1.4058124681618533	1.3427754559153122	1.3360329751114086
0.002505	0.199265	-0.013855	5356.986114756466	1.407736	1.401005	1.4123341143480268	1.4056033038120779	1.3425532914899023	1.3358238107616331
