Repository: pietracorvo/HystAPI

# Example data

The example data in this folder is from measurements performed during my physics bachelor.

The material is **FeSi3** (iron with 3% silicon), aka 'electrical steel', the standard material for ring cores in trafos. 

Four of the five samples where treated with high pressure torison (HPT, 20 rotations at 20GPa), to achieve nanocristallisation of the grains, which has a huge impact on the magnetic properties of the material. The HPT deformation was done at 77K (under liquid nitrogen) and at 293K (at room temperature). Afterwards some samples were heat treated at a temperature of 493K (for two hours) to anneal defects from the deformation process.

The five samples are:

File: testData/FeSi3_annealed/G1_919V_100Hz_800000Fs.txt (part 8 of 57)
--------------------------
t	U1	U2	H	B_raw	J_raw	B_drift	 J_drift	B_corr	J_corr
0.002510	0.362061	0.006439	9732.654180336991	1.507240	1.495010	1.5118349537641826	1.4996050616459133	1.4492144569062617	1.4369847168141343
0.002511	0.362274	0.006409	9738.396664336991	1.507344	1.495106	1.511940784423053	1.4997028923477644	1.4493202875651323	1.4370825475159854
0.002512	0.362457	0.006317	9743.31879433699	1.507446	1.495202	1.5120446150819231	1.4998007230496153	1.4494241182240022	1.4371803782178363
0.002514	0.362503	0.006256	9744.549326336992	1.507548	1.495302	1.5121502763996635	1.4999043844533173	1.4495297795417428	1.4372840396215383
0.002515	0.362778	0.006256	9751.93252133699	1.507649	1.495394	1.5122531070585337	1.499998215155168	1.449632610200613	1.437377870323389
0.002516	0.363037	0.006104	9758.90553833699	1.507748	1.495484	1.512353937717404	1.5000900458570192	1.4497334408594833	1.4374697010252402
0.002517	0.363007	0.005981	9758.08518333699	1.507845	1.495582	1.512452768376274	1.5001898765588702	1.4498322715183534	1.4375695317270911
0.002519	0.363174	0.005859	9762.597135336991	1.507940	1.495671	1.5125514296940146	1.5002825379625722	1.4499309328360939	1.4376621931307931
0.002520	0.363510	0.005737	9771.621039336991	1.508032	1.495753	1.5126452603528846	1.5003663686644233	1.4500247634949637	1.4377460238326443
0.002521	0.363617	0.005585	9774.49228233699	1.508123	1.495840	1.512738091011755	1.500455199366274	1.4501175941538342	1.437834854534495
0.002522	0.363647	0.005402	9775.31263733699	1.508210	1.495926	1.5128269216706252	1.500543030068125	1.4502064248127042	1.437922685236346
0.002524	0.363922	0.005249	9782.69583133699	1.508295	1.496002	1.5129155829883654	1.500622691471827	1.4502950861304447	1.438002346640048
0.002525	0.364090	0.005096	9787.207783336991	1.508378	1.496079	1.5130004136472355	1.500701522173678	1.4503799167893145	1.4380811773418989
0.002526	0.364136	0.004944	9788.438316336991	1.508458	1.496158	1.5130822443061058	1.5007823528755289	1.450461747448185	1.4381620080437498
0.002527	0.364258	0.004791	9791.71973533699	1.508536	1.496231	1.5131620749649761	1.5008571835773798	1.4505415781070554	1.4382368387456008
0.002529	0.364456	0.004608	9797.05204233699	1.508610	1.496299	1.5132397362827164	1.5009288449810818	1.4506192394247956	1.4383085001493028
0.002530	0.364639	0.004395	9801.974172336992	1.508682	1.496364	1.5133135669415867	1.5009956756829328	1.4506930700836658	1.4383753308511538
0.002531	0.364624	0.004272	9801.56399533699	1.508751	1.496434	1.5133843976004566	1.5010675063847838	1.450763900742536	1.4384471615530048
0.002532	0.364731	0.004120	9804.435237336991	1.508818	1.496497	1.513453228259327	1.5011323370866345	1.4508327314014062	1.4385119922548555
0.002534	0.364838	0.003998	9807.30647933699	1.508882	1.496558	1.5135208895770673	1.5011969984903366	1.4509003927191464	1.4385766536585576
0.002535	0.364944	0.003845	9810.17772233699	1.508944	1.496617	1.5135847202359376	1.5012578291921876	1.450964223378017	1.4386374843604086
0.002536	0.365128	0.003632	9815.09985133699	1.509003	1.496669	1.513645550894808	1.5013116598940386	1.451025054036887	1.4386913150622596
0.002537	0.365143	0.003418	9815.51002933699	1.509059	1.496724	1.5137033815536778	1.5013684905958893	1.451082884695757	1.4387481457641103
0.002539	0.365173	0.003296	9816.33038433699	1.509112	1.496777	1.5137600428714182	1.5014251519995914	1.4511395460134975	1.4388048071678123
0.002540	0.365341	0.003143	9820.842336336991	1.509163	1.496822	1.5138128735302885	1.5014719827014424	1.4511923766723678	1.4388516378696634
0.002541	0.365479	0.002930	9824.53393333699	1.509211	1.496865	1.5138627041891588	1.5015168134032932	1.451242207331238	1.4388964685715142
0.002542	0.365402	0.002808	9822.48304633699	1.509256	1.496912	1.5139095348480287	1.5015656441051444	1.451289037990108	1.4389452992733653
0.002544	0.365570	0.002533	9826.994998336992	1.509297	1.496948	1.5139541961657694	1.501605305508846	1.4513336993078485	1.438984960677067
0.002545	0.365662	0.002411	9829.456063336991	1.509336	1.496984	1.5139950268246394	1.5016431362106972	1.4513745299667185	1.4390227913789182
0.002546	0.365662	0.002258	9829.456063336991	1.509373	1.497021	1.5140338574835097	1.501681966912548	1.451413360625589	1.439061622080769
0.002547	0.365677	0.002136	9829.86624033699	1.509407	1.497055	1.5140696881423799	1.5017177976143992	1.4514491912844592	1.4390974527826201
0.002549	0.365753	0.001923	9831.91712733699	1.509439	1.497083	1.5141053494601202	1.5017494590181009	1.4514848526021993	1.4391291141863218
0.002550	0.365829	0.001801	9833.96801533699	1.509467	1.497110	1.5141351801189904	1.5017782897199519	1.4515146832610695	1.4391579448881728
0.002551	0.365829	0.001587	9833.96801533699	1.509493	1.497136	1.5141630107778605	1.501806120421803	1.4515425139199398	1.439185775590024
0.002552	0.365860	0.001495	9834.788370336992	1.509517	1.497159	1.5141888414367308	1.5018309511236538	1.45156834457881	1.4392106062918748
0.002554	0.365982	0.001312	9838.06978933699	1.509539	1.497176	1.5142145027544711	1.5018516125273558	1.4515940058965504	1.4392312676955767
0.002555	0.365860	0.001129	9834.788370336992	1.509557	1.497198	1.5142343334133415	1.5018754432292067	1.4516138365554205	1.4392550983974277
0.002556	0.366013	0.001007	9838.89014433699	1.509573	1.497209	1.5142521640722115	1.5018882739310577	1.4516316672142908	1.4392679290992787
0.002557	0.365967	0.000824	9837.65961233699	1.509587	1.497224	1.5142679947310818	1.5019051046329088	1.4516474978731608	1.4392847598011298
0.002559	0.365936	0.000671	9836.839257336991	1.509598	1.497236	1.514282656048822	1.5019207660366105	1.4516621591909011	1.4393004212048315
0.002560	0.365921	0.000519	9836.429080336991	1.509606	1.497245	1.5142924867076923	1.5019315967384614	1.4516719898497716	1.4393112519066824
0.002561	0.366089	0.000397	9840.94103233699	1.509612	1.497246	1.5143003173665626	1.5019344274403126	1.4516798205086419	1.4393140826085336
0.002562	0.365891	0.000183	9835.608725336991	1.509616	1.497256	1.5143061480254327	1.5019462581421634	1.4516856511675118	1.4393259133103844
0.002564	0.365967	0.000122	9837.65961233699	1.509617	1.497255	1.514310809343173	1.5019489195458655	1.451690312485252	1.4393285747140865
0.002565	0.366074	-6.103516E-5	9840.53085433699	1.509617	1.497251	1.5143126400020432	1.5019467502477164	1.4516921431441223	1.4393264054159374
0.002566	0.365997	-0.000122	9838.47996733699	1.509614	1.497251	1.5143114706609135	1.5019485809495674	1.4516909738029926	1.4393282361177884
0.002567	0.365845	-0.000305	9834.378192336992	1.509610	1.497251	1.5143093013197835	1.5019504116514184	1.4516888044618628	1.4393300668196394
0.002569	0.365982	-0.000397	9838.06978933699	1.509603	1.497240	1.5143059626375241	1.5019430730551202	1.4516854657796032	1.4393227282233412
0.002570	0.366013	-0.000549	9838.89014433699	1.509594	1.497230	1.5142987932963943	1.5019349037569711	1.4516782964384736	1.4393145589251921
0.002571	0.365891	-0.000732	9835.608725336991	1.509583	1.497223	1.5142896239552643	1.501929734458822	1.4516691270973436	1.439309389627043
0.002572	0.365784	-0.000732	9832.73748233699	1.509571	1.497214	1.5142794546141347	1.5019225651606731	1.451658957756214	1.439302220328894
0.002574	0.365891	-0.000854	9835.608725336991	1.509557	1.497197	1.514269115931875	1.501909226564375	1.4516486190739544	1.439288881732596
0.002575	0.365814	-0.001007	9833.557837336992	1.509540	1.497183	1.5142539465907454	1.501897057266226	1.4516334497328245	1.439276712434447
0.002576	0.365738	-0.001099	9831.50695033699	1.509522	1.497168	1.5142377772496154	1.501883887968077	1.4516172803916945	1.439263543136298
0.002577	0.365723	-0.001251	9831.09677333699	1.509502	1.497148	1.5142196079084855	1.5018657186699278	1.4515991110505646	1.4392453738381488
0.002579	0.365799	-0.001373	9833.14766033699	1.509480	1.497124	1.5142012692262259	1.5018453800736298	1.4515807723683052	1.4392250352418507
0.002580	0.365585	-0.001404	9827.405175336991	1.509457	1.497108	1.5141800998850963	1.501831210775481	1.4515596030271753	1.439210865943702
0.002581	0.365616	-0.001495	9828.225530336991	1.509433	1.497083	1.5141579305439663	1.5018080414773316	1.4515374336860454	1.4391876966455526
0.002582	0.365540	-0.001587	9826.174643336992	1.509407	1.497059	1.5141337612028365	1.5017858721791826	1.4515132643449156	1.4391655273474036
0.002584	0.365479	-0.001740	9824.53393333699	1.509379	1.497033	1.514109422520577	1.5017635335828847	1.4514889256626562	1.4391431887511057
0.002585	0.365509	-0.001801	9825.35428833699	1.509350	1.497003	1.5140822531794471	1.5017353642847358	1.4514617563215264	1.4391150194529567
0.002586	0.365433	-0.001892	9823.30340133699	1.509319	1.496975	1.5140530838383175	1.5017091949865864	1.4514325869803968	1.4390888501548074
0.002587	0.365250	-0.002075	9818.381271336992	1.509286	1.496948	1.5140219144971874	1.5016840256884374	1.4514014176392664	1.4390636808566584
0.002589	0.365265	-0.002167	9818.791448336991	1.509251	1.496912	1.5139905758149277	1.5016516870921395	1.451370078957007	1.4390313422603604
0.002590	0.365250	-0.002258	9818.381271336992	1.509214	1.496876	1.5139554064737981	1.5016175177939906	1.4513349096158774	1.4389971729622115
0.002591	0.365112	-0.002319	9814.68967433699	1.509177	1.496843	1.5139202371326683	1.5015863484958414	1.4512997402747474	1.4389660036640624
0.002592	0.365005	-0.002380	9811.818431336991	1.509138	1.496808	1.5138830677915385	1.5015531791976922	1.4512625709336175	1.4389328343659131
0.002594	0.364944	-0.002472	9810.17772233699	1.509098	1.496770	1.513846729109279	1.5015188406013942	1.4512262322513583	1.4388984957696151
0.002595	0.364944	-0.002625	9810.17772233699	1.509056	1.496728	1.513806559768149	1.5014786713032453	1.451186062910228	1.4388583264714663
0.002596	0.364731	-0.002686	9804.435237336991	1.509012	1.496691	1.5137643904270193	1.5014435020050962	1.4511438935690983	1.4388231571733172
0.002597	0.364746	-0.002716	9804.84541433699	1.508968	1.496647	1.5137222210858896	1.501401332706947	1.4511017242279687	1.438780987875168
0.002599	0.364746	-0.002747	9804.84541433699	1.508923	1.496602	1.5136808824036299	1.501359994110649	1.4510603855457092	1.43873964927887
0.002600	0.364563	-0.002899	9799.92328533699	1.508877	1.496562	1.5136367130625001	1.5013218248125	1.4510162162045792	1.438701479980721
0.002601	0.364471	-0.002960	9797.46222033699	1.508829	1.496517	1.5135905437213701	1.5012786555143511	1.4509700468634494	1.438658310682572
0.002602	0.364380	-0.003021	9795.001155336991	1.508780	1.496471	1.5135433743802404	1.5012344862162021	1.4509228775223195	1.4386141413844231
0.002604	0.364304	-0.003113	9792.95026833699	1.508729	1.496423	1.5134960356979807	1.5011901476199039	1.45087553884006	1.4385698027881249
0.002605	0.364227	-0.003174	9790.89938033699	1.508678	1.496374	1.513446866356851	1.501142978321755	1.4508263694989303	1.4385226334899759
0.002606	0.364136	-0.003235	9788.438316336991	1.508625	1.496325	1.5133956970157212	1.5010958090236057	1.4507752001578003	1.4384754641918267
0.002607	0.363998	-0.003326	9784.746718336992	1.508572	1.496276	1.5133445276745914	1.5010486397254568	1.4507240308166707	1.4384282948936777
0.002609	0.363907	-0.003357	9782.28565433699	1.508517	1.496224	1.5132931889923318	1.5010003011291586	1.450672692134411	1.4383799562973796
0.002610	0.363846	-0.003418	9780.644944336991	1.508462	1.496171	1.513240019651202	1.5009491318310095	1.4506195227932812	1.4383287869992305
0.002611	0.363770	-0.003479	9778.594056336991	1.508405	1.496117	1.5131848503100722	1.5008969625328605	1.4505643534521515	1.4382766177010815
0.002612	0.363525	-0.003632	9772.031217336991	1.508347	1.496067	1.5131286809689424	1.5008487932347117	1.4505081841110217	1.4382284484029326
0.002614	0.363449	-0.003662	9769.980329336991	1.508287	1.496010	1.5130723422866827	1.5007954546384135	1.4504518454287618	1.4381751098066344
0.002615	0.363495	-0.003693	9771.210862336991	1.508227	1.495948	1.5130141729455528	1.5007352853402645	1.4503936760876321	1.4381149405084854
0.002616	0.363312	-0.003815	9766.28873233699	1.508166	1.495893	1.512955003604423	1.5006821160421153	1.4503345067465023	1.4380617712103363
0.002617	0.363113	-0.003815	9760.956425336992	1.508104	1.495838	1.512894834263293	1.5006289467439664	1.4502743374053724	1.4380086019121874
0.002619	0.363098	-0.003906	9760.54624833699	1.508041	1.495775	1.5128354955810337	1.5005696081476683	1.450214998723113	1.4379492633158892
0.002620	0.363052	-0.003937	9759.31571533699	1.507977	1.495713	1.5127733262399037	1.5005094388495193	1.4501528293819828	1.4378890940177402
0.002621	0.362778	-0.003937	9751.93252133699	1.507913	1.495658	1.5127111568987741	1.5004562695513701	1.4500906600408534	1.437835924719591
0.002622	0.362701	-0.004059	9749.88163333699	1.507847	1.495595	1.5126469875576443	1.5003951002532212	1.4500264906997233	1.4377747554214422
0.002624	0.362686	-0.004059	9749.47145633699	1.507781	1.495530	1.5125846488753847	1.5003337616569232	1.449964152017464	1.4377134168251442
0.002625	0.362518	-0.004181	9744.95950433699	1.507714	1.495468	1.512519479534255	1.500273592358774	1.4498989826763342	1.437653247526995
0.002626	0.362305	-0.004242	9739.217019336991	1.507645	1.495407	1.5124523101931249	1.500214423060625	1.4498318133352042	1.4375940782288459
0.002627	0.362274	-0.004242	9738.396664336991	1.507576	1.495339	1.5123851408519953	1.500148253762476	1.4497646439940746	1.437527908930697
0.002629	0.362122	-0.004303	9734.29489033699	1.507507	1.495274	1.5123198021697355	1.500086915166178	1.4496993053118148	1.437466570334399
0.002630	0.362015	-0.004272	9731.423647336991	1.507437	1.495208	1.5122516328286058	1.5000227458680289	1.449631135970685	1.4374024010362498
0.002631	0.361832	-0.004333	9726.50151833699	1.507367	1.495144	1.5121834634874758	1.4999605765698798	1.4495629666295549	1.4373402317381008
0.002632	0.361816	-0.004486	9726.09134033699	1.507295	1.495072	1.5121132941463462	1.4998904072717307	1.4494927972884253	1.4372700624399517
0.002634	0.361618	-0.004486	9720.759033336992	1.507222	1.495006	1.5120439554640865	1.4998280686754328	1.4494234586061658	1.4372077238436538
0.002635	0.361496	-0.004578	9717.47761333699	1.507148	1.494937	1.5119717861229567	1.4997608993772837	1.449351289265036	1.4371405545455047
0.002636	0.361374	-0.004547	9714.196194336992	1.507074	1.494867	1.511899616781827	1.4996927300791345	1.4492791199239061	1.4370723852473555
0.002637	0.361160	-0.004639	9708.45370933699	1.506999	1.494799	1.511826447440697	1.4996265607809856	1.4492059505827761	1.4370062159492065
0.002639	0.361099	-0.004639	9706.812999336991	1.506924	1.494726	1.5117551087584375	1.4995572221846876	1.4491346119005168	1.4369368773529085
0.002640	0.361038	-0.004669	9705.172289336992	1.506848	1.494652	1.5116809394173076	1.4994850528865387	1.4490604425593867	1.4368647080547596
0.002641	0.360825	-0.004730	9699.429805336991	1.506771	1.494583	1.511605770076178	1.4994178835883893	1.4489852732182573	1.4367975387566103
0.002642	0.360641	-0.004791	9694.50767533699	1.506694	1.494511	1.511530600735048	1.4993477142902403	1.448910103877127	1.4367273694584612
0.002644	0.360626	-0.004822	9694.09749833699	1.506616	1.494434	1.5114562620527885	1.4992743756939424	1.4488357651948678	1.4366540308621634
0.002645	0.360428	-0.004852	9688.765190336992	1.506537	1.494362	1.5113790927116586	1.4992042063957933	1.4487585958537377	1.4365838615640143
0.002646	0.360184	-0.004822	9682.202351336991	1.506459	1.494292	1.5113029233705289	1.4991360370976443	1.4486824265126081	1.4365156922658653
0.002647	0.360153	-0.004944	9681.381996336992	1.506379	1.494213	1.511224754029399	1.4990588677994952	1.4486042571714783	1.4364385229677161
0.002649	0.360016	-0.004974	9677.69039933699	1.506299	1.494137	1.5111484153471395	1.4989865292031972	1.4485279184892188	1.4363661843714182
0.002650	0.359818	-0.004944	9672.35809233699	1.506218	1.494063	1.5110692460060098	1.498914359905048	1.4484487491480889	1.436294015073269
0.002651	0.359680	-0.005035	9668.66649433699	1.506137	1.493987	1.5109900766648798	1.498840190606899	1.448369579806959	1.43621984577512
0.002652	0.359589	-0.005066	9666.205430336991	1.506055	1.493908	1.51090990732375	1.49876302130875	1.4482894104658293	1.436142676476971
0.002654	0.359390	-0.005096	9660.87312233699	1.505972	1.493832	1.5108305686414905	1.498690682712452	1.4482100717835698	1.436070337880673
0.002655	0.359268	-0.005127	9657.591703336991	1.505889	1.493753	1.5107493993003607	1.498613513414303	1.44812890244244	1.435993168582524
0.002656	0.359161	-0.005096	9654.72046033699	1.505806	1.493674	1.5106682299592307	1.4985363441161539	1.4480477331013097	1.4359159992843749
0.002657	0.359039	-0.005188	9651.439041336991	1.505722	1.493594	1.510586060618101	1.4984581748180048	1.4479655637601803	1.4358378299862258
0.002659	0.358734	-0.005249	9643.23549133699	1.505638	1.493519	1.5105057219358413	1.4983868362217068	1.4478852250779206	1.4357664913899277
0.002660	0.358734	-0.005249	9643.23549133699	1.505552	1.493434	1.5104215525947116	1.4983036669235577	1.4478010557367909	1.4356833220917786
0.002661	0.358536	-0.005249	9637.90318433699	1.505467	1.493356	1.510338383253582	1.4982274976254086	1.4477178863956612	1.4356071527936296
0.002662	0.358292	-0.005310	9631.34034533699	1.505381	1.493278	1.510254213912452	1.4981513283272598	1.447633717054531	1.4355309834954808
0.002664	0.358261	-0.005310	9630.51999033699	1.505295	1.493193	1.5101718752301925	1.4980699897309615	1.4475513783722715	1.4354496448991825
0.002665	0.358154	-0.005402	9627.64874733699	1.505208	1.493109	1.5100867058890626	1.4979878204328125	1.4474662090311416	1.4353674756010335
0.002666	0.357788	-0.005402	9617.804488336991	1.505120	1.493034	1.5100005365479328	1.4979146511346635	1.447380039690012	1.4352943063028845
0.002667	0.357742	-0.005493	9616.573956336992	1.505032	1.492947	1.5099143672068027	1.4978294818365145	1.447293870348882	1.4352091370047355
0.002669	0.357666	-0.005432	9614.52306833699	1.504943	1.492861	1.5098290285245433	1.4977471432402163	1.4472085316666226	1.4351267984084373
0.002670	0.357452	-0.005524	9608.780584336992	1.504854	1.492779	1.5097418591834133	1.4976669739420674	1.4471213623254924	1.4350466291102884
0.002671	0.357254	-0.005493	9603.448277336991	1.504765	1.492697	1.5096546898422836	1.4975868046439182	1.4470341929843626	1.4349664598121392
0.002672	0.357178	-0.005524	9601.397389336991	1.504675	1.492610	1.509566520501154	1.4975016353457693	1.4469460236432332	1.4348812905139903
0.002674	0.357101	-0.005554	9599.346502336992	1.504585	1.492523	1.5094801818188943	1.4974182967494711	1.4468596849609736	1.434797951917692
0.002675	0.356812	-0.005554	9591.553130336992	1.504495	1.492442	1.5093920124777644	1.4973391274513221	1.4467715156198437	1.434718782619543
0.002676	0.356628	-0.005676	9586.63100033699	1.504403	1.492356	1.5093018431366345	1.497254958153173	1.4466813462787136	1.434634613321394
0.002677	0.356583	-0.005707	9585.400468336991	1.504311	1.492266	1.5092116737955048	1.4971667888550242	1.4465911769375839	1.4345464440232452
0.002679	0.356354	-0.005646	9579.24780633699	1.504220	1.492182	1.509124335113245	1.4970864502587258	1.4465038382553241	1.4344661054269467
0.002680	0.356110	-0.005646	9572.68496633699	1.504128	1.492099	1.5090341657721154	1.497005280960577	1.4464136689141944	1.434384936128798
0.002681	0.356049	-0.005676	9571.044257336991	1.504036	1.492009	1.5089439964309854	1.4969171116624278	1.4463234995730647	1.4342967668306488
0.002682	0.355881	-0.005707	9566.532304336992	1.503944	1.491922	1.5088538270898557	1.4968319423642789	1.446233330231935	1.4342115975324998
0.002684	0.355743	-0.005676	9562.84070733699	1.503852	1.491835	1.508765488407596	1.496748603767981	1.4461449915496751	1.4341282589362019
0.002685	0.355591	-0.005737	9558.738932336992	1.503759	1.491747	1.5086743190664664	1.4966624344698316	1.4460538222085457	1.4340420896380526
0.002686	0.355408	-0.005768	9553.816803336991	1.503665	1.491660	1.5085821497253367	1.4965772651716827	1.4459616528674157	1.4339569203399036
0.002687	0.355225	-0.005829	9548.89467333699	1.503571	1.491571	1.5084899803842067	1.4964900958735337	1.4458694835262857	1.4338697510417546
0.002689	0.355103	-0.005859	9545.613253336991	1.503476	1.491481	1.5083986417019473	1.4964037572772357	1.4457781448440263	1.4337834124454567
0.002690	0.354935	-0.005798	9541.10130133699	1.503382	1.491392	1.5083064723608173	1.4963165879790865	1.4456859755028963	1.4336962431473075
0.002691	0.354706	-0.005859	9534.948639336992	1.503287	1.491305	1.5082133030196876	1.4962314186809376	1.4455928061617667	1.4336110738491585
0.002692	0.354553	-0.005890	9530.84686433699	1.503192	1.491215	1.5081201336785577	1.4961432493827884	1.445499636820637	1.4335229045510094
0.002694	0.354462	-0.005951	9528.385800336991	1.503096	1.491122	1.5080277949962981	1.4960539107864905	1.4454072981383774	1.4334335659547115
0.002695	0.354218	-0.005829	9521.822960336991	1.503001	1.491035	1.5079346256551682	1.4959687414883416	1.4453141287972473	1.4333483966565626
0.002696	0.354034	-0.005920	9516.90083033699	1.502905	1.490946	1.5078404563140384	1.4958815721901924	1.4452199594561175	1.4332612273584133
0.002697	0.353958	-0.005981	9514.84994333699	1.502808	1.490851	1.5077452869729087	1.4957884028920432	1.445124790114988	1.4331680580602641
0.002699	0.353836	-0.006012	9511.568523336991	1.502711	1.490758	1.507651948290649	1.4956990642957453	1.4450314514327283	1.4330787194639663
0.002700	0.353531	-0.005890	9503.364974336992	1.502615	1.490673	1.5075577789495194	1.4956158949975962	1.4449372820915984	1.4329955501658171
0.002701	0.353394	-0.005920	9499.67337733699	1.502519	1.490581	1.5074636096083893	1.495525725699447	1.4448431127504686	1.432905380867668
0.002702	0.353333	-0.006012	9498.032667336991	1.502422	1.490486	1.5073684402672596	1.495432556401298	1.4447479434093387	1.432812211569519
0.002704	0.353043	-0.006042	9490.23929533699	1.502324	1.490398	1.507274101585	1.495348217805	1.4446536047270793	1.432727872973221
0.002705	0.352890	-0.006042	9486.137520336992	1.502226	1.490306	1.5071779322438703	1.495258048506851	1.4445574353859496	1.432637703675072
0.002706	0.352753	-0.006042	9482.44592333699	1.502128	1.490212	1.5070817629027402	1.4951658792087021	1.4444612660448195	1.4325455343769231
0.002707	0.352539	-0.006104	9476.70343833699	1.502029	1.490121	1.5069845935616106	1.4950767099105529	1.4443640967036897	1.4324563650787738
0.002709	0.352402	-0.006134	9473.011841336991	1.501930	1.490026	1.5068892548793509	1.494985371314255	1.4442687580214302	1.4323650264824759
0.002710	0.352280	-0.006042	9469.730421336992	1.501832	1.489932	1.5067930855382212	1.4948932020161059	1.4441725886803005	1.4322728571843268
0.002711	0.352081	-0.006073	9464.398114336991	1.501734	1.489840	1.5066969161970913	1.494803032717957	1.4440764193391704	1.4321826878861779
0.002712	0.351837	-0.006165	9457.83527533699	1.501634	1.489749	1.5065987468559614	1.4947138634198076	1.4439782499980405	1.4320935185880286
0.002714	0.351776	-0.006165	9456.194565336991	1.501534	1.489651	1.506502408173702	1.4946195248235097	1.4438819113157813	1.4319991799917307
0.002715	0.351624	-0.006134	9452.09279033699	1.501435	1.489557	1.5064052388325722	1.4945273555253606	1.4437847419746515	1.4319070106935816
0.002716	0.351349	-0.006195	9444.70959633699	1.501335	1.489466	1.5063070694914424	1.4944381862272116	1.4436865726335215	1.4318178413954326
0.002717	0.351166	-0.006134	9439.787466336991	1.501235	1.489373	1.5062089001503125	1.4943470169290627	1.4435884032923916	1.4317266720972837
0.002719	0.351105	-0.006134	9438.146756336992	1.501135	1.489275	1.506112561468053	1.4942526783327643	1.4434920646101324	1.4316323335009853
0.002720	0.350906	-0.006195	9432.814449336991	1.501035	1.489182	1.506014392126923	1.4941615090346154	1.443393895269002	1.4315411642028364
0.002721	0.350616	-0.006195	9425.02107733699	1.500935	1.489091	1.5059162227857932	1.4940723397364664	1.4432957259278725	1.4314519949046873
0.002722	0.350555	-0.006226	9423.380367336991	1.500834	1.488992	1.5058170534446635	1.4939751704383175	1.4431965565867428	1.4313548256065385
0.002724	0.350403	-0.006287	9419.27859333699	1.500732	1.488895	1.5057187147624038	1.4938818318420193	1.443098217904483	1.4312614870102403
0.002725	0.350098	-0.006317	9411.07504333699	1.500630	1.488804	1.505618545421274	1.4937926625438702	1.4429980485633531	1.4311723177120912
0.002726	0.350006	-0.006256	9408.61397833699	1.500528	1.488705	1.5055183760801443	1.4936954932457212	1.4428978792222233	1.4310751484139421
0.002727	0.349869	-0.006287	9404.922381336992	1.500427	1.488608	1.5054192067390144	1.4936003239475721	1.4427987098810937	1.430979979115793
0.002729	0.349609	-0.006256	9397.949364336991	1.500325	1.488515	1.5053208680567547	1.493510985351274	1.4427003711988338	1.430890640519495
0.002730	0.349487	-0.006317	9394.66794433699	1.500223	1.488417	1.5052206987156251	1.493414816053125	1.4426002018577044	1.430794471221346
0.002731	0.349365	-0.006317	9391.386525336991	1.500121	1.488319	1.5051205293744951	1.493318646754976	1.4425000325165742	1.430698301923197
0.002732	0.349152	-0.006348	9385.64404033699	1.500018	1.488223	1.5050193600333654	1.493224477456827	1.4423988631754447	1.430604132625048
0.002734	0.348923	-0.006378	9379.49137833699	1.499914	1.488128	1.5049190213511057	1.4931331388605287	1.442298524493185	1.4305127940287496
0.002735	0.348770	-0.006409	9375.389603336991	1.499811	1.488029	1.504817852009976	1.4930359695623798	1.442197355152055	1.4304156247306008
0.002736	0.348663	-0.006317	9372.51836133699	1.499708	1.487930	1.5047166826688463	1.4929388002642308	1.4420961858109256	1.4303184554324517
0.002737	0.348450	-0.006378	9366.775876336991	1.499605	1.487834	1.5046155133277164	1.4928446309660819	1.4419950164697957	1.4302242861343029
0.002739	0.348206	-0.006378	9360.213037336991	1.499502	1.487739	1.5045161746454567	1.4927532923697835	1.441895677787536	1.4301329475380045
0.002740	0.348099	-0.006348	9357.341795336992	1.499399	1.487640	1.5044150053043268	1.4926561230716346	1.441794508446406	1.4300357782398556
0.002741	0.347839	-0.006439	9350.368778336991	1.499295	1.487544	1.5043128359631972	1.4925619537734856	1.4416923391052765	1.4299416089417065
0.002742	0.347733	-0.006439	9347.49753533699	1.499190	1.487444	1.5042096666220675	1.4924637844753366	1.4415891697641467	1.4298434396435575
0.002744	0.347580	-0.006439	9343.395761336991	1.499086	1.487345	1.5041093279398077	1.4923684458790385	1.441488831081887	1.4297481010472595
0.002745	0.347275	-0.006409	9335.192211336991	1.498982	1.487251	1.5040071585986778	1.4922762765808895	1.441386661740757	1.4296559317491104
0.002746	0.347214	-0.006439	9333.551501336991	1.498878	1.487149	1.503904989257548	1.4921761072827404	1.4412844923996273	1.4295557624509614
0.002747	0.347031	-0.006500	9328.62937233699	1.498773	1.487050	1.5038018199164183	1.4920789379845913	1.4411813230584976	1.4294585931528123
0.002749	0.346832	-0.006439	9323.29706533699	1.498668	1.486952	1.5037004812341586	1.4919845993882934	1.4410799843762376	1.4293642545565144
0.002750	0.346588	-0.006500	9316.734225336992	1.498563	1.486855	1.503597311893029	1.4918894300901442	1.4409768150351083	1.4292690852583652
0.002751	0.346619	-0.006470	9317.554580336991	1.498458	1.486749	1.503494142551899	1.4917852607919952	1.4408736456939781	1.4291649159602162
0.002752	0.346283	-0.006561	9308.530676336992	1.498352	1.486654	1.5033899732107692	1.491692091493846	1.4407694763528482	1.429071746662067
0.002754	0.346100	-0.006531	9303.608546336991	1.498246	1.486555	1.5032876345285096	1.4915967528975482	1.4406671376705886	1.4289764080657692
0.002755	0.345886	-0.006470	9297.86606133699	1.498141	1.486457	1.5031844651873798	1.491500583599399	1.4405639683294589	1.42888023876762
0.002756	0.345856	-0.006500	9297.04570733699	1.498036	1.486353	1.5030812958462498	1.49139841430125	1.4404607989883291	1.428778069469471
0.002757	0.345551	-0.006561	9288.84215733699	1.497930	1.486257	1.5029771265051202	1.4913042450031009	1.4403566296471992	1.4286839001713219
0.002759	0.345398	-0.006470	9284.740382336991	1.497825	1.486157	1.5028757878228605	1.491207906406803	1.4402552909649398	1.4285875615750239
0.002760	0.345276	-0.006531	9281.45896333699	1.497719	1.486056	1.5027716184817308	1.491108737108654	1.4401511216238099	1.428488392276875
0.002761	0.345047	-0.006500	9275.30630133699	1.497614	1.485958	1.502668449140601	1.4910125678105046	1.4400479522826801	1.4283922229787256
0.002762	0.344803	-0.006531	9268.743461336991	1.497508	1.485860	1.5025642797994712	1.4909163985123557	1.4399437829415502	1.4282960536805767
0.002764	0.344757	-0.006622	9267.51292933699	1.497401	1.485755	1.5024609411172116	1.4908150599160577	1.439840444259291	1.4281947150842786
0.002765	0.344482	-0.006561	9260.129734336992	1.497294	1.485658	1.5023557717760816	1.4907198906179087	1.439735274918161	1.4280995457861296
0.002766	0.344269	-0.006561	9254.387250336991	1.497188	1.485558	1.502251602434952	1.4906217213197597	1.439631105577031	1.4280013764879806
0.002767	0.344162	-0.006561	9251.516007336992	1.497082	1.485456	1.5021474330938223	1.4905215520216106	1.4395269362359016	1.4279012071898316
0.002769	0.344025	-0.006592	9247.82441033699	1.496975	1.485354	1.5020440944115625	1.4904232134253126	1.4394235975536418	1.4278028685935336
0.002770	0.343719	-0.006592	9239.62086133699	1.496868	1.485257	1.5019389250704327	1.4903280441271636	1.4393184282125118	1.4277076992953845
0.002771	0.343582	-0.006531	9235.92926433699	1.496762	1.485156	1.5018347557293028	1.4902288748290144	1.4392142588713819	1.4276085299972354
0.002772	0.343536	-0.006592	9234.69873133699	1.496655	1.485051	1.5017295863881732	1.4901257055308652	1.4391090895302523	1.4275053606990862
0.002774	0.343216	-0.006683	9226.08500433699	1.496547	1.484954	1.5016252477059135	1.4900323669345674	1.4390047508479928	1.4274120221027884
0.002775	0.343002	-0.006592	9220.342520336992	1.496440	1.484854	1.5015200783647837	1.4899341976364182	1.4388995815068628	1.4273138528046392
0.002776	0.342926	-0.006653	9218.29163233699	1.496333	1.484749	1.5014149090236537	1.4898310283382694	1.4387944121657328	1.4272106835064904
0.002777	0.342789	-0.006592	9214.600035336991	1.496226	1.484646	1.5013097396825241	1.4897298590401202	1.4386892428246032	1.4271095142083412
0.002779	0.342514	-0.006683	9207.216841336991	1.496118	1.484547	1.5012054010002644	1.4896345204438222	1.4385849041423437	1.4270141756120431
0.002780	0.342346	-0.006683	9202.704888336992	1.496010	1.484445	1.5010992316591347	1.4895343511456731	1.438478734801214	1.426914006313894
0.002781	0.342194	-0.006592	9198.603114336991	1.495902	1.484343	1.5009930623180048	1.489434181847524	1.4383725654600839	1.426813837015745
0.002782	0.341980	-0.006714	9192.86062933699	1.495794	1.484242	1.500886892976875	1.4893350125493752	1.4382663961189541	1.4267146677175961
0.002784	0.341782	-0.006622	9187.528322336992	1.495686	1.484141	1.5007825542946154	1.4892376739530768	1.4381620574366947	1.4266173291212978
0.002785	0.341629	-0.006683	9183.42654733699	1.495578	1.484038	1.5006763849534857	1.4891365046549279	1.438055888095565	1.4265161598231488
0.002786	0.341415	-0.006653	9177.68406333699	1.495470	1.483937	1.500570215612356	1.489037335356779	1.4379497187544352	1.426416990525
0.002787	0.341202	-0.006683	9171.941578336991	1.495362	1.483836	1.500464046271226	1.4889381660586298	1.437843549413305	1.4263178212268508
0.002789	0.341064	-0.006714	9168.24998133699	1.495253	1.483732	1.5003587075889664	1.4888378274623317	1.4377382107310455	1.4262174826305527
0.002790	0.340805	-0.006683	9161.27696433699	1.495145	1.483633	1.5002525382478364	1.4887406581641827	1.4376320413899157	1.4261203133324036
0.002791	0.340622	-0.006683	9156.354834336991	1.495037	1.483531	1.5001463689067067	1.4886404888660336	1.437525872048786	1.4260201440342546
0.002792	0.340500	-0.006714	9153.07341533699	1.494928	1.483426	1.500039199565577	1.4885373195678846	1.4374187027076561	1.4259169747361056
0.002794	0.340378	-0.006683	9149.791995336991	1.494820	1.483322	1.4999348608833174	1.4884369809715865	1.4373143640253967	1.4258166361398075
0.002795	0.340103	-0.006744	9142.40880033699	1.494711	1.483222	1.4998276915421873	1.4883388116734375	1.4372071946842664	1.4257184668416585
0.002796	0.339981	-0.006714	9139.127381336992	1.494602	1.483117	1.4997205222010577	1.4882356423752885	1.437100025343137	1.4256152975435095
0.002797	0.339828	-0.006744	9135.02560633699	1.494493	1.483013	1.499613352859928	1.4881334730771394	1.436992856002007	1.4255131282453604
0.002799	0.339584	-0.006744	9128.46276633699	1.494383	1.482912	1.4995070141776683	1.4880361344808413	1.4368865173197474	1.4254157896490622
0.002800	0.339432	-0.006714	9124.360992336991	1.494274	1.482808	1.4993998448365387	1.4879339651826922	1.436779347978618	1.4253136203509131
0.002801	0.339294	-0.006714	9120.66939433699	1.494166	1.482704	1.4992936754954087	1.4878317958845433	1.4366731786374878	1.4252114510527643
0.002802	0.339111	-0.006744	9115.747265336991	1.494056	1.482601	1.499185506154279	1.4877306265863943	1.4365650092963582	1.4251102817546153
0.002804	0.338760	-0.006775	9106.313183336992	1.493947	1.482503	1.499080167472019	1.4876362879900962	1.4364596706140982	1.4250159431583171
0.002805	0.338715	-0.006775	9105.08265133699	1.493837	1.482395	1.4989719981308895	1.487530118691947	1.4363515012729686	1.424909773860168
0.002806	0.338608	-0.006805	9102.21140833699	1.493727	1.482289	1.4988638287897598	1.487425949393798	1.436243331931839	1.424805604562019
0.002807	0.338242	-0.006744	9092.367149336991	1.493617	1.482192	1.4987556594486298	1.487330780095649	1.436135162590709	1.42471043526387
0.002809	0.338150	-0.006744	9089.906084336992	1.493508	1.482085	1.4986503207663702	1.4872274414993512	1.4360298239084495	1.4246070966675721
0.002810	0.338013	-0.006805	9086.21448733699	1.493398	1.481980	1.4985421514252404	1.487124272201202	1.4359216545673195	1.4245039273694229
0.002811	0.337753	-0.006744	9079.24147033699	1.493288	1.481879	1.4984339820841106	1.4870251029030528	1.43581348522619	1.4244047580712738
0.002812	0.337585	-0.006836	9074.729518336992	1.493178	1.481774	1.4983258127429806	1.4869219336049038	1.43570531588506	1.4243015887731247
0.002814	0.337418	-0.006805	9070.21756633699	1.493068	1.481670	1.4982194740607213	1.486821595008606	1.4355989772028006	1.4242012501768269
0.002815	0.337128	-0.006775	9062.42419433699	1.492958	1.481570	1.4981113047195913	1.486723425710457	1.4354908078616706	1.4241030808786779
0.002816	0.336990	-0.006836	9058.732596336991	1.492847	1.481463	1.4980021353784616	1.4866182564123076	1.435381638520541	1.4239979115805286
0.002817	0.336853	-0.006897	9055.04099933699	1.492736	1.481357	1.497892966037332	1.4865140871141587	1.4352724691794112	1.4238937422823796
0.002819	0.336685	-0.006836	9050.529047336991	1.492625	1.481251	1.4977856273550723	1.4864117485178607	1.4351651304971513	1.4237914036860817
0.002820	0.336441	-0.006836	9043.966208336991	1.492514	1.481149	1.4976764580139421	1.4863115792197117	1.4350559611560212	1.4236912343879327
0.002821	0.336304	-0.006836	9040.27461033699	1.492403	1.481043	1.4975672886728124	1.4862074099215625	1.4349467918148915	1.4235870650897835
0.002822	0.336243	-0.006805	9038.63390033699	1.492293	1.480935	1.4974591193316829	1.4861012406234133	1.434838622473762	1.4234808957916343
0.002824	0.335876	-0.006775	9028.78964133699	1.492183	1.480837	1.4973527806494231	1.4860069020271154	1.4347322837915022	1.4233865571953364
0.002825	0.335709	-0.006805	9024.27768933699	1.492073	1.480733	1.4972446113082933	1.4859047327289665	1.4346241144503726	1.4232843878971875
0.002826	0.335678	-0.006836	9023.45733433699	1.491962	1.480623	1.4971354419671634	1.4857965634308175	1.4345149451092425	1.4231762185990384
0.002827	0.335373	-0.006836	9015.25378533699	1.491851	1.480522	1.4970262726260337	1.485697394132668	1.4344057757681128	1.423077049300889
0.002829	0.335083	-0.006866	9007.46041333699	1.491740	1.480421	1.496918933943774	1.4856000555363702	1.4342984370858534	1.4229797107045912
0.002830	0.335022	-0.006866	9005.81970333699	1.491629	1.480312	1.4968097646026444	1.4854928862382213	1.4341892677447237	1.4228725414064423
0.002831	0.334854	-0.006836	9001.307751336992	1.491518	1.480207	1.4967005952615144	1.4853897169400723	1.4340800984035935	1.4227693721082932
0.002832	0.334656	-0.006927	8995.975444336991	1.491406	1.480102	1.4965904259203846	1.485286547641923	1.4339699290624637	1.422666202810144
0.002834	0.334457	-0.006866	8990.64313633699	1.491295	1.479997	1.496483087238125	1.485185209045625	1.4338625903802042	1.422564864213846
0.002835	0.334305	-0.006866	8986.541362336991	1.491184	1.479891	1.4963739178969953	1.485081039747476	1.4337534210390745	1.422460694915697
0.002836	0.334106	-0.006775	8981.20905533699	1.491074	1.479787	1.4962657485558655	1.484978870449327	1.4336452516979445	1.422358525617548
0.002837	0.333908	-0.006866	8975.87674833699	1.490963	1.479683	1.4961565792147355	1.484876701151178	1.4335360823568148	1.422256356319399
0.002839	0.333710	-0.006866	8970.544440336991	1.490851	1.479579	1.496048240532476	1.4847763625548798	1.4334277436745553	1.4221560177231007
0.002840	0.333557	-0.006866	8966.44266633699	1.490740	1.479473	1.495939071191346	1.4846721932567308	1.4333185743334251	1.4220518484249518
0.002841	0.333328	-0.006866	8960.29000433699	1.490629	1.479369	1.4958299018502164	1.4845700239585817	1.4332094049922954	1.4219496791268027
0.002842	0.333237	-0.006897	8957.82893933699	1.490517	1.479260	1.4957197325090867	1.4844628546604328	1.433099235651166	1.4218425098286538
0.002844	0.332962	-0.006866	8950.44574433699	1.490406	1.479158	1.4956123938268269	1.4843645160641346	1.4329918969689062	1.4217441712323555
0.002845	0.332748	-0.006897	8944.703260336992	1.490294	1.479054	1.495502224485697	1.4842623467659857	1.4328817276277763	1.4216420019342066
0.002846	0.332657	-0.006958	8942.24219533699	1.490181	1.478944	1.4953910551445673	1.4841541774678366	1.4327705582866463	1.4215338326360576
0.002847	0.332489	-0.006958	8937.730243336991	1.490069	1.478837	1.4952808858034377	1.4840490081696875	1.432660388945517	1.4214286633379085
0.002849	0.332092	-0.006958	8927.06562933699	1.489956	1.478738	1.495171547121178	1.4839536695733895	1.4325510502632572	1.4213333247416104
0.002850	0.332092	-0.006927	8927.06562933699	1.489844	1.478626	1.495061377780048	1.4838435002752404	1.4324408809221274	1.4212231554434613
0.002851	0.331940	-0.006866	8922.963854336991	1.489732	1.478519	1.4949512084389183	1.4837383309770913	1.4323307115809976	1.4211179861453123
0.002852	0.331711	-0.006989	8916.81119233699	1.489619	1.478414	1.4948400390977885	1.4836351616789423	1.4322195422398676	1.4210148168471632
0.002854	0.331406	-0.007019	8908.60764233699	1.489506	1.478311	1.4947307004155288	1.483535823082644	1.4321102035576079	1.420915478250865
0.002855	0.331390	-0.006927	8908.19746533699	1.489393	1.478199	1.494619531074399	1.4834256537844952	1.4319990342164783	1.4208053089527162
0.002856	0.331161	-0.006989	8902.04480333699	1.489280	1.478094	1.4945083617332693	1.4833224844863462	1.4318878648753484	1.4207021396545672
0.002857	0.330933	-0.006958	8895.892141336992	1.489167	1.477988	1.4943971923921393	1.4832183151881972	1.4317766955342184	1.4205979703564182
0.002859	0.330780	-0.006989	8891.79036633699	1.489054	1.477881	1.4942878537098798	1.4831149765918992	1.4316673568519591	1.4204946317601201
0.002860	0.330597	-0.006927	8886.86823733699	1.488942	1.477774	1.49417768436875	1.4830098072937499	1.4315571875108293	1.4203894624619708
0.002861	0.330368	-0.007019	8880.715574336991	1.488828	1.477669	1.4940655150276203	1.4829066379956009	1.4314450181696996	1.4202862931638218
0.002862	0.330231	-0.006989	8877.02397733699	1.488715	1.477560	1.4939543456864903	1.482799468697452	1.4313338488285696	1.420179123865673
0.002864	0.330048	-0.006989	8872.101848336992	1.488602	1.477453	1.4938450070042308	1.4826961301011539	1.43122451014631	1.4200757852693748
0.002865	0.329803	-0.006989	8865.539008336991	1.488489	1.477348	1.4937338376631009	1.4825929608030048	1.43111334080518	1.4199726159712258
0.002866	0.329620	-0.006927	8860.61687833699	1.488376	1.477242	1.493622668321971	1.4824887915048557	1.4310021714640504	1.4198684466730767
0.002867	0.329529	-0.006958	8858.155814336991	1.488264	1.477132	1.4935124989808415	1.4823806222067066	1.4308920021229206	1.4197602773749276
0.002869	0.329254	-0.006989	8850.77261933699	1.488151	1.477028	1.4934031602985818	1.4822802836104088	1.4307826634406609	1.4196599387786297
