Repository: pietracorvo/HystAPI

# Example data

The example data in this folder is from measurements performed during my physics bachelor.

The material is **FeSi3** (iron with 3% silicon), aka 'electrical steel', the standard material for ring cores in trafos. 

Four of the five samples where treated with high pressure torison (HPT, 20 rotations at 20GPa), to achieve nanocristallisation of the grains, which has a huge impact on the magnetic properties of the material. The HPT deformation was done at 77K (under liquid nitrogen) and at 293K (at room temperature). Afterwards some samples were heat treated at a temperature of 493K (for two hours) to anneal defects from the deformation process.

The five samples are:

File: testData/FeSi3_annealed/G1_919V_151Hz_800000Fs.txt (part 8 of 38)
--------------------------
t	U1	U2	H	B_raw	J_raw	B_drift	 J_drift	B_corr	J_corr
0.002506	0.199020	-0.013855	5350.423275756466	1.407512	1.400789	1.4121119499226167	1.4053891394623022	1.3423311270644922	1.3356096464118574
0.002507	0.198776	-0.013794	5343.860435756466	1.407288	1.400573	1.4118897854972068	1.4051749751125266	1.3421089626390823	1.335395482062082
0.002509	0.198410	-0.013824	5334.016176756466	1.407064	1.400362	1.4116694566463868	1.4049676464129754	1.3418886337882623	1.3351881533625307
0.002510	0.198166	-0.013885	5327.453336756466	1.406839	1.400145	1.4114462922209767	1.4047524820631996	1.3416654693628522	1.3349729890127549
0.002511	0.197983	-0.013824	5322.531207756466	1.406615	1.399927	1.4112241277955668	1.404536317713424	1.3414433049374423	1.3347568246629793
0.002512	0.197540	-0.013885	5310.636060756467	1.406390	1.399717	1.4110009633701568	1.4043281533636485	1.3412201405120323	1.3345486603132037
0.002514	0.197281	-0.013947	5303.663043756466	1.406165	1.399500	1.410779634519337	1.404114824664097	1.3409988116612126	1.3343353316136524
0.002515	0.197067	-0.013885	5297.920558756467	1.405939	1.399282	1.410555470093927	1.4038986603143215	1.3407746472358024	1.3341191672638768
0.002516	0.196808	-0.013916	5290.947541756466	1.405714	1.399066	1.4103323056685169	1.4036844959645458	1.3405514828103924	1.333905002914101
0.002517	0.196411	-0.013916	5280.282927756466	1.405489	1.398854	1.410109141243107	1.4034743316147704	1.3403283183849826	1.3336948385643257
0.002519	0.196243	-0.013855	5275.770975756466	1.405264	1.398635	1.409887812392287	1.4032590029152192	1.3401069895341626	1.3334795098647745
0.002520	0.195984	-0.013916	5268.797958756466	1.405039	1.398418	1.409664647966877	1.4030438385654433	1.3398838251087526	1.3332643455149986
0.002521	0.195694	-0.013977	5261.004586756466	1.404812	1.398202	1.409439483541467	1.4028296742156678	1.3396586606833425	1.3330501811652231
0.002522	0.195251	-0.013977	5249.109439756467	1.404586	1.397990	1.409215319116057	1.4026195098658922	1.3394344962579325	1.3328400168154475
0.002524	0.195145	-0.013977	5246.238197756466	1.404359	1.397767	1.408991990265237	1.402400181166341	1.3392111674071125	1.3326206881158962
0.002525	0.194809	-0.014008	5237.214293756466	1.404133	1.397552	1.4087678258398273	1.4021870168165653	1.3389870029817028	1.3324075237661206
0.002526	0.194489	-0.013947	5228.600566756466	1.403906	1.397337	1.4085426614144174	1.4019738524667897	1.338761838556293	1.332194359416345
0.002527	0.194199	-0.014008	5220.807194756466	1.403680	1.397120	1.4083184969890072	1.401758688117014	1.3385376741308828	1.3319791950665694
0.002529	0.193954	-0.013977	5214.244354756466	1.403453	1.396901	1.4080951681381875	1.4015433594174629	1.338314345280063	1.3317638663670182
0.002530	0.193695	-0.014069	5207.271337756466	1.403225	1.396682	1.4078690037127772	1.4013261950676872	1.3380881808546528	1.3315467020172425
0.002531	0.193436	-0.014038	5200.298320756467	1.402998	1.396464	1.4076438392873674	1.4011100307179116	1.3378630164292429	1.331330537667467
0.002532	0.193069	-0.014038	5190.454061756466	1.402770	1.396248	1.4074176748619576	1.400895866368136	1.337636852003833	1.3311163733176912
0.002534	0.192780	-0.014069	5182.660689756466	1.402543	1.396031	1.4071943460111376	1.4006825376685847	1.337413523153013	1.33090304461814
0.002535	0.192520	-0.014038	5175.687672756466	1.402315	1.395812	1.4069681815857276	1.4004653733188093	1.337187358727603	1.3306858802683645
0.002536	0.192291	-0.014069	5169.535010756466	1.402087	1.395591	1.4067420171603175	1.4002462089690335	1.336961194302193	1.3304667159185888
0.002537	0.191956	-0.014130	5160.511106756467	1.401858	1.395374	1.4065148527349076	1.4000310446192579	1.3367340298767831	1.3302515515688131
0.002539	0.191681	-0.014160	5153.127911756466	1.401629	1.395154	1.4062895238840876	1.3998147159197067	1.336508701025963	1.330035222869262
0.002540	0.191513	-0.014099	5148.6159597564665	1.401401	1.394931	1.4060633594586776	1.3995935515699311	1.336282536600553	1.3298140585194864
0.002541	0.191177	-0.014069	5139.592055756466	1.401172	1.394714	1.4058361950332678	1.3993783872201555	1.3360553721751434	1.3295988941697108
0.002542	0.190765	-0.014130	5128.5172637564665	1.400944	1.394500	1.4056100306078576	1.39916622287038	1.3358292077497331	1.3293867298199353
0.002544	0.190582	-0.014160	5123.595134756466	1.400714	1.394276	1.4053837017570379	1.3989458941708288	1.3356028788989134	1.329166401120384
0.002545	0.190338	-0.014160	5117.032294756466	1.400485	1.394055	1.4051565373316277	1.398726729821053	1.3353757144735032	1.3289472367706083
0.002546	0.189972	-0.014130	5107.188035756466	1.400256	1.393839	1.4049293729062178	1.3985125654712776	1.3351485500480933	1.3287330724208328
0.002547	0.189713	-0.014160	5100.215018756467	1.400027	1.393618	1.4047022084808078	1.3982934011215018	1.3349213856226834	1.328513908071057
0.002549	0.189468	-0.014099	5093.652178756466	1.399798	1.393398	1.404476879629988	1.3980770724219505	1.3346960567718635	1.3282975793715057
0.002550	0.189178	-0.014130	5085.858806756466	1.399569	1.393179	1.404249715204578	1.397859908072175	1.3344688923464536	1.3280804150217302
0.002551	0.188889	-0.014191	5078.065434756466	1.399339	1.392959	1.4040215507791682	1.3976417437223994	1.3342407279210438	1.3278622506719546
0.002552	0.188660	-0.014191	5071.912772756466	1.399109	1.392736	1.403793386353758	1.3974205793726238	1.3340125634956335	1.327641086322179
0.002554	0.188339	-0.014221	5063.2990457564665	1.398879	1.392517	1.4035670575029382	1.3972052506730726	1.3337862346448137	1.3274257576226278
0.002555	0.188004	-0.014160	5054.275141756466	1.398650	1.392299	1.403339893077528	1.3969890863232968	1.3335590702194036	1.327209593272852
0.002556	0.187790	-0.014191	5048.5326577564665	1.398420	1.392076	1.4031117286521182	1.3967679219735214	1.3333309057939937	1.3269884289230767
0.002557	0.187515	-0.014191	5041.149462756466	1.398190	1.391855	1.4028835642267083	1.3965487576237456	1.3331027413685839	1.326769264573301
0.002559	0.187164	-0.014252	5031.715380756466	1.397959	1.391637	1.4026562353758882	1.3963344289241943	1.3328754125177638	1.3265549358737496
0.002560	0.186966	-0.014221	5026.383073756467	1.397729	1.391413	1.4024280709504784	1.3961122645744188	1.332647248092354	1.326332771523974
0.002561	0.186676	-0.014221	5018.589701756467	1.397498	1.391192	1.4021989065250682	1.395893100224643	1.3324180836669437	1.3261136071741983
0.002562	0.186310	-0.014282	5008.745442756466	1.397267	1.390973	1.4019697420996584	1.3956759358748676	1.332188919241534	1.3258964428244229
0.002564	0.186081	-0.014343	5002.592780756467	1.397035	1.390749	1.4017414132488384	1.3954556071753164	1.331960590390714	1.3256761141248716
0.002565	0.185898	-0.014282	4997.670650756466	1.396803	1.390523	1.4015112488234285	1.3952314428255406	1.331730425965304	1.3254519497750958
0.002566	0.185516	-0.014343	4987.416214756467	1.396571	1.390304	1.4012810843980186	1.395014278475765	1.331500261539894	1.3252347854253204
0.002567	0.185181	-0.014313	4978.392309756467	1.396339	1.390084	1.4010509199726084	1.3947961141259895	1.331270097114484	1.3250166210755447
0.002569	0.185028	-0.014313	4974.2905347564665	1.396107	1.389857	1.4008225911217886	1.394572785426438	1.3310417682636642	1.3247932923759933
0.002570	0.184769	-0.014343	4967.317518756467	1.395875	1.389633	1.4005924266963785	1.3943506210766625	1.330811603838254	1.3245711280262178
0.002571	0.184357	-0.014343	4956.242726756466	1.395642	1.389415	1.4003612622709687	1.394134456726887	1.3305804394128442	1.3243549636764422
0.002572	0.184128	-0.014404	4950.090064756466	1.395409	1.389189	1.4001300978455586	1.3939102923771114	1.3303492749874342	1.3241307993266667
0.002574	0.183975	-0.014374	4945.988289756467	1.395176	1.388962	1.3999007689947387	1.3936869636775602	1.3301199461366142	1.3239074706271154
0.002575	0.183594	-0.014343	4935.733852756466	1.394944	1.388742	1.3996706045693288	1.3934687993277843	1.3298897817112043	1.3236893062773396
0.002576	0.183319	-0.014404	4928.350658756466	1.394711	1.388518	1.3994394401439187	1.3932466349780088	1.3296586172857943	1.323467141927564
0.002577	0.183014	-0.014374	4920.147108756466	1.394477	1.388295	1.3992072757185088	1.3930254706282332	1.3294264528603843	1.3232459775777885
0.002579	0.182785	-0.014435	4913.9944467564665	1.394244	1.388069	1.3989779468676888	1.392803141928682	1.3291971240095644	1.3230236488782372
0.002580	0.182495	-0.014404	4906.201074756466	1.394010	1.387845	1.3987457824422789	1.3925809775789064	1.3289649595841544	1.3228014845284617
0.002581	0.182205	-0.014496	4898.407703756467	1.393776	1.387621	1.398513618016869	1.3923588132291307	1.3287327951587444	1.322579320178686
0.002582	0.181824	-0.014496	4888.153266756466	1.393541	1.387399	1.3982804535914588	1.3921386488793552	1.3284996307333343	1.3223591558289105
0.002584	0.181625	-0.014465	4882.820959756466	1.393306	1.387171	1.398049124740639	1.3919143201798039	1.3282683018825145	1.3221348271293591
0.002585	0.181396	-0.014526	4876.668297756466	1.393071	1.386944	1.397815960315229	1.3916891558300284	1.3280351374571044	1.3219096627795837
0.002586	0.181091	-0.014496	4868.464747756466	1.392836	1.386719	1.397582795889819	1.3914659914802527	1.3278019730316946	1.321686498429808
0.002587	0.180725	-0.014557	4858.620488756466	1.392601	1.386496	1.3973496314644092	1.3912448271304771	1.3275688086062847	1.3214653340800324
0.002589	0.180511	-0.014496	4852.878003756467	1.392365	1.386268	1.3971173026135892	1.391020498430926	1.3273364797554648	1.3212410053804813
0.002590	0.180313	-0.014557	4847.545696756466	1.392130	1.386039	1.3968841381881794	1.3907933340811502	1.3271033153300549	1.3210138410307055
0.002591	0.179825	-0.014557	4834.420017756466	1.391894	1.385819	1.3966499737627691	1.3905751697313746	1.3268691509046446	1.32079567668093
0.002592	0.179565	-0.014557	4827.447000756466	1.391658	1.385592	1.3964158093373593	1.390350005381599	1.3266349864792348	1.3205705123311542
0.002594	0.179428	-0.014648	4823.755403756466	1.391421	1.385360	1.3961824804865393	1.3901216766820477	1.3264016576284148	1.320342183631603
0.002595	0.179138	-0.014587	4815.962031756466	1.391184	1.385133	1.3959473160611293	1.3898965123322722	1.3261664932030048	1.3201170192818275
0.002596	0.178696	-0.014648	4804.066884756467	1.390947	1.384911	1.3957121516357194	1.3896763479824965	1.325931328777595	1.3198968549320518
0.002597	0.178513	-0.014587	4799.144755756466	1.390711	1.384681	1.3954779872103094	1.389448183632721	1.3256971643521849	1.3196686905822763
0.002599	0.178284	-0.014618	4792.992093756467	1.390474	1.384452	1.3952446583594895	1.3892228549331698	1.325463835501365	1.319443361882725
0.002600	0.177979	-0.014618	4784.788543756466	1.390237	1.384225	1.3950094939340794	1.388997690583394	1.3252286710759549	1.3192181975329493
0.002601	0.177628	-0.014587	4775.354462756466	1.390001	1.384000	1.3947753295086696	1.3887745262336184	1.324994506650545	1.3189950331831737
0.002602	0.177444	-0.014679	4770.432332756466	1.389763	1.383769	1.3945391650832597	1.3885453618838428	1.3247583422251352	1.318765868833398
0.002604	0.177139	-0.014648	4762.228782756466	1.389526	1.383542	1.3943058362324396	1.3883220331842916	1.3245250133743152	1.3185425401338469
0.002605	0.176773	-0.014679	4752.3845237564665	1.389288	1.383317	1.3940696718070298	1.388098868834516	1.3242888489489053	1.3183193757840712
0.002606	0.176575	-0.014709	4747.052216756466	1.389050	1.383085	1.3938335073816195	1.3878687044847402	1.324052684523495	1.3180892114342955
0.002607	0.176300	-0.014679	4739.669022756466	1.388812	1.382856	1.3935973429562096	1.3876415401349649	1.3238165200980851	1.3178620470845201
0.002609	0.175980	-0.014709	4731.055295756466	1.388574	1.382629	1.3933630141053899	1.3874182114354137	1.3235821912472654	1.317638718384969
0.002610	0.175781	-0.014709	4725.722988756466	1.388335	1.382397	1.3931258496799799	1.387188047085638	1.3233450268218554	1.3174085540351932
0.002611	0.175415	-0.014740	4715.878728756466	1.388097	1.382171	1.3928896852545698	1.3869638827358624	1.3231088623964453	1.3171843896854176
0.002612	0.175079	-0.014709	4706.854824756466	1.387858	1.381944	1.39265252082916	1.3867387183860866	1.3228716979710355	1.316959225335642
0.002614	0.174881	-0.014801	4701.522517756466	1.387619	1.381711	1.39241719197834	1.3865093896865353	1.3226363691202154	1.3167298966360905
0.002615	0.174683	-0.014709	4696.1902107564665	1.387380	1.381479	1.3921800275529301	1.3862792253367597	1.3223992046948057	1.316499732286315
0.002616	0.174255	-0.014801	4684.705241756466	1.387140	1.381254	1.39194186312752	1.386056060986984	1.3221610402693955	1.3162765679365394
0.002617	0.174011	-0.014801	4678.142401756466	1.386901	1.381023	1.39170469870211	1.3858268966372085	1.3219238758439855	1.3160474035867638
0.002619	0.173798	-0.014740	4672.3999177564665	1.386662	1.380791	1.39146936985129	1.3855985679376575	1.3216885469931656	1.3158190748872127
0.002620	0.173492	-0.014832	4664.196367756466	1.386422	1.380561	1.3912312054258802	1.3853704035878815	1.3214503825677557	1.3155909105374368
0.002621	0.173126	-0.014832	4654.352108756466	1.386181	1.380333	1.3909920410004704	1.3851442392381061	1.3212112181423459	1.3153647461876614
0.002622	0.172882	-0.014923	4647.789268756466	1.385940	1.380100	1.39075287657506	1.3849130748883305	1.3209720537169356	1.3151335818378858
0.002624	0.172684	-0.014923	4642.456961756467	1.385698	1.379865	1.3905145477242404	1.384681746188779	1.320733724866116	1.3149022531383343
0.002625	0.172333	-0.014862	4633.022879756466	1.385457	1.379635	1.3902753832988302	1.3844535818390036	1.3204945604407057	1.3146740887885588
0.002626	0.172043	-0.014893	4625.229508756466	1.385216	1.379404	1.3900362188734203	1.384224417489228	1.3202553960152958	1.3144449244387832
0.002627	0.171829	-0.014893	4619.487023756466	1.384974	1.379170	1.3897960544480104	1.3839922531394524	1.3200152315898859	1.3142127600890077
0.002629	0.171509	-0.014923	4610.8732967564665	1.384733	1.378939	1.3895587255971904	1.383764924439901	1.319777902739066	1.3139854313894563
0.002630	0.171234	-0.014923	4603.4901027564665	1.384491	1.378707	1.3893185611717804	1.3835347600901253	1.319537738313656	1.3137552670396806
0.002631	0.170929	-0.014893	4595.286552756466	1.384250	1.378476	1.3890793967463704	1.38330559574035	1.319298573888246	1.3135261026899052
0.002632	0.170593	-0.014923	4586.262648756467	1.384008	1.378245	1.3888392323209604	1.3830764313905743	1.319058409462836	1.3132969383401296
0.002634	0.170288	-0.014954	4578.0590987564665	1.383766	1.378014	1.3886009034701405	1.3828491026910232	1.318820080612016	1.3130696096405785
0.002635	0.170135	-0.014893	4573.957324756466	1.383524	1.377777	1.3883607390447306	1.3826139383412475	1.318579916186606	1.3128344452908027
0.002636	0.169815	-0.014984	4565.343597756466	1.383282	1.377545	1.3881205746193206	1.382383773991472	1.318339751761196	1.3126042809410272
0.002637	0.169449	-0.014954	4555.499338756466	1.383039	1.377315	1.3878794101939105	1.3821556096416963	1.318098587335786	1.3123761165912515
0.002639	0.169281	-0.014984	4550.987385756466	1.382797	1.377078	1.3876410813430908	1.381922280942145	1.3178602584849664	1.3121427878917002
0.002640	0.169052	-0.015045	4544.834723756467	1.382553	1.376842	1.3873989169176806	1.3816881165923693	1.317618094059556	1.3119086235419246
0.002641	0.168594	-0.015015	4532.529399756466	1.382309	1.376614	1.3871567524922708	1.3814619522425937	1.3173759296341463	1.311682459192149
0.002642	0.168365	-0.015106	4526.376737756466	1.382065	1.376378	1.386914588066861	1.3812277878928183	1.3171337652087365	1.3114482948423736
0.002644	0.168198	-0.015045	4521.8647857564665	1.381821	1.376139	1.3866742592160408	1.380992459193267	1.3168934363579163	1.3112129661428222
0.002645	0.167847	-0.015137	4512.430703756466	1.381576	1.375906	1.3864310947906309	1.3807612948434913	1.3166502719325064	1.3109818017930466
0.002646	0.167450	-0.015137	4501.7660897564665	1.381331	1.375674	1.386187930365221	1.3805311304937158	1.3164071075070964	1.310751637443271
0.002647	0.167328	-0.015137	4498.484669756466	1.381086	1.375433	1.385944765939811	1.38029196614394	1.3161639430816865	1.3105124730934952
0.002649	0.167068	-0.015137	4491.511652756466	1.380840	1.375197	1.385702437088991	1.3800596374443888	1.3159216142308665	1.310280144393944
0.002650	0.166656	-0.015198	4480.436861756466	1.380594	1.374965	1.3854582726635811	1.3798294730946132	1.3156774498054566	1.3100499800441685
0.002651	0.166397	-0.015167	4473.463844756467	1.380348	1.374728	1.385214108238171	1.3795943087448375	1.3154332853800466	1.3098148156943927
0.002652	0.166199	-0.015167	4468.131536756467	1.380103	1.374489	1.384970943812761	1.379357144395062	1.3151901209546366	1.3095776513446173
0.002654	0.165848	-0.015137	4458.697455756466	1.379858	1.374255	1.3847296149619412	1.3791268156955108	1.3149487921038168	1.309347322645066
0.002655	0.165558	-0.015076	4450.904083756466	1.379613	1.374021	1.384486450536531	1.378894651345735	1.3147056276784066	1.3091151582952902
0.002656	0.165344	-0.015137	4445.161598756466	1.379368	1.373783	1.3842432861111211	1.3786584869959595	1.3144624632529966	1.3088789939455148
0.002657	0.165039	-0.015137	4436.958049756467	1.379123	1.373548	1.3840001216857114	1.3784253226461838	1.314219298827587	1.308645829595739
0.002659	0.164749	-0.015228	4429.1646777564665	1.378876	1.373311	1.3837567928348913	1.3781919939466325	1.3139759699767668	1.3084125008961878
0.002660	0.164474	-0.015289	4421.781482756466	1.378629	1.373073	1.3835116284094815	1.377955829596857	1.313730805551357	1.3081763365464123
0.002661	0.164200	-0.015198	4414.398288756466	1.378382	1.372836	1.3832664639840713	1.3777206652470813	1.3134856411259468	1.3079411721966365
0.002662	0.163879	-0.015228	4405.784561756466	1.378136	1.372600	1.3830222995586614	1.3774865008973058	1.313241476700537	1.3077070078468611
0.002664	0.163651	-0.015259	4399.631899756466	1.377888	1.372360	1.3827779707078414	1.3772501721977546	1.3129971478497169	1.3074706791473099
0.002665	0.163376	-0.015228	4392.248705756466	1.377642	1.372123	1.3825338062824315	1.3770150078479788	1.312752983424307	1.307235514797534
0.002666	0.162994	-0.015289	4381.994268756466	1.377394	1.371888	1.3822876418570216	1.3767818434982033	1.312506818998897	1.3070023504477586
0.002667	0.162781	-0.015289	4376.2517837564665	1.377146	1.371647	1.3820414774316117	1.3765426791484277	1.3122606545734872	1.306763186097983
0.002669	0.162598	-0.015350	4371.329654756466	1.376898	1.371405	1.3817971485807916	1.3763043504488763	1.3120163257226671	1.3065248573984316
0.002670	0.162186	-0.015320	4360.2548627564665	1.376649	1.371171	1.3815499841553818	1.3760721860991008	1.3117691612972573	1.306292693048656
0.002671	0.161865	-0.015320	4351.641135756467	1.376401	1.370933	1.3813038197299716	1.375836021749325	1.3115229968718471	1.3060565286988803
0.002672	0.161697	-0.015381	4347.129183756466	1.376152	1.370690	1.3810566553045618	1.3755948573995496	1.3112758324464373	1.3058153643491048
0.002674	0.161423	-0.015289	4339.745988756466	1.375904	1.370451	1.3808123264537417	1.3753595286999984	1.3110315035956173	1.3055800356495537
0.002675	0.161026	-0.015350	4329.081374756466	1.375656	1.370216	1.3805661620283318	1.3751263643502227	1.3107853391702073	1.305346871299778
0.002676	0.160843	-0.015381	4324.159245756467	1.375407	1.369973	1.380318997602922	1.3748852000004472	1.3105381747447975	1.3051057069500025
0.002677	0.160568	-0.015350	4316.776050756466	1.375158	1.369734	1.380071833177512	1.3746480356506714	1.3102910103193874	1.3048685426002267
0.002679	0.160217	-0.015381	4307.3419687564665	1.374909	1.369496	1.379826504326692	1.3744137069511204	1.3100456814685675	1.3046342139006757
0.002680	0.159943	-0.015411	4299.9587747564665	1.374659	1.369256	1.379578339901282	1.3741755426013447	1.3097975170431575	1.3043960495509
0.002681	0.159744	-0.015411	4294.626467756466	1.374409	1.369013	1.379330175475872	1.3739343782515692	1.3095493526177475	1.3041548852011244
0.002682	0.159378	-0.015503	4284.782207756466	1.374159	1.368775	1.379082011050462	1.3736982139017935	1.3093011881923375	1.3039187208513487
0.002684	0.159088	-0.015411	4276.988835756466	1.373908	1.368534	1.378834682199642	1.373460885202242	1.3090538593415175	1.3036813921517973
0.002685	0.158859	-0.015503	4270.836173756466	1.373658	1.368291	1.3785865177742322	1.3732197208524666	1.3088056949161078	1.3034402278020218
0.002686	0.158569	-0.015442	4263.042801756466	1.373407	1.368051	1.3783373533488221	1.3729815565026908	1.3085565304906976	1.303202063452246
0.002687	0.158218	-0.015533	4253.608720756466	1.373156	1.367811	1.3780881889234122	1.3727433921529155	1.3083073660652877	1.3029638991024708
0.002689	0.158066	-0.015472	4249.506945756466	1.372905	1.367565	1.3778408600725922	1.372501063453364	1.3080600372144677	1.3027215704029194
0.002690	0.157684	-0.015564	4239.252508756466	1.372653	1.367326	1.3775906956471822	1.3722638991035885	1.3078098727890577	1.3024844060531438
0.002691	0.157349	-0.015564	4230.228604756467	1.372401	1.367085	1.3773405312217724	1.372024734753813	1.3075597083636479	1.3022452417033683
0.002692	0.157150	-0.015594	4224.896297756466	1.372148	1.366839	1.3770893667963622	1.3717805704040371	1.3073085439382377	1.3020010773535924
0.002694	0.156921	-0.015625	4218.743635756467	1.371895	1.366594	1.3768400379455425	1.371539241704486	1.307059215087418	1.3017597486540413
0.002695	0.156555	-0.015594	4208.899375756467	1.371642	1.366354	1.3765888735201324	1.3713010773547105	1.306808050662008	1.3015215843042658
0.002696	0.156311	-0.015656	4202.336536756467	1.371389	1.366109	1.3763377090947224	1.3710579130049347	1.306556886236598	1.30127841995449
0.002697	0.156067	-0.015625	4195.773696756466	1.371135	1.365864	1.3760855446693125	1.3708147486551592	1.306304721811188	1.3010352556047144
0.002699	0.155777	-0.015656	4187.980324756466	1.370882	1.365620	1.3758362158184925	1.370574419955608	1.306055392960368	1.3007949269051633
0.002700	0.155380	-0.015686	4177.315710756467	1.370628	1.365379	1.3755840513930826	1.3703352556058321	1.3058032285349581	1.3005557625553874
0.002701	0.155197	-0.015717	4172.393581756466	1.370373	1.365131	1.3753308869676726	1.3700890912560568	1.305550064109548	1.300309598205612
0.002702	0.154938	-0.015686	4165.420564756466	1.370119	1.364885	1.3750787225422627	1.369844926906281	1.3052978996841382	1.3000654338558362
0.002704	0.154602	-0.015717	4156.396659756466	1.369865	1.364642	1.3748283936914427	1.3696055982067297	1.3050475708333182	1.299826105156285
0.002705	0.154297	-0.015656	4148.193110756466	1.369611	1.364399	1.3745762292660326	1.3693644338569542	1.3047954064079081	1.2995849408065094
0.002706	0.154129	-0.015686	4143.681158756466	1.369357	1.364150	1.3743240648406227	1.3691172695071785	1.3045432419824983	1.2993377764567338
0.002707	0.153687	-0.015686	4131.786011756466	1.369103	1.363911	1.3740719004152127	1.368880105157403	1.3042910775570882	1.2991006121069584
0.002709	0.153503	-0.015717	4126.863881756466	1.368848	1.363663	1.373820571564393	1.3686357764578518	1.3040397487062685	1.298856283407407
0.002710	0.153214	-0.015747	4119.070509756466	1.368593	1.363417	1.3735674071389827	1.3683916121080761	1.3037865842808583	1.2986121190576314
0.002711	0.152863	-0.015747	4109.636428756467	1.368338	1.363174	1.373314242713573	1.3681504477583006	1.3035334198554485	1.298370954707856
0.002712	0.152512	-0.015717	4100.202346756466	1.368083	1.362931	1.373061078288163	1.3679092834085247	1.3032802554300384	1.29812979035808
0.002714	0.152420	-0.015808	4097.741281756466	1.367827	1.362678	1.3728087494373429	1.3676599547089736	1.3030279265792184	1.2978804616585289
0.002715	0.152054	-0.015839	4087.8970227564664	1.367570	1.362434	1.372553585011933	1.367417790359198	1.3027727621538086	1.2976382973087532
0.002716	0.151733	-0.015900	4079.2832957564665	1.367313	1.362188	1.372298420586523	1.3671736260094223	1.3025175977283985	1.2973941329589775
0.002717	0.151520	-0.015808	4073.5408107564663	1.367057	1.361938	1.372044256161113	1.366925461659647	1.3022634333029885	1.2971459686092022
0.002719	0.151260	-0.015869	4066.5677937564665	1.366800	1.361690	1.371790927310293	1.3666811329600956	1.3020101044521686	1.296901639909651
0.002720	0.150864	-0.015930	4055.903179756466	1.366542	1.361446	1.371534762884883	1.3664389686103198	1.3017539400267586	1.296659475559875
0.002721	0.150620	-0.015869	4049.3403407564665	1.366285	1.361197	1.3712795984594732	1.3661918042605443	1.3014987756013487	1.2964123112100996
0.002722	0.150391	-0.015900	4043.187678756466	1.366027	1.360947	1.3710234340340632	1.3659436399107685	1.3012426111759388	1.2961641468603238
0.002724	0.150101	-0.015839	4035.3943067564664	1.365770	1.360700	1.3707701051832433	1.3657003112112176	1.3009892823251188	1.2959208181607729
0.002725	0.149689	-0.015961	4024.319514756466	1.365512	1.360455	1.3705139407578335	1.3654571468614418	1.300733117899709	1.295677653810997
0.002726	0.149582	-0.015961	4021.4482727564664	1.365253	1.360201	1.3702567763324234	1.3652049825116663	1.300475953474299	1.2954254894612216
0.002727	0.149338	-0.015930	4014.8854327564663	1.364995	1.359951	1.3700006119070134	1.3649568181618905	1.300219789048889	1.2951773251114458
0.002729	0.148941	-0.015930	4004.220818756466	1.364737	1.359706	1.3697462830561935	1.3647154894623394	1.299965460198069	1.2949359964118947
0.002730	0.148636	-0.015961	3996.0172687564664	1.364478	1.359458	1.3694891186307836	1.364469325112564	1.2997082957726591	1.2946898320621192
0.002731	0.148499	-0.016022	3992.3256717564664	1.364219	1.359203	1.3692319542053737	1.364216160762788	1.2994511313472492	1.2944366677123433
0.002732	0.148117	-0.015991	3982.071235756466	1.363960	1.358956	1.3689747897799636	1.3639709964130127	1.299193966921839	1.294191503362568
0.002734	0.147797	-0.016083	3973.4575087564663	1.363699	1.358707	1.3687174609291437	1.3637256677134615	1.2989366380710192	1.2939461746630168
0.002735	0.147629	-0.016083	3968.945555756466	1.363439	1.358452	1.3684592965037337	1.3634725033636856	1.2986784736456092	1.293693010313241
0.002736	0.147247	-0.016022	3958.6911197564664	1.363179	1.358205	1.3682011320783236	1.3632273390139102	1.2984203092201991	1.2934478459634655
0.002737	0.147018	-0.016022	3952.5384577564664	1.362920	1.357953	1.3679439676529137	1.3629771746641344	1.2981631447947892	1.2931976816136896
0.002739	0.146774	-0.016052	3945.9756177564664	1.362660	1.357702	1.3676876388020938	1.3627298459645831	1.2979068159439693	1.2929503529141384
0.002740	0.146393	-0.016083	3935.7211807564663	1.362399	1.357454	1.3674284743766838	1.3624836816148076	1.2976476515185593	1.2927041885643629
0.002741	0.146164	-0.016083	3929.5685187564663	1.362139	1.357201	1.3671703099512738	1.362232517265032	1.2973894870931493	1.2924530242145873
0.002742	0.145889	-0.016144	3922.1853247564663	1.361877	1.356949	1.3669101455258639	1.3619823529152564	1.2971293226677394	1.2922028598648116
0.002744	0.145615	-0.016113	3914.8021297564665	1.361616	1.356697	1.3666528166750438	1.3617340242157052	1.2968719938169193	1.2919545311652605
0.002745	0.145248	-0.016174	3904.9578707564665	1.361354	1.356448	1.366392652249634	1.3614868598659295	1.2966118293915094	1.2917073668154848
0.002746	0.145065	-0.016144	3900.0357417564665	1.361092	1.356192	1.366132487824224	1.361232695516154	1.2963516649660995	1.2914532024657093
0.002747	0.144852	-0.016205	3894.2932567564662	1.360830	1.355937	1.365872323398814	1.3609795311663782	1.2960915005406894	1.2912000381159334
0.002749	0.144455	-0.016174	3883.6286427564664	1.360568	1.355688	1.3656139945479941	1.360734202466827	1.2958331716898697	1.2909547094163822
0.002750	0.144119	-0.016235	3874.6047377564664	1.360305	1.355437	1.3653528301225841	1.3604850381170515	1.2955720072644596	1.2907055450666067
0.002751	0.144058	-0.016174	3872.9640277564663	1.360043	1.355177	1.365092665697174	1.3602268737672758	1.2953118428390495	1.290447380716831
0.002752	0.143616	-0.016205	3861.0688817564665	1.359780	1.354929	1.3648315012717642	1.3599807094175003	1.2950506784136397	1.2902012163670555
0.002754	0.143295	-0.016235	3852.455154756466	1.359517	1.354677	1.3645721724209443	1.3597323807179489	1.2947913495628198	1.2899528876675042
0.002755	0.143143	-0.016266	3848.3533797564664	1.359254	1.354419	1.3643110079955343	1.3594762163681733	1.2945301851374098	1.2896967233177286
0.002756	0.142822	-0.016266	3839.739652756466	1.358990	1.354166	1.3640488435701241	1.3592250520183977	1.2942680207119996	1.289445558967953
0.002757	0.142487	-0.016296	3830.7157487564664	1.358726	1.353913	1.3637866791447144	1.358973887668622	1.29400585628659	1.2891943946181772
0.002759	0.142181	-0.016296	3822.512199756466	1.358462	1.353659	1.3635263502938944	1.3587235589690707	1.2937455274357699	1.288944065918626
0.002760	0.142029	-0.016327	3818.4104247564665	1.358198	1.353400	1.3632641858684844	1.3584663946192952	1.29348336301036	1.2886869015688505
0.002761	0.141632	-0.016418	3807.745810756466	1.357932	1.353148	1.3630000214430744	1.3582162302695195	1.29321919858495	1.2884367372190748
0.002762	0.141388	-0.016449	3801.182970756466	1.357666	1.352890	1.3627358570176644	1.357960065919744	1.29295503415954	1.2881805728692992
0.002764	0.141174	-0.016357	3795.4404867564663	1.357400	1.352631	1.3624735281668445	1.3577047372201927	1.29269270530872	1.287925244169748
0.002765	0.140808	-0.016449	3785.5962267564664	1.357134	1.352377	1.3622093637414345	1.357452572870417	1.29242854088331	1.2876730798199723
0.002766	0.140533	-0.016479	3778.2130327564664	1.356867	1.352120	1.3619441993160246	1.3571974085206415	1.2921633764579001	1.2874179154701968
0.002767	0.140335	-0.016449	3772.8807257564663	1.356600	1.351860	1.3616790348906147	1.3569392441708659	1.2918982120324902	1.2871597511204211
0.002769	0.140045	-0.016510	3765.087353756466	1.356333	1.351602	1.3614157060397947	1.3566849154713145	1.2916348831816702	1.2869054224208698
0.002770	0.139648	-0.016479	3754.4227397564664	1.356066	1.351349	1.3611505416143848	1.356433751121539	1.2913697187562603	1.2866542580710942
0.002771	0.139465	-0.016510	3749.5006097564665	1.355799	1.351088	1.3608853771889746	1.3561745867717636	1.2911045543308501	1.2863950937213189
0.002772	0.139191	-0.016449	3742.1174157564665	1.355532	1.350830	1.3606202127635647	1.3559184224219878	1.2908393899054402	1.286138929371543
0.002774	0.138779	-0.016571	3731.042623756466	1.355264	1.350576	1.3603558839127448	1.3556680937224366	1.2905750610546203	1.2858886006719918
0.002775	0.138550	-0.016541	3724.889961756466	1.354996	1.350315	1.360089719487335	1.355408929372661	1.2903088966292104	1.2856294363222163
0.002776	0.138397	-0.016571	3720.788186756466	1.354727	1.350052	1.359822555061925	1.3551477650228854	1.2900417322038005	1.2853682719724406
0.002777	0.138031	-0.016602	3710.943927756466	1.354459	1.349796	1.359556390636515	1.3548936006731098	1.2897755677783904	1.285114107622665
0.002779	0.137650	-0.016541	3700.689490756466	1.354190	1.349540	1.359291061785695	1.3546412719735585	1.2895102389275706	1.2848617789231138
0.002780	0.137482	-0.016663	3696.177538756466	1.353921	1.349276	1.3590238973602848	1.3543791076237828	1.2892430745021604	1.284599614573338
0.002781	0.137207	-0.016632	3688.7943437564663	1.353651	1.349016	1.358755732934875	1.3541209432740073	1.2889749100767505	1.2843414502235626
0.002782	0.136856	-0.016754	3679.3602627564665	1.353380	1.348757	1.3584865685094651	1.3538637789242316	1.2887057456513407	1.2840842858737869
0.002784	0.136581	-0.016693	3671.977067756466	1.353109	1.348495	1.358219239658645	1.3536054502246804	1.2884384168005205	1.2838259571742356
0.002785	0.136337	-0.016724	3665.4142287564664	1.352838	1.348233	1.3579500752332352	1.3533452858749049	1.2881692523751107	1.2835657928244602
0.002786	0.136017	-0.016693	3656.8005017564665	1.352568	1.347973	1.3576819108078253	1.3530871215251292	1.2879010879497008	1.2833076284746845
0.002787	0.135788	-0.016724	3650.647839756466	1.352297	1.347710	1.3574127463824153	1.3528259571753536	1.2876319235242908	1.2830464641249089
0.002789	0.135483	-0.016785	3642.4442897564663	1.352025	1.347448	1.3571444175315954	1.3525676284758024	1.287363594673471	1.2827881354253576
0.002790	0.135162	-0.016754	3633.8305627564664	1.351754	1.347188	1.3568752531061852	1.3523094641260267	1.2870944302480607	1.282529971075582
0.002791	0.134918	-0.016754	3627.2677237564662	1.351482	1.346925	1.3566050886807755	1.352048299776251	1.286824265822651	1.2822688067258063
0.002792	0.134659	-0.016754	3620.2947067564664	1.351211	1.346662	1.3563359242553654	1.3517871354264754	1.286555101397241	1.2820076423760307
0.002794	0.134338	-0.016785	3611.680979756466	1.350939	1.346401	1.3560675954045454	1.3515298067269241	1.2862867725464209	1.2817503136764794
0.002795	0.134033	-0.016846	3603.477430756466	1.350666	1.346138	1.3557964309791355	1.3512686423771487	1.286015608121011	1.281489149326704
0.002796	0.133850	-0.016846	3598.5553007564663	1.350393	1.345871	1.3555252665537254	1.351003478027373	1.285744443695601	1.2812239849769282
0.002797	0.133575	-0.016907	3591.1721067564663	1.350119	1.345607	1.3552531021283156	1.3507413136775974	1.2854722792701911	1.2809618206271527
0.002799	0.133118	-0.016907	3578.8667817564665	1.349845	1.345349	1.3549827732774955	1.350486984978046	1.285201950419371	1.2807074919276014
0.002800	0.132965	-0.016846	3574.7650077564663	1.349572	1.345081	1.3547116088520856	1.3502208206282704	1.2849307859939612	1.2804413275778257
0.002801	0.132721	-0.016937	3568.202167756466	1.349298	1.344815	1.3544394444266759	1.349956656278495	1.2846586215685514	1.2801771632280503
0.002802	0.132339	-0.016968	3557.947731756466	1.349023	1.344553	1.3541662800012657	1.3496964919287193	1.2843854571431412	1.2799169988782746
0.002804	0.132004	-0.016968	3548.9238267564665	1.348748	1.344289	1.353894951150446	1.349436163229168	1.2841141282923214	1.2796566701787233
0.002805	0.131897	-0.016937	3546.0525847564663	1.348473	1.344018	1.3536217867250357	1.3491669988793924	1.2838409638669113	1.2793875058289477
0.002806	0.131607	-0.017059	3538.2592127564662	1.348198	1.343752	1.3533486222996258	1.3489028345296168	1.2835677994415013	1.279123341479172
0.002807	0.131210	-0.016968	3527.5945987564664	1.347922	1.343490	1.353074457874216	1.3486426701798413	1.2832936350160915	1.2788631771293966
0.002809	0.130951	-0.017029	3520.621581756466	1.347647	1.343223	1.352803129023396	1.34837934148029	1.2830223061652715	1.2785998484298453
0.002810	0.130829	-0.016968	3517.3401617564664	1.347372	1.342952	1.352529964597986	1.3481101771305142	1.2827491417398615	1.2783306840800694
0.002811	0.130341	-0.017059	3504.214482756466	1.347095	1.342692	1.3522548001725758	1.3478520127807387	1.2824739773144513	1.278072519730294
0.002812	0.130112	-0.017120	3498.061820756466	1.346818	1.342423	1.351979635747166	1.347584848430963	1.2821988128890416	1.2778053553805182
0.002814	0.129852	-0.017181	3491.0888037564664	1.346540	1.342153	1.351705306896346	1.3473185197314117	1.2819244840382216	1.277539026680967
0.002815	0.129547	-0.017181	3482.885253756466	1.346262	1.341886	1.3514291424709362	1.3470533553816362	1.2816483196128117	1.2772738623311914
0.002816	0.129257	-0.017090	3475.0918827564665	1.345984	1.341618	1.3511529780455263	1.3467871910318607	1.2813721551874018	1.277007697981416
0.002817	0.129089	-0.017120	3470.5799297564663	1.345707	1.341346	1.350877813620116	1.346517026682085	1.2810969907619916	1.2767375336316402
0.002819	0.128677	-0.017181	3459.5051387564663	1.345429	1.341082	1.3506034847692963	1.346256697982534	1.2808226619111718	1.2764772049320892
0.002820	0.128448	-0.017120	3453.3524767564663	1.345151	1.340812	1.3503273203438861	1.3459885336327582	1.2805464974857617	1.2762090405823134
0.002821	0.128174	-0.017212	3445.9692817564664	1.344873	1.340543	1.3500511559184762	1.3457213692829826	1.2802703330603518	1.2759418762325379
0.002822	0.127884	-0.017242	3438.1759097564664	1.344593	1.340274	1.3497729914930663	1.345454204933207	1.2799921686349418	1.2756747118827623
0.002824	0.127594	-0.017212	3430.3825377564663	1.344314	1.340004	1.3494976626422464	1.3451878762336558	1.2797168397841219	1.275408383183211
0.002825	0.127319	-0.017242	3422.9993437564663	1.344035	1.339734	1.3492204982168365	1.34491971188388	1.279439675358712	1.2751402188334353
0.002826	0.127106	-0.017242	3417.2568587564665	1.343756	1.339462	1.3489433337914263	1.3446495475341045	1.2791625109333018	1.2748700544836598
0.002827	0.126709	-0.017242	3406.5922447564662	1.343477	1.339196	1.3486661693660165	1.3443853831843289	1.278885346507892	1.2746058901338841
0.002829	0.126389	-0.017242	3397.9785177564663	1.343197	1.338928	1.3483898405151964	1.3441210544847775	1.278609017657072	1.2743415614343327
0.002830	0.126266	-0.017334	3394.697097756466	1.342917	1.338651	1.3481116760897864	1.343845890135002	1.278330853231662	1.2740663970845574
0.002831	0.125900	-0.017273	3384.852838756466	1.342636	1.338384	1.3478325116643766	1.3435807257852264	1.278051688806252	1.2738012327347816
0.002832	0.125565	-0.017303	3375.8289347564664	1.342356	1.338115	1.3475543472389666	1.3433135614354508	1.2777735243808421	1.273534068385006
0.002834	0.125351	-0.017303	3370.086449756466	1.342076	1.337841	1.3472780183881468	1.3430432327358997	1.2774971955300223	1.273263739685455
0.002835	0.125122	-0.017334	3363.9337877564662	1.341795	1.337568	1.3469988539627367	1.342772068386124	1.2772180311046122	1.2729925753356792
0.002836	0.124756	-0.017426	3354.0895287564663	1.341513	1.337299	1.3467186895373267	1.3425049040363484	1.2769378666792022	1.2727254109859036
0.002837	0.124557	-0.017426	3348.757221756466	1.341231	1.337023	1.3464385251119169	1.3422307396865727	1.2766577022537924	1.272451246636128
0.002839	0.124252	-0.017426	3340.5536717564664	1.340948	1.336751	1.3461591962610968	1.3419624109870214	1.2763783734029723	1.2721829179365767
0.002840	0.123947	-0.017517	3332.350122756466	1.340665	1.336478	1.3458780318356869	1.341691246637246	1.2760972089775624	1.2719117535868012
0.002841	0.123703	-0.017487	3325.787282756466	1.340381	1.336202	1.345595867410277	1.34141708228747	1.2758150445521526	1.2716375892370253
0.002842	0.123444	-0.017517	3318.8142657564663	1.340097	1.335927	1.345313702984867	1.3411439179376947	1.2755328801267425	1.27136442488725
0.002844	0.123108	-0.017548	3309.790361756466	1.339813	1.335655	1.345033374134047	1.3408755892381434	1.2752525512759225	1.2710960961876987
0.002845	0.122787	-0.017548	3301.1766347564662	1.339529	1.335381	1.344751209708637	1.3406034248883676	1.2749703868505124	1.2708239318379229
0.002846	0.122620	-0.017548	3296.6646827564664	1.339244	1.335102	1.3444680452832272	1.3403262605385922	1.2746872224251027	1.2705467674881474
0.002847	0.122314	-0.017609	3288.461133756466	1.338959	1.334828	1.3441848808578172	1.3400540961888163	1.2744040579996927	1.2702746031383716
0.002849	0.121948	-0.017609	3278.6168737564662	1.338674	1.334555	1.343903552006997	1.3397847674892651	1.2741227291488726	1.2700052744388204
0.002850	0.121796	-0.017548	3274.5150997564665	1.338390	1.334275	1.3436213875815872	1.3395066031394898	1.2738405647234627	1.269727110089045
0.002851	0.121506	-0.017578	3266.7217277564664	1.338105	1.334000	1.3433382231561772	1.339233438789714	1.2735574002980528	1.2694539457392693
0.002852	0.121109	-0.017609	3256.057113756466	1.337820	1.333729	1.3430550587307672	1.3389642744399384	1.2732742358726428	1.2691847813894936
0.002854	0.120865	-0.017609	3249.494273756466	1.337534	1.333452	1.3427727298799472	1.3386909457403873	1.2729919070218227	1.2689114526899425
0.002855	0.120697	-0.017639	3244.9823217564663	1.337248	1.333171	1.3424885654545373	1.3384117813906116	1.2727077425964128	1.2686322883401668
0.002856	0.120361	-0.017731	3235.958417756466	1.336962	1.332896	1.3422044010291274	1.338138617040836	1.272423578171003	1.2683591239903913
0.002857	0.119965	-0.017700	3225.2938027564664	1.336675	1.332622	1.3419192366037174	1.3378664526910602	1.2721384137455929	1.2680869596406155
0.002859	0.119751	-0.017731	3219.551318756466	1.336388	1.332342	1.3416359077528974	1.337590123991509	1.271855084894773	1.2678106309410642
0.002860	0.119598	-0.017700	3215.4495437564665	1.336101	1.332061	1.3413507433274874	1.3373109596417334	1.271569920469363	1.2675314665912887
0.002861	0.119156	-0.017761	3203.5543967564663	1.335813	1.331788	1.3410645789020774	1.3370397952919577	1.271283756043953	1.267260302241513
0.002862	0.118881	-0.017761	3196.1712027564663	1.335525	1.331509	1.3407784144766677	1.3367626309421823	1.2709975916185432	1.2669831378917376
0.002864	0.118668	-0.017822	3190.428717756466	1.335236	1.331228	1.3404930856258477	1.336485302242631	1.2707122627677232	1.2667058091921863
