Repository: pietracorvo/HystAPI

# Example data

The example data in this folder is from measurements performed during my physics bachelor.

The material is **FeSi3** (iron with 3% silicon), aka 'electrical steel', the standard material for ring cores in trafos. 

Four of the five samples where treated with high pressure torison (HPT, 20 rotations at 20GPa), to achieve nanocristallisation of the grains, which has a huge impact on the magnetic properties of the material. The HPT deformation was done at 77K (under liquid nitrogen) and at 293K (at room temperature). Afterwards some samples were heat treated at a temperature of 493K (for two hours) to anneal defects from the deformation process.

The five samples are:

File: testData/FeSi3_annealed/G1_919V_200Hz_800000Fs.txt (part 8 of 29)
--------------------------
t	U1	U2	H	B_raw	J_raw	B_drift	 J_drift	B_corr	J_corr
0.002511	0.020538	-0.059723	553.2220370564954	1.197638	1.196944	1.2024293627184615	1.2017351420401923	1.1294525868646152	1.12876035729125
0.002512	0.020172	-0.060333	543.3777770564953	1.196660	1.195979	1.2014532708676924	1.2007720501015384	1.128476495013846	1.127797265352596
0.002514	0.019821	-0.061157	533.9436960564954	1.195670	1.195000	1.2004670871661538	1.1997968662242309	1.1274903113123074	1.1268220814752885
0.002515	0.019409	-0.061768	522.8689040564954	1.194669	1.194014	1.1994679953153846	1.1988127742855768	1.1264912194615384	1.1258379895366344
0.002516	0.019089	-0.062408	514.2551770564954	1.193658	1.193013	1.1984589034646156	1.1978136823469232	1.1254821276107694	1.1248388975979808
0.002517	0.018723	-0.063110	504.4109180564954	1.192636	1.192003	1.1974388116138461	1.196805590408269	1.1244620357599997	1.1238308056593267
0.002519	0.018356	-0.063873	494.5666580564954	1.191601	1.190981	1.1964076279123077	1.1957874065309617	1.1234308520584615	1.1228126217820193
0.002520	0.018021	-0.064545	485.5427540564954	1.190555	1.189946	1.1953635360615384	1.1947543145923076	1.122386760207692	1.1217795298433653
0.002521	0.017517	-0.065308	472.0068980564954	1.189497	1.188905	1.1943074442107693	1.193715222653654	1.121330668356923	1.1207404379047117
0.002522	0.017212	-0.066162	463.8033480564954	1.188425	1.187844	1.1932373523600002	1.1926561307149999	1.120260576506154	1.1196813459660575
0.002524	0.016968	-0.066956	457.2405090564954	1.187341	1.186767	1.1921571686584616	1.1915829468376922	1.1191803928046151	1.1186081620887498
0.002525	0.016525	-0.067780	445.3453620564954	1.186242	1.185684	1.1910600768076924	1.1905018548990385	1.1180833009538462	1.1175270701500961
0.002526	0.016083	-0.068695	433.4502150564954	1.185129	1.184586	1.1899489849569231	1.1894057629603845	1.1169722091030767	1.116430978211442
0.002527	0.015839	-0.069611	426.8873760564954	1.184002	1.183467	1.1888238931061539	1.1882886710217309	1.1158471172523075	1.1153138862727885
0.002529	0.015457	-0.070465	416.6329390564954	1.182860	1.182338	1.1876857094046154	1.187163487144423	1.114708933550769	1.1141887023954806
0.002530	0.014954	-0.071381	403.0970830564954	1.181704	1.181199	1.1865316175538463	1.1860263952057692	1.1135548417	1.1130516104568269
0.002531	0.014648	-0.072296	394.8935330564954	1.180532	1.180038	1.185361525703077	1.1848673032671153	1.1123847498492307	1.111892518518173
0.002532	0.014374	-0.073273	387.5103390564954	1.179346	1.178860	1.1841774338523077	1.1836912113284617	1.1112006579984612	1.1107164265795193
0.002534	0.013901	-0.074127	374.7948370564954	1.178144	1.177675	1.1829792501507694	1.182510027451154	1.1100024742969232	1.1095352427022116
0.002535	0.013443	-0.075165	362.4895130564954	1.176927	1.176473	1.1817641583	1.1813099355125	1.1087873824461538	1.1083351507635577
0.002536	0.013290	-0.076202	358.3877380564954	1.175692	1.175243	1.1805310664492308	1.1800818435738463	1.1075542905953846	1.107107058824904
0.002537	0.012787	-0.077240	344.8518820564954	1.174440	1.174008	1.1792809745984616	1.1788487516351922	1.1063041987446152	1.1058739668862498
0.002539	0.012466	-0.078613	336.23815505649543	1.173167	1.172746	1.1780117908969232	1.1775905677578846	1.105035015043077	1.1046157830089423
0.002540	0.012161	-0.079681	328.0346060564954	1.171876	1.171465	1.1767226990461537	1.1763114758192308	1.1037459231923075	1.1033366910702884
0.002541	0.011749	-0.081024	316.9598140564954	1.170563	1.170166	1.1754116071953846	1.1750143838805769	1.1024348313415384	1.1020395991316345
0.002542	0.011322	-0.082397	305.4748450564954	1.169228	1.168846	1.1740785153446154	1.1736962919419232	1.101101739490769	1.1007215071929808
0.002544	0.011063	-0.083771	298.5018280564954	1.167871	1.167498	1.172725331643077	1.1723521080646153	1.0997485557892306	1.099377323315673
0.002545	0.010651	-0.085022	287.4270360564954	1.166493	1.166134	1.1713492397923078	1.1709900161259617	1.0983724639384613	1.0980152313770193
0.002546	0.010178	-0.086487	274.7115350564954	1.165092	1.164748	1.1699501479415384	1.1696059241873076	1.096973372087692	1.0966311394383652
0.002547	0.009903	-0.088074	267.3283400564954	1.163665	1.163331	1.1685250560907692	1.1681908322486538	1.095548280236923	1.0952160474997115
0.002549	0.009628	-0.089691	259.9451460564954	1.162212	1.161887	1.1670758723892307	1.1667506483713461	1.0940990965353845	1.0937758636224038
0.002550	0.009140	-0.091278	246.8194670564954	1.160734	1.160425	1.1655997805384615	1.1652905564326923	1.092623004684615	1.09231577168375
0.002551	0.008713	-0.092743	235.3344970564954	1.159230	1.158936	1.1640976886876924	1.1638034644940385	1.091120912833846	1.0908286797450961
0.002552	0.008514	-0.094696	230.0021900564954	1.157696	1.157409	1.162565596836923	1.1622783725553845	1.0895888209830766	1.089303587806442
0.002554	0.008194	-0.096558	221.3884630564954	1.156132	1.155855	1.1610054131353846	1.160728188678077	1.0880286372815382	1.0877534039291346
0.002555	0.007614	-0.098450	205.8017200564954	1.154536	1.154279	1.1594113212846153	1.1591540967394232	1.0864345454307691	1.0861793119904808
0.002556	0.007355	-0.100555	198.8287030564954	1.152908	1.152660	1.1577852294338462	1.1575370048007692	1.08480845358	1.0845622200518268
0.002557	0.007095	-0.102448	191.85568605649541	1.151248	1.151008	1.156127137583077	1.1558869128621154	1.0831503617292308	1.082912128113173
0.002559	0.006592	-0.104614	178.3198290564954	1.149552	1.149330	1.1544349538815384	1.1542127289848076	1.0814581780276922	1.0812379442358653
0.002560	0.006226	-0.106964	168.4755700564954	1.147820	1.147609	1.1527048620307694	1.152493637046154	1.0797280861769232	1.0795188522972117
0.002561	0.005951	-0.109222	161.0923750564954	1.146050	1.145849	1.15093677018	1.1507355451074999	1.0779599943261537	1.0777607603585575
0.002562	0.005524	-0.111633	149.6074060564954	1.144241	1.144055	1.1491296783292309	1.1489434531688463	1.0761529024753846	1.075968668419904
0.002564	0.005188	-0.114075	140.5835020564954	1.142392	1.142217	1.1472844946276923	1.1471092692915386	1.074307718773846	1.0741344845425962
0.002565	0.004822	-0.116852	130.7392430564954	1.140499	1.140336	1.145393402776923	1.1452301773528846	1.0724166269230766	1.0722553926039422
0.002566	0.004471	-0.119690	121.30516105649541	1.138561	1.138410	1.1434573109261539	1.1433060854142307	1.0704805350723077	1.0703313006652884
0.002567	0.004059	-0.122284	110.2303690564954	1.136579	1.136442	1.1414772190753846	1.1413399934755768	1.0685004432215384	1.0683652087266344
0.002569	0.003799	-0.125183	103.2573520564954	1.134551	1.134422	1.1394530353738463	1.1393238095982692	1.06647625952	1.0663490248493268
0.002570	0.003418	-0.128235	93.0029150564954	1.132473	1.132358	1.137376943523077	1.1372617176596154	1.0644001676692305	1.064286932910673
0.002571	0.002960	-0.131287	80.6975910564954	1.130346	1.130246	1.1352518516723078	1.1351516257209617	1.0622750758184614	1.0621768409720194
0.002572	0.002686	-0.134521	73.31439705649541	1.128166	1.128076	1.1330737598215386	1.1329835337823078	1.0600969839676924	1.0600087490333654
0.002574	0.002426	-0.137909	66.3413800564954	1.125931	1.125849	1.13084257612	1.130760349905	1.0578658002661538	1.0577855651560577
0.002575	0.001877	-0.141754	51.5749910564954	1.123635	1.123571	1.1285484842692308	1.1284842579663463	1.0555717084153846	1.055509473217404
0.002576	0.001617	-0.145447	44.6019740564954	1.121279	1.121224	1.1261943924184614	1.1261391660276923	1.053217616564615	1.05316438127875
0.002577	0.001343	-0.149139	37.2187790564954	1.118861	1.118816	1.1237783005676925	1.1237330740890386	1.050801524713846	1.0507582893400962
0.002579	0.000946	-0.153259	26.554165056495403	1.116379	1.116347	1.1213001168661538	1.1212678902117308	1.0483233410123076	1.0482931054627884
0.002580	0.000504	-0.157318	14.659019056495403	1.113830	1.113813	1.1187530250153848	1.1187357982730768	1.0457762491615386	1.0457610135241344
0.002581	0.000229	-0.161591	7.275824056495403	1.111211	1.111203	1.1161359331646155	1.116127706334423	1.043159157310769	1.0431529215854807
0.002582	-9.155273E-5	-0.166321	-1.3379029435045973	1.108517	1.108520	1.113443841313846	1.113446614395769	1.0404670654599997	1.0404718296468267
0.002584	-0.000504	-0.170868	-12.412694943504597	1.105746	1.105763	1.1106766576123077	1.1106934305184617	1.0376998817584613	1.0377186457695193
0.002585	-0.000885	-0.176239	-22.667130943504596	1.102891	1.102921	1.1078235657615385	1.1078533385798077	1.034846789907692	1.0348785538308654
0.002586	-0.001083	-0.181824	-27.999437943504596	1.099943	1.099979	1.1048774739107692	1.104913246641154	1.0319006980569227	1.0319384618922116
0.002587	-0.001572	-0.188324	-41.125116943504594	1.096891	1.096944	1.1018273820600002	1.1018801547025	1.028850606206154	1.0289053699535575
0.002589	-0.001846	-0.195038	-48.508311943504594	1.093729	1.093792	1.0986691983584616	1.0987319708251924	1.0256924225046151	1.02575718607625
0.002590	-0.002197	-0.202545	-57.9423939435046	1.090447	1.090521	1.0953891065076922	1.0954628788865386	1.0224123306538457	1.0224880941375962
0.002591	-0.002502	-0.210480	-66.1459429435046	1.087034	1.087119	1.0919780146569231	1.0920627869478845	1.0190012388030767	1.0190880021989421
0.002592	-0.002823	-0.219543	-74.75966994350459	1.083474	1.083570	1.088419922806154	1.0885156950092307	1.0154431469523075	1.0155409102602884
0.002594	-0.003036	-0.229767	-80.50215494350459	1.079749	1.079851	1.0846987391046155	1.084800511131923	1.011721963250769	1.0118257263829806
0.002595	-0.003464	-0.241272	-91.9871239435046	1.075838	1.075955	1.0807896472538463	1.0809064191932691	1.0078128714	1.0079316344443268
0.002596	-0.003738	-0.253510	-99.3703179435046	1.071728	1.071854	1.0766815554030769	1.0768073272546155	1.0037047795492304	1.003832542505673
0.002597	-0.003967	-0.266998	-105.5229799435046	1.067399	1.067533	1.0723544635523077	1.0724882353159617	0.9993776876984614	0.9995134505670193
0.002599	-0.004257	-0.281647	-113.3163519435046	1.062835	1.062979	1.0677942798507691	1.0679380514386538	0.9948175039969228	0.9949632666897115
0.002600	-0.004608	-0.296906	-122.7504339435046	1.058023	1.058178	1.062984188	1.0631389595	0.9900074121461536	0.9901641747510577
0.002601	-0.004883	-0.313019	-130.1336279435046	1.052949	1.053114	1.0579120961492308	1.0580768675613463	0.9849353202953844	0.985102082812404
0.002602	-0.005035	-0.330170	-134.2354029435046	1.047596	1.047767	1.0525610042984614	1.0527317756226922	0.9795842284446151	0.9797569908737498
0.002604	-0.005402	-0.348694	-144.0796619435046	1.041944	1.042126	1.0469128205969231	1.0470945917453847	0.9739360447430768	0.9741198069964423
0.002605	-0.005707	-0.368713	-152.2832119435046	1.035966	1.036159	1.0409367287461537	1.0411294998067309	0.9679599528923074	0.9681547150577885
0.002606	-0.005768	-0.390350	-153.9239219435046	1.029639	1.029834	1.0346116368953846	1.0348064078680768	0.9616348610415383	0.9618316231191344
0.002607	-0.006042	-0.413055	-161.30711594350458	1.022945	1.023149	1.0279195450446155	1.0281233159294232	0.9549427691907691	0.9551485311804808
0.002609	-0.006378	-0.436951	-170.3310199435046	1.015865	1.016081	1.020843361343077	1.0210591320521154	0.9478665854892306	0.948084347303173
0.002610	-0.006516	-0.461182	-174.0226179435046	1.008394	1.008614	1.0133742694923078	1.0135940401134615	0.9403974936384615	0.9406192553645192
0.002611	-0.006729	-0.485413	-179.7651019435046	1.000530	1.000757	1.0055121776415383	1.0057389481748076	0.932535401787692	0.9327641634258652
0.002612	-0.007034	-0.509888	-187.9686519435046	0.992272	0.992509	0.9972560857907693	0.9974928562361538	0.924279309936923	0.9245180714872114
0.002614	-0.007248	-0.533478	-193.7111359435046	0.983630	0.983875	0.9886179020892308	0.9888626723588462	0.9156411262353845	0.9158878876099038
0.002615	-0.007477	-0.556793	-199.8637979435046	0.974612	0.974865	0.9796018102384616	0.9798545804201922	0.9066250343846153	0.9068797956712499
0.002616	-0.007721	-0.579193	-206.4266379435046	0.965231	0.965492	0.9702227183876923	0.9704834884815385	0.8972459425338459	0.8975087037325962
0.002617	-0.008057	-0.600830	-215.4505419435046	0.955501	0.955773	0.9604946265369232	0.9607663965428846	0.8875178506830769	0.8877916117939423
0.002619	-0.008240	-0.621216	-220.3726719435046	0.945439	0.945718	0.9504364428353846	0.9507152126655769	0.8774596669815383	0.8777404279166345
0.002620	-0.008545	-0.640900	-228.5762209435046	0.935061	0.935350	0.9400603509846155	0.9403491207269231	0.8670835751307692	0.8673743359779807
0.002621	-0.008896	-0.658936	-238.0103029435046	0.924390	0.924690	0.9293912591338462	0.9296910287882693	0.8564144832799999	0.8567162440393269
0.002622	-0.009079	-0.675781	-242.9324329435046	0.913447	0.913753	0.9184501672830769	0.9187559368496154	0.8454733914292306	0.8457811521006731
0.002624	-0.009399	-0.690857	-251.5461599435046	0.902260	0.902577	0.9072669835815385	0.9075837529723076	0.8342902077276921	0.8346089682233653
0.002625	-0.009918	-0.704163	-265.4921939435046	0.890857	0.891192	0.8958658917307692	0.8962006610336538	0.8228891158769229	0.8232258762847114
0.002626	-0.010101	-0.715729	-270.4143229435046	0.879266	0.879607	0.88427679988	0.884617569095	0.8113000240261536	0.8116427843460576
0.002627	-0.010468	-0.725769	-280.2585819435046	0.867514	0.867868	0.8725267080292308	0.8728804771563461	0.7995499321753845	0.7999056924074037
0.002629	-0.010941	-0.733734	-292.9740839435046	0.855632	0.856002	0.8606485243276922	0.8610182932790386	0.7876717484738459	0.7880435085300962
0.002630	-0.011322	-0.739990	-303.2285209435046	0.843648	0.844031	0.8486664324769231	0.8490492013403846	0.7756896566230768	0.7760744165914423
0.002631	-0.011612	-0.744690	-311.0218929435046	0.831586	0.831978	0.8366063406261539	0.8369981094017308	0.7636295647723076	0.7640233246527884
0.002632	-0.012070	-0.748718	-323.3272169435046	0.819461	0.819868	0.8244832487753846	0.824890017463077	0.7515064729215383	0.7519152327141346
0.002634	-0.012604	-0.751312	-337.6834279435046	0.807290	0.807716	0.8123160650738461	0.8127418335857692	0.7393392892199998	0.7397670488368269
0.002635	-0.012924	-0.753754	-346.2971549435046	0.795082	0.795519	0.8001099732230769	0.8005467416471154	0.7271331973692305	0.727571956898173
0.002636	-0.013260	-0.755005	-355.3210589435046	0.782853	0.783301	0.7878828813723078	0.7883306497084616	0.7149061055184615	0.7153558649595192
0.002637	-0.013840	-0.755615	-370.9078029435046	0.770612	0.771080	0.7756437895215385	0.7761115577698077	0.7026670136676921	0.7031367730208653
0.002639	-0.014297	-0.756012	-383.2131269435046	0.758366	0.758849	0.76340160582	0.7638843738925	0.6904248299661537	0.6909095891435576
0.002640	-0.014679	-0.756104	-393.4675639435046	0.746117	0.746613	0.7511545139692308	0.7516502819538461	0.6781777381153845	0.6786754972049037
0.002641	-0.015167	-0.756042	-406.5932429435046	0.733870	0.734383	0.7389094221184616	0.7394221900151923	0.6659326462646152	0.6664474052662499
0.002642	-0.015579	-0.755524	-417.6680349435046	0.721631	0.722157	0.7266723302676924	0.7271980980765386	0.6536955544138461	0.6542233133275962
0.002644	-0.015976	-0.754883	-428.3326489435046	0.709401	0.709941	0.7144461465661538	0.7149859141992309	0.6414693707123075	0.6420111294502885
0.002645	-0.016495	-0.754578	-442.2786829435046	0.697179	0.697736	0.7022260547153847	0.702782822260577	0.6292492788615384	0.6298080375116346
0.002646	-0.016891	-0.753571	-452.9432969435046	0.684970	0.685540	0.6900189628646154	0.6905887303219231	0.6170421870107691	0.6176139455729808
0.002647	-0.017303	-0.752930	-464.0180889435046	0.672773	0.673357	0.6778238710138461	0.6784076383832692	0.6048470951599998	0.6054328536343269
0.002649	-0.017715	-0.752014	-475.0928809435046	0.660590	0.661188	0.6656446873123077	0.6662424545059615	0.5926679114584614	0.5932676697570192
0.002650	-0.018204	-0.751343	-488.2185599435046	0.648419	0.649034	0.6534755954615384	0.6540903625673077	0.5804988196076921	0.5811155778183653
0.002651	-0.018631	-0.750183	-499.7035289435046	0.636266	0.636895	0.6413245036107692	0.6419532706286538	0.5683477277569229	0.5689784858797114
0.002652	-0.018997	-0.749054	-509.5477879435046	0.624131	0.624772	0.62919141176	0.62983217869	0.5562146359061537	0.5568573939410576
0.002654	-0.019562	-0.748077	-524.7243549435046	0.612012	0.612673	0.6170762280584615	0.6177369948126923	0.5440994522046152	0.5447622100637499
0.002655	-0.019989	-0.747009	-536.2093239435046	0.599910	0.600586	0.6049761362076924	0.6056519028740385	0.5319993603538461	0.5326771181250961
0.002656	-0.020264	-0.745972	-543.5925179435046	0.587826	0.588511	0.5928940443569231	0.5935788109353847	0.5199172685030767	0.5206040261864423
0.002657	-0.020752	-0.744720	-556.7181969435046	0.575762	0.576463	0.5808319525061538	0.5815327189967308	0.5078551766523075	0.5085579342477884
0.002659	-0.021301	-0.743225	-571.4845859435046	0.563722	0.564441	0.5687957688046154	0.5695145351194231	0.49581899295076903	0.4965397503704807
0.002660	-0.021576	-0.741852	-578.8677809435046	0.551704	0.552433	0.5567796769538461	0.5575084431807692	0.4838029010999998	0.48453365843182683
0.002661	-0.022064	-0.740143	-591.9934599435046	0.539713	0.540458	0.544790585103077	0.5455353512421154	0.47181380924923066	0.472560566493173
0.002662	-0.022537	-0.738800	-604.7089609435046	0.527745	0.528507	0.5328244932523077	0.5335862593034615	0.4598477173984614	0.4606114745545191
0.002664	-0.022964	-0.737091	-616.1939299435046	0.515804	0.516579	0.5208873095507693	0.5216620754261538	0.447910533696923	0.44868729067721147
0.002665	-0.023285	-0.735657	-624.8076569435046	0.503887	0.504673	0.5089722177	0.5097579834875	0.4359954418461537	0.43678319873855764
0.002666	-0.023834	-0.733887	-639.5740459435046	0.491998	0.492803	0.49708512584923076	0.49788989154884616	0.42410834999538444	0.4249151067999038
0.002667	-0.024231	-0.732025	-650.2386599435046	0.480139	0.480958	0.48522803399846154	0.4860467996101923	0.4122512581446152	0.41307201486124995
0.002669	-0.024673	-0.730225	-662.1338069435046	0.468310	0.469143	0.4734028502969231	0.4742356157328846	0.40042607444307676	0.4012608309839422
0.002670	-0.025055	-0.728302	-672.3882439435046	0.456511	0.457357	0.46160575844615387	0.46245152379423077	0.38862898259230755	0.3894767390452884
0.002671	-0.025513	-0.726532	-684.6935679435046	0.444741	0.445603	0.44983766659538466	0.450699431855577	0.37686089074153833	0.3777246471066346
0.002672	-0.025833	-0.724609	-693.3072949435046	0.433002	0.433875	0.4381005747446154	0.4389733399169231	0.36512379889076907	0.36599855516798074
0.002674	-0.026321	-0.722717	-706.4329739435046	0.421294	0.422183	0.42639639104307697	0.42728515603961537	0.35341961518923065	0.354310371290673
0.002675	-0.026779	-0.720917	-718.7382979435046	0.409616	0.410520	0.4147202991923077	0.41562406410096153	0.34174352333846136	0.34264927935201916
0.002676	-0.027176	-0.718903	-729.4029119435046	0.397969	0.398887	0.4030752073415385	0.4039929721623077	0.3300984314876922	0.3310181874133653
0.002677	-0.027542	-0.716858	-739.2471709435046	0.386356	0.387286	0.3914641154907692	0.3923938802236539	0.3184873396369229	0.31941909547471153
0.002679	-0.028137	-0.714905	-755.2440929435046	0.374775	0.375725	0.37988693178923083	0.38083669634634615	0.3069101559353845	0.3078619115974038
0.002680	-0.028412	-0.712769	-762.6272869435046	0.363228	0.364187	0.36834183993846153	0.3693006044076923	0.2953650640846152	0.29632581965874993
0.002681	-0.028793	-0.710754	-772.8817239435047	0.351714	0.352686	0.35682974808769236	0.35780151246903846	0.28385297223384603	0.2848267277200961
0.002682	-0.029297	-0.708618	-786.4175799435046	0.340234	0.341224	0.3453516562369231	0.34634142053038464	0.2723748803830768	0.27336663578144227
0.002684	-0.029739	-0.706512	-798.3127269435046	0.328789	0.329794	0.33391047253538464	0.33491523665307693	0.2609336966815383	0.26194045190413456
0.002685	-0.030029	-0.704071	-806.1060989435045	0.317382	0.318397	0.32250538068461543	0.3235201447144231	0.2495286048307691	0.2505453599654807
0.002686	-0.030502	-0.701935	-818.8216009435046	0.306011	0.307042	0.31113628883384614	0.3121670527757692	0.23815951297999982	0.23919226802682686
0.002687	-0.030991	-0.699707	-831.9472799435046	0.294676	0.295723	0.29980319698307695	0.3008499608371154	0.22682642112923063	0.22787517608817304
0.002689	-0.031342	-0.697540	-841.3813609435045	0.283376	0.284435	0.2885070132815385	0.2895657769598077	0.21553023742769217	0.2165909922108653
0.002690	-0.031723	-0.695221	-851.6357979435046	0.272113	0.273185	0.27724592143076926	0.2783176850211539	0.20426914557692294	0.20534290027221153
0.002691	-0.032211	-0.692871	-864.7614769435046	0.260888	0.261977	0.26602282958	0.26711159308250004	0.1930460537261537	0.19413680833355768
0.002692	-0.032578	-0.690674	-874.6057359435046	0.249700	0.250800	0.2548367377292308	0.2559365011438462	0.1818599618753845	0.18296171639490383
0.002694	-0.032990	-0.688446	-885.6805279435046	0.238547	0.239661	0.24368755402769235	0.24480131726653848	0.17071077817384603	0.1718265325175961
0.002695	-0.033463	-0.686066	-898.3960299435046	0.227433	0.228563	0.2325754621769231	0.23370522532788462	0.15959868632307678	0.16073044057894226
0.002696	-0.033875	-0.683655	-909.4708209435046	0.216357	0.217501	0.22150137032615386	0.22264513338923078	0.14852459447230754	0.14967034864028841
0.002697	-0.034195	-0.681396	-918.0845479435046	0.205319	0.206474	0.21046527847538465	0.21162004145057692	0.13748850262153833	0.13864525670163455
0.002699	-0.034607	-0.678802	-929.1593399435046	0.194322	0.195491	0.19947209477384617	0.20064085757326924	0.12649531891999985	0.12766607282432688
0.002700	-0.035080	-0.676422	-941.8748419435046	0.183364	0.184549	0.18851600292307694	0.18970076563461538	0.11553922706923062	0.11672598088567301
0.002701	-0.035385	-0.673981	-950.0783909435046	0.172445	0.173641	0.1775989110723077	0.17879467369596153	0.10462213521846139	0.10581988894701916
0.002702	-0.035858	-0.671661	-962.7938929435046	0.161564	0.162776	0.1667198192215385	0.1679315817573077	0.09374304336769218	0.09495679700836535
0.002704	-0.036362	-0.669250	-976.3297489435046	0.150722	0.151950	0.15588163552	0.15710939788	0.08290485966615369	0.08413461313105763
0.002705	-0.036667	-0.666992	-984.5332979435046	0.139917	0.141156	0.14507854366923081	0.14631730594134618	0.0721017678153845	0.07334252119240381
0.002706	-0.036987	-0.664612	-993.1470249435046	0.129150	0.130400	0.13431345181846155	0.1355632140026923	0.06133667596461523	0.06258842925374994
0.002707	-0.037521	-0.662292	-1007.5032369435046	0.118421	0.119689	0.12358635996769232	0.12485412206403848	0.050609584113846	0.05187933731509611
0.002709	-0.037933	-0.659882	-1018.5780279435046	0.107731	0.109012	0.11290017626615387	0.11418093818673078	0.03992340041230755	0.04120615343778841
0.002710	-0.038254	-0.657532	-1027.1917549435045	0.097079	0.098371	0.10225008441538463	0.10354184624807693	0.029273308561538314	0.03056706149913456
0.002711	-0.038666	-0.655060	-1038.2665469435046	0.086467	0.087773	0.09163999256461541	0.09294575430942309	0.018663216710769093	0.019970969560480722
0.002712	-0.039154	-0.652649	-1051.3922259435046	0.075894	0.077216	0.08106890071384618	0.08239066237076925	0.008092124859999855	0.009415877621826885
0.002714	-0.039474	-0.650360	-1060.0059529435046	0.065358	0.066692	0.07053671701230771	0.07187047849346155	-0.0024400588415386115	-0.0011043062554808164
0.002715	-0.039795	-0.647797	-1068.6196799435047	0.054863	0.056208	0.06004362516153849	0.0613883865548077	-0.012933150692307833	-0.011586398194134664
0.002716	-0.040298	-0.645477	-1082.1555359435047	0.044407	0.045768	0.049589533310769256	0.05095029461615386	-0.023387242543077065	-0.02202449013278851
0.002717	-0.040695	-0.643066	-1092.8201509435046	0.033989	0.035364	0.03917344146000002	0.040548202677500006	-0.0338033343938463	-0.03242658207144236
0.002719	-0.041031	-0.640625	-1101.8440549435045	0.023611	0.024997	0.028799257758461563	0.030185018800192316	-0.044177518095384755	-0.04278976594875005
0.002720	-0.041504	-0.638153	-1114.5595559435046	0.013273	0.014675	0.01846316590769233	0.01986492686153847	-0.05451360994615399	-0.0531098578874039
0.002721	-0.041855	-0.635712	-1123.9936379435046	0.002974	0.004388	0.0081660740569231	0.009579834922884625	-0.06481070179692322	-0.06339494982605774
0.002722	-0.042221	-0.633362	-1133.8378979435047	-0.007286	-0.005860	-0.002092017793846131	-6.66257015769221E-4	-0.07506879364769245	-0.07364104176471159
0.002724	-0.042725	-0.630890	-1147.3737539435047	-0.017507	-0.016064	-0.012309201495384595	-0.010866440893076913	-0.08528597734923092	-0.08384122564201928
0.002725	-0.043060	-0.628479	-1156.3976579435046	-0.027688	-0.026234	-0.022488293346153824	-0.021034532831730762	-0.09546506920000014	-0.09400931758067313
0.002726	-0.043381	-0.626099	-1165.0113849435047	-0.037831	-0.036366	-0.03262938519692305	-0.03116462477038461	-0.10560616105076936	-0.10413940951932697
0.002727	-0.043854	-0.623810	-1177.7268869435045	-0.047937	-0.046455	-0.042733477047692286	-0.041251716709038454	-0.11571025290153861	-0.11422650145798083
0.002729	-0.044296	-0.621338	-1189.6220329435046	-0.058002	-0.056506	-0.05279466074923075	-0.05129890058634615	-0.12577143660307707	-0.12427368533528851
0.002730	-0.044586	-0.618835	-1197.4154049435047	-0.068028	-0.066522	-0.06281875259999999	-0.06131299252499999	-0.1357955284538463	-0.13428777727394237
0.002731	-0.044968	-0.616516	-1207.6698419435047	-0.078016	-0.076497	-0.07280484445076921	-0.07128608446365384	-0.14578162030461553	-0.1442608692125962
0.002732	-0.045517	-0.614258	-1222.4362309435046	-0.087967	-0.086429	-0.08275393630153845	-0.08121617640230769	-0.15573071215538475	-0.15419096115125006
0.002734	-0.045883	-0.611969	-1232.2804899435046	-0.097881	-0.096331	-0.0926641200030769	-0.09111436027961538	-0.1656408958569232	-0.16408914502855776
0.002735	-0.046112	-0.609619	-1238.4331519435045	-0.107756	-0.106199	-0.10253721185384614	-0.10098045221826922	-0.17551398770769244	-0.1739552369672116
0.002736	-0.046600	-0.607208	-1251.5588309435045	-0.117593	-0.116019	-0.11237230370461536	-0.11079854415692307	-0.1853490795584617	-0.18377332890586545
0.002737	-0.047028	-0.604828	-1263.0438009435045	-0.127392	-0.125803	-0.1221693955553846	-0.12058063609557691	-0.1951461714092309	-0.19355542084451927
0.002739	-0.047363	-0.602509	-1272.0677049435046	-0.137152	-0.135552	-0.13192557925692305	-0.13032581997288462	-0.20490235511076937	-0.20330060472182698
0.002740	-0.047745	-0.600159	-1282.3221419435047	-0.146875	-0.145262	-0.1416466711076923	-0.14003391191153847	-0.21462344696153862	-0.21300869666048083
0.002741	-0.048233	-0.597687	-1295.4478209435047	-0.156558	-0.154928	-0.1513277629584615	-0.1496980038501923	-0.22430453881230783	-0.22267278859913467
0.002742	-0.048615	-0.595428	-1305.7022569435046	-0.166203	-0.164561	-0.16097085480923073	-0.15932909578884616	-0.23394763066307706	-0.23230388053778853
0.002744	-0.048904	-0.593048	-1313.4956289435047	-0.175811	-0.174159	-0.17057503851076922	-0.16892327966615384	-0.24355181436461554	-0.2418980644150962
0.002745	-0.049347	-0.590759	-1325.3907759435047	-0.185382	-0.183715	-0.18014413036153842	-0.17847737160480767	-0.25312090621538474	-0.25145215635375007
0.002746	-0.049713	-0.588562	-1335.2350349435046	-0.194916	-0.193237	-0.18967622221230768	-0.18799746354346153	-0.262652998066154	-0.2609722482924039
0.002747	-0.050125	-0.586243	-1346.3098269435045	-0.204414	-0.202720	-0.19917231406307692	-0.19747855548211538	-0.2721490899169232	-0.2704533402310577
0.002749	-0.050537	-0.583984	-1357.3846189435046	-0.213874	-0.212167	-0.20862849776461537	-0.20692173935942307	-0.28160527361846166	-0.2798965241083654
0.002750	-0.050934	-0.581573	-1368.0492329435046	-0.223295	-0.221575	-0.2180475896153846	-0.2163278312980769	-0.29102436546923094	-0.28930261604701923
0.002751	-0.051224	-0.579254	-1375.8426049435045	-0.232680	-0.230950	-0.22743068146615383	-0.22570092323673074	-0.3004074573200002	-0.2986757079856731
0.002752	-0.051697	-0.577087	-1388.5581059435046	-0.242028	-0.240282	-0.23677677331692304	-0.2350310151753846	-0.30975354917076936	-0.308005799924327
0.002754	-0.052063	-0.574799	-1398.4023659435045	-0.251340	-0.249582	-0.24608495701846153	-0.2443271990526923	-0.3190617328723079	-0.31730198380163466
0.002755	-0.052429	-0.572601	-1408.2466249435047	-0.260617	-0.258846	-0.25536004886923075	-0.25358929099134614	-0.32833682472307707	-0.3265640757402885
0.002756	-0.052704	-0.570374	-1415.6298189435047	-0.269857	-0.268076	-0.26459814072	-0.26281738292999995	-0.3375749165738463	-0.3357921676789423
0.002757	-0.053345	-0.568146	-1432.8572729435045	-0.279061	-0.277259	-0.2738002325707692	-0.2719984748686538	-0.3467770084246155	-0.3449732596175962
0.002759	-0.053619	-0.565948	-1440.2404679435047	-0.288229	-0.286418	-0.2829644162723077	-0.28115365874596154	-0.355941192126154	-0.3541284434949039
0.002760	-0.053879	-0.563782	-1447.2134849435047	-0.297362	-0.295542	-0.29209550812307694	-0.2902757506846154	-0.36507228397692326	-0.3632505354335578
0.002761	-0.054398	-0.561523	-1461.1595189435045	-0.306459	-0.304622	-0.3011905999738461	-0.29935384262326925	-0.37416737582769244	-0.3723286273722116
0.002762	-0.054871	-0.559326	-1473.8750199435046	-0.315520	-0.313667	-0.31024969182461537	-0.308396934561923	-0.3832264676784617	-0.3813717193108654
0.002764	-0.055084	-0.557037	-1479.6175049435046	-0.324544	-0.322684	-0.3192698755261538	-0.3174101184392308	-0.39224665138000014	-0.39038490318817315
0.002765	-0.055527	-0.554810	-1491.5126509435047	-0.333532	-0.331657	-0.32825596737692303	-0.3263812103778846	-0.40123274323076935	-0.39935599512682696
0.002766	-0.055923	-0.552582	-1502.1772659435046	-0.342484	-0.340595	-0.3372060592276923	-0.33531730231653845	-0.41018283508153863	-0.4082920870654808
0.002767	-0.056320	-0.550354	-1512.8418799435046	-0.351400	-0.349498	-0.3461201510784615	-0.3442183942551923	-0.4190969269323078	-0.41719317900413466
0.002769	-0.056610	-0.548157	-1520.6352519435045	-0.360280	-0.358368	-0.35499633478	-0.3530845781325	-0.4279731106338463	-0.42605936288144236
0.002770	-0.057037	-0.545959	-1532.1202209435046	-0.369125	-0.367198	-0.3638394266307692	-0.36191267007115385	-0.4368162024846155	-0.4348874548200962
0.002771	-0.057465	-0.543671	-1543.6051899435047	-0.377932	-0.375991	-0.37264451848153846	-0.3707037620098077	-0.4456212943353848	-0.44367854675875007
0.002772	-0.057816	-0.541473	-1553.0392719435047	-0.386705	-0.384752	-0.3814156103323077	-0.3794628539484615	-0.454392386186154	-0.4524376386974039
0.002774	-0.058228	-0.539368	-1564.1140639435046	-0.395442	-0.393475	-0.39014879403384617	-0.38818203782576927	-0.4631255698876925	-0.46115682257471163
0.002775	-0.058609	-0.537140	-1574.3684999435045	-0.404144	-0.402164	-0.39884888588461537	-0.39686912976442307	-0.4718256617384617	-0.46984391451336543
0.002776	-0.058929	-0.534912	-1582.9822269435047	-0.412809	-0.410819	-0.40751197773538456	-0.4055222217030769	-0.4804887535892309	-0.47849700645201926
0.002777	-0.059433	-0.532684	-1596.5180839435045	-0.421439	-0.419431	-0.41614006958615385	-0.41413231364173075	-0.48911684544000017	-0.4871070983906731
0.002779	-0.059784	-0.530457	-1605.9521659435045	-0.430032	-0.428013	-0.4247292532876923	-0.42271049751903844	-0.4977060291415386	-0.4956852822679808
0.002780	-0.060013	-0.528229	-1612.1048279435047	-0.438590	-0.436563	-0.4332853451384615	-0.4312585894576923	-0.5062621209923078	-0.5042333742066347
0.002781	-0.060455	-0.526062	-1623.9999739435045	-0.447112	-0.445070	-0.44180543698923075	-0.43976368139634614	-0.514782212843077	-0.5127384661452885
0.002782	-0.061020	-0.523865	-1639.1765409435045	-0.455599	-0.453537	-0.4502905288399999	-0.448228773335	-0.5232673046938463	-0.5212035580839424
0.002784	-0.061203	-0.521637	-1644.0986699435045	-0.464049	-0.461982	-0.4587367125415384	-0.4566699572123077	-0.5317134883953847	-0.52964474196125
0.002785	-0.061569	-0.519440	-1653.9429299435046	-0.472464	-0.470384	-0.4671498043923077	-0.46507004915096156	-0.540126580246154	-0.538044833899904
0.002786	-0.062103	-0.517181	-1668.2991409435047	-0.480843	-0.478745	-0.4755268962430769	-0.47342914108961537	-0.5485036720969232	-0.5464039258385578
0.002787	-0.062469	-0.515015	-1678.1433999435046	-0.489186	-0.487076	-0.4838679880938461	-0.48175823302826926	-0.5568447639476924	-0.5547330177772116
0.002789	-0.062714	-0.512756	-1684.7062399435047	-0.497493	-0.495374	-0.4921711717953846	-0.4900524169055769	-0.5651479476492309	-0.5630272016545192
0.002790	-0.063126	-0.510620	-1695.7810309435047	-0.505765	-0.503632	-0.5004412636461538	-0.4983085088442307	-0.5734180395000001	-0.5712832935931731
0.002791	-0.063583	-0.508423	-1708.0863559435045	-0.514001	-0.511853	-0.5086753554969231	-0.5065276007828846	-0.5816521313507694	-0.579502385531827
0.002792	-0.063934	-0.506195	-1717.5204369435046	-0.522202	-0.520042	-0.5168744473476924	-0.5147146927215385	-0.5898512232015387	-0.5876894774704808
0.002794	-0.064224	-0.503967	-1725.3138089435047	-0.530366	-0.528197	-0.5250346310492308	-0.5228658765988462	-0.5980114069030771	-0.5958406613477886
0.002795	-0.064728	-0.501770	-1738.8496659435045	-0.538495	-0.536308	-0.5331617229	-0.5309749685375	-0.6061384987538463	-0.6039497532864424
0.002796	-0.065018	-0.499573	-1746.6430379435046	-0.546588	-0.544392	-0.5412528147507691	-0.5390570604761539	-0.6142295906046155	-0.6120318452250962
0.002797	-0.065399	-0.497467	-1756.8974749435047	-0.554647	-0.552437	-0.5493099066015384	-0.5471001524148076	-0.6222866824553848	-0.62007493716375
0.002799	-0.065811	-0.495148	-1767.9722659435047	-0.562669	-0.560445	-0.5573280903030768	-0.5551043362921153	-0.6303048661569232	-0.6280791210410577
0.002800	-0.066132	-0.493011	-1776.5859929435046	-0.570655	-0.568421	-0.5653121821538462	-0.5630784282307691	-0.6382889580076925	-0.6360532129797115
0.002801	-0.066483	-0.490814	-1786.0200749435046	-0.578606	-0.576361	-0.5732612740046154	-0.5710165201694231	-0.6462380498584617	-0.6439913049183654
0.002802	-0.067001	-0.488556	-1799.9661089435047	-0.586521	-0.584258	-0.5811743658553845	-0.578911612108077	-0.6541511417092308	-0.6518863968570193
0.002804	-0.067322	-0.486298	-1808.5798359435046	-0.594399	-0.592125	-0.5890485495569231	-0.5867747959853846	-0.6620253254107694	-0.659749580734327
0.002805	-0.067627	-0.484131	-1816.7833849435046	-0.602242	-0.599958	-0.5968896414076923	-0.5946058879240385	-0.6698664172615386	-0.6675806726729808
0.002806	-0.068054	-0.481842	-1828.2683539435045	-0.610048	-0.607749	-0.6046937332584615	-0.6023949798626923	-0.6776705091123079	-0.6753697646116347
0.002807	-0.068466	-0.479614	-1839.3431459435046	-0.617818	-0.615505	-0.6124618251092308	-0.6101490718013461	-0.6854386009630771	-0.6831238565502885
0.002809	-0.068771	-0.477448	-1847.5466949435047	-0.625553	-0.623229	-0.6201930088107692	-0.6178692556786539	-0.6931697846646155	-0.6908440404275963
0.002810	-0.069061	-0.475250	-1855.3400669435046	-0.633251	-0.630919	-0.6278891006615385	-0.6255573476173076	-0.7008658765153848	-0.69853213236625
0.002811	-0.069611	-0.472961	-1870.1064559435047	-0.640914	-0.638562	-0.6355501925123076	-0.6331984395559614	-0.7085269683661539	-0.7061732243049038
0.002812	-0.069931	-0.470764	-1878.7201829435046	-0.648540	-0.646178	-0.6431742843630769	-0.6408125314946154	-0.7161510602169232	-0.7137873162435577
0.002814	-0.070236	-0.468536	-1886.9237329435045	-0.656130	-0.653758	-0.6507604680646154	-0.648388715371923	-0.7237372439184617	-0.7213635001208654
0.002815	-0.070709	-0.466309	-1899.6392339435047	-0.663685	-0.661296	-0.6583135599153845	-0.6559248073105769	-0.7312903357692309	-0.7288995920595193
0.002816	-0.071136	-0.464081	-1911.1242029435045	-0.671203	-0.668800	-0.6658296517661538	-0.6634268992492307	-0.7388064276200002	-0.7364016839981731
0.002817	-0.071411	-0.461823	-1918.5073979435047	-0.678684	-0.676272	-0.6733087436169231	-0.6708969911878846	-0.7462855194707694	-0.743871775936827
0.002819	-0.071838	-0.459625	-1929.9923669435045	-0.686130	-0.683703	-0.6807509273184615	-0.6783241750651923	-0.7537277031723079	-0.7512989598141346
0.002820	-0.072189	-0.457336	-1939.4264489435045	-0.693539	-0.691101	-0.6881580191692308	-0.6857202670038461	-0.7611347950230771	-0.7586950517527885
0.002821	-0.072601	-0.455109	-1950.5012399435045	-0.700912	-0.698459	-0.6955291110199999	-0.6930763589425001	-0.7685058868738462	-0.7660511436914424
0.002822	-0.072983	-0.452759	-1960.7556769435046	-0.708247	-0.705781	-0.7028622028707692	-0.7003964508811539	-0.7758389787246155	-0.7733712356300962
0.002824	-0.073349	-0.450500	-1970.5999359435045	-0.715545	-0.713067	-0.7101563865723076	-0.7076786347584615	-0.7831331624261539	-0.7806534195074039
0.002825	-0.073715	-0.448151	-1980.4441959435046	-0.722805	-0.720315	-0.7174144784230769	-0.7149247266971154	-0.7903912542769232	-0.7878995114460577
0.002826	-0.074081	-0.445953	-1990.2884549435046	-0.730029	-0.727527	-0.7246365702738462	-0.7221348186357692	-0.7976133461276925	-0.7951096033847116
0.002827	-0.074478	-0.443604	-2000.9530689435046	-0.737216	-0.734700	-0.7318216621246153	-0.7293059105744231	-0.8047984379784616	-0.8022806953233654
0.002829	-0.074844	-0.441284	-2010.7973279435046	-0.744364	-0.741836	-0.7389658458261539	-0.7364380944517308	-0.8119426216800002	-0.8094128792006732
0.002830	-0.075165	-0.438934	-2019.4110549435045	-0.751475	-0.748936	-0.746074937676923	-0.7435361863903847	-0.8190517135307693	-0.816510971139327
0.002831	-0.075607	-0.436615	-2031.3062019435047	-0.758549	-0.755995	-0.7531470295276923	-0.7505932783290384	-0.8261238053815386	-0.8235680630779808
0.002832	-0.076004	-0.434296	-2041.9708159435047	-0.765584	-0.763017	-0.7601801213784616	-0.7576133702676923	-0.8331568972323079	-0.8305881550166346
0.002834	-0.076279	-0.431915	-2049.354010943505	-0.772581	-0.770004	-0.7671733050799999	-0.764596554145	-0.8401500809338462	-0.8375713388939424
0.002835	-0.076691	-0.429504	-2060.428801943505	-0.779539	-0.776949	-0.7741293969307692	-0.7715396460836539	-0.8471061727846155	-0.8445144308325963
0.002836	-0.077225	-0.427155	-2074.7850139435045	-0.786459	-0.783850	-0.7810474887815384	-0.7784387380223077	-0.8540242646353847	-0.85141352277125
0.002837	-0.077515	-0.424805	-2082.5783859435046	-0.793341	-0.790723	-0.7879275806323076	-0.7853098299609614	-0.8609043564861539	-0.8582846147099038
0.002839	-0.077820	-0.422455	-2090.7819349435044	-0.800185	-0.797556	-0.7947677643338462	-0.7921390138382692	-0.8677445401876925	-0.8651137985872116
0.002840	-0.078278	-0.420074	-2103.087258943505	-0.806990	-0.804346	-0.8015708561846153	-0.798927105776923	-0.8745476320384616	-0.8719018905258654
0.002841	-0.078735	-0.417694	-2115.3925829435047	-0.813757	-0.811097	-0.8083359480353846	-0.8056761977155769	-0.8813127238892309	-0.8786509824645192
0.002842	-0.078918	-0.415253	-2120.3147129435047	-0.820484	-0.817818	-0.8150610398861539	-0.8123952896542308	-0.8880378157400002	-0.8853700744031732
0.002844	-0.079346	-0.412811	-2131.7996819435048	-0.827171	-0.824491	-0.8217442235876923	-0.8190644735315384	-0.8947209994415386	-0.8920392582804808
0.002845	-0.079803	-0.410431	-2144.1050059435047	-0.833820	-0.831124	-0.8283913154384616	-0.8256955654701923	-0.9013680912923079	-0.8986703502191347
0.002846	-0.080109	-0.407959	-2152.3085559435044	-0.840429	-0.837723	-0.8349984072892307	-0.8322926574088462	-0.907975183143077	-0.9052674421577885
0.002847	-0.080505	-0.405518	-2162.9731699435047	-0.846999	-0.844279	-0.8415664991399999	-0.8388467493475	-0.9145432749938462	-0.9118215340964424
0.002849	-0.080933	-0.403046	-2174.4581389435048	-0.853528	-0.850794	-0.8480916828415384	-0.8453579332248077	-0.9210684586953847	-0.91833271797375
0.002850	-0.081207	-0.400604	-2181.8413329435048	-0.860018	-0.857274	-0.8545797746923076	-0.8518360251634615	-0.9275565505461539	-0.9248108099124038
0.002851	-0.081665	-0.398041	-2194.1466579435046	-0.866466	-0.863708	-0.8610258665430769	-0.8582681171021154	-0.9340026423969232	-0.9312429018510577
0.002852	-0.082016	-0.395660	-2203.5807389435045	-0.872876	-0.870105	-0.8674339583938461	-0.8646632090407692	-0.9404107342476924	-0.9376379937897116
0.002854	-0.082458	-0.393127	-2215.4758859435046	-0.879244	-0.876459	-0.8737981420953846	-0.8710133929180769	-0.946774917949231	-0.9439881776670193
0.002855	-0.082718	-0.390594	-2222.4489029435044	-0.885572	-0.882778	-0.8801242339461538	-0.8773304848567307	-0.9531010098000001	-0.9503052696056731
