Repository: pietracorvo/HystAPI

# Example data

The example data in this folder is from measurements performed during my physics bachelor.

The material is **FeSi3** (iron with 3% silicon), aka 'electrical steel', the standard material for ring cores in trafos. 

Four of the five samples where treated with high pressure torison (HPT, 20 rotations at 20GPa), to achieve nanocristallisation of the grains, which has a huge impact on the magnetic properties of the material. The HPT deformation was done at 77K (under liquid nitrogen) and at 293K (at room temperature). Afterwards some samples were heat treated at a temperature of 493K (for two hours) to anneal defects from the deformation process.

The five samples are:

File: testData/FeSi3_annealed/G1_919V_100Hz_800000Fs.txt (part 9 of 57)
--------------------------
t	U1	U2	H	B_raw	J_raw	B_drift	 J_drift	B_corr	J_corr
0.002870	0.329025	-0.006989	8844.61995733699	1.488038	1.476923	1.493291990957452	1.4821771143122595	1.4306714940995313	1.4195567694804805
0.002871	0.329056	-0.006836	8845.44031233699	1.487926	1.476811	1.4931818216163222	1.4820669450141106	1.4305613247584015	1.4194466001823316
0.002872	0.328781	-0.006958	8838.05711833699	1.487814	1.476708	1.4930716522751923	1.4819657757159614	1.4304511554172716	1.4193454308841824
0.002874	0.328461	-0.006958	8829.44339133699	1.487701	1.476606	1.4929623135929326	1.4818674371196636	1.430341816735012	1.4192470922878846
0.002875	0.328430	-0.006989	8828.62303633699	1.487588	1.476494	1.4928511442518029	1.4817572678215145	1.430230647393882	1.4191369229897355
0.002876	0.328293	-0.006927	8824.931439336991	1.487476	1.476386	1.492740974910673	1.4816510985233653	1.430120478052752	1.4190307536915863
0.002877	0.327988	-0.006958	8816.727889336991	1.487363	1.476283	1.4926298055695433	1.4815499292252163	1.4300093087116226	1.4189295843934373
0.002879	0.327789	-0.007019	8811.39558233699	1.487249	1.476177	1.4925194668872837	1.4814475906289184	1.4298989700293627	1.4188272457971394
0.002880	0.327652	-0.006989	8807.703985336992	1.487136	1.476068	1.492408297546154	1.4813404213307693	1.4297878006882332	1.4187200764989902
0.002881	0.327438	-0.007080	8801.96150033699	1.487021	1.475960	1.492295128205024	1.48123425203262	1.4296746313471034	1.418613907200841
0.002882	0.327225	-0.007050	8796.21901633699	1.486907	1.475854	1.4921829588638942	1.481130082734471	1.4295624620059733	1.418509737902692
0.002884	0.327011	-0.007019	8790.476531336992	1.486793	1.475747	1.4920726201816346	1.481026744138173	1.4294521233237139	1.418406399306394
0.002885	0.326935	-0.007050	8788.42564433699	1.486679	1.475636	1.4919604508405049	1.480917574840024	1.4293399539825842	1.418297230008245
0.002886	0.326660	-0.006958	8781.04244933699	1.486566	1.475532	1.4918492814993751	1.4808154055418752	1.4292287846414542	1.4181950607100962
0.002887	0.326523	-0.006989	8777.350852336991	1.486453	1.475423	1.4917381121582451	1.4807082362437258	1.4291176153003242	1.4180878914119468
0.002889	0.326385	-0.006927	8773.65925533699	1.486341	1.475316	1.4916297734759856	1.480604897647428	1.4290092766180646	1.417984552815649
0.002890	0.326141	-0.006927	8767.096415336991	1.486229	1.475211	1.4915196041348557	1.480501728349279	1.4288991072769348	1.4178813835175
0.002891	0.325943	-0.007019	8761.76410833699	1.486115	1.475105	1.491407434793726	1.48039755905113	1.4287869379358051	1.417777214219351
0.002892	0.325775	-0.007050	8757.25215633699	1.486001	1.474996	1.4912952654525962	1.4802903897529807	1.4286747685946755	1.4176700449212016
0.002894	0.325531	-0.007050	8750.689316336991	1.485887	1.474890	1.4911849267703365	1.4801880511566827	1.4285644299124156	1.4175677063249037
0.002895	0.325409	-0.007080	8747.40789733699	1.485772	1.474780	1.491071757429207	1.4800798818585337	1.4284512605712862	1.4174595370267546
0.002896	0.325302	-0.007050	8744.536654336991	1.485658	1.474669	1.4909595880880768	1.4799707125603847	1.4283390912301561	1.4173503677286057
0.002897	0.325012	-0.007050	8736.74328233699	1.485544	1.474565	1.4908474187469472	1.4798685432622356	1.4282269218890264	1.4172481984304566
0.002899	0.324814	-0.006989	8731.41097533699	1.485430	1.474458	1.4907370800646875	1.4797652046659375	1.4281165832067666	1.4171448598341585
0.002900	0.324707	-0.007019	8728.539733336991	1.485317	1.474348	1.4906259107235578	1.4796570353677885	1.428005413865637	1.4170366905360094
0.002901	0.324432	-0.007050	8721.156539336991	1.485202	1.474243	1.4905127413824277	1.4795538660696395	1.4278922445245068	1.4169335212378604
0.002902	0.324219	-0.007050	8715.41405433699	1.485088	1.474136	1.490400572041298	1.4794486967714904	1.4277800751833771	1.4168283519397114
0.002904	0.324097	-0.007080	8712.132634336991	1.484974	1.474026	1.4902902333590384	1.4793423581751923	1.4276697365011177	1.4167220133434133
0.002905	0.324036	-0.007080	8710.491924336991	1.484859	1.473913	1.4901770640179086	1.4792311888770433	1.427556567159988	1.4166108440452643
0.002906	0.323746	-0.007019	8702.698552336991	1.484745	1.473809	1.490064894676779	1.4791290195788942	1.4274443978188582	1.4165086747471152
0.002907	0.323486	-0.007050	8695.725535336991	1.484631	1.473704	1.489952725335649	1.4790258502807452	1.4273322284777281	1.4164055054489662
0.002909	0.323410	-0.007050	8693.674648336992	1.484517	1.473592	1.4898423866533894	1.478917511684447	1.4272218897954687	1.416297166852668
0.002910	0.323166	-0.007080	8687.111809336991	1.484402	1.473485	1.4897292173122596	1.478812342386298	1.427108720454339	1.416191997554519
0.002911	0.322922	-0.007080	8680.548969336991	1.484287	1.473379	1.4896160479711298	1.478708173088149	1.426995551113209	1.41608782825637
0.002912	0.322784	-0.007141	8676.85737233699	1.484172	1.473268	1.48950287863	1.47859900379	1.4268823817720793	1.415978658958221
0.002914	0.322678	-0.007080	8673.98613033699	1.484057	1.473157	1.4893915399477404	1.478491665193702	1.4267710430898197	1.4158713203619229
0.002915	0.322433	-0.007141	8667.42329033699	1.483941	1.473050	1.4892773706066105	1.4783864958955528	1.4266568737486898	1.4157661510637738
0.002916	0.322266	-0.007111	8662.911338336991	1.483826	1.472940	1.4891642012654809	1.4782783265974038	1.42654370440756	1.4156579817656247
0.002917	0.322159	-0.007080	8660.04009633699	1.483711	1.472829	1.489051031924351	1.4781691572992548	1.4264305350664301	1.4155488124674758
0.002919	0.321823	-0.007080	8651.01619133699	1.483597	1.472726	1.4889406932420914	1.4780698187029568	1.4263201963841707	1.4154494738711778
0.002920	0.321686	-0.007050	8647.324594336991	1.483482	1.472616	1.4888275239009616	1.4779616494048076	1.426207027043041	1.4153413045730285
0.002921	0.321579	-0.007080	8644.45335233699	1.483368	1.472505	1.4887153545598317	1.4778524801066586	1.4260948577019108	1.4152321352748796
0.002922	0.321320	-0.007111	8637.480335336992	1.483253	1.472398	1.488602185218702	1.4777473108085097	1.425981688360781	1.4151269659767307
0.002924	0.321106	-0.007111	8631.737850336991	1.483137	1.472290	1.4884898465364422	1.4776429722122117	1.4258693496785213	1.4150226273804327
0.002925	0.320892	-0.007141	8625.99536633699	1.483022	1.472182	1.4883766771953126	1.4775368029140625	1.425756180337392	1.4149164580822835
0.002926	0.320847	-0.007080	8624.76483333699	1.482907	1.472069	1.4882635078541826	1.4774256336159135	1.4256430109962617	1.4148052887841345
0.002927	0.320511	-0.007172	8615.740929336991	1.482791	1.471964	1.4881493385130529	1.4773224643177645	1.4255288416551322	1.4147021194859855
0.002929	0.320419	-0.007111	8613.279864336992	1.482676	1.471852	1.4880379998307933	1.4772141257214664	1.4254175029728726	1.4145937808896873
0.002930	0.320267	-0.007141	8609.17808933699	1.482560	1.471741	1.4879238304896636	1.4771049564233172	1.4253033336317427	1.4144846115915382
0.002931	0.320038	-0.007111	8603.02542733699	1.482445	1.471634	1.4878106611485338	1.4769997871251683	1.4251901642906128	1.4143794422933893
0.002932	0.319763	-0.007141	8595.64223333699	1.482329	1.471527	1.4876964918074038	1.4768946178270193	1.425075994949483	1.4142742729952402
0.002934	0.319717	-0.007141	8594.41170033699	1.482213	1.471413	1.4875841531251441	1.4767842792307213	1.4249636562672232	1.4141639343989423
0.002935	0.319443	-0.007141	8587.02850633699	1.482098	1.471307	1.4874709837840143	1.4766801099325721	1.4248504869260934	1.4140597651007931
0.002936	0.319275	-0.007141	8582.516554336991	1.481982	1.471197	1.4873568144428846	1.476571940634423	1.4247363175849639	1.413951595802644
0.002937	0.319092	-0.007141	8577.59442433699	1.481866	1.471087	1.4872426451017546	1.476463771336274	1.424622148243834	1.413843426504495
0.002939	0.318939	-0.007172	8573.492649336991	1.481750	1.470976	1.4871303064194952	1.476356432739976	1.4245098095615742	1.413736087908197
0.002940	0.318649	-0.007172	8565.699277336991	1.481634	1.470870	1.4870161370783652	1.476252263441827	1.4243956402204443	1.4136319186100479
0.002941	0.318573	-0.007141	8563.648390336992	1.481518	1.470757	1.4869019677372355	1.476141094143678	1.4242814708793148	1.4135207493118989
0.002942	0.318314	-0.007172	8556.675373336991	1.481402	1.470650	1.486787798396106	1.4760359248455288	1.4241673015381853	1.4134155800137498
0.002944	0.318130	-0.007141	8551.753244336991	1.481286	1.470540	1.4866754597138463	1.4759295862492308	1.4240549628559256	1.4133092414174517
0.002945	0.317947	-0.007202	8546.83111433699	1.481170	1.470430	1.4865612903727166	1.4758214169510817	1.4239407935147956	1.4132010721193027
0.002946	0.317841	-0.007172	8543.95987233699	1.481053	1.470317	1.4864461210315865	1.475710247652933	1.4238256241736655	1.4130899028211539
0.002947	0.317535	-0.007202	8535.75632233699	1.480937	1.470211	1.4863319516904567	1.4756060783547835	1.423711454832536	1.4129857335230045
0.002949	0.317352	-0.007141	8530.83419333699	1.480821	1.470101	1.486219613008197	1.4754997397584857	1.4235991161502763	1.4128793949267067
0.002950	0.317276	-0.007141	8528.78330533699	1.480705	1.469988	1.4861054436670673	1.4753885704603367	1.4234849468091464	1.4127682256285576
0.002951	0.317062	-0.007172	8523.04082133699	1.480589	1.469879	1.4859912743259374	1.4752814011621875	1.4233707774680164	1.4126610563304085
0.002952	0.316711	-0.007172	8513.60673933699	1.480473	1.469775	1.4858771049848076	1.4751792318640384	1.423256608126887	1.4125588870322594
0.002954	0.316727	-0.007172	8514.01691633699	1.480357	1.469658	1.485764766302548	1.4750658932677403	1.4231442694446272	1.4124455484359613
0.002955	0.316513	-0.007202	8508.274432336992	1.480240	1.469548	1.4856495969614183	1.4749577239695915	1.4230291001034976	1.4123373791378124
0.002956	0.316254	-0.007202	8501.301415336991	1.480124	1.469441	1.4855354276202886	1.4748525546714424	1.4229149307623676	1.4122322098396634
0.002957	0.316040	-0.007172	8495.55893033699	1.480007	1.469331	1.4854202582791587	1.4747443853732933	1.422799761421238	1.4121240405415143
0.002959	0.315979	-0.007233	8493.918220336991	1.479890	1.469217	1.485306919596899	1.4746340467769952	1.4226864227389782	1.4120137019452161
0.002960	0.315750	-0.007202	8487.76555833699	1.479774	1.469108	1.4851927502557691	1.4745268774788463	1.4225722533978482	1.4119065326470672
0.002961	0.315536	-0.007202	8482.02307433699	1.479657	1.468998	1.4850775809146395	1.4744187081806972	1.4224570840567186	1.4117983633489182
0.002962	0.315353	-0.007233	8477.100944336991	1.479540	1.468887	1.4849624115735096	1.4743095388825482	1.422341914715589	1.4116891940507692
0.002964	0.315231	-0.007202	8473.81952433699	1.479423	1.468774	1.48484907289125	1.47420020028625	1.422228576033329	1.411579855454471
0.002965	0.314957	-0.007324	8466.43633033699	1.479305	1.468665	1.4847329035501202	1.474093030988101	1.4221124066921993	1.411472686156322
0.002966	0.314865	-0.007233	8463.97526533699	1.479187	1.468551	1.4846167342089904	1.473980861689952	1.4219962373510695	1.4113605168581729
0.002967	0.314651	-0.007233	8458.232780336992	1.479070	1.468441	1.4845015648678608	1.473872692391803	1.4218810680099399	1.411252347560024
0.002969	0.314423	-0.007263	8452.080118336991	1.478952	1.468331	1.484387226185601	1.4737663537955048	1.4217667293276803	1.4111460089637258
0.002970	0.314255	-0.007263	8447.56816633699	1.478835	1.468219	1.4842720568444712	1.4736561844973557	1.4216515599865502	1.4110358396655767
0.002971	0.314148	-0.007202	8444.696924336991	1.478718	1.468106	1.4841568875033413	1.4735450151992067	1.4215363906454206	1.4109246703674276
0.002972	0.313828	-0.007263	8436.083197336991	1.478601	1.468000	1.4840417181622116	1.4734408459010577	1.421421221304291	1.4108205010692787
0.002974	0.313690	-0.007172	8432.39160033699	1.478484	1.467887	1.4839283794799518	1.4733315073047595	1.4213078826220311	1.4107111624729805
0.002975	0.313553	-0.007263	8428.700002336991	1.478367	1.467775	1.4838132101388222	1.4732213380066106	1.4211927132809015	1.4106009931748316
0.002976	0.313339	-0.007233	8422.95751833699	1.478249	1.467665	1.4836970407976922	1.4731131687084615	1.4210765439397712	1.4104928238766825
0.002977	0.313080	-0.007233	8415.98450133699	1.478132	1.467556	1.4835818714565625	1.4730059994103126	1.4209613745986416	1.4103856545785336
0.002979	0.312958	-0.007233	8412.703081336991	1.478015	1.467443	1.483468532774303	1.4728966608140146	1.4208480359163822	1.4102763159822356
0.002980	0.312897	-0.007202	8411.062371336991	1.477898	1.467329	1.483353363433173	1.4727844915158654	1.420732866575252	1.4101641466840864
0.002981	0.312531	-0.007263	8401.21811233699	1.477781	1.467223	1.4832381940920434	1.4726803222177163	1.4206176972341225	1.4100599773859372
0.002982	0.312347	-0.007233	8396.295982336991	1.477663	1.467112	1.4831220247509134	1.4725711529195673	1.4205015278929927	1.4099508080877883
0.002984	0.312302	-0.007294	8395.065450336991	1.477546	1.466996	1.483008686068654	1.4724588143232693	1.4203881892107333	1.4098384694914903
0.002985	0.312073	-0.007202	8388.912788336991	1.477429	1.466887	1.4828935167275241	1.4723516450251202	1.4202730198696032	1.4097313001933411
0.002986	0.311844	-0.007202	8382.76012633699	1.477312	1.466778	1.4827783473863942	1.472244475726971	1.4201578505284735	1.409624130895192
0.002987	0.311584	-0.007172	8375.78710933699	1.477195	1.466670	1.4826631780452644	1.472138306428822	1.4200426811873434	1.409517961597043
0.002989	0.311462	-0.007324	8372.505689336991	1.477077	1.466556	1.4825488393630049	1.472027967832524	1.419928342505084	1.409407623000745
0.002990	0.311325	-0.007324	8368.81409233699	1.476959	1.466442	1.4824326700218748	1.4719157985343752	1.4198121731639541	1.4092954537025961
0.002991	0.311111	-0.007233	8363.071607336991	1.476841	1.466332	1.4823165006807453	1.4718076292362259	1.4196960038228243	1.4091872844044468
0.002992	0.310913	-0.007233	8357.73930033699	1.476724	1.466222	1.4822013313396154	1.4716994599380768	1.4195808344816947	1.4090791151062978
0.002994	0.310730	-0.007233	8352.81717133699	1.476607	1.466110	1.4820879926573558	1.471591121341779	1.4194674957994349	1.40897077651
0.002995	0.310593	-0.007294	8349.12557333699	1.476489	1.465997	1.481971823316226	1.47147995204363	1.419351326458305	1.4088596072118509
0.002996	0.310410	-0.007294	8344.20344433699	1.476371	1.465885	1.4818556539750962	1.4713697827454808	1.4192351571171753	1.4087494379137018
0.002997	0.310104	-0.007294	8335.99989433699	1.476253	1.465777	1.4817394846339664	1.4712636134473318	1.4191189877760455	1.4086432686155528
0.002999	0.310043	-0.007294	8334.35918433699	1.476134	1.465661	1.4816241459517068	1.4711512748510338	1.4190036490937858	1.4085309300192548
0.003000	0.309937	-0.007355	8331.487942336991	1.476016	1.465546	1.481507976610577	1.4710381055528847	1.418887479752656	1.4084177607211057
0.003001	0.309570	-0.007233	8321.643683336992	1.475898	1.465441	1.481391807269447	1.4709349362547357	1.4187713104115263	1.4083145914229567
0.003002	0.309387	-0.007324	8316.72155333699	1.475780	1.465328	1.4812756379283174	1.4708237669565865	1.4186551410703965	1.4082034221248074
0.003004	0.309326	-0.007294	8315.080843336991	1.475661	1.465212	1.4811602992460575	1.4707114283602885	1.4185398023881368	1.4080910835285094
0.003005	0.309052	-0.007294	8307.697649336991	1.475543	1.465103	1.481044129904928	1.4706042590621395	1.418423633047007	1.4079839142303605
0.003006	0.308838	-0.007263	8301.95516433699	1.475425	1.464993	1.4809279605637982	1.4704960897639905	1.4183074637058772	1.4078757449322115
0.003007	0.308701	-0.007294	8298.263567336991	1.475307	1.464879	1.4808117912226682	1.4703839204658413	1.4181912943647474	1.4077635756340623
0.003009	0.308533	-0.007324	8293.75161533699	1.475189	1.464766	1.4806974525404089	1.4702745818695433	1.418076955682488	1.4076542370377643
0.003010	0.308319	-0.007294	8288.00913033699	1.475071	1.464656	1.4805812831992788	1.4701664125713942	1.4179607863413581	1.4075460677396152
0.003011	0.308121	-0.007233	8282.676823336991	1.474953	1.464545	1.480465113858149	1.4700572432732453	1.4178446170002283	1.4074368984414662
0.003012	0.308060	-0.007355	8281.036113336992	1.474834	1.464428	1.4803479445170191	1.4699420739750961	1.4177274476590984	1.407321729143317
0.003014	0.307755	-0.007355	8272.832564336992	1.474715	1.464319	1.4802326058347597	1.469836735378798	1.4176121089768388	1.407216390547019
0.003015	0.307571	-0.007324	8267.91043433699	1.474596	1.464206	1.4801154364936298	1.469725566080649	1.4174949396357088	1.40710522124887
0.003016	0.307434	-0.007355	8264.21883733699	1.474477	1.464092	1.4799982671525	1.4696133967825	1.4173777702945793	1.406993051950721
0.003017	0.307251	-0.007294	8259.296707336991	1.474359	1.463980	1.4798820978113703	1.4695032274843511	1.4172616009534496	1.406882882652572
0.003019	0.306976	-0.007324	8251.913513336991	1.474240	1.463871	1.4797667591291106	1.4693978888880528	1.41714626227119	1.4067775440562738
0.003020	0.306946	-0.007294	8251.093158336991	1.474122	1.463754	1.4796505897879808	1.4692827195899039	1.41703009293006	1.4066623747581248
0.003021	0.306671	-0.007294	8243.709964336991	1.474004	1.463645	1.479534420446851	1.469175550291755	1.4169139235889303	1.406555205459976
0.003022	0.306412	-0.007324	8236.73694733699	1.473886	1.463535	1.4794182511057212	1.469067380993606	1.4167977542478005	1.4064470361618269
0.003024	0.306305	-0.007294	8233.865704336991	1.473767	1.463420	1.4793029124234616	1.4689560423973076	1.4166824155655409	1.4063356975655286
0.003025	0.306122	-0.007294	8228.94357533699	1.473649	1.463308	1.4791867430823318	1.4688458730991587	1.416566246224411	1.4062255282673797
0.003026	0.305908	-0.007355	8223.20109033699	1.473530	1.463196	1.4790695737412018	1.4687357038010096	1.4164490768832811	1.4061153589692306
0.003027	0.305679	-0.007324	8217.048428336991	1.473411	1.463085	1.4789524044000721	1.4686265345028606	1.4163319075421512	1.4060061896710816
0.003029	0.305603	-0.007355	8214.99754133699	1.473292	1.462969	1.4788370657178125	1.4685141959065624	1.4162165688598916	1.4058938510747834
0.003030	0.305420	-0.007385	8210.075411336991	1.473173	1.462856	1.4787198963766828	1.4684030266084134	1.416099399518762	1.4057826817766343
0.003031	0.305069	-0.007324	8200.641329336991	1.473054	1.462748	1.478602727035553	1.4682968573102644	1.4159822301776321	1.4056765124784854
0.003032	0.304932	-0.007385	8196.94973233699	1.472934	1.462634	1.478484557694423	1.4681846880121154	1.415864060836502	1.4055643431803364
0.003034	0.304871	-0.007324	8195.30902233699	1.472815	1.462517	1.4783692190121636	1.4680713494158173	1.4157487221542429	1.4054510045840383
0.003035	0.304550	-0.007416	8186.695295336991	1.472696	1.462408	1.4782520496710336	1.4679641801176682	1.415631552813113	1.4053438352858891
0.003036	0.304382	-0.007355	8182.183343336991	1.472576	1.462294	1.478133880329904	1.4678520108195192	1.4155133834719833	1.4052316659877402
0.003037	0.304337	-0.007385	8180.952811336991	1.472457	1.462176	1.4780167109887739	1.4677358415213702	1.415396214130853	1.4051154966895911
0.003039	0.304047	-0.007355	8173.1594393369905	1.472338	1.462067	1.4779013723065144	1.4676305029250722	1.4152808754485937	1.4050101580932932
0.003040	0.303848	-0.007355	8167.827132336991	1.472218	1.461954	1.4777832029653846	1.467519333626923	1.4151627061074636	1.404898988795144
0.003041	0.303665	-0.007446	8162.905002336991	1.472098	1.461840	1.4776650336242547	1.467407164328774	1.415044536766334	1.404786819496995
0.003042	0.303467	-0.007385	8157.572695336991	1.471978	1.461727	1.477546864283125	1.467295995030625	1.4149263674252044	1.404675650198846
0.003044	0.303253	-0.007477	8151.830210336991	1.471857	1.461613	1.4774295256008654	1.467185656434327	1.4148090287429445	1.404565311602548
0.003045	0.303162	-0.007416	8149.369145336991	1.471737	1.461496	1.4773113562597358	1.4670704871361777	1.4146908594018148	1.4044501423043987
0.003046	0.302933	-0.007385	8143.216483336991	1.471617	1.461384	1.4771931869186057	1.4669603178380288	1.4145726900606848	1.4043399730062498
0.003047	0.302734	-0.007416	8137.884176336991	1.471497	1.461271	1.477075017577476	1.4668491485398798	1.4144545207195551	1.4042288037081008
0.003049	0.302612	-0.007416	8134.602756336991	1.471377	1.461155	1.4769586788952163	1.4667368099435818	1.4143381820372953	1.4041164651118028
0.003050	0.302414	-0.007385	8129.270449336991	1.471257	1.461042	1.4768405095540866	1.4666256406454328	1.4142200126961657	1.4040052958136537
0.003051	0.301987	-0.007385	8117.785480336991	1.471138	1.460937	1.4767233402129567	1.4665224713472835	1.4141028433550358	1.4039021265155045
0.003052	0.301971	-0.007355	8117.375303336991	1.471018	1.460818	1.4766051708718269	1.4664053020491346	1.4139846740139062	1.4037849572173555
0.003054	0.301880	-0.007355	8114.914238336991	1.470899	1.460702	1.4764898321895672	1.4662929634528366	1.4138693353316465	1.4036726186210575
0.003055	0.301590	-0.007446	8107.120866336991	1.470779	1.460591	1.4763716628484376	1.4661837941546876	1.4137511659905169	1.4035634493229086
0.003056	0.301331	-0.007385	8100.1478493369905	1.470659	1.460480	1.4762534935073077	1.4660746248565384	1.4136329966493868	1.4034542800247594
0.003057	0.301315	-0.007385	8099.737672336991	1.470539	1.460361	1.4761353241661779	1.4659574555583894	1.4135148273082572	1.4033371107266104
0.003059	0.301102	-0.007446	8093.995187336991	1.470419	1.460248	1.4760189854839183	1.4658481169620914	1.4133984886259974	1.4032277721303124
0.003060	0.300812	-0.007385	8086.201815336991	1.470299	1.460138	1.4759008161427885	1.4657399476639423	1.4132803192848677	1.4031196028321633
0.003061	0.300674	-0.007355	8082.510218336991	1.470180	1.460023	1.4757836468016587	1.4656267783657935	1.4131631499437378	1.4030064335340144
0.003062	0.300583	-0.007355	8080.0491533369905	1.470061	1.459907	1.4756664774605288	1.4655126090676442	1.4130459806026079	1.4028922642358652
0.003064	0.300293	-0.007385	8072.255781336991	1.469941	1.459797	1.4755501387782692	1.4654062704713462	1.4129296419203485	1.4027859256395672
0.003065	0.300156	-0.007477	8068.564184336991	1.469820	1.459681	1.4754309694371393	1.4652921011731972	1.4128104725792183	1.4026717563414182
0.003066	0.300003	-0.007446	8064.462409336991	1.469699	1.459565	1.4753118000960097	1.4651779318750482	1.412691303238089	1.4025575870432692
0.003067	0.299789	-0.007477	8058.719925336991	1.469578	1.459451	1.47519263075488	1.465065762576899	1.4125721338969592	1.40244541774512
0.003069	0.299515	-0.007446	8051.3367303369905	1.469458	1.459340	1.4750762920726201	1.464958423980601	1.4124557952146994	1.402338079148822
0.003070	0.299423	-0.007446	8048.875665336991	1.469337	1.459223	1.4749571227314904	1.464843254682452	1.4123366258735697	1.4022229098506729
0.003071	0.299194	-0.007385	8042.723003336991	1.469217	1.459110	1.4748389533903605	1.4647320853843029	1.4122184565324396	1.4021117405525239
0.003072	0.298996	-0.007477	8037.390696336991	1.469096	1.458996	1.4747197840492308	1.464619916086154	1.4120992871913098	1.401999571254375
0.003074	0.298843	-0.007446	8033.288921336991	1.468976	1.458881	1.4746034453669712	1.4645085774898559	1.4119829485090505	1.4018882326580768
0.003075	0.298843	-0.007385	8033.288921336991	1.468856	1.458761	1.4744852760258413	1.4643904081917067	1.4118647791679204	1.4017700633599277
0.003076	0.298386	-0.007416	8020.983597336991	1.468736	1.458656	1.4743671066847115	1.4642872388935577	1.4117466098267908	1.4016668940617787
0.003077	0.298264	-0.007507	8017.702178336991	1.468615	1.458539	1.4742479373435817	1.4641720695954088	1.411627440485661	1.4015517247636298
0.003079	0.298218	-0.007416	8016.471645336991	1.468494	1.458420	1.474130598661322	1.4640567309991106	1.411510101803401	1.4014363861673316
0.003080	0.297867	-0.007507	8007.037563336991	1.468373	1.458311	1.4740114293201922	1.4639495617009615	1.4113909324622713	1.4013292168691824
0.003081	0.297668	-0.007477	8001.705256336991	1.468251	1.458196	1.4738912599790626	1.4638363924028126	1.4112707631211419	1.4012160475710336
0.003082	0.297623	-0.007477	8000.474724336991	1.468130	1.458077	1.4737720906379326	1.4637192231046636	1.4111515937800116	1.4010988782728846
0.003084	0.297394	-0.007477	7994.322062336991	1.468009	1.457963	1.473654751955673	1.4636088845083652	1.4110342550977522	1.4009885396765862
0.003085	0.297104	-0.007446	7986.528690336991	1.467888	1.457852	1.4735355826145433	1.4634997152102163	1.4109150857566224	1.4008793703784372
0.003086	0.296982	-0.007477	7983.247270336991	1.467767	1.457735	1.4734164132734135	1.4633845459120673	1.4107959164154926	1.4007642010802883
0.003087	0.296829	-0.007477	7979.145495336991	1.467646	1.457619	1.4732972439322838	1.4632703766139183	1.4106767470743629	1.4006500317821393
0.003089	0.296600	-0.007446	7972.992833336991	1.467525	1.457506	1.473179905250024	1.46316103801762	1.4105594083921034	1.400540693185841
0.003090	0.296371	-0.007507	7966.840171336991	1.467404	1.457393	1.473060735908894	1.463049868719471	1.4104402390509732	1.400429523887692
0.003091	0.296249	-0.007446	7963.558751336991	1.467283	1.457276	1.4729415665677643	1.4629346994213221	1.4103210697098434	1.4003143545895431
0.003092	0.296021	-0.007507	7957.406089336991	1.467162	1.457162	1.4728223972266348	1.4628225301231732	1.410201900368714	1.4002021852913942
0.003094	0.295868	-0.007507	7953.304315336991	1.467040	1.457046	1.472704058544375	1.462710191526875	1.410083561686454	1.400089846695096
0.003095	0.295654	-0.007507	7947.561830336991	1.466919	1.456931	1.4725848892032454	1.462597022228726	1.4099643923453247	1.3999766773969469
0.003096	0.295456	-0.007477	7942.2295233369905	1.466797	1.456817	1.4724647198621152	1.462484852930577	1.4098442230041943	1.399864508098798
0.003097	0.295288	-0.007538	7937.717571336991	1.466675	1.456700	1.4723445505209856	1.462369683632428	1.4097240536630649	1.399749338800649
0.003099	0.295212	-0.007538	7935.666684336991	1.466553	1.456581	1.472226211838726	1.4622543450361298	1.4096057149808052	1.3996340002043508
0.003100	0.294907	-0.007507	7927.463134336991	1.466431	1.456469	1.4721060424975962	1.4621441757379807	1.4094855456396753	1.3995238309062017
0.003101	0.294693	-0.007538	7921.720650336991	1.466310	1.456355	1.4719868731564663	1.4620320064398318	1.4093663762985456	1.3994116616080527
0.003102	0.294571	-0.007477	7918.4392303369905	1.466188	1.456238	1.4718667038153366	1.4619168371416826	1.4092462069574156	1.3992964923099036
0.003104	0.294464	-0.007507	7915.567987336991	1.466067	1.456120	1.4717493651330769	1.4618024985453848	1.4091288682751562	1.3991821537136058
0.003105	0.294098	-0.007507	7905.7237283369905	1.465945	1.456010	1.4716291957919472	1.4616943292472355	1.4090086989340262	1.3990739844154565
0.003106	0.294006	-0.007507	7903.262663336991	1.465823	1.455892	1.4715090264508175	1.4615781599490865	1.4088885295928968	1.3989578151173074
0.003107	0.293884	-0.007507	7899.981244336991	1.465702	1.455774	1.4713898571096875	1.4614619906509374	1.4087693602517666	1.3988416458191584
0.003109	0.293625	-0.007507	7893.008227336991	1.465580	1.455661	1.471271518427428	1.4613526520546396	1.4086510215695074	1.3987323072228606
0.003110	0.293381	-0.007538	7886.445387336991	1.465458	1.455548	1.471151349086298	1.4612414827564906	1.408530852228377	1.3986211379247115
0.003111	0.293274	-0.007568	7883.574145336991	1.465335	1.455429	1.4710301797451684	1.4611243134583414	1.4084096828872474	1.3985039686265623
0.003112	0.293091	-0.007599	7878.652015336991	1.465213	1.455312	1.4709100104040387	1.4610091441601922	1.408289513546118	1.3983887993284132
0.003114	0.292847	-0.007446	7872.089176336991	1.465092	1.455199	1.470792671721779	1.4608998055638942	1.408172174863858	1.3982794607321152
0.003115	0.292664	-0.007538	7867.167046336991	1.464970	1.455084	1.470672502380649	1.4607866362657453	1.4080520055227281	1.3981662914339663
0.003116	0.292587	-0.007477	7865.116159336991	1.464848	1.454965	1.4705523330395192	1.4606694669675961	1.4079318361815982	1.3980491221358171
0.003117	0.292297	-0.007538	7857.322787336991	1.464726	1.454853	1.4704321636983895	1.460559297669447	1.4078116668404688	1.397938952837668
0.003119	0.292160	-0.007538	7853.631190336991	1.464604	1.454735	1.4703138250161298	1.460444959073149	1.4076933281582091	1.39782461424137
0.003120	0.291992	-0.007507	7849.11923733699	1.464483	1.454619	1.470194655675	1.4603307897750002	1.4075741588170794	1.3977104449432212
0.003121	0.291733	-0.007538	7842.146220336991	1.464360	1.454506	1.4700734863338702	1.4602196204768512	1.4074529894759493	1.3975992756450721
0.003122	0.291504	-0.007599	7835.993558336991	1.464238	1.454391	1.4699533169927403	1.4601064511787019	1.4073328201348194	1.3974861063469228
0.003124	0.291489	-0.007568	7835.583381336991	1.464115	1.454268	1.4698339783104808	1.4599871125824038	1.40721348145256	1.3973667677506247
0.003125	0.291183	-0.007568	7827.379831336991	1.463992	1.454156	1.469712808969351	1.4598769432842549	1.40709231211143	1.3972565984524759
0.003126	0.291000	-0.007538	7822.457702336991	1.463870	1.454040	1.469592639628221	1.4597627739861059	1.4069721427703001	1.3971424291543268
0.003127	0.290878	-0.007538	7819.176282336991	1.463748	1.453922	1.4694724702870914	1.4596466046879566	1.4068519734291707	1.3970262598561776
0.003129	0.290710	-0.007538	7814.664330336991	1.463626	1.453806	1.4693541316048317	1.4595342660916586	1.406733634746911	1.3969139212598796
0.003130	0.290314	-0.007538	7803.999716336991	1.463504	1.453697	1.4692339622637018	1.4594270967935097	1.4066134654057811	1.3968067519617307
0.003131	0.290268	-0.007538	7802.769183336991	1.463382	1.453576	1.4691137929225722	1.4593079274953606	1.4064932960646512	1.3966875826635816
0.003132	0.290115	-0.007538	7798.667409336991	1.463259	1.453459	1.4689926235814423	1.4591927581972117	1.4063721267235216	1.3965724133654327
0.003134	0.289902	-0.007568	7792.92492433699	1.463137	1.453344	1.4688742848991827	1.4590814196009134	1.406253788041262	1.3964610747691344
0.003135	0.289627	-0.007568	7785.54173033699	1.463014	1.453231	1.4687531155580529	1.4589702503027644	1.406132618700132	1.3963499054709854
0.003136	0.289597	-0.007568	7784.721375336991	1.462892	1.453109	1.4686329462169232	1.4588500810046154	1.4060124493590025	1.3962297361728364
0.003137	0.289352	-0.007599	7778.158535336991	1.462769	1.452994	1.4685117768757934	1.4587369117064664	1.4058912800178724	1.3961165668746873
0.003139	0.289169	-0.007538	7773.236405336991	1.462646	1.452878	1.4683924381935336	1.4586245731101681	1.4057719413356127	1.396004228278389
0.003140	0.288925	-0.007599	7766.673566336991	1.462524	1.452764	1.4682722688524037	1.4585124038120192	1.4056517719944828	1.3958920589802402
0.003141	0.288834	-0.007568	7764.2125013369905	1.462401	1.452644	1.468151099511274	1.4583942345138703	1.4055306026533532	1.3957738896820913
0.003142	0.288528	-0.007629	7756.008952336991	1.462277	1.452531	1.4680289301701444	1.4582830652157213	1.4054084333122234	1.3956627203839422
0.003144	0.288437	-0.007568	7753.547887336991	1.462155	1.452411	1.4679105914878847	1.458166726619423	1.4052900946299638	1.395546381787644
0.003145	0.288208	-0.007599	7747.395225336991	1.462031	1.452295	1.467788422146755	1.458052557321274	1.405167925288834	1.395432212489495
0.003146	0.287872	-0.007721	7738.371320336991	1.461907	1.452182	1.467666252805625	1.4579413880231251	1.4050457559477043	1.395321043191346
0.003147	0.287903	-0.007568	7739.191675336991	1.461784	1.452058	1.4675450834644952	1.457819218724976	1.4049245866065743	1.395198873893197
0.003149	0.287720	-0.007599	7734.269546336991	1.461661	1.451941	1.4674257447822356	1.4577058801286777	1.404805247924315	1.3950855352968987
0.003150	0.287384	-0.007629	7725.245641336991	1.461537	1.451829	1.467303575441106	1.4575957108305289	1.4046830785831852	1.3949753659987498
0.003151	0.287262	-0.007599	7721.964222336991	1.461414	1.451710	1.467182406099976	1.4574785415323799	1.4045619092420552	1.3948581967006008
0.003152	0.287125	-0.007629	7718.272624336991	1.461291	1.451592	1.467061236758846	1.4573623722342308	1.404440739900925	1.3947420274024518
0.003154	0.286957	-0.007538	7713.760672336991	1.461168	1.451475	1.4669418980765865	1.4572490336379327	1.4043214012186658	1.3946286888061536
0.003155	0.286636	-0.007660	7705.146945336991	1.461044	1.451362	1.4668197287354567	1.4571378643397837	1.404199231877536	1.3945175195080046
0.003156	0.286575	-0.007690	7703.506235336991	1.460920	1.451239	1.466697559394327	1.4570166950416346	1.4040770625364063	1.3943963502098555
0.003157	0.286438	-0.007629	7699.814638336991	1.460796	1.451120	1.466575390053197	1.4568995257434856	1.403954893195276	1.3942791809117066
0.003159	0.286148	-0.007660	7692.021266336991	1.460672	1.451006	1.4664550513709376	1.4567891871471876	1.4038345545130166	1.3941688423154086
0.003160	0.285889	-0.007599	7685.048249336991	1.460549	1.450891	1.4663338820298077	1.4566760178490383	1.403713385171887	1.3940556730172593
0.003161	0.285889	-0.007599	7685.048249336991	1.460425	1.450768	1.466211712688678	1.4565548485508895	1.4035912158307573	1.3939345037191104
0.003162	0.285614	-0.007690	7677.665055336991	1.460301	1.450653	1.4660895433475483	1.4564416792527404	1.4034690464896276	1.3938213344209613
0.003164	0.285339	-0.007751	7670.281860336991	1.460176	1.450537	1.4659682046652884	1.4563293406564424	1.4033477078073675	1.3937089958246633
0.003165	0.285248	-0.007690	7667.8207963369905	1.460051	1.450415	1.4658450353241586	1.4562091713582932	1.4032245384662376	1.3935888265265142
0.003166	0.285095	-0.007690	7663.71902133699	1.459926	1.450296	1.465721865983029	1.4560920020601442	1.4031013691251082	1.3934716572283652
0.003167	0.284836	-0.007690	7656.746004336991	1.459802	1.450180	1.4655996966418992	1.4559778327619952	1.4029791997839784	1.3933574879302162
0.003169	0.284668	-0.007690	7652.234052336991	1.459677	1.450061	1.4654783579596393	1.4558624941656972	1.4028578611017184	1.3932421493339182
0.003170	0.284500	-0.007629	7647.7221003369905	1.459554	1.449943	1.4653571886185097	1.4557463248675482	1.4027366917605888	1.3931259800357692
0.003171	0.284302	-0.007629	7642.3897923369905	1.459430	1.449826	1.4652350192773798	1.455631155569399	1.402614522419459	1.39301081073762
0.003172	0.284088	-0.007629	7636.647308336991	1.459306	1.449710	1.46511284993625	1.45551698627125	1.4024923530783293	1.392896641439471
0.003174	0.284042	-0.007660	7635.416775336991	1.459182	1.449587	1.4649925112539903	1.455397647674952	1.4023720143960694	1.392777302843173
0.003175	0.283707	-0.007721	7626.3928713369905	1.459057	1.449474	1.4648693419128607	1.455286478376803	1.40224884505494	1.3926661335450239
0.003176	0.283508	-0.007660	7621.060564336991	1.458933	1.449356	1.464747172571731	1.4551703090786539	1.4021266757138102	1.3925499642468748
0.003177	0.283432	-0.007660	7619.0096773369905	1.458809	1.449235	1.464625003230601	1.4550511397805048	1.40200450637268	1.3924307949487258
0.003179	0.283234	-0.007690	7613.677370336991	1.458685	1.449117	1.4645046645483413	1.4549368011842068	1.4018841676904206	1.3923164563524277
0.003180	0.282990	-0.007690	7607.114530336991	1.458560	1.449000	1.4643814952072116	1.4548216318860578	1.4017609983492907	1.3922012870542788
0.003181	0.282806	-0.007751	7602.19240033699	1.458434	1.448881	1.4642573258660818	1.4547044625879089	1.4016368290081611	1.3920841177561298
0.003182	0.282669	-0.007721	7598.50080333699	1.458309	1.448761	1.464134156524952	1.4545862932897595	1.4015136596670312	1.3919659484579805
0.003184	0.282333	-0.007751	7589.476899336991	1.458184	1.448647	1.4640128178426923	1.4544759546934616	1.4013923209847716	1.3918556098616826
0.003185	0.282257	-0.007690	7587.426011336991	1.458059	1.448524	1.4638896485015624	1.4543547853953125	1.4012691516436417	1.3917344405635335
0.003186	0.282135	-0.007660	7584.144592336991	1.457935	1.448404	1.4637674791604327	1.4542366160971636	1.401146982302512	1.3916162712653846
0.003187	0.281937	-0.007721	7578.8122853369905	1.457810	1.448286	1.463644309819303	1.4541204467990143	1.4010238129613821	1.3915001019672353
0.003189	0.281662	-0.007782	7571.429090336991	1.457684	1.448169	1.4635219711370433	1.4540071082027164	1.4009014742791224	1.3913867633709374
0.003190	0.281601	-0.007751	7569.7883803369905	1.457558	1.448046	1.4633978017959133	1.4538859389045673	1.4007773049379924	1.3912655940727883
0.003191	0.281403	-0.007721	7564.456073336991	1.457433	1.447927	1.4632746324547836	1.4537687696064183	1.400654135596863	1.3911484247746393
0.003192	0.281143	-0.007751	7557.483056336991	1.457308	1.447811	1.463151463113654	1.4536546003082693	1.400530966255733	1.3910342554764903
0.003194	0.281052	-0.007751	7555.021991336991	1.457182	1.447688	1.4630291244313942	1.4535352617119712	1.4004086275734733	1.3909149168801922
0.003195	0.280823	-0.007690	7548.869329336991	1.457057	1.447571	1.4629059550902646	1.453420092413822	1.4002854582323438	1.390799747582043
0.003196	0.280563	-0.007721	7541.896312336991	1.456932	1.447455	1.4627827857491345	1.453305923115673	1.4001622888912135	1.390685578283894
0.003197	0.280411	-0.007721	7537.794538336991	1.456807	1.447335	1.4626596164080048	1.4531877538175242	1.400039119550084	1.3905674089857452
0.003199	0.280258	-0.007721	7533.6927633369905	1.456682	1.447215	1.4625382777257452	1.4530714152212258	1.3999177808678245	1.3904510703894468
0.003200	0.280014	-0.007751	7527.129923336991	1.456557	1.447098	1.4624151083846155	1.452956245923077	1.3997946115266946	1.390335901091298
0.003201	0.279816	-0.007690	7521.797616336991	1.456432	1.446980	1.4622919390434856	1.4528400766249279	1.3996714421855647	1.3902197317931488
0.003202	0.279694	-0.007782	7518.51619733699	1.456306	1.446858	1.4621677697023558	1.452719907326779	1.3995472728444351	1.3900995624949999
0.003204	0.279465	-0.007782	7512.363534336991	1.456180	1.446740	1.462045431020096	1.4526055687304806	1.3994249341621754	1.3899852238987016
0.003205	0.279251	-0.007782	7506.621050336991	1.456054	1.446621	1.4619212616789663	1.4524883994323317	1.3993007648210454	1.3898680546005526
0.003206	0.279144	-0.007751	7503.749808336991	1.455928	1.446499	1.4617970923378367	1.4523682301341827	1.3991765954799158	1.3897478853024037
0.003207	0.279037	-0.007782	7500.8785653369905	1.455802	1.446376	1.4616729229967067	1.4522470608360338	1.3990524261387858	1.3896267160042548
0.003209	0.278564	-0.007721	7488.163064336991	1.455677	1.446267	1.4615515843144473	1.4521417222397355	1.3989310874565266	1.3895213774079564
0.003210	0.278503	-0.007812	7486.522354336991	1.455551	1.446143	1.4614274149733173	1.4520195529415865	1.3988069181153966	1.3893992081098074
0.003211	0.278397	-0.007721	7483.651112336991	1.455425	1.446021	1.4613032456321875	1.4518993836434375	1.3986827487742666	1.3892790388116585
0.003212	0.278091	-0.007751	7475.447562336991	1.455300	1.445906	1.4611800762910578	1.4517862143452884	1.3985595794331371	1.3891658695135094
0.003214	0.277878	-0.007812	7469.7050783369905	1.455174	1.445787	1.461057737608798	1.4516708757489902	1.3984372407508774	1.3890505309172112
0.003215	0.277802	-0.007751	7467.654190336991	1.455048	1.445663	1.4609335682676683	1.4515487064508412	1.3983130714097474	1.3889283616190622
0.003216	0.277588	-0.007812	7461.911706336991	1.454921	1.445544	1.4608083989265384	1.4514315371526922	1.3981879020686176	1.3888111923209132
0.003217	0.277374	-0.007812	7456.169221336991	1.454795	1.445425	1.4606842295854088	1.4513143678545433	1.398063732727488	1.3886940230227642
0.003219	0.277130	-0.007782	7449.6063823369905	1.454669	1.445307	1.460561890903149	1.4512000292582452	1.3979413940452283	1.3885796844264662
0.003220	0.277039	-0.007812	7447.145317336991	1.454542	1.445184	1.4604367215620193	1.4510788599600961	1.3978162247040986	1.388458515128317
0.003221	0.276810	-0.007843	7440.9926553369905	1.454415	1.445064	1.4603115522208894	1.450960690661947	1.3976910553629684	1.388340345830168
0.003222	0.276627	-0.007812	7436.070525336991	1.454288	1.444944	1.4601863828797597	1.450842521363798	1.3975658860218387	1.388222176532019
0.003224	0.276505	-0.007812	7432.789105336991	1.454162	1.444822	1.4600640441975	1.4507241827675001	1.397443547339579	1.3881038379357211
0.003225	0.276245	-0.007751	7425.816088336991	1.454036	1.444705	1.4599398748563703	1.4506090134693508	1.3973193779984494	1.3879886686375718
0.003226	0.276077	-0.007782	7421.304136336991	1.453910	1.444584	1.4598157055152405	1.450489844171202	1.3971952086573198	1.387869499339423
0.003227	0.275970	-0.007843	7418.432894336991	1.453783	1.444461	1.4596905361741106	1.4503686748730529	1.3970700393161897	1.3877483300412738
0.003229	0.275665	-0.007843	7410.229344336991	1.453656	1.444344	1.459567197491851	1.450255336276755	1.3969467006339302	1.387634991444976
