Repository: pietracorvo/HystAPI

# Example data

The example data in this folder is from measurements performed during my physics bachelor.

The material is **FeSi3** (iron with 3% silicon), aka 'electrical steel', the standard material for ring cores in trafos. 

Four of the five samples where treated with high pressure torison (HPT, 20 rotations at 20GPa), to achieve nanocristallisation of the grains, which has a huge impact on the magnetic properties of the material. The HPT deformation was done at 77K (under liquid nitrogen) and at 293K (at room temperature). Afterwards some samples were heat treated at a temperature of 493K (for two hours) to anneal defects from the deformation process.

The five samples are:

File: testData/FeSi3_annealed/G1_919V_151Hz_800000Fs.txt (part 9 of 38)
--------------------------
t	U1	U2	H	B_raw	J_raw	B_drift	 J_drift	B_corr	J_corr
0.002865	0.118332	-0.017853	3181.4048137564664	1.334947	1.330950	1.3402059212004378	1.3362091378928556	1.2704250983423133	1.2664296448424108
0.002866	0.118103	-0.017822	3175.2521517564664	1.334659	1.330669	1.3399197567750276	1.3359299735430799	1.2701389339169031	1.2661504804926351
0.002867	0.117783	-0.017853	3166.638424756466	1.334369	1.330391	1.3396315923496176	1.3356538091933043	1.2698507694914931	1.2658743161428596
0.002869	0.117508	-0.017914	3159.255230756466	1.334079	1.330110	1.3393452634987977	1.335376480493753	1.2695644406406732	1.2655969874433082
0.002870	0.117264	-0.017944	3152.6923907564665	1.333789	1.329827	1.3390570990733877	1.3350953161439774	1.2692762762152632	1.2653158230935326
0.002871	0.117004	-0.017883	3145.719373756466	1.333499	1.329546	1.3387689346479779	1.3348161517942017	1.2689881117898534	1.265036658743757
0.002872	0.116684	-0.017944	3137.1056467564663	1.333208	1.329266	1.3384797702225677	1.334537987444426	1.2686989473644432	1.2647584943939814
0.002874	0.116379	-0.017975	3128.9020977564664	1.332917	1.328986	1.3381924413717479	1.3342616587448748	1.2684116185136234	1.26448216569443
0.002875	0.116135	-0.018005	3122.3392577564664	1.332625	1.328702	1.3379022769463378	1.3339794943950993	1.2681214540882133	1.2642000013446546
0.002876	0.115921	-0.018066	3116.596773756466	1.332333	1.328417	1.337612112520928	1.3336963300453235	1.2678312896628035	1.2639168369948788
0.002877	0.115433	-0.018005	3103.4710947564663	1.332041	1.328141	1.337321948095518	1.333422165695548	1.2675411252373936	1.2636426726451033
0.002879	0.115265	-0.018066	3098.9591427564665	1.331748	1.327854	1.337032619244698	1.333138836995997	1.2672517963865735	1.2633593439455522
0.002880	0.115036	-0.018127	3092.8064807564665	1.331455	1.327569	1.3367414548192882	1.332855672646221	1.2669606319611637	1.2630761795957763
0.002881	0.114685	-0.018066	3083.3723987564663	1.331162	1.327288	1.336450290393878	1.3325765082964456	1.2666694675357535	1.2627970152460009
0.002882	0.114365	-0.018097	3074.7586717564664	1.330868	1.327005	1.336158125968468	1.3322953439466698	1.2663773031103436	1.262515850896225
0.002884	0.114182	-0.018158	3069.8365417564664	1.330574	1.326717	1.335867797117648	1.3320110152471185	1.2660869742595235	1.2622315221966738
0.002885	0.113846	-0.018158	3060.8126377564663	1.330280	1.326435	1.3355756326922381	1.331730850897343	1.2657948098341136	1.2619513578468984
0.002886	0.113541	-0.018158	3052.609087756466	1.329986	1.326151	1.3352834682668282	1.3314486865475674	1.2655026454087037	1.2616691934971227
0.002887	0.113266	-0.018127	3045.225893756466	1.329692	1.325866	1.3349913038414183	1.3311655221977918	1.2652104809832938	1.261386029147347
0.002889	0.113083	-0.018158	3040.303763756466	1.329398	1.325578	1.3347009749905985	1.3308811934982405	1.264920152132474	1.2611017004477958
0.002890	0.112640	-0.018188	3028.4086177564664	1.329104	1.325299	1.3344088105651883	1.3306040291484649	1.2646279877070639	1.2608245360980201
0.002891	0.112488	-0.018127	3024.3068427564663	1.328810	1.325010	1.3341166461397784	1.3303168647986894	1.264335823281654	1.2605373717482447
0.002892	0.112198	-0.018250	3016.513470756466	1.328514	1.324724	1.3338224817143685	1.3300327004489136	1.264041658856244	1.260253207398469
0.002894	0.111877	-0.018311	3007.8997437564663	1.328218	1.324438	1.3335301528635484	1.3297503717493624	1.2637493300054239	1.2599708786989177
0.002895	0.111603	-0.018402	3000.5165497564662	1.327920	1.324150	1.3332339884381386	1.3294642073995868	1.263453165580014	1.259684714349142
0.002896	0.111374	-0.018280	2994.3638877564663	1.327623	1.323861	1.3329388240127287	1.329177043049811	1.2631580011546042	1.2593975499993664
0.002897	0.110977	-0.018341	2983.699272756466	1.327326	1.323578	1.3326436595873186	1.3288958787000356	1.262862836729194	1.2591163856495908
0.002899	0.110733	-0.018311	2977.1364337564664	1.327029	1.323289	1.3323503307364988	1.3286105500004843	1.2625695078783743	1.2588310569500396
0.002900	0.110550	-0.018433	2972.214303756466	1.326731	1.322997	1.3320541663110887	1.3283203856507086	1.2622733434529643	1.258540892600264
0.002901	0.110199	-0.018341	2962.780222756466	1.326434	1.322711	1.3317590018856786	1.3280362213009331	1.2619781790275542	1.2582567282504884
0.002902	0.109818	-0.018524	2952.525785756466	1.326134	1.322424	1.3314608374602688	1.3277510569511575	1.2616800146021443	1.2579715639007127
0.002904	0.109680	-0.018524	2948.834188756466	1.325834	1.322129	1.3311645086094488	1.3274597282516063	1.2613836857513243	1.2576802352011616
0.002905	0.109451	-0.018585	2942.6815257564663	1.325533	1.321836	1.330865344184039	1.3271685639018307	1.2610845213259145	1.257389070851386
0.002906	0.109100	-0.018555	2933.2474447564664	1.325232	1.321547	1.3305661797586288	1.326881399552055	1.2607853569005043	1.2571019065016102
0.002907	0.108688	-0.018585	2922.172652756466	1.324931	1.321260	1.330267015333219	1.3265962352022795	1.2604861924750945	1.2568167421518348
0.002909	0.108597	-0.018524	2919.711587756466	1.324631	1.320962	1.3299706864823988	1.3263019065027282	1.2601898636242743	1.2565224134522834
0.002910	0.108261	-0.018585	2910.6876837564664	1.324330	1.320673	1.329671522056989	1.3260147421529527	1.2598906991988645	1.256235249102508
0.002911	0.107880	-0.018646	2900.4332467564664	1.324028	1.320384	1.329371357631579	1.325727577803177	1.2595905347734546	1.2559480847527322
0.002912	0.107666	-0.018585	2894.690761756466	1.323726	1.320090	1.329071193206169	1.3254354134534014	1.2592903703480445	1.2556559204029567
0.002914	0.107452	-0.018677	2888.9482777564663	1.323424	1.319794	1.3287728643553491	1.3251430847538501	1.2589920414972247	1.2553635917034054
0.002915	0.107101	-0.018646	2879.514195756466	1.323122	1.319504	1.328472699929939	1.3248549204040745	1.2586918770718145	1.2550754273536298
0.002916	0.106857	-0.018738	2872.9513567564663	1.322818	1.319209	1.3281705355045292	1.324561756054299	1.2583897126464048	1.2547822630038543
0.002917	0.106522	-0.018768	2863.9274517564663	1.322514	1.318916	1.3278683710791193	1.3242705917045232	1.2580875482209948	1.2544910986540785
0.002919	0.106201	-0.018768	2855.3137247564664	1.322210	1.318623	1.3275680422282994	1.323981263004972	1.257787219370175	1.2542017699545274
0.002920	0.106018	-0.018768	2850.3915957564664	1.321906	1.318325	1.3272658778028894	1.3236850986551965	1.257485054944765	1.2539056056047517
0.002921	0.105743	-0.018738	2843.0084007564665	1.321603	1.318031	1.3269647133774793	1.3233929343054207	1.2571838905193549	1.253613441254976
0.002922	0.105362	-0.018738	2832.7539647564663	1.321299	1.317740	1.3266625489520694	1.3231037699556452	1.2568817260939449	1.2533242769052004
0.002924	0.105118	-0.018799	2826.1911247564663	1.320995	1.317444	1.3263622201012493	1.322811441256094	1.2565813972431248	1.2530319482056493
0.002925	0.104904	-0.018860	2820.4486397564665	1.320689	1.317145	1.3260580556758395	1.3225142769063183	1.256277232817715	1.2527347838558736
0.002926	0.104599	-0.018951	2812.245090756466	1.320382	1.316849	1.3257528912504295	1.3222201125565427	1.255972068392305	1.252440619506098
0.002927	0.104218	-0.018921	2801.990653756466	1.320076	1.316555	1.3254487268250195	1.321927948206767	1.255667903966895	1.2521484551563222
0.002929	0.104050	-0.018921	2797.4787017564663	1.319769	1.316254	1.3251453979741996	1.3216306195072158	1.2553645751160751	1.251851126456771
0.002930	0.103836	-0.018982	2791.7362177564664	1.319462	1.315954	1.3248402335487894	1.3213324551574404	1.255059410690665	1.2515529621069956
0.002931	0.103409	-0.018951	2780.2512477564665	1.319154	1.315661	1.3245340691233796	1.3210412908076645	1.254753246265255	1.2512617977572198
0.002932	0.103134	-0.019012	2772.8680537564665	1.318846	1.315363	1.3242279046979697	1.320745126457889	1.2544470818398452	1.2509656334074444
0.002934	0.102997	-0.019073	2769.1764567564665	1.318538	1.315058	1.3239235758471497	1.3204437977583379	1.2541427529890252	1.2506643047078931
0.002935	0.102585	-0.019073	2758.101664756466	1.318229	1.314763	1.32361641142174	1.320150633408562	1.2538355885636154	1.2503711403581173
0.002936	0.102325	-0.019104	2751.1286477564663	1.317919	1.314463	1.3233082469963298	1.3198524690587865	1.2535274241382053	1.2500729760083418
0.002937	0.102066	-0.019104	2744.155630756466	1.317610	1.314162	1.3230010825709198	1.3195533047090109	1.2532202597127953	1.2497738116585662
0.002939	0.101791	-0.019135	2736.772436756466	1.317300	1.313861	1.3226947537200997	1.3192559760094595	1.2529139308619752	1.2494764829590148
0.002940	0.101501	-0.019135	2728.9790647564664	1.316990	1.313561	1.32238658929469	1.318957811659684	1.2526057664365655	1.2491783186092393
0.002941	0.101212	-0.019165	2721.1856927564663	1.316679	1.313260	1.32207742486928	1.3186586473099084	1.2522966020111554	1.2488791542594637
0.002942	0.100922	-0.019196	2713.3923207564662	1.316368	1.312959	1.3217682604438699	1.3183594829601328	1.2519874375857454	1.248579989909688
0.002944	0.100632	-0.019196	2705.598948756466	1.316057	1.312658	1.3214609315930501	1.3180621542605817	1.2516801087349256	1.248282661210137
0.002945	0.100433	-0.019257	2700.2666417564665	1.315745	1.312353	1.32115076716764	1.317758989910806	1.2513699443095154	1.2479794968603612
0.002946	0.100143	-0.019257	2692.4732697564664	1.315433	1.312050	1.3208406027422301	1.3174578255610303	1.2510597798841057	1.2476783325105856
0.002947	0.099808	-0.019287	2683.4493647564664	1.315121	1.311749	1.3205304383168202	1.3171586612112547	1.2507496154586957	1.24737916816081
0.002949	0.099533	-0.019348	2676.0661707564664	1.314807	1.311445	1.3202201094660002	1.3168583325117034	1.2504392866078757	1.2470788394612586
0.002950	0.099304	-0.019348	2669.9135087564664	1.314494	1.311139	1.3199089450405903	1.316554168161928	1.2501281221824658	1.2467746751114832
0.002951	0.098907	-0.019379	2659.248894756466	1.314180	1.310839	1.31959678061518	1.3162560038121522	1.2498159577570556	1.2464765107617075
0.002952	0.098618	-0.019501	2651.455522756466	1.313864	1.310533	1.3192826161897702	1.3159518394623766	1.2495017933316457	1.2461723464119319
0.002954	0.098480	-0.019470	2647.763925756466	1.313549	1.310222	1.3189712873389505	1.3156445107628254	1.249190464480826	1.2458650177123807
0.002955	0.098206	-0.019501	2640.380730756466	1.313233	1.309916	1.3186571229135404	1.31534034641305	1.248876300055416	1.2455608533626052
0.002956	0.097717	-0.019440	2627.2550517564664	1.312918	1.309617	1.3183439584881305	1.3150431820632742	1.248563135630006	1.2452636890128295
0.002957	0.097549	-0.019501	2622.743099756466	1.312602	1.309307	1.3180297940627206	1.3147350177134987	1.248248971204596	1.244955524663054
0.002959	0.097366	-0.019562	2617.820969756466	1.312285	1.308996	1.3177164652119004	1.3144276890139475	1.247935642353776	1.2446481959635027
0.002960	0.096954	-0.019592	2606.746178756466	1.311968	1.308693	1.3174013007864906	1.3141265246641718	1.2476204779283662	1.244347031613727
0.002961	0.096695	-0.019562	2599.7731617564664	1.311650	1.308384	1.3170851363610805	1.3138193603143962	1.247304313502956	1.2440398672639514
0.002962	0.096451	-0.019714	2593.2103217564663	1.311332	1.308073	1.3167689719356706	1.3135101959646205	1.246988149077546	1.2437307029141758
0.002964	0.096176	-0.019653	2585.8271277564663	1.311013	1.307764	1.3164536430848506	1.3132048672650691	1.246672820226726	1.2434253742146244
0.002965	0.095856	-0.019684	2577.2134007564664	1.310694	1.307456	1.3161364786594407	1.3128987029152936	1.2463556558013162	1.243119209864849
0.002966	0.095596	-0.019745	2570.240383756466	1.310374	1.307145	1.3158183142340307	1.312589538565518	1.2460374913759062	1.2428100455150732
0.002967	0.095322	-0.019745	2562.8571887564663	1.310054	1.306834	1.3155001498086207	1.3122803742157425	1.2457193269504963	1.2425008811652978
0.002969	0.095032	-0.019806	2555.063816756466	1.309733	1.306523	1.315182820957801	1.3119730455161913	1.2454019980996764	1.2421935524657466
0.002970	0.094757	-0.019836	2547.680622756466	1.309412	1.306211	1.3148636565323908	1.3116628811664155	1.2450828336742663	1.2418833881159708
0.002971	0.094498	-0.019867	2540.7076057564664	1.309090	1.305898	1.314543492106981	1.31135171681664	1.2447626692488565	1.2415722237661952
0.002972	0.094147	-0.019897	2531.273523756466	1.308768	1.305588	1.314223327681571	1.3110435524668642	1.2444425048234464	1.2412640594164195
0.002974	0.093887	-0.019928	2524.3005067564663	1.308445	1.305274	1.313903998830751	1.310733223767313	1.2441231759726266	1.2409537307168683
0.002975	0.093689	-0.019989	2518.968199756466	1.308122	1.304957	1.313582834405341	1.3104180594175374	1.2438020115472166	1.2406385663670927
0.002976	0.093307	-0.019928	2508.713762756466	1.307798	1.304646	1.313260669979931	1.3101088950677617	1.2434798471218065	1.240329402017317
0.002977	0.092987	-0.019989	2500.1000357564662	1.307475	1.304334	1.312939505554521	1.3097987307179864	1.2431586826963965	1.2400192376675416
0.002979	0.092789	-0.020020	2494.767728756466	1.307150	1.304016	1.312618176703701	1.309484402018435	1.2428373538455766	1.2397049089679903
0.002980	0.092529	-0.020020	2487.7947117564663	1.306826	1.303700	1.3122960122782912	1.3091702376686594	1.2425151894201667	1.2393907446182146
0.002981	0.092178	-0.020050	2478.360629756466	1.306501	1.303387	1.3119728478528812	1.3088590733188838	1.2421920249947567	1.2390795802684391
0.002982	0.091949	-0.020081	2472.207967756466	1.306176	1.303070	1.3116496834274711	1.308543908969108	1.2418688605693466	1.2387644159186633
0.002984	0.091721	-0.020111	2466.055305756466	1.305850	1.302751	1.3113273545766513	1.3082285802695568	1.2415465317185268	1.238449087219112
0.002985	0.091370	-0.020233	2456.6212237564664	1.305523	1.302436	1.3110021901512412	1.3079154159197812	1.2412213672931167	1.2381359228693365
0.002986	0.091003	-0.020172	2446.7769647564664	1.305195	1.302121	1.3106760257258314	1.3076022515700056	1.240895202867707	1.237822758519561
0.002987	0.090836	-0.020294	2442.265012756466	1.304867	1.301798	1.3103498613004214	1.30728108722023	1.240569038442297	1.2375015941697853
0.002989	0.090439	-0.020325	2431.6003987564663	1.304538	1.301483	1.3100245324496014	1.3069697585206788	1.240243709591477	1.237190265470234
0.002990	0.090195	-0.020294	2425.0375587564663	1.304209	1.301162	1.3096973680241915	1.306650594170903	1.239916545166067	1.2368711011204583
0.002991	0.089951	-0.020325	2418.474719756466	1.303879	1.300841	1.3093692035987814	1.3063314298211275	1.239588380740657	1.2365519367706828
0.002992	0.089645	-0.020355	2410.2711697564664	1.303550	1.300522	1.3090420391733715	1.3060142654713518	1.239261216315247	1.236234772420907
0.002994	0.089340	-0.020325	2402.067620756466	1.303220	1.300202	1.3087157103225515	1.3056979367718007	1.238934887464427	1.235918443721356
0.002995	0.089157	-0.020416	2397.145490756466	1.302890	1.299878	1.3083875458971417	1.3053757724220252	1.2386067230390172	1.2355962793715805
0.002996	0.088776	-0.020477	2386.8910547564665	1.302558	1.299559	1.3080573814717318	1.3050586080722493	1.2382765586136073	1.2352791150218045
0.002997	0.088531	-0.020447	2380.3282147564664	1.302226	1.299236	1.3077272170463217	1.304737443722474	1.2379463941881972	1.2349579506720292
0.002999	0.088272	-0.020599	2373.355197756466	1.301893	1.298911	1.3073978881955017	1.3044161150229225	1.2376170653373773	1.2346366219724778
0.003000	0.088043	-0.020599	2367.202535756466	1.301560	1.298585	1.3070667237700917	1.304091950673147	1.2372859009119672	1.2343124576227023
0.003001	0.087570	-0.020538	2354.487033756466	1.301226	1.298268	1.3067345593446817	1.3037767863233714	1.2369537364865573	1.2339972932729266
0.003002	0.087387	-0.020630	2349.564904756466	1.300893	1.297941	1.306403394919272	1.3034516219735959	1.2366225720611475	1.2336721289231511
0.003004	0.087219	-0.020599	2345.0529527564663	1.300559	1.297612	1.3060730660684519	1.3031262932740446	1.2362922432103274	1.2333468002235999
0.003005	0.086853	-0.020660	2335.2086927564665	1.300224	1.297290	1.305739901643042	1.302806128924269	1.2359590787849175	1.2330266358738242
0.003006	0.086456	-0.020721	2324.544078756466	1.299888	1.296968	1.3054057372176318	1.3024859645744933	1.2356249143595073	1.2327064715240486
0.003007	0.086349	-0.020721	2321.6728367564665	1.299553	1.296636	1.3050725727922219	1.3021558002247176	1.2352917499340974	1.2323763071742728
0.003009	0.086014	-0.020660	2312.6489327564664	1.299218	1.296312	1.304741243941402	1.3018354715251663	1.2349604210832774	1.2320559784747216
0.003010	0.085663	-0.020813	2303.214850756466	1.298881	1.295987	1.304406079515992	1.301512307175391	1.2346252566578675	1.2317328141249462
0.003011	0.085373	-0.020844	2295.421478756466	1.298543	1.295659	1.3040699150905821	1.301186142825615	1.2342890922324576	1.2314066497751703
0.003012	0.085175	-0.020844	2290.0891717564664	1.298205	1.295328	1.3037337506651723	1.3008569784758397	1.2339529278070478	1.231077485425395
0.003014	0.084869	-0.020935	2281.885621756466	1.297866	1.294999	1.3033984218143522	1.3005316497762884	1.2336175989562277	1.2307521567258437
0.003015	0.084549	-0.020966	2273.2718947564663	1.297527	1.294671	1.3030612573889424	1.3002054854265126	1.233280434530818	1.2304259923760679
0.003016	0.084351	-0.020966	2267.939587756466	1.297187	1.294337	1.3027230929635323	1.2998733210767373	1.2329422701054078	1.2300938280262925
0.003017	0.084061	-0.021027	2260.146215756466	1.296846	1.294007	1.3023839285381222	1.2995451567269614	1.2326031056799978	1.2297656636765166
0.003019	0.083755	-0.021027	2251.942666756466	1.296506	1.293676	1.3020475996873022	1.2992178280274103	1.2322667768291777	1.2294383349769655
0.003020	0.083527	-0.021057	2245.7900047564663	1.296164	1.293343	1.3017074352618925	1.2988866636776346	1.231926612403768	1.2291071706271899
0.003021	0.083176	-0.021149	2236.3559227564665	1.295822	1.293012	1.3013672708364825	1.298557499327859	1.231586447978358	1.2287780062774143
0.003022	0.082825	-0.021179	2226.9218407564663	1.295479	1.292681	1.3010261064110724	1.2982283349780834	1.231245283552948	1.2284488419276387
0.003024	0.082642	-0.021210	2221.9997117564662	1.295135	1.292344	1.3006857775602525	1.2978950062785322	1.230904954702128	1.2281155132280874
0.003025	0.082397	-0.021240	2215.436871756466	1.294791	1.292008	1.3003436131348425	1.2975608419287565	1.230562790276718	1.2277813488783118
0.003026	0.081985	-0.021271	2204.3620797564663	1.294446	1.291677	1.3000004487094325	1.297231677578981	1.230219625851308	1.2274521845285362
0.003027	0.081787	-0.021332	2199.029772756466	1.294101	1.291339	1.2996572842840226	1.2968955132292053	1.2298764614258981	1.2271160201787605
0.003029	0.081558	-0.021210	2192.877110756466	1.293757	1.291002	1.2993169554332027	1.296562184529654	1.2295361325750782	1.2267826914792093
0.003030	0.081223	-0.021271	2183.853206756466	1.293413	1.290669	1.2989747910077927	1.2962310201798786	1.2291939681496682	1.2264515271294338
0.003031	0.080872	-0.021332	2174.4191247564663	1.293067	1.290335	1.2986306265823826	1.2958988558301028	1.2288498037242581	1.226119362779658
0.003032	0.080719	-0.021332	2170.3173497564662	1.292722	1.289995	1.2982874621569727	1.2955606914803273	1.2285066392988482	1.2257811984298825
0.003034	0.080505	-0.021362	2164.5748657564664	1.292375	1.289656	1.2979441333061528	1.295225362780776	1.2281633104480283	1.2254458697303312
0.003035	0.080017	-0.021423	2151.449186756466	1.292028	1.289325	1.2975989688807428	1.2948961984310003	1.2278181460226183	1.2251167053805556
0.003036	0.079834	-0.021515	2146.527056756466	1.291680	1.288983	1.2972528044553329	1.2945560340812248	1.2274719815972084	1.22477654103078
0.003037	0.079605	-0.021515	2140.3743947564662	1.291331	1.288642	1.2969056400299228	1.2942168697314491	1.2271248171717983	1.2244373766810044
0.003039	0.079254	-0.021606	2130.9403127564665	1.290981	1.288304	1.296559311179103	1.2938825410318977	1.2267784883209785	1.224103047981453
0.003040	0.078995	-0.021637	2123.9672957564662	1.290631	1.287963	1.296211146753693	1.2935433766821223	1.2264303238955685	1.2237638836316775
0.003041	0.078751	-0.021576	2117.404456756466	1.290281	1.287621	1.295862982328283	1.2932032123323465	1.2260821594701585	1.2234237192819017
0.003042	0.078369	-0.021667	2107.1500197564665	1.289930	1.287283	1.2955138179028731	1.292867047982571	1.2257329950447486	1.2230875549321263
0.003044	0.078110	-0.021729	2100.177002756466	1.289578	1.286940	1.295165489052053	1.2925277192830198	1.2253846661939285	1.222748226232575
0.003045	0.077850	-0.021790	2093.2039857564664	1.289226	1.286596	1.2948153246266432	1.2921855549332442	1.2250345017685187	1.2224060618827994
0.003046	0.077576	-0.021729	2085.8207917564664	1.288873	1.286253	1.294464160201233	1.2918443905834687	1.2246833373431085	1.222064897533024
0.003047	0.077316	-0.021820	2078.847774756466	1.288520	1.285908	1.2941129957758233	1.2915012262336931	1.2243321729176988	1.2217217331832484
0.003049	0.077026	-0.021881	2071.054402756466	1.288165	1.285563	1.2937616669250032	1.2911598975341418	1.2239808440668787	1.2213804044836971
0.003050	0.076752	-0.022003	2063.671207756466	1.287809	1.285216	1.2934075024995932	1.290814733184366	1.2236266796414688	1.2210352401339213
0.003051	0.076416	-0.021973	2054.6473037564665	1.287453	1.284871	1.2930533380741833	1.2904715688345907	1.2232725152160588	1.220692075784146
0.003052	0.076172	-0.022034	2048.084463756466	1.287096	1.284523	1.2926981736487733	1.290125404484815	1.2229173507906488	1.2203459114343702
0.003054	0.075989	-0.022003	2043.162334756466	1.286739	1.284172	1.2923448447979535	1.2897780757852637	1.222564021939829	1.219998582734819
0.003055	0.075531	-0.022156	2030.857010756466	1.286381	1.283829	1.2919886803725433	1.2894369114354882	1.2222078575144188	1.2196574183850435
0.003056	0.075241	-0.022156	2023.0636387564662	1.286022	1.283480	1.2916315159471334	1.2890897470857123	1.221850693089009	1.2193102540352676
0.003057	0.075150	-0.022217	2020.602573756466	1.285662	1.283123	1.2912733515217236	1.2887345827359369	1.2214925286635991	1.2189550896854922
0.003059	0.074799	-0.022217	2011.168491756466	1.285302	1.282775	1.2909170226709035	1.2883902540363856	1.221136199812779	1.218610760985941
0.003060	0.074402	-0.022278	2000.503877756466	1.284941	1.282428	1.2905578582454937	1.2880450896866098	1.2207770353873693	1.218265596636165
0.003061	0.074188	-0.022247	1994.761392756466	1.284580	1.282074	1.2901986938200836	1.2876929253368343	1.220417870961959	1.2179134322863896
0.003062	0.073990	-0.022369	1989.429085756466	1.284218	1.281719	1.2898385293946737	1.2873397609870587	1.2200577065365492	1.217560267936614
0.003064	0.073624	-0.022400	1979.584826756466	1.283855	1.281368	1.2894792005438536	1.2869924322875075	1.219698377685729	1.2172129392370628
0.003065	0.073303	-0.022400	1970.971099756466	1.283492	1.281016	1.2891180361184438	1.2866422679377318	1.2193372132603193	1.2168627748872871
0.003066	0.073120	-0.022430	1966.048969756466	1.283129	1.280659	1.2887568716930338	1.2862871035879562	1.2189760488349093	1.2165076105375114
0.003067	0.072784	-0.022461	1957.0250657564661	1.282765	1.280306	1.2883947072676236	1.2859359392381806	1.2186138844094991	1.2161564461877359
0.003069	0.072479	-0.022552	1948.821516756466	1.282400	1.279951	1.2880333784168039	1.2855846105386295	1.2182525555586794	1.2158051174881848
0.003070	0.072235	-0.022552	1942.258676756466	1.282035	1.279594	1.287670213991394	1.2852294461888536	1.2178893911332695	1.2154499531384089
0.003071	0.072037	-0.022552	1936.926369756466	1.281669	1.279235	1.2873060495659838	1.284872281839078	1.2175252267078593	1.2150927887886334
0.003072	0.071625	-0.022705	1925.851577756466	1.281301	1.278882	1.286939885140574	1.2845211174893025	1.2171590622824495	1.2147416244388578
0.003074	0.071457	-0.022705	1921.3396257564661	1.280933	1.278519	1.286575556289754	1.2841617887897512	1.2167947334316296	1.2143822957393064
0.003075	0.071121	-0.022858	1912.315721756466	1.280563	1.278161	1.286207391864344	1.2838056244399758	1.2164265690062195	1.214026131389531
0.003076	0.070770	-0.022827	1902.881639756466	1.280193	1.277803	1.285839227438934	1.2834494600902	1.2160584045808096	1.2136699670397553
0.003077	0.070541	-0.022888	1896.728977756466	1.279823	1.277440	1.285471063013524	1.2830882957404244	1.2156902401553995	1.2133088026899796
0.003079	0.070312	-0.022919	1890.576315756466	1.279451	1.277076	1.2851027341627042	1.2827279670408733	1.2153219113045797	1.2129484739904286
0.003080	0.069931	-0.022980	1880.321878756466	1.279079	1.276717	1.2847325697372942	1.2823708026910976	1.2149517468791697	1.2125913096406529
0.003081	0.069672	-0.023010	1873.348861756466	1.278706	1.276353	1.2843614053118841	1.282008638341322	1.2145805824537597	1.2122291452908773
0.003082	0.069504	-0.023071	1868.836909756466	1.278332	1.275984	1.2839892408864744	1.2816414739915463	1.21420841802835	1.2118619809411015
0.003084	0.069168	-0.023193	1859.813005756466	1.277957	1.275620	1.2836179120356543	1.281281145291995	1.2138370891775299	1.2115016522415503
0.003085	0.068756	-0.023193	1848.738213756466	1.277581	1.275258	1.2832437476102445	1.2809209809422195	1.21346292475212	1.2111414878917748
0.003086	0.068649	-0.023285	1845.866971756466	1.277204	1.274885	1.2828685831848343	1.2805498165924438	1.2130877603267098	1.210770323541999
0.003087	0.068314	-0.023315	1836.843066756466	1.276826	1.274518	1.2824924187594244	1.2801846522426683	1.2127115959013	1.2104051591922236
0.003089	0.067947	-0.023437	1826.998807756466	1.276446	1.274151	1.2821160899086044	1.279821323543117	1.21233526705048	1.2100418304926723
0.003090	0.067673	-0.023529	1819.615613756466	1.276065	1.273779	1.2817369254831945	1.2794511591933413	1.21195610262507	1.2096716661428966
0.003091	0.067520	-0.023529	1815.5138387564662	1.275684	1.273403	1.2813577610577846	1.2790769948435659	1.2115769381996602	1.2092975017931211
0.003092	0.067154	-0.023621	1805.669579756466	1.275302	1.273033	1.2809775966323744	1.2787088304937901	1.21119677377425	1.2089293374433454
0.003094	0.066895	-0.023590	1798.696562756466	1.274919	1.272659	1.2805982677815546	1.278338501794239	1.2108174449234301	1.2085590087437943
0.003095	0.066605	-0.023682	1790.903190756466	1.274536	1.272286	1.2802171033561445	1.2779673374444633	1.21043628049802	1.2081878443940186
0.003096	0.066360	-0.023621	1784.340350756466	1.274153	1.271911	1.2798359389307348	1.2775941730946878	1.2100551160726103	1.207814680044243
0.003097	0.065994	-0.023712	1774.496091756466	1.273769	1.271540	1.2794537745053247	1.277225008744912	1.2096729516472002	1.2074455156944672
0.003099	0.065842	-0.023712	1770.394316756466	1.273385	1.271160	1.2790734456545048	1.276848680045361	1.2092926227963803	1.2070691869949162
0.003100	0.065475	-0.023743	1760.550057756466	1.273000	1.270788	1.2786902812290948	1.2764785156955853	1.2089094583709703	1.2066990226451406
0.003101	0.065125	-0.023682	1751.115975756466	1.272616	1.270416	1.2783081168036847	1.2761083513458096	1.2085272939455602	1.2063288582953648
0.003102	0.064972	-0.023804	1747.0142007564662	1.272231	1.270036	1.2779249523782747	1.275730186996034	1.2081441295201503	1.2059506939455893
0.003104	0.064682	-0.023834	1739.220828756466	1.271845	1.269660	1.2775426235274547	1.2753578582964828	1.2077618006693303	1.2055783652460381
0.003105	0.064240	-0.023895	1727.325682756466	1.271458	1.269288	1.277157459102045	1.274987693946707	1.2073766362439204	1.2052082008962623
0.003106	0.064102	-0.023895	1723.634085756466	1.271070	1.268905	1.276771294676635	1.2746065295969315	1.2069904718185105	1.2048270365464868
0.003107	0.063812	-0.023956	1715.8407137564661	1.270682	1.268526	1.276385130251225	1.274229365247156	1.2066043073931005	1.2044498721967112
0.003109	0.063492	-0.024078	1707.226986756466	1.270292	1.268147	1.2759988014004051	1.2738540365476045	1.2062179785422806	1.2040745434971598
0.003110	0.063171	-0.024109	1698.613259756466	1.269902	1.267768	1.275610636974995	1.2734768721978291	1.2058298141168706	1.2036973791473844
0.003111	0.062988	-0.024139	1693.6911297564661	1.269511	1.267383	1.2752214725495852	1.2730937078480533	1.2054406496914607	1.2033142147976086
0.003112	0.062744	-0.024200	1687.128290756466	1.269118	1.266999	1.2748303081241752	1.2727115434982779	1.2050494852660507	1.2029320504478331
0.003114	0.062317	-0.024261	1675.643321756466	1.268725	1.266620	1.2744409792733553	1.2723362147987267	1.2046601564152308	1.202556721748282
0.003115	0.062103	-0.024353	1669.900836756466	1.268331	1.266233	1.2740488148479454	1.2719510504489508	1.204267991989821	1.2021715573985061
0.003116	0.061920	-0.024414	1664.978706756466	1.267935	1.265844	1.2736546504225352	1.2715638860991754	1.2038738275644107	1.2017843930487306
0.003117	0.061478	-0.024506	1653.083560756466	1.267539	1.265462	1.2732604859971253	1.2711837217493998	1.2034796631390008	1.201404228698955
0.003119	0.061249	-0.024506	1646.9308987564661	1.267141	1.265072	1.2728661571463054	1.2707973930498484	1.2030853342881809	1.2010178999994037
0.003120	0.061005	-0.024628	1640.368058756466	1.266743	1.264682	1.2724699927208953	1.270409228700073	1.2026891698627709	1.2006297356496283
0.003121	0.060715	-0.024597	1632.574686756466	1.266344	1.264293	1.2720728282954854	1.270022064350297	1.202292005437361	1.2002425712998523
0.003122	0.060440	-0.024750	1625.191492756466	1.265943	1.263901	1.2716736638700754	1.2696319000005216	1.201892841011951	1.1998524069500769
0.003124	0.060196	-0.024750	1618.628652756466	1.265542	1.263509	1.2712763350192555	1.2692435713009704	1.201495512161131	1.1994640782505257
0.003125	0.059875	-0.024811	1610.014925756466	1.265140	1.263118	1.2708761705938456	1.2688544069511947	1.2010953477357211	1.19907491390075
0.003126	0.059647	-0.024841	1603.862263756466	1.264738	1.262723	1.2704760061684355	1.2684612426014192	1.200695183310311	1.1986817495509745
0.003127	0.059387	-0.024872	1596.889246756466	1.264335	1.262329	1.2700748417430257	1.2680690782516435	1.2002940188849012	1.1982895852011988
0.003129	0.059113	-0.024902	1589.506052756466	1.263931	1.261935	1.2696745128922056	1.2676787495520923	1.199893690034081	1.1978992565016475
0.003130	0.058746	-0.024963	1579.661793756466	1.263527	1.261543	1.2692723484667958	1.2672885852023168	1.1994915256086713	1.197509092151872
0.003131	0.058472	-0.024994	1572.278598756466	1.263122	1.261147	1.268869184041386	1.266894420852541	1.1990883611832615	1.1971149278020963
0.003132	0.058319	-0.025146	1568.176823756466	1.262715	1.260745	1.2684640196159758	1.2664942565027655	1.1986831967578513	1.1967147634523208
0.003134	0.057861	-0.025208	1555.871499756466	1.262306	1.260352	1.2680586907651559	1.2661049278032142	1.1982778679070314	1.1963254347527694
0.003135	0.057571	-0.025208	1548.078127756466	1.261898	1.259953	1.2676525263397458	1.2657077634534386	1.1978717034816213	1.1959282704029939
0.003136	0.057449	-0.025269	1544.7967087564662	1.261489	1.259548	1.267245361914336	1.2653045991036629	1.1974645390562115	1.1955251060532182
0.003137	0.057083	-0.025330	1534.952448756466	1.261078	1.259150	1.266836197488926	1.2649084347538873	1.1970553746308015	1.1951289417034425
0.003139	0.056732	-0.025360	1525.518367756466	1.260667	1.258751	1.266428868638106	1.264513106054336	1.1966480457799815	1.1947336130038912
0.003140	0.056595	-0.025452	1521.826769756466	1.260255	1.258343	1.266018704212696	1.2641069417045605	1.1962378813545715	1.1943274486541158
0.003141	0.056305	-0.025482	1514.033397756466	1.259842	1.257940	1.265607539787286	1.263705777354785	1.1958267169291614	1.1939262843043403
0.003142	0.055923	-0.025574	1503.778961756466	1.259428	1.257539	1.265195375361876	1.2633066130050092	1.1954145525037516	1.1935271199545645
0.003144	0.055679	-0.025574	1497.216121756466	1.259013	1.257133	1.264784046511056	1.262904284305458	1.1950032236529315	1.1931247912550134
0.003145	0.055420	-0.025726	1490.243104756466	1.258597	1.256725	1.2643698820856462	1.2624981199556826	1.1945890592275217	1.1927186269052379
0.003146	0.055099	-0.025757	1481.629377756466	1.258180	1.256318	1.2639547176602364	1.2620929556059068	1.194173894802112	1.1923134625554621
0.003147	0.054825	-0.025787	1474.246183756466	1.257762	1.255910	1.2635385532348262	1.2616867912561314	1.1937577303767017	1.1919072982056866
0.003149	0.054565	-0.025818	1467.273166756466	1.257344	1.255500	1.2631242243840064	1.26128046255658	1.193343401525882	1.1915009695061354
0.003150	0.054276	-0.025879	1459.4797947564662	1.256924	1.255091	1.2627060599585962	1.2608732982068043	1.1929252371004717	1.1910938051563595
0.003151	0.053940	-0.026001	1450.455890756466	1.256503	1.254681	1.2622868955331863	1.2604651338570287	1.1925060726750618	1.190685640806584
0.003152	0.053757	-0.026031	1445.533760756466	1.256081	1.254265	1.2618667311077765	1.260050969507253	1.192085908249652	1.1902714764568083
0.003154	0.053482	-0.026123	1438.150565756466	1.255658	1.253851	1.2614474022569564	1.2596406408077019	1.191666579398832	1.1898611477572572
0.003155	0.053070	-0.026245	1427.075774756466	1.255233	1.253441	1.2610242378315466	1.2592324764579264	1.1912434149734221	1.1894529834074816
0.003156	0.052917	-0.026215	1422.9739997564661	1.254808	1.253021	1.2606010734061364	1.2588143121081505	1.1908202505480119	1.1890348190577058
0.003157	0.052689	-0.026367	1416.821337756466	1.254381	1.252601	1.2601759089807265	1.2583961477583752	1.190395086122602	1.1886166547079304
0.003159	0.052261	-0.026520	1405.336368756466	1.253952	1.252186	1.2597505801299065	1.2579848190588239	1.189969757271782	1.1882053260083791
0.003160	0.052032	-0.026611	1399.183706756466	1.253521	1.251763	1.2593214157044967	1.257563654709048	1.1895405928463723	1.1877841616586033
0.003161	0.051834	-0.026581	1393.851399756466	1.253090	1.251339	1.2588922512790868	1.2571414903592726	1.1891114284209623	1.1873619973088279
0.003162	0.051437	-0.026703	1383.186784756466	1.252657	1.250920	1.2584610868536765	1.256724326009497	1.188680263995552	1.1869448329590522
0.003164	0.051117	-0.026703	1374.573058756466	1.252225	1.250498	1.2580327580028567	1.2563059973099457	1.1882519351447323	1.186526504259501
0.003165	0.050980	-0.026764	1370.8814607564661	1.251791	1.250069	1.2576005935774468	1.2558788329601702	1.1878197707193223	1.1860993399097255
0.003166	0.050659	-0.026886	1362.267733756466	1.251355	1.249644	1.2571664291520368	1.2554556686103944	1.1873856062939123	1.1856761755599496
0.003167	0.050339	-0.027008	1353.654007756466	1.250918	1.249218	1.2567312647266269	1.2550315042606188	1.1869504418685024	1.185252011210174
0.003169	0.050003	-0.026947	1344.6301027564662	1.250481	1.248792	1.2562979358758068	1.2546091755610675	1.1865171130176824	1.1848296825106228
0.003170	0.049850	-0.027069	1340.528328756466	1.250043	1.248359	1.255861771450397	1.254178011211292	1.1860809485922725	1.1843985181608472
0.003171	0.049484	-0.027222	1330.684068756466	1.249602	1.247931	1.255422607024987	1.2537518468615163	1.1856417841668625	1.1839723538110716
0.003172	0.049164	-0.027222	1322.070341756466	1.249161	1.247500	1.254983442599577	1.2533226825117407	1.1852026197414525	1.183543189461296
0.003174	0.048935	-0.027283	1315.917679756466	1.248719	1.247066	1.2545451137487569	1.2528923538121894	1.1847642908906324	1.1831128607617447
0.003175	0.048615	-0.027405	1307.303952756466	1.248275	1.246633	1.254102949323347	1.252461189462414	1.1843221264652226	1.1826816964119693
0.003176	0.048325	-0.027527	1299.510581756466	1.247829	1.246197	1.2536587848979373	1.2520270251126382	1.1838779620398128	1.1822475320621935
0.003177	0.048126	-0.027527	1294.178273756466	1.247383	1.245757	1.253214620472527	1.2515888607628627	1.1834337976144025	1.181809367712418
0.003179	0.047775	-0.027649	1284.744192756466	1.246935	1.245321	1.2527702916217072	1.2511565320633113	1.1829894687635827	1.1813770390128666
0.003180	0.047485	-0.027710	1276.950820756466	1.246486	1.244882	1.2523231271962971	1.2507193677135358	1.1825423043381726	1.180939874663091
0.003181	0.047287	-0.027740	1271.618513756466	1.246037	1.244440	1.2518759627708873	1.2502792033637602	1.1820951399127628	1.1804997103133155
0.003182	0.046982	-0.027832	1263.414963756466	1.245586	1.243999	1.2514267983454774	1.2498400390139845	1.181645975487353	1.1800605459635398
0.003184	0.046570	-0.027924	1252.340172756466	1.245134	1.243560	1.2509784694946573	1.2494047103144332	1.1811976466365328	1.1796252172639885
0.003185	0.046417	-0.028015	1248.2383977564662	1.244680	1.243112	1.2505263050692474	1.2489585459646577	1.180745482211123	1.179179052914213
0.003186	0.046234	-0.028168	1243.316267756466	1.244224	1.242662	1.2500721406438375	1.2485103816148821	1.180291317785713	1.1787308885644374
0.003187	0.045822	-0.028198	1232.2414757564661	1.243767	1.242219	1.2496169762184275	1.2480692172651064	1.179836153360303	1.1782897242146617
0.003189	0.045441	-0.028259	1221.987039756466	1.243309	1.241774	1.2491626473676076	1.2476278885655552	1.1793818245094831	1.1778483955151104
0.003190	0.045273	-0.028381	1217.475087756466	1.242849	1.241320	1.2487044829421976	1.2471757242157797	1.1789236600840731	1.177396231165335
0.003191	0.045059	-0.028351	1211.7326027564661	1.242389	1.240867	1.2482463185167876	1.246724559866004	1.178465495658663	1.1769450668155592
0.003192	0.044678	-0.028564	1201.478165756466	1.241927	1.240418	1.2477861540913777	1.2462773955162285	1.1780053312332532	1.1764979024657838
0.003194	0.044418	-0.028656	1194.505148756466	1.241463	1.239962	1.2473258252405577	1.2458250668166773	1.1775450023824332	1.1760455737662325
0.003195	0.044220	-0.028748	1189.1728417564661	1.240997	1.239503	1.2468616608151477	1.2453679024669015	1.1770808379570232	1.1755884094164568
0.003196	0.043854	-0.028870	1179.328582756466	1.240530	1.239048	1.2463964963897376	1.244914738117126	1.1766156735316131	1.1751352450666812
0.003197	0.043579	-0.028900	1171.945387756466	1.240061	1.238589	1.2459293319643279	1.2444575737673502	1.1761485091062034	1.1746780807169055
0.003199	0.043335	-0.028961	1165.3825487564661	1.239592	1.238128	1.2454640031135078	1.244000245067799	1.1756831802553833	1.1742207520173542
0.003200	0.042999	-0.029022	1156.358644756466	1.239122	1.237669	1.244995838688098	1.2435430807180234	1.1752150158299735	1.1737635876675787
0.003201	0.042755	-0.029175	1149.795804756466	1.238649	1.237205	1.2445246742626879	1.243080916368248	1.1747438514045634	1.1733014233178032
0.003202	0.042480	-0.029358	1142.412610756466	1.238174	1.236739	1.244051509837278	1.2426167520184723	1.1742706869791535	1.1728372589680276
0.003204	0.042114	-0.029480	1132.568350756466	1.237696	1.236273	1.243577180986458	1.242154423318921	1.1737963581283335	1.1723749302684763
0.003205	0.041916	-0.029602	1127.236043756466	1.237217	1.235801	1.243100016561048	1.2416842589691452	1.1733191937029235	1.1719047659187005
0.003206	0.041656	-0.029663	1120.2630267564662	1.236736	1.235329	1.242620852135638	1.2412140946193697	1.1728400292775136	1.171434601568925
0.003207	0.041412	-0.029846	1113.700187756466	1.236252	1.234853	1.242138687710228	1.240739930269594	1.1723578648521036	1.1709604372191493
0.003209	0.040955	-0.029968	1101.394863756466	1.235767	1.234384	1.2416573588594082	1.2402746015700428	1.1718765360012837	1.170495108519598
0.003210	0.040787	-0.029999	1096.8829107564661	1.235281	1.233903	1.2411731944339983	1.2397954372202673	1.1713923715758738	1.1700159441698226
0.003211	0.040588	-0.030182	1091.550603756466	1.234792	1.233421	1.240686030008588	1.2393152728704917	1.1709052071504635	1.169535779820047
0.003212	0.040176	-0.030243	1080.475812756466	1.234302	1.232945	1.2401978655831782	1.238841108520716	1.1704170427250538	1.1690616154702713
0.003214	0.039886	-0.030426	1072.6824407564661	1.233809	1.232462	1.2397085367323581	1.2383617798211648	1.1699277138742337	1.16858228677072
0.003215	0.039825	-0.030548	1071.041730756466	1.233314	1.231969	1.2392153723069483	1.2378706154713892	1.1694345494488239	1.1680911224209445
0.003216	0.039398	-0.030609	1059.5567617564661	1.232818	1.231488	1.2387212078815384	1.2373914511216135	1.168940385023414	1.1676119580711688
0.003217	0.039017	-0.030701	1049.302324756466	1.232321	1.231003	1.2382260434561283	1.236908286771838	1.1684452205980038	1.1671287937213932
0.003219	0.038879	-0.030762	1045.610727756466	1.231823	1.230509	1.2377317146053084	1.2364179580722867	1.167950891747184	1.166638465021842
0.003220	0.038589	-0.030853	1037.817355756466	1.231323	1.230019	1.2372335501798983	1.235929793722511	1.1674527273217739	1.1661503006720664
0.003221	0.038208	-0.031006	1027.5629187564662	1.230821	1.229530	1.2367333857544884	1.2354426293727354	1.166952562896364	1.1656631363222907
