Repository: pietracorvo/HystAPI

# Example data

The example data in this folder is from measurements performed during my physics bachelor.

The material is **FeSi3** (iron with 3% silicon), aka 'electrical steel', the standard material for ring cores in trafos. 

Four of the five samples where treated with high pressure torison (HPT, 20 rotations at 20GPa), to achieve nanocristallisation of the grains, which has a huge impact on the magnetic properties of the material. The HPT deformation was done at 77K (under liquid nitrogen) and at 293K (at room temperature). Afterwards some samples were heat treated at a temperature of 493K (for two hours) to anneal defects from the deformation process.

The five samples are:

File: testData/FeSi3_annealed/G1_919V_200Hz_800000Fs.txt (part 9 of 29)
--------------------------
t	U1	U2	H	B_raw	J_raw	B_drift	 J_drift	B_corr	J_corr
0.002856	-0.083176	-0.388123	-2234.754226943505	-0.891860	-0.889050	-0.886410325796923	-0.8836005767953846	-0.9593871016507693	-0.956575361544327
0.002857	-0.083588	-0.385590	-2245.8290189435047	-0.898106	-0.895283	-0.8926544176476923	-0.8898316687340385	-0.9656311935015386	-0.9628064534829809
0.002859	-0.083847	-0.383057	-2252.8020359435045	-0.904312	-0.901479	-0.8988566013492307	-0.8960238526113462	-0.971833377203077	-0.9689986373602886
0.002860	-0.084244	-0.380432	-2263.4666499435048	-0.910475	-0.907629	-0.9050176932	-0.90217194455	-0.9779944690538463	-0.9751467292989424
0.002861	-0.084793	-0.377869	-2278.2330389435047	-0.916596	-0.913732	-0.9111367850507692	-0.9082730364886539	-0.9841135609046155	-0.9812478212375962
0.002862	-0.085007	-0.375214	-2283.9755229435045	-0.922674	-0.919803	-0.9172128769015384	-0.9143421284273077	-0.9901896527553847	-0.98731691317625
0.002864	-0.085312	-0.372528	-2292.1790729435047	-0.928709	-0.925828	-0.923244060603077	-0.9203633123046153	-0.9962208364569233	-0.9933380970535577
0.002865	-0.085846	-0.369843	-2306.5352839435045	-0.934701	-0.931801	-0.9292341524538461	-0.9263344042432692	-1.0022109283076923	-0.9993091889922116
0.002866	-0.086243	-0.367187	-2317.1998989435046	-0.940649	-0.937736	-0.9351802443046153	-0.9322674961819231	-1.0081570201584618	-1.0052422809308654
0.002867	-0.086517	-0.364380	-2324.5830929435047	-0.946552	-0.943629	-0.9410813361553846	-0.938158588120577	-1.014058112009231	-1.0111333728695193
0.002869	-0.086929	-0.361542	-2335.6578849435045	-0.952409	-0.949473	-0.946934519856923	-0.9439987719978846	-1.0199112957107692	-1.016973556746827
0.002870	-0.087296	-0.358795	-2345.5021439435045	-0.958221	-0.955273	-0.9527446117076923	-0.9497968639365385	-1.0257213875615387	-1.022771648685481
0.002871	-0.087723	-0.355927	-2356.9871129435046	-0.963987	-0.961024	-0.9585087035584615	-0.9555459558751923	-1.0314854794123078	-1.0285207406241348
0.002872	-0.087982	-0.353027	-2363.9601299435044	-0.969706	-0.966734	-0.9642257954092307	-0.9612540478138462	-1.037202571263077	-1.0342288325627886
0.002874	-0.088470	-0.350067	-2377.0858089435046	-0.975377	-0.972388	-0.9698929791107692	-0.9669042316911539	-1.0428697549646155	-1.0398790164400964
0.002875	-0.088791	-0.346954	-2385.6995359435045	-0.980998	-0.977999	-0.9755120709615385	-0.9725133236298076	-1.0484888468153848	-1.04548810837875
0.002876	-0.089172	-0.343964	-2395.9539729435046	-0.986570	-0.983558	-0.9810821628123076	-0.9780704155684615	-1.054058938666154	-1.0510452003174038
0.002877	-0.089645	-0.340820	-2408.6694739435047	-0.992091	-0.989063	-0.9866012546630768	-0.9835735075071154	-1.0595780305169231	-1.0565482922560578
0.002879	-0.089920	-0.337646	-2416.0526689435046	-0.997560	-0.994523	-0.9920664383646154	-0.9890296913844231	-1.0650432142184618	-1.0620044761333656
0.002880	-0.090256	-0.334229	-2425.0765729435047	-1.002975	-0.999926	-0.9974795302153845	-0.9944307833230769	-1.070456306069231	-1.0674055680720191
0.002881	-0.090775	-0.330719	-2439.022606943505	-1.008332	-1.005266	-1.002834622066154	-0.9997688752617307	-1.0758113979200004	-1.0727436600106732
0.002882	-0.091125	-0.327118	-2448.4566889435046	-1.013631	-1.010553	-1.008131713916923	-1.0050539672003846	-1.0811084897707692	-1.078028751949327
0.002884	-0.091415	-0.323303	-2456.2500609435046	-1.018868	-1.015780	-1.0133648976184617	-1.0102771510776922	-1.0863416734723081	-1.0832519358266346
0.002885	-0.091919	-0.319489	-2469.7859169435046	-1.024044	-1.020939	-1.0185389894692307	-1.015434243016346	-1.0915157653230771	-1.0884090277652885
0.002886	-0.092346	-0.315582	-2481.2708869435046	-1.029157	-1.026037	-1.02365008132	-1.0205303349550001	-1.0966268571738462	-1.0935051197039425
0.002887	-0.092651	-0.311737	-2489.4744359435044	-1.034206	-1.031077	-1.0286971731707693	-1.0255684268936538	-1.1016739490246157	-1.0985432116425962
0.002889	-0.092926	-0.307739	-2496.8576299435044	-1.039191	-1.036052	-1.0336783568723076	-1.0305396107709615	-1.106655132726154	-1.1035143955199038
0.002890	-0.093475	-0.303589	-2511.624018943505	-1.044109	-1.040952	-1.038594448723077	-1.0354377027096155	-1.1115712245769234	-1.108412487458558
0.002891	-0.093811	-0.299377	-2520.647923943505	-1.048959	-1.045790	-1.0434425405738461	-1.0402737946482692	-1.1164193164276925	-1.1132485793972116
0.002892	-0.094086	-0.295044	-2528.031117943505	-1.053738	-1.050560	-1.0482196324246154	-1.045041886586923	-1.1211964082784616	-1.1180166713358655
0.002894	-0.094543	-0.290619	-2540.3364419435047	-1.058446	-1.055252	-1.0529238161261538	-1.049730070464231	-1.1259005919800003	-1.1227048552131733
0.002895	-0.094986	-0.285889	-2552.2315889435044	-1.063077	-1.059868	-1.057552907976923	-1.0543441624028846	-1.1305296838307695	-1.127318947151827
0.002896	-0.095291	-0.280975	-2560.4351379435047	-1.067627	-1.064408	-1.0621009998276925	-1.0588822543415384	-1.135077775681539	-1.1318570390904807
0.002897	-0.095718	-0.275665	-2571.9201069435044	-1.072093	-1.068859	-1.0665650916784615	-1.0633313462801923	-1.1395418675323077	-1.1363061310291347
0.002899	-0.096146	-0.270172	-2583.405076943505	-1.076469	-1.073221	-1.07093727538	-1.0676895301575	-1.1439140512338462	-1.1406643149064424
0.002900	-0.096512	-0.264465	-2593.249335943505	-1.080753	-1.077493	-1.0752193672307693	-1.0719596220961538	-1.1481961430846157	-1.1449344068450962
0.002901	-0.096893	-0.258636	-2603.5037729435044	-1.084943	-1.081670	-1.0794074590815383	-1.0761347140348076	-1.1523842349353846	-1.14910949878375
0.002902	-0.097366	-0.252716	-2616.2192739435045	-1.089036	-1.085747	-1.0834985509323076	-1.0802098059734615	-1.156475326786154	-1.1531845907224039
0.002904	-0.097687	-0.246735	-2624.8330009435044	-1.093034	-1.089734	-1.087492734633846	-1.0841929898507692	-1.1604695104876925	-1.1571677745997115
0.002905	-0.098099	-0.240845	-2635.907792943505	-1.096935	-1.093621	-1.0913918264846154	-1.0880780817894231	-1.1643686023384618	-1.1610528665383655
0.002906	-0.098572	-0.234833	-2648.6232939435044	-1.100739	-1.097409	-1.0951939183353845	-1.091864173728077	-1.168170694189231	-1.1648389584770193
0.002907	-0.098892	-0.228668	-2657.2370209435044	-1.104443	-1.101103	-1.0988960101861538	-1.0955562656667308	-1.1718727860400002	-1.1685310504156732
0.002909	-0.099258	-0.222351	-2667.081279943505	-1.108045	-1.104692	-1.1024941938876922	-1.0991414495440384	-1.1754709697415384	-1.1721162342929807
0.002910	-0.099716	-0.215973	-2679.3866049435046	-1.111543	-1.108175	-1.1059902857384614	-1.1026225414826922	-1.1789670615923078	-1.1755973262316346
0.002911	-0.100174	-0.209381	-2691.6919289435045	-1.114935	-1.111552	-1.1093803775892308	-1.1059976334213462	-1.182357153443077	-1.1789724181702885
0.002912	-0.100464	-0.202820	-2699.4853009435046	-1.118221	-1.114827	-1.1126644694399999	-1.10927072536	-1.185641245293846	-1.1822455101089424
0.002914	-0.100876	-0.196167	-2710.5600919435046	-1.121399	-1.117992	-1.1158386531415385	-1.1124319092373078	-1.188815428995385	-1.1854066939862502
0.002915	-0.101379	-0.189636	-2724.0959489435045	-1.124471	-1.121047	-1.1189087449923076	-1.1154850011759614	-1.1918855208461538	-1.1884597859249038
0.002916	-0.101654	-0.183105	-2731.4791429435045	-1.127438	-1.124004	-1.1218738368430767	-1.1184400931146155	-1.1948506126969232	-1.1914148778635578
0.002917	-0.102020	-0.176605	-2741.323402943505	-1.130299	-1.126853	-1.1247329286938461	-1.1212871850532693	-1.1977097045476923	-1.1942619698022117
0.002919	-0.102448	-0.170380	-2752.8083719435044	-1.133060	-1.129599	-1.1274901123953844	-1.124029368930577	-1.2004668882492306	-1.1970041536795193
0.002920	-0.102905	-0.164215	-2765.113695943505	-1.135720	-1.132244	-1.130148204246154	-1.126672460869231	-1.2031249801000001	-1.1996472456181733
0.002921	-0.103241	-0.158051	-2774.1375999435045	-1.138281	-1.134793	-1.132707296096923	-1.1292195528078846	-1.2056840719507695	-1.202194337556827
0.002922	-0.103653	-0.152069	-2785.2123919435044	-1.140744	-1.137243	-1.1351683879476924	-1.1316676447465384	-1.2081451638015386	-1.2046424294954807
0.002924	-0.104111	-0.146057	-2797.5177159435048	-1.143111	-1.139594	-1.1375315716492307	-1.134014828623846	-1.210508347503077	-1.2069896133727884
0.002925	-0.104446	-0.140106	-2806.5416199435044	-1.145381	-1.141853	-1.1397996635	-1.1362719205625	-1.2127764393538465	-1.2092467053114424
0.002926	-0.104797	-0.134491	-2815.9757019435046	-1.147561	-1.144021	-1.1419777553507693	-1.1384380125011537	-1.2149545312046155	-1.211412797250096
0.002927	-0.105255	-0.129089	-2828.2810259435046	-1.149652	-1.146097	-1.1440668472015383	-1.1405121044398077	-1.2170436230553845	-1.21348688918875
0.002929	-0.105591	-0.123810	-2837.3049309435046	-1.151659	-1.148092	-1.146070030903077	-1.1425032883171153	-1.2190468067569231	-1.2154780730660577
0.002930	-0.105957	-0.118713	-2847.1491899435046	-1.153582	-1.150003	-1.1479911227538462	-1.1444123802557693	-1.2209678986076926	-1.2173871650047117
0.002931	-0.106400	-0.113800	-2859.0443359435044	-1.155426	-1.151832	-1.1498332146046155	-1.1462394721944231	-1.2228099904584617	-1.2192142569433655
0.002932	-0.106735	-0.108887	-2868.0682409435044	-1.157191	-1.153585	-1.1515963064553847	-1.147990564133077	-1.224573082309231	-1.2209653488820194
0.002934	-0.107010	-0.104370	-2875.4514349435044	-1.158882	-1.155267	-1.153283490156923	-1.1496687480103847	-1.2262602660107693	-1.222643532759327
0.002935	-0.107529	-0.100006	-2889.3974689435045	-1.160503	-1.156871	-1.1549025820076924	-1.1512708399490383	-1.2278793578615388	-1.2242456246979807
0.002936	-0.107880	-0.095917	-2898.8315509435047	-1.162058	-1.158413	-1.1564556738584615	-1.1528109318876922	-1.229432449712308	-1.2257857166366346
0.002937	-0.108124	-0.092133	-2905.3943909435047	-1.163551	-1.159898	-1.1579467657092308	-1.1542940238263462	-1.2309235415630773	-1.2272688085752885
0.002939	-0.108505	-0.088531	-2915.6488269435044	-1.164985	-1.161320	-1.159376949410769	-1.1557122077036537	-1.2323537252646153	-1.228686992452596
0.002940	-0.109085	-0.085114	-2931.2355709435046	-1.166365	-1.162680	-1.1607550412615386	-1.1570702996423077	-1.2337318171153848	-1.23004508439125
0.002941	-0.109329	-0.081940	-2937.7984109435047	-1.167693	-1.164000	-1.1620811331123078	-1.1583883915809614	-1.2350579089661542	-1.2313631763299038
0.002942	-0.109650	-0.078949	-2946.4121379435046	-1.168972	-1.165268	-1.1633582249630767	-1.1596544835196154	-1.236335000816923	-1.2326292682685578
0.002944	-0.110138	-0.075958	-2959.537816943505	-1.170203	-1.166483	-1.1645854086646155	-1.160865667396923	-1.237562184518462	-1.2338404521458655
0.002945	-0.110474	-0.073273	-2968.5617209435045	-1.171390	-1.167658	-1.1657705005153844	-1.162038759335577	-1.2387472763692307	-1.2350135440845194
0.002946	-0.110718	-0.070618	-2975.1245599435047	-1.172535	-1.168795	-1.166913592366154	-1.163173851274231	-1.2398903682200002	-1.2361486360231733
0.002947	-0.111160	-0.068176	-2987.0197069435044	-1.173640	-1.169885	-1.168016684216923	-1.1642619432128847	-1.2409934600707695	-1.237236727961827
0.002949	-0.111496	-0.065826	-2996.0436109435045	-1.174706	-1.170940	-1.1690788679184616	-1.1653131270901924	-1.242055643772308	-1.2382879118391348
0.002950	-0.111877	-0.063660	-3006.2980479435046	-1.175738	-1.171959	-1.1701089597692307	-1.166330219028846	-1.243085735623077	-1.2393050037777884
0.002951	-0.112213	-0.061584	-3015.3219529435046	-1.176736	-1.172945	-1.17110505162	-1.1673143109675	-1.2440818274738463	-1.2402890957164423
0.002952	-0.112656	-0.059540	-3027.2170989435044	-1.177701	-1.173895	-1.1720681434707694	-1.1682624029061537	-1.2450449193246156	-1.241237187655096
0.002954	-0.112900	-0.057709	-3033.7799389435045	-1.178636	-1.174822	-1.1729993271723076	-1.1691855867834615	-1.245976103026154	-1.2421603715324039
0.002955	-0.113266	-0.055908	-3043.6241979435044	-1.179542	-1.175716	-1.173903419023077	-1.1700776787221154	-1.2468801948769235	-1.2430524634710578
0.002956	-0.113678	-0.054169	-3054.698989943505	-1.180420	-1.176580	-1.1747795108738461	-1.1709397706607692	-1.2477562867276926	-1.2439145554097115
0.002957	-0.113968	-0.052673	-3062.4923619435044	-1.181273	-1.177423	-1.1756306027246153	-1.1717808625994233	-1.2486073785784617	-1.2447556473483656
0.002959	-0.114288	-0.051147	-3071.1060879435045	-1.182102	-1.178241	-1.1764557864261538	-1.172595046476731	-1.24943256228	-1.2455698312256733
0.002960	-0.114792	-0.049744	-3084.6419449435048	-1.182908	-1.179031	-1.177259878276923	-1.1733831384153846	-1.2502366541307692	-1.246357923164327
0.002961	-0.115158	-0.048523	-3094.4862039435047	-1.183694	-1.179804	-1.1780439701276924	-1.1741542303540384	-1.2510207459815388	-1.2471290151029808
0.002962	-0.115402	-0.047302	-3101.049043943505	-1.184461	-1.180563	-1.1788090619784615	-1.1749113222926924	-1.251785837832308	-1.2478861070416347
0.002964	-0.115738	-0.046173	-3110.0729479435045	-1.185209	-1.181299	-1.17955324568	-1.1756435061700001	-1.2525300215338464	-1.2486182909189425
0.002965	-0.116196	-0.045074	-3122.3782719435044	-1.185940	-1.182014	-1.1802823375307692	-1.1763565981086537	-1.2532591133846154	-1.249331382857596
0.002966	-0.116425	-0.044067	-3128.530933943505	-1.186653	-1.182721	-1.1809934293815383	-1.1770616900473077	-1.2539702052353845	-1.25003647479625
0.002967	-0.116745	-0.043060	-3137.1446609435047	-1.187351	-1.183408	-1.1816895212323077	-1.1777467819859615	-1.2546662970861542	-1.2507215667349039
0.002969	-0.117218	-0.042175	-3149.8601629435047	-1.188034	-1.184075	-1.1823687049338463	-1.1784099658632692	-1.2553454807876925	-1.2513847506122115
0.002970	-0.117584	-0.041229	-3159.7044219435047	-1.188703	-1.184731	-1.1830357967846155	-1.1790640578019231	-1.2560125726384617	-1.2520388425508655
0.002971	-0.117813	-0.040436	-3165.8570839435047	-1.189358	-1.185378	-1.1836888886353845	-1.179709149740577	-1.2566656644892307	-1.2526839344895193
0.002972	-0.118240	-0.039673	-3177.3420529435048	-1.190000	-1.186006	-1.1843289804861539	-1.1803352416792308	-1.25730575634	-1.2533100264281731
0.002974	-0.118652	-0.038849	-3188.4168449435047	-1.190630	-1.186622	-1.1849551641876923	-1.1809474255565384	-1.2579319400415385	-1.2539222103054808
0.002975	-0.118942	-0.038086	-3196.2102169435047	-1.191247	-1.187229	-1.1855702560384616	-1.1815525174951924	-1.258547031892308	-1.2545273022441348
0.002976	-0.119293	-0.037323	-3205.6442989435045	-1.191852	-1.187822	-1.1861733478892307	-1.182143609433846	-1.259150123743077	-1.2551183941827884
0.002977	-0.119690	-0.036560	-3216.3089129435048	-1.192444	-1.188401	-1.18676343974	-1.1827207013725	-1.2597402155938462	-1.2556954861214424
0.002979	-0.120026	-0.035950	-3225.3328169435044	-1.193027	-1.188972	-1.1873426234415385	-1.1832878852498077	-1.2603193992953847	-1.25626266999875
0.002980	-0.120377	-0.035400	-3234.7668989435047	-1.193600	-1.189534	-1.1879137152923076	-1.1838479771884616	-1.2608904911461538	-1.256822761937404
0.002981	-0.120773	-0.034790	-3245.4315129435045	-1.194164	-1.190084	-1.188475807143077	-1.1843960691271154	-1.2614525829969234	-1.2573708538760577
0.002982	-0.121109	-0.034119	-3254.4554179435045	-1.194717	-1.190626	-1.1890268989938462	-1.1849361610657692	-1.2620036748476924	-1.2579109458147115
0.002984	-0.121353	-0.033539	-3261.0182569435046	-1.195260	-1.191161	-1.1895660826953847	-1.1854673449430768	-1.262542858549231	-1.2584421296920192
0.002985	-0.121887	-0.032959	-3275.374468943505	-1.195794	-1.191677	-1.1900981745461539	-1.185981436881731	-1.2630749504	-1.2589562216306733
0.002986	-0.122131	-0.032562	-3281.9373079435045	-1.196322	-1.192196	-1.190624266396923	-1.1864985288203846	-1.2636010422507695	-1.259473313569327
0.002987	-0.122406	-0.032135	-3289.3205029435044	-1.196842	-1.192707	-1.1911423582476923	-1.1870076207590383	-1.2641191341015388	-1.2599824055079807
0.002989	-0.122879	-0.031616	-3302.0360039435045	-1.197355	-1.193204	-1.1916515419492306	-1.187500804636346	-1.2646283178030768	-1.2604755893852884
0.002990	-0.123276	-0.031281	-3312.7006179435048	-1.197861	-1.193697	-1.1921556338000001	-1.187991896575	-1.2651324096538463	-1.2609666813239424
0.002991	-0.123520	-0.030762	-3319.263457943505	-1.198360	-1.194187	-1.1926527256507693	-1.1884799885136539	-1.2656295015046157	-1.2614547732625963
0.002992	-0.123871	-0.030396	-3328.6975399435046	-1.198852	-1.194668	-1.1931428175015384	-1.1889590804523078	-1.2661195933553846	-1.2619338652012502
0.002994	-0.124344	-0.029999	-3341.4130409435047	-1.199338	-1.195138	-1.193625001203077	-1.1894252643296155	-1.2666017770569233	-1.2624000490785579
0.002995	-0.124634	-0.029663	-3349.206412943505	-1.199819	-1.195609	-1.194104093053846	-1.1898943562682691	-1.2670808689076924	-1.2628691410172115
0.002996	-0.124954	-0.029419	-3357.8201399435047	-1.200295	-1.196074	-1.1945781849046153	-1.1903574482069232	-1.2675549607584617	-1.2633322329558656
0.002997	-0.125366	-0.029053	-3368.8949319435046	-1.200766	-1.196531	-1.1950472767553846	-1.190812540145577	-1.2680240526092308	-1.2637873248945193
0.002999	-0.125763	-0.028809	-3379.5595459435044	-1.201233	-1.196985	-1.195510460456923	-1.1912627240228846	-1.2684872363107695	-1.264237508771827
0.003000	-0.126007	-0.028503	-3386.1223849435046	-1.201695	-1.197438	-1.1959705523076922	-1.1917138159615384	-1.2689473281615387	-1.2646886007104807
0.003001	-0.126389	-0.028229	-3396.3768219435046	-1.202152	-1.197883	-1.1964256441584615	-1.1921569079001924	-1.269402420012308	-1.2651316926491347
0.003002	-0.126862	-0.027985	-3409.0923239435047	-1.202605	-1.198320	-1.1968767360092307	-1.1925919998388461	-1.2698535118630772	-1.2655667845877885
0.003004	-0.127075	-0.027710	-3414.8348079435045	-1.203054	-1.198762	-1.1973219197107692	-1.1930301837161539	-1.2702986955646156	-1.2660049684650962
0.003005	-0.127487	-0.027496	-3425.9095999435044	-1.203500	-1.199193	-1.1977660115615385	-1.1934592756548077	-1.2707427874153847	-1.26643406040375
0.003006	-0.127869	-0.027252	-3436.1640369435045	-1.203942	-1.199622	-1.1982061034123077	-1.1938863675934615	-1.2711828792661541	-1.2668611523424038
0.003007	-0.128067	-0.027100	-3441.4963439435046	-1.204380	-1.200054	-1.1986421952630768	-1.1943164595321154	-1.271618971116923	-1.2672912442810578
0.003009	-0.128494	-0.026886	-3452.9813129435047	-1.204816	-1.200476	-1.1990743789646154	-1.1947346434094233	-1.2720511548184619	-1.2677094281583656
0.003010	-0.128983	-0.026794	-3466.1069919435045	-1.205250	-1.200893	-1.1995064708153844	-1.195149735348077	-1.2724832466692306	-1.2681245200970193
0.003011	-0.129272	-0.026581	-3473.9003639435045	-1.205681	-1.201314	-1.1999355626661539	-1.1955688272867309	-1.2729123385200003	-1.2685436120356732
0.003012	-0.129562	-0.026337	-3481.6937359435046	-1.206107	-1.201731	-1.200359654516923	-1.1959839192253847	-1.2733364303707693	-1.268958703974327
0.003014	-0.129974	-0.026154	-3492.7685279435045	-1.206531	-1.202141	-1.2007798382184616	-1.1963901031026922	-1.2737566140723078	-1.2693648878516346
0.003015	-0.130402	-0.026001	-3504.2534969435046	-1.206953	-1.202548	-1.2011999300692306	-1.196795195041346	-1.274176705923077	-1.2697699797902884
0.003016	-0.130692	-0.025909	-3512.0468689435047	-1.207372	-1.202957	-1.20161702192	-1.19720228698	-1.2745937977738464	-1.2701770717289425
0.003017	-0.131012	-0.025787	-3520.6605959435046	-1.207790	-1.203364	-1.2020331137707692	-1.1976073789186539	-1.2750098896246156	-1.2705821636675962
0.003019	-0.131531	-0.025604	-3534.6066299435047	-1.208205	-1.203762	-1.2024442974723077	-1.1980015627959615	-1.2754210733261542	-1.2709763475449039
0.003020	-0.131805	-0.025513	-3541.9898239435047	-1.208618	-1.204166	-1.202855389323077	-1.1984036547346155	-1.275832165176923	-1.2713784394835579
0.003021	-0.132065	-0.025391	-3548.9628409435045	-1.209029	-1.204568	-1.203264481173846	-1.1988037466732693	-1.2762412570276922	-1.2717785314222116
0.003022	-0.132553	-0.025238	-3562.0885199435047	-1.209438	-1.204961	-1.2036715730246155	-1.199194838611923	-1.276648348878462	-1.2721696233608655
0.003024	-0.132904	-0.025146	-3571.5226019435045	-1.209846	-1.205356	-1.2040757567261537	-1.199586022489231	-1.27705253258	-1.2725608072381733
0.003025	-0.133179	-0.025055	-3578.9057959435045	-1.210251	-1.205752	-1.2044788485769231	-1.1999801144278845	-1.2774556244307695	-1.272954899176827
0.003026	-0.133575	-0.024811	-3589.5704109435046	-1.210654	-1.206142	-1.2048799404276922	-1.2003682063665384	-1.2778567162815384	-1.2733429911154808
0.003027	-0.133942	-0.024841	-3599.4146699435046	-1.211056	-1.206531	-1.2052800322784614	-1.2007552983051923	-1.2782568081323076	-1.2737300830541347
0.003029	-0.134338	-0.024719	-3610.0792839435044	-1.211456	-1.206918	-1.20567621598	-1.2011384821825	-1.2786529918338463	-1.2741132669314423
0.003030	-0.134659	-0.024628	-3618.6930109435048	-1.211855	-1.207307	-1.206073307830769	-1.2015255741211537	-1.2790500836846155	-1.274500358870096
0.003031	-0.135040	-0.024506	-3628.947447943505	-1.212252	-1.207691	-1.2064683996815386	-1.2019076660598078	-1.2794451755353848	-1.2748824508087502
0.003032	-0.135391	-0.024445	-3638.3815299435046	-1.212648	-1.208075	-1.2068624915323076	-1.2022897579984615	-1.279839267386154	-1.2752645427474039
0.003034	-0.135757	-0.024323	-3648.2257889435045	-1.213042	-1.208457	-1.2072526752338462	-1.202667941875769	-1.2802294510876924	-1.2756427266247115
0.003035	-0.136215	-0.024231	-3660.5311129435045	-1.213435	-1.208834	-1.2076437670846154	-1.2030430338144231	-1.2806205429384616	-1.2760178185633655
0.003036	-0.136475	-0.024200	-3667.5041299435047	-1.213827	-1.209217	-1.2080338589353845	-1.203424125753077	-1.2810106347892307	-1.2763989105020193
0.003037	-0.136795	-0.024048	-3676.1178569435046	-1.214217	-1.209596	-1.208421950786154	-1.2038012176917308	-1.2813987266400004	-1.2767760024406731
0.003039	-0.137314	-0.023987	-3690.0638909435047	-1.214605	-1.209967	-1.2088061344876921	-1.2041684015690384	-1.2817829103415384	-1.2771431863179807
0.003040	-0.137573	-0.023926	-3697.0369079435045	-1.214993	-1.210345	-1.2091922263384616	-1.2045444935076923	-1.2821690021923078	-1.2775192782566347
0.003041	-0.137909	-0.023804	-3706.0608119435046	-1.215379	-1.210720	-1.2095763181892307	-1.204917585446346	-1.282553094043077	-1.2778923701952885
0.003042	-0.138306	-0.023773	-3716.7254259435044	-1.215764	-1.211092	-1.20995941004	-1.205287677385	-1.2829361858938464	-1.2782624621339425
0.003044	-0.138763	-0.023712	-3729.030749943505	-1.216148	-1.211460	-1.2103395937415384	-1.2056518612623077	-1.2833163695953846	-1.27862664601125
0.003045	-0.138992	-0.023651	-3735.183411943505	-1.216531	-1.211836	-1.2107206855923076	-1.2060259532009614	-1.2836974614461538	-1.2790007379499038
0.003046	-0.139359	-0.023529	-3745.0276719435046	-1.216912	-1.212205	-1.211099777443077	-1.2063930451396154	-1.2840765532969232	-1.2793678298885578
0.003047	-0.139832	-0.023468	-3757.7431729435048	-1.217292	-1.212569	-1.2114778692938462	-1.2067551370782692	-1.2844546451476924	-1.2797299218272116
0.003049	-0.140152	-0.023376	-3766.3568999435047	-1.217671	-1.212937	-1.2118530529953846	-1.2071193209555768	-1.2848298288492308	-1.2800941057045192
0.003050	-0.140396	-0.023376	-3772.9197399435047	-1.218049	-1.213307	-1.2122291448461537	-1.2074874128942308	-1.2852059207000002	-1.2804621976431732
0.003051	-0.140900	-0.023163	-3786.4555959435047	-1.218425	-1.213666	-1.212603236696923	-1.2078445048328845	-1.2855800125507693	-1.280819289581827
0.003052	-0.141235	-0.023193	-3795.4795009435047	-1.218801	-1.214030	-1.2129773285476924	-1.2082065967715383	-1.2859541044015388	-1.2811813815204807
0.003054	-0.141556	-0.023132	-3804.0932269435048	-1.219175	-1.214394	-1.2133475122492305	-1.208566780648846	-1.286324288103077	-1.2815415653977884
0.003055	-0.141922	-0.023041	-3813.9374869435046	-1.219549	-1.214755	-1.2137196041	-1.2089258725875	-1.2866963799538462	-1.2819006573364424
0.003056	-0.142303	-0.023071	-3824.191922943505	-1.219922	-1.215115	-1.2140906959507691	-1.2092839645261537	-1.2870674718046153	-1.282258749275096
0.003057	-0.142700	-0.023010	-3834.8565379435045	-1.220295	-1.215475	-1.2144617878015382	-1.2096420564648078	-1.2874385636553844	-1.2826168412137502
0.003059	-0.142990	-0.022888	-3842.6499099435046	-1.220666	-1.215836	-1.214828971503077	-1.2099992403421154	-1.287805747356923	-1.2829740250910577
0.003060	-0.143463	-0.022919	-3855.3654109435047	-1.221037	-1.216191	-1.215198063353846	-1.2103523322807692	-1.2881748392076924	-1.2833271170297116
0.003061	-0.143753	-0.022858	-3863.158782943505	-1.221407	-1.216551	-1.2155661552046153	-1.210710424219423	-1.2885429310584615	-1.2836852089683655
0.003062	-0.144089	-0.022736	-3872.1826869435045	-1.221776	-1.216909	-1.2159332470553845	-1.211066516158077	-1.288910022909231	-1.2840413009070193
0.003064	-0.144608	-0.022675	-3886.1287209435045	-1.222143	-1.217258	-1.216296430756923	-1.2114117000353846	-1.2892732066107695	-1.284386484784327
0.003065	-0.144913	-0.022675	-3894.3322709435047	-1.222510	-1.217615	-1.2166615226076922	-1.2117667919740382	-1.2896382984615387	-1.2847415767229806
0.003066	-0.145172	-0.022583	-3901.3052879435045	-1.222877	-1.217973	-1.2170266144584616	-1.2121228839126923	-1.2900033903123078	-1.2850976686616347
0.003067	-0.145676	-0.022644	-3914.8411439435044	-1.223243	-1.218322	-1.2173907063092309	-1.212469975851346	-1.2903674821630773	-1.2854447606002883
0.003069	-0.145996	-0.022644	-3923.4548709435044	-1.223610	-1.218678	-1.2177538900107694	-1.2128221597286537	-1.2907306658646158	-1.285796944477596
0.003070	-0.146286	-0.022522	-3931.2482429435045	-1.223975	-1.219033	-1.2181169818615385	-1.2131752516673078	-1.2910937577153847	-1.2861500364162501
0.003071	-0.146683	-0.022461	-3941.9128569435047	-1.224339	-1.219384	-1.2184790737123077	-1.2135243436059615	-1.291455849566154	-1.2864991283549039
0.003072	-0.147141	-0.022491	-3954.2181809435046	-1.224703	-1.219733	-1.218841165563077	-1.2138714355446154	-1.2918179414169235	-1.2868462202935578
0.003074	-0.147461	-0.022400	-3962.8319079435046	-1.225066	-1.220085	-1.2192003492646153	-1.2142196194219232	-1.2921771251184615	-1.2871944041708656
0.003075	-0.147751	-0.022339	-3970.6252799435047	-1.225428	-1.220437	-1.2195604411153846	-1.214569711360577	-1.2925372169692309	-1.2875444961095193
0.003076	-0.148193	-0.022339	-3982.5204269435044	-1.225790	-1.220784	-1.2199205329661538	-1.214914803299231	-1.2928973088200002	-1.2878895880481733
0.003077	-0.148560	-0.022369	-3992.364685943505	-1.226152	-1.221134	-1.220280624816923	-1.2152628952378846	-1.293257400670769	-1.288237679986827
0.003079	-0.148895	-0.022247	-4001.3885899435045	-1.226513	-1.221483	-1.2206378085184615	-1.2156080791151924	-1.2936145843723077	-1.2885828638641348
0.003080	-0.149246	-0.022217	-4010.8226719435047	-1.226872	-1.221831	-1.2209949003692306	-1.215954171053846	-1.293971676223077	-1.2889289558027883
0.003081	-0.149643	-0.022125	-4021.4872869435044	-1.227231	-1.222176	-1.22135199222	-1.2162972629925	-1.2943287680738464	-1.2892720477414423
0.003082	-0.150024	-0.022156	-4031.7417229435046	-1.227590	-1.222522	-1.2217090840707692	-1.2166413549311539	-1.2946858599246154	-1.2896161396800963
0.003084	-0.150360	-0.022156	-4040.7656279435046	-1.227949	-1.222870	-1.2220642677723077	-1.2169855388084614	-1.2950410436261541	-1.2899603235574038
0.003085	-0.150803	-0.022095	-4052.6607739435044	-1.228307	-1.223213	-1.222420359623077	-1.2173266307471156	-1.2953971354769234	-1.290301415496058
0.003086	-0.151047	-0.022003	-4059.2236139435045	-1.228664	-1.223561	-1.222775451473846	-1.217672722685769	-1.2957522273276925	-1.2906475074347115
0.003087	-0.151459	-0.022064	-4070.2984049435045	-1.229021	-1.223904	-1.2231305433246153	-1.2180138146244233	-1.2961073191784616	-1.2909885993733656
0.003089	-0.151962	-0.021973	-4083.8342619435048	-1.229377	-1.224243	-1.2234827270261537	-1.2183489985017306	-1.29645950288	-1.291323783250673
0.003090	-0.152176	-0.021912	-4089.5767469435045	-1.229731	-1.224591	-1.223834818876923	-1.2186950904403846	-1.2968115947307695	-1.291669875189327
0.003091	-0.152542	-0.021820	-4099.4210059435045	-1.230085	-1.224932	-1.2241869107276924	-1.2190341823790383	-1.2971636865815386	-1.2920089671279806
0.003092	-0.153015	-0.021851	-4112.136506943505	-1.230439	-1.225270	-1.2245390025784615	-1.2193702743176924	-1.2975157784323077	-1.2923450590666348
0.003094	-0.153366	-0.021790	-4121.570588943505	-1.230792	-1.225611	-1.22488818628	-1.219707458195	-1.2978649621338465	-1.2926822429439424
0.003095	-0.153641	-0.021790	-4128.953783943505	-1.231145	-1.225955	-1.225239278130769	-1.2200495501336537	-1.2982160539846155	-1.293024334882596
0.003096	-0.154037	-0.021698	-4139.6183979435045	-1.231497	-1.226293	-1.2255893699815386	-1.2203856420723078	-1.2985661458353848	-1.2933604268212502
0.003097	-0.154541	-0.021729	-4153.154253943505	-1.231849	-1.226628	-1.2259394618323076	-1.2207187340109615	-1.298916237686154	-1.293693518759904
0.003099	-0.154816	-0.021698	-4160.537448943505	-1.232200	-1.226970	-1.2262866455338461	-1.221056917888269	-1.2992634213876926	-1.2940317026372115
0.003100	-0.155075	-0.021637	-4167.510465943504	-1.232551	-1.227312	-1.2266357373846153	-1.2213970098269231	-1.2996125132384617	-1.2943717945758655
0.003101	-0.155594	-0.021637	-4181.456499943504	-1.232901	-1.227645	-1.2269838292353845	-1.221728101765577	-1.2999606050892307	-1.2947028865145194
0.003102	-0.155945	-0.021576	-4190.890581943504	-1.233251	-1.227983	-1.227331921086154	-1.2220641937042307	-1.3003086969400002	-1.295038978453173
0.003104	-0.156219	-0.021576	-4198.273775943504	-1.233600	-1.228323	-1.2276771047876922	-1.2224003775815384	-1.3006538806415384	-1.2953751623304808
0.003105	-0.156662	-0.021545	-4210.168922943505	-1.233949	-1.228657	-1.2280241966384615	-1.2227324695201924	-1.3010009724923077	-1.2957072542691348
0.003106	-0.157013	-0.021484	-4219.603004943505	-1.234297	-1.228994	-1.2283702884892307	-1.223067561458846	-1.301347064343077	-1.2960423462077884
0.003107	-0.157410	-0.021515	-4230.267618943504	-1.234646	-1.229328	-1.2287173803399998	-1.2233996533975	-1.3016941561938462	-1.2963744381464424
0.003109	-0.157761	-0.021454	-4239.701700943504	-1.234993	-1.229664	-1.2290605640415384	-1.2237318372748078	-1.3020373398953846	-1.2967066220237502
0.003110	-0.158112	-0.021362	-4249.135781943505	-1.235340	-1.229999	-1.2294056558923079	-1.2240649292134616	-1.302382431746154	-1.297039713962404
0.003111	-0.158508	-0.021362	-4259.800396943505	-1.235686	-1.230331	-1.229749747743077	-1.2243950211521155	-1.3027265235969234	-1.2973698059010579
0.003112	-0.158905	-0.021332	-4270.465010943504	-1.236031	-1.230663	-1.2300928395938462	-1.2247251130907693	-1.3030696154476926	-1.2976998978397116
0.003114	-0.159302	-0.021332	-4281.129624943505	-1.236377	-1.230996	-1.2304350232953847	-1.2250542969680769	-1.3034117991492309	-1.2980290817170193
0.003115	-0.159653	-0.021332	-4290.563706943505	-1.236722	-1.231329	-1.2307781151461539	-1.2253853889067305	-1.303754891	-1.298360173655673
0.003116	-0.159912	-0.021210	-4297.536723943505	-1.237066	-1.231664	-1.2311202069969231	-1.2257184808453847	-1.3040969828507696	-1.298693265594327
0.003117	-0.160461	-0.021271	-4312.303112943504	-1.237410	-1.231990	-1.2314622988476922	-1.2260425727840383	-1.3044390747015386	-1.2990173575329806
0.003119	-0.160721	-0.021240	-4319.276129943504	-1.237754	-1.232325	-1.2318024825492309	-1.226373756661346	-1.304779258403077	-1.2993485414102883
0.003120	-0.161087	-0.021179	-4329.120388943504	-1.238098	-1.232656	-1.2321445744	-1.2267028486	-1.3051213502538461	-1.2996776333489424
0.003121	-0.161514	-0.021118	-4340.605357943505	-1.238440	-1.232984	-1.2324846662507691	-1.2270289405386539	-1.3054614421046153	-1.3000037252875962
0.003122	-0.161972	-0.021118	-4352.910681943504	-1.238782	-1.233311	-1.2328247581015386	-1.2273540324773078	-1.305801533955385	-1.3003288172262502
0.003124	-0.162186	-0.021118	-4358.653166943504	-1.239124	-1.233645	-1.2331629418030767	-1.2276842163546156	-1.3061397176569232	-1.300659001103558
0.003125	-0.162552	-0.021088	-4368.497425943504	-1.239466	-1.233975	-1.2335030336538462	-1.2280123082932692	-1.3064798095076924	-1.3009870930422116
0.003126	-0.163025	-0.021027	-4381.212927943505	-1.239806	-1.234299	-1.2338411255046153	-1.2283344002319232	-1.3068179013584618	-1.3013091849808656
0.003127	-0.163361	-0.020996	-4390.2368319435045	-1.240146	-1.234628	-1.2341792173553845	-1.228661492170577	-1.3071559932092307	-1.3016362769195193
0.003129	-0.163635	-0.020935	-4397.620026943505	-1.240486	-1.234958	-1.234515401056923	-1.2289876760478846	-1.3074921769107695	-1.301962460796827
0.003130	-0.164124	-0.020996	-4410.745705943504	-1.240825	-1.235281	-1.2348524929076923	-1.2293087679865384	-1.3078292687615387	-1.3022835527354808
0.003131	-0.164474	-0.020874	-4420.179786943505	-1.241164	-1.235608	-1.2351895847584615	-1.2296338599251924	-1.308166360612308	-1.3026086446741347
0.003132	-0.164780	-0.020905	-4428.383336943505	-1.241503	-1.235936	-1.2355266766092308	-1.229959951863846	-1.3085034524630772	-1.3029347366127884
0.003134	-0.165207	-0.020905	-4439.868305943504	-1.241841	-1.236260	-1.2358608603107692	-1.2302801357411537	-1.3088376361646157	-1.303254920490096
0.003135	-0.165558	-0.020844	-4449.302387943504	-1.242179	-1.236586	-1.2361969521615384	-1.2306042276798077	-1.3091737280153848	-1.30357901242875
0.003136	-0.165894	-0.020844	-4458.326291943504	-1.242517	-1.236913	-1.2365330440123077	-1.2309293196184614	-1.309509819866154	-1.3039041043674038
0.003137	-0.166336	-0.020813	-4470.221438943505	-1.242854	-1.237235	-1.2368681358630769	-1.2312494115571155	-1.3098449117169233	-1.304224196306058
0.003139	-0.166702	-0.020782	-4480.065697943504	-1.243190	-1.237559	-1.2372003195646153	-1.2315695954344232	-1.3101770954184615	-1.3045443801833656
0.003140	-0.167053	-0.020782	-4489.499779943504	-1.243527	-1.237884	-1.2375354114153847	-1.2318926873730769	-1.310512187269231	-1.3048674721220193
0.003141	-0.167374	-0.020752	-4498.113506943504	-1.243863	-1.238209	-1.2378695032661537	-1.2322157793117305	-1.3108462791200002	-1.305190564060673
0.003142	-0.167908	-0.020752	-4512.469717943504	-1.244199	-1.238527	-1.238203595116923	-1.2325318712503845	-1.3111803709707694	-1.305506655999327
0.003144	-0.168182	-0.020721	-4519.852912943505	-1.244535	-1.238854	-1.2385357788184614	-1.2328550551276922	-1.3115125546723077	-1.3058298398766346
0.003145	-0.168396	-0.020721	-4525.595396943505	-1.244871	-1.239182	-1.2388698706692307	-1.233181147066346	-1.311846646523077	-1.3061559318152884
0.003146	-0.168930	-0.020691	-4539.951608943504	-1.245206	-1.239500	-1.23920296252	-1.233497239005	-1.3121797383738465	-1.3064720237539424
0.003147	-0.169373	-0.020691	-4551.8467549435045	-1.245541	-1.239820	-1.2395360543707692	-1.2338153309436537	-1.3125128302246156	-1.306790115692596
0.003149	-0.169617	-0.020630	-4558.409594943505	-1.245876	-1.240146	-1.2398672380723077	-1.2341375148209615	-1.3128440139261541	-1.3071122995699038
0.003150	-0.169968	-0.020691	-4567.843676943505	-1.246210	-1.240469	-1.240199329923077	-1.2344586067596155	-1.3131761057769231	-1.3074333915085579
0.003151	-0.170425	-0.020538	-4580.149000943504	-1.246543	-1.240786	-1.240530421773846	-1.2347736986982691	-1.3135071976276924	-1.3077484834472115
0.003152	-0.170776	-0.020538	-4589.583081943505	-1.246876	-1.241107	-1.2408615136246155	-1.2350927906369231	-1.3138382894784617	-1.3080675753858655
0.003154	-0.171021	-0.020538	-4596.145921943504	-1.247209	-1.241432	-1.2411906973261537	-1.2354139745142307	-1.31416747318	-1.308388759263173
0.003155	-0.171509	-0.020538	-4609.271600943504	-1.247541	-1.241748	-1.241520789176923	-1.2357280664528847	-1.3144975650307695	-1.308702851201827
0.003156	-0.171936	-0.020477	-4620.756569943505	-1.247873	-1.242065	-1.2418508810276923	-1.2360431583915383	-1.3148276568815387	-1.3090179431404807
0.003157	-0.172241	-0.020447	-4628.960119943504	-1.248204	-1.242386	-1.2421799728784617	-1.2363622503301923	-1.3151567487323081	-1.3093370350791347
0.003159	-0.172577	-0.020416	-4637.984023943505	-1.248535	-1.242706	-1.2425071565799999	-1.2366784342075001	-1.315483932433846	-1.3096532189564425
0.003160	-0.173004	-0.020416	-4649.468992943504	-1.248866	-1.243022	-1.2428362484307693	-1.2369925261461538	-1.3158130242846156	-1.3099673108950962
0.003161	-0.173340	-0.020355	-4658.492896943504	-1.249196	-1.243340	-1.2431643402815384	-1.2373086180848076	-1.3161411161353849	-1.31028340283375
0.003162	-0.173737	-0.020355	-4669.157511943504	-1.249526	-1.243657	-1.2434924321323075	-1.2376237100234615	-1.3164692079861537	-1.3105984947724039
0.003164	-0.174133	-0.020386	-4679.822125943505	-1.249855	-1.243973	-1.243817615833846	-1.2379358939007692	-1.3167943916876923	-1.3109106786497116
0.003165	-0.174408	-0.020264	-4687.205319943505	-1.250184	-1.244293	-1.2441447076846153	-1.2382539858394233	-1.3171214835384615	-1.3112287705883656
0.003166	-0.174759	-0.020325	-4696.639401943505	-1.250513	-1.244610	-1.2444717995353847	-1.238569077778077	-1.317448575389231	-1.3115438625270193
0.003167	-0.175308	-0.020264	-4711.405790943505	-1.250841	-1.244919	-1.244797891386154	-1.2388761697167308	-1.3177746672400001	-1.3118509544656731
0.003169	-0.175491	-0.020203	-4716.327920943504	-1.251169	-1.245241	-1.2451220750876923	-1.2391943535940384	-1.3180988509415386	-1.3121691383429808
0.003170	-0.175827	-0.020172	-4725.351824943504	-1.251496	-1.245556	-1.2454471669384615	-1.2395074455326924	-1.318423942792308	-1.3124822302816348
0.003171	-0.176361	-0.020172	-4739.708036943504	-1.251823	-1.245865	-1.2457722587892306	-1.239814537471346	-1.3187490346430768	-1.3127893222202884
0.003172	-0.176727	-0.020203	-4749.552295943504	-1.252149	-1.246180	-1.24609635064	-1.24012762941	-1.3190731264938464	-1.3131024141589425
0.003174	-0.177002	-0.020081	-4756.935489943504	-1.252475	-1.246496	-1.2464185343415384	-1.2404398132873078	-1.3193953101953846	-1.3134145980362502
0.003175	-0.177444	-0.020172	-4768.830636943505	-1.252802	-1.246807	-1.2467436261923077	-1.2407489052259615	-1.319720402046154	-1.3137236899749039
0.003176	-0.177872	-0.020081	-4780.315605943504	-1.253127	-1.247119	-1.247066718043077	-1.2410589971646155	-1.3200434938969234	-1.314033781913558
0.003177	-0.178177	-0.020111	-4788.519154943504	-1.253453	-1.247434	-1.247390809893846	-1.2413720891032691	-1.3203675857476922	-1.3143468738522115
0.003179	-0.178497	-0.020020	-4797.132881943504	-1.253777	-1.247748	-1.2477109935953845	-1.241682272980577	-1.320687769449231	-1.3146570577295194
0.003180	-0.178970	-0.020020	-4809.848383943505	-1.254102	-1.248056	-1.2480340854461538	-1.2419883649192307	-1.3210108613	-1.314963149668173
0.003181	-0.179352	-0.020020	-4820.102820943504	-1.254426	-1.248367	-1.2483561772969232	-1.2422974568578846	-1.3213329531507694	-1.315272241606827
0.003182	-0.179611	-0.019989	-4827.075837943505	-1.254750	-1.248682	-1.2486782691476923	-1.2426105487965384	-1.3216550450015387	-1.3155853335454808
0.003184	-0.180069	-0.019989	-4839.3811619435055	-1.255073	-1.248991	-1.248997452849231	-1.242915732673846	-1.3219742287030773	-1.3158905174227884
0.003185	-0.180359	-0.019928	-4847.174533943504	-1.255397	-1.249304	-1.2493195447	-1.2432268246125	-1.3222963205538463	-1.3162016093614424
0.003186	-0.180740	-0.019989	-4857.428969943505	-1.255720	-1.249615	-1.249640636550769	-1.2435359165511537	-1.3226174124046155	-1.316510701300096
0.003187	-0.181168	-0.019897	-4868.913939943504	-1.256042	-1.249923	-1.2499607284015386	-1.2438420084898076	-1.322937504255385	-1.31681679323875
0.003189	-0.181564	-0.019867	-4879.578553943504	-1.256364	-1.250231	-1.2502789121030768	-1.2441461923671155	-1.323255687956923	-1.317120977116058
0.003190	-0.181793	-0.019867	-4885.731215943504	-1.256686	-1.250545	-1.2505990039538462	-1.2444582843057692	-1.3235757798076926	-1.3174330690547116
0.003191	-0.182266	-0.019775	-4898.446716943505	-1.257007	-1.250850	-1.2509180958046153	-1.2447613762444232	-1.3238948716584615	-1.3177361609933655
0.003192	-0.182724	-0.019775	-4910.752041943504	-1.257327	-1.251155	-1.2512361876553846	-1.245064468183077	-1.3242129635092308	-1.3180392529320193
0.003194	-0.182983	-0.019775	-4917.725058943504	-1.257647	-1.251466	-1.251552371356923	-1.2453716520603846	-1.3245291472107694	-1.318346436809327
0.003195	-0.183365	-0.019836	-4927.979494943505	-1.257969	-1.251775	-1.251872463207692	-1.2456787439990384	-1.3248492390615385	-1.3186535287479808
