Repository: pietracorvo/HystAPI

# Example data

The example data in this folder is from measurements performed during my physics bachelor.

The material is **FeSi3** (iron with 3% silicon), aka 'electrical steel', the standard material for ring cores in trafos. 

Four of the five samples where treated with high pressure torison (HPT, 20 rotations at 20GPa), to achieve nanocristallisation of the grains, which has a huge impact on the magnetic properties of the material. The HPT deformation was done at 77K (under liquid nitrogen) and at 293K (at room temperature). Afterwards some samples were heat treated at a temperature of 493K (for two hours) to anneal defects from the deformation process.

The five samples are:

File: testData/FeSi3_annealed/G1_919V_100Hz_800000Fs.txt (part 10 of 57)
--------------------------
t	U1	U2	H	B_raw	J_raw	B_drift	 J_drift	B_corr	J_corr
0.003230	0.275513	-0.007812	7406.127570336991	1.453529	1.444223	1.4594420281507212	1.450136166978606	1.3968215312928005	1.387515822146827
0.003231	0.275375	-0.007843	7402.435973336991	1.453403	1.444100	1.4593178588095914	1.4500149976804566	1.3966973619516705	1.3873946528486776
0.003232	0.275192	-0.007812	7397.513843336991	1.453276	1.443980	1.4591926894684615	1.4498968283823077	1.3965721926105408	1.3872764835505287
0.003234	0.274872	-0.007843	7388.900116336991	1.453149	1.443863	1.459069350786202	1.4497834897860096	1.3964488539282813	1.3871631449542305
0.003235	0.274811	-0.007904	7387.259406336991	1.453021	1.443738	1.458943181445072	1.4496603204878606	1.396322684587151	1.3870399756560816
0.003236	0.274704	-0.007812	7384.3881643369905	1.452894	1.443615	1.4588180121039422	1.4495391511897115	1.3961975152460213	1.3869188063579325
0.003237	0.274368	-0.007843	7375.3642593369905	1.452767	1.443499	1.4586928427628125	1.4494249818915625	1.3960723459048916	1.3868046370597835
0.003239	0.274139	-0.007812	7369.211597336991	1.452641	1.443380	1.458570504080553	1.4493096432952646	1.3959500072226323	1.3866892984634855
0.003240	0.274094	-0.007843	7367.9810653369905	1.452514	1.443255	1.4584453347394233	1.4491864739971154	1.3958248378815026	1.3865661291653364
0.003241	0.273895	-0.007812	7362.648758336991	1.452387	1.443135	1.4583201653982933	1.4490683046989665	1.3956996685403724	1.3864479598671875
0.003242	0.273651	-0.007874	7356.085918336991	1.452260	1.443016	1.4581949960571636	1.4489511354008173	1.3955744991992427	1.3863307905690383
0.003244	0.273544	-0.007843	7353.214676336991	1.452132	1.442892	1.4580706573749038	1.4488307968045193	1.3954501605169831	1.3862104519727403
0.003245	0.273285	-0.007874	7346.241659336991	1.452005	1.442773	1.457945488033774	1.4487136275063703	1.3953249911758534	1.3860932826745913
0.003246	0.273071	-0.007812	7340.49917533699	1.451878	1.442654	1.4578203186926442	1.4485964582082214	1.3951998218347232	1.3859761133764423
0.003247	0.272934	-0.007812	7336.807577336991	1.451752	1.442532	1.4576961493515144	1.448476288910072	1.3950756524935937	1.385855944078293
0.003249	0.272736	-0.007843	7331.47527033699	1.451625	1.442412	1.4575728106692547	1.448359950313774	1.3949523138113338	1.385739605481995
0.003250	0.272537	-0.007874	7326.142963336991	1.451497	1.442291	1.457446641328125	1.448240781015625	1.3948261444702044	1.385620436183846
0.003251	0.272385	-0.007843	7322.041188336991	1.451370	1.442169	1.4573214719869954	1.448120611717476	1.3947009751290746	1.385500266885697
0.003252	0.272293	-0.007843	7319.580124336991	1.451243	1.442045	1.4571963026458654	1.447998442419327	1.3945758057879445	1.385378097587548
0.003254	0.271927	-0.007843	7309.735864336991	1.451116	1.441930	1.4570729639636057	1.4478871038230288	1.394452467105685	1.3852667589912497
0.003255	0.271790	-0.007843	7306.044267336991	1.450989	1.441808	1.456947794622476	1.4477669345248798	1.3943272977645553	1.3851465896931008
0.003256	0.271759	-0.007874	7305.223912336991	1.450861	1.441681	1.4568216252813462	1.4476417652267308	1.3942011284234255	1.3850214203949518
0.003257	0.271439	-0.007874	7296.610185336991	1.450734	1.441565	1.4566964559402162	1.4475275959285818	1.3940759590822953	1.3849072510968028
0.003259	0.271118	-0.007874	7287.996458336991	1.450606	1.441448	1.4565721172579569	1.4474142573322837	1.3939516204000362	1.3847939125005047
0.003260	0.271133	-0.007904	7288.406636336991	1.450478	1.441319	1.4564459479168268	1.4472870880341346	1.3938254510589059	1.3846667432023556
0.003261	0.270950	-0.007874	7283.484506336991	1.450351	1.441198	1.456320778575697	1.4471679187359856	1.3937002817177762	1.3845475739042066
0.003262	0.270691	-0.007874	7276.511489336991	1.450223	1.441079	1.4561946092345674	1.4470507494378366	1.3935741123766467	1.3844304046060576
0.003264	0.270477	-0.007874	7270.769005336991	1.450095	1.440958	1.4560702705523076	1.4469334108415384	1.3934497736943867	1.3843130660097593
0.003265	0.270386	-0.007965	7268.307940336991	1.449967	1.440833	1.455944101211178	1.4468102415433894	1.3933236043532573	1.3841898967116104
0.003266	0.270157	-0.007904	7262.155278336991	1.449838	1.440712	1.455816931870048	1.4466910722452404	1.3931964350121273	1.3840707274134614
0.003267	0.269852	-0.007935	7253.9517283369905	1.449710	1.440594	1.4556907625289184	1.4465749029470913	1.3930702656709975	1.3839545581153123
0.003269	0.269791	-0.007904	7252.311018336991	1.449582	1.440468	1.4555664238466586	1.4464525643507933	1.3929459269887379	1.3838322195190143
0.003270	0.269623	-0.007996	7247.799066336991	1.449453	1.440345	1.455439254505529	1.4463313950526442	1.3928187576476083	1.3837110502208652
0.003271	0.269379	-0.007904	7241.236227336991	1.449324	1.440225	1.455312085164399	1.4462132257544953	1.3926915883064783	1.3835928809227163
0.003272	0.269180	-0.007935	7235.903920336991	1.449196	1.440103	1.4551859158232692	1.4460930564563461	1.3925654189653485	1.383472711624567
0.003274	0.269058	-0.007935	7232.622500336991	1.449067	1.439978	1.4550605771410097	1.4459717178600482	1.3924400802830887	1.3833513730282692
0.003275	0.268784	-0.007935	7225.239305336991	1.448938	1.439859	1.45493340779988	1.445854548561899	1.3923129109419592	1.38323420373012
0.003276	0.268661	-0.007996	7221.957886336991	1.448809	1.439734	1.4548062384587501	1.44573137926375	1.3921857416008292	1.383111034431971
0.003277	0.268494	-0.007965	7217.445934336991	1.448680	1.439610	1.4546790691176201	1.445609209965601	1.3920585722596992	1.382988865133822
0.003279	0.268250	-0.007965	7210.883094336991	1.448551	1.439490	1.4545537304353606	1.445492871369303	1.39193323357744	1.382872526537524
0.003280	0.268097	-0.007935	7206.781319336991	1.448423	1.439366	1.4544275610942308	1.4453707020711537	1.39180706423631	1.3827503572393747
0.003281	0.267960	-0.007874	7203.089722336991	1.448295	1.439243	1.4543013917531011	1.4452495327730048	1.3916808948951802	1.3826291879412258
0.003282	0.267731	-0.007965	7196.937060336991	1.448166	1.439122	1.4541742224119711	1.4451303634748558	1.3915537255540502	1.3825100186430768
0.003284	0.267532	-0.007965	7191.604753336991	1.448037	1.439000	1.4540488837297116	1.4450120248785578	1.391428386871791	1.3823916800467788
0.003285	0.267365	-0.007935	7187.092801336991	1.447908	1.438877	1.4539217143885816	1.4448908555804088	1.391301217530661	1.3822705107486297
0.003286	0.267212	-0.007935	7182.991026336991	1.447780	1.438753	1.453795545047452	1.4447686862822595	1.391175048189531	1.3821483414504805
0.003287	0.266922	-0.007904	7175.197654336991	1.447652	1.438635	1.4536693757063222	1.4446525169841107	1.3910488788484012	1.3820321721523317
0.003289	0.266754	-0.007935	7170.685702336991	1.447523	1.438512	1.4535440370240624	1.4445331783878126	1.3909235401661415	1.3819128335560336
0.003290	0.266693	-0.007965	7169.044992336991	1.447394	1.438385	1.4534168676829329	1.4444080090896636	1.390796370825012	1.3817876642578846
0.003291	0.266434	-0.007996	7162.071975336991	1.447264	1.438264	1.453288698341803	1.4442888397915143	1.3906682014838823	1.3816684949597353
0.003292	0.266190	-0.008057	7155.509136336991	1.447134	1.438142	1.453160529000673	1.4441686704933654	1.3905400321427521	1.3815483256615864
0.003294	0.266129	-0.007965	7153.8684263369905	1.447005	1.438015	1.4530351903184135	1.4440453318970674	1.3904146934604928	1.3814249870652884
0.003295	0.265869	-0.007996	7146.895409336991	1.446875	1.437894	1.4529070209772836	1.4439261625989184	1.3902865241193627	1.3813058177671393
0.003296	0.265564	-0.008057	7138.691859336991	1.446745	1.437774	1.4527788516361537	1.4438079933007693	1.390158354778233	1.3811876484689902
0.003297	0.265518	-0.008057	7137.4613273369905	1.446614	1.437645	1.4526496822950241	1.4436808240026202	1.3900291854371032	1.3810604791708412
0.003299	0.265274	-0.008087	7130.898487336991	1.446484	1.437523	1.4525233436127645	1.4435624854063223	1.3899028467548438	1.3809421405745432
0.003300	0.265091	-0.007996	7125.97635833699	1.446354	1.437399	1.4523951742716346	1.4434403161081732	1.3897746774137136	1.3808199712763942
0.003301	0.264954	-0.007965	7122.284760336991	1.446225	1.437275	1.452268004930505	1.4433181468100242	1.389647508072584	1.3806978019782452
0.003302	0.264755	-0.007996	7116.95245333699	1.446095	1.437152	1.4521398355893749	1.443196977511875	1.389519338731454	1.380576632680096
0.003304	0.264526	-0.008026	7110.799791336991	1.445965	1.437030	1.4520134969071155	1.443078638915577	1.3893930000491945	1.380458294083798
0.003305	0.264374	-0.007996	7106.698017336991	1.445836	1.436905	1.4518863275659855	1.442955469617428	1.3892658307080645	1.380335124785649
0.003306	0.264282	-0.008026	7104.236952336991	1.445706	1.436778	1.4517581582248558	1.442830300319279	1.3891376613669348	1.3802099554875
0.003307	0.263962	-0.007965	7095.623225336991	1.445577	1.436660	1.4516309888837258	1.4427141310211298	1.3890104920258048	1.3800937861893507
0.003309	0.263702	-0.007996	7088.6502083369905	1.445447	1.436539	1.4515046502014664	1.4425967924248317	1.3888841533435454	1.3799764475930527
0.003310	0.263657	-0.008026	7087.419676336991	1.445317	1.436411	1.4513764808603364	1.4424706231266828	1.3887559840024157	1.3798502782949038
0.003311	0.263489	-0.007965	7082.907723336991	1.445188	1.436287	1.4512493115192067	1.4423484538285338	1.3886288146612857	1.3797281089967548
0.003312	0.263092	-0.007996	7072.2431093369905	1.445059	1.436171	1.4511221421780771	1.4422342845303848	1.3885016453201562	1.3796139396986058
0.003314	0.263123	-0.007996	7073.063464336991	1.444929	1.436041	1.4509958034958172	1.4421079459340864	1.3883753066378963	1.3794876011023074
0.003315	0.262955	-0.008026	7068.5515123369905	1.444799	1.435916	1.4508676341546876	1.4419847766359375	1.3882471372967666	1.3793644318041585
0.003316	0.262665	-0.008087	7060.75814033699	1.444668	1.435795	1.4507384648135577	1.4418656073377885	1.3881179679556368	1.3792452625060094
0.003317	0.262421	-0.007996	7054.195300336991	1.444539	1.435674	1.450611295472428	1.4417464380396394	1.3879907986145072	1.3791260932078604
0.003319	0.262421	-0.007996	7054.195300336991	1.444409	1.435545	1.4504849567901683	1.4416210994433414	1.3878644599322474	1.3790007546115624
0.003320	0.262207	-0.007935	7048.4528163369905	1.444280	1.435423	1.4503577874490385	1.4415009301451922	1.3877372905911178	1.3788805853134132
0.003321	0.261841	-0.007996	7038.608557336991	1.444151	1.435306	1.4502306181079085	1.4413857608470433	1.3876101212499878	1.3787654160152643
0.003322	0.261734	-0.008057	7035.7373143369905	1.444020	1.435179	1.450101448766779	1.4412605915488943	1.387480951908858	1.3786402467171153
0.003324	0.261642	-0.008087	7033.276249336991	1.443890	1.435051	1.449975110084519	1.4411362529525962	1.3873546132265981	1.3785159081208171
0.003325	0.261383	-0.008057	7026.303232336991	1.443759	1.434929	1.4498459407433895	1.441016083654447	1.3872254438854688	1.378395738822668
0.003326	0.261200	-0.008087	7021.381103336991	1.443628	1.434805	1.4497167714022596	1.4408939143562982	1.387096274544339	1.3782735695245192
0.003327	0.260986	-0.008057	7015.6386183369905	1.443498	1.434681	1.4495886020611297	1.4407717450581492	1.3869681052032088	1.3781514002263702
0.003329	0.260834	-0.007996	7011.536844336991	1.443368	1.434557	1.4494622633788703	1.440651406461851	1.3868417665209494	1.378031061630072
0.003330	0.260574	-0.008057	7004.5638273369905	1.443238	1.434435	1.4493340940377404	1.4405312371637018	1.3867135971798197	1.3779108923319228
0.003331	0.260513	-0.007935	7002.923117336991	1.443109	1.434308	1.4492069246966106	1.4404060678655528	1.3865864278386897	1.3777857230337738
0.003332	0.260239	-0.007996	6995.5399223369905	1.442979	1.434188	1.4490787553554807	1.440287898567404	1.38645825849756	1.3776675537356249
0.003334	0.260056	-0.007996	6990.617793336991	1.442850	1.434065	1.4489534166732212	1.4401685599711058	1.3863329198153003	1.3775482151393268
0.003335	0.260010	-0.008026	6989.387260336991	1.442719	1.433936	1.4488242473320914	1.4400413906729568	1.3862037504741704	1.3774210458411777
0.003336	0.259705	-0.008118	6981.183711336991	1.442588	1.433816	1.4486950779909615	1.4399232213748077	1.3860745811330406	1.3773028765430286
0.003337	0.259399	-0.008057	6972.980161336991	1.442458	1.433695	1.4485669086498318	1.4398040520766586	1.385946411791911	1.3771837072448796
0.003339	0.259399	-0.008026	6972.980161336991	1.442328	1.433565	1.4484405699675722	1.4396777134803607	1.3858200731096515	1.3770573686485816
0.003340	0.259186	-0.008026	6967.237677336991	1.442198	1.433442	1.4483124006264425	1.4395565441822116	1.3856919037685218	1.3769361993504325
0.003341	0.258896	-0.008057	6959.4443053369905	1.442067	1.433322	1.4481832312853125	1.4394383748840625	1.3855627344273915	1.3768180300522834
0.003342	0.258774	-0.008087	6956.162885336991	1.441936	1.433195	1.4480540619441828	1.4393132055859135	1.3854335650862621	1.3766928607541344
0.003344	0.258698	-0.008118	6954.111998336991	1.441805	1.433066	1.447926723261923	1.4391878669896154	1.3853062264040021	1.3765675221578364
0.003345	0.258377	-0.008057	6945.498271336991	1.441674	1.432946	1.4477975539207932	1.4390696976914665	1.3851770570628723	1.3764493528596875
0.003346	0.258224	-0.008057	6941.396496336991	1.441543	1.432821	1.4476683845796634	1.4389465283933172	1.3850478877217425	1.3763261835615381
0.003347	0.258087	-0.008087	6937.704899336991	1.441412	1.432694	1.4475392152385336	1.4388213590951682	1.3849187183806126	1.3762010142633891
0.003349	0.257843	-0.008118	6931.142059336991	1.441281	1.432571	1.447411876556274	1.4387020204988703	1.384791379698353	1.3760816756670913
0.003350	0.257645	-0.008118	6925.809752336991	1.441150	1.432447	1.4472827072151442	1.4385798512007213	1.3846622103572233	1.3759595063689423
0.003351	0.257492	-0.008026	6921.707978336991	1.441019	1.432321	1.4471535378740146	1.438455681902572	1.3845330410160939	1.375835337070793
0.003352	0.257309	-0.008179	6916.785848336991	1.440887	1.432195	1.4470233685328846	1.4383315126044232	1.384402871674964	1.3757111677726441
0.003354	0.257065	-0.008057	6910.2230083369905	1.440756	1.432073	1.446896029850625	1.438213174008125	1.3842755329927043	1.375592829176346
0.003355	0.256943	-0.008148	6906.941589336991	1.440625	1.431945	1.4467668605094952	1.438087004709976	1.3841463636515745	1.375466659878197
0.003356	0.256836	-0.008118	6904.070346336991	1.440493	1.431817	1.4466366911683655	1.4379608354118267	1.3840161943104445	1.3753404905800477
0.003357	0.256454	-0.008118	6893.815910336991	1.440361	1.431698	1.4465065218272355	1.4378436661136778	1.3838860249693146	1.3752233212818987
0.003359	0.256378	-0.008118	6891.765022336991	1.440230	1.431570	1.446379183144976	1.4377193275173799	1.383758686287055	1.3750989826856008
0.003360	0.256332	-0.008087	6890.5344903369905	1.440099	1.431440	1.446250013803846	1.437591158219231	1.3836295169459252	1.3749708133874519
0.003361	0.255951	-0.008087	6880.280053336991	1.439968	1.431322	1.4461208444627163	1.4374749889210818	1.3835003476047953	1.3748546440893028
0.003362	0.255722	-0.008087	6874.1273913369905	1.439837	1.431198	1.4459916751215867	1.4373528196229326	1.383371178263666	1.3747324747911536
0.003364	0.255661	-0.008148	6872.486681336991	1.439705	1.431069	1.445863336439327	1.4372274810266346	1.3832428395814063	1.3746071361948555
0.003365	0.255478	-0.008148	6867.564552336991	1.439573	1.430943	1.4457331670981972	1.4371033117284857	1.3831126702402763	1.3744829668967067
0.003366	0.255188	-0.008148	6859.771180336991	1.439441	1.430821	1.4456029977570672	1.4369831424303365	1.3829825008991463	1.3743627975985575
0.003367	0.255035	-0.008118	6855.669405336991	1.439309	1.430694	1.4454728284159375	1.4368579731321873	1.3828523315580168	1.3742376283004083
0.003369	0.254929	-0.008179	6852.798163336991	1.439177	1.430565	1.4453444897336778	1.4367326345358895	1.382723992875757	1.3741122897041105
0.003370	0.254715	-0.008179	6847.055678336991	1.439045	1.430440	1.445214320392548	1.4366094652377404	1.3825938235346271	1.3739891204059613
0.003371	0.254410	-0.008087	6838.85212933699	1.438913	1.430319	1.4450841510514183	1.4364902959395913	1.3824636541934976	1.3738699511078123
0.003372	0.254349	-0.008148	6837.211419336991	1.438781	1.430189	1.4449539817102885	1.4363621266414424	1.3823334848523676	1.3737417818096633
0.003374	0.254196	-0.008148	6833.109644336991	1.438649	1.430063	1.4448256430280288	1.4362397880451443	1.382205146170108	1.3736194432133653
0.003375	0.253937	-0.008148	6826.136627336991	1.438517	1.429939	1.444695473686899	1.4361176187469953	1.3820749768289784	1.3734972739152163
0.003376	0.253738	-0.008179	6820.804320336991	1.438385	1.429814	1.4445653043457694	1.4359944494488461	1.3819448074878484	1.373374104617067
0.003377	0.253586	-0.008179	6816.702545336991	1.438253	1.429686	1.4444351350046394	1.4358682801506972	1.3818146381467185	1.3732479353189182
0.003379	0.253357	-0.008148	6810.549883336991	1.438120	1.429562	1.44430579632238	1.435747941554399	1.381685299464459	1.37312759672262
0.003380	0.253220	-0.008148	6806.858286336991	1.437988	1.429435	1.44417562698125	1.43562277225625	1.381555130123329	1.373002427424471
0.003381	0.253052	-0.008148	6802.346334336991	1.437856	1.429308	1.4440454576401203	1.435497602958101	1.3814249607821996	1.372877258126322
0.003382	0.252716	-0.008179	6793.322430336991	1.437724	1.429187	1.4439152882989903	1.435378433659952	1.3812947914410696	1.372758088828173
0.003384	0.252655	-0.008179	6791.681720336991	1.437592	1.429057	1.4437869496167308	1.4352520950636538	1.38116645275881	1.3726317502318748
0.003385	0.252518	-0.008148	6787.990122336991	1.437459	1.428929	1.443655780275601	1.4351259257655047	1.3810352834176802	1.3725055809337257
0.003386	0.252228	-0.008209	6780.196750336991	1.437326	1.428806	1.4435246109344713	1.4350047564673558	1.3809041140765506	1.3723844116355768
0.003387	0.252060	-0.008209	6775.684798336991	1.437193	1.428679	1.4433934415933414	1.4348795871692068	1.3807729447354204	1.3722592423374278
0.003389	0.251953	-0.008209	6772.813556336991	1.437060	1.428549	1.4432641029110818	1.4347532485729086	1.380643606053161	1.3721329037411296
0.003390	0.251694	-0.008301	6765.840539336991	1.436926	1.428424	1.443131933569952	1.4346300792747595	1.3805114367120312	1.3720097344429805
0.003391	0.251480	-0.008118	6760.098054336991	1.436794	1.428299	1.443001764228822	1.4345069099766106	1.3803812673709013	1.3718865651448315
0.003392	0.251328	-0.008209	6755.996280336991	1.436661	1.428172	1.4428705948876923	1.4343817406784616	1.3802500980297716	1.3717613958466826
0.003394	0.251175	-0.008209	6751.894505336991	1.436529	1.428044	1.4427422562054326	1.4342574020821637	1.380121759347512	1.3716370572503847
0.003395	0.250931	-0.008209	6745.331666336991	1.436396	1.427919	1.442611086864303	1.4341342327840143	1.3799905900063822	1.3715138879522353
0.003396	0.250763	-0.008209	6740.819713336991	1.436262	1.427792	1.442478917523173	1.4340090634858653	1.379858420665252	1.3713887186540863
0.003397	0.250671	-0.008270	6738.358649336991	1.436129	1.427661	1.4423477481820433	1.4338798941877164	1.3797272513241223	1.3712595493559374
0.003399	0.250458	-0.008209	6732.616164336991	1.435996	1.427535	1.4422184094997836	1.4337575555914184	1.379597912641863	1.3711372107596393
0.003400	0.250244	-0.008209	6726.873679336991	1.435863	1.427409	1.4420872401586537	1.433633386293269	1.3794667433007328	1.37101304146149
0.003401	0.250061	-0.008179	6721.951550336991	1.435730	1.427283	1.441956070817524	1.4335092169951202	1.3793355739596032	1.3708888721633412
0.003402	0.249786	-0.008240	6714.568355336991	1.435597	1.427159	1.4418249014763942	1.4333870476969712	1.3792044046184735	1.3707667028651922
0.003404	0.249603	-0.008240	6709.646226336991	1.435463	1.427031	1.4416945627941347	1.433262709100673	1.379074065936214	1.370642364268894
0.003405	0.249542	-0.008240	6708.005516336991	1.435330	1.426900	1.4415633934530048	1.4331335398025242	1.3789428965950838	1.3705131949707452
0.003406	0.249252	-0.008209	6700.212144336991	1.435196	1.426777	1.441431224111875	1.433012370504375	1.378810727253954	1.3703920256725959
0.003407	0.249039	-0.008270	6694.469659336991	1.435063	1.426650	1.4413000547707453	1.432887201206226	1.3786795579128244	1.370266856374447
0.003409	0.248932	-0.008209	6691.598417336991	1.434930	1.426521	1.4411707160884857	1.4327618626099279	1.378550219230565	1.3701415177781489
0.003410	0.248856	-0.008179	6689.547530336991	1.434797	1.426391	1.4410395467473558	1.432633693311779	1.3784190498894349	1.37001334848
0.003411	0.248459	-0.008270	6678.882915336991	1.434663	1.426270	1.440907377406226	1.4325145240136297	1.378286880548305	1.3698941791818506
0.003412	0.248337	-0.008270	6675.601496336991	1.434529	1.426140	1.4407752080650962	1.4323863547154807	1.3781547112071753	1.3697660098837017
0.003414	0.248245	-0.008270	6673.140431336991	1.434395	1.426009	1.4406448693828366	1.4322590161191828	1.3780243725249157	1.3696386712874038
0.003415	0.248047	-0.008301	6667.808124336991	1.434261	1.425882	1.4405127000417068	1.4321338468210338	1.377892203183786	1.3695135019892548
0.003416	0.247681	-0.008270	6657.963864336991	1.434127	1.425760	1.4403805307005768	1.4320136775228847	1.377760033842656	1.3693933326911056
0.003417	0.247650	-0.008270	6657.143509336991	1.433993	1.425627	1.4402483613594472	1.4318825082247355	1.3776278645015263	1.3692621633929565
0.003419	0.247482	-0.008179	6652.631557336991	1.433860	1.425500	1.4401190226771874	1.4317591696284375	1.3774985258192665	1.3691388247966585
0.003420	0.247208	-0.008331	6645.248363336991	1.433725	1.425375	1.4399858533360577	1.4316360003302886	1.377365356478137	1.3690156554985096
0.003421	0.246994	-0.008270	6639.5058783369905	1.433591	1.425248	1.4398536839949279	1.4315108310321396	1.3772331871370072	1.3688904862003606
0.003422	0.246994	-0.008301	6639.5058783369905	1.433457	1.425113	1.439721514653798	1.4313776617339904	1.3771010177958773	1.3687573169022114
0.003424	0.246674	-0.008301	6630.8921513369905	1.433322	1.424989	1.4395901759715384	1.4312573231376924	1.3769696791136177	1.3686369783059134
0.003425	0.246445	-0.008392	6624.739489336991	1.433187	1.424862	1.4394570066304087	1.4311321538395434	1.3768365097724877	1.3685118090077644
0.003426	0.246323	-0.008331	6621.458070336991	1.433052	1.424731	1.439323837289279	1.4310029845413943	1.3767033404313582	1.3683826397096153
0.003427	0.246170	-0.008270	6617.356295336991	1.432918	1.424602	1.439191667948149	1.4308758152432453	1.376571171090228	1.3682554704114662
0.003429	0.245987	-0.008240	6612.434165336991	1.432784	1.424474	1.4390613292658896	1.4307514766469471	1.3764408324079689	1.368131131815168
0.003430	0.245804	-0.008362	6607.512036336991	1.432649	1.424346	1.4389281599247596	1.430625307348798	1.376307663066839	1.368004962517019
0.003431	0.245575	-0.008240	6601.359374336991	1.432515	1.424219	1.4387959905836298	1.430500138050649	1.3761754937257091	1.36787979321887
0.003432	0.245422	-0.008362	6597.257599336991	1.432380	1.424089	1.4386628212425001	1.4303719687525	1.3760423243845792	1.367751623920721
0.003434	0.245239	-0.008331	6592.335469336991	1.432245	1.423960	1.4385314825602404	1.4302466301562018	1.3759109857023195	1.3676262853244228
0.003435	0.244995	-0.008301	6585.772630336991	1.432110	1.423834	1.4383983132191105	1.430122460858053	1.3757778163611896	1.367502116026274
0.003436	0.244781	-0.008331	6580.030145336991	1.431975	1.423707	1.4382651438779808	1.429997291559904	1.37564464702006	1.367376946728125
0.003437	0.244720	-0.008301	6578.389435336991	1.431841	1.423574	1.438132974536851	1.4298661222617548	1.3755124776789303	1.3672457774299758
0.003439	0.244537	-0.008301	6573.467306336991	1.431706	1.423446	1.4380016358545913	1.4297417836654567	1.3753811389966706	1.3671214388336776
0.003440	0.244308	-0.008331	6567.314644336991	1.431571	1.423318	1.4378684665134616	1.4296156143673078	1.3752479696555406	1.3669952695355287
0.003441	0.244049	-0.008392	6560.341627336991	1.431435	1.423191	1.4377342971723317	1.4294904450691588	1.375113800314411	1.3668701002373798
0.003442	0.243942	-0.008331	6557.470384336991	1.431300	1.423060	1.437601127831202	1.4293612757710097	1.374980630973281	1.3667409309392307
0.003444	0.243805	-0.008331	6553.778787336991	1.431165	1.422930	1.4374697891489423	1.4292349371747115	1.3748492922910214	1.3666145923429325
0.003445	0.243500	-0.008331	6545.575238336991	1.431030	1.422805	1.4373366198078126	1.4291117678765626	1.3747161229498919	1.3664914230447835
0.003446	0.243378	-0.008301	6542.293818336991	1.430896	1.422674	1.4372044504666825	1.4289825985784135	1.3745839536087616	1.3663622537466344
0.003447	0.243240	-0.008423	6538.602221336991	1.430760	1.422543	1.437070281125553	1.4288534292802644	1.374449784267632	1.3662330844484853
0.003449	0.242935	-0.008301	6530.39867133699	1.430625	1.422418	1.4369389424432932	1.4287320906839662	1.3743184455853723	1.3661117458521872
0.003450	0.242798	-0.008392	6526.70707433699	1.430489	1.422287	1.4368047731021634	1.4286029213858173	1.3741842762442427	1.3659825765540383
0.003451	0.242661	-0.008331	6523.01547733699	1.430354	1.422157	1.4366716037610336	1.4284747520876682	1.3740511069031127	1.3658544072558891
0.003452	0.242340	-0.008423	6514.4017503369905	1.430218	1.422032	1.4365374344199038	1.4283515827895192	1.373916937561983	1.3657312379577402
0.003454	0.242294	-0.008362	6513.171217336991	1.430082	1.421897	1.4364050957376444	1.4282202441932212	1.3737845988797237	1.3655998993614422
0.003455	0.242050	-0.008423	6506.60837833699	1.429946	1.421769	1.4362709263965143	1.4280940748950721	1.3736504295385936	1.365473730063293
0.003456	0.241837	-0.008453	6500.865893336991	1.429809	1.421640	1.4361357570553848	1.427966905596923	1.3735152601974638	1.365346560765144
0.003457	0.241684	-0.008392	6496.764119336991	1.429673	1.421509	1.436001587714255	1.427837736298774	1.3733810908563342	1.365217391466995
0.003459	0.241547	-0.008362	6493.072521336991	1.429537	1.421378	1.4358692490319953	1.427710397702476	1.3732487521740744	1.365090052870697
0.003460	0.241302	-0.008423	6486.50968233699	1.429401	1.421250	1.4357350796908652	1.4275842284043267	1.3731145828329443	1.3649638835725477
0.003461	0.241058	-0.008362	6479.946842336991	1.429265	1.421122	1.4356009103497356	1.4274580591061778	1.3729804134918147	1.3648377142743988
0.003462	0.240891	-0.008453	6475.434890336991	1.429129	1.420991	1.435466741008606	1.4273288898080287	1.372846244150685	1.3647085449762497
0.003464	0.240891	-0.008362	6475.434890336991	1.428993	1.420856	1.4353344023263461	1.4271975512117308	1.3727139054684252	1.3645772063799517
0.003465	0.240555	-0.008423	6466.410986336991	1.428857	1.420731	1.4352002329852165	1.4270743819135818	1.3725797361272956	1.3644540370818028
0.003466	0.240295	-0.008423	6459.437969336991	1.428720	1.420603	1.4350650636440865	1.4269482126154327	1.3724445667861658	1.3643278677836537
0.003467	0.240295	-0.008392	6459.437969336991	1.428584	1.420467	1.4349308943029568	1.4268140433172836	1.3723103974450361	1.3641936984855045
0.003469	0.240021	-0.008453	6452.054774336991	1.428447	1.420339	1.434797555620697	1.4266897047209857	1.3721770587627762	1.3640693598892066
0.003470	0.239761	-0.008392	6445.08175733699	1.428311	1.420212	1.4346633862795675	1.4265645354228367	1.3720428894216465	1.3639441905910576
0.003471	0.239700	-0.008453	6443.441048336991	1.428174	1.420077	1.4345282169384377	1.4264313661246875	1.3719077200805168	1.3638110212929084
0.003472	0.239502	-0.008453	6438.108740336991	1.428037	1.419947	1.4343930475973077	1.4263031968265385	1.371772550739387	1.3636828519947595
0.003474	0.239273	-0.008423	6431.956078336991	1.427901	1.419818	1.434260708915048	1.4261778582302405	1.3716402120571272	1.3635575133984614
0.003475	0.239029	-0.008423	6425.3932393369905	1.427764	1.419690	1.4341255395739183	1.4260516889320913	1.3715050427159974	1.3634313441003123
0.003476	0.238861	-0.008423	6420.881287336991	1.427628	1.419559	1.4339913702327884	1.4259225196339425	1.3713708733748677	1.3633021748021634
0.003477	0.238724	-0.008453	6417.189690336991	1.427491	1.419427	1.4338562008916587	1.4257923503357932	1.371235704033738	1.3631720055040142
0.003479	0.238556	-0.008423	6412.6777373369905	1.427354	1.419296	1.4337228622093992	1.4256650117394951	1.3711023653514784	1.363044666907716
0.003480	0.238312	-0.008484	6406.114898336991	1.427217	1.419167	1.4335876928682691	1.4255378424413463	1.3709671960103482	1.3629174976095673
0.003481	0.238129	-0.008453	6401.19276833699	1.427080	1.419036	1.4334525235271394	1.4254086731431972	1.3708320266692184	1.3627883283114182
0.003482	0.237900	-0.008453	6395.040106336991	1.426943	1.418907	1.4333173541860098	1.425281503845048	1.370696857328089	1.362661159013269
0.003484	0.237823	-0.008484	6392.989219336991	1.426806	1.418772	1.43318401550375	1.42515016524875	1.3705635186458291	1.362529820416971
0.003485	0.237579	-0.008453	6386.426379336991	1.426669	1.418643	1.43304884616262	1.4250229959506011	1.3704283493046994	1.362402651118822
0.003486	0.237381	-0.008453	6381.094072336991	1.426532	1.418513	1.4329136768214903	1.424894826652452	1.3702931799635696	1.362274481820673
0.003487	0.237228	-0.008514	6376.992297336991	1.426394	1.418381	1.4327775074803606	1.424764657354303	1.3701570106224397	1.3621443125225239
0.003489	0.237076	-0.008484	6372.890523336991	1.426257	1.418248	1.432644168798101	1.4246353187580048	1.3700236719401802	1.3620149739262257
0.003490	0.236771	-0.008484	6364.686973336991	1.426119	1.418121	1.4325079994569712	1.4245101494598558	1.3698875025990502	1.3618898046280767
0.003491	0.236664	-0.008514	6361.815731336991	1.425981	1.417987	1.4323718301158412	1.424377980161707	1.3697513332579203	1.3617576353299279
0.003492	0.236526	-0.008453	6358.124134336991	1.425844	1.417854	1.4322366607747115	1.4242468108635578	1.3696161639167905	1.3616264660317787
0.003494	0.236282	-0.008484	6351.561294336991	1.425707	1.417725	1.432103322092452	1.4241214722672595	1.369482825234531	1.3615011274354805
0.003495	0.235992	-0.008484	6343.7679223369905	1.425569	1.417598	1.4319671527513222	1.4239963029691105	1.3693466558934015	1.3613759581373315
0.003496	0.235992	-0.008484	6343.7679223369905	1.425432	1.417460	1.4318319834101925	1.4238601336709615	1.3692114865522718	1.3612397888391825
0.003497	0.235718	-0.008484	6336.3847283369905	1.425295	1.417332	1.4316968140690625	1.4237339643728126	1.3690763172111415	1.3611136195410336
0.003499	0.235504	-0.008453	6330.642243336991	1.425158	1.417202	1.4315634753868027	1.4236076257765145	1.368942978528882	1.3609872809447354
0.003500	0.235336	-0.008453	6326.130291336991	1.425021	1.417071	1.4314283060456732	1.4234784564783654	1.3688078091877522	1.3608581116465863
0.003501	0.235184	-0.008392	6322.028516336991	1.424884	1.416940	1.4312931367045434	1.4233492871802165	1.3686726398466225	1.3607289423484374
0.003502	0.234940	-0.008514	6315.465677336991	1.424747	1.416810	1.4311579673634134	1.4232211178820673	1.3685374705054927	1.3606007730502883
0.003504	0.234756	-0.008514	6310.543547336991	1.424609	1.416679	1.431023628681154	1.4230937792857692	1.368403131823233	1.3604734344539902
0.003505	0.234619	-0.008575	6306.851950336991	1.424470	1.416545	1.430886459340024	1.4229616099876201	1.368265962482103	1.360341265155841
0.003506	0.234421	-0.008545	6301.519643336991	1.424331	1.416413	1.4307492899988943	1.422831440689471	1.3681287931409734	1.360211095857692
0.003507	0.234131	-0.008545	6293.726271336991	1.424193	1.416284	1.4306131206577646	1.4227042713913223	1.3679926237998439	1.3600839265595432
0.003509	0.234100	-0.008484	6292.905916336991	1.424055	1.416147	1.430478781975505	1.422570932795024	1.3678582851175842	1.359950587963245
0.003510	0.233810	-0.008575	6285.112544336991	1.423917	1.416019	1.430342612634375	1.4224447634968749	1.3677221157764543	1.3598244186650958
0.003511	0.233566	-0.008545	6278.549705336991	1.423778	1.415888	1.4302054432932452	1.422315594198726	1.3675849464353242	1.359695249366947
0.003512	0.233521	-0.008545	6277.319172336991	1.423640	1.415752	1.4300692739521155	1.4221814249005769	1.3674487770941948	1.3595610800687978
0.003514	0.233414	-0.008484	6274.447930336991	1.423502	1.415617	1.4299349352698558	1.4220500863042789	1.3673144384119351	1.3594297414724998
0.003515	0.232986	-0.008545	6262.962961336991	1.423364	1.415493	1.4297987659287261	1.4219279170061296	1.3671782690708052	1.3593075721743506
0.003516	0.232941	-0.008606	6261.732428336991	1.423225	1.415356	1.429661596587596	1.4217927477079808	1.3670410997296751	1.3591724028762018
0.003517	0.232803	-0.008606	6258.040831336991	1.423085	1.415221	1.4295234272464663	1.4216595784098318	1.3669029303885454	1.3590392335780528
0.003519	0.232544	-0.008514	6251.0678143369905	1.422947	1.415092	1.4293890885642067	1.4215342398135338	1.3667685917062857	1.3589138949817547
0.003520	0.232361	-0.008484	6246.145685336991	1.422809	1.414960	1.429252919223077	1.4214040705153845	1.3666324223651563	1.3587837256836055
0.003521	0.232178	-0.008606	6241.223555336991	1.422670	1.414827	1.4291157498819473	1.4212729012172356	1.3664952530240266	1.3586525563854566
0.003522	0.232025	-0.008545	6237.121780336991	1.422532	1.414694	1.4289795805408172	1.4211417319190864	1.3663590836828963	1.3585213870873074
0.003524	0.231812	-0.008575	6231.379296336991	1.422393	1.414562	1.4288442418585576	1.4210133933227886	1.366223745000637	1.3583930484910096
0.003525	0.231567	-0.008606	6224.816456336991	1.422254	1.414431	1.4287070725174278	1.4208842240246395	1.3660865756595069	1.3582638791928605
0.003526	0.231537	-0.008606	6223.996101336991	1.422114	1.414293	1.4285689031762983	1.4207480547264904	1.3659484063183776	1.3581277098947113
0.003527	0.231262	-0.008575	6216.612907336991	1.421975	1.414163	1.4284317338351682	1.4206198854283414	1.3658112369772475	1.3579995405965624
0.003529	0.231079	-0.008606	6211.690777336991	1.421836	1.414030	1.4282963951529088	1.4204905468320432	1.3656758982949881	1.3578702020002642
0.003530	0.230911	-0.008575	6207.1788253369905	1.421697	1.413897	1.4281592258117788	1.4203593775338943	1.365538728953858	1.3577390327021153
0.003531	0.230637	-0.008545	6199.795630336991	1.421558	1.413767	1.4280220564706492	1.4202312082357451	1.3654015596127285	1.357610863403966
0.003532	0.230469	-0.008606	6195.283678336991	1.421419	1.413634	1.4278848871295193	1.4201000389375962	1.3652643902715984	1.3574796941058171
0.003534	0.230377	-0.008575	6192.822613336991	1.421280	1.413498	1.4277495484472598	1.419967700341298	1.365129051589339	1.357347355509519
0.003535	0.230057	-0.008575	6184.208887336991	1.421141	1.413370	1.4276123791061297	1.4198415310431491	1.364991882248209	1.3572211862113701
0.003536	0.229950	-0.008575	6181.337644336991	1.421002	1.413234	1.427475209765	1.4197073617450002	1.3648547129070794	1.3570870169132212
0.003537	0.229797	-0.008667	6177.235870336991	1.420862	1.413099	1.4273370404238703	1.419574192446851	1.3647165435659496	1.356953847615072
0.003539	0.229584	-0.008606	6171.493385336991	1.420722	1.412967	1.4272007017416106	1.419445853850553	1.3645802048836897	1.356825509018774
0.003540	0.229355	-0.008636	6165.340723336991	1.420583	1.412835	1.4270635324004808	1.419315684552404	1.36444303554256	1.356695339720625
0.003541	0.229294	-0.008545	6163.700013336991	1.420444	1.412698	1.426926363059351	1.419180515254255	1.36430586620143	1.356560170422476
0.003542	0.229050	-0.008636	6157.137174336991	1.420304	1.412567	1.4267881937182212	1.4190513459561056	1.3641676968603003	1.3564310011243266
0.003544	0.228775	-0.008698	6149.753979336991	1.420163	1.412435	1.4266508550359616	1.4189230073598078	1.3640303581780406	1.3563026625280288
0.003545	0.228607	-0.008636	6145.242027336991	1.420023	1.412301	1.4265126856948318	1.4187908380616587	1.3638921888369109	1.3561704932298797
0.003546	0.228531	-0.008636	6143.19114033699	1.419883	1.412163	1.426374516353702	1.4186546687635098	1.3637540194957811	1.3560343239317307
0.003547	0.228302	-0.008698	6137.038477336991	1.419743	1.412031	1.426236347012572	1.4185244994653607	1.3636158501546514	1.3559041546335817
0.003549	0.228012	-0.008667	6129.245106336991	1.419602	1.411900	1.4260990083303124	1.4183971608690624	1.3634785114723917	1.3557768160372834
0.003550	0.227966	-0.008636	6128.014573336991	1.419462	1.411761	1.4259608389891827	1.4182599915709135	1.363340342131262	1.3556396467391345
0.003551	0.227737	-0.008636	6121.8619113369905	1.419322	1.411629	1.425822669648053	1.4181298222727645	1.3632021727901322	1.3555094774409855
0.003552	0.227509	-0.008667	6115.709249336991	1.419182	1.411497	1.425684500306923	1.4179996529746155	1.363064003449002	1.3553793081428365
0.003554	0.227341	-0.008667	6111.197297336991	1.419042	1.411362	1.4255481616246635	1.4178683143783173	1.3629276647667425	1.3552479695465383
0.003555	0.227173	-0.008606	6106.685345336991	1.418902	1.411228	1.4254099922835337	1.4177361450801682	1.3627894954256128	1.3551158002483892
0.003556	0.226959	-0.008698	6100.942860336991	1.418761	1.411095	1.4252708229424038	1.4176049757820193	1.3626503260844829	1.3549846309502402
0.003557	0.226761	-0.008667	6095.610553336991	1.418621	1.410961	1.425132653601274	1.4174728064838702	1.3625121567433531	1.3548524616520912
0.003559	0.226654	-0.008636	6092.739311336991	1.418481	1.410824	1.4249963149190146	1.4173394678875721	1.3623758180610936	1.3547191230557931
0.003560	0.226349	-0.008636	6084.535761336991	1.418341	1.410695	1.4248581455778848	1.417212298589423	1.362237648719964	1.354591953757644
0.003561	0.226196	-0.008698	6080.433987336991	1.418200	1.410559	1.4247189762367547	1.417078129291274	1.362098479378834	1.354457784459495
0.003562	0.226105	-0.008698	6077.97292233699	1.418059	1.410421	1.424579806895625	1.416941959993125	1.361959310037704	1.354321615161346
0.003564	0.225876	-0.008698	6071.820260336991	1.417918	1.410288	1.4244424682133654	1.4168126213968268	1.3618219713554445	1.3541922765650478
0.003565	0.225677	-0.008698	6066.487953336991	1.417777	1.410154	1.4243032988722357	1.4166804520986778	1.361682802014315	1.3540601072668987
0.003566	0.225525	-0.008667	6062.386178336991	1.417637	1.410019	1.4241651295311057	1.4165472828005288	1.3615446326731848	1.3539269379687497
0.003567	0.225357	-0.008698	6057.87422633699	1.417496	1.409883	1.424025960189976	1.4164131135023799	1.3614054633320554	1.3537927686706008
0.003569	0.225082	-0.008728	6050.491031336991	1.417355	1.409751	1.4238886215077162	1.4162847749060816	1.3612681246497953	1.3536644300743026
0.003570	0.224899	-0.008698	6045.5689023369905	1.417214	1.409617	1.4237494521665865	1.4161526056079325	1.3611289553086658	1.3535322607761535
0.003571	0.224731	-0.008728	6041.056949336991	1.417072	1.409481	1.423609282825457	1.4160184363097836	1.3609887859675363	1.3533980914780046
0.003572	0.224564	-0.008759	6036.5449973369905	1.416931	1.409345	1.4234701134843268	1.4158842670116347	1.360849616626406	1.3532639221798557
0.003574	0.224274	-0.008698	6028.75162533699	1.416790	1.409214	1.4233327748020672	1.4157569284153366	1.3607122779441463	1.3531365835835576
0.003575	0.224167	-0.008667	6025.880383336991	1.416649	1.409077	1.4231936054609375	1.4156217591171874	1.3605731086030168	1.3530014142854083
0.003576	0.223999	-0.008759	6021.368431336991	1.416508	1.408941	1.4230544361198079	1.4154875898190384	1.360433939261887	1.3528672449872594
0.003577	0.223801	-0.008667	6016.036124336991	1.416367	1.408807	1.4229152667786777	1.4153554205208894	1.360294769920757	1.3527350756891103
0.003579	0.223633	-0.008728	6011.524172336991	1.416225	1.408671	1.4227769280964184	1.4152230819245915	1.3601564312384977	1.3526027370928124
0.003580	0.223434	-0.008759	6006.191865336991	1.416084	1.408536	1.4226377587552883	1.4150899126264422	1.3600172618973674	1.3524695677946632
0.003581	0.223236	-0.008667	6000.859557336991	1.415943	1.408402	1.4224985894141586	1.4149577433282932	1.359878092556238	1.3523373984965141
0.003582	0.223053	-0.008759	5995.937428336991	1.415801	1.408267	1.422358420073029	1.4148245740301442	1.3597379232151083	1.3522042291983651
0.003584	0.222870	-0.008759	5991.015298336991	1.415659	1.408131	1.4222200813907693	1.4146922354338463	1.3595995845328486	1.3520718906020672
0.003585	0.222641	-0.008759	5984.862636336991	1.415518	1.407997	1.4220809120496396	1.4145600661356972	1.3594604151917187	1.3519397213039182
0.003586	0.222534	-0.008667	5981.991394336991	1.415377	1.407860	1.4219417427085097	1.414424896837548	1.3593212458505888	1.3518045520057689
0.003587	0.222351	-0.008789	5977.069264336991	1.415235	1.407724	1.42180157336738	1.414290727539399	1.3591810765094592	1.35167038270762
