Repository: pietracorvo/HystAPI

# Example data

The example data in this folder is from measurements performed during my physics bachelor.

The material is **FeSi3** (iron with 3% silicon), aka 'electrical steel', the standard material for ring cores in trafos. 

Four of the five samples where treated with high pressure torison (HPT, 20 rotations at 20GPa), to achieve nanocristallisation of the grains, which has a huge impact on the magnetic properties of the material. The HPT deformation was done at 77K (under liquid nitrogen) and at 293K (at room temperature). Afterwards some samples were heat treated at a temperature of 493K (for two hours) to anneal defects from the deformation process.

The five samples are:

File: testData/FeSi3_annealed/G1_919V_151Hz_800000Fs.txt (part 10 of 38)
--------------------------
t	U1	U2	H	B_raw	J_raw	B_drift	 J_drift	B_corr	J_corr
0.003222	0.037949	-0.031097	1020.5899017564661	1.230316	1.229034	1.2362302213290786	1.2349484650229599	1.166449398470954	1.1651689719725151
0.003224	0.037720	-0.031372	1014.4372397564662	1.229809	1.228535	1.2357268924782585	1.2344531363234086	1.165946069620134	1.1646736432729639
0.003225	0.037415	-0.031403	1006.2336897564662	1.229300	1.228036	1.2352197280528487	1.2339559719736328	1.1654389051947243	1.164176478923188
0.003226	0.037125	-0.031616	998.440318756466	1.228788	1.227534	1.2347095636274386	1.2334558076238573	1.164928740769314	1.1636763145734126
0.003227	0.036865	-0.031677	991.4673017564662	1.228274	1.227029	1.2341973992020288	1.2329526432740816	1.1644165763439043	1.1631731502236369
0.003229	0.036545	-0.031952	982.8535747564661	1.227757	1.226522	1.2336840703512086	1.2324493145745303	1.1639032474930842	1.1626698215240856
0.003230	0.036270	-0.032043	975.4703797564662	1.227238	1.226012	1.2331669059257988	1.231941150224755	1.1633860830676743	1.1621616571743103
0.003231	0.036072	-0.032196	970.138072756466	1.226716	1.225497	1.2326467415003888	1.2314279858749793	1.1628659186422643	1.1616484928245345
0.003232	0.035767	-0.032379	961.9345237564662	1.226192	1.224983	1.2321245770749787	1.2309158215252036	1.1623437542168542	1.161136328474759
0.003234	0.035385	-0.032501	951.6800867564662	1.225665	1.224470	1.231601248224159	1.2304064928256524	1.1618204253660345	1.1606269997752077
0.003235	0.035202	-0.032684	946.757956756466	1.225135	1.223946	1.231073083798749	1.229884328475877	1.1612922609406244	1.1601048354254322
0.003236	0.035004	-0.032837	941.4256497564661	1.224603	1.223421	1.230542919373339	1.2293611641261013	1.1607620965152146	1.1595816710756566
0.003237	0.034546	-0.033020	929.1203257564662	1.224068	1.222901	1.230009754947929	1.2288429997763257	1.1602289320898045	1.159063506725881
0.003239	0.034302	-0.033264	922.557486756466	1.223530	1.222371	1.229475426097109	1.2283166710767746	1.1596946032389845	1.1585371780263298
0.003240	0.034149	-0.033325	918.4557117564661	1.222990	1.221836	1.2289372616716991	1.2277835067269987	1.1591564388135747	1.158004013676554
0.003241	0.033752	-0.033508	907.7910977564661	1.222447	1.221307	1.2283960972462893	1.2272563423772231	1.1586152743881648	1.1574768493267784
0.003242	0.033371	-0.033783	897.5366607564661	1.221900	1.220773	1.227850932820879	1.2267241780274476	1.1580701099627546	1.1569446849770029
0.003244	0.033264	-0.033905	894.6654187564661	1.221350	1.220226	1.2273046039700592	1.2261808493278963	1.1575237811119348	1.1564013562774516
0.003245	0.032990	-0.034241	887.282223756466	1.220796	1.219681	1.2267524395446492	1.2256376849781208	1.1569716166865247	1.155858191927676
0.003246	0.032654	-0.034363	878.2583197564661	1.220239	1.219136	1.2261972751192394	1.225094520628345	1.156416452261115	1.1553150275779003
0.003247	0.032379	-0.034393	870.875124756466	1.219682	1.218588	1.2256421106938293	1.2245483562785695	1.1558612878357049	1.1547688632281248
0.003249	0.032166	-0.034637	865.1326407564661	1.219121	1.218034	1.2250847818430093	1.2239980275790183	1.1553039589848848	1.1542185345285736
0.003250	0.031815	-0.034821	855.6985587564661	1.218556	1.217482	1.2245216174175995	1.2234478632292425	1.154740794559475	1.1536683701787978
0.003251	0.031540	-0.035065	848.3153647564661	1.217988	1.216923	1.2239554529921894	1.222890698879467	1.154174630134065	1.1531112058290223
0.003252	0.031281	-0.035309	841.3423477564661	1.217417	1.216360	1.2233862885667794	1.2223295345296914	1.153605465708655	1.1525500414792467
0.003254	0.030945	-0.035492	832.3184427564661	1.216842	1.215796	1.2228149597159594	1.2217692058301401	1.153034136857835	1.1519897127796954
0.003255	0.030670	-0.035645	824.9352487564661	1.216264	1.215228	1.2222387952905496	1.2212030414803645	1.152457972432425	1.1514235484299198
0.003256	0.030518	-0.035889	820.8334737564662	1.215682	1.214652	1.2216586308651396	1.2206288771305889	1.1518778080070151	1.1508493840801441
0.003257	0.030136	-0.036163	810.5790367564662	1.215097	1.214079	1.2210754664397296	1.2200577127808132	1.1512946435816052	1.1502782197303685
0.003259	0.029800	-0.036377	801.555132756466	1.214507	1.213501	1.2204891375889098	1.219483384081262	1.1507083147307853	1.1497038910308173
0.003260	0.029648	-0.036621	797.4533577564662	1.213915	1.212913	1.2198989731634997	1.2188972197314862	1.1501181503053752	1.1491177266810415
0.003261	0.029343	-0.036682	789.2498087564661	1.213320	1.212329	1.2193058087380897	1.2183150553817108	1.1495249858799652	1.148535562331266
0.003262	0.028854	-0.036926	776.1241297564661	1.212721	1.211747	1.2187086443126798	1.217734891031935	1.1489278214545553	1.1479553979814903
0.003264	0.028732	-0.037262	772.8427097564661	1.212118	1.211147	1.2181093154618599	1.2171385623323838	1.1483284926037354	1.147359069281939
0.003265	0.028503	-0.037476	766.6900477564661	1.211511	1.210548	1.21750415103645	1.2165413979826083	1.1477233281783255	1.1467619049321636
0.003266	0.028091	-0.037811	755.615255756466	1.210898	1.209949	1.2168929866110398	1.2159442336328325	1.1471121637529154	1.1461647405823878
0.003267	0.027786	-0.038055	747.4117067564662	1.210282	1.209343	1.21627882218563	1.2153400692830572	1.1464979993275055	1.1455605762326124
0.003269	0.027618	-0.038361	742.8997547564661	1.209660	1.208727	1.2156604933348099	1.214727740583506	1.1458796704766854	1.1449482475330612
0.003270	0.027313	-0.038605	734.6962047564662	1.209035	1.208112	1.2150373289094	1.2141145762337302	1.1452565060512756	1.1443350831832855
0.003271	0.027008	-0.038879	726.4926557564661	1.208405	1.207492	1.21440916448399	1.2134964118839546	1.1446283416258656	1.14371691883351
0.003272	0.026672	-0.039246	717.4687517564662	1.207769	1.206868	1.21377500005858	1.212874247534179	1.1439941772004556	1.1430947544837342
0.003274	0.026520	-0.039490	713.3669767564661	1.207129	1.206234	1.21313867120776	1.2122439188346277	1.1433578483496356	1.142464425784183
0.003275	0.026108	-0.039795	702.2921847564662	1.206485	1.205603	1.21249650678235	1.2116147544848521	1.1427156839242256	1.1418352614344074
0.003276	0.025940	-0.040070	697.7802327564661	1.205836	1.204960	1.21184934235694	1.2109735901350764	1.1420685194988156	1.1411940970846317
0.003277	0.025589	-0.040253	688.3461507564662	1.205183	1.204319	1.2111981779315302	1.2103344257853008	1.1414173550734057	1.140554932734856
0.003279	0.025314	-0.040619	680.9629567564662	1.204526	1.203671	1.2105448490807103	1.2096900970857496	1.1407640262225858	1.1399106040353049
0.003280	0.025070	-0.040833	674.4001167564661	1.203864	1.203017	1.2098846846553004	1.2090379327359742	1.140103861797176	1.1392584396855294
0.003281	0.024857	-0.041199	668.657632756466	1.203197	1.202357	1.2092195202298903	1.2083797683861983	1.1394386973717658	1.1386002753357536
0.003282	0.024414	-0.041473	656.762485756466	1.202524	1.201700	1.2085483558044803	1.207724604036423	1.1387675329463558	1.1379451109859782
0.003284	0.024216	-0.041870	651.4301787564661	1.201846	1.201028	1.2078740269536603	1.2070562753368717	1.1380932040955358	1.137276782286427
0.003285	0.024017	-0.042175	646.097871756466	1.201163	1.200352	1.2071928625282504	1.206382110987096	1.137412039670126	1.1366026179366513
0.003286	0.023666	-0.042389	636.663789756466	1.200477	1.199677	1.2065086981028406	1.2057089466373205	1.136727875244716	1.1359294535868758
0.003287	0.023315	-0.042664	627.229707756466	1.199785	1.198998	1.2058185336774305	1.2050317822875447	1.136037710819306	1.1352522892371
0.003289	0.023132	-0.043030	622.307578756466	1.199088	1.198307	1.2051252048266106	1.2043444535879935	1.135344381968486	1.1345649605375487
0.003290	0.022934	-0.043396	616.9752707564662	1.198385	1.197611	1.2044240404012005	1.203650289238218	1.134643217543076	1.1338707961877732
0.003291	0.022507	-0.043640	605.4903017564661	1.197678	1.196917	1.2037188759757906	1.2029581248884422	1.1339380531176662	1.1331786318379975
0.003292	0.022186	-0.044128	596.8765747564662	1.196963	1.196214	1.2030057115503807	1.2022569605386668	1.1332248886922562	1.132477467488222
0.003294	0.022095	-0.044464	594.4155107564661	1.196243	1.195497	1.2022893826995606	1.2015436318391155	1.1325085598414362	1.1317641387886708
0.003295	0.021713	-0.044800	584.1610737564661	1.195517	1.194783	1.2015652182741507	1.2008314674893397	1.1317843954160263	1.131051974438895
0.003296	0.021393	-0.045258	575.5473467564661	1.194784	1.194061	1.2008340538487408	1.2001113031395643	1.1310532309906163	1.1303318100891195
0.003297	0.021118	-0.045624	568.1641527564661	1.194045	1.193331	1.2000968894233308	1.1993831387897884	1.1303160665652063	1.1296036457393437
0.003299	0.020920	-0.046051	562.8318447564661	1.193299	1.192592	1.199354560572511	1.1986478100902374	1.1295737377143866	1.1288683170397926
0.003300	0.020554	-0.046356	552.9875857564662	1.192548	1.191853	1.1986053961471008	1.1979106457404618	1.1288245732889763	1.128131152690017
0.003301	0.020294	-0.046753	546.0145687564661	1.191790	1.191105	1.1978492317216909	1.197164481390686	1.1280684088635664	1.1273849883402414
0.003302	0.019989	-0.047180	537.8110197564661	1.191026	1.190351	1.197087067296281	1.1964123170409104	1.1273062444381565	1.1266328239904657
0.003304	0.019714	-0.047607	530.4278247564662	1.190255	1.189589	1.1963197384454611	1.1956539883413593	1.1265389155873367	1.1258744952909145
0.003305	0.019516	-0.048035	525.095517756466	1.189477	1.188817	1.195543574020051	1.1948838239915835	1.1257627511619266	1.1251043309411388
0.003306	0.019226	-0.048401	517.3021457564662	1.188692	1.188043	1.1947604095946411	1.194111659641808	1.1249795867365167	1.1243321665913633
0.003307	0.018875	-0.048920	507.8680637564661	1.187900	1.187263	1.1939702451692311	1.1933334952920323	1.1241894223111066	1.1235540022415875
0.003309	0.018585	-0.049255	500.0746917564661	1.187102	1.186474	1.1931759163184112	1.192548166592481	1.1233950934602868	1.1227686735420364
0.003310	0.018463	-0.049683	496.7932727564661	1.186297	1.185673	1.1923727518930012	1.1917490022427055	1.1225919290348767	1.1219695091922608
0.003311	0.018097	-0.050171	486.9490127564661	1.185484	1.184873	1.1915615874675913	1.1909508378929299	1.1217807646094669	1.1211713448424852
0.003312	0.017685	-0.050629	475.8742217564661	1.184664	1.184067	1.1907434230421812	1.1901466735431543	1.1209626001840567	1.1203671804927096
0.003314	0.017563	-0.051086	472.5928017564661	1.183836	1.183243	1.1899190941913615	1.1893263448436031	1.120138271333237	1.1195468517931584
0.003315	0.017303	-0.051605	465.6197847564661	1.183000	1.182416	1.1890849297659514	1.1885011804938272	1.119304106907827	1.1187216874433825
0.003316	0.016907	-0.052094	454.9551707564661	1.182156	1.181585	1.1882427653405414	1.187672016144052	1.118461942482417	1.1178925230936072
0.003317	0.016663	-0.052734	448.3923307564661	1.181302	1.180740	1.1873906009151316	1.186828851794276	1.1176097780570071	1.1170493587438313
0.003319	0.016495	-0.053101	443.8803787564661	1.180442	1.179885	1.1865342720643115	1.185977523094725	1.116753449206187	1.1161980300442802
0.003320	0.016190	-0.053558	435.67682975646613	1.179574	1.179027	1.1856681076389015	1.1851213587449494	1.115887284780777	1.1153418656945047
0.003321	0.015793	-0.054108	425.0122147564661	1.178697	1.178164	1.1847929432134916	1.1842601943951736	1.1150121203553671	1.1144807013447289
0.003322	0.015625	-0.054687	420.5002627564661	1.177812	1.177284	1.1839097787880817	1.183382030045398	1.1141289559299572	1.1136025369949534
0.003324	0.015335	-0.055237	412.7068907564661	1.176917	1.176399	1.1830184499372616	1.1825007013458468	1.113237627079137	1.112721208295402
0.003325	0.014984	-0.055756	403.27280975646613	1.176013	1.175507	1.1821162855118517	1.1816105369960714	1.1123354626537272	1.1118310439456267
0.003326	0.014694	-0.056366	395.4794377564661	1.175100	1.174604	1.1812051210864418	1.1807093726462956	1.1114242982283173	1.1109298795958509
0.003327	0.014496	-0.056885	390.1471307564661	1.174178	1.173688	1.1802849566610316	1.1797952082965202	1.1105041338029071	1.1100157152460755
0.003329	0.014099	-0.057739	379.4825157564661	1.173243	1.172767	1.179353627810212	1.1788778795969688	1.1095728049520874	1.109098386546524
0.003330	0.013916	-0.058319	374.56038675646613	1.172298	1.171828	1.1784104633848018	1.1779407152471932	1.1086296405266773	1.1081612221967485
0.003331	0.013626	-0.059052	366.7670147564661	1.171341	1.170881	1.1774552989593918	1.1769955508974177	1.1076744761012673	1.107216057846973
0.003332	0.013306	-0.059845	358.1532877564661	1.170372	1.169923	1.176488134533982	1.176039386547642	1.1067073116758575	1.1062598934971972
0.003334	0.013031	-0.060455	350.7700927564661	1.169393	1.168952	1.1755128056831619	1.1750720578480907	1.1057319828250374	1.105292564797646
0.003335	0.012878	-0.061188	346.6683187564661	1.168402	1.167967	1.174523641257752	1.1740888934983151	1.1047428183996275	1.1043094004478704
0.003336	0.012482	-0.061859	336.0037037564661	1.167399	1.166977	1.173522476832342	1.1731007291485394	1.1037416539742175	1.1033212360980946
0.003337	0.012192	-0.062744	328.21033275646613	1.166383	1.165971	1.172508312406932	1.172096564798764	1.1027274895488075	1.1023170717483193
0.003339	0.011963	-0.063416	322.0576697564661	1.165355	1.164951	1.171483983556112	1.1710802360992127	1.1017031606979875	1.101300743048768
0.003340	0.011734	-0.064209	315.9050077564661	1.164315	1.163919	1.1704458191307021	1.1700500717494369	1.1006649962725776	1.1002705786989921
0.003341	0.011261	-0.065063	303.18950675646613	1.163261	1.162881	1.1693936547052923	1.1690139073996615	1.0996128318471678	1.0992344143492168
0.003342	0.011063	-0.065918	297.8571997564661	1.162193	1.161820	1.1683274902798821	1.1679547430498858	1.0985466674217577	1.098175249999441
0.003344	0.010895	-0.066650	293.3452477564661	1.161113	1.160745	1.1672511614290624	1.1668834143503344	1.097470338570938	1.0971039212998897
0.003345	0.010544	-0.067535	283.9111657564661	1.160019	1.159663	1.166158997003652	1.165803250000559	1.0963781741455276	1.0960237569501143
0.003346	0.010269	-0.068451	276.5279707564661	1.158910	1.158564	1.1650518325782424	1.1647060856507832	1.095271009720118	1.0949265926003384
0.003347	0.010025	-0.069275	269.9651317564661	1.157788	1.157449	1.1639316681528324	1.1635929213010077	1.094150845294708	1.093813428250563
0.003349	0.009750	-0.070312	262.5819367564661	1.156649	1.156319	1.1627963393020124	1.1624665926014566	1.093015516443888	1.0926870995510118
0.003350	0.009430	-0.071320	253.9682097564661	1.155493	1.155175	1.1616421748766026	1.1613244282516808	1.0918613520184781	1.091544935201236
0.003351	0.009140	-0.072235	246.1748387564661	1.154323	1.154014	1.1604740104511924	1.1601652639019053	1.0906931875930679	1.0903857708514606
0.003352	0.008896	-0.073303	239.6119987564661	1.153135	1.152835	1.1592878460257825	1.1589880995521296	1.089507023167658	1.0892086065016848
0.003354	0.008560	-0.074463	230.58809475646612	1.151929	1.151639	1.1580855171749627	1.1577957708525783	1.0883046943168382	1.0880162778021336
0.003355	0.008377	-0.075684	225.6659647564661	1.150702	1.150419	1.1568603527495525	1.1565776065028028	1.087079529891428	1.086798113452358
0.003356	0.008087	-0.076996	217.8725927564661	1.149455	1.149182	1.1556151883241426	1.155342442153027	1.085834365466018	1.0855629491025822
0.003357	0.007721	-0.078369	208.0283337564661	1.148185	1.147925	1.1543470238987328	1.1540872778032516	1.0845662010406083	1.0843077847528069
0.003359	0.007507	-0.079620	202.2858487564661	1.146895	1.146642	1.1530606950479128	1.1528079491037002	1.0832798721897883	1.0830284560532555
0.003360	0.007339	-0.080963	197.77389675646612	1.145584	1.145336	1.1517515306225028	1.1515037847539245	1.0819707077643783	1.0817242917034797
0.003361	0.006882	-0.082245	185.4685727564661	1.144252	1.144019	1.1504213661970928	1.150188620404149	1.0806405433389683	1.0804091273537042
0.003362	0.006653	-0.083496	179.3159107564661	1.142898	1.142674	1.1490692017716828	1.1488454560543733	1.0792883789135583	1.0790659630039285
0.003364	0.006500	-0.084930	175.2141357564661	1.141523	1.141303	1.147697872920863	1.147478127354822	1.0779170500627384	1.0776986343043773
0.003365	0.006134	-0.086304	165.3698767564661	1.140124	1.139917	1.1463007084954528	1.1460939630050466	1.0765198856373284	1.076314469954602
0.003366	0.005783	-0.087738	155.9357947564661	1.138703	1.138507	1.144881544070043	1.1446857986552708	1.0751007212119186	1.074906305604826
0.003367	0.005569	-0.089355	150.1933107564661	1.137255	1.137067	1.1434353796446328	1.1432476343054954	1.0736545567865083	1.0734681412550506
0.003369	0.005386	-0.090851	145.2711807564661	1.135783	1.135601	1.141967050793813	1.1417853056059442	1.0721862279356886	1.0720058125554994
0.003370	0.004990	-0.092468	134.6065667564661	1.134286	1.134117	1.140471886368403	1.1403031412561686	1.0706910635102784	1.0705236482057239
0.003371	0.004684	-0.093994	126.4030167564661	1.132762	1.132604	1.1389497219429932	1.1387919769063928	1.0691688990848687	1.069012483855948
0.003372	0.004501	-0.095673	121.4808877564661	1.131212	1.131060	1.1374015575175833	1.1372498125566173	1.0676207346594588	1.0674703195061725
0.003374	0.004242	-0.097412	114.5078707564661	1.129634	1.129490	1.1358272286667632	1.1356834838570662	1.0660464058086387	1.0659039908066215
0.003375	0.003845	-0.099335	103.8432557564661	1.128025	1.127895	1.1342200642413534	1.1340903195072904	1.0644392413832289	1.0643108264568457
0.003376	0.003693	-0.101105	99.7414817564661	1.126387	1.126262	1.1325838998159432	1.132459155157515	1.0628030769578187	1.0626796621070702
0.003377	0.003433	-0.102936	92.7684647564661	1.124719	1.124603	1.1309177353905333	1.1308019908077391	1.0611369125324088	1.0610224977572944
0.003379	0.003098	-0.105042	83.7445597564661	1.123017	1.122912	1.1292194065397132	1.1291146621081878	1.0594385836815887	1.059335169057743
0.003380	0.002899	-0.107117	78.4122527564661	1.121281	1.121183	1.1274852421143033	1.1273874977584124	1.0577044192561789	1.0576080047079677
0.003381	0.002563	-0.109467	69.3883487564661	1.119508	1.119422	1.1257140776888934	1.1256283334086365	1.055933254830769	1.0558488403581918
0.003382	0.002289	-0.111572	62.005154756466105	1.117701	1.117623	1.1239089132634834	1.1238311690588612	1.054128090405359	1.0540516760084164
0.003384	0.002045	-0.113708	55.442314756466104	1.115858	1.115789	1.1220695844126636	1.1220008403593098	1.052288761554539	1.052221347308865
0.003385	0.001801	-0.116180	48.87947475646611	1.113976	1.113915	1.1201894199872535	1.1201286760095341	1.050408597129129	1.0503491829590894
0.003386	0.001450	-0.118469	39.4453937564661	1.112056	1.112007	1.1182712555618435	1.1182225116597586	1.048490432703719	1.0484430186093139
0.003387	0.001205	-0.120941	32.88255375646611	1.110097	1.110057	1.1163140911364335	1.116274347309983	1.046533268278309	1.0464948542595383
0.003389	0.001053	-0.123322	28.780778756466106	1.108098	1.108063	1.1143187622856137	1.1142840186104317	1.0445379394274892	1.044504525559987
0.003390	0.000656	-0.126190	18.116164756466105	1.106054	1.106032	1.1122765978602038	1.112254854260656	1.0424957750020794	1.0424753612102113
0.003391	0.000351	-0.128937	9.912615756466106	1.103964	1.103952	1.1101884334347936	1.1101766899108805	1.040407610576669	1.0403971968604357
0.003392	0.000229	-0.132080	6.631195756466107	1.101824	1.101817	1.1080502690093836	1.108043525561105	1.0382694461512592	1.0382640325106602
0.003394	-1.525879E-5	-0.135315	0.06835675646610628	1.099632	1.099633	1.1058619401585636	1.1058631968615538	1.0360811173004392	1.036083703811109
0.003395	-0.000412	-0.138519	-10.596258243533894	1.097387	1.097401	1.1036187757331537	1.103633032511778	1.0338379528750292	1.0338535394613333
0.003396	-0.000641	-0.142120	-16.748920243533895	1.095085	1.095106	1.101318611307744	1.1013398681620024	1.0315377884496195	1.0315603751115576
0.003397	-0.000839	-0.145844	-22.081227243533895	1.092720	1.092749	1.0989554468823337	1.0989847038122267	1.0291746240242092	1.029205210761782
0.003399	-0.001175	-0.150085	-31.105131243533894	1.090288	1.090327	1.096527118031514	1.0965663751126755	1.0267462951733894	1.0267868820622308
0.003400	-0.001465	-0.154785	-38.898503243533895	1.087780	1.087829	1.0940209536061039	1.0940702107629	1.0242401307479794	1.0242907177124552
0.003401	-0.001694	-0.159607	-45.051165243533895	1.085193	1.085251	1.091435789180694	1.0914940464131242	1.0216549663225696	1.0217145533626795
0.003402	-0.001923	-0.164764	-51.203827243533894	1.082523	1.082587	1.088767624755284	1.0888318820633487	1.0189868018971595	1.019052389012904
0.003404	-0.002213	-0.170532	-58.99719924353389	1.079758	1.079833	1.086006295904464	1.0860815533637975	1.0162254730463396	1.0163020603133528
0.003405	-0.002380	-0.176880	-63.50915124353389	1.076892	1.076972	1.0831421314790541	1.0832223890140218	1.0133613086209297	1.013442895963577
0.003406	-0.002594	-0.183655	-69.2516362435339	1.073913	1.074001	1.080164967053644	1.0802532246642462	1.0103841441955195	1.0104737316138015
0.003407	-0.002914	-0.191559	-77.86536324353389	1.070809	1.070908	1.077062802628234	1.0771620603144705	1.0072819797701096	1.0073825672640258
0.003409	-0.003052	-0.199738	-81.5569602435339	1.067571	1.067674	1.0738284737774142	1.0739317316149193	1.0040476509192897	1.0041522385644746
0.003410	-0.003281	-0.208862	-87.7096222435339	1.064186	1.064297	1.0704453093520043	1.0705565672651438	1.0006644864938798	1.000777074214699
0.003411	-0.003586	-0.218414	-95.9131712435339	1.060646	1.060767	1.0669071449265943	1.067028402915368	0.9971263220684699	0.9972489098649233
0.003412	-0.003769	-0.228577	-100.83530124353389	1.056942	1.057069	1.0632049805011845	1.0633322385655926	0.99342415764306	0.9935527455151478
0.003414	-0.003860	-0.239380	-103.2963662435339	1.053064	1.053194	1.0593306516503644	1.0594609098660412	0.98954982879224	0.9896814168155965
0.003415	-0.004196	-0.250153	-112.3202702435339	1.049010	1.049151	1.0552784872249545	1.0554197455162655	0.9854976643668301	0.9856402524658208
0.003416	-0.004471	-0.261505	-119.7034652435339	1.044770	1.044921	1.0510403227995444	1.05119158116649	0.9812594999414199	0.9814120881160453
0.003417	-0.004593	-0.274017	-122.9848842435339	1.040329	1.040484	1.0466011583741346	1.0467564168167145	0.9768203355160101	0.9769769237662698
0.003419	-0.004761	-0.287170	-127.49683724353389	1.035673	1.035834	1.0419488295233146	1.0421100881171632	0.9721680066651901	0.9723305950667185
0.003420	-0.005096	-0.301788	-136.5207412435339	1.030782	1.030955	1.0370596650979047	1.0372329237673876	0.9672788422397802	0.9674534307169429
0.003421	-0.005295	-0.317047	-141.8530482435339	1.025644	1.025823	1.0319235006724947	1.032102759417612	0.9621426778143702	0.9623232663671673
0.003422	-0.005325	-0.333191	-142.6734032435339	1.020242	1.020422	1.0265233362470847	1.0267035950678363	0.9567425133889602	0.9569241020173915
0.003424	-0.005600	-0.350769	-150.0565972435339	1.014560	1.014749	1.0208450073962647	1.021034266368285	0.9510641845381402	0.9512547733178403
0.003425	-0.005783	-0.368195	-154.97872724353388	1.008594	1.008789	1.0148808429708547	1.0150761020185095	0.9451000201127302	0.9452966089680648
0.003426	-0.005829	-0.386261	-156.2092602435339	1.002337	1.002534	1.0086256785454448	1.0088229376687339	0.9388448556873203	0.9390434446182891
0.003427	-0.006088	-0.404083	-163.1822772435339	0.995789	0.995995	1.002079514120035	1.0022857733189583	0.9322986912619105	0.9325062802685136
0.003429	-0.006287	-0.422424	-168.5145842435339	0.988947	0.989159	0.9952411852692149	0.995453444619407	0.9254603624110904	0.9256739515689623
0.003430	-0.006454	-0.440399	-173.02653624353388	0.981813	0.982031	0.9881090208438049	0.9883272802696313	0.9183281979856804	0.9185477872191866
0.003431	-0.006622	-0.458008	-177.5384882435339	0.974393	0.974617	0.9806908564183949	0.9809151159198557	0.9109100335602704	0.911135622869411
0.003432	-0.006882	-0.475677	-184.5115052435339	0.966688	0.966921	0.972987691992985	0.9732209515700802	0.9032068691348605	0.9034414585196354
0.003434	-0.006973	-0.493103	-186.97257024353388	0.958702	0.958938	0.9650053631421651	0.9652416228705288	0.8952245402840406	0.8954621298200841
0.003435	-0.007217	-0.509644	-193.5354092435339	0.950446	0.950690	0.9567511987167551	0.9569954585207533	0.8869703758586306	0.8872159654703086
0.003436	-0.007446	-0.526031	-199.6880712435339	0.941926	0.942177	0.9482330342913451	0.9484842941709777	0.8784522114332206	0.878704801120533
0.003437	-0.007690	-0.541992	-206.2509112435339	0.933148	0.933408	0.9394568698659351	0.939717129821202	0.8696760470078106	0.8699376367707573
0.003439	-0.007782	-0.556793	-208.71197624353388	0.924130	0.924393	0.9304425410151151	0.9307058011216509	0.8606617181569907	0.8609263080712062
0.003440	-0.008102	-0.571045	-217.3257032435339	0.914881	0.915154	0.9211953765897053	0.9214686367718753	0.8514145537315808	0.8516891437214306
0.003441	-0.008316	-0.584625	-223.06818724353388	0.905412	0.905693	0.9117282121642952	0.9120094724220996	0.8419473893061707	0.8422299793716549
0.003442	-0.008514	-0.597260	-228.4004942435339	0.895741	0.896028	0.9020590477388852	0.9023463080723241	0.8322782248807608	0.8325668150218793
0.003444	-0.008774	-0.608429	-235.3735112435339	0.885886	0.886182	0.8922077188880653	0.8925039793727728	0.8224268960299408	0.8227244863223281
0.003445	-0.009140	-0.618835	-245.2177712435339	0.875864	0.876173	0.8821875544626553	0.8824968150229971	0.8124067316045308	0.8127173219725524
0.003446	-0.009232	-0.627930	-247.67883524353388	0.865695	0.866007	0.8720203900372454	0.8723326506732215	0.8022395671791209	0.8025531576227768
0.003447	-0.009521	-0.635712	-255.4722072435339	0.855401	0.855723	0.8617282256118354	0.8620504863234459	0.7919474027537109	0.7922709932730012
0.003449	-0.009933	-0.641907	-266.5469992435339	0.845003	0.845338	0.8513338967610155	0.8516691576238947	0.781553073902891	0.78188966457345
0.003450	-0.010254	-0.647858	-275.1607262435339	0.834511	0.834857	0.8408437323356055	0.841189993274119	0.771062909477481	0.7714105002236743
0.003451	-0.010406	-0.652557	-279.2625012435339	0.823942	0.824293	0.8302765679101954	0.8306278289243435	0.760495745052071	0.7608483358738988
0.003452	-0.010834	-0.656342	-290.7474702435339	0.813311	0.813677	0.8196474034847856	0.8200136645745678	0.7498665806266611	0.7502341715241231
0.003454	-0.011139	-0.659515	-298.9510192435339	0.802629	0.803006	0.8089690746339657	0.8093463358750166	0.7391882517758412	0.7395668428245719
0.003455	-0.011444	-0.661621	-307.1545692435339	0.791912	0.792299	0.7982539102085556	0.798641171525241	0.7284730873504311	0.7288616784747962
0.003456	-0.011749	-0.663300	-315.3581182435339	0.781168	0.781565	0.7875117457831456	0.7879090071754653	0.7177309229250212	0.7181295141250206
0.003457	-0.012131	-0.664307	-325.6125552435339	0.770406	0.770816	0.7767515813577358	0.7771618428256897	0.7069707584996113	0.707382349775245
0.003459	-0.012375	-0.665344	-332.1753942435339	0.759630	0.760048	0.7659792525069158	0.7663975141261384	0.6961984296487913	0.6966180210756937
0.003460	-0.012756	-0.665680	-342.4298312435339	0.748847	0.749278	0.7551980880815059	0.7556293497763629	0.6854172652233814	0.6858498567259181
0.003461	-0.013138	-0.665466	-352.6842682435339	0.738066	0.738510	0.7444189236560959	0.7448631854265872	0.6746381007979714	0.6750836923761425
0.003462	-0.013458	-0.665283	-361.2979952435339	0.727289	0.727744	0.7336437592306858	0.7340990210768116	0.6638629363725613	0.6643195280263668
0.003464	-0.013733	-0.664948	-368.6811892435339	0.716517	0.716981	0.7228754303798659	0.7233396923772604	0.6530946075217414	0.6535601993268156
0.003465	-0.014145	-0.664703	-379.7559812435339	0.705749	0.706227	0.7121092659544559	0.7125875280274848	0.6423284430963314	0.6428080349770401
0.003466	-0.014481	-0.664062	-388.7798852435339	0.694992	0.695481	0.7013541015290461	0.7018433636777092	0.6315732786709216	0.6320638706272644
0.003467	-0.014694	-0.663422	-394.5223702435339	0.684245	0.684741	0.690608937103636	0.6911051993279336	0.6208281142455115	0.6213257062774888
0.003469	-0.015106	-0.662567	-405.5971612435339	0.673511	0.674021	0.6798786082528161	0.6803888706283823	0.6100977853946916	0.6106093775779375
0.003470	-0.015518	-0.661835	-416.6719532435339	0.662790	0.663314	0.6691594438274061	0.6696837062786066	0.5993786209692816	0.5999042132281619
0.003471	-0.015747	-0.660736	-422.8246152435339	0.652085	0.652617	0.6584562794019961	0.658988541928831	0.5886754565438717	0.5892090488783863
0.003472	-0.016083	-0.660095	-431.8485192435339	0.641392	0.641935	0.6477651149765862	0.6483083775790555	0.5779842921184617	0.5785288845286107
0.003474	-0.016479	-0.659058	-442.5131342435339	0.630715	0.631272	0.6370917861257662	0.6376490488795042	0.5673109632676417	0.5678695558290595
0.003475	-0.016830	-0.658112	-451.9472152435339	0.620054	0.620623	0.6264326217003563	0.6270018845297286	0.5566517988422318	0.5572223914792839
0.003476	-0.017044	-0.656921	-457.6897002435339	0.609411	0.609987	0.6157914572749463	0.6163677201799529	0.5460106344168218	0.5465882271295082
0.003477	-0.017441	-0.656097	-468.3543142435339	0.598784	0.599373	0.6051662928495363	0.6057555558301774	0.5353854699914118	0.5359760627797326
0.003479	-0.017807	-0.654755	-478.19857424353387	0.588177	0.588778	0.5945629639987163	0.5951642271306261	0.5247821411405919	0.5253847340801814
0.003480	-0.018097	-0.653381	-485.9919452435339	0.577591	0.578202	0.5839787995733063	0.5845900627808505	0.5141979767151819	0.5148105697304057
0.003481	-0.018402	-0.652252	-494.1954952435339	0.567025	0.567646	0.5734146351478965	0.5740358984310748	0.503633812289772	0.5042564053806301
0.003482	-0.018799	-0.651031	-504.8601092435339	0.556478	0.557113	0.5628694707224865	0.5635047340812992	0.493088647864362	0.49372524103085447
0.003484	-0.019028	-0.649841	-511.0127712435339	0.545951	0.546593	0.5523461418716665	0.552988405381748	0.48256531901354205	0.48320891233130325
0.003485	-0.019455	-0.648621	-522.4977402435338	0.535443	0.536100	0.5418399774462566	0.5424972410319724	0.4720591545881321	0.47271774798152766
0.003486	-0.019791	-0.647278	-531.5216452435338	0.524957	0.525626	0.5313558130208467	0.5320250766821969	0.4615749901627222	0.46224558363175217
0.003487	-0.020020	-0.645935	-537.6743072435338	0.514493	0.515170	0.5208936485954366	0.5215709123324213	0.45111282573731215	0.4517914192819765
0.003489	-0.020386	-0.644470	-547.518566243534	0.504053	0.504742	0.5104573197446167	0.51114658363287	0.44067649688649224	0.4413670905824253
0.003490	-0.020767	-0.642944	-557.7730032435338	0.493637	0.494338	0.5000431553192067	0.5007444192830943	0.43026233246108225	0.4309649262326496
0.003491	-0.021011	-0.641571	-564.335842243534	0.483243	0.483953	0.48965099089379677	0.4903612549333187	0.4198701680356723	0.420581761882874
0.003492	-0.021332	-0.640198	-572.9495692435339	0.472872	0.473593	0.4792818264683868	0.48000309058354307	0.4095010036102623	0.41022359753309834
0.003494	-0.021698	-0.638672	-582.7938282435339	0.462526	0.463259	0.46893949761756687	0.4696727618839918	0.3991586747594424	0.3998932688335471
0.003495	-0.022049	-0.636932	-592.2279102435339	0.452207	0.452952	0.4586223331921569	0.45936759753421624	0.3888415103340324	0.3895881044837715
0.003496	-0.022232	-0.635559	-597.1500402435338	0.441911	0.442662	0.4483281687667469	0.4490794331844406	0.37854734590862243	0.37929994013399587
0.003497	-0.022568	-0.634094	-606.1739442435339	0.431639	0.432401	0.43805800434133696	0.438820268834665	0.3682771814832125	0.3690407757842203
0.003499	-0.023056	-0.632568	-619.2996232435339	0.421392	0.422170	0.427814675490517	0.4285929401351138	0.3580338526323925	0.35881344708466906
0.003500	-0.023254	-0.630951	-624.6319302435338	0.411170	0.411955	0.41759451106510703	0.4183797757853382	0.34781368820698255	0.34860028273489346
0.003501	-0.023529	-0.629425	-632.0151252435339	0.400973	0.401768	0.40739934663969707	0.40819461143556257	0.3376185237815726	0.33841511838511784
0.003502	-0.023911	-0.627869	-642.269562243534	0.390801	0.391609	0.3972291822142871	0.3980374470857869	0.3274483593561626	0.3282579540353422
0.003504	-0.024261	-0.626495	-651.7036432435339	0.380653	0.381472	0.3870848533634672	0.3879041183862357	0.3173040305053427	0.31812462533579094
0.003505	-0.024475	-0.624847	-657.4461282435338	0.370530	0.371357	0.3769636889380572	0.37779095403646007	0.3071828660799327	0.30801146098601534
0.003506	-0.024811	-0.623016	-666.470032243534	0.360437	0.361275	0.36687252451264724	0.36771078968668447	0.29709170165452276	0.29793129663623974
0.003507	-0.025192	-0.621399	-676.7244692435338	0.350371	0.351222	0.35680836008723726	0.3576596253369088	0.2870275372291128	0.2878801322864641
0.003509	-0.025467	-0.619568	-684.1076632435338	0.340333	0.341194	0.3467740312364173	0.3476352966373576	0.27699320837829283	0.27785580358691286
0.003510	-0.025803	-0.617920	-693.1315682435338	0.330323	0.331195	0.33676586681100734	0.337638132287582	0.26698504395288286	0.26785863923713726
0.003511	-0.026108	-0.616211	-701.3351172435339	0.320341	0.321223	0.32678570238559734	0.32766796793780634	0.25700487952747286	0.2578884748873616
0.003512	-0.026459	-0.614288	-710.7691992435339	0.310389	0.311283	0.31683553796018743	0.3177298035880307	0.24705471510206295	0.24795031053758598
0.003514	-0.026718	-0.612366	-717.7422162435339	0.300469	0.301371	0.30691920910936743	0.3078214748884795	0.23713838625124295	0.23804198183803477
0.003515	-0.027069	-0.610596	-727.1762982435339	0.290578	0.291492	0.2970300446839575	0.29794431053870385	0.22724922182583301	0.22816481748825912
0.003516	-0.027359	-0.608582	-734.969670243534	0.280718	0.281643	0.28717188025854756	0.28809714618892823	0.21739105740042308	0.2183176531384835
0.003517	-0.027634	-0.606628	-742.352864243534	0.270890	0.271824	0.27734571583313755	0.27827998183915265	0.20756489297501307	0.20850048878870792
0.003519	-0.028061	-0.604858	-753.8378332435339	0.261092	0.262040	0.2675513869823176	0.2684996531396014	0.19777056412419314	0.19872016008915666
0.003520	-0.028305	-0.603088	-760.4006732435339	0.251322	0.252278	0.25778322255690767	0.25873948878982583	0.18800239969878318	0.1889599957393811
0.003521	-0.028534	-0.601318	-766.5533352435339	0.241580	0.242544	0.24804305813149766	0.2490073244400502	0.17826223527337318	0.17922783138960546
0.003522	-0.028885	-0.599426	-775.9874172435339	0.231870	0.232845	0.2383348937060877	0.23931016009027456	0.16855407084796323	0.16953066703982983
0.003524	-0.029343	-0.597595	-788.2927412435338	0.222188	0.223180	0.22865656485526778	0.2296488313907233	0.1588757419971433	0.15986933834027858
0.003525	-0.029510	-0.595795	-792.8046932435338	0.212536	0.213533	0.2190064004298578	0.2200036670409477	0.14922557757173333	0.15022417399050297
0.003526	-0.029800	-0.594025	-800.5980652435339	0.202914	0.203920	0.20938623600444783	0.2103925026911721	0.13960541314632335	0.14061300964072737
0.003527	-0.030182	-0.591980	-810.852502243534	0.193323	0.194343	0.19979707157903787	0.20081733834139648	0.13001624872091339	0.13103784529095175
0.003529	-0.030457	-0.590057	-818.235696243534	0.183764	0.184793	0.19024174272821792	0.19127100964184526	0.12046091987009344	0.12149151659140053
0.003530	-0.030731	-0.588135	-825.6188912435339	0.174237	0.175275	0.18071657830280796	0.18175484529206962	0.11093575544468348	0.11197535224162489
0.003531	-0.031097	-0.586121	-835.4631502435338	0.164741	0.165792	0.17122241387739798	0.172273680942294	0.1014415910192735	0.10249418789184928
0.003532	-0.031418	-0.584229	-844.076877243534	0.155277	0.156338	0.16176024945198803	0.1628215165925184	0.09197942659386354	0.09304202354207367
0.003534	-0.031693	-0.582306	-851.460071243534	0.145843	0.146914	0.15232992060116807	0.15340118789296714	0.08254909774304359	0.08362169484252241
0.003535	-0.031952	-0.580505	-858.4330882435338	0.136439	0.137518	0.14292775617575812	0.14400702354319153	0.07314693331763364	0.0742275304927468
0.003536	-0.032303	-0.578674	-867.8671702435338	0.127065	0.128156	0.13355559175034815	0.1346468591934159	0.06377476889222367	0.06486736614297117
0.003537	-0.032578	-0.576691	-875.2503642435338	0.117722	0.118822	0.12421442732493816	0.1253146948436403	0.05443360446681368	0.05553520179319557
0.003539	-0.032913	-0.574860	-884.2742692435338	0.108409	0.109521	0.11490509847411824	0.11601736614408906	0.04512427561599376	0.04623787309364433
0.003540	-0.033203	-0.572937	-892.0676412435339	0.099127	0.100249	0.10562493404870826	0.10674720179431346	0.03584411119058378	0.03696770874386873
0.003541	-0.033508	-0.571106	-900.271190243534	0.089875	0.091007	0.09637476962329829	0.09750703744453784	0.026593946765173807	0.027727544394093112
0.003542	-0.033783	-0.569305	-907.6543852435339	0.080653	0.081794	0.08715460519788833	0.08829587309476222	0.017373782339763846	0.018516380044317493
0.003544	-0.034225	-0.567322	-919.5495312435339	0.071463	0.072619	0.07796827634706838	0.07912454439521098	0.008187453488943897	0.00934505134476625
0.003545	-0.034454	-0.565247	-925.7021932435339	0.062305	0.063469	0.06881211192165841	0.06997638004543535	-9.68710936466069E-4	1.968869949906249E-4
0.003546	-0.034698	-0.563385	-932.2650332435339	0.053178	0.054350	0.05968694749624845	0.060859215695659746	-0.010093875361876031	-0.008920277354784983
0.003547	-0.035019	-0.561523	-940.8787602435339	0.044081	0.045264	0.050591783070838475	0.05177505134588412	-0.019189039787286005	-0.018004441704560607
0.003549	-0.035431	-0.559631	-951.9535512435339	0.035015	0.036212	0.04152945422001853	0.04272672264633289	-0.02825136863810595	-0.027052770404111838
0.003550	-0.035553	-0.557770	-955.2349712435339	0.025979	0.027180	0.03249528979460856	0.03369655829655727	-0.03728553306351592	-0.036082934753887456
0.003551	-0.035919	-0.555847	-965.0792302435339	0.016974	0.018188	0.023492125369198598	0.024706393946781657	-0.04628869748892588	-0.04507309910366307
0.003552	-0.036270	-0.554016	-974.5133122435338	0.007999	0.009225	0.014518960943788628	0.01574522959700604	-0.05526186191433585	-0.05403426345343869
0.003554	-0.036545	-0.552124	-981.896507243534	-0.000945	0.000289	0.005578632092968689	0.006812900897454803	-0.06420219076515579	-0.06296659215298993
0.003555	-0.036774	-0.550232	-988.0491692435339	-0.009859	-0.008617	-0.0033335323324412795	-0.002091263452320814	-0.07311435519056576	-0.07187075650276555
0.003556	-0.037109	-0.548309	-997.0730732435338	-0.018742	-0.017488	-0.012214696757851251	-0.010960427802096433	-0.08199551961597573	-0.08073992085254117
0.003557	-0.037445	-0.546478	-1006.096977243534	-0.027595	-0.026330	-0.02106586118326122	-0.01980059215187205	-0.0908466840413857	-0.08958008520231678
0.003559	-0.037720	-0.544739	-1013.4801722435338	-0.036419	-0.035145	-0.029886190034081158	-0.02861192085142329	-0.09966701289220564	-0.09839141390186802
0.003560	-0.038025	-0.542816	-1021.6837212435339	-0.045213	-0.043928	-0.03867835445949113	-0.037393085201198904	-0.10845917731761562	-0.10717257825164364
0.003561	-0.038345	-0.540894	-1030.297448243534	-0.053976	-0.052680	-0.0474395188849011	-0.04614324955097452	-0.11722034174302558	-0.11592274260141924
0.003562	-0.038605	-0.539093	-1037.2704652435339	-0.062709	-0.061405	-0.05617068331031107	-0.05486641390075014	-0.12595150616843553	-0.12464590695119487
0.003564	-0.038910	-0.537231	-1045.474015243534	-0.071412	-0.070098	-0.064870012161131	-0.06355574260030136	-0.13465083501925548	-0.1333352356507461
0.003565	-0.039261	-0.535400	-1054.908096243534	-0.080086	-0.078760	-0.07354217658654098	-0.07221590695007699	-0.14332299944466548	-0.14199540000052172
0.003566	-0.039429	-0.533630	-1059.4200492435339	-0.088731	-0.087399	-0.08218534101195095	-0.08085307129985261	-0.15196616387007544	-0.15063256435029734
0.003567	-0.039764	-0.531738	-1068.443953243534	-0.097345	-0.096002	-0.09079750543736091	-0.08945423564962823	-0.1605783282954854	-0.15923372870007296
0.003569	-0.040192	-0.529999	-1079.9289222435339	-0.105931	-0.104573	-0.09937983428818085	-0.09802156434917945	-0.16916065714630535	-0.1678010573996242
0.003570	-0.040268	-0.528168	-1081.979809243534	-0.114487	-0.113127	-0.10793399871359083	-0.10657372869895508	-0.1777148215717153	-0.17635322174939982
0.003571	-0.040588	-0.526306	-1090.593536243534	-0.123014	-0.121643	-0.11645916313900079	-0.1150878930487307	-0.18623998599712527	-0.1848673860991754
0.003572	-0.041046	-0.524597	-1102.898860243534	-0.131512	-0.130125	-0.12495532756441075	-0.1235680573985063	-0.19473615042253523	-0.19334755044895102
0.003574	-0.041336	-0.522705	-1110.692232243534	-0.139980	-0.138584	-0.13341965641523068	-0.13202338609805755	-0.20320047927335516	-0.20180287914850228
