Repository: pietracorvo/HystAPI

# Example data

The example data in this folder is from measurements performed during my physics bachelor.

The material is **FeSi3** (iron with 3% silicon), aka 'electrical steel', the standard material for ring cores in trafos. 

Four of the five samples where treated with high pressure torison (HPT, 20 rotations at 20GPa), to achieve nanocristallisation of the grains, which has a huge impact on the magnetic properties of the material. The HPT deformation was done at 77K (under liquid nitrogen) and at 293K (at room temperature). Afterwards some samples were heat treated at a temperature of 493K (for two hours) to anneal defects from the deformation process.

The five samples are:

File: testData/FeSi3_annealed/G1_919V_200Hz_800000Fs.txt (part 10 of 29)
--------------------------
t	U1	U2	H	B_raw	J_raw	B_drift	 J_drift	B_corr	J_corr
0.003196	-0.183792	-0.019806	-4939.464463943505	-1.258289	-1.252081	-1.2521905550584616	-1.2459828359376923	-1.3251673309123078	-1.3189576206866347
0.003197	-0.184143	-0.019745	-4948.898545943504	-1.258609	-1.252389	-1.2525086469092308	-1.246288927876346	-1.325485422763077	-1.3192637126252884
0.003199	-0.184464	-0.019745	-4957.512272943504	-1.258929	-1.252698	-1.2528248306107692	-1.2465941117536539	-1.3258016064646156	-1.3195688965025962
0.003200	-0.184875	-0.019714	-4968.587064943504	-1.259249	-1.253004	-1.2531429224615385	-1.2468982036923077	-1.326119698315385	-1.3198729884412501
0.003201	-0.185318	-0.019714	-4980.4822109435045	-1.259568	-1.253308	-1.2534600143123076	-1.2472002956309616	-1.326436790166154	-1.320175080379904
0.003202	-0.185577	-0.019714	-4987.455227943505	-1.259887	-1.253618	-1.253777106163077	-1.2475083875696154	-1.3267538820169231	-1.3204831723185577
0.003204	-0.185944	-0.019653	-4997.299487943505	-1.260206	-1.253925	-1.2540922898646154	-1.2478115714469231	-1.3270690657184616	-1.3207863561958655
0.003205	-0.186432	-0.019623	-5010.425166943505	-1.260524	-1.254226	-1.2544083817153846	-1.248110663385577	-1.327385157569231	-1.3210854481345193
0.003206	-0.186737	-0.019653	-5018.628715943505	-1.260842	-1.254534	-1.2547244735661538	-1.2484167553242307	-1.32770124942	-1.321391540073173
0.003207	-0.187088	-0.019623	-5028.062797943505	-1.261160	-1.254840	-1.2550405654169232	-1.2487208472628846	-1.3280173412707694	-1.321695632011827
0.003209	-0.187531	-0.019653	-5039.957944943504	-1.261478	-1.255143	-1.2553547491184616	-1.2490200311401922	-1.3283315249723078	-1.3219948158891346
0.003210	-0.187836	-0.019623	-5048.161493943504	-1.261796	-1.255451	-1.2556708409692308	-1.2493261230788462	-1.3286476168230772	-1.3223009078277885
0.003211	-0.188232	-0.019592	-5058.826107943505	-1.262113	-1.255755	-1.25598593282	-1.2496282150175	-1.3289627086738465	-1.3226029997664424
0.003212	-0.188583	-0.019470	-5068.260189943505	-1.262429	-1.256059	-1.2563000246707692	-1.2499303069561538	-1.3292768005246156	-1.3229050917050962
0.003214	-0.188950	-0.019531	-5078.104448943504	-1.262745	-1.256363	-1.2566122083723077	-1.2502304908334614	-1.3295889842261541	-1.3232052755824038
0.003215	-0.189301	-0.019531	-5087.538530943504	-1.263062	-1.256667	-1.2569273002230767	-1.2505325827721154	-1.329904076076923	-1.3235073675210578
0.003216	-0.189743	-0.019470	-5099.433677943505	-1.263377	-1.256968	-1.2572403920738462	-1.2508316747107693	-1.3302171679276924	-1.3238064594597116
0.003217	-0.190063	-0.019440	-5108.047404943505	-1.263692	-1.257272	-1.2575534839246154	-1.251133766649423	-1.3305302597784618	-1.3241085513983655
0.003219	-0.190384	-0.019501	-5116.661130943505	-1.264008	-1.257577	-1.257865667626154	-1.2514349505267306	-1.3308424434800004	-1.324409735275673
0.003220	-0.190735	-0.019440	-5126.0952129435045	-1.264323	-1.257880	-1.2581787594769231	-1.2517360424653847	-1.3311555353307694	-1.324710827214327
0.003221	-0.191315	-0.019409	-5141.681956943505	-1.264637	-1.258175	-1.2584908513276922	-1.2520291344040384	-1.3314676271815387	-1.3250039191529808
0.003222	-0.191559	-0.019409	-5148.244796943505	-1.264952	-1.258481	-1.2588039431784617	-1.2523332263426923	-1.331780719032308	-1.3253080110916347
0.003224	-0.191803	-0.019409	-5154.807635943505	-1.265266	-1.258787	-1.25911412688	-1.2526354102200001	-1.3320909027338463	-1.3256101949689425
0.003225	-0.192307	-0.019379	-5168.343492943504	-1.265580	-1.259084	-1.2594262187307692	-1.2529305021586539	-1.3324029945846156	-1.3259052869075962
0.003226	-0.192734	-0.019318	-5179.828461943505	-1.265893	-1.259383	-1.2597373105815384	-1.2532275940973077	-1.3327140864353848	-1.32620237884625
0.003227	-0.192993	-0.019318	-5186.801478943504	-1.266206	-1.259687	-1.2600484024323075	-1.2535296860359615	-1.333025178286154	-1.3265044707849039
0.003229	-0.193390	-0.019318	-5197.466092943505	-1.266519	-1.259986	-1.260357586133846	-1.2538248699132692	-1.3333343619876925	-1.3267996546622116
0.003230	-0.193817	-0.019196	-5208.951061943504	-1.266830	-1.260283	-1.2606666779846152	-1.2541199618519232	-1.3336434538384614	-1.3270947466008656
0.003231	-0.194153	-0.019196	-5217.974966943504	-1.267141	-1.260583	-1.2609757698353847	-1.254418053790577	-1.3339525456892312	-1.3273928385395193
0.003232	-0.194489	-0.019226	-5226.998870943504	-1.267452	-1.260883	-1.2612848616861538	-1.2547161457292306	-1.33426163754	-1.327690930478173
0.003234	-0.194885	-0.019165	-5237.663484943505	-1.267763	-1.261180	-1.2615920453876923	-1.2550093296065383	-1.3345688212415387	-1.3279841143554807
0.003235	-0.195267	-0.019196	-5247.917921943505	-1.268074	-1.261478	-1.2619011372384614	-1.2553054215451924	-1.3348779130923076	-1.3282802062941348
0.003236	-0.195648	-0.019135	-5258.172358943504	-1.268384	-1.261775	-1.2622092290892306	-1.2556005134838462	-1.3351860049430768	-1.3285752982327885
0.003237	-0.195999	-0.019226	-5267.606439943505	-1.268695	-1.262074	-1.26251832094	-1.2558976054225	-1.3354950967938461	-1.3288723901714423
0.003239	-0.196350	-0.019135	-5277.040521943505	-1.269005	-1.262373	-1.2628245046415383	-1.2561927892998077	-1.3358012804953847	-1.32916757404875
0.003240	-0.196701	-0.019104	-5286.474603943505	-1.269315	-1.262670	-1.2631325964923077	-1.2564878812384614	-1.336109372346154	-1.3294626659874038
0.003241	-0.197159	-0.019043	-5298.779927943504	-1.269624	-1.262963	-1.263439688343077	-1.2567789731771155	-1.3364164641969234	-1.3297537579260579
0.003242	-0.197540	-0.019104	-5309.034364943505	-1.269933	-1.263260	-1.263746780193846	-1.2570740651157692	-1.3367235560476924	-1.3300488498647116
0.003244	-0.197815	-0.019073	-5316.417558943505	-1.270242	-1.263559	-1.2640519638953847	-1.257369248993077	-1.3370287397492309	-1.3303440337420194
0.003245	-0.198181	-0.019012	-5326.261818943505	-1.270550	-1.263855	-1.2643580557461538	-1.2576633409317306	-1.3373348316000002	-1.330638125680673
0.003246	-0.198685	-0.019073	-5339.797674943504	-1.270859	-1.264147	-1.264665147596923	-1.2579534328703845	-1.3376419234507693	-1.330928217619327
0.003247	-0.198975	-0.019073	-5347.591046943504	-1.271168	-1.264446	-1.2649722394476923	-1.2582505248090383	-1.3379490153015388	-1.3312253095579807
0.003249	-0.199295	-0.018951	-5356.204773943504	-1.271475	-1.264743	-1.2652754231492307	-1.258543708686346	-1.338252199003077	-1.3315184934352884
0.003250	-0.199799	-0.019012	-5369.740629943504	-1.271783	-1.265034	-1.265581515	-1.258832800625	-1.3385582908538463	-1.3318075853739424
0.003251	-0.200104	-0.018982	-5377.944179943504	-1.272090	-1.265331	-1.265886606850769	-1.2591278925636538	-1.3388633827046155	-1.3321026773125961
0.003252	-0.200455	-0.018921	-5387.378261943504	-1.272397	-1.265625	-1.2661916987015385	-1.2594199845023077	-1.3391684745553847	-1.33239476925125
0.003254	-0.200790	-0.018860	-5396.402165943504	-1.272702	-1.265920	-1.266492882403077	-1.2597111683796154	-1.3394696582569234	-1.3326859531285578
0.003255	-0.201233	-0.018829	-5408.297312943505	-1.273008	-1.266210	-1.266796974253846	-1.2599992603182693	-1.3397737501076925	-1.3329740450672116
0.003256	-0.201553	-0.018860	-5416.911039943505	-1.273313	-1.266505	-1.2671000661046152	-1.2602923522569232	-1.3400768419584614	-1.3332671370058655
0.003257	-0.201920	-0.018890	-5426.755298943504	-1.273619	-1.266798	-1.2674041579553847	-1.260583444195577	-1.340380933809231	-1.3335582289445194
0.003259	-0.202362	-0.018829	-5438.650444943505	-1.273924	-1.267088	-1.267705341656923	-1.2608696280728846	-1.3406821175107693	-1.333844412821827
0.003260	-0.202682	-0.018768	-5447.264171943505	-1.274228	-1.267381	-1.2680074335076923	-1.2611607200115384	-1.3409842093615385	-1.3341355047604808
0.003261	-0.203049	-0.018707	-5457.108431943505	-1.274531	-1.267672	-1.2683085253584616	-1.2614498119501922	-1.341285301212308	-1.3344245966991346
0.003262	-0.203491	-0.018707	-5469.003577943504	-1.274834	-1.267960	-1.2686096172092307	-1.261735903888846	-1.3415863930630771	-1.3347106886377884
0.003264	-0.203796	-0.018738	-5477.207127943504	-1.275138	-1.268254	-1.2689098009107693	-1.2620260877661538	-1.3418865767646158	-1.3350008725150961
0.003265	-0.204147	-0.018738	-5486.641208943505	-1.275441	-1.268545	-1.2692108927615384	-1.2623151797048078	-1.3421876686153849	-1.3352899644537501
0.003266	-0.204605	-0.018677	-5498.946533943505	-1.275744	-1.268832	-1.2695119846123077	-1.2626002716434614	-1.342488760466154	-1.3355750563924038
0.003267	-0.204971	-0.018707	-5508.790792943504	-1.276047	-1.269123	-1.2698130764630768	-1.2628893635821155	-1.342789852316923	-1.3358641483310578
0.003269	-0.205215	-0.018646	-5515.353631943504	-1.276349	-1.269417	-1.2701112601646154	-1.2631795474594232	-1.3430880360184618	-1.3361543322083655
0.003270	-0.205704	-0.018646	-5528.479310943505	-1.276651	-1.269702	-1.2704113520153846	-1.263462639398077	-1.3433881278692308	-1.3364374241470194
0.003271	-0.206055	-0.018616	-5537.913392943505	-1.276953	-1.269992	-1.2707114438661538	-1.2637507313367307	-1.3436882197200002	-1.336725516085673
0.003272	-0.206406	-0.018585	-5547.3474749435045	-1.277254	-1.270282	-1.271010535716923	-1.2640388232753845	-1.3439873115707694	-1.337013608024327
0.003274	-0.206711	-0.018646	-5555.551023943504	-1.277555	-1.270573	-1.2713077194184614	-1.2643260071526923	-1.3442844952723076	-1.3373007919016346
0.003275	-0.207275	-0.018494	-5570.727590943505	-1.277856	-1.270854	-1.271606811269231	-1.264605099091346	-1.3445835871230774	-1.3375798838402884
0.003276	-0.207520	-0.018524	-5577.290429943505	-1.278156	-1.271146	-1.27190490312	-1.2648951910300001	-1.3448816789738465	-1.3378699757789425
0.003277	-0.207825	-0.018555	-5585.493979943505	-1.278456	-1.271436	-1.2722029949707692	-1.2651832829686538	-1.3451797708246156	-1.3381580677175962
0.003279	-0.208282	-0.018494	-5597.799303943504	-1.278756	-1.271720	-1.2724991786723077	-1.2654634668459614	-1.345475954526154	-1.3384382515949038
0.003280	-0.208679	-0.018585	-5608.463917943505	-1.279056	-1.272007	-1.2727972705230768	-1.2657485587846156	-1.3457740463769232	-1.338723343533558
0.003281	-0.208984	-0.018463	-5616.667466943505	-1.279356	-1.272297	-1.2730953623738461	-1.2660366507232692	-1.3460721382276923	-1.3390114354722116
0.003282	-0.209366	-0.018524	-5626.921903943505	-1.279656	-1.272583	-1.2733934542246153	-1.2663207426619232	-1.3463702300784615	-1.3392955274108655
0.003284	-0.209793	-0.018433	-5638.406872943504	-1.279954	-1.272868	-1.273687637926154	-1.2666019265392308	-1.3466644137800001	-1.3395767112881731
0.003285	-0.210205	-0.018372	-5649.481664943505	-1.280252	-1.273151	-1.273983729776923	-1.2668830184778845	-1.3469605056307694	-1.339857803226827
0.003286	-0.210480	-0.018372	-5656.864858943505	-1.280550	-1.273440	-1.2742798216276923	-1.2671701104165383	-1.3472565974815387	-1.3401448951654806
0.003287	-0.210907	-0.018372	-5668.349828943505	-1.280847	-1.273723	-1.2745749134784616	-1.2674512023551923	-1.3475516893323078	-1.3404259871041346
0.003289	-0.211243	-0.018372	-5677.373732943504	-1.281145	-1.274009	-1.2748690971799999	-1.2677333862325	-1.347845873033846	-1.3407081709814423
0.003290	-0.211624	-0.018372	-5687.628169943504	-1.281443	-1.274294	-1.2751651890307694	-1.2680164781711538	-1.3481419648846158	-1.3409912629200962
0.003291	-0.212067	-0.018341	-5699.523315943505	-1.281740	-1.274576	-1.2754602808815385	-1.2682965701098077	-1.348437056735385	-1.34127135485875
0.003292	-0.212387	-0.018311	-5708.137042943505	-1.282036	-1.274862	-1.2757543727323075	-1.2685806620484614	-1.348731148586154	-1.3415554467974038
0.003294	-0.212662	-0.018250	-5715.520237943505	-1.282332	-1.275149	-1.2760465564338461	-1.2688638459257693	-1.3490233322876923	-1.3418386306747117
0.003295	-0.213150	-0.018311	-5728.645916943504	-1.282629	-1.275428	-1.2763416482846153	-1.2691409378644232	-1.3493184241384615	-1.3421157226133655
0.003296	-0.213455	-0.018250	-5736.8494659435055	-1.282924	-1.275714	-1.2766347401353846	-1.269425029803077	-1.3496115159892308	-1.3423998145520193
0.003297	-0.213837	-0.018219	-5747.103902943505	-1.283220	-1.275996	-1.2769288319861538	-1.2697051217417306	-1.3499056078400002	-1.342679906490673
0.003299	-0.214203	-0.018219	-5756.948161943505	-1.283515	-1.276279	-1.2772200156876923	-1.2699843056190383	-1.3501967915415385	-1.3429590903679807
0.003300	-0.214706	-0.018219	-5770.484018943505	-1.283810	-1.276557	-1.2775131075384614	-1.2702603975576923	-1.3504898833923078	-1.3432351823066346
0.003301	-0.215012	-0.018158	-5778.687567943505	-1.284104	-1.276841	-1.2778051993892308	-1.270542489496346	-1.350781975243077	-1.3435172742452883
0.003302	-0.215271	-0.018158	-5785.6605849435055	-1.284398	-1.277126	-1.27809729124	-1.270825581435	-1.3510740670938461	-1.3438003661839424
0.003304	-0.215729	-0.018158	-5797.9659089435045	-1.284692	-1.277405	-1.2783874749415385	-1.2711007653123076	-1.3513642507953847	-1.34407555006125
0.003305	-0.216187	-0.018158	-5810.271232943505	-1.284986	-1.277684	-1.2786795667923077	-1.2713778572509615	-1.3516563426461539	-1.344352641999904
0.003306	-0.216385	-0.018127	-5815.603539943504	-1.285280	-1.277971	-1.2789716586430768	-1.2716629491896154	-1.351948434496923	-1.3446377339385578
0.003307	-0.216873	-0.018127	-5828.729218943505	-1.285574	-1.278248	-1.2792637504938462	-1.2719380411282692	-1.3522405263476927	-1.3449128258772116
0.003309	-0.217255	-0.018066	-5838.983655943504	-1.285866	-1.278528	-1.2795519341953845	-1.272214225005577	-1.352528710049231	-1.3451890097545194
0.003310	-0.217590	-0.018036	-5848.007560943504	-1.286159	-1.278808	-1.279843026046154	-1.2724923169442306	-1.3528198019000004	-1.345467101693173
0.003311	-0.217926	-0.018005	-5857.031464943504	-1.286451	-1.279089	-1.280133117896923	-1.2727714088828845	-1.3531098937507693	-1.345746193631827
0.003312	-0.218384	-0.018066	-5869.336788943505	-1.286743	-1.279366	-1.2804232097476922	-1.2730465008215384	-1.3533999856015386	-1.3460212855704807
0.003314	-0.218658	-0.018005	-5876.719982943505	-1.287035	-1.279648	-1.2807113934492307	-1.273324684698846	-1.353688169303077	-1.3462994694477883
0.003315	-0.219055	-0.018005	-5887.384597943505	-1.287326	-1.279927	-1.2810004852999999	-1.2736017766375	-1.353977261153846	-1.3465765613864424
0.003316	-0.219467	-0.018005	-5898.4593889435055	-1.287618	-1.280204	-1.2812905771507692	-1.2738768685761537	-1.3542673530046154	-1.346851653325096
0.003317	-0.219803	-0.018005	-5907.4832939435055	-1.287910	-1.280485	-1.2815806690015386	-1.2741559605148078	-1.3545574448553848	-1.3471307452637502
0.003319	-0.220169	-0.017975	-5917.327552943505	-1.288201	-1.280764	-1.281867852703077	-1.2744311443921155	-1.3548446285569233	-1.3474059291410578
0.003320	-0.220627	-0.017975	-5929.632876943504	-1.288492	-1.281039	-1.282156944553846	-1.2747042363307692	-1.3551337204076925	-1.3476790210797116
0.003321	-0.220993	-0.017914	-5939.477135943505	-1.288782	-1.281317	-1.2824450364046154	-1.2749803282694232	-1.3554218122584616	-1.3479551130183656
0.003322	-0.221268	-0.017853	-5946.860330943504	-1.289072	-1.281597	-1.2827331282553847	-1.275258420208077	-1.355709904109231	-1.3482332049570194
0.003324	-0.221680	-0.017914	-5957.935121943505	-1.289362	-1.281873	-1.2830193119569229	-1.2755306040853847	-1.355996087810769	-1.348505388834327
0.003325	-0.222183	-0.017914	-5971.470978943504	-1.289652	-1.282146	-1.2833074038076924	-1.2758016960240384	-1.3562841796615386	-1.3487764807729807
0.003326	-0.222443	-0.017822	-5978.443995943504	-1.289941	-1.282427	-1.2835944956584615	-1.2760807879626923	-1.356571271512308	-1.3490555727116347
0.003327	-0.222763	-0.017822	-5987.057722943504	-1.290229	-1.282704	-1.2838805875092307	-1.2763558799013461	-1.3568573633630772	-1.3493306646502885
0.003329	-0.223221	-0.017761	-5999.363046943505	-1.290517	-1.282977	-1.284164771210769	-1.2766250637786538	-1.3571415470646153	-1.3495998485275962
0.003330	-0.223633	-0.017853	-6010.437838943504	-1.290806	-1.283252	-1.2844518630615382	-1.2768981557173078	-1.3574286389153847	-1.3498729404662502
0.003331	-0.223846	-0.017792	-6016.1803229435045	-1.291095	-1.283533	-1.2847389549123078	-1.2771772476559615	-1.357715730766154	-1.350152032404904
0.003332	-0.224289	-0.017761	-6028.075469943504	-1.291382	-1.283806	-1.285024046763077	-1.2774483395946155	-1.3580008226169231	-1.3504231243435578
0.003334	-0.224701	-0.017700	-6039.150261943505	-1.291669	-1.284079	-1.2853072304646154	-1.2777175234719231	-1.3582840063184616	-1.3506923082208655
0.003335	-0.225128	-0.017761	-6050.635230943504	-1.291957	-1.284352	-1.2855933223153846	-1.2779886154105768	-1.3585700981692308	-1.3509634001595192
0.003336	-0.225342	-0.017700	-6056.3777149435045	-1.292244	-1.284632	-1.2858784141661537	-1.2782667073492306	-1.3588551900199999	-1.351241492098173
0.003337	-0.225845	-0.017731	-6069.913571943505	-1.292531	-1.284902	-1.2861635060169232	-1.2785347992878846	-1.3591402818707694	-1.351509584036827
0.003339	-0.226212	-0.017700	-6079.757830943505	-1.292818	-1.285176	-1.2864466897184614	-1.2788049831651924	-1.3594234655723079	-1.3517797679141348
0.003340	-0.226532	-0.017670	-6088.371557943505	-1.293104	-1.285451	-1.2867307815692308	-1.279078075103846	-1.3597075574230773	-1.3520528598527883
0.003341	-0.226974	-0.017639	-6100.266704943504	-1.293390	-1.285722	-1.28701487342	-1.2793471670425	-1.3599916492738462	-1.3523219517914424
0.003342	-0.227325	-0.017639	-6109.700785943505	-1.293675	-1.285996	-1.287297965270769	-1.2796192589811537	-1.3602747411246154	-1.352594043730096
0.003344	-0.227600	-0.017609	-6117.083980943504	-1.293961	-1.286272	-1.2875801489723075	-1.2798914428584616	-1.3605569248261538	-1.352866227607404
0.003345	-0.228073	-0.017670	-6129.799481943504	-1.294247	-1.286542	-1.2878642408230767	-1.2801595347971155	-1.3608410166769231	-1.353134319546058
0.003346	-0.228409	-0.017639	-6138.823386943504	-1.294532	-1.286817	-1.2881473326738462	-1.2804326267357693	-1.3611241085276924	-1.3534074114847117
0.003347	-0.228699	-0.017578	-6146.6167589435045	-1.294817	-1.287092	-1.2884304245246154	-1.280705718674423	-1.3614072003784616	-1.3536805034233654
0.003349	-0.229141	-0.017609	-6158.511904943505	-1.295103	-1.287362	-1.2887126082261537	-1.2809719025517305	-1.36168938408	-1.353946687300673
0.003350	-0.229568	-0.017578	-6169.996873943504	-1.295387	-1.287632	-1.288994700076923	-1.2812399944903847	-1.3619714759307695	-1.354214779239327
0.003351	-0.229874	-0.017487	-6178.200423943505	-1.295671	-1.287906	-1.2892767919276924	-1.2815120864290384	-1.3622535677815386	-1.3544868711779807
0.003352	-0.230209	-0.017578	-6187.224327943504	-1.295955	-1.288179	-1.2895588837784615	-1.2817831783676923	-1.3625356596323077	-1.3547579631166347
0.003354	-0.230728	-0.017517	-6201.170361943505	-1.296239	-1.288445	-1.28983906748	-1.282045362245	-1.3628158433338462	-1.3550201469939425
0.003355	-0.231110	-0.017517	-6211.424798943504	-1.296523	-1.288716	-1.2901211593307693	-1.2823144541836538	-1.3630979351846157	-1.3552892389325961
0.003356	-0.231293	-0.017517	-6216.346928943505	-1.296806	-1.288993	-1.2904022511815383	-1.2825895461223078	-1.3633790270353847	-1.3555643308712502
0.003357	-0.231781	-0.017395	-6229.472607943504	-1.297089	-1.289259	-1.2906833430323077	-1.2828536380609614	-1.3636601188861541	-1.3558284228099038
0.003359	-0.232162	-0.017365	-6239.727043943505	-1.297370	-1.289528	-1.290960526733846	-1.2831188219382692	-1.3639373025876922	-1.3560936066872116
0.003360	-0.232468	-0.017395	-6247.930593943505	-1.297652	-1.289799	-1.2912406185846155	-1.283387913876923	-1.364217394438462	-1.3563626986258654
0.003361	-0.232849	-0.017426	-6258.185030943505	-1.297934	-1.290068	-1.2915207104353845	-1.283655005815577	-1.3644974862892307	-1.3566297905645193
0.003362	-0.233276	-0.017395	-6269.669999943504	-1.298216	-1.290336	-1.2918008022861538	-1.2839210977542306	-1.36477757814	-1.356895882503173
0.003364	-0.233658	-0.017395	-6279.924435943505	-1.298498	-1.290605	-1.2920789859876922	-1.2841862816315384	-1.3650557618415387	-1.3571610663804807
0.003365	-0.233963	-0.017395	-6288.127985943505	-1.298779	-1.290876	-1.2923580778384613	-1.2844553735701922	-1.3653348536923078	-1.3574301583191346
0.003366	-0.234451	-0.017395	-6301.253664943504	-1.299061	-1.291141	-1.2926381696892308	-1.2847184655088462	-1.365614945543077	-1.3576932502577885
0.003367	-0.234711	-0.017395	-6308.226681943504	-1.299343	-1.291414	-1.29291826154	-1.2849895574475	-1.3658950373938463	-1.3579643421964425
0.003369	-0.235077	-0.017365	-6318.070940943504	-1.299624	-1.291683	-1.2931954452415384	-1.2852547413248077	-1.3661722210953848	-1.35822952607375
0.003370	-0.235550	-0.017334	-6330.786442943505	-1.299905	-1.291948	-1.2934745370923078	-1.2855178332634616	-1.366451312946154	-1.358492618012404
0.003371	-0.235870	-0.017303	-6339.400169943505	-1.300185	-1.292218	-1.2937526289430767	-1.2857859252021155	-1.366729404796923	-1.358760709951058
0.003372	-0.236160	-0.017273	-6347.193541943505	-1.300465	-1.292488	-1.2940307207938462	-1.2860540171407693	-1.3670074966476924	-1.3590288018897116
0.003374	-0.236679	-0.017273	-6361.139575943505	-1.300745	-1.292750	-1.2943069044953845	-1.286312201018077	-1.3672836803492308	-1.3592869857670193
0.003375	-0.237015	-0.017242	-6370.163479943505	-1.301025	-1.293018	-1.294584996346154	-1.2865782929567307	-1.3675617722000002	-1.359553077705673
0.003376	-0.237289	-0.017273	-6377.546673943505	-1.301304	-1.293288	-1.294862088196923	-1.2868463848953846	-1.3678388640507695	-1.359821169644327
0.003377	-0.237656	-0.017212	-6387.390933943505	-1.301583	-1.293555	-1.2951391800476921	-1.2871114768340384	-1.3681159559015383	-1.3600862615829807
0.003379	-0.238190	-0.017212	-6401.747144943505	-1.301862	-1.293816	-1.2954143637492308	-1.2873686607113461	-1.368391139603077	-1.3603434454602885
0.003380	-0.238434	-0.017181	-6408.309984943504	-1.302140	-1.294086	-1.2956904556	-1.28763675265	-1.3686672314538462	-1.3606115373989425
0.003381	-0.238770	-0.017151	-6417.333888943505	-1.302418	-1.294352	-1.2959665474507693	-1.2879008445886537	-1.3689433233046158	-1.360875629337596
0.003382	-0.239243	-0.017151	-6430.049389943504	-1.302696	-1.294614	-1.2962426393015385	-1.2881609365273077	-1.369219415155385	-1.36113572127625
0.003384	-0.239670	-0.017181	-6441.5343599435055	-1.302974	-1.294878	-1.296516823003077	-1.2884211204046154	-1.3694935988569235	-1.3613959051535578
0.003385	-0.239899	-0.017151	-6447.687021943504	-1.303252	-1.295148	-1.2967929148538462	-1.2886892123432692	-1.3697696907076926	-1.3616639970922115
0.003386	-0.240341	-0.017151	-6459.582167943505	-1.303530	-1.295411	-1.2970690067046153	-1.2889503042819233	-1.3700457825584618	-1.3619250890308656
0.003387	-0.240753	-0.017120	-6470.656959943504	-1.303807	-1.295675	-1.2973440985553846	-1.2892123962205768	-1.3703208744092308	-1.3621871809695192
0.003389	-0.241104	-0.017151	-6480.091041943504	-1.304085	-1.295940	-1.2976182822569229	-1.2894735800978847	-1.3705950581107693	-1.362448364846827
0.003390	-0.241425	-0.017090	-6488.704768943504	-1.304362	-1.296207	-1.2978933741076923	-1.2897386720365385	-1.3708701499615388	-1.3627134567854808
0.003391	-0.241867	-0.017059	-6500.599914943505	-1.304638	-1.296468	-1.2981674659584614	-1.2899977639751923	-1.3711442418123077	-1.3629725487241346
0.003392	-0.242142	-0.017059	-6507.983109943505	-1.304915	-1.296735	-1.2984425578092307	-1.290262855913846	-1.3714193336630771	-1.3632376406627884
0.003394	-0.242569	-0.017029	-6519.468078943504	-1.305191	-1.296997	-1.2987147415107692	-1.2905210397911537	-1.3716915173646154	-1.363495824540096
0.003395	-0.242966	-0.016998	-6530.132692943505	-1.305466	-1.297259	-1.2989878333615386	-1.2907811317298077	-1.371964609215385	-1.36375591647875
0.003396	-0.243347	-0.017029	-6540.387129943505	-1.305742	-1.297522	-1.2992619252123077	-1.2910422236684616	-1.3722387010661539	-1.364017008417404
0.003397	-0.243637	-0.017029	-6548.180501943505	-1.306018	-1.297788	-1.2995360170630768	-1.2913063156071154	-1.3725127929169232	-1.3642811003560578
0.003399	-0.244049	-0.017029	-6559.2552939435045	-1.306293	-1.298049	-1.2998072007646153	-1.2915634994844232	-1.3727839766184617	-1.3645382842333655
0.003400	-0.244431	-0.016968	-6569.509729943504	-1.306568	-1.298312	-1.3000802926153845	-1.2918245914230768	-1.373057068469231	-1.3647993761720192
0.003401	-0.244766	-0.016937	-6578.533634943504	-1.306843	-1.298575	-1.300353384466154	-1.2920856833617307	-1.37333016032	-1.365060468110673
0.003402	-0.245132	-0.016937	-6588.377893943505	-1.307117	-1.298837	-1.3006254763169232	-1.2923457753003846	-1.3736022521707696	-1.365320560049327
0.003404	-0.245682	-0.016998	-6603.1442829435055	-1.307392	-1.299093	-1.3008966600184617	-1.2925979591776924	-1.3738734358723081	-1.3655727439266347
0.003405	-0.245895	-0.016876	-6608.886766943504	-1.307666	-1.299360	-1.3011687518692308	-1.2928630511163461	-1.3741455277230772	-1.3658378358652885
0.003406	-0.246216	-0.016876	-6617.500493943504	-1.307940	-1.299622	-1.30144084372	-1.293123143055	-1.3744176195738462	-1.3660979278039425
0.003407	-0.246704	-0.016907	-6630.626172943505	-1.308213	-1.299880	-1.3017119355707694	-1.2933792349936537	-1.3746887114246156	-1.366354019742596
0.003409	-0.247086	-0.016876	-6640.880609943504	-1.308487	-1.300140	-1.3019821192723076	-1.2936354188709616	-1.374958895126154	-1.366610203619904
0.003410	-0.247345	-0.016876	-6647.853626943504	-1.308760	-1.300405	-1.302253211123077	-1.2938985108096155	-1.3752299869769233	-1.3668732955585579
0.003411	-0.247818	-0.016815	-6660.569128943505	-1.309033	-1.300661	-1.302524302973846	-1.2941526027482693	-1.3755010788276922	-1.3671273874972116
0.003412	-0.248184	-0.016846	-6670.413387943505	-1.309305	-1.300922	-1.3027943948246152	-1.294411694686923	-1.3757711706784614	-1.3673864794358654
0.003414	-0.248581	-0.016785	-6681.078001943504	-1.309578	-1.301180	-1.3030635785261537	-1.2946658785642307	-1.3760403543800002	-1.367640663313173
0.003415	-0.248871	-0.016846	-6688.871373943504	-1.309850	-1.301443	-1.303333670376923	-1.2949269705028845	-1.3763104462307694	-1.367901755251827
0.003416	-0.249313	-0.016785	-6700.766520943505	-1.310122	-1.301700	-1.3036037622276924	-1.2951820624415384	-1.3765805380815386	-1.3681568471904808
0.003417	-0.249649	-0.016754	-6709.790424943505	-1.310394	-1.301960	-1.3038738540784616	-1.2954401543801923	-1.3768506299323078	-1.3684149391291347
0.003419	-0.250031	-0.016754	-6720.044861943505	-1.310665	-1.302219	-1.30414103778	-1.2956953382575	-1.3771178136338462	-1.3686701230064424
0.003420	-0.250443	-0.016693	-6731.119652943504	-1.310935	-1.302475	-1.3044091296307692	-1.2959494301961538	-1.3773859054846156	-1.3689242149450962
0.003421	-0.250717	-0.016663	-6738.502847943504	-1.311206	-1.302736	-1.3046782214815384	-1.2962085221348076	-1.3776549973353847	-1.36918330688375
0.003422	-0.251099	-0.016724	-6748.757284943504	-1.311476	-1.302994	-1.3049463133323078	-1.2964646140734615	-1.377923089186154	-1.3694393988224038
0.003424	-0.251556	-0.016724	-6761.0626089435045	-1.311747	-1.303250	-1.305213497033846	-1.2967167979507692	-1.3781902728876925	-1.3696915826997116
0.003425	-0.251862	-0.016693	-6769.266157943504	-1.312018	-1.303510	-1.3054825888846153	-1.296974889889423	-1.3784593647384615	-1.3699496746383655
0.003426	-0.252182	-0.016663	-6777.879884943504	-1.312288	-1.303769	-1.3057506807353845	-1.2972319818280769	-1.378727456589231	-1.3702067665770192
0.003427	-0.252579	-0.016693	-6788.5444989435055	-1.312558	-1.304026	-1.3060187725861536	-1.2974870737667306	-1.3789955484399998	-1.370461858515673
0.003429	-0.253036	-0.016632	-6800.8498229435045	-1.312827	-1.304280	-1.3062839562876922	-1.2977372576440385	-1.3792607321415384	-1.3707120423929808
0.003430	-0.253296	-0.016632	-6807.822839943505	-1.313097	-1.304541	-1.3065520481384614	-1.2979963495826923	-1.3795288239923078	-1.3709711343316346
0.003431	-0.253677	-0.016632	-6818.077276943504	-1.313366	-1.304797	-1.3068191399892308	-1.298250441521346	-1.379795915843077	-1.3712252262702884
0.003432	-0.254166	-0.016602	-6831.202955943505	-1.313635	-1.305049	-1.30708623184	-1.29850053346	-1.3800630076938463	-1.3714753182089423
0.003434	-0.254440	-0.016571	-6838.586150943505	-1.313904	-1.305309	-1.3073514155415384	-1.2987567173373078	-1.3803281913953849	-1.3717315020862502
0.003435	-0.254730	-0.016510	-6846.379522943505	-1.314171	-1.305567	-1.3076165073923076	-1.2990128092759614	-1.3805932832461538	-1.3719875940249038
0.003436	-0.255219	-0.016571	-6859.505201943504	-1.314440	-1.305818	-1.3078835992430768	-1.2992619012146154	-1.380860375096923	-1.3722366859635577
0.003437	-0.255585	-0.016541	-6869.349460943504	-1.314708	-1.306074	-1.3081496910938462	-1.2995159931532692	-1.3811264669476926	-1.3724907779022115
0.003439	-0.255875	-0.016571	-6877.142832943504	-1.314976	-1.306332	-1.3084138747953844	-1.299770177030577	-1.3813906506492306	-1.3727449617795193
0.003440	-0.256302	-0.016510	-6888.627801943505	-1.315243	-1.306586	-1.3086789666461538	-1.3000222689692307	-1.3816557425	-1.372997053718173
0.003441	-0.256714	-0.016479	-6899.702593943504	-1.315510	-1.306839	-1.308944058496923	-1.3002733609078847	-1.3819208343507694	-1.373248145656827
0.003442	-0.257034	-0.016479	-6908.316320943504	-1.315777	-1.307095	-1.3092091503476924	-1.3005274528465383	-1.3821859262015388	-1.3735022375954806
0.003444	-0.257431	-0.016479	-6918.980934943505	-1.316044	-1.307348	-1.3094723340492307	-1.300776636723846	-1.3824491099030771	-1.3737514214727884
0.003445	-0.257858	-0.016418	-6930.465903943505	-1.316310	-1.307600	-1.3097364259000002	-1.3010267286625001	-1.3827132017538464	-1.3740015134114425
0.003446	-0.258118	-0.016449	-6937.438920943505	-1.316577	-1.307858	-1.3100015177507693	-1.3012828206011537	-1.3829782936046158	-1.3742576053500961
0.003447	-0.258499	-0.016418	-6947.693357943504	-1.316843	-1.308111	-1.3102656096015384	-1.3015339125398078	-1.3832423854553846	-1.3745086972887501
0.003449	-0.258911	-0.016449	-6958.768148943505	-1.317109	-1.308363	-1.310527793303077	-1.3017820964171154	-1.3835045691569232	-1.3747568811660578
0.003450	-0.259338	-0.016388	-6970.253118943505	-1.317375	-1.308614	-1.310791885153846	-1.3020311883557691	-1.3837686610076925	-1.3750059731047115
0.003451	-0.259583	-0.016357	-6976.815957943505	-1.317640	-1.308871	-1.3110549770046154	-1.302286280294423	-1.3840317528584616	-1.3752610650433654
0.003452	-0.260086	-0.016418	-6990.351814943504	-1.317906	-1.309120	-1.3113190688553846	-1.302533372233077	-1.3842958447092308	-1.3755081569820193
0.003454	-0.260452	-0.016388	-7000.196073943505	-1.318171	-1.309373	-1.3115802525569231	-1.3027825561103845	-1.3845570284107693	-1.3757573408593269
0.003455	-0.260681	-0.016388	-7006.348735943504	-1.318437	-1.309631	-1.3118443444076924	-1.3030386480490384	-1.3848211202615386	-1.3760134327979807
0.003456	-0.261093	-0.016357	-7017.423527943505	-1.318702	-1.309882	-1.3121074362584615	-1.3032877399876923	-1.3850842121123077	-1.3762625247366347
0.003457	-0.261581	-0.016327	-7030.549206943504	-1.318966	-1.310130	-1.312369528109231	-1.303533831926346	-1.3853463039630771	-1.3765086166752885
0.003459	-0.261871	-0.016357	-7038.342578943504	-1.319231	-1.310385	-1.3126307118107692	-1.3037850158036537	-1.3856074876646156	-1.376759800552596
0.003460	-0.262192	-0.016296	-7046.956304943504	-1.319495	-1.310638	-1.3128928036615386	-1.3040361077423077	-1.385869579515385	-1.37701089249125
0.003461	-0.262665	-0.016327	-7059.671806943505	-1.319760	-1.310887	-1.3131558955123077	-1.3042831996809614	-1.3861326713661541	-1.3772579844299038
0.003462	-0.263107	-0.016266	-7071.566953943504	-1.320023	-1.311136	-1.3134169873630768	-1.3045302916196155	-1.386393763216923	-1.377505076368558
0.003464	-0.263367	-0.016296	-7078.539970943504	-1.320287	-1.311391	-1.3136771710646153	-1.3047814754969231	-1.3866539469184618	-1.3777562602458655
0.003465	-0.263763	-0.016296	-7089.204584943505	-1.320551	-1.311641	-1.3139392629153845	-1.305029567435577	-1.3869160387692308	-1.3780043521845193
0.003466	-0.264145	-0.016266	-7099.459021943505	-1.320815	-1.311892	-1.314201354766154	-1.3052786593742307	-1.3871781306200002	-1.378253444123173
0.003467	-0.264526	-0.016266	-7109.713457943504	-1.321078	-1.312143	-1.314462446616923	-1.3055277513128847	-1.3874392224707695	-1.378502536061827
0.003469	-0.264832	-0.016266	-7117.917007943504	-1.321342	-1.312396	-1.3147226303184616	-1.3057769351901922	-1.3876994061723078	-1.3787517199391346
0.003470	-0.265244	-0.016235	-7128.991798943505	-1.321605	-1.312645	-1.3149837221692307	-1.3060240271288461	-1.387960498023077	-1.3789988118777885
0.003471	-0.265549	-0.016205	-7137.195348943505	-1.321867	-1.312897	-1.3152438140199998	-1.3062741190675	-1.3882205898738462	-1.3792489038164424
0.003472	-0.266006	-0.016205	-7149.5006729435045	-1.322130	-1.313144	-1.3155049058707693	-1.3065192110061539	-1.3884816817246155	-1.3794939957550962
0.003474	-0.266449	-0.016144	-7161.395819943504	-1.322391	-1.313391	-1.3157620895723077	-1.3067623948834615	-1.3887388654261539	-1.3797371796324038
0.003475	-0.266693	-0.016174	-7167.958658943504	-1.322653	-1.313644	-1.316022181423077	-1.3070134868221155	-1.3889989572769235	-1.3799882715710579
0.003476	-0.267029	-0.016144	-7176.982562943505	-1.322915	-1.313895	-1.3162822732738462	-1.3072625787607692	-1.3892590491276926	-1.3802373635097116
0.003477	-0.267532	-0.016113	-7190.518419943504	-1.323176	-1.314139	-1.3165413651246152	-1.307504670699423	-1.3895181409784616	-1.3804794554483655
0.003479	-0.267838	-0.016174	-7198.721968943504	-1.323438	-1.314390	-1.3167995488261537	-1.3077518545767306	-1.3897763246800001	-1.380726639325673
0.003480	-0.268188	-0.016174	-7208.156050943504	-1.323700	-1.314640	-1.317059640676923	-1.3079999465153846	-1.3900364165307693	-1.380974731264327
0.003481	-0.268570	-0.016083	-7218.410487943505	-1.323961	-1.314888	-1.3173187325276923	-1.3082460384540384	-1.3902955083815387	-1.3812208232029808
0.003482	-0.269073	-0.016083	-7231.946343943504	-1.324221	-1.315132	-1.3175768243784616	-1.3084881303926923	-1.390553600232308	-1.3814629151416347
0.003484	-0.269318	-0.016083	-7238.5091839435045	-1.324482	-1.315384	-1.31783400808	-1.3087363142700001	-1.3908107839338464	-1.3817110990189425
0.003485	-0.269730	-0.016083	-7249.583975943504	-1.324742	-1.315631	-1.3180920999307693	-1.3089814062086538	-1.3910688757846157	-1.3819561909575961
0.003486	-0.270142	-0.016083	-7260.658766943505	-1.325003	-1.315877	-1.3183511917815383	-1.3092254981473077	-1.3913279676353847	-1.38220028289625
0.003487	-0.270538	-0.016052	-7271.3233819435045	-1.325263	-1.316124	-1.3186092836323078	-1.3094705900859616	-1.391586059486154	-1.382445374834904
0.003489	-0.270782	-0.016052	-7277.886220943505	-1.325523	-1.316376	-1.3188654673338462	-1.3097187739632692	-1.3918422431876927	-1.3826935587122116
0.003490	-0.271210	-0.016022	-7289.371189943504	-1.325782	-1.316621	-1.3191225591846154	-1.3099618659019232	-1.3920993350384618	-1.3829366506508656
0.003491	-0.271591	-0.015961	-7299.625626943505	-1.326041	-1.316867	-1.3193796510353846	-1.310205957840577	-1.392356426889231	-1.3831807425895193
0.003492	-0.271973	-0.016052	-7309.880063943505	-1.326301	-1.317114	-1.3196377428861539	-1.3104510497792305	-1.3926145187400003	-1.383425834528173
0.003494	-0.272308	-0.015991	-7318.9039679435045	-1.326560	-1.317362	-1.3198929265876922	-1.3106952336565383	-1.3928697024415384	-1.3836700184054807
0.003495	-0.272781	-0.016022	-7331.6194699435055	-1.326819	-1.317605	-1.3201500184384616	-1.3109363255951922	-1.393126794292308	-1.3839111103441346
0.003496	-0.273010	-0.015930	-7337.772131943504	-1.327078	-1.317855	-1.3204071102892307	-1.311184417533846	-1.3933838861430772	-1.3841592022827884
0.003497	-0.273453	-0.015961	-7349.667277943505	-1.327336	-1.318099	-1.32066320214	-1.3114265094725	-1.3936399779938462	-1.3844012942214423
0.003499	-0.273895	-0.015961	-7361.562424943504	-1.327595	-1.318343	-1.3209183858415385	-1.3116666933498078	-1.3938951616953847	-1.3846414780987502
0.003500	-0.274139	-0.015930	-7368.125263943504	-1.327853	-1.318592	-1.3211744776923076	-1.3119137852884615	-1.3941512535461538	-1.3848885700374038
0.003501	-0.274490	-0.015839	-7377.559345943504	-1.328110	-1.318837	-1.3214295695430769	-1.3121568772271155	-1.394406345396923	-1.3851316619760579
0.003502	-0.275024	-0.015961	-7391.915557943505	-1.328368	-1.319078	-1.3216856613938461	-1.3123959691657692	-1.3946624372476926	-1.3853707539147115
0.003504	-0.275299	-0.015930	-7399.298751943505	-1.328626	-1.319326	-1.3219398450953848	-1.312640153043077	-1.394916620949231	-1.3856149377920193
0.003505	-0.275635	-0.015869	-7408.322655943504	-1.328883	-1.319572	-1.3221949369461539	-1.3128842449817306	-1.3951717128000003	-1.385859029730673
0.003506	-0.276031	-0.015869	-7418.987270943504	-1.329140	-1.319816	-1.322450028796923	-1.3131263369203847	-1.3954268046507692	-1.386101121669327
0.003507	-0.276505	-0.015869	-7431.702771943505	-1.329397	-1.320057	-1.3227051206476923	-1.3133654288590384	-1.3956818965015385	-1.3863402136079808
0.003509	-0.276779	-0.015900	-7439.085966943505	-1.329655	-1.320305	-1.3229593043492307	-1.3136096127363461	-1.395936080203077	-1.3865843974852885
0.003510	-0.277069	-0.015778	-7446.879338943505	-1.329911	-1.320551	-1.3232133962000001	-1.313853704675	-1.3961901720538465	-1.3868284894239424
0.003511	-0.277588	-0.015839	-7460.8253729435055	-1.330167	-1.320790	-1.3234674880507693	-1.3140907966136537	-1.3964442639046157	-1.387065581362596
0.003512	-0.277969	-0.015778	-7471.079808943505	-1.330423	-1.321033	-1.3237215799015383	-1.3143318885523076	-1.3966983557553845	-1.38730667330125
0.003514	-0.278214	-0.015808	-7477.642648943505	-1.330679	-1.321281	-1.3239737636030768	-1.3145760724296154	-1.396950539456923	-1.3875508571785578
0.003515	-0.278702	-0.015778	-7490.768327943504	-1.330934	-1.321520	-1.324226855453846	-1.3148131643682692	-1.3972036313076925	-1.3877879491172116
0.003516	-0.279099	-0.015747	-7501.432941943505	-1.331190	-1.321762	-1.3244809473046155	-1.3150532563069233	-1.3974577231584617	-1.3880280410558656
0.003517	-0.279419	-0.015747	-7510.046668943505	-1.331445	-1.322006	-1.3247340391553846	-1.315295348245577	-1.3977108150092308	-1.3882701329945193
0.003519	-0.279785	-0.015747	-7519.890927943505	-1.331700	-1.322249	-1.3249852228569232	-1.3155345321228846	-1.3979619987107696	-1.388509316871827
0.003520	-0.280151	-0.015747	-7529.735187943505	-1.331955	-1.322491	-1.3252383147076923	-1.3157746240615384	-1.3982150905615387	-1.3887494088104808
0.003521	-0.280487	-0.015747	-7538.759091943504	-1.332210	-1.322735	-1.3254914065584613	-1.3160167160001923	-1.3984681824123077	-1.3889915007491347
0.003522	-0.280884	-0.015747	-7549.423705943505	-1.332465	-1.322977	-1.3257444984092308	-1.3162568079388461	-1.3987212742630772	-1.3892315926877885
0.003524	-0.281265	-0.015747	-7559.678142943505	-1.332720	-1.323219	-1.325995682110769	-1.3164949918161537	-1.3989724579646152	-1.389469776565096
0.003525	-0.281570	-0.015656	-7567.881691943505	-1.332974	-1.323462	-1.3262477739615386	-1.3167360837548077	-1.399224549815385	-1.38971086850375
0.003526	-0.281967	-0.015717	-7578.5463069435045	-1.333228	-1.323703	-1.3264998658123077	-1.3169751756934616	-1.399476641666154	-1.389949960442404
0.003527	-0.282455	-0.015656	-7591.671985943505	-1.333482	-1.323941	-1.3267519576630769	-1.3172112676321155	-1.3997287335169233	-1.3901860523810579
0.003529	-0.282761	-0.015686	-7599.875534943505	-1.333736	-1.324184	-1.3270021413646154	-1.3174504515094232	-1.3999789172184616	-1.3904252362583656
0.003530	-0.283051	-0.015656	-7607.668906943505	-1.333990	-1.324428	-1.3272542332153845	-1.3176925434480768	-1.400231009069231	-1.3906673281970192
0.003531	-0.283524	-0.015594	-7620.384407943504	-1.334243	-1.324665	-1.327505325066154	-1.3179276353867306	-1.4004821009200001	-1.390902420135673
0.003532	-0.283951	-0.015656	-7631.869377943505	-1.334496	-1.324904	-1.327756416916923	-1.3181647273253847	-1.4007331927707694	-1.391139512074327
0.003534	-0.284210	-0.015686	-7638.8423949435055	-1.334750	-1.325149	-1.3280066006184617	-1.3184059112026922	-1.400983376472308	-1.3913806959516346
0.003535	-0.284607	-0.015594	-7649.507008943505	-1.335003	-1.325389	-1.3282576924692306	-1.318644003141346	-1.4012344683230769	-1.3916187878902884
