Repository: pietracorvo/HystAPI

# Example data

The example data in this folder is from measurements performed during my physics bachelor.

The material is **FeSi3** (iron with 3% silicon), aka 'electrical steel', the standard material for ring cores in trafos. 

Four of the five samples where treated with high pressure torison (HPT, 20 rotations at 20GPa), to achieve nanocristallisation of the grains, which has a huge impact on the magnetic properties of the material. The HPT deformation was done at 77K (under liquid nitrogen) and at 293K (at room temperature). Afterwards some samples were heat treated at a temperature of 493K (for two hours) to anneal defects from the deformation process.

The five samples are:

File: testData/FeSi3_annealed/G1_919V_100Hz_800000Fs.txt (part 11 of 57)
--------------------------
t	U1	U2	H	B_raw	J_raw	B_drift	 J_drift	B_corr	J_corr
0.003589	0.222076	-0.008636	5969.686070336991	1.415094	1.407593	1.4216642346851203	1.4141633889431011	1.3590437378271996	1.351543044111322
0.003590	0.221924	-0.008820	5965.584295336991	1.414952	1.407456	1.4215240653439905	1.414028219644952	1.3589035684860695	1.351407874813173
0.003591	0.221741	-0.008728	5960.662165336991	1.414810	1.407320	1.4213838960028604	1.4138940503468027	1.3587633991449395	1.3512737055150237
0.003592	0.221619	-0.008759	5957.380746336991	1.414669	1.407182	1.4212447266617307	1.4137578810486537	1.35862422980381	1.3511375362168747
0.003594	0.221268	-0.008789	5947.946664336991	1.414526	1.407052	1.421105387979471	1.4136315424523558	1.3584848911215501	1.3510111976205768
0.003595	0.221237	-0.008759	5947.126309336991	1.414384	1.406911	1.4209652186383415	1.4134923731542068	1.3583447217804205	1.3508720283224278
0.003596	0.221024	-0.008789	5941.383824336991	1.414242	1.406776	1.4208250492972117	1.4133592038560578	1.358204552439291	1.3507388590242788
0.003597	0.220810	-0.008789	5935.641340336991	1.414100	1.406641	1.4206848799560816	1.4132260345579086	1.358064383098161	1.3506056897261296
0.003599	0.220581	-0.008820	5929.488678336991	1.413957	1.406505	1.420545541273822	1.4130936959616105	1.357925044415901	1.3504733511298315
0.003600	0.220551	-0.008820	5928.668323336991	1.413814	1.406364	1.4204043719326922	1.4129545266634616	1.3577838750747713	1.3503341818316825
0.003601	0.220245	-0.008759	5920.464773336991	1.413672	1.406232	1.4202642025915626	1.4128243573653125	1.3576437057336417	1.3502040125335335
0.003602	0.220062	-0.008820	5915.542644336991	1.413529	1.406095	1.4201230332504327	1.4126891880671635	1.357502536392512	1.3500688432353845
0.003604	0.219894	-0.008881	5911.0306913369905	1.413386	1.405957	1.4199836945681732	1.4125548494708653	1.3573631977102525	1.3499345046390863
0.003605	0.219742	-0.008759	5906.928917336991	1.413243	1.405820	1.4198425252270432	1.4124196801727165	1.3572220283691223	1.3497993353409374
0.003606	0.219437	-0.008820	5898.7253673369905	1.413100	1.405688	1.4197013558859135	1.4122895108745674	1.3570808590279926	1.3496691660427884
0.003607	0.219330	-0.008881	5895.854125336991	1.412957	1.405548	1.4195601865447838	1.4121513415764184	1.3569396896868628	1.3495309967446394
0.003609	0.219116	-0.008850	5890.111641336991	1.412813	1.405412	1.4194198478625242	1.4120190029801203	1.3567993510046032	1.3493986581483413
0.003610	0.218918	-0.008820	5884.779333336991	1.412670	1.405275	1.4192786785213944	1.4118838336819712	1.3566581816634735	1.3492634888501922
0.003611	0.218781	-0.008789	5881.087736336991	1.412528	1.405137	1.4191385091802644	1.4117476643838223	1.3565180123223435	1.3491273195520432
0.003612	0.218552	-0.008820	5874.9350743369905	1.412385	1.405002	1.4189973398391347	1.4116144950856733	1.3563768429812137	1.3489941502538942
0.003614	0.218353	-0.008881	5869.602767336991	1.412241	1.404865	1.418857001156875	1.411481156489375	1.3562365042989541	1.348860811657596
0.003615	0.218170	-0.008850	5864.680637336991	1.412098	1.404728	1.4187158318157453	1.411345987191226	1.3560953349578244	1.348725642359447
0.003616	0.218094	-0.008881	5862.629750336991	1.411954	1.404587	1.4185736624746152	1.411206817893077	1.3559531656166945	1.348586473061298
0.003617	0.217880	-0.008820	5856.887265336991	1.411811	1.404451	1.4184324931334855	1.4110726485949279	1.3558119962755648	1.3484523037631488
0.003619	0.217606	-0.008881	5849.504071336991	1.411667	1.404317	1.418292154451226	1.4109423099986298	1.3556716575933052	1.3483219651668508
0.003620	0.217453	-0.008820	5845.402296336991	1.411524	1.404179	1.4181509851100962	1.4108061407004808	1.3555304882521755	1.3481857958687018
0.003621	0.217331	-0.008820	5842.120877336991	1.411381	1.404040	1.4180098157689665	1.4106689714023317	1.3553893189110457	1.3480486265705527
0.003622	0.217072	-0.008881	5835.147860336991	1.411238	1.403905	1.4178686464278365	1.4105358021041827	1.3552481495699156	1.3479154572724037
0.003624	0.216873	-0.008728	5829.815552336991	1.411096	1.403770	1.417730307745577	1.4104044635078845	1.3551098108876563	1.3477841186761055
0.003625	0.216751	-0.008820	5826.534133336991	1.410953	1.403631	1.417589138404447	1.4102672942097356	1.354968641546526	1.3476469493779566
0.003626	0.216537	-0.008942	5820.791648336991	1.410809	1.403494	1.4174469690633174	1.4101321249115866	1.3548264722053966	1.3475117800798075
0.003627	0.216293	-0.008881	5814.228809336991	1.410665	1.403358	1.4173047997221875	1.4099979556134377	1.3546843028642668	1.3473776107816586
0.003629	0.216141	-0.008911	5810.127034336991	1.410520	1.403219	1.417163461039928	1.4098626170171396	1.354542964182007	1.3472422721853605
0.003630	0.215958	-0.008911	5805.204904336991	1.410376	1.403081	1.417021291698798	1.4097264477189904	1.3544007948408772	1.3471061028872113
0.003631	0.215790	-0.008820	5800.692952336991	1.410233	1.402944	1.4168801223576684	1.4095912784208413	1.3542596254997474	1.3469709335890623
0.003632	0.215591	-0.008850	5795.360645336991	1.410090	1.402807	1.4167389530165386	1.4094561091226923	1.3541184561586177	1.3468357642909132
0.003634	0.215408	-0.008881	5790.438515336991	1.409946	1.402669	1.4165986143342788	1.4093217705263943	1.353978117476358	1.3467014256946153
0.003635	0.215210	-0.008911	5785.106208336991	1.409801	1.402532	1.4164554449931492	1.409186601228245	1.3538349481352285	1.346566256396466
0.003636	0.215027	-0.008911	5780.184079336991	1.409657	1.402393	1.4163132756520191	1.4090494319300961	1.3536927787940982	1.346429087098317
0.003637	0.214905	-0.008911	5776.902659336991	1.409513	1.402253	1.4161711063108895	1.408911262631947	1.3535506094529688	1.346290917800168
0.003639	0.214645	-0.008881	5769.929642336991	1.409369	1.402118	1.41603076762863	1.4087799240356491	1.3534102707707092	1.34615957920387
0.003640	0.214493	-0.008881	5765.8278673369905	1.409225	1.401979	1.4158885982875	1.4086427547375	1.3532681014295793	1.346022409905721
0.003641	0.214401	-0.008881	5763.366802336991	1.409081	1.401838	1.4157464289463702	1.4085035854393508	1.3531259320884494	1.3458832406075718
0.003642	0.214050	-0.008911	5753.932720336991	1.408937	1.401706	1.4156042596052405	1.4083734161412018	1.3529837627473196	1.3457530713094228
0.003644	0.213852	-0.008911	5748.600413336991	1.408792	1.401568	1.4154629209229808	1.4082390775449039	1.3528424240650598	1.3456187327131248
0.003645	0.213745	-0.008942	5745.7291713369905	1.408648	1.401427	1.4153207515818509	1.408099908246755	1.35270025472393	1.3454795634149759
0.003646	0.213562	-0.008911	5740.807041336991	1.408503	1.401289	1.4151775822407213	1.4079637389486057	1.3525570853828004	1.3453433941168267
0.003647	0.213333	-0.008942	5734.654379336991	1.408358	1.401152	1.4150344128995913	1.4078285696504567	1.3524139160416704	1.3452082248186776
0.003649	0.213196	-0.008911	5730.962782336991	1.408214	1.401012	1.414894074217332	1.4076922310541586	1.3522735773594112	1.3450718862223796
0.003650	0.213028	-0.008942	5726.450830336991	1.408069	1.400873	1.414750904876202	1.4075550617560098	1.3521304080182812	1.3449347169242307
0.003651	0.212784	-0.008881	5719.887990336991	1.407925	1.400737	1.4146087355350723	1.4074208924578604	1.3519882386771513	1.3448005476260814
0.003652	0.212585	-0.008942	5714.555683336991	1.407780	1.400599	1.4144655661939423	1.4072847231597114	1.3518450693360213	1.3446643783279324
0.003654	0.212494	-0.008911	5712.094619336991	1.407636	1.400458	1.4143252275116829	1.4071473845634135	1.3517047306537622	1.3445270397316345
0.003655	0.212250	-0.009003	5705.53177933699	1.407490	1.400320	1.4141810581705527	1.4070112152652645	1.351560561312632	1.3443908704334855
0.003656	0.212006	-0.009003	5698.968939336991	1.407344	1.400183	1.414036888829423	1.4068760459671155	1.3514163919715023	1.3442557011353364
0.003657	0.211899	-0.009003	5696.097697336991	1.407199	1.400041	1.4138937194882935	1.4067358766689664	1.3512732226303728	1.3441155318371873
0.003659	0.211700	-0.008911	5690.765390336991	1.407054	1.399903	1.4137523808060337	1.4066015380726682	1.351131883948113	1.3439811932408892
0.003660	0.211472	-0.008972	5684.612728336991	1.406909	1.399765	1.413609211464904	1.4064653687745192	1.350988714606983	1.3438450239427402
0.003661	0.211365	-0.009003	5681.74148633699	1.406763	1.399623	1.413465042123774	1.4063251994763704	1.3508445452658533	1.3437048546445913
0.003662	0.211151	-0.009003	5675.999001336991	1.406617	1.399484	1.4133208727826443	1.406188030178221	1.3507003759247236	1.343567685346442
0.003664	0.210876	-0.009003	5668.615807336991	1.406471	1.399348	1.4131785341003846	1.4060556915819231	1.3505580372424637	1.343435346750144
0.003665	0.210754	-0.008942	5665.33438733699	1.406326	1.399207	1.4130353647592548	1.4059165222837742	1.3504148679013341	1.3432961774519951
0.003666	0.210678	-0.008972	5663.283500336991	1.406181	1.399064	1.4128921954181248	1.4057753529856252	1.3502716985602041	1.3431550081538461
0.003667	0.210388	-0.008972	5655.490128336991	1.406035	1.398929	1.4127480260769951	1.4056421836874762	1.3501275292190744	1.3430218388556971
0.003669	0.210114	-0.009033	5648.106933336991	1.405889	1.398792	1.4126056873947355	1.405508845091178	1.3499851905368145	1.3428885002593989
0.003670	0.210037	-0.009003	5646.056046336991	1.405743	1.398648	1.4124615180536058	1.4053666757930288	1.3498410211956848	1.3427463309612497
0.003671	0.209854	-0.009003	5641.133916336991	1.405598	1.398509	1.412318348712476	1.4052295064948799	1.3496978518545553	1.3426091616631008
0.003672	0.209610	-0.009003	5634.571077336991	1.405452	1.398371	1.412174179371346	1.405093337196731	1.3495536825134251	1.3424729923649519
0.003674	0.209427	-0.009033	5629.648947336991	1.405305	1.398231	1.4120308406890867	1.4049569986004327	1.349410343831166	1.3423366537686536
0.003675	0.209320	-0.009033	5626.777705336991	1.405159	1.398088	1.4118866713479568	1.4048158293022837	1.3492661744900358	1.3421954844705046
0.003676	0.209076	-0.009064	5620.21486533699	1.405012	1.397950	1.411741502006827	1.4046796600041347	1.349121005148906	1.3420593151723557
0.003677	0.208832	-0.009033	5613.652026336991	1.404866	1.397812	1.411597332665697	1.4045434907059857	1.3489768358077763	1.3419231458742067
0.003679	0.208725	-0.009033	5610.780783336991	1.404720	1.397669	1.4114549939834375	1.4044041521096875	1.3488344971255168	1.3417838072779085
0.003680	0.208542	-0.009064	5605.858654336991	1.404573	1.397528	1.4113098246423077	1.4042649828115386	1.348689327784387	1.3416446379797595
0.003681	0.208328	-0.009064	5600.11616933699	1.404426	1.397388	1.4111646553011779	1.4041268135133895	1.3485441584432571	1.3415064686816105
0.003682	0.208130	-0.009094	5594.783862336991	1.404279	1.397248	1.4110194859600482	1.4039886442152405	1.3483989891021273	1.3413682993834615
0.003684	0.207993	-0.009064	5591.092265336991	1.404132	1.397106	1.4108761472777884	1.4038503056189422	1.3482556504198677	1.3412299607871632
0.003685	0.207764	-0.009064	5584.939603336991	1.403985	1.396966	1.4107309779366588	1.4037121363207932	1.3481104810787379	1.3410917914890141
0.003686	0.207611	-0.009125	5580.837828336991	1.403837	1.396824	1.4105848085955288	1.4035719670226443	1.347964311737608	1.3409516221908653
0.003687	0.207367	-0.009125	5574.274989336991	1.403690	1.396685	1.4104396392543992	1.4034347977244952	1.3478191423964785	1.3408144528927162
0.003689	0.207169	-0.009003	5568.942681336991	1.403543	1.396545	1.4102963005721394	1.4032984591281972	1.3476758037142185	1.3406781142964181
0.003690	0.207031	-0.009125	5565.251084336991	1.403396	1.396402	1.4101511312310098	1.403157289830048	1.347530634373089	1.340536944998269
0.003691	0.206879	-0.009064	5561.149310336991	1.403249	1.396260	1.4100059618898797	1.403017120531899	1.3473854650319588	1.34039677570012
0.003692	0.206558	-0.009125	5552.535583336991	1.403101	1.396124	1.40985979254875	1.40288295123375	1.3472392956908292	1.340262606401971
0.003694	0.206497	-0.009064	5550.894873336991	1.402954	1.395978	1.4097164538664904	1.402740612637452	1.3470959570085697	1.340120267805673
0.003695	0.206345	-0.009125	5546.793098336991	1.402806	1.395836	1.4095702845253606	1.402600443339303	1.3469497876674397	1.3399800985075239
0.003696	0.206024	-0.009155	5538.179371336991	1.402658	1.395699	1.4094241151842308	1.4024652740411538	1.3468036183263101	1.3398449292093748
0.003697	0.205841	-0.009033	5533.257242336991	1.402511	1.395558	1.409278945843101	1.402326104743005	1.3466584489851803	1.3397057599112259
0.003699	0.205750	-0.009094	5530.796177336991	1.402364	1.395414	1.4091356071608414	1.4021857661467068	1.3465151103029207	1.3395654213149277
0.003700	0.205566	-0.009094	5525.874047336991	1.402217	1.395273	1.4089904378197116	1.4020465968485578	1.3463699409617909	1.3394262520167788
0.003701	0.205307	-0.009125	5518.9010303369905	1.402069	1.395134	1.4088442684785818	1.4019094275504087	1.3462237716206609	1.3392890827186297
0.003702	0.205063	-0.009155	5512.338191336991	1.401921	1.394994	1.4086980991374518	1.4017712582522597	1.3460776022795309	1.3391509134204806
0.003704	0.205063	-0.009125	5512.338191336991	1.401773	1.394846	1.4085537604551923	1.4016269196559616	1.3459332635972716	1.3390065748241826
0.003705	0.204773	-0.009125	5504.544819336991	1.401625	1.394708	1.4084075911140623	1.4014907503578127	1.3457870942561416	1.3388704055260336
0.003706	0.204590	-0.009125	5499.622689336991	1.401478	1.394566	1.4082624217729327	1.4013505810596634	1.3456419249150118	1.3387302362278843
0.003707	0.204468	-0.009064	5496.341269336991	1.401330	1.394424	1.408116252431803	1.4012104117615145	1.3454957555738822	1.3385900669297355
0.003709	0.204208	-0.009094	5489.368252336991	1.401183	1.394285	1.4079729137495434	1.4010750731652164	1.3453524168916227	1.3384547283334374
0.003710	0.204056	-0.009064	5485.266478336991	1.401036	1.394143	1.4078277444084135	1.4009349038670673	1.3452072475504928	1.3383145590352883
0.003711	0.203888	-0.009155	5480.754525336991	1.400888	1.394001	1.4076815750672835	1.4007947345689182	1.3450610782093628	1.3381743897371392
0.003712	0.203629	-0.009155	5473.781508336991	1.400740	1.393861	1.407535405726154	1.4006565652707692	1.3449149088682333	1.3380362204389902
0.003714	0.203461	-0.009155	5469.269556336991	1.400591	1.393718	1.4073900670438941	1.4005172266744712	1.3447695701859734	1.3378968818426922
0.003715	0.203201	-0.009247	5462.2965393369905	1.400442	1.393578	1.4072428977027645	1.4003790573763222	1.3446224008448437	1.3377587125445431
0.003716	0.203186	-0.009125	5461.886362336991	1.400294	1.393430	1.4070967283616345	1.4002328880781731	1.3444762315037138	1.3376125432463941
0.003717	0.202866	-0.009155	5453.272635336991	1.400146	1.393293	1.4069505590205047	1.4000977187800239	1.3443300621625838	1.3374773739482448
0.003719	0.202682	-0.009125	5448.350505336991	1.399998	1.393151	1.4068062203382452	1.399959380183726	1.3441857234803245	1.337339035351947
0.003720	0.202591	-0.009186	5445.88944033699	1.399849	1.393005	1.4066590509971153	1.399815210885577	1.3440385541391944	1.337194866053798
0.003721	0.202377	-0.009125	5440.146956336991	1.399701	1.392864	1.4065128816559858	1.399676041587428	1.3438923847980648	1.337055696755649
0.003722	0.202072	-0.009247	5431.943407336991	1.399551	1.392725	1.4063647123148557	1.3995388722892788	1.343744215456935	1.3369185274574997
0.003724	0.202042	-0.009216	5431.12305233699	1.399402	1.392577	1.4062193736325963	1.3993945336929807	1.3435988767746756	1.3367741888612017
0.003725	0.201859	-0.009186	5426.2009223369905	1.399253	1.392434	1.4060722042914664	1.3992533643948317	1.3434517074335455	1.3366330195630527
0.003726	0.201599	-0.009155	5419.227905336991	1.399105	1.392295	1.4059260349503366	1.3991161950966828	1.343305538092416	1.3364958502649038
0.003727	0.201416	-0.009186	5414.305775336991	1.398956	1.392152	1.4057788656092067	1.3989750257985338	1.3431583687512858	1.3363546809667548
0.003729	0.201324	-0.009186	5411.844710336991	1.398807	1.392006	1.405633526926947	1.3988326872022356	1.3430130300690264	1.3362123423704566
0.003730	0.201065	-0.009216	5404.871693336991	1.398658	1.391866	1.4054863575858172	1.3986945179040866	1.3428658607278963	1.3360741730723076
0.003731	0.200882	-0.009247	5399.949564336991	1.398508	1.391722	1.4053381882446876	1.3985523486059375	1.3427176913867669	1.3359320037741584
0.003732	0.200684	-0.009247	5394.61725733699	1.398358	1.391579	1.4051900189035578	1.3984111793077885	1.342569522045637	1.3357908344760094
0.003734	0.200516	-0.009186	5390.105305336991	1.398209	1.391436	1.4050446802212981	1.3982718407114902	1.3424241833633772	1.3356514958797112
0.003735	0.200302	-0.009216	5384.362820336991	1.398060	1.391294	1.4048975108801685	1.3981316714133414	1.3422770140222475	1.3355113265815624
0.003736	0.200195	-0.009216	5381.491578336991	1.397911	1.391148	1.4047503415390383	1.3979875021151924	1.3421298446811174	1.3353671572834134
0.003737	0.199905	-0.009216	5373.698206336991	1.397762	1.391009	1.4046031721979086	1.3978503328170433	1.3419826753399877	1.3352299879852643
0.003739	0.199844	-0.009186	5372.057496336991	1.397613	1.390862	1.404457833515649	1.3977069942207452	1.3418373366577283	1.3350866493889662
0.003740	0.199615	-0.009247	5365.9048343369905	1.397463	1.390720	1.4043096641745192	1.397566824922596	1.3416891673165985	1.334946480090817
0.003741	0.199371	-0.009186	5359.341994336991	1.397314	1.390579	1.4041624948333893	1.3974276556244472	1.3415419979754684	1.3348073107926681
0.003742	0.199127	-0.009277	5352.779155336991	1.397164	1.390437	1.4040143254922597	1.397287486326298	1.341393828634339	1.334667141494519
0.003744	0.199066	-0.009277	5351.138445336991	1.397014	1.390289	1.40386798681	1.39714314773	1.341247489952079	1.334522802898221
0.003745	0.198944	-0.009277	5347.857025336991	1.396863	1.390143	1.4037188174688702	1.3969989784318508	1.3410983206109495	1.3343786336000718
0.003746	0.198593	-0.009216	5338.422943336991	1.396714	1.390005	1.4035716481277405	1.3968628091337019	1.3409511512698198	1.3342424643019228
0.003747	0.198380	-0.009277	5332.680459336991	1.396564	1.389863	1.4034234787866104	1.396722639835553	1.3408029819286895	1.334102295003774
0.003749	0.198364	-0.009186	5332.270281336991	1.396415	1.389714	1.403278140104351	1.3965773012392548	1.34065764324643	1.3339569564074758
0.003750	0.198135	-0.009216	5326.117619336991	1.396265	1.389572	1.4031299707632212	1.3964371319411057	1.3405094739053003	1.3338167871093267
0.003751	0.197784	-0.009247	5316.68353733699	1.396116	1.389434	1.4029828014220913	1.3963009626429568	1.3403623045641706	1.3336806178111777
0.003752	0.197739	-0.009277	5315.453005336991	1.395965	1.389286	1.4028336320809616	1.3961547933448077	1.3402131352230406	1.3335344485130287
0.003754	0.197556	-0.009277	5310.530875336991	1.395815	1.389142	1.402687293398702	1.3960144547485098	1.340066796540781	1.3333941099167308
0.003755	0.197281	-0.009216	5303.147681336991	1.395666	1.389001	1.4025401240575721	1.3958752854503604	1.3399196271996514	1.3332549406185814
0.003756	0.197144	-0.009308	5299.456084336991	1.395515	1.388856	1.4023909547164424	1.3957321161522116	1.3397704578585214	1.3331117713204326
0.003757	0.197021	-0.009277	5296.174664336991	1.395365	1.388709	1.4022427853753126	1.3955869468540625	1.3396222885173916	1.3329666020222835
0.003759	0.196762	-0.009277	5289.201647336991	1.395214	1.388568	1.4020954466930529	1.3954496082577645	1.339474949835132	1.3328292634259855
0.003760	0.196579	-0.009277	5284.2795173369905	1.395064	1.388424	1.4019472773519233	1.3953074389596156	1.3393267804940026	1.3326870941278366
0.003761	0.196411	-0.009277	5279.767565336991	1.394914	1.388279	1.4017991080107932	1.3951642696614663	1.3391786111528723	1.3325439248296873
0.003762	0.196136	-0.009369	5272.384371336991	1.394762	1.388137	1.4016489386696636	1.3950241003633173	1.3390284418117426	1.3324037555315382
0.003764	0.195999	-0.009247	5268.692773336991	1.394612	1.387992	1.4015025999874038	1.3948827617670192	1.338882103129483	1.3322624169352402
0.003765	0.195831	-0.009216	5264.18082133699	1.394463	1.387847	1.401355430646274	1.3947395924688704	1.3387349337883534	1.3321192476370913
0.003766	0.195694	-0.009369	5260.48922433699	1.394311	1.387701	1.4012052613051442	1.3945954231707212	1.3385847644472233	1.3319750783389421
0.003767	0.195465	-0.009338	5254.336562336991	1.394160	1.387557	1.4010560919640145	1.394453253872572	1.3384355951060938	1.331832909040793
0.003769	0.195297	-0.009338	5249.824610336991	1.394009	1.387411	1.4009087532817548	1.394310915276274	1.338288256423834	1.331690570444495
0.003770	0.195129	-0.009369	5245.312658336991	1.393857	1.387265	1.400758583940625	1.394166745978125	1.338138087082704	1.331546401146346
0.003771	0.194855	-0.009399	5237.929463336991	1.393705	1.387123	1.4006084145994953	1.3940265766799762	1.3379879177415743	1.3314062318481972
0.003772	0.194687	-0.009308	5233.417511336991	1.393554	1.386977	1.4004592452583653	1.3938824073818268	1.3378387484004444	1.3312620625500478
0.003774	0.194626	-0.009277	5231.7768013369905	1.393403	1.386829	1.4003119065761058	1.393738068785529	1.3376914097181851	1.33111772395375
0.003775	0.194382	-0.009338	5225.213962336991	1.393252	1.386686	1.4001627372349759	1.39359689948738	1.3375422403770552	1.330976554655601
0.003776	0.194168	-0.009369	5219.471477336991	1.393100	1.386541	1.4000125678938462	1.393453730189231	1.3373920710359255	1.3308333853574519
0.003777	0.193985	-0.009399	5214.549347336991	1.392948	1.386396	1.3998623985527165	1.3933105608910816	1.3372419016947958	1.3306902160593026
0.003779	0.193848	-0.009338	5210.857750336991	1.392797	1.386249	1.3997150598704569	1.3931672222947837	1.3370945630125362	1.3305468774630047
0.003780	0.193619	-0.009369	5204.705088336991	1.392645	1.386105	1.3995648905293268	1.3930250529966346	1.336944393671406	1.3304047081648556
0.003781	0.193344	-0.009247	5197.321894336991	1.392495	1.385964	1.3994167211881972	1.3928858836984856	1.3367962243302762	1.3302655388667066
0.003782	0.193253	-0.009369	5194.860829336991	1.392343	1.385815	1.3992665518470675	1.3927387144003367	1.3366460549891466	1.3301183695685577
0.003784	0.193024	-0.009399	5188.708167336991	1.392191	1.385671	1.3991182131648077	1.3925983758040386	1.3364977163068867	1.3299780309722595
0.003785	0.192841	-0.009369	5183.786037336991	1.392040	1.385525	1.398969043823678	1.3924542065058894	1.3363485469657572	1.3298338616741103
0.003786	0.192673	-0.009338	5179.2740853369905	1.391888	1.385380	1.398818874482548	1.3923110372077405	1.3361983776246271	1.3296906923759615
0.003787	0.192505	-0.009369	5174.762133336991	1.391736	1.385234	1.3986687051414184	1.3921668679095915	1.3360482082834975	1.3295465230778125
0.003789	0.192307	-0.009399	5169.429826336991	1.391584	1.385088	1.3985203664591586	1.3920245293132933	1.3358998696012376	1.3294041844815143
0.003790	0.192200	-0.009369	5166.5585833369905	1.391432	1.384940	1.398370197118029	1.3918783600151443	1.335749700260108	1.3292580151833653
0.003791	0.191864	-0.009338	5157.534679336991	1.391281	1.384800	1.398221027776899	1.3917401907169953	1.335600530918978	1.3291198458852163
0.003792	0.191742	-0.009399	5154.253259336991	1.391129	1.384652	1.3980708584357693	1.3915940214188462	1.3354503615778484	1.3289736765870672
0.003794	0.191620	-0.009399	5150.971840336991	1.390977	1.384504	1.3979225197535095	1.391449682822548	1.3353020228955885	1.328829337990769
0.003795	0.191406	-0.009399	5145.229355336991	1.390824	1.384359	1.3977713504123799	1.391306513524399	1.3351508535544592	1.32868616869262
0.003796	0.191086	-0.009369	5136.615628336991	1.390672	1.384217	1.39762118107125	1.39116634422625	1.335000684213329	1.328545999394471
0.003797	0.191025	-0.009460	5134.97491833699	1.390520	1.384067	1.3974710117301201	1.391018174928101	1.3348505148721994	1.328397830096322
0.003799	0.190903	-0.009369	5131.693498336991	1.390367	1.383919	1.3973216730478606	1.3908738363318027	1.3347011761899399	1.3282534915000237
0.003800	0.190613	-0.009399	5123.90012733699	1.390215	1.383776	1.3971715037067307	1.3907326670336537	1.3345510068488098	1.3281123222018747
0.003801	0.190384	-0.009399	5117.747464336991	1.390063	1.383632	1.397021334365601	1.3905904977355048	1.3344008375076801	1.3279701529037258
0.003802	0.190323	-0.009491	5116.106755336991	1.389909	1.383480	1.3968691650244713	1.3904403284373559	1.3342486681665506	1.3278199836055768
0.003804	0.190094	-0.009460	5109.954093336991	1.389756	1.383335	1.3967198263422116	1.3902989898410576	1.3340993294842907	1.3276786450092786
0.003805	0.189850	-0.009399	5103.391253336991	1.389604	1.383190	1.3965696570010817	1.3901558205429085	1.333949160143161	1.3275354757111295
0.003806	0.189713	-0.009430	5099.699656336991	1.389451	1.383042	1.396418487659952	1.3900096512447597	1.3337979908020312	1.3273893064129807
0.003807	0.189575	-0.009430	5096.008059336991	1.389298	1.382894	1.3962673183188221	1.3898634819466107	1.3336468214609014	1.3272431371148317
0.003809	0.189331	-0.009430	5089.445219336991	1.389145	1.382750	1.3961179796365626	1.3897231433503126	1.3334974827786419	1.3271027985185335
0.003810	0.189072	-0.009491	5082.47220233699	1.388992	1.382605	1.3959668102954328	1.3895799740521635	1.333346313437512	1.3269596292203845
0.003811	0.188980	-0.009521	5080.011137336991	1.388837	1.382454	1.395813640954303	1.3894308047540145	1.333193144096382	1.3268104599222355
0.003812	0.188812	-0.009491	5075.499185336991	1.388684	1.382306	1.3956624716131731	1.3892846354558654	1.3330419747552522	1.3266642906240864
0.003814	0.188568	-0.009491	5068.936346336991	1.388530	1.382160	1.3955121329309135	1.3891422968595675	1.3328916360729925	1.3265219520277884
0.003815	0.188446	-0.009491	5065.654926336991	1.388376	1.382010	1.3953599635897838	1.3889941275614182	1.332739466731863	1.3263737827296391
0.003816	0.188187	-0.009583	5058.68190933699	1.388221	1.381864	1.395206794248654	1.3888499582632692	1.332586297390733	1.3262296134314902
0.003817	0.188019	-0.009491	5054.169957336991	1.388067	1.381716	1.395054624907524	1.3887037889651201	1.332434128049603	1.3260834441333411
0.003819	0.187912	-0.009552	5051.298714336991	1.387912	1.381565	1.3949032862252644	1.3885564503688221	1.3322827893673437	1.325936105537043
0.003820	0.187668	-0.009552	5044.735875336991	1.387758	1.381418	1.3947511168841347	1.3884112810706732	1.3321306200262137	1.3257909362388942
0.003821	0.187393	-0.009521	5037.3526803369905	1.387603	1.381273	1.3945979475430048	1.388268111772524	1.331977450685084	1.325647766940745
0.003822	0.187271	-0.009521	5034.071261336991	1.387449	1.381123	1.3944457782018749	1.388119942474375	1.3318252813439542	1.325499597642596
0.003824	0.187119	-0.009521	5029.9694863369905	1.387295	1.380974	1.3942954395196154	1.387974603878077	1.3316749426616945	1.3253542590462979
0.003825	0.186935	-0.009521	5025.047356336991	1.387141	1.380826	1.3941432701784855	1.387828434579928	1.3315227733205646	1.325208089748149
0.003826	0.186661	-0.009491	5017.664162336991	1.386987	1.380681	1.3939911008373558	1.3876852652817788	1.331370603979435	1.3250649204499998
0.003827	0.186584	-0.009613	5015.613274336991	1.386831	1.380528	1.393836931496226	1.3875340959836298	1.3312164346383053	1.3249137511518507
0.003829	0.186417	-0.009552	5011.101322336991	1.386676	1.380379	1.3936855928139664	1.3873887573873318	1.3310650959560455	1.3247684125555528
0.003830	0.186157	-0.009552	5004.128305336991	1.386522	1.380233	1.3935334234728365	1.3872445880891828	1.3309129266149156	1.3246242432574038
0.003831	0.185989	-0.009521	4999.616353336991	1.386367	1.380084	1.3933802541317066	1.3870974187910339	1.330759757273786	1.3244770739592548
0.003832	0.185852	-0.009613	4995.924756336991	1.386212	1.379934	1.393227084790577	1.3869492494928846	1.3306065879326563	1.3243289046611055
0.003834	0.185776	-0.009491	4993.8738693369905	1.386058	1.379782	1.3930767461083173	1.3868009108965866	1.3304562492503966	1.3241805660648076
0.003835	0.185394	-0.009552	4983.619432336991	1.385903	1.379640	1.3929235767671877	1.3866607415984376	1.330303079909267	1.3240403967666585
0.003836	0.185303	-0.009613	4981.1583673369905	1.385748	1.379488	1.3927704074260576	1.3865105723002886	1.330149910568137	1.3238902274685096
0.003837	0.185089	-0.009552	4975.415882336991	1.385593	1.379340	1.392617238084928	1.3863644030021394	1.3299967412270073	1.3237440581703603
0.003839	0.184967	-0.009521	4972.134463336991	1.385438	1.379190	1.3924658994026682	1.3862180644058413	1.3298454025447475	1.3235977195740622
0.003840	0.184708	-0.009613	4965.161446336991	1.385283	1.379043	1.3923127300615386	1.3860728951076924	1.3296922332036178	1.3234525502759134
0.003841	0.184494	-0.009613	4959.418961336991	1.385127	1.378895	1.3921585607204088	1.3859267258095433	1.329538063862488	1.3233063809777643
0.003842	0.184341	-0.009583	4955.317186336991	1.384972	1.378745	1.392005391379279	1.3857785565113945	1.329384894521358	1.3231582116796154
0.003844	0.184280	-0.009644	4953.676476336991	1.384816	1.378591	1.3918530526970192	1.385628217915096	1.3292325558390985	1.323007873083317
0.003845	0.183945	-0.009583	4944.6525723369905	1.384660	1.378447	1.3916988833558894	1.3854860486169471	1.3290783864979687	1.322865703785168
0.003846	0.183731	-0.009613	4938.910088336991	1.384505	1.378298	1.3915457140147598	1.3853388793187982	1.328925217156839	1.3227185344870191
0.003847	0.183624	-0.009552	4936.038845336991	1.384350	1.378147	1.3913925446736297	1.3851897100206492	1.328772047815709	1.3225693651888701
0.003849	0.183472	-0.009613	4931.937071336991	1.384194	1.377996	1.3912402059913702	1.385042371424351	1.3286197091334495	1.322422026592572
0.003850	0.183105	-0.009613	4922.092811336991	1.384038	1.377853	1.3910860366502404	1.384901202126202	1.3284655397923197	1.322280857294423
0.003851	0.183029	-0.009613	4920.041924336991	1.383882	1.377700	1.3909318673091107	1.3847500328280529	1.32831137045119	1.3221296879962738
0.003852	0.182968	-0.009674	4918.401214336991	1.383726	1.377545	1.390777697967981	1.384596863529904	1.3281572011100602	1.321976518698125
0.003854	0.182709	-0.009583	4911.428197336991	1.383570	1.377398	1.3906253592857212	1.3844535249336056	1.3280048624278002	1.3218331801018266
0.003855	0.182404	-0.009674	4903.224648336991	1.383414	1.377252	1.3904711899445912	1.3843093556354567	1.3278506930866705	1.3216890108036776
0.003856	0.182343	-0.009674	4901.583938336991	1.383257	1.377098	1.3903160206034615	1.3841571863373077	1.3276955237455406	1.3215368415055286
0.003857	0.182175	-0.009613	4897.07198633699	1.383101	1.376947	1.3901618512623317	1.3840080170391587	1.3275413544044108	1.3213876722073796
0.003859	0.181900	-0.009705	4889.688791336991	1.382944	1.376799	1.390008512580072	1.3838636784428606	1.3273880157221511	1.3212433336110816
0.003860	0.181732	-0.009766	4885.176839336991	1.382786	1.376647	1.3898523432389425	1.3837135091447115	1.3272318463810215	1.3210931643129324
0.003861	0.181564	-0.009644	4880.66488733699	1.382630	1.376496	1.3896981738978125	1.3835643398465625	1.3270776770398918	1.3209439950147834
0.003862	0.181335	-0.009735	4874.512225336991	1.382472	1.376347	1.3895420045566826	1.3834171705484135	1.3269215076987617	1.3207968257166345
0.003864	0.181198	-0.009735	4870.820628336991	1.382315	1.376194	1.389388665874423	1.3832678319521152	1.326768169016502	1.3206474871203362
0.003865	0.181015	-0.009705	4865.898498336991	1.382157	1.376042	1.3892324965332934	1.3831176626539663	1.3266119996753725	1.3204973178221873
0.003866	0.180817	-0.009735	4860.56619133699	1.382000	1.375892	1.3890773271921635	1.3829694933558172	1.3264568303342426	1.3203491485240382
0.003867	0.180618	-0.009644	4855.233884336991	1.381843	1.375742	1.3889221578510336	1.3828213240576683	1.3263016609931126	1.3202009792258893
0.003869	0.180481	-0.009705	4851.54228633699	1.381686	1.375589	1.388768819168774	1.3826719854613703	1.326148322310853	1.3200516406295912
0.003870	0.180237	-0.009705	4844.979447336991	1.381529	1.375440	1.3886136498276442	1.382524816163221	1.3259931529697235	1.319904471331442
0.003871	0.180069	-0.009735	4840.467495336991	1.381371	1.375289	1.3884574804865144	1.382375646865072	1.3258369836285935	1.319755302033293
0.003872	0.179855	-0.009674	4834.725010336991	1.381214	1.375139	1.3883023111453845	1.382227477566923	1.3256818142874636	1.319607132735144
0.003874	0.179703	-0.009705	4830.623235336991	1.381057	1.374987	1.388148972463125	1.382079138970625	1.3255284756052044	1.319458794138846
0.003875	0.179443	-0.009766	4823.650218336991	1.380899	1.374837	1.3879928031219952	1.381930969672476	1.3253723062640743	1.319310624840697
0.003876	0.179245	-0.009735	4818.317911336991	1.380741	1.374686	1.3878366337808654	1.381781800374327	1.3252161369229447	1.319161455542548
0.003877	0.179169	-0.009766	4816.267024336991	1.380583	1.374531	1.3876804644397356	1.3816286310761778	1.3250599675818147	1.3190082862443988
0.003879	0.178925	-0.009796	4809.704184336991	1.380424	1.374380	1.387525125757476	1.3814812924798798	1.3249046288995552	1.3188609476481008
0.003880	0.178696	-0.009796	4803.551522336991	1.380266	1.374229	1.3873689564163463	1.3813321231817308	1.3247484595584256	1.3187117783499518
0.003881	0.178650	-0.009735	4802.320990336991	1.380108	1.374073	1.3872127870752162	1.3811779538835818	1.3245922902172955	1.3185576090518027
0.003882	0.178360	-0.009827	4794.527618336991	1.379949	1.373924	1.3870556177340867	1.3810307845854326	1.3244351208761658	1.3184104397536536
0.003884	0.178207	-0.009827	4790.4258433369905	1.379790	1.373770	1.386900279051827	1.3808804459891346	1.3242797821939063	1.3182601011573556
0.003885	0.177979	-0.009796	4784.273181336991	1.379631	1.373619	1.3867431097106973	1.3807312766909856	1.3241226128527765	1.3181109318592066
0.003886	0.177811	-0.009796	4779.761229336991	1.379472	1.373466	1.3865859403695673	1.3805801073928365	1.3239654435116464	1.3179597625610575
0.003887	0.177658	-0.009735	4775.659454336991	1.379314	1.373313	1.3864297710284375	1.3804289380946875	1.3238092741705167	1.3178085932629084
0.003889	0.177444	-0.009857	4769.916970336991	1.379155	1.373161	1.3862744323461778	1.3802805994983895	1.3236539354882568	1.3176602546666105
0.003890	0.177200	-0.009857	4763.354130336991	1.378995	1.373009	1.386116263005048	1.3801304302002404	1.3234957661471274	1.3175100853684614
0.003891	0.177048	-0.009796	4759.2523563369905	1.378836	1.372855	1.3859590936639183	1.3799782609020914	1.3233385968059976	1.3173579160703124
0.003892	0.176804	-0.009888	4752.689516336991	1.378676	1.372704	1.3858009243227885	1.3798290916039422	1.3231804274648677	1.3172087467721632
0.003894	0.176743	-0.009888	4751.048806336991	1.378516	1.372546	1.3856445856405288	1.3796747530076443	1.3230240887826081	1.3170544081758653
0.003895	0.176437	-0.009888	4742.8452573369905	1.378356	1.372396	1.385486416299399	1.3795265837094952	1.3228659194414782	1.3169062388777162
0.003896	0.176239	-0.009827	4737.512950336991	1.378197	1.372243	1.3853292469582692	1.3793754144113464	1.3227087501003485	1.3167550695795673
0.003897	0.176193	-0.009827	4736.282417336991	1.378037	1.372086	1.3851710776171393	1.379220245113197	1.3225505807592186	1.316599900281418
0.003899	0.175964	-0.009857	4730.1297553369905	1.377878	1.371934	1.3850157389348798	1.379071906516899	1.3223952420769591	1.31645156168512
0.003900	0.175690	-0.009827	4722.74656133699	1.377719	1.371784	1.3848585695937499	1.37892373721875	1.322238072735829	1.316303392386971
0.003901	0.175629	-0.009796	4721.105851336991	1.377560	1.371627	1.3847014002526201	1.378768567920601	1.3220809033946992	1.316148223088822
0.003902	0.175461	-0.009857	4716.593899336991	1.377400	1.371473	1.3845432309114905	1.378616398622452	1.3219227340535697	1.315996053790673
0.003904	0.175140	-0.009918	4707.980172336991	1.377240	1.371323	1.3843868922292308	1.378470060026154	1.3217663953713101	1.3158497151943749
0.003905	0.174988	-0.009918	4703.878397336991	1.377079	1.371168	1.384227722888101	1.3783168907280048	1.32160722603018	1.3156965458962258
0.003906	0.174927	-0.009888	4702.237687336991	1.376919	1.371009	1.3840695535469711	1.3781597214298558	1.3214490566890502	1.3155393765980767
0.003907	0.174698	-0.009949	4696.085025336991	1.376758	1.370856	1.3839103842058413	1.378008552131707	1.3212898873479206	1.315388207299928
0.003909	0.174393	-0.009888	4687.881476336991	1.376597	1.370706	1.3837530455235818	1.3778622135354086	1.3211325486656609	1.3152418687036296
0.003910	0.174271	-0.009949	4684.600056336991	1.376436	1.370549	1.383593876182452	1.3777070442372596	1.3209733793245313	1.3150866994054806
0.003911	0.174103	-0.009918	4680.088104336991	1.376275	1.370394	1.383434706841322	1.3775538749391105	1.3208142099834013	1.3149335301073315
0.003912	0.173859	-0.009949	4673.52526433699	1.376114	1.370241	1.3832755375001924	1.3774027056409617	1.3206550406422717	1.3147823608091826
0.003914	0.173691	-0.009918	4669.013312336991	1.375954	1.370086	1.3831191988179325	1.3772513670446633	1.3204987019600116	1.3146310222128843
0.003915	0.173508	-0.009918	4664.091183336991	1.375793	1.369932	1.382960029476803	1.3770991977465143	1.320339532618882	1.3144788529147353
0.003916	0.173355	-0.009918	4659.989408336991	1.375632	1.369776	1.3828008601356732	1.3769450284483655	1.3201803632777525	1.3143246836165865
0.003917	0.173157	-0.009949	4654.657101336991	1.375471	1.369622	1.3826416907945434	1.3767928591502163	1.3200211939366224	1.3141725143184373
0.003919	0.173050	-0.009949	4651.785859336991	1.375310	1.369464	1.3824843521122836	1.3766385205539182	1.3198638552543627	1.3140181757221392
0.003920	0.172760	-0.009979	4643.992487336991	1.375148	1.369312	1.3823241827711539	1.3764883512557693	1.319703685913233	1.3138680064239903
0.003921	0.172607	-0.010010	4639.890712336991	1.374986	1.369156	1.3821640134300242	1.3763341819576203	1.3195435165721032	1.3137138371258412
0.003922	0.172516	-0.009949	4637.4296473369905	1.374825	1.368997	1.3820048440888941	1.3761770126594712	1.3193843472309732	1.3135566678276922
0.003924	0.172211	-0.009888	4629.226098336991	1.374665	1.368847	1.3818485054066347	1.376030674063173	1.319228008548714	1.313410329231394
0.003925	0.172028	-0.009918	4624.303968336991	1.374504	1.368693	1.3816893360655047	1.375878504765024	1.319068839207584	1.313258159933245
0.003926	0.171936	-0.010010	4621.842903336991	1.374342	1.368534	1.381529166724375	1.375721335466875	1.3189086698664543	1.3131009906350959
0.003927	0.171677	-0.009979	4614.869886336991	1.374180	1.368381	1.3813689973832453	1.375570166168726	1.3187485005253246	1.312949821336947
0.003929	0.171478	-0.009979	4609.537579336991	1.374019	1.368226	1.3812116587009857	1.375418827572428	1.3185911618430648	1.312798482740649
0.003930	0.171295	-0.010010	4604.61544933699	1.373857	1.368070	1.381051489359856	1.3752646582742787	1.318430992501935	1.3126443134424997
0.003931	0.171143	-0.009979	4600.513675336991	1.373695	1.367913	1.380891320018726	1.3751094889761297	1.3182708231608053	1.3124891441443507
0.003932	0.170959	-0.010040	4595.591545336991	1.373532	1.367757	1.3807301506775962	1.3749553196779807	1.3181096538196755	1.3123349748462017
0.003934	0.170746	-0.009949	4589.84906133699	1.373371	1.367603	1.3805728119953364	1.3748049810816827	1.3179523151374157	1.3121846362499037
0.003935	0.170547	-0.009979	4584.51675333699	1.373209	1.367448	1.3804126426542067	1.3746518117835336	1.317792145796286	1.3120314669517545
0.003936	0.170258	-0.010040	4576.723382336991	1.373047	1.367295	1.3802524733130768	1.3745006424853845	1.3176319764551558	1.3118802976536055
0.003937	0.170181	-0.010040	4574.672494336991	1.372884	1.367135	1.3800913039719471	1.3743424731872356	1.3174708071140264	1.3117221283554565
0.003939	0.169952	-0.010010	4568.5198323369905	1.372722	1.366981	1.3799329652896875	1.3741921345909376	1.3173124684317665	1.3115717897591586
0.003940	0.169800	-0.009949	4564.418057336991	1.372561	1.366825	1.3797737959485576	1.3740379652927885	1.317153299090637	1.3114176204610095
0.003941	0.169586	-0.009949	4558.675573336991	1.372399	1.366671	1.379613626607428	1.3738857959946393	1.3169931297495072	1.3112654511628603
0.003942	0.169434	-0.010040	4554.573798336991	1.372237	1.366513	1.379453457266298	1.3737296266964905	1.316832960408377	1.3111092818647114
0.003944	0.169312	-0.010010	4551.292378336991	1.372074	1.366355	1.3792941185840384	1.3735752881001924	1.3166736217261175	1.3109549432684133
0.003945	0.168991	-0.010071	4542.678652336991	1.371912	1.366203	1.3791339492429087	1.3734251188020434	1.3165134523849877	1.3108047739702644
0.003946	0.168900	-0.010010	4540.217587336991	1.371749	1.366044	1.378972779901779	1.3732679495038942	1.3163522830438583	1.3106476046721152
