Repository: pietracorvo/HystAPI

# Example data

The example data in this folder is from measurements performed during my physics bachelor.

The material is **FeSi3** (iron with 3% silicon), aka 'electrical steel', the standard material for ring cores in trafos. 

Four of the five samples where treated with high pressure torison (HPT, 20 rotations at 20GPa), to achieve nanocristallisation of the grains, which has a huge impact on the magnetic properties of the material. The HPT deformation was done at 77K (under liquid nitrogen) and at 293K (at room temperature). Afterwards some samples were heat treated at a temperature of 493K (for two hours) to anneal defects from the deformation process.

The five samples are:

File: testData/FeSi3_annealed/G1_919V_151Hz_800000Fs.txt (part 11 of 38)
--------------------------
t	U1	U2	H	B_raw	J_raw	B_drift	 J_drift	B_corr	J_corr
0.003575	-0.041504	-0.520844	-1115.204184243534	-0.148418	-0.147016	-0.14185582084064066	-0.14045355044783317	-0.21163664369876514	-0.2102330434982779
0.003576	-0.041794	-0.519104	-1122.997556243534	-0.156827	-0.155415	-0.15026298526605064	-0.14885071479760878	-0.22004380812417512	-0.2186302078480535
0.003577	-0.042206	-0.517242	-1134.072348243534	-0.165207	-0.163781	-0.1586411496914606	-0.1572148791473844	-0.22842197254958507	-0.22699437219782914
0.003579	-0.042419	-0.515503	-1139.814833243534	-0.173558	-0.172125	-0.16698847854228055	-0.16555520784693564	-0.23676930140040503	-0.23533470089738037
0.003580	-0.042603	-0.513641	-1144.736962243534	-0.181879	-0.180440	-0.17530764296769052	-0.17386837219671125	-0.245088465825815	-0.24364786524715598
0.003581	-0.043045	-0.511780	-1156.632109243534	-0.190170	-0.188716	-0.1835968073931005	-0.18214253654648688	-0.25337763025122495	-0.2519220295969316
0.003582	-0.043304	-0.510040	-1163.605126243534	-0.198433	-0.196970	-0.19185797181851044	-0.1903947008962625	-0.2616387946766349	-0.26017419394670727
0.003584	-0.043518	-0.508270	-1169.347611243534	-0.206667	-0.205197	-0.2000883006693304	-0.1986180295958137	-0.26986912352745485	-0.26839752264625844
0.003585	-0.043900	-0.506500	-1179.602047243534	-0.214872	-0.213389	-0.20829146509474036	-0.20680819394558933	-0.27807228795286487	-0.2765876869960341
0.003586	-0.044174	-0.504669	-1186.985242243534	-0.223048	-0.221556	-0.21646562952015033	-0.21497335829536496	-0.28624645237827484	-0.2847528513458097
0.003587	-0.044434	-0.502960	-1193.958259243534	-0.231196	-0.229695	-0.2246117939455603	-0.22311052264514059	-0.2943926168036848	-0.2928900156955853
0.003589	-0.044815	-0.501190	-1204.212695243534	-0.239315	-0.237801	-0.23272712279638025	-0.23121285134469183	-0.30250794565450473	-0.30099234439513656
0.003590	-0.045029	-0.499390	-1209.955180243534	-0.247405	-0.245884	-0.24081528722179021	-0.23929401569446743	-0.3105961100799147	-0.30907350874491213
0.003591	-0.045273	-0.497681	-1216.518020243534	-0.255468	-0.253938	-0.24887645164720015	-0.24734618004424305	-0.31865727450532466	-0.31712567309468775
0.003592	-0.045593	-0.495941	-1225.131746243534	-0.263502	-0.261962	-0.2569086160726102	-0.2553683443940186	-0.32668943893073465	-0.32514783744446335
0.003594	-0.045959	-0.494202	-1234.976006243534	-0.271508	-0.269956	-0.2649109449234301	-0.26335867309356986	-0.33469176778155457	-0.3331381661440146
0.003595	-0.046219	-0.492584	-1241.949023243534	-0.279488	-0.277927	-0.2728891093488401	-0.2713278374433455	-0.34266993220696457	-0.3411073304937902
0.003596	-0.046341	-0.490784	-1245.2304422435338	-0.287439	-0.285873	-0.28083827377425	-0.2792720017931211	-0.3506190966323745	-0.34905149484356585
0.003597	-0.046844	-0.489014	-1258.766299243534	-0.295361	-0.293778	-0.28875843819965996	-0.28717516614289673	-0.35853926105778444	-0.35695465919334146
0.003599	-0.047119	-0.487244	-1266.149493243534	-0.303254	-0.301663	-0.29664776705047996	-0.295056494842448	-0.36642858990860444	-0.36483598789289273
0.003600	-0.047287	-0.485535	-1270.6614462435339	-0.311120	-0.309523	-0.3045119314758899	-0.3029146591922236	-0.3742927543340144	-0.37269415224266833
0.003601	-0.047623	-0.483826	-1279.685350243534	-0.318958	-0.317349	-0.3123480959012999	-0.3107388235419992	-0.3821289187594244	-0.38051831659244395
0.003602	-0.047974	-0.482056	-1289.119432243534	-0.326767	-0.325147	-0.3201552603267098	-0.31853498789177487	-0.3899360831848343	-0.3883144809422196
0.003604	-0.048157	-0.480316	-1294.041561243534	-0.334549	-0.332922	-0.3279335891775298	-0.3263063165913261	-0.3977144120356543	-0.3960858096417708
0.003605	-0.048431	-0.478638	-1301.424756243534	-0.342303	-0.340666	-0.3356857536029398	-0.33404848094110173	-0.40546657646106427	-0.40382797399154646
0.003606	-0.048813	-0.476898	-1311.679193243534	-0.350028	-0.348379	-0.3434089180283497	-0.3417596452908773	-0.4131897408864742	-0.41153913834132205
0.003607	-0.049103	-0.475098	-1319.472565243534	-0.357725	-0.356067	-0.3511040824537597	-0.34944580964065297	-0.42088490531188416	-0.4192253026910977
0.003609	-0.049286	-0.473511	-1324.3946942435339	-0.365396	-0.363731	-0.3587714113045796	-0.3571061383402042	-0.4285522341627041	-0.42688563139064895
0.003610	-0.049667	-0.471680	-1334.649131243534	-0.373037	-0.371360	-0.3664105757299896	-0.36473330268997983	-0.43619139858811407	-0.43451279574042456
0.003611	-0.049911	-0.470032	-1341.2119702435339	-0.380652	-0.378966	-0.3740237401553996	-0.37233746703975545	-0.44380456301352406	-0.4421169600902002
0.003612	-0.050217	-0.468292	-1349.415520243534	-0.388238	-0.386542	-0.38160790458080956	-0.379911631389531	-0.45138872743893405	-0.4496911244399757
0.003614	-0.050537	-0.466644	-1358.029247243534	-0.395798	-0.394091	-0.3891642334316295	-0.38745696008908226	-0.45894505628975396	-0.457236453139527
0.003615	-0.050797	-0.464874	-1365.002264243534	-0.403329	-0.401613	-0.39669339785703944	-0.39497712443885785	-0.4664742207151639	-0.4647566174893026
0.003616	-0.051041	-0.463135	-1371.565103243534	-0.410832	-0.409107	-0.4041945622824494	-0.4024692887886335	-0.47397538514057386	-0.4722487818390782
0.003617	-0.051376	-0.461395	-1380.589008243534	-0.418306	-0.416571	-0.4116667267078594	-0.4099314531384091	-0.4814475495659839	-0.47971094618885385
0.003619	-0.051682	-0.459656	-1388.792557243534	-0.425753	-0.424007	-0.4191100555586793	-0.41736378183796036	-0.4888908784168038	-0.4871432748884051
0.003620	-0.051880	-0.457855	-1394.124864243534	-0.433170	-0.431418	-0.42652521998408927	-0.424772946187736	-0.49630604284221375	-0.4945524392381807
0.003621	-0.052155	-0.456146	-1401.508059243534	-0.440560	-0.438798	-0.4339133844094993	-0.4321511105375116	-0.5036942072676238	-0.5019306035879563
0.003622	-0.052612	-0.454468	-1413.813383243534	-0.447922	-0.446145	-0.4412735488349092	-0.4394962748872872	-0.5110543716930337	-0.509275767937732
0.003624	-0.052841	-0.452698	-1419.966045243534	-0.455256	-0.453471	-0.4486038776857292	-0.44681860358683845	-0.5183847005438537	-0.5165980966372832
0.003625	-0.053024	-0.450989	-1424.888174243534	-0.462562	-0.460771	-0.4559080421111391	-0.45411676793661404	-0.5256888649692636	-0.5238962609870588
0.003626	-0.053406	-0.449402	-1435.142611243534	-0.469842	-0.468038	-0.46318620653654907	-0.4613819322863897	-0.5329670293946736	-0.5311614253368344
0.003627	-0.053772	-0.447662	-1444.986870243534	-0.477095	-0.475278	-0.4704373709619591	-0.4686200966361653	-0.5402181938200836	-0.5383995896866101
0.003629	-0.053848	-0.445984	-1447.037758243534	-0.484319	-0.482500	-0.477657699812779	-0.4758384253357165	-0.5474385226709035	-0.5456179183861612
0.003630	-0.054214	-0.444244	-1456.882017243534	-0.491517	-0.489685	-0.484853864238189	-0.48302158968549214	-0.5546346870963135	-0.5528010827359369
0.003631	-0.054550	-0.442627	-1465.9059212435338	-0.498687	-0.496844	-0.49202202866359895	-0.4901787540352678	-0.5618028515217235	-0.5599582470857125
0.003632	-0.054810	-0.440948	-1472.8789382435339	-0.505831	-0.503979	-0.49916419308900895	-0.49731191838504335	-0.5689450159471334	-0.5670914114354881
0.003634	-0.055054	-0.439331	-1479.441778243534	-0.512948	-0.511088	-0.5062775219398288	-0.5044172470845946	-0.5760583447979533	-0.5741967401350393
0.003635	-0.055389	-0.437683	-1488.465682243534	-0.520038	-0.518167	-0.5133656863652388	-0.5114944114343702	-0.5831465092233633	-0.581273904484815
0.003636	-0.055649	-0.435944	-1495.4386992435338	-0.527100	-0.525221	-0.5204258507906488	-0.5185465757841459	-0.5902066736487733	-0.5883260688345906
0.003637	-0.055969	-0.434265	-1504.052426243534	-0.534135	-0.532245	-0.5274590152160588	-0.5255687401339214	-0.5972398380741832	-0.5953482331843661
0.003639	-0.056229	-0.432556	-1511.025443243534	-0.541143	-0.539244	-0.5344633440668788	-0.5325640688334726	-0.6042441669250033	-0.6023435618839174
0.003640	-0.056549	-0.430878	-1519.639170243534	-0.548123	-0.546213	-0.5414415084922887	-0.5395312331832482	-0.6112223313504132	-0.609310726233693
0.003641	-0.056763	-0.429169	-1525.381654243534	-0.555076	-0.553158	-0.5483926729176987	-0.546474397533024	-0.6181734957758231	-0.6162538905834687
0.003642	-0.057129	-0.427521	-1535.225914243534	-0.562002	-0.560072	-0.5553168373431087	-0.5533865618827996	-0.6250976602012331	-0.6231660549332443
0.003644	-0.057419	-0.425842	-1543.019286243534	-0.568900	-0.566961	-0.5622111661939285	-0.5602718905823508	-0.631991989052053	-0.6300513836327956
0.003645	-0.057556	-0.424103	-1546.710883243534	-0.575771	-0.573827	-0.5690803306193386	-0.5671360549321264	-0.6388611534774631	-0.6369155479825711
0.003646	-0.057861	-0.422577	-1554.9144322435338	-0.582617	-0.580662	-0.5759244950447485	-0.573969219281902	-0.645705317902873	-0.6437487123323468
0.003647	-0.058350	-0.420837	-1568.040111243534	-0.589434	-0.587463	-0.5827396594701585	-0.5807683836316776	-0.652520482328283	-0.6505478766821223
0.003649	-0.058502	-0.419128	-1572.141886243534	-0.596225	-0.594248	-0.5895269883209784	-0.5875497123312289	-0.6593078111791029	-0.6573292053816736
0.003650	-0.058701	-0.417572	-1577.474193243534	-0.602989	-0.601006	-0.5962891527463884	-0.5943058766810045	-0.6660699756045129	-0.6640853697314493
0.003651	-0.059067	-0.415863	-1587.318452243534	-0.609726	-0.607731	-0.6030243171717984	-0.6010290410307801	-0.6728051400299229	-0.6708085340812249
0.003652	-0.059418	-0.414185	-1596.752534243534	-0.616436	-0.614429	-0.6097324815972083	-0.6077252053805557	-0.6795133044553328	-0.6775046984310005
0.003654	-0.059570	-0.412445	-1600.8543092435339	-0.623118	-0.621105	-0.6164108104480283	-0.614397534080107	-0.6861916333061527	-0.6841770271305517
0.003655	-0.059875	-0.410797	-1609.057858243534	-0.629772	-0.627750	-0.6230629748734382	-0.6210406984298826	-0.6928437977315627	-0.6908201914803274
0.003656	-0.060242	-0.409119	-1618.902118243534	-0.636400	-0.634365	-0.6296891392988482	-0.6276538627796582	-0.6994699621569727	-0.6974333558301029
0.003657	-0.060532	-0.407379	-1626.6954902435339	-0.643000	-0.640955	-0.6362873037242581	-0.6342420271294339	-0.7060681265823826	-0.7040215201798786
0.003659	-0.060669	-0.405762	-1630.3870872435339	-0.649573	-0.647524	-0.6428566325750781	-0.6408073558289851	-0.7126374554332026	-0.7105868488794298
0.003660	-0.061096	-0.404053	-1641.872056243534	-0.656119	-0.654055	-0.649400797000488	-0.6473365201787608	-0.7191816198586125	-0.7171160132292055
0.003661	-0.061325	-0.402344	-1648.024718243534	-0.662637	-0.660565	-0.6559169614258981	-0.6538446845285363	-0.7256977842840225	-0.723624177578981
0.003662	-0.061600	-0.400665	-1655.407912243534	-0.669127	-0.667047	-0.6624051258513081	-0.6603248488783119	-0.7321859487094325	-0.7301043419287566
0.003664	-0.061920	-0.398895	-1664.0216392435339	-0.675590	-0.673498	-0.668864454702128	-0.6667721775778632	-0.7386452775602524	-0.736551670628308
0.003665	-0.062195	-0.397186	-1671.404834243534	-0.682024	-0.679923	-0.6752966191275379	-0.6731953419276389	-0.7450774419856624	-0.7429748349780836
0.003666	-0.062424	-0.395477	-1677.557496243534	-0.688431	-0.686322	-0.6817017835529479	-0.6795925062774144	-0.7514826064110723	-0.7493719993278591
0.003667	-0.062759	-0.393707	-1686.581400243534	-0.694809	-0.692689	-0.6880779479783579	-0.68595767062719	-0.7578587708364823	-0.7557371636776348
0.003669	-0.063019	-0.391998	-1693.5544172435339	-0.701159	-0.699031	-0.6944242768291777	-0.6922959993267412	-0.7642050996873022	-0.762075492377186
0.003670	-0.063202	-0.390228	-1698.476547243534	-0.707481	-0.705346	-0.7007444412545878	-0.6986091636765168	-0.7705252641127123	-0.7683886567269615
0.003671	-0.063644	-0.388550	-1710.3716932435339	-0.713776	-0.711626	-0.7070376056799977	-0.7048873280262924	-0.7768184285381222	-0.7746668210767371
0.003672	-0.063965	-0.386810	-1718.985420243534	-0.720042	-0.717881	-0.7133017701054076	-0.711140492376068	-0.7830825929635321	-0.7809199854265128
0.003674	-0.064194	-0.385101	-1725.138082243534	-0.726281	-0.724112	-0.7195370989562276	-0.7173678210756192	-0.7893179218143521	-0.787147314126064
0.003675	-0.064362	-0.383301	-1729.650035243534	-0.732490	-0.730316	-0.7257442633816376	-0.7235699854253949	-0.795525086239762	-0.7933494784758396
0.003676	-0.064819	-0.381561	-1741.9553592435338	-0.738672	-0.736482	-0.7319244278070476	-0.7297341497751705	-0.8017052506651721	-0.7995136428256152
0.003677	-0.065079	-0.379791	-1748.9283762435339	-0.744824	-0.742626	-0.7380745922324576	-0.7358763141249461	-0.8078554150905821	-0.8056558071753909
0.003679	-0.065201	-0.377960	-1752.209795243534	-0.750947	-0.748745	-0.7441939210832775	-0.7419916428244974	-0.813974743941402	-0.8117711358749421
0.003680	-0.065552	-0.376312	-1761.643877243534	-0.757043	-0.754829	-0.7502880855086875	-0.748073807174273	-0.820068908366812	-0.8178533002247177
0.003681	-0.065872	-0.374512	-1770.257604243534	-0.763111	-0.760885	-0.7563542499340974	-0.7541279715240486	-0.8261350727922219	-0.8239074645744934
0.003682	-0.066086	-0.372711	-1776.000089243534	-0.769149	-0.766916	-0.7623904143595074	-0.7601571358738243	-0.8321712372176319	-0.829936628924269
0.003684	-0.066360	-0.370941	-1783.383283243534	-0.775158	-0.772916	-0.7683957432103273	-0.7661534645733755	-0.8381765660684518	-0.8359329576238202
0.003685	-0.066681	-0.369171	-1791.9970102435339	-0.781138	-0.778886	-0.7743739076357373	-0.7721216289231511	-0.8441547304938618	-0.8419011219735958
0.003686	-0.066956	-0.367371	-1799.3802042435339	-0.787090	-0.784828	-0.7803240720611472	-0.7780617932729267	-0.8501048949192717	-0.8478412863233714
0.003687	-0.067245	-0.365570	-1807.173576243534	-0.793012	-0.790741	-0.7862442364865573	-0.7839729576227024	-0.8560250593446818	-0.8537524506731471
0.003689	-0.067566	-0.363831	-1815.7873032435339	-0.798906	-0.796624	-0.7921345653373771	-0.7898522863222536	-0.8619153881955016	-0.8596317793726983
0.003690	-0.067810	-0.362000	-1822.350143243534	-0.804771	-0.802480	-0.7979977297627872	-0.7957064506720292	-0.8677785526209116	-0.8654859437224739
0.003691	-0.068085	-0.360168	-1829.733337243534	-0.810605	-0.808305	-0.8038298941881972	-0.8015296150218049	-0.8736107170463216	-0.8713091080722496
0.003692	-0.068436	-0.358368	-1839.167419243534	-0.816411	-0.814099	-0.809634058613607	-0.8073217793715805	-0.8794148814717315	-0.8771012724220252
0.003694	-0.068665	-0.356476	-1845.3200812435339	-0.822186	-0.819866	-0.815405387464427	-0.8130851080711317	-0.8851862103225515	-0.8828646011215764
0.003695	-0.068878	-0.354675	-1851.0625662435339	-0.827932	-0.825605	-0.821149551889837	-0.8188222724209073	-0.8909303747479614	-0.8886017654713521
0.003696	-0.069275	-0.352936	-1861.727180243534	-0.833649	-0.831309	-0.8268647163152469	-0.8245244367706829	-0.8966455391733714	-0.8943039298211276
0.003697	-0.069550	-0.351135	-1869.110374243534	-0.839337	-0.836988	-0.832550880740657	-0.8302016011204585	-0.9023317035987815	-0.8999810941709032
0.003699	-0.069778	-0.349152	-1875.2630362435339	-0.844994	-0.842637	-0.8382042095914769	-0.8358469298200097	-0.9079850324496014	-0.9056264228704545
0.003700	-0.070023	-0.347290	-1881.825876243534	-0.850620	-0.848255	-0.8438283740168869	-0.8414630941697854	-0.9136091968750114	-0.9112425872202301
0.003701	-0.070465	-0.345490	-1893.7210232435339	-0.856217	-0.853837	-0.8494235384422968	-0.847043258519561	-0.9192043613004213	-0.9168227515700057
0.003702	-0.070709	-0.343658	-1900.283862243534	-0.861784	-0.859396	-0.8549887028677068	-0.8526004228693367	-0.9247695257258313	-0.9223799159197814
0.003704	-0.070862	-0.341797	-1904.385637243534	-0.867321	-0.864928	-0.8605220317185267	-0.8581287515688879	-0.9303028545766512	-0.9279082446193326
0.003705	-0.071213	-0.339874	-1913.8197192435339	-0.872827	-0.870422	-0.8660261961439367	-0.8636209159186635	-0.9358070190020612	-0.9334004089691083
0.003706	-0.071579	-0.337982	-1923.6639782435338	-0.878303	-0.875885	-0.8715003605693467	-0.8690820802684391	-0.9412811834274711	-0.9388615733188839
0.003707	-0.071747	-0.336182	-1928.175930243534	-0.883748	-0.881325	-0.8769435249947566	-0.8745202446182148	-0.9467243478528811	-0.9442997376686595
0.003709	-0.072037	-0.334167	-1935.969302243534	-0.889162	-0.886729	-0.8823538538455766	-0.879920573317766	-0.9521346767037011	-0.9497000663682107
0.003710	-0.072372	-0.332275	-1944.993206243534	-0.894545	-0.892100	-0.8877350182709866	-0.8852897376675416	-0.957515841129111	-0.9550692307179863
0.003711	-0.072662	-0.330261	-1952.786578243534	-0.899895	-0.897441	-0.8930831826963965	-0.8906289020173173	-0.962864005554521	-0.960408395067762
0.003712	-0.072906	-0.328308	-1959.349418243534	-0.905214	-0.902751	-0.8984003471218065	-0.8959370663670928	-0.968181169979931	-0.9657165594175375
0.003714	-0.073257	-0.326355	-1968.783500243534	-0.910501	-0.908026	-0.9036836759726264	-0.9012083950666441	-0.9734644988307509	-0.9709878881170888
0.003715	-0.073486	-0.324371	-1974.936162243534	-0.915756	-0.913273	-0.9089368403980363	-0.9064535594164197	-0.9787176632561608	-0.9762330524668644
0.003716	-0.073822	-0.322327	-1983.960066243534	-0.920978	-0.918484	-0.9141570048234463	-0.9116627237661952	-0.9839378276815708	-0.9814422168166399
0.003717	-0.074081	-0.320374	-1990.933083243534	-0.926167	-0.923665	-0.9193441692488563	-0.9168418881159708	-0.9891249921069808	-0.9866213811664155
0.003719	-0.074402	-0.318268	-1999.5468102435339	-0.931323	-0.928810	-0.9244964980996763	-0.9219832168155221	-0.9942773209578007	-0.9917627098659668
0.003720	-0.074600	-0.316162	-2004.879117243534	-0.936445	-0.933925	-0.9296166625250862	-0.9270963811652977	-0.9993974853832107	-0.9968758742157424
0.003721	-0.074951	-0.314087	-2014.313199243534	-0.941533	-0.939001	-0.9347028269504961	-0.9321705455150733	-1.0044836498086207	-1.001950038565518
0.003722	-0.075272	-0.311920	-2022.926926243534	-0.946586	-0.944044	-0.9397539913759062	-0.9372117098648489	-1.0095348142340308	-1.0069912029152936
0.003724	-0.075424	-0.309723	-2027.0287002435339	-0.951604	-0.949056	-0.9447683202267261	-0.9422200385644002	-1.0145491430848506	-1.011999531614845
0.003725	-0.075699	-0.307617	-2034.411895243534	-0.956587	-0.954030	-0.949749484652136	-0.9471922029141758	-1.0195303075102604	-1.0169716959646204
0.003726	-0.076202	-0.305298	-2047.947751243534	-0.961533	-0.958959	-0.9546936490775461	-0.9521193672639514	-1.0244744719356706	-1.0218988603143961
0.003727	-0.076340	-0.303009	-2051.6393492435336	-0.966442	-0.963863	-0.959600813502956	-0.957021531613727	-1.0293816363610806	-1.026801024664172
0.003729	-0.076584	-0.300781	-2058.202188243534	-0.971314	-0.968727	-0.964469142353776	-0.9618818603132783	-1.0342499652119006	-1.0316613533637229
0.003730	-0.076981	-0.298340	-2068.8668022435336	-0.976147	-0.973546	-0.9693003067791859	-0.9666990246630539	-1.0390811296373104	-1.0364785177134985
0.003731	-0.077316	-0.295837	-2077.8907072435336	-0.980940	-0.978328	-0.9740914712045959	-0.9714791890128295	-1.0438722940627203	-1.0412586820632743
0.003732	-0.077438	-0.293488	-2081.1721262435335	-0.985694	-0.983078	-0.9788436356300059	-0.9762273533626051	-1.0486244584881304	-1.0460068464130499
0.003734	-0.077759	-0.290955	-2089.785853243534	-0.990407	-0.987780	-0.9835529644808259	-0.9809256820621564	-1.0533337873389503	-1.050705175112601
0.003735	-0.078110	-0.288361	-2099.2199352435337	-0.995078	-0.992440	-0.9882221289062358	-0.985583846411932	-1.0580029517643603	-1.0553633394623767
0.003736	-0.078400	-0.285706	-2107.0133072435337	-0.999707	-0.997058	-0.9928492933316457	-0.9902000107617076	-1.0626301161897702	-1.0599795038121522
0.003737	-0.078613	-0.282990	-2112.7557922435335	-1.004291	-1.001635	-0.9974314577570558	-0.9947751751114833	-1.0672122806151803	-1.064554668161928
0.003739	-0.078934	-0.280060	-2121.3695182435335	-1.008828	-1.006161	-1.0019647866078758	-0.9992975038110345	-1.0717456094660003	-1.0690769968614793
0.003740	-0.079193	-0.277161	-2128.342535243534	-1.013318	-1.010643	-1.0064529510332856	-1.00377766816081	-1.07623377389141	-1.0735571612112547
0.003741	-0.079498	-0.274261	-2136.5460852435335	-1.017761	-1.015075	-1.0108941154586955	-1.0082078325105857	-1.08067493831682	-1.0779873255610304
0.003742	-0.079865	-0.271271	-2146.390344243534	-1.022155	-1.019457	-1.0152862798841056	-1.0125879968603613	-1.08506710274223	-1.082367489910806
0.003744	-0.080078	-0.268250	-2152.1328292435337	-1.026501	-1.023796	-1.0196286087349256	-1.0169233255599124	-1.08940943159305	-1.0867028186103571
0.003745	-0.080353	-0.265198	-2159.5160232435337	-1.030797	-1.028082	-1.0239227731603355	-1.0212074899096881	-1.09370359601846	-1.0909869829601329
0.003746	-0.080780	-0.262024	-2171.000992243534	-1.035041	-1.032313	-1.0281649375857456	-1.0254366542594637	-1.09794576044387	-1.0952161473099085
0.003747	-0.080963	-0.258850	-2175.9231222435337	-1.039234	-1.036499	-1.0323561020111554	-1.0296208186092395	-1.1021369248692798	-1.0994003116596842
0.003749	-0.081177	-0.255432	-2181.665607243534	-1.043373	-1.040630	-1.0364914308619755	-1.0337481473087906	-1.1062722537201	-1.1035276403592353
0.003750	-0.081512	-0.252136	-2190.6895112435336	-1.047456	-1.044703	-1.0405725952873852	-1.0378193116585661	-1.1103534181455097	-1.1075988047090108
0.003751	-0.081970	-0.248596	-2202.9948352435335	-1.051483	-1.048714	-1.0445977597127953	-1.0418284760083418	-1.1143785825709198	-1.1116079690587866
0.003752	-0.082108	-0.244812	-2206.6864322435335	-1.055449	-1.052675	-1.0485619241382054	-1.0457876403581174	-1.1183427469963299	-1.1155671334085622
0.003754	-0.082352	-0.240997	-2213.2492722435336	-1.059353	-1.056571	-1.0524622529890253	-1.0496799690576686	-1.1222430758471498	-1.1194594621081133
0.003755	-0.082764	-0.236969	-2224.3240632435336	-1.063191	-1.060395	-1.0562984174144352	-1.0535021334074444	-1.1260792402725597	-1.123281626457889
0.003756	-0.083038	-0.232819	-2231.707258243534	-1.066962	-1.064157	-1.060067581839845	-1.05726229775722	-1.1298484046979695	-1.1270417908076646
0.003757	-0.083237	-0.228363	-2237.0395652435336	-1.070661	-1.067850	-1.063764746265255	-1.0609534621069956	-1.1335455691233796	-1.1307329551574403
0.003759	-0.083603	-0.223846	-2246.8838242435336	-1.074288	-1.071463	-1.067388075116075	-1.064562790806547	-1.1371688979741994	-1.1343422838569917
0.003760	-0.083984	-0.219269	-2257.1382612435336	-1.077840	-1.075003	-1.0709382395414848	-1.0681009551563223	-1.1407190623996093	-1.137880448206767
0.003761	-0.084213	-0.214691	-2263.2909232435336	-1.081318	-1.078473	-1.074414403966895	-1.0715691195060981	-1.1441952268250195	-1.1413486125565429
0.003762	-0.084518	-0.210022	-2271.494472243534	-1.084720	-1.081865	-1.0778145683923048	-1.0749592838558737	-1.1475953912504293	-1.1447387769063184
0.003764	-0.084778	-0.205444	-2278.4674892435337	-1.088048	-1.085185	-1.0811388972431248	-1.078275612555425	-1.1509197201012493	-1.1480551056058697
0.003765	-0.085098	-0.200867	-2287.0812162435336	-1.091302	-1.088428	-1.0843910616685348	-1.0815167769052005	-1.1541718845266593	-1.1512962699556453
0.003766	-0.085342	-0.196228	-2293.6440562435337	-1.094481	-1.091598	-1.0875682260939448	-1.0846849412549762	-1.1573490489520692	-1.154464434305421
0.003767	-0.085754	-0.191620	-2304.7188482435336	-1.097585	-1.094688	-1.0906703905193549	-1.087773105604752	-1.1604512133774794	-1.1575525986551967
0.003769	-0.085983	-0.186859	-2310.8715102435335	-1.100612	-1.097708	-1.0936937193701746	-1.090789434304303	-1.163474542228299	-1.1605689273547477
0.003770	-0.086227	-0.182037	-2317.4343492435337	-1.103561	-1.100648	-1.0966408837955848	-1.0937275986540786	-1.1664217066537093	-1.1635070917045234
0.003771	-0.086609	-0.177032	-2327.6887862435337	-1.106429	-1.103503	-1.0995070482209948	-1.0965807630038542	-1.1692878710791192	-1.166360256054299
0.003772	-0.086945	-0.172058	-2336.712690243534	-1.109216	-1.106279	-1.1022922126464045	-1.0993549273536298	-1.172073035504529	-1.1691344204040746
0.003774	-0.087082	-0.167023	-2340.404287243534	-1.111921	-1.108980	-1.1049935414972245	-1.1020522560531811	-1.174774364355349	-1.1718317491036259
0.003775	-0.087524	-0.161926	-2352.2994342435336	-1.114545	-1.111589	-1.1076157059226344	-1.1046594204029567	-1.1773965287807588	-1.1744389134534015
0.003776	-0.087814	-0.156982	-2360.0928062435337	-1.117088	-1.114122	-1.1101568703480447	-1.1071905847527324	-1.1799376932061691	-1.176970077803177
0.003777	-0.088013	-0.152039	-2365.425113243534	-1.119552	-1.116578	-1.1126190347734546	-1.109644749102508	-1.182399857631579	-1.1794242421529528
0.003779	-0.088318	-0.147186	-2373.6286622435337	-1.121936	-1.118953	-1.1149993636242745	-1.1120160778020594	-1.184780186482399	-1.181795570852504
0.003780	-0.088730	-0.142365	-2384.7034542435335	-1.124243	-1.121245	-1.1173045280496845	-1.1143062421518348	-1.187085350907809	-1.1840857352022796
0.003781	-0.088974	-0.137634	-2391.2662942435336	-1.126473	-1.123467	-1.1195326924750943	-1.1165264065016105	-1.1893135153332188	-1.1863058995520552
0.003782	-0.089218	-0.133087	-2397.8291332435338	-1.128629	-1.125615	-1.1216868569005045	-1.118672570851386	-1.191467679758629	-1.1884520639018308
0.003784	-0.089584	-0.128479	-2407.6733932435336	-1.130711	-1.127684	-1.1237651857513242	-1.1207378995509372	-1.1935460086094487	-1.190517392601382
0.003785	-0.089890	-0.124054	-2415.876942243534	-1.132721	-1.129684	-1.1257733501767344	-1.122736063900713	-1.195554173034859	-1.1925155569511576
0.003786	-0.090118	-0.119812	-2422.029604243534	-1.134662	-1.131617	-1.1277125146021443	-1.1246672282504886	-1.1974933374602688	-1.1944467213009333
0.003787	-0.090393	-0.115540	-2429.412798243534	-1.136533	-1.133480	-1.1295816790275541	-1.126528392600264	-1.1993625018856786	-1.1963078856507088
0.003789	-0.090775	-0.111298	-2439.667235243534	-1.138337	-1.135271	-1.131382007878374	-1.1283157212998152	-1.2011628307364985	-1.19809521435026
0.003790	-0.091003	-0.107269	-2445.819897243534	-1.140075	-1.137001	-1.133118172303784	-1.130043885649591	-1.2028989951619085	-1.1998233787000356
0.003791	-0.091293	-0.103394	-2453.6132692435335	-1.141751	-1.138667	-1.134792336729194	-1.1317080499993666	-1.2045731595873186	-1.2014875430498113
0.003792	-0.091629	-0.099640	-2462.6371732435337	-1.143365	-1.140270	-1.136404501154604	-1.1333092143491421	-1.2061853240127285	-1.2030887073995868
0.003794	-0.091858	-0.096039	-2468.7898362435335	-1.144921	-1.141818	-1.1379568300054241	-1.1348535430486935	-1.2077376528635486	-1.2046330360991382
0.003795	-0.092178	-0.092560	-2477.4035622435335	-1.146421	-1.143307	-1.1394549944308339	-1.136340707398469	-1.2092358172889583	-1.2061202004489138
0.003796	-0.092499	-0.089111	-2486.017289243534	-1.147865	-1.144740	-1.1408971588562438	-1.1377718717482448	-1.2106779817143682	-1.2075513647986895
0.003797	-0.092697	-0.085724	-2491.3495962435336	-1.149254	-1.146123	-1.142284323281654	-1.1391530360980202	-1.2120651461397784	-1.208932529148465
0.003799	-0.092926	-0.082642	-2497.5022582435336	-1.150593	-1.147454	-1.1436196521324737	-1.1404803647975714	-1.2134004749905982	-1.2102598578480162
0.003800	-0.093307	-0.079590	-2507.7566952435336	-1.151883	-1.148731	-1.1449078165578839	-1.1417555291473471	-1.2146886394160084	-1.2115350221977919
0.003801	-0.093552	-0.076630	-2514.3195352435337	-1.153125	-1.149965	-1.1461479809832937	-1.1429876934971226	-1.2159288038414182	-1.2127671865475673
0.003802	-0.093781	-0.073914	-2520.4721972435336	-1.154322	-1.151154	-1.1473431454087037	-1.1441748578468984	-1.2171239682668282	-1.2139543508973432
0.003804	-0.094070	-0.071289	-2528.2655692435337	-1.155478	-1.152300	-1.1484954742595237	-1.1453171865464498	-1.2182762971176482	-1.2150966795968945
0.003805	-0.094482	-0.068848	-2539.3403602435337	-1.156593	-1.153402	-1.1496086386849336	-1.1464173508962252	-1.219389461543058	-1.21619684394667
0.003806	-0.094635	-0.066467	-2543.442135243534	-1.157670	-1.154474	-1.1506838031103437	-1.147487515246001	-1.2204646259684682	-1.2172670082964456
0.003807	-0.094879	-0.064178	-2550.004975243534	-1.158711	-1.155506	-1.1517229675357537	-1.1485176795957763	-1.2215037903938781	-1.218297172646221
0.003809	-0.095261	-0.062103	-2560.2594112435336	-1.159717	-1.156499	-1.1527252963865737	-1.1495070082953276	-1.2225061192446982	-1.2192865013457723
0.003810	-0.095535	-0.060120	-2567.642606243534	-1.160691	-1.157464	-1.1536974608119834	-1.1504701726451034	-1.223478283670108	-1.2202496656955482
0.003811	-0.095688	-0.058197	-2571.7443812435336	-1.161634	-1.158402	-1.1546386252373935	-1.1514063369948788	-1.224419448095518	-1.2211858300453236
0.003812	-0.096008	-0.056305	-2580.3581072435336	-1.162546	-1.159303	-1.1555487896628036	-1.1523055013446546	-1.225329612520928	-1.2220849943950993
0.003814	-0.096313	-0.054535	-2588.561657243534	-1.163430	-1.160177	-1.1564291185136233	-1.1531758300442059	-1.2262099413717478	-1.2229553230946506
0.003815	-0.096588	-0.052826	-2595.944851243534	-1.164286	-1.161023	-1.1572832829390332	-1.1540199943939813	-1.2270641057971576	-1.223799487444426
0.003816	-0.096817	-0.051147	-2602.0975132435337	-1.165115	-1.161844	-1.1581104473644432	-1.1548391587437572	-1.2278912702225677	-1.224618651794202
0.003817	-0.097168	-0.049561	-2611.5315952435335	-1.165918	-1.162636	-1.1589116117898532	-1.1556293230935326	-1.2286924346479777	-1.2254088161439773
0.003819	-0.097397	-0.048218	-2617.684257243534	-1.166699	-1.163409	-1.1596889406406732	-1.1563986517930838	-1.2294697634987977	-1.2261781448435285
0.003820	-0.097687	-0.046844	-2625.4776292435336	-1.167458	-1.164158	-1.1604461050660833	-1.1571458161428596	-1.2302269279242077	-1.2269253091933043
0.003821	-0.097992	-0.045532	-2633.681178243534	-1.168196	-1.164886	-1.161182269491493	-1.1578719804926352	-1.2309630923496175	-1.22765147354308
0.003822	-0.098190	-0.044220	-2639.013486243534	-1.168913	-1.165596	-1.1618974339169033	-1.158580144842411	-1.2316782567750277	-1.2283596378928556
0.003824	-0.098404	-0.043152	-2644.7559702435337	-1.169612	-1.166288	-1.162592762767723	-1.159268473541962	-1.2323735856258475	-1.2290479665924068
0.003825	-0.098831	-0.041992	-2656.240939243534	-1.170292	-1.166954	-1.1632709271931332	-1.1599326378917376	-1.2330517500512577	-1.2297121309421823
0.003826	-0.099030	-0.040955	-2661.5732462435335	-1.170956	-1.167611	-1.163933091618543	-1.1605878022415133	-1.2337139144766676	-1.230367295291958
0.003827	-0.099213	-0.039917	-2666.495376243534	-1.171603	-1.168251	-1.1645782560439528	-1.1612259665912887	-1.2343590789020773	-1.2310054596417335
0.003829	-0.099472	-0.038971	-2673.4683932435337	-1.172234	-1.168874	-1.1652055848947729	-1.16184529529084	-1.2349864077528974	-1.2316247883412847
0.003830	-0.099869	-0.038116	-2684.133007243534	-1.172852	-1.169478	-1.1658217493201828	-1.1624474596406158	-1.2356025721783073	-1.2322269526910605
0.003831	-0.100037	-0.037292	-2688.644959243534	-1.173456	-1.170077	-1.166423913745593	-1.1630446239903913	-1.2362047366037174	-1.232824117040836
0.003832	-0.100250	-0.036530	-2694.3874442435335	-1.174048	-1.170662	-1.1670140781710028	-1.163627788340167	-1.2367949010291273	-1.2334072813906116
0.003834	-0.100616	-0.035736	-2704.2317032435335	-1.174627	-1.171228	-1.167589407021823	-1.164190117039718	-1.2373702298799474	-1.2339696100901627
0.003835	-0.100922	-0.035034	-2712.4352532435337	-1.175195	-1.171786	-1.1681555714472327	-1.1647462813894938	-1.2379363943053572	-1.2345257744399385
0.003836	-0.101074	-0.034424	-2716.537027243534	-1.175753	-1.172338	-1.1687117358726427	-1.1652964457392694	-1.2384925587307671	-1.2350759387897141
0.003837	-0.101410	-0.033783	-2725.560932243534	-1.176300	-1.172874	-1.1692569002980526	-1.165830610089045	-1.239037723156177	-1.2356101031394897
0.003839	-0.101700	-0.033173	-2733.3543042435335	-1.176837	-1.173402	-1.1697902291488724	-1.1663549387885963	-1.239571052006997	-1.236134431839041
0.003840	-0.101913	-0.032593	-2739.096788243534	-1.177365	-1.173923	-1.1703163935742826	-1.1668741031383718	-1.2400972164324071	-1.2366535961888165
0.003841	-0.102173	-0.031982	-2746.0698052435337	-1.177884	-1.174432	-1.1708335579996925	-1.1673812674881474	-1.240614380857817	-1.2371607605385921
0.003842	-0.102509	-0.031403	-2755.0937102435337	-1.178393	-1.174930	-1.1713407224251025	-1.167877431837923	-1.241121545283227	-1.2376569248883678
0.003844	-0.102661	-0.030945	-2759.195484243534	-1.178894	-1.175426	-1.1718380512759226	-1.1683697605374743	-1.241618874134047	-1.238149253587919
0.003845	-0.102951	-0.030457	-2766.9888562435335	-1.179387	-1.175910	-1.1723292157013323	-1.16885192488725	-1.2421100385594568	-1.2386314179376947
0.003846	-0.103302	-0.030029	-2776.4229382435337	-1.179874	-1.176384	-1.1728143801267426	-1.1693240892370256	-1.242595202984867	-1.2391035822874703
0.003847	-0.103516	-0.029663	-2782.1654232435335	-1.180354	-1.176857	-1.1732925445521523	-1.1697952535868013	-1.2430733674102767	-1.239574746637246
0.003849	-0.103745	-0.029175	-2788.318085243534	-1.180827	-1.177323	-1.1737618734029724	-1.1702575822863523	-1.243542696261097	-1.240037075336797
0.003850	-0.104126	-0.028748	-2798.5725212435336	-1.181293	-1.177776	-1.1742260378283822	-1.170708746636128	-1.2440068606865067	-1.2404882396865726
0.003851	-0.104370	-0.028381	-2805.1353612435337	-1.181753	-1.178227	-1.1746842022537922	-1.1711579109859036	-1.2444650251119167	-1.2409374040363483
0.003852	-0.104507	-0.027985	-2808.8269582435337	-1.182206	-1.178676	-1.1751353666792024	-1.1716050753356793	-1.2449161895373269	-1.241384568386124
0.003854	-0.104904	-0.027618	-2819.491572243534	-1.182653	-1.179110	-1.175578695530022	-1.1720354040352305	-1.2453595183881465	-1.2418148970856753
0.003855	-0.105225	-0.027222	-2828.105299243534	-1.183095	-1.179540	-1.1760188599554322	-1.1724635683850062	-1.2457996828135567	-1.242243061435451
0.003856	-0.105270	-0.026886	-2829.335832243534	-1.183530	-1.179974	-1.176452024380842	-1.1728957327347818	-1.2462328472389665	-1.2426752257852265
0.003857	-0.105606	-0.026550	-2838.359736243534	-1.183960	-1.180393	-1.176880188806252	-1.1733128970845574	-1.2466610116643764	-1.2430923901350022
0.003859	-0.105988	-0.026306	-2848.6141732435335	-1.184386	-1.180806	-1.177302517657072	-1.1737222257841087	-1.2470833405151964	-1.2435017188345534
0.003860	-0.106216	-0.025909	-2854.766835243534	-1.184806	-1.181218	-1.177720682082482	-1.1741323901338843	-1.2475015049406064	-1.243911883184329
0.003861	-0.106369	-0.025574	-2858.8686102435336	-1.185221	-1.181627	-1.178133846507892	-1.1745395544836599	-1.2479146693660166	-1.2443190475341046
0.003862	-0.106750	-0.025299	-2869.1230462435337	-1.185630	-1.182024	-1.1785410109333019	-1.1749347188334354	-1.2483218337914264	-1.24471421188388
0.003864	-0.107086	-0.024963	-2878.1469512435337	-1.186035	-1.182418	-1.1789423397841219	-1.1753250475329866	-1.2487231626422464	-1.2451045405834313
0.003865	-0.107239	-0.024780	-2882.2487252435335	-1.186436	-1.182814	-1.1793415042095319	-1.1757192118827624	-1.2491223270676564	-1.2454987049332071
0.003866	-0.107513	-0.024506	-2889.631920243534	-1.186833	-1.183201	-1.1797366686349418	-1.1761043762325378	-1.2495174914930662	-1.2458838692829826
0.003867	-0.107864	-0.024231	-2899.0660022435336	-1.187226	-1.183582	-1.1801278330603517	-1.1764835405823135	-1.2499086559184762	-1.2462630336327583
0.003869	-0.108047	-0.023987	-2903.9881312435336	-1.187614	-1.183964	-1.1805121619111716	-1.1768618692818649	-1.250292984769296	-1.2466413623323096
0.003870	-0.108337	-0.023651	-2911.7815032435337	-1.187998	-1.184338	-1.1808943263365816	-1.1772340336316403	-1.2506751491947061	-1.247013526682085
0.003871	-0.108658	-0.023499	-2920.3952302435337	-1.188379	-1.184708	-1.1812734907619917	-1.1776021979814162	-1.2510543136201162	-1.247381691031861
0.003872	-0.108887	-0.023346	-2926.5478922435336	-1.188756	-1.185078	-1.1816486551874015	-1.1779703623311917	-1.251429478045526	-1.2477498553816364
0.003874	-0.109116	-0.023041	-2932.7005542435336	-1.189130	-1.185444	-1.1820189840382216	-1.1783326910307428	-1.251799806896346	-1.2481121840811875
0.003875	-0.109497	-0.022858	-2942.9549912435336	-1.189500	-1.185801	-1.1823871484636315	-1.1786878553805187	-1.252167971321756	-1.2484673484309634
0.003876	-0.109695	-0.022675	-2948.2872982435338	-1.189868	-1.186162	-1.1827533128890413	-1.179047019730294	-1.2525341357471658	-1.2488265127807388
0.003877	-0.109909	-0.022491	-2954.0297832435335	-1.190232	-1.186519	-1.1831154773144514	-1.17940218408007	-1.252896300172576	-1.2491816771305146
0.003879	-0.110306	-0.022339	-2964.694397243534	-1.190594	-1.186868	-1.1834738061652712	-1.1797475127796209	-1.2532546290233957	-1.2495270058300656
0.003880	-0.110596	-0.022125	-2972.487769243534	-1.190952	-1.187216	-1.1838299705906814	-1.1800936771293966	-1.2536107934488059	-1.2498731701798413
0.003881	-0.110748	-0.021973	-2976.5895432435336	-1.191308	-1.187567	-1.1841841350160913	-1.1804428414791721	-1.2539649578742158	-1.2502223345296168
0.003882	-0.111038	-0.021851	-2984.3829152435337	-1.191662	-1.187911	-1.1845362994415012	-1.1807850058289477	-1.2543171222996257	-1.2505644988793925
0.003884	-0.111435	-0.021729	-2995.047530243534	-1.192015	-1.188250	-1.1848856282923212	-1.181120334528499	-1.2546664511504457	-1.2508998275789438
0.003885	-0.111649	-0.021698	-3000.7900142435337	-1.192366	-1.188594	-1.1852347927177311	-1.1814624988782745	-1.2550156155758556	-1.2512419919287192
0.003886	-0.111847	-0.021515	-3006.122321243534	-1.192714	-1.188936	-1.1855809571431413	-1.1818026632280503	-1.2553617800012657	-1.251582156278495
0.003887	-0.112198	-0.021393	-3015.5564032435336	-1.193061	-1.189271	-1.185926121568551	-1.1821358275778258	-1.2557069444266755	-1.2519153206282705
0.003889	-0.112473	-0.021240	-3022.9395982435335	-1.193405	-1.189606	-1.1862664504193712	-1.182467156277377	-1.2560472732774957	-1.2522466493278217
0.003890	-0.112656	-0.021088	-3027.8617272435336	-1.193747	-1.189941	-1.186606614844781	-1.1828003206271527	-1.2563874377029054	-1.2525798136775974
0.003891	-0.113022	-0.021027	-3037.7059862435335	-1.194087	-1.190270	-1.1869447792701908	-1.1831274849769282	-1.2567256021283153	-1.252906978027373
0.003892	-0.113327	-0.020935	-3045.9095362435337	-1.194426	-1.190598	-1.187281943695601	-1.183453649326704	-1.2570627665537255	-1.2532331423771488
0.003894	-0.113510	-0.020782	-3050.8316652435337	-1.194763	-1.190929	-1.1876152725464209	-1.1837809780262551	-1.2573960954045453	-1.2535604710766999
0.003895	-0.113800	-0.020721	-3058.625037243534	-1.195099	-1.191255	-1.1879494369718309	-1.1841051423760307	-1.2577302598299553	-1.2538846354264754
0.003896	-0.114166	-0.020691	-3068.4692972435337	-1.195434	-1.191578	-1.188282601397241	-1.1844263067258065	-1.2580634242553654	-1.2542057997762512
0.003897	-0.114319	-0.020599	-3072.571071243534	-1.195768	-1.191906	-1.1886147658226507	-1.184752471075582	-1.2583955886807752	-1.2545319641260266
0.003899	-0.114624	-0.020508	-3080.7746212435336	-1.196100	-1.192228	-1.1889430946734707	-1.1850707997751333	-1.2587239175315952	-1.254850292825578
0.003900	-0.114960	-0.020416	-3089.7985252435337	-1.196431	-1.192547	-1.1892722590988807	-1.185387964124909	-1.2590530819570052	-1.2551674571753537
0.003901	-0.115173	-0.020325	-3095.541010243534	-1.196760	-1.192869	-1.1895994235242908	-1.1857081284746844	-1.2593802463824153	-1.2554876215251292
0.003902	-0.115372	-0.020203	-3100.8733172435336	-1.197088	-1.193190	-1.1899255879497006	-1.1860272928244602	-1.259706410807825	-1.255806785874905
0.003904	-0.115845	-0.020203	-3113.5888182435338	-1.197415	-1.193501	-1.1902489168005206	-1.1863346215240114	-1.260029739658645	-1.256114114574456
0.003905	-0.116058	-0.020081	-3119.3313032435335	-1.197740	-1.193819	-1.1905720812259306	-1.186650785873787	-1.260352904084055	-1.2564302789242316
0.003906	-0.116241	-0.019958	-3124.253433243534	-1.198063	-1.194137	-1.1908932456513406	-1.1869669502235627	-1.260674068509465	-1.2567464432740074
0.003907	-0.116516	-0.019928	-3131.636627243534	-1.198386	-1.194450	-1.1912144100767506	-1.1872781145733382	-1.260995232934875	-1.257057607623783
0.003909	-0.116882	-0.019836	-3141.480886243534	-1.198708	-1.194759	-1.1915327389275705	-1.1875834432728893	-1.261313561785695	-1.257362936323334
0.003910	-0.117096	-0.019806	-3147.2233712435336	-1.199028	-1.195073	-1.1918509033529805	-1.1878956076226652	-1.261631726211105	-1.25767510067311
0.003911	-0.117279	-0.019714	-3152.1455012435335	-1.199348	-1.195386	-1.1921690677783905	-1.1882067719724407	-1.261949890636515	-1.2579862650228855
