Repository: pietracorvo/HystAPI

# Example data

The example data in this folder is from measurements performed during my physics bachelor.

The material is **FeSi3** (iron with 3% silicon), aka 'electrical steel', the standard material for ring cores in trafos. 

Four of the five samples where treated with high pressure torison (HPT, 20 rotations at 20GPa), to achieve nanocristallisation of the grains, which has a huge impact on the magnetic properties of the material. The HPT deformation was done at 77K (under liquid nitrogen) and at 293K (at room temperature). Afterwards some samples were heat treated at a temperature of 493K (for two hours) to anneal defects from the deformation process.

The five samples are:

File: testData/FeSi3_annealed/G1_919V_200Hz_800000Fs.txt (part 11 of 29)
--------------------------
t	U1	U2	H	B_raw	J_raw	B_drift	 J_drift	B_corr	J_corr
0.003536	-0.285080	-0.015625	-7662.222509943505	-1.335256	-1.325626	-1.3285087843199999	-1.31887909508	-1.401485560173846	-1.3918538798289424
0.003537	-0.285400	-0.015564	-7670.836236943505	-1.335508	-1.325867	-1.3287588761707692	-1.3191181870186537	-1.4017356520246156	-1.392092971767596
0.003539	-0.285706	-0.015533	-7679.039786943504	-1.335760	-1.326109	-1.3290070598723078	-1.3193563708959615	-1.401983835726154	-1.3923311556449038
0.003540	-0.286102	-0.015594	-7689.704400943505	-1.336012	-1.326348	-1.329257151723077	-1.3195934628346155	-1.4022339275769231	-1.392568247583558
0.003541	-0.286575	-0.015533	-7702.4199019435055	-1.336264	-1.326583	-1.329507243573846	-1.3198265547732693	-1.4024840194276922	-1.3928013395222116
0.003542	-0.286835	-0.015533	-7709.392918943504	-1.336515	-1.326826	-1.3297563354246154	-1.3200676467119232	-1.4027331112784616	-1.3930424314608656
0.003544	-0.287216	-0.015503	-7719.647355943505	-1.336767	-1.327065	-1.3300045191261538	-1.3203028305892306	-1.40298129498	-1.393277615338173
0.003545	-0.287613	-0.015533	-7730.311969943505	-1.337018	-1.327303	-1.3302536109769232	-1.3205389225278845	-1.4032303868307694	-1.3935137072768269
0.003546	-0.287979	-0.015533	-7740.1562299435045	-1.337270	-1.327542	-1.3305037028276923	-1.3207760144665384	-1.4034804786815385	-1.3937507992154807
0.003547	-0.288330	-0.015442	-7749.590311943504	-1.337520	-1.327780	-1.3307517946784615	-1.3210121064051923	-1.4037285705323077	-1.3939868911541347
0.003549	-0.288788	-0.015472	-7761.895635943505	-1.337771	-1.328016	-1.33099897838	-1.3212442902825001	-1.4039757542338465	-1.3942190750314425
0.003550	-0.289032	-0.015472	-7768.458474943505	-1.338021	-1.328258	-1.331247070230769	-1.3214843822211537	-1.4042238460846153	-1.394459166970096
0.003551	-0.289429	-0.015411	-7779.123088943505	-1.338271	-1.328494	-1.3314951620815385	-1.3217184741598078	-1.404471937935385	-1.3946932589087502
0.003552	-0.289948	-0.015472	-7793.069122943505	-1.338522	-1.328727	-1.3317442539323077	-1.3219495660984615	-1.4047210297861539	-1.3949243508474038
0.003554	-0.290253	-0.015411	-7801.272672943505	-1.338771	-1.328967	-1.3319894376338461	-1.3221857499757692	-1.4049662134876924	-1.3951605347247116
0.003555	-0.290497	-0.015381	-7807.8355119435055	-1.339021	-1.329208	-1.3322375294846154	-1.322424841914423	-1.4052143053384616	-1.3953996266633655
0.003556	-0.291046	-0.015442	-7822.601900943504	-1.339270	-1.329439	-1.3324846213353845	-1.322653933853077	-1.4054613971892307	-1.3956287186020193
0.003557	-0.291367	-0.015320	-7831.215627943504	-1.339519	-1.329677	-1.3327317131861538	-1.3228900257917307	-1.4057084890400002	-1.395864810540673
0.003559	-0.291672	-0.015320	-7839.419176943504	-1.339767	-1.329915	-1.3329758968876921	-1.3231242096690383	-1.4059526727415386	-1.3960989944179807
0.003560	-0.292038	-0.015350	-7849.263436943505	-1.340016	-1.330151	-1.3332229887384617	-1.3233583016076924	-1.406199764592308	-1.3963330863566348
0.003561	-0.292526	-0.015320	-7862.389115943504	-1.340264	-1.330383	-1.3334690805892306	-1.3235883935463462	-1.406445856443077	-1.3965631782952885
0.003562	-0.292831	-0.015381	-7870.592664943504	-1.340513	-1.330621	-1.33371617244	-1.323824485485	-1.4066929482938462	-1.3967992702339425
0.003564	-0.293060	-0.015320	-7876.745326943505	-1.340761	-1.330862	-1.3339603561415385	-1.3240616693623077	-1.406937131995385	-1.39703645411125
0.003565	-0.293625	-0.015289	-7891.921893943505	-1.341009	-1.331090	-1.3342064479923075	-1.3242877613009616	-1.407183223846154	-1.397262546049904
0.003566	-0.293961	-0.015320	-7900.945797943505	-1.341257	-1.331327	-1.3344525398430769	-1.3245228532396154	-1.4074293156969233	-1.3974976379885578
0.003567	-0.294281	-0.015320	-7909.559524943505	-1.341505	-1.331564	-1.334698631693846	-1.3247579451782692	-1.4076754075476923	-1.3977327299272115
0.003569	-0.294724	-0.015228	-7921.454670943505	-1.341752	-1.331796	-1.3349418153953847	-1.3249861290555769	-1.407918591249231	-1.3979609138045193
0.003570	-0.295074	-0.015259	-7930.888752943505	-1.341999	-1.332032	-1.3351869072461537	-1.3252202209942308	-1.4081636831000002	-1.3981950057431731
0.003571	-0.295410	-0.015228	-7939.912657943505	-1.342246	-1.332267	-1.335431999096923	-1.3254533129328847	-1.4084087749507694	-1.398428097681827
0.003572	-0.295822	-0.015228	-7950.987448943504	-1.342493	-1.332500	-1.3356770909476923	-1.3256844048715384	-1.4086538668015387	-1.3986591896204807
0.003574	-0.296234	-0.015228	-7962.0622409435055	-1.342739	-1.332733	-1.3359192746492305	-1.325913588748846	-1.4088960505030768	-1.3988883734977884
0.003575	-0.296478	-0.015228	-7968.625080943504	-1.342986	-1.332971	-1.3361643665	-1.3261496806875	-1.4091411423538465	-1.3991244654364423
0.003576	-0.296906	-0.015228	-7980.110049943505	-1.343233	-1.333203	-1.336409458350769	-1.3263797726261537	-1.4093862342046153	-1.399354557375096
0.003577	-0.297394	-0.015198	-7993.235728943504	-1.343479	-1.333433	-1.3366535502015384	-1.3266078645648078	-1.4096303260553849	-1.3995826493137502
0.003579	-0.297638	-0.015198	-7999.798567943504	-1.343725	-1.333671	-1.336895733903077	-1.3268420484421155	-1.4098725097569234	-1.3998168331910579
0.003580	-0.297974	-0.015167	-8008.822472943504	-1.343971	-1.333905	-1.337139825753846	-1.327074140380769	-1.4101166016076925	-1.4000489251297115
0.003581	-0.298584	-0.015167	-8025.229570943504	-1.344217	-1.334130	-1.3373839176046154	-1.3272972323194232	-1.4103606934584616	-1.4002720170683656
0.003582	-0.298798	-0.015167	-8030.9720559435045	-1.344462	-1.334369	-1.3376270094553846	-1.3275343242580768	-1.410603785309231	-1.4005091090070192
0.003584	-0.299103	-0.015167	-8039.175604943504	-1.344708	-1.334604	-1.337869193156923	-1.3277655081353845	-1.4108459690107695	-1.4007402928843269
0.003585	-0.299561	-0.015106	-8051.480928943505	-1.344953	-1.334834	-1.3381122850076923	-1.3279936000740384	-1.4110890608615385	-1.4009683848229808
0.003586	-0.300049	-0.015167	-8064.606608943504	-1.345198	-1.335063	-1.3383553768584615	-1.3282206920126924	-1.411332152712308	-1.4011954767616348
0.003587	-0.300262	-0.015106	-8070.349092943505	-1.345443	-1.335300	-1.3385984687092307	-1.328455783951346	-1.411575244563077	-1.4014305687002884
0.003589	-0.300598	-0.015045	-8079.372996943504	-1.345687	-1.335533	-1.3388386524107694	-1.3286849678286539	-1.4118154282646156	-1.4016597525775962
0.003590	-0.301086	-0.015137	-8092.498675943505	-1.345932	-1.335761	-1.3390817442615384	-1.3289110597673077	-1.4120585201153846	-1.40188584451625
0.003591	-0.301437	-0.015076	-8101.932757943505	-1.346176	-1.335994	-1.3393238361123077	-1.3291421517059614	-1.4123006119661539	-1.4021169364549038
0.003592	-0.301682	-0.015076	-8108.495597943505	-1.346421	-1.336230	-1.339566927963077	-1.3293762436446155	-1.4125437038169233	-1.4023510283935579
0.003594	-0.302216	-0.015045	-8122.851808943504	-1.346664	-1.336456	-1.3398061116646154	-1.3295984275219233	-1.4127828875184618	-1.4025732122708656
0.003595	-0.302551	-0.015076	-8131.875713943504	-1.346909	-1.336688	-1.3400492035153846	-1.329828519460577	-1.4130259793692308	-1.4028033042095194
0.003596	-0.302856	-0.015076	-8140.0792629435055	-1.347153	-1.336922	-1.3402912953661539	-1.3300606113992306	-1.41326807122	-1.403035396148173
0.003597	-0.303299	-0.015015	-8151.974409943505	-1.347396	-1.337151	-1.340532387216923	-1.3302877033378846	-1.4135091630707692	-1.403262488086827
0.003599	-0.303635	-0.015015	-8160.998313943504	-1.347639	-1.337382	-1.3407715709184616	-1.3305148872151924	-1.4137483467723078	-1.4034896719641348
0.003600	-0.303970	-0.014984	-8170.022217943504	-1.347882	-1.337614	-1.3410126627692307	-1.3307449791538462	-1.413989438623077	-1.4037197639027885
0.003601	-0.304413	-0.014954	-8181.917364943505	-1.348124	-1.337841	-1.3412527546200002	-1.3309700710925	-1.4142295304738464	-1.4039448558414425
0.003602	-0.304749	-0.014984	-8190.941268943505	-1.348367	-1.338072	-1.3414938464707693	-1.3311991630311537	-1.4144706223246155	-1.404173947780096
0.003604	-0.305099	-0.014954	-8200.375350943505	-1.348609	-1.338303	-1.3417320301723077	-1.3314263469084615	-1.414708806026154	-1.4044011316574039
0.003605	-0.305450	-0.014893	-8209.809432943504	-1.348851	-1.338532	-1.341972122023077	-1.3316534388471155	-1.4149488978769234	-1.4046282235960579
0.003606	-0.305939	-0.014923	-8222.935111943505	-1.349092	-1.338758	-1.342211213873846	-1.331877530785769	-1.4151879897276922	-1.4048523155347115
0.003607	-0.306244	-0.014923	-8231.138660943505	-1.349334	-1.338989	-1.3424513057246155	-1.3321066227244232	-1.4154280815784617	-1.4050814074733655
0.003609	-0.306534	-0.014984	-8238.932032943505	-1.349577	-1.339222	-1.3426904894261538	-1.3323358066017306	-1.4156672652800002	-1.405310591350673
0.003610	-0.307022	-0.014893	-8252.057711943504	-1.349818	-1.339447	-1.342929581276923	-1.3325588985403847	-1.4159063571307695	-1.405533683289327
0.003611	-0.307465	-0.014893	-8263.952858943505	-1.350059	-1.339673	-1.3431686731276922	-1.3327829904790383	-1.4161454489815384	-1.4057577752279806
0.003612	-0.307632	-0.014893	-8268.464810943504	-1.350300	-1.339909	-1.3434077649784615	-1.3330170824176923	-1.4163845408323077	-1.4059918671666347
0.003614	-0.308060	-0.014862	-8279.949779943505	-1.350541	-1.340135	-1.34364494868	-1.3332392662950001	-1.4166217245338464	-1.4062140510439425
0.003615	-0.308548	-0.014893	-8293.075458943504	-1.350783	-1.340360	-1.3438850405307692	-1.3334623582336538	-1.4168618163846154	-1.4064371429825961
0.003616	-0.308823	-0.014954	-8300.458653943504	-1.351025	-1.340593	-1.3441251323815384	-1.3336934501723077	-1.4171019082353848	-1.40666823492125
0.003617	-0.309189	-0.014893	-8310.302912943504	-1.351266	-1.340822	-1.3443642242323077	-1.3339205421109614	-1.4173410000861542	-1.4068953268599038
0.003619	-0.309586	-0.014893	-8320.967526943505	-1.351507	-1.341049	-1.3446014079338462	-1.3341437259882691	-1.4175781837876924	-1.4071185107372115
0.003620	-0.309967	-0.014862	-8331.221963943504	-1.351748	-1.341277	-1.3448404997846153	-1.3343698179269232	-1.4178172756384617	-1.4073446026758656
0.003621	-0.310349	-0.014801	-8341.476400943504	-1.351988	-1.341504	-1.3450785916353845	-1.334594909865577	-1.418055367489231	-1.4075696946145193
0.003622	-0.310699	-0.014801	-8350.910482943504	-1.352228	-1.341732	-1.3453166834861539	-1.3348210018042306	-1.41829345934	-1.407795786553173
0.003624	-0.311096	-0.014801	-8361.575096943505	-1.352467	-1.341959	-1.3455518671876923	-1.3350441856815383	-1.4185286430415385	-1.4080189704304806
0.003625	-0.311447	-0.014771	-8371.009178943505	-1.352707	-1.342186	-1.3457899590384617	-1.3352692776201924	-1.418766734892308	-1.4082440623691348
0.003626	-0.311844	-0.014801	-8381.673792943504	-1.352947	-1.342412	-1.3460280508892306	-1.335493369558846	-1.4190048267430768	-1.4084681543077884
0.003627	-0.312210	-0.014801	-8391.518051943503	-1.353186	-1.342640	-1.3462651427399999	-1.3357194614975	-1.4192419185938463	-1.4086942462464425
0.003629	-0.312515	-0.014771	-8399.721601943504	-1.353426	-1.342869	-1.3465013264415384	-1.3359446453748078	-1.4194781022953848	-1.4089194301237502
0.003630	-0.312897	-0.014771	-8409.976037943505	-1.353665	-1.343095	-1.3467384182923074	-1.3361687373134614	-1.4197151941461539	-1.4091435220624038
0.003631	-0.313461	-0.014740	-8425.152604943503	-1.353904	-1.343315	-1.346975510143077	-1.3363868292521155	-1.4199522859969234	-1.4093616140010579
0.003632	-0.313660	-0.014771	-8430.484911943504	-1.354143	-1.343547	-1.3472126019938462	-1.3366169211907692	-1.4201893778476924	-1.4095917059397116
0.003634	-0.313919	-0.014709	-8437.457928943504	-1.354381	-1.343777	-1.3474467856953847	-1.336843105068077	-1.420423561549231	-1.4098178898170193
0.003635	-0.314514	-0.014771	-8453.454849943504	-1.354620	-1.343996	-1.3476838775461537	-1.3370601970067306	-1.4206606534000001	-1.410034981755673
0.003636	-0.314835	-0.014740	-8462.068576943504	-1.354859	-1.344224	-1.3479209693969232	-1.3372862889453847	-1.4208977452507696	-1.410261073694327
0.003637	-0.315094	-0.014709	-8469.041593943504	-1.355098	-1.344454	-1.3481580612476922	-1.3375143808840384	-1.4211348371015387	-1.4104891656329808
0.003639	-0.315475	-0.014709	-8479.296030943504	-1.355336	-1.344679	-1.348392244949231	-1.337735564761346	-1.4213690208030774	-1.4107103495102884
0.003640	-0.315994	-0.014679	-8493.242064943504	-1.355574	-1.344899	-1.3486283368	-1.3379536567	-1.4216051126538463	-1.4109284414489425
0.003641	-0.316254	-0.014618	-8500.215081943505	-1.355811	-1.345128	-1.3488634286507692	-1.3381807486386539	-1.4218402045046155	-1.4111555333875963
0.003642	-0.316574	-0.014648	-8508.828808943505	-1.356048	-1.345354	-1.3490985205015384	-1.3384048405773077	-1.4220752963553847	-1.41137962532625
0.003644	-0.317017	-0.014709	-8520.723954943503	-1.356286	-1.345577	-1.349332704203077	-1.3386240244546155	-1.4223094800569234	-1.4115988092035578
0.003645	-0.317413	-0.014618	-8531.388568943505	-1.356523	-1.345801	-1.3495677960538461	-1.3388461163932692	-1.4225445719076926	-1.4118209011422116
0.003646	-0.317703	-0.014587	-8539.181940943505	-1.356759	-1.346027	-1.3498018879046154	-1.3390702083319233	-1.4227786637584616	-1.4120449930808656
0.003647	-0.318146	-0.014618	-8551.077087943504	-1.356996	-1.346249	-1.3500369797553846	-1.339290300270577	-1.4230137556092308	-1.4122650850195193
0.003649	-0.318512	-0.014618	-8560.921346943504	-1.357233	-1.346474	-1.350270163456923	-1.3395114841478846	-1.4232469393107694	-1.412486268896827
0.003650	-0.318863	-0.014618	-8570.355428943503	-1.357470	-1.346698	-1.3505052553076922	-1.3397335760865383	-1.4234820311615386	-1.4127083608354807
0.003651	-0.319260	-0.014587	-8581.020042943504	-1.357706	-1.346921	-1.3507393471584617	-1.3399546680251924	-1.423716123012308	-1.4129294527741347
0.003652	-0.319656	-0.014587	-8591.684657943504	-1.357942	-1.347144	-1.3509734390092307	-1.340175759963846	-1.4239502148630772	-1.4131505447127883
0.003654	-0.319916	-0.014587	-8598.657673943504	-1.358179	-1.347372	-1.3512066227107693	-1.3403999438411538	-1.4241833985646157	-1.4133747285900962
0.003655	-0.320343	-0.014557	-8610.142643943504	-1.358414	-1.347593	-1.3514397145615384	-1.3406190357798078	-1.4244164904153847	-1.4135938205287502
0.003656	-0.320755	-0.014526	-8621.217434943504	-1.358650	-1.347815	-1.3516738064123075	-1.3408391277184615	-1.4246505822661537	-1.4138139124674038
0.003657	-0.321060	-0.014496	-8629.420984943505	-1.358885	-1.348039	-1.3519068982630769	-1.3410612196571154	-1.424883674116923	-1.4140360044060578
0.003659	-0.321442	-0.014526	-8639.675421943504	-1.359120	-1.348262	-1.3521380819646154	-1.3412804035344232	-1.4251148578184618	-1.4142551882833656
0.003660	-0.321945	-0.014496	-8653.211277943505	-1.359355	-1.348479	-1.3523711738153847	-1.341495495473077	-1.4253479496692312	-1.4144702802220193
0.003661	-0.322205	-0.014465	-8660.184294943505	-1.359589	-1.348705	-1.3526032656661537	-1.3417195874117307	-1.42558004152	-1.414694372160673
0.003662	-0.322540	-0.014496	-8669.208198943505	-1.359824	-1.348929	-1.3528363575169229	-1.3419416793503847	-1.4258131333707693	-1.414916464099327
0.003664	-0.322998	-0.014526	-8681.513522943504	-1.360059	-1.349148	-1.3530675412184614	-1.3421568632276923	-1.4260443170723076	-1.4151316479766347
0.003665	-0.323425	-0.014465	-8692.998492943505	-1.360294	-1.349368	-1.3533006330692305	-1.342374955166346	-1.426277408923077	-1.4153497399152883
0.003666	-0.323624	-0.014496	-8698.330799943504	-1.360528	-1.349596	-1.35353272492	-1.342601047105	-1.4265095007738462	-1.4155758318539424
0.003667	-0.324081	-0.014465	-8710.636123943505	-1.360763	-1.349815	-1.3537658167707691	-1.3428181390436538	-1.4267425926246156	-1.4157929237925961
0.003669	-0.324493	-0.014465	-8721.710915943504	-1.360997	-1.350036	-1.3539960004723077	-1.3430353229209615	-1.4269727763261542	-1.4160101076699039
0.003670	-0.324860	-0.014435	-8731.555174943504	-1.361231	-1.350257	-1.354228092323077	-1.3432544148596155	-1.4272048681769234	-1.4162291996085579
0.003671	-0.325119	-0.014404	-8738.528191943504	-1.361464	-1.350482	-1.354459184173846	-1.3434775067982692	-1.4274359600276925	-1.4164522915472115
0.003672	-0.325638	-0.014435	-8752.474225943504	-1.361698	-1.350698	-1.3546912760246155	-1.3436915987369231	-1.4276680518784617	-1.4166663834858655
0.003674	-0.325928	-0.014435	-8760.267597943504	-1.361932	-1.350922	-1.3549214597261536	-1.3439117826142306	-1.4278982355799998	-1.416886567363173
0.003675	-0.326324	-0.014374	-8770.932211943504	-1.362165	-1.351142	-1.3551525515769232	-1.3441298745528847	-1.4281293274307694	-1.417104659301827
0.003676	-0.326706	-0.014343	-8781.186648943503	-1.362397	-1.351361	-1.3553826434276923	-1.3443469664915384	-1.4283594192815388	-1.4173217512404808
0.003677	-0.327118	-0.014343	-8792.261439943504	-1.362630	-1.351580	-1.3556137352784614	-1.3445640584301923	-1.4285905111323078	-1.4175388431791347
0.003679	-0.327362	-0.014404	-8798.824279943505	-1.362863	-1.351804	-1.3558429189799999	-1.3447842423075	-1.4288196948338463	-1.4177590270564424
0.003680	-0.327881	-0.014343	-8812.770313943503	-1.363095	-1.352020	-1.3560730108307693	-1.3449983342461538	-1.4290497866846157	-1.4179731189950961
0.003681	-0.328262	-0.014374	-8823.024750943505	-1.363328	-1.352240	-1.3563041026815386	-1.3452164261848079	-1.4292808785353848	-1.4181912109337502
0.003682	-0.328506	-0.014435	-8829.587589943505	-1.363562	-1.352465	-1.3565361945323076	-1.3454395181234615	-1.429512970386154	-1.4184143028724039
0.003684	-0.328888	-0.014343	-8839.842026943505	-1.363794	-1.352685	-1.356764378233846	-1.3456557020007691	-1.4297411540876923	-1.4186304867497115
0.003685	-0.329391	-0.014374	-8853.377882943505	-1.364027	-1.352900	-1.3569954700846154	-1.3458687939394232	-1.4299722459384618	-1.4188435786883655
0.003686	-0.329666	-0.014343	-8860.761077943504	-1.364260	-1.353123	-1.3572265619353847	-1.346089885878077	-1.430203337789231	-1.4190646706270194
0.003687	-0.329941	-0.014313	-8868.144271943504	-1.364492	-1.353346	-1.3574566537861539	-1.3463109778167306	-1.4304334296400003	-1.419285762565673
0.003689	-0.330490	-0.014343	-8882.910660943504	-1.364724	-1.353560	-1.3576848374876924	-1.3465211616940385	-1.4306616133415386	-1.4194959464429808
0.003690	-0.330856	-0.014343	-8892.754920943504	-1.364956	-1.353780	-1.3579149293384616	-1.3467392536326923	-1.430891705192308	-1.4197140383816347
0.003691	-0.331070	-0.014282	-8898.497404943504	-1.365188	-1.354004	-1.3581450211892308	-1.346961345571346	-1.431121797043077	-1.4199361303202884
0.003692	-0.331558	-0.014313	-8911.623083943505	-1.365419	-1.354219	-1.35837411304	-1.34717443751	-1.4313508888938462	-1.4201492222589425
0.003694	-0.331955	-0.014282	-8922.287697943504	-1.365651	-1.354438	-1.3586022967415383	-1.3473896213873078	-1.4315790725953845	-1.4203644061362501
0.003695	-0.332291	-0.014343	-8931.311602943504	-1.365883	-1.354658	-1.3588323885923077	-1.3476077133259614	-1.431809164446154	-1.4205824980749038
0.003696	-0.332565	-0.014252	-8938.694796943504	-1.366114	-1.354880	-1.359061480443077	-1.3478278052646155	-1.4320382562969232	-1.420802590013558
0.003697	-0.333038	-0.014221	-8951.410298943505	-1.366345	-1.355094	-1.359290572293846	-1.3480398972032692	-1.4322673481476924	-1.4210146819522116
0.003699	-0.333420	-0.014252	-8961.664734943504	-1.366575	-1.355312	-1.3595167559953847	-1.348254081080577	-1.432493531849231	-1.4212288658295193
0.003700	-0.333817	-0.014191	-8972.329349943504	-1.366805	-1.355529	-1.3597448478461538	-1.3484691730192306	-1.4327216237	-1.421443957768173
0.003701	-0.334152	-0.014221	-8981.353253943504	-1.367036	-1.355748	-1.359973939696923	-1.3486862649578846	-1.4329507155507692	-1.421661049706827
0.003702	-0.334503	-0.014252	-8990.787335943503	-1.367266	-1.355967	-1.3602020315476924	-1.3489033568965383	-1.4331788074015388	-1.4218781416454807
0.003704	-0.334885	-0.014221	-9001.041772943505	-1.367497	-1.356184	-1.3604292152492308	-1.3491165407738461	-1.433405991103077	-1.4220913255227885
0.003705	-0.335266	-0.014221	-9011.296208943504	-1.367727	-1.356402	-1.3606573070999999	-1.3493326327125001	-1.433634082953846	-1.4223074174614425
0.003706	-0.335663	-0.014221	-9021.960823943504	-1.367958	-1.356619	-1.3608863989507691	-1.3495477246511538	-1.4338631748046153	-1.4225225094000962
0.003707	-0.335922	-0.014191	-9028.933840943504	-1.368187	-1.356840	-1.3611134908015385	-1.3497668165898078	-1.4340902666553847	-1.4227416013387502
0.003709	-0.336334	-0.014130	-9040.008631943505	-1.368417	-1.357055	-1.3613396745030768	-1.3499780004671154	-1.4343164503569232	-1.4229527852160577
0.003710	-0.336792	-0.014160	-9052.313955943504	-1.368646	-1.357269	-1.3615667663538462	-1.3501900924057693	-1.4345435422076926	-1.4231648771547116
0.003711	-0.337112	-0.014130	-9060.927682943504	-1.368875	-1.357487	-1.3617938582046154	-1.3504061843444233	-1.4347706340584616	-1.4233809690933656
0.003712	-0.337433	-0.014130	-9069.541409943504	-1.369104	-1.357705	-1.3620209500553846	-1.3506222762830769	-1.434997725909231	-1.4235970610320192
0.003714	-0.337921	-0.014099	-9082.667088943504	-1.369332	-1.357917	-1.362245133756923	-1.3508304601603847	-1.4352219096107692	-1.423805244909327
0.003715	-0.338257	-0.014160	-9091.690992943504	-1.369561	-1.358135	-1.3624722256076922	-1.3510465520990385	-1.4354490014615386	-1.4240213368479808
0.003716	-0.338577	-0.014099	-9100.304719943504	-1.369790	-1.358353	-1.3626993174584616	-1.3512626440376923	-1.435676093312308	-1.4242374287866346
0.003717	-0.338974	-0.014130	-9110.969334943504	-1.370019	-1.358568	-1.3629264093092308	-1.351475735976346	-1.435903185163077	-1.4244505207252884
0.003719	-0.339386	-0.014069	-9122.044125943505	-1.370247	-1.358782	-1.3631505930107692	-1.3516859198536537	-1.4361273688646157	-1.424660704602596
0.003720	-0.339752	-0.014069	-9131.888385943505	-1.370475	-1.358998	-1.3633766848615385	-1.3519000117923077	-1.436353460715385	-1.42487479654125
0.003721	-0.340027	-0.014069	-9139.271579943505	-1.370702	-1.359216	-1.3636017767123076	-1.3521161037309615	-1.436578552566154	-1.4250908884799038
0.003722	-0.340500	-0.014069	-9151.987081943504	-1.370930	-1.359428	-1.363827868563077	-1.3523261956696155	-1.4368046444169233	-1.425300980418558
0.003724	-0.340820	-0.014038	-9160.600807943503	-1.371158	-1.359645	-1.3640520522646153	-1.3525393795469232	-1.4370288281184616	-1.4255141642958655
0.003725	-0.341171	-0.014008	-9170.034889943505	-1.371385	-1.359860	-1.3642771441153847	-1.352752471485577	-1.4372539199692311	-1.4257272562345193
0.003726	-0.341629	-0.014069	-9182.340213943504	-1.371613	-1.360072	-1.3645032359661537	-1.3529625634242306	-1.43748001182	-1.425937348173173
0.003727	-0.341965	-0.014069	-9191.364118943504	-1.371840	-1.360289	-1.364728327816923	-1.3531776553628847	-1.4377051036707695	-1.426152440111827
0.003729	-0.342300	-0.014038	-9200.388022943504	-1.372068	-1.360505	-1.3649525115184615	-1.3533898392401924	-1.4379292873723077	-1.4263646239891348
0.003730	-0.342697	-0.014069	-9211.052636943505	-1.372296	-1.360719	-1.3651786033692308	-1.353601931178846	-1.438155379223077	-1.4265767159277885
0.003731	-0.343155	-0.013947	-9223.357960943504	-1.372522	-1.360930	-1.36540269522	-1.3538110231175	-1.4383794710738464	-1.4267858078664424
0.003732	-0.343414	-0.013947	-9230.330977943504	-1.372748	-1.361147	-1.3656267870707692	-1.354026115056154	-1.4386035629246154	-1.4270008998050963
0.003734	-0.343826	-0.014008	-9241.405769943503	-1.372975	-1.361360	-1.3658499707723077	-1.3542352989334614	-1.438826746626154	-1.4272100836824038
0.003735	-0.344269	-0.014008	-9253.300916943504	-1.373201	-1.361572	-1.3660740626230767	-1.3544453908721155	-1.439050838476923	-1.4274201756210578
0.003736	-0.344528	-0.013916	-9260.273933943505	-1.373427	-1.361789	-1.3662981544738462	-1.3546604828107691	-1.4392749303276924	-1.4276352675597115
0.003737	-0.344864	-0.014008	-9269.297837943504	-1.373654	-1.362004	-1.3665232463246153	-1.3548735747494232	-1.4395000221784615	-1.4278483594983655
0.003739	-0.345383	-0.013916	-9283.243871943505	-1.373879	-1.362212	-1.366744430026154	-1.3550777586267306	-1.4397212058800002	-1.428052543375673
0.003740	-0.345749	-0.013916	-9293.088130943504	-1.374105	-1.362425	-1.366968521876923	-1.3552888505653846	-1.4399452977307692	-1.428263635314327
0.003741	-0.345993	-0.013916	-9299.650970943505	-1.374330	-1.362643	-1.3671916137276923	-1.3555049425040384	-1.4401683895815385	-1.4284797272529808
0.003742	-0.346451	-0.013916	-9311.956294943504	-1.374556	-1.362853	-1.3674157055784615	-1.3557130344426924	-1.440392481432308	-1.4286878191916348
0.003744	-0.346893	-0.013916	-9323.851440943505	-1.374781	-1.363063	-1.36763688928	-1.35591921832	-1.4406136651338461	-1.4288940030689423
0.003745	-0.347183	-0.013885	-9331.644812943505	-1.375006	-1.363278	-1.3678599811307692	-1.3561323102586538	-1.4408367569846154	-1.4291070950075961
0.003746	-0.347549	-0.013885	-9341.489072943505	-1.375231	-1.363491	-1.3680830729815385	-1.3563434021973078	-1.4410598488353847	-1.4293181869462501
0.003747	-0.347946	-0.013885	-9352.153686943504	-1.375456	-1.363702	-1.3683061648323076	-1.3565524941359615	-1.441282940686154	-1.4295272788849038
0.003749	-0.348328	-0.013885	-9362.408123943504	-1.375681	-1.363914	-1.368527348533846	-1.3567606780132693	-1.4415041243876923	-1.4297354627622116
0.003750	-0.348633	-0.013855	-9370.611672943503	-1.375905	-1.364128	-1.3687494403846152	-1.3569727699519232	-1.4417262162384614	-1.4299475547008655
0.003751	-0.349136	-0.013824	-9384.147529943504	-1.376129	-1.364335	-1.3689715322353846	-1.357177861890577	-1.441948308089231	-1.4301526466395194
0.003752	-0.349457	-0.013794	-9392.761255943504	-1.376353	-1.364548	-1.3691936240861537	-1.3573889538292307	-1.4421703999400002	-1.4303637385781731
0.003754	-0.349823	-0.013824	-9402.605515943504	-1.376577	-1.364760	-1.3694138077876923	-1.3575971377065383	-1.4423905836415387	-1.4305719224554807
0.003755	-0.350174	-0.013794	-9412.039597943503	-1.376800	-1.364971	-1.3696348996384615	-1.3578062296451923	-1.4426116754923077	-1.4307810143941346
0.003756	-0.350616	-0.013794	-9423.934743943504	-1.377024	-1.365180	-1.3698569914892307	-1.3580133215838461	-1.442833767343077	-1.4309881063327885
0.003757	-0.350861	-0.013733	-9430.497583943505	-1.377246	-1.365394	-1.37007708334	-1.3582254135225	-1.4430538591938462	-1.4312001982714424
0.003759	-0.351379	-0.013702	-9444.443617943503	-1.377468	-1.365598	-1.3702952670415383	-1.3584255973998078	-1.4432720428953845	-1.4314003821487502
0.003760	-0.351654	-0.013641	-9451.826811943503	-1.377689	-1.365810	-1.3705143588923077	-1.3586356893384615	-1.443491134746154	-1.4316104740874038
0.003761	-0.352005	-0.013489	-9461.260893943505	-1.377907	-1.366016	-1.3707304507430769	-1.3588397812771154	-1.4437072265969233	-1.4318145660260577
0.003762	-0.352325	-0.013336	-9469.874620943505	-1.378123	-1.366222	-1.370944542593846	-1.3590438732157692	-1.4439213184476922	-1.4320186579647116
0.003764	-0.352829	-0.013184	-9483.410476943503	-1.378337	-1.366418	-1.3711547262953845	-1.3592360570930768	-1.4441315021492307	-1.4322108418420192
0.003765	-0.353043	-0.013000	-9489.152961943504	-1.378548	-1.366622	-1.3713638181461538	-1.3594381490317307	-1.4443405940000003	-1.432412933780673
0.003766	-0.353348	-0.012848	-9497.356510943504	-1.378755	-1.366819	-1.371568909996923	-1.3596332409703846	-1.4445456858507693	-1.432608025719327
0.003767	-0.353790	-0.012573	-9509.251657943505	-1.378959	-1.367008	-1.3717710018476923	-1.3598203329090384	-1.4447477777015387	-1.4327951176579807
0.003769	-0.354156	-0.012299	-9519.095916943505	-1.379158	-1.367195	-1.3719661855492309	-1.360003516786346	-1.4449429614030773	-1.4329783015352884
0.003770	-0.354355	-0.012024	-9524.428223943503	-1.379353	-1.367383	-1.3721592774	-1.360189608725	-1.4451360532538464	-1.4331643934739424
0.003771	-0.354691	-0.011719	-9533.452128943503	-1.379543	-1.367561	-1.372347369250769	-1.3603657006636538	-1.4453241451046153	-1.4333404854125962
0.003772	-0.355072	-0.011444	-9543.706564943504	-1.379728	-1.367734	-1.3725304611015385	-1.3605367926023078	-1.4455072369553847	-1.4335115773512501
0.003774	-0.355316	-0.011139	-9550.269404943505	-1.379909	-1.367906	-1.372707644803077	-1.3607049764796155	-1.4456844206569235	-1.433679761228558
0.003775	-0.355545	-0.010834	-9556.422066943504	-1.380084	-1.368074	-1.3728807366538462	-1.3608710684182692	-1.4458575125076925	-1.4338458531672116
0.003776	-0.355896	-0.010437	-9565.856148943503	-1.380253	-1.368231	-1.3730478285046153	-1.3610261603569231	-1.4460246043584615	-1.4340009451058655
0.003777	-0.356125	-0.010071	-9572.008810943504	-1.380417	-1.368387	-1.3732099203553847	-1.361180252295577	-1.4461866962092311	-1.4341550370445193
0.003779	-0.356354	-0.009827	-9578.161472943504	-1.380575	-1.368538	-1.373364104056923	-1.3613274361728847	-1.4463408799107693	-1.434302220921827
0.003780	-0.356628	-0.009491	-9585.544666943504	-1.380729	-1.368682	-1.3735161959076925	-1.3614695281115383	-1.446492971761539	-1.4344443128604807
0.003781	-0.356842	-0.009125	-9591.287151943505	-1.380877	-1.368823	-1.3736622877584614	-1.3616086200501922	-1.4466390636123077	-1.4345834047991346
0.003782	-0.357025	-0.008728	-9596.209281943504	-1.381019	-1.368958	-1.3738023796092307	-1.361741711988846	-1.446779155463077	-1.4347164967377883
0.003784	-0.357285	-0.008423	-9603.182298943504	-1.381155	-1.369086	-1.3739345633107691	-1.3618658958661538	-1.4469113391646156	-1.4348406806150962
0.003785	-0.357483	-0.008057	-9608.514605943505	-1.381285	-1.369210	-1.3740626551615385	-1.3619879878048078	-1.447039431015385	-1.4349627725537502
0.003786	-0.357590	-0.007721	-9611.385847943504	-1.381410	-1.369331	-1.3741857470123078	-1.3621070797434616	-1.447162522866154	-1.435081864492404
0.003787	-0.357819	-0.007355	-9617.538509943504	-1.381529	-1.369442	-1.374302838863077	-1.3622161716821155	-1.4472796147169231	-1.4351909564310579
0.003789	-0.358109	-0.006958	-9625.331881943504	-1.381642	-1.369545	-1.3744120225646155	-1.3623153555594232	-1.4473887984184617	-1.4352901403083655
0.003790	-0.358124	-0.006561	-9625.742058943504	-1.381749	-1.369651	-1.3745171144153845	-1.3624194474980769	-1.447493890269231	-1.4353942322470192
0.003791	-0.358261	-0.006226	-9629.433656943504	-1.381850	-1.369747	-1.3746162062661538	-1.3625135394367307	-1.4475929821200002	-1.435488324185673
0.003792	-0.358505	-0.005890	-9635.996495943504	-1.381945	-1.369835	-1.374709298116923	-1.3625996313753845	-1.4476860739707695	-1.435574416124327
0.003794	-0.358597	-0.005554	-9638.457560943503	-1.382035	-1.369922	-1.3747954818184613	-1.3626828152526924	-1.4477722576723075	-1.4356576000016348
0.003795	-0.358627	-0.005249	-9639.277915943505	-1.382120	-1.370005	-1.3748785736692308	-1.362763907191346	-1.4478553495230773	-1.4357386919402884
0.003796	-0.358749	-0.004852	-9642.559335943504	-1.382199	-1.370080	-1.37495566552	-1.36283699913	-1.4479324413738461	-1.4358117838789424
0.003797	-0.358978	-0.004517	-9648.711997943505	-1.382272	-1.370145	-1.375026757370769	-1.3629000910686537	-1.4480035332246155	-1.435874875817596
0.003799	-0.358994	-0.004150	-9649.122174943504	-1.382339	-1.370212	-1.3750899410723076	-1.3629632749459615	-1.4480667169261539	-1.4359380596949038
0.003800	-0.359039	-0.003906	-9650.352707943504	-1.382402	-1.370274	-1.3751510329230767	-1.3630233668846155	-1.4481278087769232	-1.4359981516335578
0.003801	-0.359207	-0.003571	-9654.864659943503	-1.382460	-1.370326	-1.3752071247738462	-1.3630734588232691	-1.4481839006276926	-1.4360482435722115
0.003802	-0.359222	-0.003296	-9655.274836943505	-1.382513	-1.370379	-1.3752582166246154	-1.3631245507619232	-1.4482349924784619	-1.4360993355108655
0.003804	-0.359253	-0.002899	-9656.095191943505	-1.382561	-1.370425	-1.3753024003261538	-1.3631667346392307	-1.4482791761800002	-1.436141519388173
0.003805	-0.359375	-0.002625	-9659.376611943504	-1.382603	-1.370463	-1.375342492176923	-1.3632028265778846	-1.4483192680307693	-1.436177611326827
0.003806	-0.359360	-0.002258	-9658.966434943504	-1.382640	-1.370500	-1.3753775840276923	-1.3632379185165384	-1.4483543598815385	-1.4362127032654808
0.003807	-0.359390	-0.001984	-9659.786788943504	-1.382672	-1.370532	-1.3754076758784615	-1.3632680104551924	-1.448384451732308	-1.4362427952041348
0.003809	-0.359528	-0.001740	-9663.478386943505	-1.382700	-1.370555	-1.37543185958	-1.3632871943325	-1.4484086354338461	-1.4362619790814424
0.003810	-0.359497	-0.001434	-9662.658031943503	-1.382723	-1.370579	-1.3754529514307692	-1.3633092862711538	-1.4484297272846156	-1.4362840710200961
0.003811	-0.359421	-0.001160	-9660.607143943504	-1.382742	-1.370601	-1.3754700432815383	-1.3633293782098077	-1.4484468191353845	-1.43630416295875
0.003812	-0.359482	-0.000824	-9662.247853943503	-1.382755	-1.370612	-1.3754811351323075	-1.3633384701484614	-1.448457910986154	-1.4363132548974038
0.003814	-0.359512	-0.000519	-9663.068208943505	-1.382764	-1.370620	-1.3754863188338462	-1.3633426540257692	-1.4484630946876926	-1.4363174387747115
0.003815	-0.359436	-0.000305	-9661.017321943504	-1.382769	-1.370627	-1.3754894106846152	-1.3633477459644232	-1.4484661865384614	-1.4363225307133656
0.003816	-0.359360	-6.103516E-5	-9658.966434943504	-1.382770	-1.370631	-1.3754885025353847	-1.3633498379030768	-1.448465278389231	-1.4363246226520192
0.003817	-0.359528	0.000214	-9663.478386943505	-1.382766	-1.370621	-1.3754825943861537	-1.3633379298417307	-1.4484593702400002	-1.4363127145906731
0.003819	-0.359421	0.000519	-9660.607143943504	-1.382758	-1.370617	-1.3754707780876922	-1.3633301137190383	-1.4484475539415387	-1.4363048984679807
0.003820	-0.359253	0.000732	-9656.095191943505	-1.382746	-1.370610	-1.3754568699384615	-1.3633212056576924	-1.4484336457923077	-1.4362959904066348
0.003821	-0.359360	0.001007	-9658.966434943504	-1.382730	-1.370591	-1.3754389617892309	-1.363300297596346	-1.448415737643077	-1.4362750823452883
0.003822	-0.359314	0.001221	-9657.735901943504	-1.382710	-1.370572	-1.37541705364	-1.363279389535	-1.4483938294938463	-1.4362541742839423
0.003824	-0.359177	0.001404	-9654.044304943503	-1.382687	-1.370554	-1.3753902373415385	-1.3632575734123078	-1.448367013195385	-1.4362323581612502
0.003825	-0.359146	0.001648	-9653.223949943504	-1.382660	-1.370528	-1.3753613291923077	-1.3632296653509615	-1.4483381050461541	-1.4362044500999038
0.003826	-0.359085	0.001923	-9651.583239943504	-1.382629	-1.370499	-1.375328421043077	-1.3631987572896154	-1.4483051968969232	-1.4361735420385577
0.003827	-0.358978	0.002167	-9648.711997943505	-1.382594	-1.370468	-1.3752915128938463	-1.3631658492282692	-1.4482682887476925	-1.4361406339772116
0.003829	-0.358902	0.002350	-9646.661109943505	-1.382556	-1.370433	-1.3752496965953844	-1.363127033105577	-1.4482264724492309	-1.4361018178545193
0.003830	-0.358871	0.002533	-9645.840754943503	-1.382515	-1.370392	-1.3752067884461538	-1.3630841250442307	-1.4481835643000003	-1.436058909793173
0.003831	-0.358719	0.002777	-9641.738980943504	-1.382470	-1.370353	-1.3751598802969232	-1.3630432169828846	-1.4481366561507696	-1.436018001731827
0.003832	-0.358582	0.002991	-9638.047383943504	-1.382422	-1.370309	-1.3751099721476923	-1.3629973089215384	-1.4480867480015385	-1.4359720936704807
0.003834	-0.358505	0.003174	-9635.996495943504	-1.382370	-1.370260	-1.3750541558492309	-1.362944492798846	-1.448030931703077	-1.4359192775477885
0.003835	-0.358383	0.003387	-9632.715075943504	-1.382316	-1.370209	-1.3749982477	-1.3628915847375	-1.4479750235538464	-1.4358663694864424
0.003836	-0.358215	0.003571	-9628.203123943504	-1.382258	-1.370157	-1.3749383395507693	-1.3628376766761539	-1.4479151154046157	-1.4358124614250962
0.003837	-0.358185	0.003723	-9627.382768943504	-1.382197	-1.370098	-1.3748754314015383	-1.3627767686148078	-1.4478522072553845	-1.4357515533637502
0.003839	-0.358032	0.003967	-9623.280994943505	-1.382133	-1.370039	-1.374807615103077	-1.3627139524921155	-1.4477843909569232	-1.4356887372410578
0.003840	-0.357834	0.004120	-9617.948687943504	-1.382066	-1.369979	-1.3747387069538461	-1.3626520444307693	-1.4477154828076926	-1.4356268291797116
0.003841	-0.357712	0.004303	-9614.667267943503	-1.381997	-1.369913	-1.3746677988046152	-1.362584136369423	-1.4476445746584616	-1.4355589211183655
0.003842	-0.357727	0.004395	-9615.077444943505	-1.381925	-1.369841	-1.3745938906553847	-1.362510228308077	-1.4475706665092312	-1.4354850130570194
0.003844	-0.357437	0.004639	-9607.284072943505	-1.381851	-1.369776	-1.374516074356923	-1.3624414121853847	-1.4474928502107693	-1.435416196934327
0.003845	-0.357254	0.004761	-9602.361943943504	-1.381773	-1.369705	-1.3744361662076923	-1.3623685041240383	-1.4474129420615385	-1.4353432888729807
0.003846	-0.357193	0.004974	-9600.721233943505	-1.381693	-1.369627	-1.3743542580584616	-1.3622885960626923	-1.4473310339123078	-1.4352633808116346
0.003847	-0.357040	0.005127	-9596.619458943504	-1.381610	-1.369549	-1.3742693499092307	-1.362208688001346	-1.447246125763077	-1.4351834727502883
0.003849	-0.356766	0.005249	-9589.236264943504	-1.381524	-1.369473	-1.3741795336107692	-1.3621288718786537	-1.4471563094646154	-1.435103656627596
0.003850	-0.356659	0.005493	-9586.365021943504	-1.381436	-1.369388	-1.3740896254615385	-1.3620419638173078	-1.4470664013153849	-1.4350167485662502
0.003851	-0.356491	0.005615	-9581.853069943505	-1.381345	-1.369303	-1.3739967173123078	-1.3619550557559614	-1.446973493166154	-1.4349298405049038
0.003852	-0.356369	0.005707	-9578.571649943504	-1.381252	-1.369214	-1.3739018091630768	-1.3618641476946154	-1.4468785850169232	-1.4348389324435578
0.003854	-0.356094	0.005890	-9571.188455943504	-1.381157	-1.369128	-1.3738029928646154	-1.361774331571923	-1.4467797687184616	-1.4347491163208654
0.003855	-0.355942	0.006042	-9567.086680943505	-1.381059	-1.369035	-1.3737030847153846	-1.361679423510577	-1.446679860569231	-1.4346542082595193
0.003856	-0.355759	0.006165	-9562.164551943504	-1.380959	-1.368942	-1.3736011765661538	-1.3615845154492308	-1.4465779524200002	-1.4345593001981731
0.003857	-0.355576	0.006256	-9557.242421943503	-1.380858	-1.368846	-1.373498268416923	-1.3614866073878846	-1.4464750442707692	-1.434461392136827
0.003859	-0.355377	0.006439	-9551.910114943505	-1.380753	-1.368749	-1.3733894521184613	-1.3613857912651923	-1.4463662279723075	-1.4343605760141347
0.003860	-0.355179	0.006683	-9546.577807943504	-1.380645	-1.368647	-1.3732795439692307	-1.361281883203846	-1.446256319823077	-1.4342566679527884
0.003861	-0.354858	0.006775	-9537.964080943504	-1.380536	-1.368549	-1.37316863582	-1.3611819751425	-1.4461454116738461	-1.4341567598914424
0.003862	-0.354843	0.006836	-9537.553902943504	-1.380425	-1.368438	-1.373055727670769	-1.3610690670811538	-1.4460325035246155	-1.4340438518300962
0.003864	-0.354568	0.006989	-9530.170708943504	-1.380312	-1.368334	-1.3729389113723076	-1.3609612509584614	-1.445915687226154	-1.4339360357074038
0.003865	-0.354233	0.007111	-9521.146804943504	-1.380196	-1.368230	-1.3728210032230768	-1.3608553428971155	-1.4457977790769232	-1.4338301276460579
0.003866	-0.354080	0.007233	-9517.045029943503	-1.380079	-1.368118	-1.3727020950738462	-1.3607414348357691	-1.4456788709276926	-1.4337162195847115
0.003867	-0.353989	0.007355	-9514.583964943504	-1.379960	-1.368002	-1.3725811869246154	-1.360623526774423	-1.4455579627784618	-1.4335983115233655
0.003869	-0.353607	0.007477	-9504.329527943504	-1.379839	-1.367894	-1.3724563706261539	-1.3605117106517306	-1.44543314648	-1.433486495400673
0.003870	-0.353378	0.007599	-9498.176865943504	-1.379716	-1.367779	-1.372331462476923	-1.3603948025903847	-1.4453082383307692	-1.433369587339327
0.003871	-0.353226	0.007721	-9494.075091943505	-1.379591	-1.367659	-1.3722045543276924	-1.3602728945290383	-1.4451813301815388	-1.4332476792779807
0.003872	-0.353027	0.007782	-9488.742783943504	-1.379465	-1.367539	-1.3720766461784615	-1.3601509864676924	-1.445053422032308	-1.4331257712166348
0.003874	-0.352692	0.007874	-9479.718879943504	-1.379337	-1.367423	-1.37194482988	-1.360031170345	-1.4449216057338465	-1.4330059550939425
0.003875	-0.352463	0.008057	-9473.566217943504	-1.379207	-1.367301	-1.3718129217307693	-1.3599072622836539	-1.4447896975846155	-1.4328820470325963
0.003876	-0.352310	0.008118	-9469.464442943505	-1.379075	-1.367174	-1.3716790135815384	-1.3597783542223076	-1.4446557894353846	-1.43275313897125
