Repository: pietracorvo/HystAPI

# Example data

The example data in this folder is from measurements performed during my physics bachelor.

The material is **FeSi3** (iron with 3% silicon), aka 'electrical steel', the standard material for ring cores in trafos. 

Four of the five samples where treated with high pressure torison (HPT, 20 rotations at 20GPa), to achieve nanocristallisation of the grains, which has a huge impact on the magnetic properties of the material. The HPT deformation was done at 77K (under liquid nitrogen) and at 293K (at room temperature). Afterwards some samples were heat treated at a temperature of 493K (for two hours) to anneal defects from the deformation process.

The five samples are:

File: testData/FeSi3_annealed/G1_919V_100Hz_800000Fs.txt (part 12 of 57)
--------------------------
t	U1	U2	H	B_raw	J_raw	B_drift	 J_drift	B_corr	J_corr
0.003947	0.168793	-0.010010	4537.346344336991	1.371587	1.365885	1.3788126105606489	1.3731107802057452	1.3161921137027282	1.3104904353739661
0.003949	0.168442	-0.010040	4527.912263336991	1.371425	1.365735	1.3786542718783894	1.372964441609447	1.3160337750204687	1.310344096777668
0.003950	0.168304	-0.010040	4524.220665336991	1.371262	1.365577	1.3784931025372595	1.3728082723112982	1.3158726056793388	1.3101879274795192
0.003951	0.168182	-0.010010	4520.93924633699	1.371099	1.365418	1.37833193319613	1.3726511030131492	1.315711436338209	1.3100307581813702
0.003952	0.167953	-0.010132	4514.786584336991	1.370936	1.365262	1.378170763855	1.372496933715	1.315550266997079	1.309876588883221
0.003954	0.167709	-0.010101	4508.22374433699	1.370772	1.365107	1.3780104251727405	1.372345595118702	1.3153899283148198	1.309725250286923
0.003955	0.167511	-0.010071	4502.891437336991	1.370609	1.364950	1.3778492558316107	1.372190425820553	1.31522875897369	1.309570080988774
0.003956	0.167419	-0.010071	4500.430372336991	1.370446	1.364790	1.3776880864904808	1.372032256522404	1.31506758963256	1.3094119116906249
0.003957	0.167206	-0.010101	4494.687888336991	1.370282	1.364634	1.377525917149351	1.3718780872242546	1.31490542029143	1.3092577423924756
0.003959	0.166901	-0.010101	4486.484338336991	1.370118	1.364480	1.3773655784670913	1.3717277486279567	1.3147450816091704	1.3091074037961776
0.003960	0.166885	-0.010132	4486.074161336991	1.369954	1.364317	1.3772034091259615	1.3715665793298077	1.3145829122680408	1.3089462344980287
0.003961	0.166672	-0.010071	4480.331676336991	1.369791	1.364161	1.3770422397848316	1.3714124100316587	1.314421742926911	1.3087920651998797
0.003962	0.166397	-0.010193	4472.948482336991	1.369626	1.364005	1.376879070443702	1.3712582407335097	1.3142585735857812	1.3086378959017306
0.003964	0.166260	-0.010071	4469.256884336991	1.369463	1.363846	1.3767197317614424	1.3711029021372114	1.3140992349035217	1.3084825573054324
0.003965	0.166122	-0.010101	4465.565287336991	1.369299	1.363687	1.3765575624203126	1.3709457328390626	1.3139370655623916	1.3083253880072836
0.003966	0.165863	-0.010132	4458.592270336991	1.369135	1.363532	1.3763953930791828	1.3707925635409135	1.313774896221262	1.3081722187091345
0.003967	0.165741	-0.010101	4455.310850336991	1.368971	1.363373	1.3762332237380528	1.3706353942427645	1.313612726880132	1.3080150494109855
0.003969	0.165482	-0.010071	4448.337833336991	1.368808	1.363218	1.3760738850557934	1.3704840556464664	1.3134533881978725	1.3078637108146873
0.003970	0.165329	-0.010101	4444.236059336991	1.368645	1.363060	1.3759127157146633	1.3703278863483173	1.3132922188567426	1.3077075415165382
0.003971	0.165131	-0.010071	4438.903752336991	1.368481	1.362903	1.3757505463735338	1.3701727170501683	1.313130049515613	1.3075523722183893
0.003972	0.164978	-0.010132	4434.801977336991	1.368317	1.362744	1.3755883770324038	1.3700155477520193	1.312967880174483	1.3073952029202403
0.003974	0.164734	-0.010162	4428.239137336991	1.368153	1.362588	1.3754280383501443	1.369863209155721	1.3128075414922233	1.307242864323942
0.003975	0.164612	-0.010162	4424.957718336991	1.367988	1.362427	1.3752648690090143	1.3697040398575722	1.3126443721510936	1.3070836950257931
0.003976	0.164413	-0.010193	4419.625410336991	1.367823	1.362269	1.3751016996678846	1.369547870559423	1.312481202809964	1.306927525727644
0.003977	0.164230	-0.010101	4414.703281336991	1.367659	1.362111	1.3749395303267549	1.3693917012612742	1.312319033468834	1.3067713564294952
0.003979	0.163956	-0.010132	4407.320086336991	1.367495	1.361957	1.3747791916444951	1.369241362664976	1.3121586947865742	1.306621017833197
0.003980	0.163879	-0.010162	4405.269199336991	1.367331	1.361795	1.3746170223033656	1.369081193366827	1.3119965254454447	1.306460848535048
0.003981	0.163696	-0.010132	4400.347069336991	1.367166	1.361637	1.3744538529622357	1.3689250240686779	1.311833356104315	1.3063046792368989
0.003982	0.163452	-0.010132	4393.784230336991	1.367002	1.361481	1.3742916836211059	1.3687708547705288	1.311671186763185	1.3061505099387498
0.003984	0.163330	-0.010132	4390.5028103369905	1.366838	1.361321	1.3741313449388461	1.368614516174231	1.3115108480809252	1.3059941713424519
0.003985	0.163162	-0.010223	4385.990858336991	1.366673	1.361161	1.3739681755977164	1.3684563468760818	1.3113476787397955	1.3058360020443027
0.003986	0.162933	-0.010162	4379.838196336991	1.366508	1.361004	1.3738050062565865	1.3683011775779328	1.3111845093986658	1.3056808327461538
0.003987	0.162750	-0.010193	4374.916066336991	1.366343	1.360845	1.3736418369154568	1.3681440082797838	1.3110213400575361	1.3055236634480047
0.003989	0.162552	-0.010223	4369.583759336991	1.366177	1.360686	1.373479498233197	1.3679886696834858	1.3108590013752761	1.3053683248517067
0.003990	0.162354	-0.010254	4364.251452336991	1.366011	1.360527	1.3733153288920674	1.3678315003853365	1.3106948320341467	1.3052111555535575
0.003991	0.162140	-0.010162	4358.508967336991	1.365846	1.360369	1.3731521595509375	1.3676753310871874	1.3105316626930166	1.3050549862554084
0.003992	0.162018	-0.010284	4355.227548336991	1.365680	1.360207	1.3729879902098077	1.3675151617890384	1.3103674933518867	1.3048948169572594
0.003994	0.161789	-0.010315	4349.074886336991	1.365513	1.360047	1.3728246515275482	1.3673588231927405	1.3102041546696275	1.3047384783609615
0.003995	0.161560	-0.010284	4342.92222433699	1.365346	1.359889	1.3726594821864182	1.3672026538945912	1.3100389853284975	1.3045823090628121
0.003996	0.161469	-0.010254	4340.461159336991	1.365180	1.359725	1.3724953128452886	1.3670404845964423	1.3098748159873677	1.3044201397646633
0.003997	0.161331	-0.010315	4336.769562336991	1.365013	1.359563	1.3723301435041586	1.3668803152982933	1.3097096466462377	1.3042599704665143
0.003999	0.160995	-0.010284	4327.745657336991	1.364846	1.359408	1.3721668048218991	1.3667289767019952	1.3095463079639784	1.3041086318702162
0.004000	0.160858	-0.010315	4324.054060336991	1.364679	1.359245	1.3720016354807691	1.3665678074038463	1.3093811386228484	1.3039474625720673
0.004001	0.160736	-0.010284	4320.772640336991	1.364512	1.359083	1.3718364661396394	1.366407638105697	1.3092159692817185	1.303787293273918
0.004002	0.160477	-0.010315	4313.79962333699	1.364345	1.358924	1.3716712967985096	1.366250468807548	1.309050799940589	1.303630123975769
0.004004	0.160202	-0.010345	4306.41642933699	1.364178	1.358766	1.37150795811625	1.36609613021125	1.3088874612583292	1.303475785379471
0.004005	0.160141	-0.010315	4304.775719336991	1.364011	1.358601	1.3713427887751204	1.365932960913101	1.3087222919171997	1.303312616081322
0.004006	0.160019	-0.010284	4301.4942993369905	1.363844	1.358438	1.3711776194339904	1.3657717916149519	1.3085571225760697	1.3031514467831729
0.004007	0.159698	-0.010345	4292.880572336991	1.363677	1.358282	1.3710124500928607	1.3656176223168028	1.3083919532349397	1.3029972774850238
0.004009	0.159546	-0.010315	4288.778798336991	1.363509	1.358120	1.370848111410601	1.3654592837205048	1.3082276145526803	1.3028389388887258
0.004010	0.159454	-0.010315	4286.317733336991	1.363342	1.357956	1.3706829420694713	1.3652971144223558	1.3080624452115504	1.3026767695905768
0.004011	0.159210	-0.010254	4279.754893336991	1.363176	1.357798	1.3705187727283412	1.365140945124207	1.3078982758704205	1.3025206002924279
0.004012	0.158966	-0.010345	4273.192054336991	1.363009	1.357639	1.3703536033872115	1.3649837758260577	1.3077331065292905	1.3023634309942786
0.004014	0.158890	-0.010345	4271.141166336991	1.362841	1.357473	1.3701892647049518	1.3648214372297596	1.3075687678470311	1.3022010923979805
0.004015	0.158661	-0.010406	4264.98850433699	1.362672	1.357313	1.3700220953638222	1.3646632679316106	1.3074015985059013	1.3020429230998316
0.004016	0.158463	-0.010376	4259.656197336991	1.362504	1.357151	1.3698559260226923	1.3645030986334616	1.3072354291647716	1.3018827538016826
0.004017	0.158295	-0.010376	4255.144245336991	1.362336	1.356989	1.3696897566815625	1.3643429293353124	1.3070692598236415	1.3017225845035334
0.004019	0.158066	-0.010376	4248.9915833369905	1.362168	1.356829	1.369525417999303	1.3641865907390145	1.3069049211413821	1.3015662459072355
0.004020	0.157944	-0.010345	4245.710163336991	1.362001	1.356665	1.369360248658173	1.3640244214408654	1.3067397518002521	1.3014040766090864
0.004021	0.157745	-0.010345	4240.377856336991	1.361833	1.356504	1.3691940793170434	1.3638652521427164	1.3065735824591225	1.3012449073109373
0.004022	0.157486	-0.010406	4233.404839336991	1.361664	1.356345	1.3690269099759134	1.3637080828445673	1.3064064131179927	1.3010877380127883
0.004024	0.157318	-0.010376	4228.8928873369905	1.361496	1.356182	1.368862571293654	1.3635487442482692	1.3062420744357333	1.3009283994164902
0.004025	0.157120	-0.010406	4223.560580336991	1.361328	1.356020	1.368696401952524	1.3633885749501202	1.3060759050946031	1.3007682301183412
0.004026	0.157028	-0.010406	4221.09951533699	1.361159	1.355855	1.3685292326113943	1.3632254056519713	1.3059087357534733	1.3006050608201922
0.004027	0.156784	-0.010437	4214.536675336991	1.360990	1.355694	1.3683620632702644	1.3630662363538222	1.3057415664123435	1.3004458915220432
0.004029	0.156570	-0.010468	4208.7941913369905	1.360821	1.355532	1.368196724588005	1.362907897757524	1.305576227730084	1.300287552925745
0.004030	0.156479	-0.010406	4206.333126336991	1.360652	1.355366	1.368029555246875	1.362743728459375	1.3054090583889542	1.300123383627596
0.004031	0.156235	-0.010376	4199.770287336991	1.360484	1.355206	1.3678633859057452	1.362585559161226	1.3052428890478245	1.299965214329447
0.004032	0.155975	-0.010437	4192.797270336991	1.360315	1.355046	1.3676962165646154	1.362427389863077	1.3050757197066947	1.299807045031298
0.004034	0.155899	-0.010376	4190.746382336991	1.360146	1.354880	1.3675308778823558	1.3622650512667789	1.3049103810244351	1.2996447064349999
0.004035	0.155640	-0.010437	4183.7733653369905	1.359978	1.354720	1.367364708541226	1.3621068819686297	1.304744211683305	1.2994865371368507
0.004036	0.155441	-0.010406	4178.441058336991	1.359809	1.354558	1.3671975392000961	1.3619467126704807	1.3045770423421752	1.2993263678387017
0.004037	0.155258	-0.010437	4173.518928336991	1.359640	1.354395	1.3670303698589663	1.3617855433723318	1.3044098730010454	1.2991651985405528
0.004039	0.155121	-0.010498	4169.827331336991	1.359470	1.354230	1.3668640311767066	1.3616242047760336	1.3042435343187857	1.2990038599442546
0.004040	0.154922	-0.010437	4164.495024336991	1.359301	1.354067	1.366696861835577	1.3614630354778845	1.3040763649776563	1.2988426906461055
0.004041	0.154709	-0.010468	4158.752540336991	1.359131	1.353905	1.3665286924944473	1.3613028661797355	1.3039081956365264	1.2986825213479565
0.004042	0.154526	-0.010559	4153.830410336991	1.358960	1.353740	1.3663595231533172	1.3611396968815865	1.3037390262953963	1.2985193520498075
0.004044	0.154373	-0.010468	4149.728635336991	1.358790	1.353576	1.3661931844710578	1.3609793582852885	1.303572687613137	1.2983590134535095
0.004045	0.154129	-0.010529	4143.165796336991	1.358620	1.353413	1.3660250151299278	1.3608181889871394	1.303404518272007	1.2981978441553603
0.004046	0.153976	-0.010529	4139.064021336991	1.358449	1.353248	1.3658558457887982	1.3606550196889904	1.3032353489308774	1.2980346748572114
0.004047	0.153778	-0.010590	4133.731714336991	1.358278	1.353083	1.3656866764476683	1.3604918503908414	1.3030661795897474	1.2978715055590624
0.004049	0.153564	-0.010590	4127.989229336991	1.358106	1.352919	1.3655183377654088	1.3603315117945434	1.3028978409074878	1.2977111669627643
0.004050	0.153442	-0.010590	4124.70781033699	1.357935	1.352751	1.3653491684242787	1.3601653424963942	1.3027286715663577	1.2975449976646152
0.004051	0.153275	-0.010559	4120.195857336991	1.357763	1.352586	1.365178999083149	1.3600021731982452	1.3025585022252284	1.2973818283664662
0.004052	0.152954	-0.010620	4111.582131336991	1.357592	1.352425	1.3650098297420192	1.3598430039000962	1.3023893328840983	1.2972226590683171
0.004054	0.152817	-0.010559	4107.890533336991	1.357421	1.352259	1.3648424910597596	1.3596806653037983	1.302221994201839	1.2970603204720192
0.004055	0.152832	-0.010437	4108.300711336991	1.357251	1.352088	1.36467432171863	1.3595114960056491	1.302053824860709	1.29689115117387
0.004056	0.152496	-0.010590	4099.276806336991	1.357080	1.351929	1.3645051523775	1.3593543267075	1.3018846555195793	1.2967339818757209
0.004057	0.152130	-0.010559	4089.4325473369904	1.356909	1.351770	1.3643359830363702	1.3591971574093509	1.3017154861784492	1.2965768125775718
0.004059	0.152115	-0.010559	4089.02237033699	1.356738	1.351599	1.3641686443541106	1.359029818813053	1.3015481474961899	1.296409473981274
0.004060	0.151901	-0.010559	4083.2798853369904	1.356567	1.351435	1.363999475012981	1.358867649514904	1.3013789781550602	1.2962473046831249
0.004061	0.151718	-0.010590	4078.3577553369905	1.356395	1.351270	1.363829305671851	1.3587044802167547	1.30120880881393	1.2960841353849757
0.004062	0.151550	-0.010590	4073.8458033369902	1.356224	1.351104	1.3636601363307213	1.3585403109186058	1.3010396394728003	1.2959199660868268
0.004064	0.151367	-0.010590	4068.92367433699	1.356052	1.350939	1.3634917976484615	1.3583789723223076	1.3008713007905408	1.2957586274905286
0.004065	0.151184	-0.010590	4064.0015443369903	1.355880	1.350773	1.3633216283073317	1.3582148030241588	1.300701131449411	1.2955944581923797
0.004066	0.150986	-0.010620	4058.6692373369906	1.355709	1.350608	1.363152458966202	1.3580516337260096	1.3005319621082814	1.2954312888942305
0.004067	0.150757	-0.010559	4052.51657533699	1.355537	1.350444	1.362982289625072	1.3578894644278605	1.3003617927671511	1.2952691195960815
0.004069	0.150650	-0.010712	4049.6453333369905	1.355364	1.350275	1.3628129509428126	1.3577241258315624	1.300192454084892	1.2951037809997834
0.004070	0.150421	-0.010651	4043.4926703369906	1.355191	1.350110	1.3626417816016827	1.3575609565334135	1.300021284743762	1.2949406117016344
0.004071	0.150238	-0.010651	4038.5705413369906	1.355019	1.349944	1.362471612260553	1.3573967872352646	1.2998511154026322	1.2947764424034856
0.004072	0.150024	-0.010651	4032.8280563369904	1.354846	1.349778	1.362300442919423	1.3572326179371152	1.2996799460615023	1.2946122731053362
0.004074	0.149857	-0.010651	4028.3161043369905	1.354674	1.349612	1.3621321042371635	1.3570702793408174	1.2995116073792428	1.2944499345090383
0.004075	0.149673	-0.010651	4023.3939743369906	1.354501	1.349445	1.3619609348960335	1.3569051100426683	1.2993404380381128	1.2942847652108893
0.004076	0.149506	-0.010681	4018.8820223369903	1.354328	1.349278	1.3617897655549038	1.3567399407445193	1.299169268696983	1.2941195959127403
0.004077	0.149200	-0.010651	4010.6784733369905	1.354156	1.349116	1.361619596213774	1.35657977144637	1.2989990993558531	1.293959426614591
0.004079	0.149170	-0.010651	4009.85811833699	1.353983	1.348944	1.3614502575315144	1.356411432850072	1.2988297606735935	1.293791088018293
0.004080	0.148895	-0.010712	4002.4749233369903	1.353810	1.348780	1.3612790881903847	1.3562492635519232	1.298658591332464	1.2936289187201442
0.004081	0.148743	-0.010651	3998.3731493369905	1.353637	1.348612	1.3611079188492547	1.356083094253774	1.298487421991334	1.293462749421995
0.004082	0.148483	-0.010712	3991.4001323369903	1.353463	1.348447	1.3609357495081251	1.355919924955625	1.2983152526502044	1.293299580123846
0.004084	0.148376	-0.010773	3988.5288903369906	1.353289	1.348277	1.3607654108258653	1.3557535863593269	1.2981449139679446	1.2931332415275478
0.004085	0.148193	-0.010742	3983.60676033699	1.353115	1.348109	1.3605932414847357	1.355587417061178	1.297972744626815	1.2929670722293989
0.004086	0.148056	-0.010681	3979.91516333699	1.352942	1.347940	1.3604220721436058	1.3554202477630288	1.297801575285685	1.2927999029312498
0.004087	0.147797	-0.010773	3972.9421463369904	1.352767	1.347775	1.360248902802476	1.3552570784648799	1.2976284059445553	1.2926367336331008
0.004089	0.147675	-0.010742	3969.6607263369906	1.352593	1.347605	1.3600785641202162	1.3550907398685816	1.2974580672622955	1.2924703950368026
0.004090	0.147476	-0.010712	3964.3284193369905	1.352420	1.347438	1.3599073947790865	1.3549255705704326	1.2972868979211656	1.2923052257386536
0.004091	0.147217	-0.010712	3957.35540233699	1.352246	1.347273	1.3597352254379569	1.3547624012722836	1.297114728580036	1.2921420564405046
0.004092	0.147110	-0.010681	3954.4841593369906	1.352073	1.347104	1.359564056096827	1.3545952319741348	1.296943559238906	1.2919748871423558
0.004094	0.146896	-0.010712	3948.7416753369903	1.351900	1.346937	1.3593947174145675	1.3544318933778365	1.2967742205566468	1.2918115485460575
0.004095	0.146683	-0.010742	3942.9991903369905	1.351726	1.346771	1.3592225480734375	1.3542677240796874	1.2966020512155167	1.2916473792479084
0.004096	0.146576	-0.010773	3940.1279483369904	1.351551	1.346600	1.3590493787323077	1.3540985547815385	1.296428881874387	1.2914782099497595
0.004097	0.146271	-0.010834	3931.9243993369905	1.351376	1.346435	1.358876209391178	1.3539353854833895	1.2962557125332572	1.2913150406516105
0.004099	0.146133	-0.010834	3928.23280133699	1.351200	1.346264	1.3587038707089183	1.3537680468870912	1.2960833738509976	1.2911477020553122
0.004100	0.146011	-0.010773	3924.9513823369903	1.351026	1.346093	1.3585317013677884	1.3535988775889423	1.2959112045098675	1.2909785327571632
0.004101	0.145782	-0.010803	3918.7987203369903	1.350850	1.345926	1.3583575320266588	1.3534337082907932	1.295737035168738	1.2908133634590142
0.004102	0.145416	-0.010864	3908.9544603369905	1.350675	1.345763	1.358184362685529	1.3532725389926443	1.2955638658276083	1.2906521941608653
0.004104	0.145386	-0.010712	3908.1341053369906	1.350501	1.345590	1.3580140240032692	1.3531032003963464	1.2953935271453485	1.2904828555645673
0.004105	0.145264	-0.010803	3904.8526863369902	1.350326	1.345419	1.3578408546621394	1.352934031098197	1.2952203578042187	1.290313686266418
0.004106	0.144974	-0.010803	3897.0593143369906	1.350151	1.345254	1.3576676853210097	1.352770861800048	1.295047188463089	1.290150516968269
0.004107	0.144806	-0.010803	3892.5473623369903	1.349976	1.345084	1.35749451597988	1.352602692501899	1.2948740191219592	1.28998234767012
0.004109	0.144684	-0.010803	3889.2659423369905	1.349801	1.344913	1.3573231772976202	1.352435353905601	1.2947026804396993	1.289815009073822
0.004110	0.144531	-0.010834	3885.1641673369904	1.349626	1.344743	1.3571500079564904	1.3522671846074519	1.2945295110985695	1.2896468397756728
0.004111	0.144211	-0.010803	3876.5504403369905	1.349450	1.344579	1.3569758386153605	1.3521050153093028	1.2943553417574396	1.2894846704775238
0.004112	0.144028	-0.010895	3871.6283113369905	1.349274	1.344409	1.3568016692742308	1.3519368460111538	1.2941811724163101	1.2893165011793748
0.004114	0.143982	-0.010864	3870.3977783369905	1.349098	1.344234	1.356629330591971	1.3517655074148558	1.29400883373405	1.2891451625830768
0.004115	0.143738	-0.010925	3863.8349393369904	1.348921	1.344066	1.3564541612508414	1.3515993381167068	1.2938336643929205	1.2889789932849278
0.004116	0.143524	-0.010895	3858.0924543369906	1.348744	1.343896	1.3562789919097116	1.3514311688185576	1.2936584950517909	1.2888108239867786
0.004117	0.143341	-0.010925	3853.1703243369902	1.348567	1.343725	1.3561038225685818	1.3512619995204087	1.2934833257106608	1.2886416546886297
0.004119	0.143188	-0.010925	3849.0685503369905	1.348390	1.343553	1.3559304838863222	1.3510936609241107	1.2933099870284015	1.2884733160923316
0.004120	0.142975	-0.011017	3843.3260653369903	1.348212	1.343383	1.3557543145451922	1.3509254916259616	1.2931338176872713	1.2883051467941826
0.004121	0.142761	-0.010925	3837.5835813369904	1.348035	1.343213	1.3555791452040626	1.3507573223278124	1.2929586483461417	1.2881369774960334
0.004122	0.142578	-0.010895	3832.6614513369905	1.347858	1.343042	1.3554039758629328	1.3505881530296635	1.2927834790050121	1.2879678081978845
0.004124	0.142395	-0.010956	3827.7393213369905	1.347681	1.342871	1.355230637180673	1.3504208144333654	1.2926101403227523	1.2878004696015863
0.004125	0.142288	-0.010895	3824.8680793369904	1.347504	1.342698	1.3550554678395432	1.3502496451352164	1.2924349709816223	1.2876293003034374
0.004126	0.142029	-0.010925	3817.8950623369906	1.347327	1.342530	1.3548802984984134	1.3500834758370674	1.2922598016404927	1.2874631310052884
0.004127	0.141891	-0.010986	3814.2034653369906	1.347150	1.342356	1.3547051291572838	1.3499113065389183	1.292084632299363	1.2872909617071393
0.004129	0.141663	-0.010986	3808.0508033369906	1.346972	1.342186	1.3545307904750241	1.3497449679426203	1.2919102936171032	1.2871246231108413
0.004130	0.141525	-0.011017	3804.3592053369903	1.346793	1.342013	1.3543536211338942	1.3495737986444711	1.2917331242759733	1.286953453812692
0.004131	0.141266	-0.010925	3797.3861883369905	1.346616	1.341844	1.3541784517927644	1.3494066293463223	1.2915579549348437	1.2867862845145432
0.004132	0.141068	-0.011017	3792.0538813369903	1.346438	1.341672	1.3540022824516347	1.349236460048173	1.291381785593714	1.286616115216394
0.004134	0.140976	-0.010986	3789.5928173369903	1.346260	1.341498	1.353827943769375	1.349066121451875	1.291207446911454	1.286445776620096
0.004135	0.140747	-0.010986	3783.4401543369904	1.346082	1.341327	1.3536517744282452	1.348896952153726	1.2910312775703243	1.286276607321947
0.004136	0.140518	-0.010986	3777.2874923369905	1.345904	1.341157	1.3534756050871153	1.348728782855577	1.2908551082291946	1.286108438023798
0.004137	0.140411	-0.011017	3774.4162503369903	1.345725	1.340982	1.3532984357459856	1.3485556135574277	1.2906779388880647	1.2859352687256487
0.004139	0.140228	-0.010986	3769.4941213369902	1.345547	1.340810	1.353124097063726	1.3483872749611299	1.2905036002058052	1.2857669301293508
0.004140	0.139908	-0.011078	3760.8803943369903	1.345368	1.340642	1.352946927722596	1.3482211056629807	1.2903264308646754	1.2856007608312017
0.004141	0.139801	-0.010986	3758.0091513369903	1.345190	1.340467	1.3527707583814665	1.348047936364832	1.2901502615235456	1.2854275915330529
0.004142	0.139633	-0.011078	3753.4971993369904	1.345011	1.340294	1.3525935890403364	1.347876767066683	1.2899730921824157	1.2852564222349039
0.004144	0.139420	-0.011017	3747.7547153369906	1.344832	1.340122	1.352418250358077	1.3477084284703846	1.2897977535001561	1.2850880836386056
0.004145	0.139267	-0.011017	3743.6529403369905	1.344654	1.339949	1.352242081016947	1.3475372591722357	1.2896215841590264	1.2849169143404566
0.004146	0.139053	-0.010986	3737.9104553369903	1.344475	1.339778	1.3520649116758174	1.3473680898740865	1.2894444148178965	1.2847477450423075
0.004147	0.138916	-0.011017	3734.2188583369903	1.344297	1.339604	1.3518887423346877	1.3471959205759376	1.2892682454767668	1.2845755757441586
0.004149	0.138626	-0.011047	3726.4254863369906	1.344118	1.339435	1.3517134036524279	1.3470305819796393	1.2890929067945072	1.2844102371478603
0.004150	0.138550	-0.010986	3724.3745993369903	1.343940	1.339260	1.351537234311298	1.3468574126814903	1.288916737453377	1.2842370678497113
0.004151	0.138290	-0.011017	3717.4015823369905	1.343762	1.339090	1.3513610649701682	1.3466892433833413	1.2887405681122472	1.2840688985515623
0.004152	0.138062	-0.011017	3711.2489203369905	1.343583	1.338919	1.3511838956290385	1.3465200740851924	1.2885633987711178	1.2838997292534133
0.004154	0.137985	-0.011078	3709.1980323369903	1.343404	1.338742	1.351008556946779	1.3463467354888943	1.2883880600888582	1.2837263906571152
0.004155	0.137756	-0.011078	3703.0453703369903	1.343224	1.338571	1.350830387605649	1.3461775661907451	1.2882098907477282	1.283557221358966
0.004156	0.137466	-0.011139	3695.2519983369903	1.343044	1.338400	1.350652218264519	1.3460083968925962	1.2880317214065982	1.2833880520608172
0.004157	0.137314	-0.011139	3691.1502243369905	1.342863	1.338225	1.3504730489233894	1.3458352275944472	1.2878525520654684	1.2832148827626682
0.004159	0.137207	-0.011139	3688.2789813369905	1.342683	1.338048	1.3502967102411298	1.3456618889981489	1.2876762133832091	1.2830415441663698
0.004160	0.137054	-0.011139	3684.1772073369903	1.342503	1.337873	1.3501185409	1.3454887197	1.2874980440420791	1.282868374868221
0.004161	0.136703	-0.011078	3674.7431253369905	1.342323	1.337705	1.3499403715588703	1.345322550401851	1.2873198747009496	1.2827022055700719
0.004162	0.136658	-0.011139	3673.5125933369904	1.342142	1.337526	1.3497612022177403	1.345145381103702	1.2871407053598194	1.282525036271923
0.004164	0.136475	-0.011169	3668.5904633369905	1.341961	1.337351	1.3495838635354807	1.344974042507404	1.28696336667756	1.282353697675625
0.004165	0.136292	-0.011169	3663.6683333369906	1.341781	1.337177	1.3494056941943509	1.3448018732092548	1.28678519733643	1.2821815283774758
0.004166	0.136002	-0.011169	3655.8749613369905	1.341600	1.337006	1.3492265248532211	1.3446327039111057	1.2866060279953002	1.2820123590793266
0.004167	0.135925	-0.011108	3653.82407433699	1.341419	1.336828	1.3490473555120912	1.3444565346129567	1.2864268586541705	1.2818361897811776
0.004169	0.135696	-0.011200	3647.67141233699	1.341238	1.336654	1.3488700168298318	1.3442861960166588	1.286249519971911	1.2816658511848797
0.004170	0.135559	-0.011230	3643.97981533699	1.341057	1.336477	1.3486908474887018	1.3441110267185095	1.286070350630781	1.2814906818867304
0.004171	0.135269	-0.011139	3636.1864433369906	1.340876	1.336306	1.3485116781475721	1.3439418574203605	1.2858911812896512	1.2813215125885815
0.004172	0.135147	-0.011200	3632.9050233369903	1.340694	1.336129	1.3483315088064425	1.3437666881222115	1.2857110119485218	1.2811463432904324
0.004174	0.135010	-0.011230	3629.2134263369903	1.340512	1.335952	1.3481531701241827	1.3435933495259136	1.2855326732662617	1.2809730046941346
0.004175	0.134750	-0.011230	3622.2404093369905	1.340330	1.335778	1.3479730007830528	1.3434211802277645	1.285352503925132	1.2808008353959854
0.004176	0.134537	-0.011292	3616.4979243369903	1.340148	1.335603	1.347792831441923	1.3432480109296154	1.285172334584002	1.2806276660978364
0.004177	0.134384	-0.011292	3612.39614933699	1.339965	1.335425	1.3476116621007934	1.3430718416314664	1.2849911652428725	1.2804514967996874
0.004179	0.134262	-0.011292	3609.1147303369903	1.339782	1.335246	1.3474323234185337	1.3428965030351683	1.2848118265606128	1.2802761582033892
0.004180	0.134033	-0.011322	3602.9620683369903	1.339598	1.335071	1.347250154077404	1.3427233337370192	1.284629657219483	1.2801029889052402
0.004181	0.133820	-0.011261	3597.2195833369906	1.339416	1.334895	1.347069984736274	1.34254916443887	1.2844494878783532	1.279928819607091
0.004182	0.133636	-0.011261	3592.29745333699	1.339233	1.334719	1.3468888153951442	1.3423749951407211	1.2842683185372232	1.279754650308942
0.004184	0.133469	-0.011383	3587.7855013369904	1.339049	1.334540	1.3467084767128845	1.3421996565444232	1.2840879798549638	1.2795793117126442
0.004185	0.133286	-0.011383	3582.8633723369903	1.338865	1.334362	1.3465263073717548	1.3420234872462742	1.2839058105138341	1.2794031424144952
0.004186	0.133072	-0.011353	3577.1208873369906	1.338681	1.334186	1.3463441380306251	1.3418493179481252	1.2837236411727044	1.2792289731163462
0.004187	0.132980	-0.011353	3574.6598223369906	1.338497	1.334005	1.3461619686894952	1.341670148649976	1.2835414718315743	1.279049803818197
0.004189	0.132751	-0.011353	3568.50716033699	1.338313	1.333829	1.3459816300072356	1.3414978100536779	1.2833611331493149	1.2788774652218988
0.004190	0.132538	-0.011322	3562.7646763369903	1.338129	1.333652	1.3457994606661057	1.341322640755529	1.2831789638081847	1.27870229592375
0.004191	0.132370	-0.011322	3558.2527233369906	1.337946	1.333474	1.3456182913249761	1.34114647145738	1.2829977944670552	1.278526126625601
0.004192	0.132172	-0.011383	3552.9204163369905	1.337762	1.333297	1.345436121983846	1.3409713021592307	1.282815625125925	1.2783509573274516
0.004194	0.132019	-0.011322	3548.8186423369903	1.337578	1.333119	1.3452557833015866	1.3407969635629327	1.2826352864436656	1.2781766187311536
0.004195	0.131775	-0.011353	3542.25580233699	1.337394	1.332943	1.3450736139604567	1.3406227942647837	1.282453117102536	1.2780024494330047
0.004196	0.131592	-0.011353	3537.3336723369903	1.337210	1.332765	1.344891444619327	1.3404466249666347	1.2822709477614063	1.2778262801348557
0.004197	0.131439	-0.011383	3533.2318983369905	1.337026	1.332586	1.3447092752781973	1.3402694556684858	1.2820887784202766	1.2776491108367067
0.004199	0.131241	-0.011383	3527.8995913369904	1.336842	1.332408	1.3445289365959376	1.3400951170721875	1.2819084397380167	1.2774747722404085
0.004200	0.131088	-0.011322	3523.7978163369903	1.336658	1.332230	1.3443467672548075	1.3399189477740385	1.2817262703968866	1.2772986029422595
0.004201	0.130844	-0.011414	3517.2349763369903	1.336473	1.332053	1.344163597913678	1.3397437784758894	1.2815431010557572	1.2771234336441104
0.004202	0.130600	-0.011444	3510.6721373369905	1.336288	1.331876	1.343980428572548	1.3395686091777406	1.2813599317146274	1.2769482643459615
0.004204	0.130615	-0.011414	3511.0823143369903	1.336103	1.331691	1.3437990898902885	1.3393872705814422	1.2811785930323678	1.2767669257496632
0.004205	0.130371	-0.011383	3504.5194753369906	1.335918	1.331514	1.3436159205491587	1.3392121012832934	1.280995423691238	1.2765917564515143
0.004206	0.130096	-0.011475	3497.1362803369902	1.335733	1.331338	1.3434327512080289	1.3390379319851442	1.2808122543501081	1.2764175871533652
0.004207	0.129990	-0.011475	3494.2650383369905	1.335547	1.331156	1.343248581866899	1.3388577626869953	1.2806280850089782	1.2762374178552163
0.004209	0.129807	-0.011475	3489.3429083369906	1.335361	1.330976	1.3430662431846394	1.338681424090697	1.2804457463267185	1.276061079258918
0.004210	0.129562	-0.011475	3482.7800693369904	1.335175	1.330798	1.3428820738435097	1.338505254792548	1.280261576985589	1.275884909960769
0.004211	0.129333	-0.011475	3476.6274073369905	1.334989	1.330620	1.34269790450238	1.338329085494399	1.280077407644459	1.27570874066262
0.004212	0.129211	-0.011505	3473.34598733699	1.334803	1.330438	1.34251373516125	1.33814891619625	1.279893238303329	1.275528571364471
0.004214	0.129074	-0.011475	3469.65439033699	1.334617	1.330257	1.3423313964789902	1.3379715775999519	1.2797108996210693	1.2753512327681729
0.004215	0.128738	-0.011475	3460.6304863369905	1.334431	1.330082	1.3421472271378605	1.3377984083018029	1.2795267302799398	1.2751780634700238
0.004216	0.128662	-0.011444	3458.5795983369903	1.334245	1.329899	1.3419630577967308	1.3376172390036538	1.2793425609388098	1.2749968941718748
0.004217	0.128464	-0.011505	3453.24729133699	1.334059	1.329720	1.341778888455601	1.3374400697055049	1.2791583915976803	1.2748197248737259
0.004219	0.128265	-0.011505	3447.9149843369905	1.333873	1.329540	1.3415965497733415	1.3372637311092066	1.2789760529154206	1.2746433862774276
0.004220	0.128052	-0.011566	3442.1724993369903	1.333686	1.329360	1.3414113804322114	1.3370855618110578	1.2787908835742905	1.2744652169792787
0.004221	0.127899	-0.011475	3438.0707253369906	1.333499	1.329179	1.3412262110910818	1.3369063925129088	1.2786057142331608	1.2742860476811297
0.004222	0.127731	-0.011536	3433.5587733369903	1.333313	1.328998	1.341042041749952	1.3367272232147596	1.2784215448920313	1.2741068783829805
0.004224	0.127594	-0.011597	3429.8671753369904	1.333125	1.328815	1.3408577030676923	1.3365478846184617	1.2782372062097713	1.2739275397866827
0.004225	0.127289	-0.011566	3421.6636263369905	1.332937	1.328638	1.3406715337265627	1.3363727153203124	1.278051036868642	1.2737523704885334
0.004226	0.127136	-0.011566	3417.5618513369905	1.332750	1.328456	1.3404863643854328	1.3361925460221635	1.2778658675275119	1.2735722011903845
0.004227	0.126999	-0.011505	3413.8702543369905	1.332564	1.328273	1.340302195044303	1.3360113767240145	1.2776816981863823	1.2733910318922355
0.004229	0.126831	-0.011566	3409.3583023369906	1.332376	1.328092	1.3401178563620433	1.3358340381277165	1.2774973595041224	1.2732136932959375
0.004230	0.126526	-0.011505	3401.1547523369904	1.332190	1.327916	1.3399336870209135	1.3356598688295673	1.2773131901629928	1.2730395239977883
0.004231	0.126343	-0.011536	3396.2326233369904	1.332003	1.327735	1.3397485176797836	1.3354806995314183	1.2771280208218627	1.2728603546996393
0.004232	0.126221	-0.011597	3392.9512033369906	1.331815	1.327551	1.3395623483386538	1.3352985302332692	1.276941851480733	1.2726781854014901
0.004234	0.126053	-0.011566	3388.4392513369903	1.331628	1.327370	1.3393790096563942	1.3351211916369712	1.2767585127984735	1.2725008468051922
0.004235	0.125763	-0.011627	3380.64587933699	1.331440	1.327191	1.3391928403152644	1.3349440223388223	1.2765723434573437	1.2723236775070432
0.004236	0.125626	-0.011597	3376.95428233699	1.331252	1.327008	1.3390066709741348	1.334762853040673	1.276386174116214	1.272142508208894
0.004237	0.125534	-0.011566	3374.4932173369903	1.331064	1.326823	1.3388205016330048	1.3345796837425241	1.276200004775084	1.271959338910745
0.004239	0.125275	-0.011627	3367.5202003369905	1.330876	1.326644	1.338636162950745	1.334404345146226	1.2760156660928241	1.271784000314447
0.004240	0.125046	-0.011627	3361.3675383369905	1.330687	1.326463	1.3384489936096153	1.334225175848077	1.2758284967516946	1.271604831016298
0.004241	0.124939	-0.011658	3358.4962963369903	1.330499	1.326278	1.3382628242684858	1.3340420065499279	1.2756423274105648	1.2714216617181489
0.004242	0.124756	-0.011688	3353.5741663369904	1.330309	1.326095	1.3380746549273557	1.3338608372517788	1.2754541580694347	1.2712404924199998
0.004244	0.124542	-0.011627	3347.83168133699	1.330121	1.325914	1.3378903162450964	1.3336834986554809	1.2752698193871757	1.2710631538237018
0.004245	0.124313	-0.011688	3341.67901933699	1.329931	1.325732	1.3377021469039663	1.3335033293573317	1.2750816500460456	1.2708829845255527
0.004246	0.124207	-0.011719	3338.8077773369905	1.329742	1.325546	1.3375149775628365	1.3333191600591827	1.2748944807049156	1.2706988152274037
0.004247	0.123917	-0.011658	3331.0144053369904	1.329553	1.325367	1.3373278082217068	1.3331419907610336	1.2747073113637861	1.2705216459292545
0.004249	0.123825	-0.011719	3328.5533403369905	1.329363	1.325180	1.3371414695394472	1.3329586521647356	1.2745209726815263	1.2703383073329566
0.004250	0.123566	-0.011749	3321.58032333699	1.329173	1.324999	1.3369533001983174	1.3327794828665867	1.2743328033403967	1.2701591380348076
0.004251	0.123398	-0.011719	3317.0683713369904	1.328983	1.324814	1.3367651308571875	1.3325963135684376	1.2741446339992666	1.2699759687366585
0.004252	0.123123	-0.011810	3309.6851773369904	1.328792	1.324633	1.3365759615160577	1.3324171442702883	1.2739554646581368	1.2697967994385093
0.004254	0.123093	-0.011749	3308.8648223369905	1.328601	1.324443	1.336388622833798	1.3322308056739904	1.2737681259758773	1.2696104608422114
0.004255	0.122757	-0.011749	3299.8409173369905	1.328411	1.324264	1.3362004534926684	1.3320536363758415	1.2735799566347477	1.2694332915440625
0.004256	0.122665	-0.011749	3297.3798533369904	1.328220	1.324077	1.3360112841515384	1.3318684670776924	1.2733907872936174	1.2692481222459133
0.004257	0.122482	-0.011780	3292.4577233369905	1.328030	1.323892	1.3358231148104087	1.3316852977795435	1.2732026179524878	1.2690649529477644
0.004259	0.122345	-0.011688	3288.7661263369905	1.327840	1.323707	1.335636776128149	1.3315039591832452	1.273016279270228	1.2688836143514661
0.004260	0.122101	-0.011749	3282.2032863369905	1.327650	1.323525	1.3354486067870193	1.3313237898850963	1.2728281099290983	1.2687034450533172
0.004261	0.121948	-0.011810	3278.1015113369904	1.327459	1.323339	1.3352594374458895	1.3311396205869472	1.2726389405879686	1.2685192757551682
0.004262	0.121796	-0.011780	3273.9997373369906	1.327268	1.323153	1.3350702681047595	1.3309554512887982	1.2724497712468388	1.2683351064570192
0.004264	0.121628	-0.011810	3269.4877853369903	1.327076	1.322968	1.3348819294224998	1.3307741126925	1.2722614325645791	1.2681537678607209
0.004265	0.121307	-0.011810	3260.8740583369904	1.326885	1.322787	1.3346927600813703	1.330594943394351	1.2720722632234494	1.2679745985625719
0.004266	0.121201	-0.011841	3258.0028153369904	1.326693	1.322599	1.3345025907402404	1.330408774096202	1.2718820938823194	1.267788429264423
0.004267	0.121033	-0.011871	3253.4908633369905	1.326501	1.322412	1.3343124213991104	1.330223604798053	1.2716919245411895	1.2676032599662739
0.004269	0.120850	-0.011871	3248.5687343369905	1.326309	1.322226	1.334124082716851	1.3300412662017547	1.2715035858589303	1.2674209213699756
0.004270	0.120651	-0.011871	3243.2364263369905	1.326116	1.322041	1.3339329133757212	1.3298580969036058	1.2713124165178002	1.2672377520718268
0.004271	0.120438	-0.011841	3237.4939423369906	1.325925	1.321856	1.3337437440345914	1.3296749276054567	1.2711232471766705	1.2670545827736777
0.004272	0.120285	-0.011841	3233.3921673369905	1.325733	1.321669	1.3335535746934617	1.3294897583073078	1.270933077835541	1.2668694134755287
0.004274	0.120102	-0.011902	3228.4700383369905	1.325540	1.321483	1.333364236011202	1.3293074197110095	1.2707437391532812	1.2666870748792305
0.004275	0.119812	-0.011902	3220.6766663369904	1.325347	1.321300	1.3331730666700723	1.3291262504128605	1.2705525698121516	1.2665059055810814
0.004276	0.119904	-0.011810	3223.1377303369904	1.325156	1.321105	1.3329838973289423	1.3289330811147115	1.2703634004710214	1.2663127362829325
0.004277	0.119598	-0.011871	3214.9341813369906	1.324963	1.320923	1.3327927279878125	1.3287529118165626	1.2701722311298917	1.2661325669847836
0.004279	0.119324	-0.011932	3207.5509873369906	1.324770	1.320739	1.3326033893055529	1.3285725732202645	1.269982892447632	1.2659522283884854
0.004280	0.119141	-0.011902	3202.62885733699	1.324577	1.320553	1.332412219964423	1.3283884039221154	1.2697917231065023	1.2657680590903364
0.004281	0.119019	-0.011902	3199.3474373369904	1.324385	1.320364	1.3322220506232931	1.3282012346239664	1.2696015537653724	1.2655808897921874
0.004282	0.118790	-0.011902	3193.1947753369905	1.324191	1.320179	1.3320298812821634	1.3280180653258173	1.2694093844242427	1.2653977204940383
0.004284	0.118607	-0.011993	3188.2726453369905	1.323998	1.319991	1.3318405425999038	1.3278337267295193	1.2692200457419829	1.2652133818977402
0.004285	0.118393	-0.011932	3182.53016133699	1.323804	1.319805	1.331648373258774	1.32764955743137	1.2690278764008531	1.265029212599591
0.004286	0.118301	-0.011932	3180.0690963369902	1.323611	1.319615	1.3314572039176444	1.3274613881332211	1.2688367070597235	1.264841043301442
0.004287	0.118042	-0.011932	3173.0960793369904	1.323417	1.319430	1.3312650345765145	1.3272782188350722	1.2686445377185938	1.2646578740032932
0.004289	0.117828	-0.011963	3167.3535953369906	1.323224	1.319243	1.331075695894255	1.327094880238774	1.268455199036334	1.264474535406995
0.004290	0.117676	-0.011993	3163.2518203369905	1.323029	1.319054	1.330882526553125	1.3269077109406249	1.268262029695204	1.2642873661088458
0.004291	0.117554	-0.011963	3159.97040033699	1.322836	1.318865	1.3306913572119952	1.3267205416424759	1.2680708603540745	1.2641001968106969
0.004292	0.117310	-0.011993	3153.4075613369905	1.322641	1.318679	1.3304981878708653	1.3265363723443269	1.2678776910129446	1.2639160275125478
0.004294	0.117111	-0.011993	3148.0752533369905	1.322447	1.318491	1.3303078491886058	1.326352033748029	1.267687352330685	1.26373168891625
0.004295	0.116943	-0.012054	3143.56330133699	1.322252	1.318302	1.330114679847476	1.32616486444988	1.2674941829895552	1.263544519618101
0.004296	0.116776	-0.011993	3139.0513493369904	1.322057	1.318113	1.3299215105063462	1.3259776951517308	1.2673010136484253	1.2633573503199518
0.004297	0.116577	-0.012054	3133.7190423369902	1.321862	1.317924	1.3297283411652165	1.3257905258535818	1.2671078443072958	1.2631701810218028
0.004299	0.116348	-0.012054	3127.5663803369903	1.321667	1.317737	1.3295370024829567	1.3256071872572837	1.2669165056250358	1.2629868424255046
0.004300	0.116226	-0.012054	3124.2849603369905	1.321471	1.317545	1.329342833141827	1.3254170179591347	1.2667223362839062	1.2627966731273557
0.004301	0.116013	-0.012115	3118.5424763369906	1.321275	1.317356	1.329148663800697	1.3252298486609855	1.2665281669427761	1.2626095038292064
0.004302	0.115784	-0.012085	3112.38981433699	1.321080	1.317168	1.3289554944595674	1.3250436793628364	1.2663349976016467	1.2624233345310574
0.004304	0.115662	-0.012085	3109.1083943369904	1.320884	1.316977	1.3287631557773076	1.3248563407665386	1.266142658919387	1.2622359959347595
