Repository: pietracorvo/HystAPI

# Example data

The example data in this folder is from measurements performed during my physics bachelor.

The material is **FeSi3** (iron with 3% silicon), aka 'electrical steel', the standard material for ring cores in trafos. 

Four of the five samples where treated with high pressure torison (HPT, 20 rotations at 20GPa), to achieve nanocristallisation of the grains, which has a huge impact on the magnetic properties of the material. The HPT deformation was done at 77K (under liquid nitrogen) and at 293K (at room temperature). Afterwards some samples were heat treated at a temperature of 493K (for two hours) to anneal defects from the deformation process.

The five samples are:

File: testData/FeSi3_annealed/G1_919V_100Hz_800000Fs.txt (part 13 of 57)
--------------------------
t	U1	U2	H	B_raw	J_raw	B_drift	 J_drift	B_corr	J_corr
0.004305	0.115402	-0.012146	3102.1353773369906	1.320687	1.316789	1.328567986436178	1.3246701714683895	1.2659474895782572	1.2620498266366105
0.004306	0.115189	-0.012085	3096.3928923369904	1.320491	1.316600	1.328373817095048	1.3244830021702405	1.2657533202371272	1.2618626573384615
0.004307	0.115128	-0.012115	3094.7521823369902	1.320295	1.316406	1.3281796477539183	1.3242908328720913	1.2655591508959976	1.2616704880403122
0.004309	0.114822	-0.012146	3086.5486333369904	1.320098	1.316220	1.3279863090716586	1.3241084942757932	1.2653658122137377	1.2614881494440142
0.004310	0.114670	-0.012115	3082.4468583369903	1.319902	1.316028	1.3277921397305288	1.3239183249776443	1.265171642872608	1.2612979801458652
0.004311	0.114502	-0.012085	3077.9349063369905	1.319706	1.315838	1.3275979703893992	1.3237301556794954	1.2649774735314785	1.2611098108477163
0.004312	0.114349	-0.012146	3073.8331313369904	1.319509	1.315646	1.3274028010482692	1.3235399863813462	1.2647823041903483	1.2609196415495671
0.004314	0.114166	-0.012207	3068.9110023369904	1.319312	1.315455	1.3272094623660098	1.3233526477850481	1.2645889655080889	1.260732302953269
0.004315	0.113968	-0.012115	3063.57869533699	1.319115	1.315265	1.3270142930248798	1.323164478486899	1.2643937961669591	1.26054413365512
0.004316	0.113800	-0.012177	3059.0667423369905	1.318918	1.315074	1.32681912368375	1.3229753091887502	1.2641986268258294	1.2603549643569711
0.004317	0.113602	-0.012207	3053.7344353369904	1.318720	1.314883	1.32662295434262	1.3227861398906011	1.264002457484699	1.260165795058822
0.004319	0.113358	-0.012238	3047.17159633699	1.318522	1.314693	1.3264286156603606	1.3225998012943028	1.26380811880244	1.2599794564625237
0.004320	0.113144	-0.012207	3041.4291113369904	1.318324	1.314502	1.3262324463192308	1.322410631996154	1.26361194946131	1.259790287164375
0.004321	0.113052	-0.012238	3038.9680463369905	1.318126	1.314307	1.326036276978101	1.3222174626980048	1.2634157801201802	1.2595971178662257
0.004322	0.112823	-0.012238	3032.8153843369905	1.317928	1.314116	1.3258401076369712	1.322028293399856	1.2632196107790503	1.259407948568077
0.004324	0.112549	-0.012329	3025.4321903369905	1.317728	1.313926	1.3256437689547116	1.3218419548035576	1.2630232720967909	1.2592216099717786
0.004325	0.112457	-0.012299	3022.9711253369906	1.317529	1.313730	1.3254465996135818	1.3216477855054087	1.2628261027556609	1.2590274406736297
0.004326	0.112335	-0.012268	3019.6897053369903	1.317330	1.313535	1.3252494302724518	1.3214546162072596	1.2626289334145309	1.2588342713754805
0.004327	0.112122	-0.012329	3013.9472213369904	1.317130	1.313343	1.325051260931322	1.3212644469091106	1.2624307640734012	1.2586441020773316
0.004329	0.111877	-0.012299	3007.3843813369904	1.316931	1.313152	1.3248559222490626	1.3210771083128126	1.2622354253911419	1.2584567634810335
0.004330	0.111664	-0.012299	3001.6418973369905	1.316732	1.312960	1.3246587529079328	1.3208869390146634	1.2620382560500119	1.2582665941828843
0.004331	0.111542	-0.012299	2998.3604773369902	1.316533	1.312765	1.3244615835668028	1.3206937697165144	1.2618410867088818	1.2580734248847354
0.004332	0.111359	-0.012238	2993.4383473369903	1.316334	1.312573	1.324264414225673	1.3205036004183655	1.2616439173677523	1.2578832555865864
0.004334	0.111084	-0.012268	2986.0551533369903	1.316136	1.312383	1.3240700755434134	1.3203172618220673	1.2614495786854927	1.2576969169902883
0.004335	0.110977	-0.012299	2983.1839103369903	1.315936	1.312188	1.3238719062022837	1.3201240925239182	1.261251409344363	1.2575037476921391
0.004336	0.110825	-0.012299	2979.0821363369905	1.315737	1.311994	1.3236747368611539	1.3199319232257694	1.261054240003233	1.2573115783939903
0.004337	0.110550	-0.012299	2971.69894133699	1.315538	1.311803	1.323477567520024	1.3197427539276203	1.2608570706621034	1.2571224090958413
0.004339	0.110352	-0.012360	2966.3666343369905	1.315338	1.311610	1.3232812288377644	1.3195534153313222	1.2606607319798435	1.2569330704995432
0.004340	0.110291	-0.012329	2964.7259243369904	1.315138	1.311412	1.3230830594966345	1.319357246033173	1.2604625626387138	1.256736901201394
0.004341	0.109985	-0.012360	2956.5223753369905	1.314938	1.311222	1.3228848901555048	1.3191690767350241	1.260264393297584	1.2565487319032451
0.004342	0.109848	-0.012360	2952.8307783369905	1.314737	1.311027	1.322685720814375	1.318975907436875	1.2600652239564543	1.256355562605096
0.004344	0.109573	-0.012390	2945.44758333699	1.314537	1.310836	1.3224893821321155	1.318788568840577	1.2598688852741948	1.256168224008798
0.004345	0.109528	-0.012329	2944.2170513369906	1.314337	1.310637	1.3222912127909856	1.3185913995424279	1.2596707159330647	1.2559710547106488
0.004346	0.109314	-0.012451	2938.4745663369904	1.314135	1.310443	1.3220910434498558	1.3183992302442789	1.2594705465919351	1.2557788854124998
0.004347	0.109116	-0.012421	2933.1422593369903	1.313934	1.310248	1.321891874108726	1.31820606094613	1.2592713772508053	1.2555857161143509
0.004349	0.108902	-0.012421	2927.3997753369904	1.313733	1.310054	1.3216945354264664	1.3180157223498319	1.2590740385685457	1.2553953775180529
0.004350	0.108734	-0.012421	2922.88782233699	1.313532	1.309859	1.3214953660853366	1.3178225530516827	1.2588748692274159	1.2552022082199037
0.004351	0.108521	-0.012360	2917.1453383369903	1.313331	1.309665	1.3212961967442067	1.3176303837535337	1.258675699886286	1.2550100389217547
0.004352	0.108398	-0.012451	2913.8639183369905	1.313130	1.309468	1.3210970274030769	1.3174352144553847	1.2584765305451562	1.2548148696236057
0.004354	0.108185	-0.012451	2908.1214333369903	1.312928	1.309274	1.3208986887208174	1.3172448758590867	1.2582781918628965	1.2546245310273076
0.004355	0.108017	-0.012451	2903.6094813369905	1.312726	1.309078	1.3206985193796876	1.3170507065609376	1.258078022521767	1.2544303617291586
0.004356	0.107788	-0.012451	2897.4568193369905	1.312525	1.308884	1.3204993500385576	1.3168585372627883	1.2578788531806366	1.2542381924310093
0.004357	0.107620	-0.012451	2892.9448673369902	1.312323	1.308687	1.3202991806974278	1.3166633679646393	1.257678683839507	1.2540430231328603
0.004359	0.107437	-0.012512	2888.0227373369903	1.312120	1.308491	1.3200998420151682	1.3164710293683415	1.2574793451572472	1.2538506845365625
0.004360	0.107239	-0.012512	2882.69043033699	1.311918	1.308295	1.3198996726740384	1.3162768600701924	1.2572791758161177	1.2536565152384134
0.004361	0.107071	-0.012512	2878.1784783369903	1.311715	1.308098	1.3196985033329087	1.3160816907720432	1.257078006474988	1.2534613459402641
0.004362	0.106888	-0.012573	2873.2563493369903	1.311511	1.307900	1.319496333991779	1.3158855214738943	1.2568758371338582	1.2532651766421152
0.004364	0.106613	-0.012634	2865.8731543369904	1.311307	1.307705	1.3192959953095194	1.315694182877596	1.2566754984515986	1.253073838045817
0.004365	0.106506	-0.012604	2863.0019123369902	1.311102	1.307505	1.3190928259683894	1.3154960135794471	1.2564723291104687	1.252875668747668
0.004366	0.106369	-0.012573	2859.3103153369902	1.310899	1.307306	1.3188916566272597	1.3152988442812983	1.256271159769339	1.2526784994495193
0.004367	0.106140	-0.012543	2853.1576523369904	1.310695	1.307110	1.3186894872861297	1.315104674983149	1.2560689904282087	1.25248433015137
0.004369	0.105835	-0.012604	2844.9541033369906	1.310491	1.306916	1.3184891486038703	1.314914336386851	1.2558686517459496	1.252293991555072
0.004370	0.105774	-0.012634	2843.3133933369904	1.310287	1.306714	1.3182869792627403	1.314714167088702	1.2556664824048194	1.252093822256923
0.004371	0.105591	-0.012573	2838.3912643369904	1.310083	1.306516	1.3180848099216107	1.314517997790553	1.25546431306369	1.251897652958774
0.004372	0.105377	-0.012634	2832.64877933699	1.309878	1.306318	1.317881640580481	1.3143218284924039	1.25526114372256	1.2517014836606248
0.004374	0.105133	-0.012695	2826.0859393369906	1.309673	1.306121	1.3176803018982213	1.3141284898961059	1.2550598050403003	1.2515081450643268
0.004375	0.105042	-0.012695	2823.6248753369905	1.309467	1.305919	1.3174761325570914	1.3139283205979568	1.2548556356991707	1.2513079757661778
0.004376	0.104813	-0.012665	2817.4722133369905	1.309262	1.305721	1.3172729632159614	1.3137321512998077	1.2546524663580407	1.2511118064680287
0.004377	0.104660	-0.012634	2813.3704383369904	1.309057	1.305521	1.3170697938748317	1.3135339820016587	1.2544492970169108	1.2509136371698797
0.004379	0.104279	-0.012756	2803.1160013369904	1.308851	1.305328	1.316867455192572	1.3133446434053606	1.2542469583346514	1.2507242985735816
0.004380	0.104324	-0.012634	2804.3465343369903	1.308646	1.305122	1.3166642858514424	1.3131404741072115	1.2540437889935214	1.2505201292754324
0.004381	0.104156	-0.012634	2799.8345813369906	1.308441	1.304922	1.3164611165103124	1.3129423048090625	1.2538406196523915	1.2503219599772835
0.004382	0.103836	-0.012756	2791.2208553369906	1.308234	1.304727	1.3162559471691826	1.3127491355109135	1.2536354503112617	1.2501287906791345
0.004384	0.103683	-0.012787	2787.1190803369905	1.308028	1.304525	1.316053608486923	1.3125507969146153	1.2534331116290023	1.2499304520828363
0.004385	0.103516	-0.012665	2782.60712833699	1.307822	1.304325	1.3158494391457933	1.3123526276164663	1.2532289422878726	1.2497322827846873
0.004386	0.103394	-0.012726	2779.3257083369904	1.307616	1.304123	1.3156452698046635	1.3121524583183173	1.2530247729467425	1.2495321134865383
0.004387	0.103104	-0.012726	2771.5323363369903	1.307410	1.303927	1.3154411004635336	1.3119582890201684	1.2528206036056129	1.2493379441883894
0.004389	0.102905	-0.012787	2766.2000293369906	1.307203	1.303726	1.315237761781274	1.31176095042387	1.2526172649233533	1.249140605592091
0.004390	0.102829	-0.012787	2764.1491413369904	1.306995	1.303522	1.3150315924401441	1.3115587811257212	1.2524110955822234	1.2489384362939422
0.004391	0.102661	-0.012787	2759.6371893369906	1.306788	1.303320	1.3148264230990145	1.3113586118275722	1.2522059262410936	1.2487382669957932
0.004392	0.102371	-0.012787	2751.8438173369905	1.306581	1.303123	1.3146212537578845	1.3111634425294232	1.2520007568999638	1.2485430976976442
0.004394	0.102173	-0.012878	2746.5115103369903	1.306372	1.302921	1.3144159150756252	1.310965103933125	1.2517954182177045	1.248344759101346
0.004395	0.102112	-0.012878	2744.87080033699	1.306164	1.302714	1.3142097457344952	1.3107599346349759	1.2515892488765745	1.2481395898031968
0.004396	0.101883	-0.012878	2738.7181383369903	1.305955	1.302514	1.3140025763933654	1.310561765336827	1.2513820795354444	1.2479414205050479
0.004397	0.101624	-0.012878	2731.7451213369905	1.305747	1.302314	1.3137964070522357	1.310363596038678	1.251175910194315	1.2477432512068989
0.004399	0.101471	-0.012848	2727.6433473369902	1.305539	1.302111	1.313592068369976	1.31016425744238	1.2509715715120553	1.247543912610601
0.004400	0.101349	-0.012817	2724.3619273369904	1.305331	1.301907	1.3133858990288463	1.3099620881442307	1.2507654021709254	1.2473417433124516
0.004401	0.101120	-0.012817	2718.2092653369905	1.305123	1.301707	1.3131797296877163	1.3097639188460817	1.2505592328297954	1.2471435740143026
0.004402	0.100906	-0.012909	2712.4667803369903	1.304914	1.301505	1.3129725603465865	1.3095637495479326	1.2503520634886658	1.2469434047161536
0.004404	0.100708	-0.013000	2707.1344733369906	1.304703	1.301301	1.3127652216643269	1.3093634109516348	1.2501447248064061	1.2467430661198557
0.004405	0.100571	-0.013031	2703.4428763369906	1.304492	1.301095	1.3125560523231972	1.3091592416534854	1.2499355554652762	1.2465388968217064
0.004406	0.100433	-0.012970	2699.7512793369906	1.304282	1.300890	1.3123478829820672	1.3089560723553366	1.2497273861241465	1.2463357275235576
0.004407	0.100204	-0.012939	2693.59861733699	1.304072	1.300687	1.3121397136409374	1.3087549030571874	1.2495192167830167	1.2461345582254084
0.004409	0.100006	-0.013000	2688.2663103369905	1.303862	1.300484	1.311933374958678	1.3085555644608895	1.2493128781007572	1.2459352196291105
0.004410	0.099792	-0.013062	2682.5238253369903	1.303650	1.300279	1.311723205617548	1.3083523951627405	1.2491027087596271	1.2457320503309615
0.004411	0.099686	-0.013062	2679.6525833369906	1.303439	1.300071	1.3115140362764184	1.3081462258645913	1.2488935394184977	1.2455258810328123
0.004412	0.099411	-0.013031	2672.2693883369902	1.303228	1.299870	1.3113048669352885	1.3079470565664424	1.2486843700773678	1.2453267117346634
0.004414	0.099243	-0.013031	2667.7574363369904	1.303017	1.299664	1.311097528253029	1.3077447179701442	1.2484770313951081	1.2451243731383652
0.004415	0.099060	-0.012970	2662.8353063369905	1.302806	1.299460	1.310888358911899	1.3075425486719954	1.2482678620539782	1.2449222038402163
0.004416	0.098892	-0.013031	2658.32335433699	1.302595	1.299255	1.3106791895707692	1.3073393793738461	1.2480586927128483	1.2447190345420671
0.004417	0.098602	-0.013062	2650.5299823369905	1.302384	1.299053	1.3104700202296393	1.3071392100756971	1.2478495233717184	1.244518865243918
0.004419	0.098434	-0.013092	2646.0180303369903	1.302172	1.298847	1.31026168154738	1.3069368714793992	1.247641184689459	1.2443165266476202
0.004420	0.098282	-0.013031	2641.9162553369906	1.301960	1.298640	1.31005151220625	1.3067317021812501	1.247431015348329	1.244111357349471
0.004421	0.098175	-0.013092	2639.0450133369905	1.301749	1.298432	1.3098423428651202	1.306525532883101	1.2472218460071995	1.2439051880513219
0.004422	0.097931	-0.013062	2632.4821743369903	1.301537	1.298229	1.3096321735239904	1.306324363584952	1.2470116766660695	1.243704018753173
0.004424	0.097733	-0.013123	2627.1498663369903	1.301324	1.298023	1.3094228348417307	1.3061220249886538	1.24680233798381	1.2435016801568748
0.004425	0.097626	-0.013153	2624.2786243369906	1.301111	1.297814	1.309211665500601	1.305914855690505	1.2465911686426803	1.2432945108587259
0.004426	0.097488	-0.013062	2620.5870273369906	1.300900	1.297606	1.309002496159471	1.305708686392356	1.2463819993015504	1.243088341560577
0.004427	0.097153	-0.013092	2611.5631233369904	1.300687	1.297405	1.3087913268183413	1.3055095170942066	1.2461708299604206	1.2428891722624276
0.004429	0.097000	-0.013214	2607.4613483369903	1.300474	1.297197	1.3085819881360816	1.3053051784979086	1.2459614912781607	1.2426848336661296
0.004430	0.096802	-0.013123	2602.12904133699	1.300261	1.296991	1.3083708187949519	1.3051010091997597	1.245750321937031	1.2424806643679807
0.004431	0.096634	-0.013123	2597.6170893369904	1.300048	1.296784	1.3081596494538221	1.3048958399016106	1.2455391525959012	1.2422754950698316
0.004432	0.096405	-0.013214	2591.4644273369904	1.299834	1.296578	1.3079474801126922	1.3046916706034615	1.2453269832547713	1.2420713257716824
0.004434	0.096222	-0.013214	2586.5422973369905	1.299620	1.296370	1.3077371414304326	1.3044873320071635	1.2451166445725117	1.2418669871753845
0.004435	0.096069	-0.013184	2582.4405223369904	1.299406	1.296161	1.307524972089303	1.3042801627090144	1.2449044752313823	1.2416598178772353
0.004436	0.095901	-0.013245	2577.9285703369906	1.299192	1.295952	1.307312802748173	1.3040729934108655	1.2446923058902524	1.2414526485790864
0.004437	0.095642	-0.013275	2570.9555533369903	1.298977	1.295746	1.3070996334070433	1.3038688241127165	1.2444791365491223	1.2412484792809375
0.004439	0.095551	-0.013245	2568.4944883369903	1.298762	1.295535	1.3068882947247837	1.3036614855164184	1.244267797866863	1.2410411406846393
0.004440	0.095337	-0.013214	2562.7520043369905	1.298548	1.295328	1.3066761253836539	1.3034563162182693	1.2440556285257331	1.2408359713864903
0.004441	0.095154	-0.013214	2557.8298743369905	1.298334	1.295120	1.3064639560425242	1.3032501469201203	1.2438434591846033	1.2406298020883413
0.004442	0.094833	-0.013275	2549.2161473369906	1.298119	1.294916	1.3062507867013944	1.3030479776219712	1.2436302898434737	1.2404276327901922
0.004444	0.094849	-0.013275	2549.6263253369902	1.297904	1.294700	1.3060394480191346	1.302835639025673	1.243418951161214	1.240215294193894
0.004445	0.094574	-0.013275	2542.2431303369904	1.297689	1.294494	1.3058262786780048	1.302631469727524	1.243205781820084	1.240011124895745
0.004446	0.094421	-0.013336	2538.1413563369906	1.297473	1.294284	1.305612109336875	1.302423300429375	1.2429916124789542	1.239802955597596
0.004447	0.094131	-0.013275	2530.3479843369905	1.297258	1.294078	1.3053989399957453	1.3022191311312261	1.2427784431378246	1.239598786299447
0.004449	0.094040	-0.013336	2527.8869193369906	1.297042	1.293865	1.3051866013134856	1.3020097925349279	1.2425661044555647	1.2393894477031488
0.004450	0.093857	-0.013275	2522.96478933699	1.296827	1.293656	1.3049734319723558	1.3018026232367788	1.2423529351144351	1.2391822784049997
0.004451	0.093628	-0.013336	2516.81212733699	1.296611	1.293448	1.3047592626312259	1.3015964539386298	1.242138765773305	1.2389761091068507
0.004452	0.093414	-0.013336	2511.0696423369905	1.296395	1.293239	1.3045450932900962	1.3013892846404809	1.2419245964321752	1.2387689398087018
0.004454	0.093277	-0.013367	2507.3780453369905	1.296178	1.293027	1.3043317546078366	1.3011809460441826	1.2417112577499156	1.2385606012124035
0.004455	0.093018	-0.013397	2500.40502833699	1.295961	1.292819	1.3041165852667067	1.3009747767460336	1.2414960884087858	1.2383544319142545
0.004456	0.092911	-0.013336	2497.5337863369905	1.295745	1.292606	1.3039024159255768	1.3007636074478846	1.241281919067656	1.2381432626161055
0.004457	0.092712	-0.013428	2492.2014793369904	1.295528	1.292396	1.3036872465844471	1.3005554381497357	1.2410667497265262	1.2379350933179567
0.004459	0.092484	-0.013428	2486.0488173369904	1.295310	1.292186	1.3034729079021874	1.3003490995534377	1.2408524110442665	1.2377287547216587
0.004460	0.092407	-0.013458	2483.99792933699	1.295092	1.291971	1.3032567385610576	1.3001359302552884	1.240636241703137	1.2375155854235094
0.004461	0.092148	-0.013428	2477.0249123369904	1.294874	1.291762	1.303040569219928	1.2999287609571395	1.2404200723620074	1.2373084161253605
0.004462	0.091919	-0.013458	2470.8722503369904	1.294657	1.291552	1.302825399878798	1.2997205916589905	1.240204903020877	1.2371002468272114
0.004464	0.091888	-0.013428	2470.0518953369906	1.294439	1.291335	1.3026110611965385	1.2995072530626923	1.2399905643386178	1.2368869082309133
0.004465	0.091583	-0.013580	2461.8483463369903	1.294219	1.291125	1.3023928918554086	1.2992990837645433	1.239772394997488	1.2366787389327643
0.004466	0.091385	-0.013489	2456.5160393369906	1.294000	1.290913	1.302175722514279	1.2990889144663942	1.2395552256563582	1.2364685696346152
0.004467	0.091156	-0.013550	2450.36337733699	1.293781	1.290702	1.3019585531731492	1.2988797451682452	1.2393380563152285	1.2362594003364662
0.004469	0.091034	-0.013580	2447.0819573369904	1.293561	1.290486	1.3017422144908894	1.2986674065719472	1.2391217176329685	1.2360470617401682
0.004470	0.090912	-0.013489	2443.8005373369906	1.293342	1.290271	1.3015250451497595	1.2984542372737982	1.2389045482918388	1.2358338924420191
0.004471	0.090622	-0.013580	2436.0071653369905	1.293122	1.290061	1.30130687580863	1.298246067975649	1.238686378950709	1.2356257231438699
0.004472	0.090408	-0.013580	2430.26468133699	1.292902	1.289848	1.3010887064675	1.2980348986775	1.2384682096095792	1.235414553845721
0.004474	0.090286	-0.013641	2426.9832613369904	1.292681	1.289632	1.3008713677852404	1.297822560081202	1.2382508709273194	1.2352022152494229
0.004475	0.090134	-0.013641	2422.8814863369903	1.292461	1.289416	1.3006531984441108	1.297608390783053	1.23803270158619	1.2349880459512739
0.004476	0.089920	-0.013580	2417.1390023369904	1.292240	1.289203	1.3004340291029808	1.2973972214849039	1.23781353224506	1.2347768766531249
0.004477	0.089737	-0.013611	2412.2168723369905	1.292020	1.288988	1.300215859761851	1.2971840521867548	1.2375953629039302	1.2345637073549758
0.004479	0.089508	-0.013641	2406.0642103369905	1.291799	1.288775	1.2999985210795912	1.2969747135904568	1.2373780242216705	1.2343543687586778
0.004480	0.089386	-0.013672	2402.7827903369903	1.291578	1.288558	1.2997793517384615	1.2967595442923079	1.2371588548805406	1.2341391994605289
0.004481	0.089157	-0.013550	2396.6301283369903	1.291358	1.288346	1.2995611823973316	1.2965493749941588	1.2369406855394107	1.2339290301623798
0.004482	0.088913	-0.013641	2390.0672893369906	1.291137	1.288133	1.299342013056202	1.2963382056960095	1.2367215161982812	1.2337178608642305
0.004484	0.088852	-0.013641	2388.4265793369905	1.290916	1.287914	1.2991246743739422	1.2961228670997116	1.2365041775160215	1.2335025222679326
0.004485	0.088654	-0.013672	2383.0942723369903	1.290694	1.287700	1.2989045050328125	1.2959106978015626	1.2362840081748918	1.2332903529697836
0.004486	0.088379	-0.013702	2375.7110773369905	1.290472	1.287487	1.2986843356916828	1.2956995285034136	1.2360638388337621	1.2330791836716346
0.004487	0.088165	-0.013763	2369.9685933369906	1.290250	1.287271	1.2984641663505527	1.2954853592052644	1.235843669492632	1.2328650143734854
0.004489	0.088043	-0.013702	2366.6871733369903	1.290028	1.287053	1.2982458276682933	1.2952710206089664	1.2356253308103726	1.2326506757771873
0.004490	0.087921	-0.013702	2363.4057533369905	1.289805	1.286835	1.2980246583271635	1.2950548513108173	1.2354041614692428	1.2324345064790383
0.004491	0.087646	-0.013763	2356.0225593369905	1.289582	1.286622	1.2978034889860337	1.2948436820126683	1.235182992128113	1.2322233371808893
0.004492	0.087418	-0.013794	2349.8698973369906	1.289359	1.286406	1.297582319644904	1.294629512714519	1.2349618227869832	1.23200916788274
0.004494	0.087311	-0.013855	2346.9986543369905	1.289135	1.286185	1.2973619809626442	1.294412174118221	1.2347414841047235	1.231791829286442
0.004495	0.087143	-0.013824	2342.48670233699	1.288911	1.285967	1.2971398116215143	1.2941960048200722	1.2345193147635936	1.2315756599882932
0.004496	0.086884	-0.013824	2335.5136853369904	1.288686	1.285751	1.2969166422803846	1.2939818355219233	1.234296145422464	1.2313614906901442
0.004497	0.086655	-0.013947	2329.3610233369905	1.288461	1.285534	1.296693472939255	1.2937666662237741	1.2340729760813343	1.231146321391995
0.004499	0.086594	-0.013855	2327.7203133369903	1.288236	1.285311	1.2964721342569951	1.293547327627476	1.2338516373990744	1.230926982795697
0.004500	0.086395	-0.013855	2322.38800633699	1.288012	1.285094	1.2962499649158654	1.293332158329327	1.2336294680579445	1.2307118134975479
0.004501	0.086182	-0.013794	2316.6455223369903	1.287788	1.284877	1.2960277955747355	1.293116989031178	1.2334072987168145	1.230496644199399
0.004502	0.086014	-0.013947	2312.1335703369905	1.287563	1.284657	1.2958046262336058	1.292898819733029	1.233184129375685	1.2302784749012499
0.004504	0.085831	-0.013947	2307.2114403369906	1.287336	1.284437	1.2955812875513462	1.2926824811367308	1.2329607906934252	1.2300621363049518
0.004505	0.085648	-0.013977	2302.28931033699	1.287110	1.284217	1.2953571182102164	1.2924643118385817	1.2327366213522954	1.2298439670068027
0.004506	0.085449	-0.014008	2296.9570033369905	1.286883	1.283997	1.2951319488690867	1.2922461425404328	1.232511452011166	1.2296257977086538
0.004507	0.085297	-0.013947	2292.8552283369904	1.286657	1.283776	1.2949077795279567	1.2920269732422838	1.2322872826700357	1.2294066284105047
0.004509	0.085083	-0.014008	2287.1127443369905	1.286430	1.283556	1.294684440845697	1.2918106346459854	1.232063943987776	1.2291902898142064
0.004510	0.084900	-0.013977	2282.1906143369906	1.286204	1.283336	1.2944602715045672	1.2915924653478366	1.2318397746466463	1.2289721205160575
0.004511	0.084732	-0.014099	2277.6786623369903	1.285976	1.283113	1.2942341021634376	1.2913712960496875	1.2316136053055167	1.2287509512179084
0.004512	0.084549	-0.014038	2272.7565323369904	1.285748	1.282892	1.2940079328223075	1.2911521267515385	1.2313874359643866	1.2285317819197594
0.004514	0.084320	-0.014008	2266.6038703369904	1.285521	1.282673	1.293784594140048	1.2909367881552403	1.2311640972821274	1.2283164433234612
0.004515	0.084106	-0.014038	2260.8613863369906	1.285294	1.282452	1.2935594247989182	1.2907176188570912	1.2309389279409975	1.2280972740253122
0.004516	0.083969	-0.014099	2257.1697893369906	1.285065	1.282229	1.2933322554577884	1.2904964495589424	1.2307117585998677	1.2278761047271634
0.004517	0.083755	-0.014130	2251.4273043369903	1.284837	1.282007	1.2931060861166588	1.2902762802607932	1.230485589258738	1.2276559354290142
0.004519	0.083572	-0.014038	2246.5051743369904	1.284609	1.281786	1.292881747434399	1.2900589416644954	1.2302612505764783	1.2274385968327164
0.004520	0.083420	-0.014099	2242.40340033699	1.284381	1.281563	1.2926555780932691	1.2898377723663461	1.2300350812353482	1.227217427534567
0.004521	0.083191	-0.014069	2236.2507383369903	1.284152	1.281342	1.2924284087521394	1.289618603068197	1.2298079118942185	1.226998258236418
0.004522	0.083023	-0.014160	2231.7387853369905	1.283923	1.281119	1.2922012394110096	1.289397433770048	1.2295807425530887	1.226777088938269
0.004524	0.082809	-0.014191	2225.99630133699	1.283694	1.280896	1.29197590072875	1.2891780951737501	1.2293554038708292	1.2265577503419711
0.004525	0.082642	-0.014160	2221.4843493369904	1.283464	1.280672	1.2917477313876202	1.288955925875601	1.2291272345296993	1.226335581043822
0.004526	0.082428	-0.014130	2215.7418643369906	1.283235	1.280451	1.2915205620464902	1.288736756577452	1.2289000651885695	1.2261164117456729
0.004527	0.082260	-0.014160	2211.2299123369903	1.283006	1.280227	1.2912933927053607	1.288514587279303	1.2286728958474398	1.2258942424475239
0.004529	0.082062	-0.014221	2205.89760533699	1.282775	1.280003	1.291066054023101	1.288294248683005	1.22844555716518	1.2256739038512259
0.004530	0.081924	-0.014221	2202.20600833699	1.282545	1.279778	1.2908378846819712	1.288071079384856	1.2282173878240505	1.225450734553077
0.004531	0.081650	-0.014191	2194.8228133369903	1.282315	1.279557	1.2906097153408416	1.2878519100867067	1.2279892184829206	1.2252315652549277
0.004532	0.081558	-0.014282	2192.3617483369903	1.282084	1.279329	1.2903805459997115	1.2876257407885576	1.2277600491417906	1.2250053959567786
0.004534	0.081421	-0.014313	2188.6701513369903	1.281852	1.279102	1.2901522073174518	1.2874024021922597	1.2275317104595311	1.2247820573604806
0.004535	0.081161	-0.014252	2181.6971343369905	1.281621	1.278879	1.289923037976322	1.2871812328941108	1.227302541118401	1.2245608880623318
0.004536	0.080963	-0.014374	2176.3648273369904	1.281388	1.278653	1.2896918686351924	1.2869570635959615	1.2270713717772717	1.2243367187641825
0.004537	0.080765	-0.014404	2171.0325203369903	1.281155	1.278427	1.2894606992940625	1.2867328942978125	1.2268402024361418	1.2241125494660334
0.004539	0.080643	-0.014313	2167.7511003369905	1.280923	1.278199	1.289232360611803	1.2865085557015146	1.2266118637538823	1.2238882108697355
0.004540	0.080429	-0.014404	2162.0086153369903	1.280690	1.277973	1.2890011912706731	1.2862843864033655	1.2263806944127524	1.2236640415715865
0.004541	0.080124	-0.014404	2153.8050663369904	1.280456	1.277749	1.2887690219295433	1.2860622171052165	1.2261485250716224	1.2234418722734375
0.004542	0.080048	-0.014465	2151.7541793369905	1.280222	1.277518	1.2885368525884136	1.2858330478070672	1.2259163557304928	1.2232127029752882
0.004544	0.079849	-0.014435	2146.4218723369904	1.279988	1.277291	1.2883065139061538	1.2856097092107692	1.225686017048233	1.2229893643789902
0.004545	0.079681	-0.014465	2141.9099193369902	1.279753	1.277062	1.2880733445650239	1.2853825399126202	1.225452847707103	1.2227621950808412
0.004546	0.079437	-0.014526	2135.3470803369905	1.279518	1.276835	1.2878401752238942	1.2851573706144712	1.2252196783659732	1.2225370257826922
0.004547	0.079269	-0.014526	2130.8351283369902	1.279283	1.276605	1.2876070058827644	1.284929201316322	1.2249865090248435	1.222308856484543
0.004549	0.079132	-0.014557	2127.1435313369902	1.279047	1.276374	1.2873746672005049	1.284701862720024	1.224754170342584	1.222081517888245
0.004550	0.078918	-0.014557	2121.4010463369905	1.278811	1.276145	1.287140497859375	1.2844746934218751	1.224520001001454	1.2218543485900961
0.004551	0.078720	-0.014587	2116.0687393369903	1.278575	1.275916	1.2869063285182452	1.2842475241237261	1.2242858316603242	1.221627179291947
0.004552	0.078598	-0.014618	2112.7873193369905	1.278338	1.275683	1.2866711591771154	1.2840163548255767	1.2240506623191947	1.2213960099937977
0.004554	0.078415	-0.014618	2107.8651893369906	1.278101	1.275452	1.2864378204948557	1.2837890162292789	1.223817323636935	1.2211686713974998
0.004555	0.078186	-0.014679	2101.71252733699	1.277864	1.275222	1.2862026511537261	1.28356084693113	1.2235821542958054	1.220940502099351
0.004556	0.078018	-0.014679	2097.2005753369904	1.277626	1.274990	1.2859664818125962	1.283330677632981	1.2233459849546753	1.220710332801202
0.004557	0.077835	-0.014709	2092.2784463369903	1.277388	1.274758	1.2857303124714663	1.283100508334832	1.2231098156135456	1.2204801635030529
0.004559	0.077606	-0.014679	2086.1257843369904	1.277150	1.274528	1.2854959737892067	1.2828741697385337	1.2228754769312857	1.2202538249067547
0.004560	0.077408	-0.014709	2080.7934763369904	1.276911	1.274296	1.2852588044480768	1.2826440004403847	1.222638307590156	1.2200236556086057
0.004561	0.077225	-0.014771	2075.8713473369903	1.276672	1.274063	1.2850216351069472	1.2824128311422356	1.2224011382490265	1.2197924863104566
0.004562	0.077042	-0.014801	2070.9492173369904	1.276432	1.273830	1.2847834657658173	1.2821816618440867	1.2221629689078966	1.2195613170123076
0.004564	0.076904	-0.014771	2067.2576203369904	1.276193	1.273595	1.2845481270835577	1.2819503232477885	1.221927630225637	1.2193299784160094
0.004565	0.076691	-0.014709	2061.5151353369906	1.275955	1.273364	1.2843119577424278	1.2817211539496394	1.2216914608845069	1.2191008091178603
0.004566	0.076553	-0.014771	2057.8235383369906	1.275715	1.273129	1.284073788401298	1.2814879846514904	1.2214532915433773	1.2188676398197114
0.004567	0.076340	-0.014801	2052.0810543369903	1.275476	1.272897	1.2838366190601684	1.2812578153533414	1.2212161222022475	1.2186374705215623
0.004569	0.076111	-0.014832	2045.9283913369904	1.275236	1.272664	1.2836002803779087	1.2810284767570432	1.2209797835199878	1.2184081319252642
0.004570	0.075989	-0.014801	2042.6469723369905	1.274996	1.272429	1.283362111036779	1.2807953074588942	1.2207416141788583	1.2181749626271152
0.004571	0.075745	-0.014832	2036.0841323369905	1.274755	1.272197	1.283122941695649	1.2805651381607452	1.2205024448377282	1.2179447933289662
0.004572	0.075577	-0.014832	2031.5721803369906	1.274515	1.271962	1.2828847723545194	1.2803319688625963	1.2202642754965987	1.2177116240308172
0.004574	0.075455	-0.014862	2028.2907603369904	1.274274	1.271725	1.2826474336722595	1.280098630266298	1.2200269368143388	1.217478285434519
0.004575	0.075180	-0.014893	2020.9075663369904	1.274033	1.271493	1.2824082643311299	1.279868460968149	1.2197877674732092	1.21724811613637
0.004576	0.075043	-0.014893	2017.2159693369904	1.273792	1.271257	1.28216909499	1.27963429167	1.219548598132079	1.217013946838221
0.004577	0.074829	-0.014923	2011.4734843369906	1.273550	1.271022	1.2819289256488702	1.279401122371851	1.2193084287909493	1.216780777540072
0.004579	0.074707	-0.014923	2008.1920643369904	1.273308	1.270785	1.2816905869666106	1.279167783775553	1.2190700901086897	1.216547438943774
0.004580	0.074387	-0.014954	1999.5783373369904	1.273066	1.270553	1.2814504176254808	1.2789376144774038	1.21882992076756	1.2163172696456248
0.004581	0.074203	-0.015076	1994.6562083369904	1.272822	1.270315	1.281208248284351	1.2787014451792549	1.2185877514264303	1.2160811003474759
0.004582	0.074127	-0.015015	1992.6053203369906	1.272578	1.270074	1.2809660789432211	1.2784622758811057	1.2183455820853002	1.2158419310493267
0.004584	0.073944	-0.015076	1987.6831913369906	1.272334	1.269836	1.2807257402609615	1.2782279372848078	1.2181052434030408	1.2156075924530287
0.004585	0.073746	-0.015137	1982.3508843369905	1.272089	1.269598	1.2804825709198318	1.2779917679866586	1.217862074061911	1.2153714231548796
0.004586	0.073471	-0.015045	1974.9676893369906	1.271845	1.269363	1.280240401578702	1.2777585986885096	1.217619904720781	1.2151382538567306
0.004587	0.073395	-0.015137	1972.9168023369907	1.271600	1.269121	1.2799972322375721	1.2775184293903605	1.2173767353796512	1.2148980845585815
0.004589	0.073196	-0.015137	1967.5844953369906	1.271355	1.268882	1.2797558935553126	1.2772830907940627	1.2171353966973917	1.2146627459622836
0.004590	0.072922	-0.015106	1960.2013003369907	1.271110	1.268647	1.2795127242141826	1.2770499214959137	1.216892227356262	1.2144295766641346
0.004591	0.072754	-0.015167	1955.6893483369904	1.270864	1.268407	1.279268554873053	1.2768117521977644	1.216648058015132	1.2141914073659854
0.004592	0.072647	-0.015259	1952.8181063369907	1.270618	1.268163	1.2790243855319232	1.2765695828996153	1.2164038886740025	1.2139492380678363
0.004594	0.072433	-0.015198	1947.0756213369905	1.270371	1.267924	1.2787810468496634	1.2763342443033174	1.2161605499917427	1.2137138994715384
0.004595	0.072189	-0.015198	1940.5127823369903	1.270125	1.267686	1.2785368775085337	1.2760980750051685	1.2159163806506128	1.2134777301733894
0.004596	0.072052	-0.015198	1936.8211843369904	1.269879	1.267445	1.2782927081674038	1.275858905707019	1.2156722113094829	1.21323856087524
0.004597	0.071869	-0.015167	1931.8990553369904	1.269633	1.267205	1.2780485388262741	1.27562073640887	1.2154280419683534	1.213000391577091
0.004599	0.071701	-0.015167	1927.3871033369905	1.269387	1.266965	1.2778062001440145	1.275384397812572	1.2151857032860938	1.212764052980793
0.004600	0.071518	-0.015228	1922.4649733369906	1.269140	1.266725	1.2775610308028846	1.2751462285144233	1.2149405339449637	1.2125258836826442
0.004601	0.071213	-0.015289	1914.2614243369903	1.268893	1.266487	1.2773158614617548	1.274910059216274	1.214695364603834	1.212289714384495
0.004602	0.071167	-0.015381	1913.0308913369904	1.268644	1.266240	1.2770686921206251	1.274664889918125	1.2144481952627042	1.212044545086346
0.004604	0.070923	-0.015320	1906.4680523369907	1.268395	1.266000	1.2768233534383653	1.274428551321827	1.2142028565804446	1.211808206490048
0.004605	0.070709	-0.015411	1900.7255673369905	1.268146	1.265757	1.2765761840972356	1.274187382023678	1.2139556872393147	1.211567037191899
0.004606	0.070557	-0.015381	1896.6237923369904	1.267897	1.265513	1.276329014756106	1.273945212725529	1.2137085178981852	1.21132486789375
0.004607	0.070389	-0.015381	1892.1118403369906	1.267647	1.265270	1.276080845414976	1.2737040434273796	1.2134603485570552	1.2110836985956006
0.004609	0.070175	-0.015442	1886.3693563369907	1.267397	1.265027	1.2758345067327164	1.2734647048310817	1.2132140098747954	1.2108443599993026
0.004610	0.069962	-0.015472	1880.6268713369905	1.267147	1.264783	1.2755863373915866	1.2732225355329327	1.2129658405336659	1.2106021907011537
0.004611	0.069855	-0.015533	1877.7556293369903	1.266895	1.264535	1.275336168050457	1.2729763662347837	1.212715671192536	1.2103560214030047
0.004612	0.069611	-0.015564	1871.1927893369907	1.266643	1.264292	1.2750859987093268	1.2727351969366347	1.2124655018514061	1.2101148521048557
0.004614	0.069382	-0.015472	1865.0401273369907	1.266392	1.264048	1.2748386600270674	1.2724948583403366	1.2122181631691467	1.2098745135085576
0.004615	0.069214	-0.015564	1860.5281753369904	1.266140	1.263802	1.2745884906859375	1.2722506890421876	1.2119679938280168	1.2096303442104086
0.004616	0.069046	-0.015594	1856.0162233369906	1.265888	1.263555	1.2743383213448076	1.2720055197440385	1.211717824486887	1.2093851749122595
0.004617	0.068848	-0.015564	1850.6839163369905	1.265635	1.263310	1.274087152003678	1.2717623504458895	1.2114666551457574	1.2091420056141104
0.004619	0.068710	-0.015594	1846.9923193369905	1.265383	1.263062	1.2738388133214182	1.2715180118495912	1.2112183164634973	1.2088976670178122
0.004620	0.068481	-0.015625	1840.8396563369906	1.265130	1.262816	1.2735876439802887	1.2712738425514423	1.2109671471223677	1.2086534977196632
0.004621	0.068314	-0.015594	1836.3277043369903	1.264877	1.262569	1.2733364746391587	1.2710286732532934	1.2107159777812377	1.2084083284215144
0.004622	0.068130	-0.015717	1831.4055753369903	1.264623	1.262321	1.273084305298029	1.2707825039551444	1.210463808440108	1.2081621591233653
0.004624	0.067978	-0.015656	1827.3038003369907	1.264369	1.262072	1.2728339666157693	1.2705371653588462	1.2102134697578486	1.2079168205270672
0.004625	0.067703	-0.015747	1819.9206053369903	1.264114	1.261827	1.2725807972746395	1.2702939960606972	1.2099603004167188	1.2076736512289181
0.004626	0.067551	-0.015747	1815.8188313369906	1.263858	1.261577	1.2723266279335095	1.270045826762548	1.2097061310755888	1.207425481930769
0.004627	0.067383	-0.015778	1811.3068793369907	1.263603	1.261327	1.2720734585923799	1.2697976574643992	1.209452961734459	1.2071773126326202
0.004629	0.067200	-0.015778	1806.3847493369904	1.263347	1.261077	1.2718211199101201	1.269551318868101	1.2092006230521992	1.2069309740363219
0.004630	0.066925	-0.015839	1799.0015553369904	1.263091	1.260830	1.2715669505689904	1.2693061495699518	1.2089464537110697	1.2066858047381728
0.004631	0.066849	-0.015839	1796.9506673369906	1.262834	1.260576	1.2713117812278607	1.2690539802718028	1.20869128436994	1.2064336354400238
0.004632	0.066650	-0.015869	1791.6183603369905	1.262577	1.260326	1.2710566118867308	1.268805810973654	1.2084361150288099	1.206185466141875
0.004634	0.066467	-0.015869	1786.6962303369905	1.262320	1.260075	1.2708032732044714	1.2685584723773558	1.2081827763465505	1.2059381275455767
0.004635	0.066208	-0.015808	1779.7232133369907	1.262064	1.259827	1.2705491038633414	1.2683123030792067	1.2079286070054205	1.2056919582474277
0.004636	0.066071	-0.015869	1776.0316163369907	1.261807	1.259575	1.2702939345222115	1.2680621337810576	1.2076734376642908	1.2054417889492786
0.004637	0.065933	-0.015869	1772.3400193369907	1.261550	1.259323	1.2700387651810816	1.2678119644829087	1.2074182683231607	1.2051916196511296
0.004639	0.065720	-0.015839	1766.5975343369905	1.261293	1.259073	1.2697854264988222	1.2675656258866108	1.2071649296409013	1.2049452810548318
0.004640	0.065460	-0.015930	1759.6245173369907	1.261035	1.258824	1.2695292571576922	1.2673184565884614	1.2069087602997715	1.2046981117566824
0.004641	0.065338	-0.015900	1756.3430983369904	1.260777	1.258570	1.2692730878165626	1.2670662872903125	1.2066525909586416	1.2044459424585334
0.004642	0.065170	-0.015961	1751.8311453369906	1.260519	1.258317	1.2690169184754327	1.2668151179921634	1.2063964216175118	1.2041947731603844
0.004644	0.065002	-0.015991	1747.3191933369903	1.260260	1.258064	1.268761579793173	1.2665657793958656	1.2061410829352521	1.2039454345640865
0.004645	0.064728	-0.016083	1739.9359993369903	1.259999	1.257813	1.2685024104520435	1.2663166100977163	1.2058819135941228	1.2036962652659373
0.004646	0.064590	-0.016052	1736.2444023369903	1.259740	1.257558	1.2682452411109135	1.2660634407995672	1.2056247442529928	1.2034430959677882
0.004647	0.064438	-0.015991	1732.1426273369907	1.259480	1.257303	1.2679870717697836	1.2658102715014183	1.2053665749118627	1.2031899266696393
0.004649	0.064240	-0.016113	1726.8103203369906	1.259219	1.257049	1.2677297330875241	1.2655599329051204	1.2051092362296032	1.2029395880733413
0.004650	0.063934	-0.016022	1718.6067703369904	1.258959	1.256800	1.2674715637463942	1.2653127636069712	1.2048510668884735	1.2026924187751922
0.004651	0.063858	-0.016174	1716.5558833369905	1.258698	1.256540	1.2672123944052645	1.265054594308822	1.2045918975473437	1.202434249477043
0.004652	0.063629	-0.016205	1710.4032213369906	1.258435	1.256286	1.2669512250641346	1.264802425010673	1.2043307282062137	1.202182080178894
0.004654	0.063400	-0.016205	1704.2505593369906	1.258172	1.256031	1.266691886381875	1.264551086414375	1.2040713895239543	1.201930741582596
0.004655	0.063278	-0.016266	1700.9691393369903	1.257909	1.255772	1.2664307170407452	1.2642939171162262	1.2038102201828242	1.2016735722844472
0.004656	0.063110	-0.016266	1696.4571873369905	1.257646	1.255514	1.2661695476996155	1.2640377478180769	1.2035490508416946	1.2014174029862978
0.004657	0.062927	-0.016296	1691.5350573369906	1.257382	1.255256	1.2659073783584855	1.2637815785199278	1.2032868815005648	1.2011612336881488
0.004659	0.062698	-0.016296	1685.3823953369906	1.257118	1.255000	1.265647039676226	1.2635292399236298	1.2030265428183053	1.2009088950918507
0.004660	0.062485	-0.016327	1679.6399113369907	1.256853	1.254743	1.2653838703350961	1.2632740706254808	1.2027633734771754	1.2006537257937018
0.004661	0.062424	-0.016235	1677.9992013369906	1.256590	1.254481	1.2651227009939665	1.2630139013273318	1.2025022041360458	1.2003935564955528
