Repository: pietracorvo/HystAPI

# Example data

The example data in this folder is from measurements performed during my physics bachelor.

The material is **FeSi3** (iron with 3% silicon), aka 'electrical steel', the standard material for ring cores in trafos. 

Four of the five samples where treated with high pressure torison (HPT, 20 rotations at 20GPa), to achieve nanocristallisation of the grains, which has a huge impact on the magnetic properties of the material. The HPT deformation was done at 77K (under liquid nitrogen) and at 293K (at room temperature). Afterwards some samples were heat treated at a temperature of 493K (for two hours) to anneal defects from the deformation process.

The five samples are:

File: testData/FeSi3_annealed/G1_919V_151Hz_800000Fs.txt (part 13 of 38)
--------------------------
t	U1	U2	H	B_raw	J_raw	B_drift	 J_drift	B_corr	J_corr
0.004251	-0.193497	-0.014465	-5200.981963243534	-1.271974	-1.265437	-1.2641709724177799	-1.2576336508961505	-1.3339517952759044	-1.3274131439465953
0.004252	-0.193817	-0.014496	-5209.595690243534	-1.272208	-1.265661	-1.26440313684319	-1.2578558152459263	-1.3341839597013145	-1.327635308296371
0.004254	-0.194061	-0.014526	-5216.158530243533	-1.272444	-1.265888	-1.2646354656940098	-1.2580791439454775	-1.3344162885521342	-1.3278586369959222
0.004255	-0.194351	-0.014465	-5223.951902243533	-1.272678	-1.266113	-1.26486763011942	-1.2583023082952531	-1.3346484529775444	-1.3280818013456979
0.004256	-0.194656	-0.014435	-5232.155451243534	-1.272912	-1.266336	-1.26509979454483	-1.2585234726450287	-1.3348806174029544	-1.3283029656954735
0.004257	-0.194901	-0.014465	-5238.718291243534	-1.273146	-1.266562	-1.2653319589702399	-1.2587476369948043	-1.3351127818283643	-1.328527130045249
0.004259	-0.195206	-0.014465	-5246.921840243534	-1.273380	-1.266786	-1.2655622878210597	-1.2589679656943555	-1.3353431106791842	-1.3287474587448003
0.004260	-0.195480	-0.014404	-5254.305034243534	-1.273614	-1.267011	-1.2657944522464697	-1.2591911300441314	-1.3355752751045942	-1.3289706230945761
0.004261	-0.195786	-0.014404	-5262.508584243534	-1.273847	-1.267234	-1.2660256166718797	-1.2594122943939068	-1.3358064395300042	-1.3291917874443515
0.004262	-0.195999	-0.014374	-5268.251068243534	-1.274080	-1.267459	-1.2662567810972898	-1.2596354587436824	-1.3360376039554143	-1.3294149517941272
0.004264	-0.196381	-0.014404	-5278.505505243534	-1.274313	-1.267679	-1.2664861099481097	-1.2598517874432338	-1.3362669328062342	-1.3296312804936785
0.004265	-0.196655	-0.014313	-5285.888700243534	-1.274545	-1.267902	-1.2667162743735196	-1.2600729517930094	-1.3364970972316441	-1.329852444843454
0.004266	-0.196854	-0.014313	-5291.221007243534	-1.274777	-1.268128	-1.2669464387989295	-1.260297116142785	-1.336727261657054	-1.3300766091932297
0.004267	-0.197128	-0.014404	-5298.604201243534	-1.275010	-1.268351	-1.2671776032243396	-1.2605182804925605	-1.336958426082464	-1.3302977735430053
0.004269	-0.197540	-0.014313	-5309.678993243534	-1.275243	-1.268570	-1.2674069320751593	-1.2607336091921117	-1.3371877549332838	-1.3305131022425565
0.004270	-0.197708	-0.014343	-5314.190945243534	-1.275475	-1.268796	-1.2676370965005694	-1.2609577735418875	-1.337417919358694	-1.3307372665923323
0.004271	-0.197952	-0.014252	-5320.7537852435335	-1.275706	-1.269019	-1.2678662609259794	-1.261178937891663	-1.337647083784104	-1.3309584309421076
0.004272	-0.198349	-0.014313	-5331.418399243534	-1.275937	-1.269237	-1.2680954253513894	-1.2613951022414387	-1.337876248209514	-1.3311745952918834
0.004274	-0.198578	-0.014282	-5337.571061243534	-1.276169	-1.269461	-1.2683237542022094	-1.26161543094099	-1.338104577060334	-1.3313949239914347
0.004275	-0.198776	-0.014313	-5342.903368243534	-1.276401	-1.269686	-1.2685539186276191	-1.2618385952907656	-1.3383347414857436	-1.3316180883412103
0.004276	-0.199097	-0.014252	-5351.517095243534	-1.276632	-1.269906	-1.2687830830530291	-1.2620567596405412	-1.3385639059111536	-1.331836252690986
0.004277	-0.199432	-0.014221	-5360.540999243533	-1.276862	-1.270125	-1.2690112474784392	-1.2622739239903167	-1.3387920703365637	-1.3320534170407614
0.004279	-0.199753	-0.014252	-5369.154726243533	-1.277093	-1.270345	-1.269238576329259	-1.262490252689868	-1.3390193991873836	-1.3322697457403128
0.004280	-0.199966	-0.014191	-5374.897211243534	-1.277323	-1.270568	-1.2694667407546691	-1.2627114170396436	-1.3392475636127936	-1.3324909100900884
0.004281	-0.200302	-0.014191	-5383.921115243534	-1.277553	-1.270786	-1.269694905180079	-1.2629275813894192	-1.3394757280382035	-1.332707074439864
0.004282	-0.200546	-0.014191	-5390.483955243533	-1.277783	-1.271008	-1.2699230696054888	-1.2631477457391949	-1.3397038924636133	-1.3329272387896396
0.004284	-0.200851	-0.014191	-5398.687504243534	-1.278012	-1.271228	-1.270148398456309	-1.2633640744387462	-1.3399292213144334	-1.333143567489191
0.004285	-0.201187	-0.014191	-5407.711408243534	-1.278243	-1.271446	-1.2703775628817189	-1.2635802387885218	-1.3401583857398434	-1.3333597318389665
0.004286	-0.201370	-0.014252	-5412.633538243534	-1.278473	-1.271671	-1.270605727307129	-1.2638034031382974	-1.3403865501652534	-1.3335828961887422
0.004287	-0.201645	-0.014160	-5420.016732243534	-1.278703	-1.271891	-1.2708338917325388	-1.264021567488073	-1.3406147145906633	-1.3338010605385178
0.004289	-0.202026	-0.014191	-5430.271169243534	-1.278932	-1.272108	-1.2710592205833589	-1.2642348961876242	-1.3408400434414833	-1.334014389238069
0.004290	-0.202255	-0.014160	-5436.423831243534	-1.279162	-1.272330	-1.2712873850087687	-1.2644550605373999	-1.3410682078668932	-1.3342345535878446
0.004291	-0.202438	-0.014099	-5441.345961243534	-1.279391	-1.272552	-1.2715145494341786	-1.2646752248871753	-1.3412953722923031	-1.33445471793762
0.004292	-0.202820	-0.014191	-5451.600398243534	-1.279620	-1.272769	-1.2717417138595888	-1.2648903892369512	-1.3415225367177133	-1.334669882287396
0.004294	-0.203125	-0.014130	-5459.803947243534	-1.279849	-1.272988	-1.2719670427104086	-1.2651057179365022	-1.341747865568533	-1.334885210986947
0.004295	-0.203339	-0.014130	-5465.546432243534	-1.280078	-1.273209	-1.2721942071358188	-1.265324882286278	-1.3419750299939432	-1.3351043753367227
0.004296	-0.203537	-0.014099	-5470.878739243533	-1.280307	-1.273431	-1.2724213715612287	-1.2655450466360534	-1.3422021944193532	-1.3353245396864981
0.004297	-0.203964	-0.014130	-5482.363708243533	-1.280535	-1.273645	-1.2726475359866385	-1.265757210985829	-1.342428358844763	-1.3355367040362738
0.004299	-0.204224	-0.014099	-5489.336725243534	-1.280764	-1.273865	-1.2728728648374585	-1.2659735396853804	-1.342653687695583	-1.3357530327358251
0.004300	-0.204376	-0.014069	-5493.438499243533	-1.280992	-1.274088	-1.2730990292628683	-1.266194704035156	-1.3428798521209928	-1.3359741970856007
0.004301	-0.204788	-0.014069	-5504.513291243534	-1.281219	-1.274302	-1.2733241936882786	-1.2664068683849317	-1.3431050165464031	-1.3361863614353764
0.004302	-0.205109	-0.014008	-5513.127018243534	-1.281447	-1.274518	-1.2735503581136884	-1.2666210327347072	-1.343331180971813	-1.336400525785152
0.004304	-0.205338	-0.014008	-5519.279680243534	-1.281674	-1.274737	-1.2737736869645084	-1.2668363614342584	-1.343554509822633	-1.336615854484703
0.004305	-0.205536	-0.014069	-5524.611987243534	-1.281901	-1.274958	-1.2739988513899183	-1.2670555257840341	-1.3437796742480428	-1.3368350188344789
0.004306	-0.205887	-0.013977	-5534.046069243534	-1.282128	-1.275173	-1.2742240158153282	-1.2672686901338095	-1.3440048386734527	-1.3370481831842542
0.004307	-0.206131	-0.014008	-5540.608909243534	-1.282355	-1.275391	-1.2744491802407383	-1.2674848544835853	-1.3442300030988628	-1.33726434753403
0.004309	-0.206406	-0.013977	-5547.992103243534	-1.282581	-1.275609	-1.2746715090915581	-1.2676991831831366	-1.3444523319496826	-1.3374786762335813
0.004310	-0.206711	-0.013977	-5556.195652243534	-1.282808	-1.275825	-1.2748966735169682	-1.267913347532912	-1.3446774963750927	-1.3376928405833568
0.004311	-0.207001	-0.014008	-5563.989024243534	-1.283034	-1.276042	-1.2751208379423782	-1.2681285118826877	-1.3449016608005027	-1.3379080049331324
0.004312	-0.207291	-0.013977	-5571.782396243534	-1.283261	-1.276259	-1.275346002367788	-1.2683436762324634	-1.3451268252259125	-1.338123169282908
0.004314	-0.207611	-0.014008	-5580.396123243534	-1.283488	-1.276475	-1.275569331218608	-1.2685560049320146	-1.3453501540767325	-1.3383354979824593
0.004315	-0.207870	-0.013947	-5587.369140243533	-1.283714	-1.276692	-1.275793495644018	-1.2687711692817902	-1.3455743185021425	-1.338550662332235
0.004316	-0.208038	-0.013916	-5591.881092243534	-1.283939	-1.276912	-1.276016660069428	-1.2689893336315659	-1.3457974829275525	-1.3387688266820106
0.004317	-0.208466	-0.013947	-5603.366061243533	-1.284165	-1.277123	-1.276240824494838	-1.2691984979813415	-1.3460216473529625	-1.3389779910317863
0.004319	-0.208740	-0.013947	-5610.749256243534	-1.284391	-1.277340	-1.276463153345658	-1.2694118266808927	-1.3462439762037826	-1.3391913197313374
0.004320	-0.208893	-0.014008	-5614.851031243534	-1.284618	-1.277561	-1.276688317771068	-1.2696309910306682	-1.3464691406291924	-1.339410484081113
0.004321	-0.209213	-0.013916	-5623.464757243533	-1.284843	-1.277776	-1.2769114821964778	-1.269844155380444	-1.3466923050546022	-1.3396236484308888
0.004322	-0.209595	-0.013885	-5633.719194243534	-1.285068	-1.277988	-1.277134646621888	-1.2700543197302194	-1.3469154694800125	-1.3398338127806642
0.004324	-0.209793	-0.013855	-5639.0515012435335	-1.285293	-1.278206	-1.2773559754727077	-1.2702686484297707	-1.3471367983308322	-1.3400481414802154
0.004325	-0.209991	-0.013855	-5644.383808243534	-1.285517	-1.278424	-1.2775781398981179	-1.2704848127795465	-1.3473589627562423	-1.3402643058299912
0.004326	-0.210419	-0.013855	-5655.868778243534	-1.285742	-1.278634	-1.2778013043235277	-1.270692977129322	-1.3475821271816522	-1.3404724701797668
0.004327	-0.210724	-0.013885	-5664.072327243533	-1.285967	-1.278848	-1.2780244687489377	-1.2709051414790977	-1.3478052916070622	-1.3406846345295425
0.004329	-0.210907	-0.013824	-5668.994457243533	-1.286191	-1.279066	-1.2782447975997577	-1.271119470178649	-1.3480256204578822	-1.3408989632290937
0.004330	-0.211182	-0.013885	-5676.377651243533	-1.286415	-1.279282	-1.2784669620251676	-1.2713336345284245	-1.348247784883292	-1.3411131275788692
0.004331	-0.211563	-0.013824	-5686.632088243534	-1.286640	-1.279493	-1.2786901264505774	-1.2715427988782002	-1.348470949308702	-1.341322291928645
0.004332	-0.211731	-0.013824	-5691.144040243534	-1.286863	-1.279711	-1.2789112908759876	-1.2717589632279758	-1.3486921137341121	-1.3415384562784205
0.004334	-0.212067	-0.013763	-5700.167944243533	-1.287086	-1.279923	-1.2791306197268073	-1.2719672919275269	-1.3489114425849318	-1.3417467849779716
0.004335	-0.212372	-0.013733	-5708.371494243534	-1.287309	-1.280135	-1.2793517841522175	-1.2721774562773027	-1.349132607010342	-1.3419569493277475
0.004336	-0.212616	-0.013763	-5714.934333243534	-1.287532	-1.280350	-1.2795729485776273	-1.2723906206270783	-1.3493537714357517	-1.342170113677523
0.004337	-0.212891	-0.013763	-5722.317528243534	-1.287755	-1.280563	-1.2797941130030372	-1.2726017849768538	-1.3495749358611617	-1.3423812780272986
0.004339	-0.213226	-0.013733	-5731.341432243534	-1.287977	-1.280775	-1.2800124418538572	-1.272810113676405	-1.3497932647119817	-1.3425896067268497
0.004340	-0.213501	-0.013733	-5738.724627243534	-1.288200	-1.280988	-1.2802336062792672	-1.2730212780261807	-1.3500144291373917	-1.3428007710766254
0.004341	-0.213699	-0.013794	-5744.056934243534	-1.288423	-1.281204	-1.2804547707046774	-1.2732354423759562	-1.3502355935628019	-1.343014935426401
0.004342	-0.214081	-0.013702	-5754.311370243534	-1.288645	-1.281414	-1.2806749351300872	-1.273443606725732	-1.3504557579882117	-1.3432230997761767
0.004344	-0.214325	-0.013733	-5760.8742102435335	-1.288868	-1.281628	-1.280894263980907	-1.2736539354252832	-1.3506750868390316	-1.3434334284757279
0.004345	-0.214584	-0.013763	-5767.847227243534	-1.289091	-1.281842	-1.281115428406317	-1.2738660997750586	-1.3508962512644416	-1.3436455928255033
0.004346	-0.214844	-0.013733	-5774.820244243534	-1.289313	-1.282056	-1.281335592831727	-1.2740782641248345	-1.3511164156898514	-1.3438577571752792
0.004347	-0.215256	-0.013672	-5785.8950362435335	-1.289535	-1.282263	-1.2815557572571372	-1.2742834284746098	-1.3513365801152617	-1.3440629215250546
0.004349	-0.215393	-0.013702	-5789.5866332435335	-1.289757	-1.282481	-1.281774086107957	-1.2744977571741611	-1.3515549089660814	-1.3442772502246059
0.004350	-0.215637	-0.013672	-5796.149472243534	-1.289978	-1.282694	-1.281993250533367	-1.2747089215239369	-1.3517740733914916	-1.3444884145743816
0.004351	-0.216049	-0.013702	-5807.224264243534	-1.290200	-1.282902	-1.282213414958777	-1.2749150858737124	-1.3519942378169014	-1.3446945789241571
0.004352	-0.216370	-0.013672	-5815.837991243534	-1.290422	-1.283113	-1.2824335793841868	-1.275124250223488	-1.3522144022423113	-1.3449037432739328
0.004354	-0.216476	-0.013641	-5818.709233243534	-1.290643	-1.283330	-1.2826509082350068	-1.2753375789230394	-1.3524317310931313	-1.3451170719734842
0.004355	-0.216843	-0.013641	-5828.553492243534	-1.290864	-1.283539	-1.2828700726604167	-1.2755447432728149	-1.3526508955185412	-1.3453242363232596
0.004356	-0.217163	-0.013611	-5837.1672192435335	-1.291084	-1.283748	-1.2830882370858268	-1.2757519076225905	-1.3528690599439512	-1.3455314006730352
0.004357	-0.217407	-0.013641	-5843.730059243534	-1.291305	-1.283961	-1.2833074015112367	-1.275963071972366	-1.3530882243693612	-1.3457425650228108
0.004359	-0.217667	-0.013611	-5850.703076243533	-1.291526	-1.284173	-1.2835247303620567	-1.2761714006719174	-1.3533055532201812	-1.345950893722362
0.004360	-0.218018	-0.013580	-5860.137158243534	-1.291746	-1.284381	-1.2837428947874667	-1.276377565021693	-1.3535237176455912	-1.3461570580721378
0.004361	-0.218216	-0.013580	-5865.469465243534	-1.291966	-1.284594	-1.2839610592128765	-1.2765887293714686	-1.353741882071001	-1.3463682224219133
0.004362	-0.218506	-0.013580	-5873.262837243534	-1.292186	-1.284804	-1.2841792236382867	-1.2767968937212444	-1.3539600464964112	-1.3465763867716891
0.004364	-0.218872	-0.013580	-5883.107096243533	-1.292405	-1.285012	-1.2843945524891065	-1.2770012224207956	-1.354175375347231	-1.3467807154712403
0.004365	-0.219101	-0.013519	-5889.259758243534	-1.292625	-1.285223	-1.2846127169145165	-1.277210386770571	-1.354393539772641	-1.3469898798210158
0.004366	-0.219345	-0.013550	-5895.822598243533	-1.292844	-1.285435	-1.2848298813399266	-1.277420551120347	-1.354610704198051	-1.3472000441707916
0.004367	-0.219742	-0.013550	-5906.487212243534	-1.293064	-1.285641	-1.2850480457653364	-1.2776247154701224	-1.3548288686234609	-1.347404208520567
0.004369	-0.219940	-0.013519	-5911.819519243534	-1.293283	-1.285853	-1.2852633746161564	-1.2778330441696735	-1.3550441974742808	-1.3476125372201182
0.004370	-0.220139	-0.013519	-5917.151826243534	-1.293502	-1.286065	-1.2854805390415662	-1.2780432085194493	-1.3552613618996907	-1.347822701569894
0.004371	-0.220520	-0.013489	-5927.406263243533	-1.293720	-1.286271	-1.2856967034669764	-1.2782473728692247	-1.3554775263251009	-1.3480268659196695
0.004372	-0.220917	-0.013519	-5938.070877243534	-1.293939	-1.286476	-1.2859138678923863	-1.2784505372190005	-1.3556946907505107	-1.3482300302694452
0.004374	-0.221085	-0.013458	-5942.5828292435335	-1.294157	-1.286689	-1.2861281967432063	-1.2786598659185517	-1.3559090196013308	-1.3484393589689965
0.004375	-0.221313	-0.013519	-5948.735491243534	-1.294376	-1.286900	-1.2863453611686162	-1.2788690302683272	-1.3561261840267407	-1.348648523318772
0.004376	-0.221756	-0.013519	-5960.630638243534	-1.294595	-1.287104	-1.286562525594026	-1.279071194618103	-1.3563433484521505	-1.3488506876685478
0.004377	-0.221954	-0.013489	-5965.962945243534	-1.294814	-1.287316	-1.2867796900194362	-1.2792813589678784	-1.3565605128775606	-1.3490608520183232
0.004379	-0.222137	-0.013428	-5970.885075243534	-1.295031	-1.287527	-1.286993018870256	-1.2794886876674298	-1.3567738417283806	-1.3492681807178746
0.004380	-0.222549	-0.013428	-5981.959866243534	-1.295249	-1.287731	-1.2872091832956662	-1.2796908520172054	-1.3569900061537907	-1.3494703450676502
0.004381	-0.222778	-0.013428	-5988.112528243534	-1.295466	-1.287941	-1.287424347721076	-1.279899016366981	-1.3572051705792005	-1.3496785094174257
0.004382	-0.223114	-0.013397	-5997.136433243534	-1.295683	-1.288147	-1.2876395121464859	-1.2801031807167567	-1.3574203350046103	-1.3498826737672014
0.004384	-0.223328	-0.013428	-6002.878917243534	-1.295901	-1.288357	-1.287853840997306	-1.280309509416308	-1.3576346638554304	-1.3500890024667527
0.004385	-0.223633	-0.013489	-6011.082467243534	-1.296119	-1.288565	-1.2880700054227159	-1.2805156737660834	-1.3578508282808404	-1.3502951668165282
0.004386	-0.223923	-0.013428	-6018.875839243534	-1.296337	-1.288773	-1.288286169848126	-1.280721838115859	-1.3580669927062505	-1.3505013311663037
0.004387	-0.224167	-0.013428	-6025.438678243534	-1.296554	-1.288982	-1.2885013342735359	-1.2809290024656348	-1.3582821571316603	-1.3507084955160795
0.004389	-0.224472	-0.013397	-6033.642228243533	-1.296771	-1.289189	-1.2887146631243556	-1.2811323311651859	-1.35849548598248	-1.3509118242156306
0.004390	-0.224686	-0.013367	-6039.384712243534	-1.296988	-1.289398	-1.2889298275497658	-1.2813394955149615	-1.3587106504078903	-1.3511189885654062
0.004391	-0.224976	-0.013367	-6047.178084243534	-1.297205	-1.289605	-1.2891449919751756	-1.281544659864737	-1.3589258148333	-1.3513241529151818
0.004392	-0.225418	-0.013397	-6059.073231243534	-1.297422	-1.289807	-1.2893601564005857	-1.2817448242145126	-1.3591409792587101	-1.3515243172649574
0.004394	-0.225632	-0.013336	-6064.815715243533	-1.297638	-1.290016	-1.2895724852514057	-1.281950152914064	-1.3593533081095301	-1.3517296459645087
0.004395	-0.225769	-0.013367	-6068.507312243533	-1.297854	-1.290228	-1.2897866496768156	-1.2821603172638396	-1.35956747253494	-1.3519398103142843
0.004396	-0.226181	-0.013306	-6079.582104243534	-1.298070	-1.290429	-1.2900008141022257	-1.2823594816136152	-1.3597816369603501	-1.35213897466406
0.004397	-0.226456	-0.013275	-6086.965299243534	-1.298285	-1.290635	-1.2902139785276354	-1.282563645963391	-1.35999480138576	-1.3523431390138356
0.004399	-0.226639	-0.013306	-6091.887428243534	-1.298501	-1.290845	-1.2904263073784554	-1.2827699746629422	-1.36020713023658	-1.352549467713387
0.004400	-0.226959	-0.013336	-6100.5011552435335	-1.298716	-1.291049	-1.2906394718038654	-1.2829721390127176	-1.3604202946619899	-1.3527516320631623
0.004401	-0.227356	-0.013214	-6111.165769243534	-1.298931	-1.291251	-1.2908526362292754	-1.2831723033624933	-1.3606334590873999	-1.352951796412938
0.004402	-0.227554	-0.013306	-6116.498076243533	-1.299146	-1.291459	-1.2910658006546853	-1.2833784677122688	-1.3608466235128098	-1.3531579607627136
0.004404	-0.227768	-0.013275	-6122.240561243534	-1.299361	-1.291667	-1.2912771295055052	-1.28358279641182	-1.3610579523636297	-1.3533622894622648
0.004405	-0.228119	-0.013275	-6131.674643243534	-1.299576	-1.291870	-1.2914902939309154	-1.283783960761596	-1.36127111678904	-1.3535634538120407
0.004406	-0.228455	-0.013275	-6140.6985472435335	-1.299791	-1.292074	-1.2917034583563252	-1.2839861251113713	-1.3614842812144496	-1.353765618161816
0.004407	-0.228668	-0.013184	-6146.441032243533	-1.300005	-1.292281	-1.2919156227817352	-1.2841912894611471	-1.3616964456398597	-1.3539707825115919
0.004409	-0.228943	-0.013275	-6153.824226243533	-1.300220	-1.292486	-1.292126951632555	-1.2843926181606984	-1.3619077744906796	-1.3541721112111431
0.004410	-0.229294	-0.013275	-6163.258308243534	-1.300435	-1.292689	-1.292340116057965	-1.2845937825104738	-1.3621209389160895	-1.3543732755609186
0.004411	-0.229507	-0.013214	-6169.000793243534	-1.300649	-1.292896	-1.2925522804833751	-1.2847989468602496	-1.3623331033414996	-1.3545784399106944
0.004412	-0.229782	-0.013214	-6176.383987243534	-1.300863	-1.293101	-1.2927644449087852	-1.2850021112100252	-1.3625452677669097	-1.35478160426047
0.004414	-0.230118	-0.013245	-6185.407891243533	-1.301078	-1.293304	-1.292975773759605	-1.2852014399095764	-1.3627565966177295	-1.354980932960021
0.004415	-0.230331	-0.013245	-6191.150376243534	-1.301292	-1.293511	-1.2931879381850149	-1.2854066042593522	-1.3629687610431394	-1.3551860973097969
0.004416	-0.230652	-0.013184	-6199.764103243534	-1.301506	-1.293715	-1.293400102610425	-1.2856087686091275	-1.3631809254685494	-1.3553882616595723
0.004417	-0.230988	-0.013245	-6208.788007243534	-1.301720	-1.293917	-1.293612267035835	-1.2858089329589033	-1.3633930898939595	-1.355588426009348
0.004419	-0.231201	-0.013214	-6214.530492243533	-1.301935	-1.294125	-1.2938235958866549	-1.2860132616584545	-1.3636044187447793	-1.3557927547088993
0.004420	-0.231430	-0.013245	-6220.683154243534	-1.302149	-1.294331	-1.294035760312065	-1.28621742600823	-1.3638165831701894	-1.3559969190586747
0.004421	-0.231827	-0.013184	-6231.347768243534	-1.302362	-1.294531	-1.2942469247374748	-1.286415590358006	-1.3640277475955993	-1.3561950834084506
0.004422	-0.232086	-0.013153	-6238.3207852435335	-1.302576	-1.294736	-1.2944590891628847	-1.2866187547077814	-1.3642399120210091	-1.3563982477582261
0.004424	-0.232239	-0.013123	-6242.422560243534	-1.302788	-1.294943	-1.2946674180137048	-1.2868220834073325	-1.3644482408718293	-1.3566015764577772
0.004425	-0.232590	-0.013153	-6251.856642243533	-1.303001	-1.295144	-1.2948785824391147	-1.2870212477571084	-1.3646594052972392	-1.356800740807553
0.004426	-0.233002	-0.013153	-6262.931433243533	-1.303214	-1.295344	-1.2950897468645248	-1.2872194121068838	-1.3648705697226493	-1.3569989051573286
0.004427	-0.233170	-0.013153	-6267.443385243534	-1.303427	-1.295551	-1.2953009112899345	-1.2874245764566594	-1.365081734148059	-1.3572040695071041
0.004429	-0.233398	-0.013092	-6273.596047243534	-1.303640	-1.295755	-1.2955102401407546	-1.2876249051562108	-1.365291062998879	-1.3574043982066555
0.004430	-0.233765	-0.013123	-6283.440307243533	-1.303852	-1.295955	-1.2957204045661646	-1.2878230695059862	-1.365501227424289	-1.357602562556431
0.004431	-0.234055	-0.013062	-6291.2336792435335	-1.304064	-1.296157	-1.2959305689915743	-1.2880232338557618	-1.3657113918496988	-1.3578027269062065
0.004432	-0.234253	-0.013092	-6296.565986243534	-1.304276	-1.296363	-1.2961407334169845	-1.2882273982055374	-1.365921556275109	-1.3580068912559822
0.004434	-0.234604	-0.013062	-6306.000068243534	-1.304487	-1.296563	-1.2963480622678043	-1.2884237269050887	-1.3661288851259288	-1.3582032199555334
0.004435	-0.234879	-0.013062	-6313.383262243534	-1.304699	-1.296765	-1.2965582266932145	-1.2886238912548642	-1.366339049551339	-1.358403384305309
0.004436	-0.235123	-0.013092	-6319.9461022435335	-1.304911	-1.296969	-1.2967683911186243	-1.28882605560464	-1.3665492139767488	-1.3586055486550848
0.004437	-0.235397	-0.013123	-6327.3292962435335	-1.305124	-1.297172	-1.2969795555440342	-1.2890272199544155	-1.3667603784021587	-1.3588067130048602
0.004439	-0.235809	-0.013092	-6338.404088243534	-1.305336	-1.297370	-1.2971878843948543	-1.2892215486539667	-1.3669687072529788	-1.3590010417044114
0.004440	-0.235962	-0.013062	-6342.505862243534	-1.305547	-1.297577	-1.2973970488202642	-1.2894267130037425	-1.3671778716783887	-1.3592062060541872
0.004441	-0.236328	-0.013031	-6352.350122243533	-1.305759	-1.297775	-1.2976072132456742	-1.2896228773535179	-1.3673880361037987	-1.3594023704039626
0.004442	-0.236603	-0.013092	-6359.733316243533	-1.305971	-1.297978	-1.2978173776710842	-1.2898240417032938	-1.3675982005292087	-1.3596035347537385
0.004444	-0.236786	-0.013062	-6364.655446243533	-1.306182	-1.298183	-1.298024706521904	-1.290025370402845	-1.3678055293800284	-1.3598048634532898
0.004445	-0.237045	-0.013031	-6371.628463243534	-1.306393	-1.298386	-1.298233870947314	-1.2902265347526205	-1.3680146938054385	-1.3600060278030652
0.004446	-0.237518	-0.013031	-6384.343964243534	-1.306604	-1.298581	-1.298443035372724	-1.2904196991023962	-1.3682238582308486	-1.360199192152841
0.004447	-0.237701	-0.012970	-6389.266094243534	-1.306815	-1.298785	-1.298652199798134	-1.2906218634521718	-1.3684330226562584	-1.3604013565026165
0.004449	-0.237900	-0.013000	-6394.598401243534	-1.307025	-1.298989	-1.298858528648954	-1.290822192151723	-1.3686393515070785	-1.3606016852021676
0.004450	-0.238235	-0.012939	-6403.622305243533	-1.307235	-1.299187	-1.2990666930743637	-1.2910183565014988	-1.3688475159324882	-1.3607978495519435
0.004451	-0.238602	-0.013000	-6413.466565243533	-1.307445	-1.299385	-1.299274857499774	-1.2912145208512742	-1.3690556803578984	-1.360994013901719
0.004452	-0.238754	-0.012909	-6417.568339243534	-1.307655	-1.299589	-1.2994830219251838	-1.29141668520105	-1.3692638447833083	-1.3611961782514947
0.004454	-0.238998	-0.012939	-6424.131179243534	-1.307864	-1.299791	-1.2996883507760038	-1.291615013900601	-1.3694691736341282	-1.3613945069510458
0.004455	-0.239365	-0.013031	-6433.975438243534	-1.308075	-1.299989	-1.2998975152014138	-1.2918111782503767	-1.3696783380595383	-1.3615906713008215
0.004456	-0.239670	-0.012848	-6442.178988243534	-1.308284	-1.300187	-1.3001046796268236	-1.2920073426001524	-1.3698855024849481	-1.361786835650597
0.004457	-0.239853	-0.012909	-6447.101117243534	-1.308493	-1.300390	-1.3003118440522337	-1.2922085069499278	-1.3700926669103581	-1.3619880000003726
0.004459	-0.240280	-0.012939	-6458.586086243534	-1.308702	-1.300585	-1.3005171729030536	-1.2923998356494792	-1.370297995761178	-1.362179328699924
0.004460	-0.240524	-0.012878	-6465.148926243533	-1.308911	-1.300786	-1.3007243373284636	-1.2925989999992549	-1.370505160186588	-1.3623784930496996
0.004461	-0.240768	-0.012878	-6471.711765243534	-1.309119	-1.300986	-1.3009305017538735	-1.2927971643490304	-1.370711324611998	-1.362576657399475
0.004462	-0.241135	-0.012909	-6481.556025243533	-1.309329	-1.301183	-1.3011386661792834	-1.292992328698806	-1.370919489037408	-1.3627718217492508
0.004464	-0.241348	-0.012909	-6487.298509243534	-1.309538	-1.301385	-1.3013439950301036	-1.2931906573983574	-1.371124817888228	-1.362970150448802
0.004465	-0.241577	-0.012878	-6493.451171243533	-1.309746	-1.301586	-1.3015501594555134	-1.2933898217481328	-1.371330982313638	-1.3631693147985775
0.004466	-0.241959	-0.012848	-6503.705608243534	-1.309954	-1.301781	-1.3017563238809235	-1.2935829860979087	-1.371537146739048	-1.3633624791483534
0.004467	-0.242187	-0.012848	-6509.858270243533	-1.310162	-1.301981	-1.3019624883063334	-1.2937811504476842	-1.371743311164458	-1.3635606434981289
0.004469	-0.242447	-0.012787	-6516.831287243534	-1.310370	-1.302180	-1.3021668171571534	-1.2939764791472352	-1.371947640015278	-1.36375597219768
0.004470	-0.242767	-0.012848	-6525.4450142435335	-1.310578	-1.302377	-1.3023729815825633	-1.294171643497011	-1.3721538044406878	-1.3639511365474557
0.004471	-0.243088	-0.012909	-6534.058741243533	-1.310787	-1.302575	-1.3025801460079731	-1.2943678078467866	-1.3723609688660976	-1.3641473008972314
0.004472	-0.243347	-0.012848	-6541.031758243534	-1.310995	-1.302775	-1.3027863104333832	-1.2945659721965623	-1.3725671332915077	-1.364345465247007
0.004474	-0.243469	-0.012817	-6544.313178243534	-1.311203	-1.302978	-1.302990639284203	-1.2947653008961135	-1.3727714621423275	-1.3645447939465583
0.004475	-0.243927	-0.012848	-6556.618502243534	-1.311411	-1.303171	-1.3031968037096133	-1.2949564652458891	-1.3729776265677378	-1.3647359582963339
0.004476	-0.244202	-0.012848	-6564.001696243534	-1.311619	-1.303370	-1.3034029681350232	-1.2951536295956647	-1.3731837909931477	-1.3649331226461094
0.004477	-0.244354	-0.012787	-6568.103471243534	-1.311826	-1.303572	-1.303608132560433	-1.2953537939454403	-1.3733889554185574	-1.365133286995885
0.004479	-0.244705	-0.012817	-6577.537553243534	-1.312034	-1.303768	-1.303812461411253	-1.2955461226449916	-1.3735932842693774	-1.3653256156954363
0.004480	-0.245056	-0.012848	-6586.9716352435335	-1.312242	-1.303964	-1.3040186258366628	-1.295740286994767	-1.3737994486947873	-1.3655197800452117
0.004481	-0.245285	-0.012817	-6593.124297243534	-1.312449	-1.304164	-1.304223790262073	-1.2959384513445429	-1.3740046131201975	-1.3657179443949876
0.004482	-0.245544	-0.012787	-6600.097314243534	-1.312657	-1.304362	-1.304429954687483	-1.2961346156943183	-1.3742107775456074	-1.365914108744763
0.004484	-0.245850	-0.012756	-6608.300863243534	-1.312863	-1.304559	-1.3046322835383029	-1.2963279443938696	-1.3744131063964273	-1.3661074374443143
0.004485	-0.246170	-0.012787	-6616.914590243534	-1.313071	-1.304755	-1.304838447963713	-1.2965221087436454	-1.3746192708218374	-1.36630160179409
0.004486	-0.246368	-0.012787	-6622.246897243534	-1.313278	-1.304955	-1.3050436123891227	-1.2967202730934209	-1.3748244352472472	-1.3664997661438656
0.004487	-0.246689	-0.012756	-6630.8606242435335	-1.313484	-1.305151	-1.305247776814533	-1.2969144374431965	-1.3750285996726574	-1.3666939304936412
0.004489	-0.246948	-0.012756	-6637.833641243534	-1.313691	-1.305349	-1.3054511056653526	-1.2971087661427478	-1.375231928523477	-1.3668882591931926
0.004490	-0.247208	-0.012787	-6644.806658243534	-1.313898	-1.305547	-1.3056562700907628	-1.2973049304925233	-1.3754370929488873	-1.367084423542968
0.004491	-0.247559	-0.012726	-6654.240740243534	-1.314104	-1.305742	-1.3058604345161726	-1.297498094842299	-1.375641257374297	-1.3672775878927437
0.004492	-0.247879	-0.012695	-6662.854467243534	-1.314310	-1.305937	-1.3060645989415827	-1.2976912591920744	-1.3758454217997071	-1.3674707522425191
0.004494	-0.248032	-0.012695	-6666.956241243533	-1.314516	-1.306137	-1.3062669277924026	-1.2978875878916258	-1.376047750650527	-1.3676670809420706
0.004495	-0.248367	-0.012665	-6675.980146243533	-1.314721	-1.306331	-1.3064700922178125	-1.2980797522414014	-1.376250915075937	-1.367859245291846
0.004496	-0.248703	-0.012665	-6685.004050243534	-1.314926	-1.306525	-1.3066732566432226	-1.298271916591177	-1.3764540795013471	-1.3680514096416216
0.004497	-0.248932	-0.012695	-6691.156712243534	-1.315132	-1.306723	-1.3068774210686325	-1.2984680809409528	-1.376658243926757	-1.3682475739913975
0.004499	-0.249130	-0.012665	-6696.489019243534	-1.315337	-1.306921	-1.3070787499194525	-1.298662409640504	-1.376859572777577	-1.3684419026909487
0.004500	-0.249557	-0.012665	-6707.973988243533	-1.315542	-1.307112	-1.3072819143448624	-1.2988515739902795	-1.3770627372029869	-1.3686310670407242
0.004501	-0.249802	-0.012604	-6714.536828243534	-1.315746	-1.307308	-1.3074840787702724	-1.299045738340055	-1.3772649016283969	-1.3688252313904998
0.004502	-0.250015	-0.012634	-6720.279312243534	-1.315951	-1.307505	-1.3076872431956823	-1.2992409026898306	-1.3774680660538068	-1.3690203957402753
0.004504	-0.250320	-0.012634	-6728.482862243533	-1.316156	-1.307700	-1.3078885720465023	-1.299432231389382	-1.3776693949046268	-1.3692117244398267
0.004505	-0.250671	-0.012665	-6737.916944243534	-1.316360	-1.307893	-1.308090736471912	-1.2996233957391576	-1.3778715593300366	-1.3694028887896024
0.004506	-0.250885	-0.012573	-6743.6594282435335	-1.316564	-1.308090	-1.3082929008973223	-1.2998185600889332	-1.3780737237554468	-1.3695980531393779
0.004507	-0.251114	-0.012604	-6749.812090243534	-1.316769	-1.308286	-1.3084960653227322	-1.300012724438709	-1.3782768881808567	-1.3697922174891537
0.004509	-0.251495	-0.012634	-6760.0665272435335	-1.316973	-1.308478	-1.308696394173552	-1.3002010531382602	-1.3784772170316766	-1.369980546188705
0.004510	-0.251770	-0.012573	-6767.4497212435335	-1.317177	-1.308672	-1.308898558598962	-1.3003932174880357	-1.3786793814570866	-1.3701727105384804
0.004511	-0.251953	-0.012604	-6772.3718512435335	-1.317381	-1.308870	-1.3091007230243719	-1.3005893818378114	-1.3788815458824963	-1.370368874888256
0.004512	-0.252289	-0.012634	-6781.395755243534	-1.317586	-1.309063	-1.309303887449782	-1.300780546187587	-1.3790847103079065	-1.3705600392380317
0.004514	-0.252563	-0.012604	-6788.7789502435335	-1.317790	-1.309258	-1.3095042163006019	-1.3009718748871382	-1.3792850391587264	-1.370751367937583
0.004515	-0.252853	-0.012573	-6796.572322243534	-1.317994	-1.309452	-1.309706380726012	-1.301164039236914	-1.3794872035841366	-1.3709435322873587
0.004516	-0.253113	-0.012543	-6803.545339243534	-1.318197	-1.309647	-1.309907545151422	-1.3013572035866894	-1.3796883680095464	-1.3711366966371341
0.004517	-0.253418	-0.012634	-6811.748888243534	-1.318401	-1.309841	-1.3101097095768317	-1.3015493679364651	-1.3798905324349562	-1.3713288609869099
0.004519	-0.253632	-0.012543	-6817.491373243533	-1.318604	-1.310037	-1.310309038427652	-1.3017416966360162	-1.3800898612857764	-1.371521189686461
0.004520	-0.254013	-0.012451	-6827.745809243534	-1.318806	-1.310226	-1.3105092028530616	-1.3019288609857917	-1.380290025711186	-1.3717083540362365
0.004521	-0.254272	-0.012451	-6834.718826243534	-1.319008	-1.310419	-1.3107093672784718	-1.3021200253355676	-1.3804901901365962	-1.3718995183860123
0.004522	-0.254486	-0.012512	-6840.461311243534	-1.319211	-1.310614	-1.3109105317038816	-1.302313189685343	-1.380691354562006	-1.3720926827357878
0.004524	-0.254715	-0.012482	-6846.613973243534	-1.319413	-1.310809	-1.3111088605547017	-1.3025045183848942	-1.3808896834128261	-1.372284011435339
0.004525	-0.255173	-0.012512	-6858.919297243534	-1.319616	-1.310996	-1.3113100249801115	-1.30268968273467	-1.381090847838236	-1.3724691757851146
0.004526	-0.255356	-0.012482	-6863.841427243534	-1.319818	-1.311192	-1.3115101894055214	-1.3028838470844455	-1.381291012263646	-1.3726633401348902
0.004527	-0.255615	-0.012451	-6870.814444243534	-1.320020	-1.311385	-1.3117103538309316	-1.303075011434221	-1.381491176689056	-1.3728545044846658
0.004529	-0.255951	-0.012512	-6879.838348243534	-1.320222	-1.311576	-1.3119086826817514	-1.3032623401337724	-1.381689505539876	-1.3730418331842171
0.004530	-0.256317	-0.012421	-6889.682607243533	-1.320424	-1.311765	-1.3121088471071616	-1.3034495044835481	-1.381889669965286	-1.3732289975339929
0.004531	-0.256424	-0.012421	-6892.553850243534	-1.320625	-1.311963	-1.3123080115325714	-1.3036456688333236	-1.3820888343906959	-1.3734251618837683
0.004532	-0.256790	-0.012482	-6902.398109243533	-1.320827	-1.312153	-1.3125081759579813	-1.3038338331830992	-1.3822889988161058	-1.373613326233544
0.004534	-0.257111	-0.012512	-6911.011836243534	-1.321030	-1.312344	-1.3127075048088013	-1.3040211618826505	-1.3824883276669258	-1.3738006549330952
0.004535	-0.257401	-0.012482	-6918.805208243533	-1.321232	-1.312537	-1.3129076692342112	-1.3042123262324261	-1.3826884920923357	-1.3739918192828708
0.004536	-0.257523	-0.012451	-6922.086628243534	-1.321434	-1.312734	-1.3131078336596214	-1.3044074905822018	-1.3828886565177458	-1.3741869836326466
0.004537	-0.257980	-0.012451	-6934.3919522435335	-1.321635	-1.312921	-1.3133069980850312	-1.3045926549319773	-1.3830878209431556	-1.374372147982422
0.004539	-0.258194	-0.012482	-6940.134436243534	-1.321837	-1.313116	-1.3135053269358512	-1.3047839836315285	-1.3832861497939757	-1.3745634766819732
0.004540	-0.258453	-0.012451	-6947.107453243534	-1.322039	-1.313308	-1.3137054913612611	-1.3049741479813042	-1.3834863142193856	-1.374753641031749
0.004541	-0.258789	-0.012390	-6956.131358243534	-1.322240	-1.313498	-1.3139046557866711	-1.3051623123310798	-1.3836854786447956	-1.3749418053815246
0.004542	-0.259018	-0.012390	-6962.284020243534	-1.322441	-1.313691	-1.3141038202120812	-1.3053534766808554	-1.3838846430702056	-1.3751329697313002
0.004544	-0.259186	-0.012421	-6966.7959722435335	-1.322642	-1.313886	-1.314301149062901	-1.3055448053804068	-1.3840819719210256	-1.3753242984308516
0.004545	-0.259644	-0.012329	-6979.101296243533	-1.322842	-1.314071	-1.3144993134883112	-1.3057279697301822	-1.3842801363464357	-1.375507462780627
0.004546	-0.259903	-0.012390	-6986.074313243534	-1.323042	-1.314263	-1.314697477913721	-1.305918134079958	-1.3844783007718455	-1.3756976271304027
0.004547	-0.260117	-0.012390	-6991.816797243534	-1.323243	-1.314456	-1.3148966423391308	-1.3061092984297336	-1.3846774651972553	-1.3758887914801783
0.004549	-0.260406	-0.012299	-6999.610169243534	-1.323442	-1.314646	-1.315091971189951	-1.3062956271292847	-1.3848727940480754	-1.3760751201797294
0.004550	-0.260818	-0.012329	-7010.6849612435335	-1.323642	-1.314832	-1.3152901356153608	-1.3064797914790605	-1.3850709584734853	-1.3762592845295052
0.004551	-0.261032	-0.012360	-7016.427446243534	-1.323842	-1.315024	-1.3154883000407709	-1.306669955828836	-1.3852691228988954	-1.3764494488792807
0.004552	-0.261169	-0.012329	-7020.119043243533	-1.324042	-1.315220	-1.3156864644661808	-1.3068641201786118	-1.3854672873243052	-1.3766436132290565
0.004554	-0.261566	-0.012329	-7030.7836572435335	-1.324242	-1.315406	-1.3158827933170008	-1.307046448878163	-1.3856636161751252	-1.3768259419286077
0.004555	-0.261887	-0.012299	-7039.397384243533	-1.324441	-1.315594	-1.3160799577424107	-1.3072326132279384	-1.3858607806005352	-1.377012106278383
0.004556	-0.262024	-0.012299	-7043.088981243533	-1.324640	-1.315789	-1.3162771221678207	-1.3074257775777143	-1.3860579450259451	-1.377205270628159
0.004557	-0.262390	-0.012329	-7052.933241243533	-1.324840	-1.315976	-1.3164752865932305	-1.3076109419274897	-1.386256109451355	-1.3773904349779345
0.004559	-0.262756	-0.012360	-7062.777500243534	-1.325040	-1.316164	-1.3166716154440505	-1.3077952706270408	-1.386452438302175	-1.3775747636774855
0.004560	-0.262985	-0.012299	-7068.930162243534	-1.325239	-1.316356	-1.3168687798694605	-1.3079854349768167	-1.386649602727585	-1.3777649280272615
0.004561	-0.263260	-0.012329	-7076.313356243534	-1.325439	-1.316546	-1.3170669442948706	-1.3081735993265922	-1.386847767152995	-1.377953092377037
0.004562	-0.263550	-0.012268	-7084.106728243533	-1.325638	-1.316735	-1.3172641087202805	-1.3083607636763679	-1.387044931578405	-1.3781402567268126
0.004564	-0.263840	-0.012268	-7091.900100243533	-1.325837	-1.316924	-1.3174594375711004	-1.3085460923759191	-1.3872402604292249	-1.3783255854263639
0.004565	-0.264038	-0.012299	-7097.232407243534	-1.326036	-1.317117	-1.3176566019965104	-1.3087372567256947	-1.3874374248546348	-1.3785167497761395
0.004566	-0.264420	-0.012268	-7107.486844243534	-1.326235	-1.317302	-1.3178537664219203	-1.3089204210754704	-1.3876345892800448	-1.378699914125915
0.004567	-0.264664	-0.012268	-7114.049684243534	-1.326433	-1.317493	-1.3180499308473304	-1.309109585425246	-1.3878307537054548	-1.3788890784756906
0.004569	-0.264847	-0.012207	-7118.971813243534	-1.326631	-1.317685	-1.31824425969815	-1.3092979141247971	-1.3880250825562745	-1.3790774071752419
0.004570	-0.265244	-0.012238	-7129.636427243534	-1.326829	-1.317869	-1.3184404241235603	-1.3094800784745726	-1.3882212469816848	-1.3792595715250173
0.004571	-0.265533	-0.012207	-7137.429799243534	-1.327027	-1.318057	-1.3186365885489701	-1.3096662428243484	-1.3884174114070946	-1.3794457358747931
0.004572	-0.265732	-0.012238	-7142.762106243534	-1.327225	-1.318249	-1.3188327529743802	-1.3098564071741239	-1.3886135758325047	-1.3796359002245686
0.004574	-0.266022	-0.012238	-7150.555478243534	-1.327424	-1.318437	-1.3190280818252	-1.3100407358736752	-1.3888089046833245	-1.37982022892412
0.004575	-0.266418	-0.012207	-7161.2200932435335	-1.327621	-1.318622	-1.31922324625061	-1.3102239002234508	-1.3890040691087344	-1.3800033932738955
0.004576	-0.266586	-0.012146	-7165.732045243533	-1.327818	-1.318813	-1.31941841067602	-1.3104130645732264	-1.3891992335341445	-1.380192557623671
0.004577	-0.266815	-0.012238	-7171.884707243534	-1.328016	-1.319003	-1.31961457510143	-1.310601228923002	-1.3893953979595546	-1.3803807219734467
0.004579	-0.267212	-0.012238	-7182.549321243534	-1.328215	-1.319188	-1.31980990395225	-1.3107825576225534	-1.3895907268103744	-1.380562050672998
0.004580	-0.267471	-0.012207	-7189.522338243533	-1.328412	-1.319377	-1.3200050683776599	-1.3109697219723289	-1.3897858912357843	-1.3807492150227736
0.004581	-0.267639	-0.012177	-7194.034290243534	-1.328610	-1.319569	-1.32020123280307	-1.3111598863221046	-1.3899820556611944	-1.3809393793725493
0.004582	-0.268005	-0.012177	-7203.878549243534	-1.328807	-1.319754	-1.32039639722848	-1.3113430506718802	-1.3901772200866045	-1.381122543722325
0.004584	-0.268356	-0.012177	-7213.312631243533	-1.329004	-1.319939	-1.3205897260792998	-1.3115243793714313	-1.3903705489374243	-1.381303872421876
0.004585	-0.268539	-0.012177	-7218.234761243533	-1.329202	-1.320130	-1.3207858905047098	-1.311713543721207	-1.3905667133628343	-1.3814930367716518
0.004586	-0.268814	-0.012207	-7225.617955243533	-1.329399	-1.320318	-1.3209810549301197	-1.3118997080709827	-1.3907618777882442	-1.3816792011214274
0.004587	-0.269180	-0.012146	-7235.462215243534	-1.329596	-1.320503	-1.3211762193555296	-1.3120828724207583	-1.3909570422136541	-1.381862365471203
0.004589	-0.269470	-0.012177	-7243.255587243534	-1.329793	-1.320690	-1.3213695482063497	-1.3122662011203095	-1.3911503710644741	-1.3820456941707542
