Repository: pietracorvo/HystAPI

# Example data

The example data in this folder is from measurements performed during my physics bachelor.

The material is **FeSi3** (iron with 3% silicon), aka 'electrical steel', the standard material for ring cores in trafos. 

Four of the five samples where treated with high pressure torison (HPT, 20 rotations at 20GPa), to achieve nanocristallisation of the grains, which has a huge impact on the magnetic properties of the material. The HPT deformation was done at 77K (under liquid nitrogen) and at 293K (at room temperature). Afterwards some samples were heat treated at a temperature of 493K (for two hours) to anneal defects from the deformation process.

The five samples are:

File: testData/FeSi3_annealed/G1_919V_100Hz_800000Fs.txt (part 14 of 57)
--------------------------
t	U1	U2	H	B_raw	J_raw	B_drift	 J_drift	B_corr	J_corr
0.004662	0.062180	-0.016388	1671.4363613369906	1.256325	1.254224	1.2648595316528364	1.2627587320291827	1.2022390347949155	1.2001383871974036
0.004664	0.061874	-0.016296	1663.2328123369907	1.256060	1.253970	1.264598192970577	1.2625083934328847	1.2019776961126563	1.1998880486011057
0.004665	0.061798	-0.016418	1661.1819253369904	1.255795	1.253707	1.264335023629447	1.2622472241347356	1.2017145267715263	1.1996268793029565
0.004666	0.061584	-0.016388	1655.4394403369906	1.255529	1.253449	1.2640708542883172	1.2619910548365867	1.2014503574303963	1.1993707100048077
0.004667	0.061401	-0.016449	1650.5173103369907	1.255263	1.253189	1.2638066849471876	1.2617328855384375	1.2011861880892667	1.1991125407066585
0.004669	0.061218	-0.016449	1645.5951813369907	1.254996	1.252928	1.263543346264928	1.2614755469421395	1.2009228494070072	1.1988552021103605
0.004670	0.060989	-0.016510	1639.4425193369907	1.254729	1.252669	1.2632781769237982	1.2612183776439905	1.2006576800658775	1.1985980328122114
0.004671	0.060883	-0.016479	1636.5712763369906	1.254461	1.252405	1.2630120075826683	1.2609562083458414	1.2003915107247476	1.1983358635140624
0.004672	0.060715	-0.016571	1632.0593243369904	1.254193	1.252142	1.2627458382415384	1.2606950390476925	1.2001253413836177	1.1980746942159135
0.004674	0.060471	-0.016632	1625.4964853369906	1.253924	1.251881	1.2624804995592789	1.2604377004513942	1.199860002701358	1.1978173556196152
0.004675	0.060318	-0.016602	1621.3947103369906	1.253655	1.251617	1.262213330218149	1.2601755311532452	1.1995928333602284	1.1975551863214662
0.004676	0.060165	-0.016632	1617.2929353369905	1.253386	1.251353	1.261946160877019	1.2599133618550962	1.1993256640190983	1.1972930170233171
0.004677	0.060013	-0.016602	1613.1911613369907	1.253116	1.251089	1.2616779915358893	1.2596511925569471	1.1990574946779686	1.197030847725168
0.004679	0.059814	-0.016693	1607.8588533369907	1.252846	1.250826	1.2614116528536297	1.259391853960649	1.1987911559957087	1.19677150912887
0.004680	0.059570	-0.016693	1601.2960143369905	1.252576	1.250563	1.2611434835125	1.2591306846625	1.198522986654579	1.196510339830721
0.004681	0.059387	-0.016693	1596.3738843369906	1.252305	1.250299	1.2608743141713703	1.258868515364351	1.1982538173134496	1.196248170532572
0.004682	0.059189	-0.016754	1591.0415773369905	1.252034	1.250034	1.2606051448302404	1.2586053460662021	1.1979846479723197	1.195985001234423
0.004684	0.059006	-0.016754	1586.1194483369904	1.251762	1.249769	1.260336806147981	1.2583440074699037	1.19771630929006	1.1957236626381247
0.004685	0.058792	-0.016815	1580.3769633369907	1.251490	1.249504	1.260066636806851	1.2580808381717548	1.19744613994893	1.1954604933399757
0.004686	0.058670	-0.016846	1577.0955433369904	1.251217	1.249235	1.2597954674657212	1.257813668873606	1.1971749706078003	1.1951933240418269
0.004687	0.058548	-0.016846	1573.8141233369906	1.250944	1.248966	1.2595242981245913	1.2575464995754568	1.1969038012666706	1.1949261547436778
0.004689	0.058258	-0.016846	1566.0207523369904	1.250671	1.248703	1.259254959442332	1.2572871609791585	1.1966344625844112	1.1946668161473795
0.004690	0.058075	-0.016846	1561.0986223369905	1.250398	1.248436	1.2589837901012018	1.2570219916810097	1.196363293243281	1.1944016468492307
0.004691	0.057968	-0.016907	1558.2273803369903	1.250125	1.248166	1.258712620760072	1.2567538223828607	1.1960921239021514	1.1941334775510817
0.004692	0.057755	-0.016876	1552.4848953369906	1.249851	1.247900	1.2584404514189425	1.2564896530847116	1.1958199545610215	1.1938693082529326
0.004694	0.057480	-0.016907	1545.1017013369906	1.249577	1.247635	1.2581701127366827	1.2562283144884137	1.195549615878762	1.1936079696566346
0.004695	0.057373	-0.016998	1542.2304583369905	1.249302	1.247364	1.257896943395553	1.2559591451902643	1.195276446537632	1.1933388003584853
0.004696	0.057175	-0.017059	1536.8981513369904	1.249025	1.247094	1.257621774054423	1.2556909758921153	1.1950012771965022	1.1930706310603363
0.004697	0.057022	-0.017059	1532.7963763369903	1.248749	1.246823	1.2573476047132934	1.2554218065939664	1.1947271078553725	1.1928014617621874
0.004699	0.056793	-0.017151	1526.6437143369903	1.248471	1.246553	1.2570732660310338	1.2551554679976684	1.1944527691731128	1.1925351231658894
0.004700	0.056595	-0.017181	1521.3114073369907	1.248193	1.246281	1.256797096689904	1.2548852986995191	1.1941765998319833	1.1922649538677401
0.004701	0.056458	-0.017090	1517.6198103369907	1.247916	1.246009	1.256521927348774	1.25461512940137	1.193901430490853	1.191994784569591
0.004702	0.056274	-0.017181	1512.6976803369903	1.247638	1.245737	1.2562457580076443	1.2543449601032213	1.1936252611497236	1.1917246152714422
0.004704	0.056000	-0.017212	1505.3144863369907	1.247359	1.245467	1.2559704193253847	1.2540786215069233	1.1933499224674637	1.1914582766751443
0.004705	0.055862	-0.017334	1501.6228893369907	1.247078	1.245191	1.2556912499842547	1.253804452208774	1.1930707531263338	1.1911841073769949
0.004706	0.055740	-0.017303	1498.3414693369905	1.246798	1.244915	1.2554130806431252	1.253530282910625	1.1927925837852045	1.190909938078846
0.004707	0.055496	-0.017334	1491.7786293369904	1.246517	1.244642	1.2551339113019953	1.253259113612476	1.1925134144440745	1.190638768780697
0.004709	0.055252	-0.017334	1485.2157903369907	1.246236	1.244370	1.2548565726197356	1.252990775016178	1.192236075761815	1.190370430184399
0.004710	0.055191	-0.017365	1483.5750803369906	1.245955	1.244091	1.2545774032786057	1.252713605718029	1.191956906420685	1.19009326088625
0.004711	0.054993	-0.017334	1478.2427733369905	1.245674	1.243816	1.254298233937476	1.2524404364198798	1.191677737079555	1.1898200915881008
0.004712	0.054764	-0.017365	1472.0901113369905	1.245393	1.243543	1.254019064596346	1.2521692671217308	1.1913985677384251	1.1895489222899518
0.004714	0.054520	-0.017365	1465.5272713369905	1.245111	1.243269	1.2537407259140867	1.2518989285254327	1.1911202290561658	1.1892785836936537
0.004715	0.054413	-0.017517	1462.6560293369903	1.244828	1.242990	1.2534595565729567	1.2516217592272838	1.190839059715036	1.1890014143955048
0.004716	0.054214	-0.017517	1457.3237223369906	1.244544	1.242713	1.253177387231827	1.2513465899291345	1.190556890373906	1.1887262450973555
0.004717	0.054016	-0.017487	1451.9914153369905	1.244260	1.242436	1.2528952178906971	1.2510714206309856	1.1902747210327762	1.1884510757992066
0.004719	0.053635	-0.017609	1441.7369783369904	1.243975	1.242163	1.2526138792084376	1.2508020820346875	1.1899933823505169	1.1881817372029084
0.004720	0.053696	-0.017609	1443.3776883369906	1.243690	1.241876	1.2523307098673078	1.2505169127365385	1.1897102130093868	1.1878965679047595
0.004721	0.053406	-0.017639	1435.5843163369905	1.243404	1.241600	1.2520465405261778	1.2502427434383896	1.189426043668257	1.1876223986066106
0.004722	0.053268	-0.017700	1431.8927193369905	1.243118	1.241318	1.251762371185048	1.2499625741402403	1.1891418743271274	1.1873422293084612
0.004724	0.053055	-0.017670	1426.1502343369907	1.242831	1.241039	1.2514790325027885	1.2496872355439423	1.1888585356448678	1.1870668907121633
0.004725	0.052856	-0.017700	1420.8179273369906	1.242544	1.240759	1.2511938631616588	1.2494090662457933	1.1885733663037379	1.1867887214140143
0.004726	0.052811	-0.017731	1419.5873953369905	1.242257	1.240473	1.2509086938205287	1.2491248969476443	1.188288196962608	1.1865045521158653
0.004727	0.052567	-0.017792	1413.0245553369905	1.241969	1.240193	1.2506225244793991	1.2488467276494952	1.1880020276214784	1.1862263828177162
0.004729	0.052277	-0.017914	1405.2311833369904	1.241679	1.239913	1.2503361857971393	1.2485703890531972	1.1877156889392184	1.1859500442214181
0.004730	0.052155	-0.017853	1401.9497643369905	1.241390	1.239628	1.2500490164560096	1.248287219755048	1.1874285195980887	1.185666874923269
0.004731	0.051971	-0.017853	1397.0276343369906	1.241100	1.239345	1.24976084711488	1.248006050456899	1.1871403502569593	1.18538570562512
0.004732	0.051773	-0.017944	1391.6953273369904	1.240810	1.239061	1.24947267777375	1.24772388115875	1.186852180915829	1.185103536326971
0.004734	0.051559	-0.017975	1385.9528423369907	1.240519	1.238777	1.2491853390914904	1.247443542562452	1.1865648422335697	1.184823197730673
0.004735	0.051361	-0.017975	1380.6205353369905	1.240227	1.238492	1.2488951697503605	1.2471603732643028	1.1862746728924396	1.1845400284325238
0.004736	0.051254	-0.017944	1377.7492933369904	1.239936	1.238205	1.2486060004092308	1.246875203966154	1.18598550355131	1.184254859134375
0.004737	0.051056	-0.018097	1372.4169863369907	1.239643	1.237919	1.248314831068101	1.246591034668005	1.1856943342101802	1.1839706898362259
0.004739	0.050781	-0.018158	1365.0337913369904	1.239349	1.237634	1.2480244923858415	1.2463096960717066	1.1854039955279205	1.1836893512399276
0.004740	0.050690	-0.018219	1362.5727263369904	1.239054	1.237342	1.2477313230447116	1.2460195267735577	1.1851108261867909	1.1833991819417786
0.004741	0.050491	-0.018188	1357.2404193369907	1.238759	1.237054	1.2474381537035817	1.2457333574754088	1.1848176568456608	1.1831130126436298
0.004742	0.050308	-0.018280	1352.3182903369907	1.238463	1.236764	1.247143984362452	1.2454451881772597	1.1845234875045314	1.1828248433454807
0.004744	0.050064	-0.018280	1345.7554503369906	1.238167	1.236476	1.2468516456801924	1.2451608495809614	1.1842311488222714	1.1825405047491824
0.004745	0.049911	-0.018250	1341.6536753369905	1.237871	1.236185	1.2465574763390626	1.2448716802828126	1.1839369794811416	1.1822513354510336
0.004746	0.049759	-0.018311	1337.5519013369903	1.237575	1.235894	1.2462633069979328	1.2445825109846635	1.1836428101400118	1.1819621661528845
0.004747	0.049530	-0.018372	1331.3992393369904	1.237277	1.235604	1.245967137656803	1.2442943416865144	1.1833466407988822	1.1816739968547354
0.004749	0.049316	-0.018402	1325.6567543369906	1.236979	1.235313	1.2456727989745433	1.2440070030902164	1.1830523021166224	1.1813866582584374
0.004750	0.049103	-0.018463	1319.9142703369907	1.236680	1.235021	1.2453756296334135	1.2437168337920672	1.1827551327754926	1.1810964889602882
0.004751	0.048950	-0.018494	1315.8124953369907	1.236380	1.234727	1.2450774602922836	1.2434246644939182	1.1824569634343627	1.1808043196621392
0.004752	0.048767	-0.018494	1310.8903653369907	1.236081	1.234433	1.2447802909511538	1.2431324951957692	1.182159794093233	1.1805121503639902
0.004754	0.048584	-0.018585	1305.9682363369907	1.235780	1.234139	1.2444829522688943	1.2428421565994714	1.1818624554109736	1.1802218117676924
0.004755	0.048416	-0.018524	1301.4562833369905	1.235480	1.233844	1.2441847829277644	1.242548987301322	1.1815642860698437	1.179928642469543
0.004756	0.048279	-0.018555	1297.7646863369905	1.235179	1.233548	1.2438856135866347	1.2422548180031732	1.181265116728714	1.1796344731713941
0.004757	0.048035	-0.018646	1291.2018473369903	1.234877	1.233254	1.2435854442455048	1.2419626487050242	1.1809649473875838	1.1793423038732451
0.004759	0.047775	-0.018677	1284.2288303369905	1.234575	1.232961	1.2432871055632453	1.241673310108726	1.1806666087053244	1.179052965276947
0.004760	0.047745	-0.018616	1283.4084753369907	1.234273	1.232660	1.2429869362221153	1.241374140810577	1.1803664393641946	1.178753795978798
0.004761	0.047516	-0.018646	1277.2558133369903	1.233971	1.232366	1.2426867668809856	1.241081971512428	1.1800662700230649	1.178461626680649
0.004762	0.047241	-0.018738	1269.8726183369904	1.233667	1.232072	1.2423845975398558	1.240789802214279	1.1797641006819348	1.1781694573825
0.004764	0.047119	-0.018677	1266.5911983369906	1.233364	1.231773	1.2420852588575961	1.2404944636179809	1.1794647619996752	1.1778741187862019
0.004765	0.046982	-0.018768	1262.8996013369906	1.233061	1.231474	1.2417840895164662	1.2401972943198318	1.1791635926585453	1.1775769494880528
0.004766	0.046829	-0.018799	1258.7978263369905	1.232756	1.231174	1.2414809201753365	1.2398991250216826	1.1788604233174156	1.1772787801899036
0.004767	0.046555	-0.018921	1251.4146323369905	1.232450	1.230877	1.2411767508342069	1.2396039557235337	1.1785562539762862	1.1769836108917546
0.004769	0.046417	-0.018921	1247.7230353369905	1.232143	1.230575	1.2408734121519471	1.2393056171272356	1.1782529152940264	1.1766852722954566
0.004770	0.046204	-0.018982	1241.9805503369903	1.231835	1.230275	1.2405672428108174	1.2390074478290867	1.1779467459528967	1.1763871029973076
0.004771	0.046021	-0.019073	1237.0584213369907	1.231527	1.229972	1.2402610734696875	1.2387062785309375	1.1776405766117666	1.1760859336991585
0.004772	0.045776	-0.019104	1230.4955813369907	1.231217	1.229671	1.2399529041285577	1.2384071092327884	1.177332407270637	1.1757867644010094
0.004774	0.045685	-0.019135	1228.0345163369907	1.230907	1.229364	1.239646565446298	1.2381037706364904	1.1770260685883773	1.1754834258047113
0.004775	0.045456	-0.019073	1221.8818543369907	1.230598	1.229062	1.2393393961051684	1.2378036013383416	1.1767188992472475	1.1751832565065625
0.004776	0.045288	-0.019165	1217.3699023369904	1.230288	1.228758	1.2390312267640384	1.2375014320401923	1.1764107299061175	1.1748810872084132
0.004777	0.045074	-0.019196	1211.6274173369907	1.229977	1.228454	1.2387220574229088	1.2371992627420432	1.1761015605649878	1.1745789179102641
0.004779	0.044830	-0.019257	1205.0645783369905	1.229665	1.228150	1.238413718740649	1.2368989241457453	1.1757932218827283	1.1742785793139663
0.004780	0.044678	-0.019257	1200.9628033369904	1.229353	1.227844	1.2381035493995192	1.2365947548475962	1.1754830525415985	1.1739744100158171
0.004781	0.044540	-0.019257	1197.2712063369904	1.229041	1.227536	1.2377933800583896	1.2362885855494472	1.1751728832004686	1.1736682407176682
0.004782	0.044357	-0.019287	1192.3490763369905	1.228728	1.227230	1.2374822107172596	1.235984416251298	1.1748617138593387	1.173364071419519
0.004784	0.044098	-0.019409	1185.3760593369907	1.228414	1.226924	1.237171872035	1.235682077655	1.1745513751770793	1.173061732823221
0.004785	0.043945	-0.019470	1181.2742853369905	1.228098	1.226614	1.23685770269387	1.2353739083568511	1.1742372058359494	1.172753563525072
0.004786	0.043793	-0.019592	1177.1725103369904	1.227781	1.226302	1.2365425333527404	1.235063739058702	1.1739220364948197	1.172443394226923
0.004787	0.043533	-0.019653	1170.1994933369906	1.227463	1.225992	1.2362263640116107	1.2347555697605528	1.17360586715369	1.1721352249287738
0.004789	0.043411	-0.019684	1166.9180733369903	1.227144	1.225677	1.235911025329351	1.2344442311642547	1.1732905284714303	1.1718238863324757
0.004790	0.043213	-0.019806	1161.5857663369907	1.226823	1.225363	1.235591855988221	1.2341320618661058	1.1729713591303002	1.1715117170343268
0.004791	0.043076	-0.019867	1157.8941693369907	1.226501	1.225046	1.2352716866470914	1.233816892567957	1.1726511897891707	1.1711965477361779
0.004792	0.042831	-0.019806	1151.3313293369906	1.226180	1.224733	1.2349525173059617	1.233505723269808	1.172332020448041	1.1708853784380289
0.004794	0.042633	-0.019897	1145.9990223369905	1.225858	1.224418	1.2346341786237018	1.2331943846735096	1.172013681765781	1.1705740398417306
0.004795	0.042465	-0.019897	1141.4870703369907	1.225535	1.224101	1.2343130092825723	1.2328792153753607	1.1716925124246513	1.1702588705435817
0.004796	0.042313	-0.019958	1137.3852953369906	1.225212	1.223783	1.2339918399414422	1.2325630460772117	1.1713713430835213	1.1699427012454326
0.004797	0.042053	-0.020050	1130.4122783369903	1.224887	1.223467	1.2336686706003126	1.2322488767790627	1.171048173742392	1.1696285319472837
0.004799	0.041901	-0.020142	1126.3105043369906	1.224561	1.223146	1.2333463319180529	1.2319315381827645	1.1707258350601322	1.1693111933509854
0.004800	0.041733	-0.020111	1121.7985523369907	1.224235	1.222826	1.233022162576923	1.2316133688846154	1.1704016657190022	1.1689930240528363
0.004801	0.041550	-0.020081	1116.8764223369903	1.223910	1.222506	1.2326989932357932	1.2312951995864665	1.1700784963778723	1.1686748547546875
0.004802	0.041290	-0.020172	1109.9034053369905	1.223583	1.222188	1.2323738238946635	1.2309790302883175	1.1697533270367426	1.1683586854565384
0.004804	0.041122	-0.020233	1105.3914533369907	1.223255	1.221866	1.2320494852124038	1.230660691692019	1.169428988354483	1.16804034686024
0.004805	0.040985	-0.020264	1101.6998553369904	1.222927	1.221543	1.2317233158712741	1.2303395223938702	1.1691028190133532	1.1677191775620912
0.004806	0.040863	-0.020325	1098.4184363369905	1.222598	1.221218	1.2313961465301444	1.230016353095721	1.1687756496722237	1.167396008263942
0.004807	0.040482	-0.020325	1088.1639993369904	1.222268	1.220901	1.2310679771890143	1.2297011837975722	1.1684474803310936	1.1670808389657932
0.004809	0.040375	-0.020477	1085.2927573369907	1.221937	1.220573	1.230740638506755	1.2293768452012739	1.168120141648834	1.1667565003694949
0.004810	0.040237	-0.020538	1081.6011593369903	1.221604	1.220245	1.2304094691656249	1.229050675903125	1.167788972307704	1.166430331071346
0.004811	0.040070	-0.020569	1077.0892073369905	1.221271	1.219917	1.2300782998244952	1.228724506604976	1.1674578029665743	1.1661041617731969
0.004812	0.039719	-0.020599	1067.6551253369903	1.220937	1.219596	1.2297461304833655	1.2284053373068269	1.1671256336254445	1.1657849924750479
0.004814	0.039688	-0.020630	1066.8347713369903	1.220603	1.219262	1.229415791801106	1.228074998710529	1.166795294943185	1.16545465387875
0.004815	0.039505	-0.020660	1061.9126413369904	1.220268	1.218934	1.2290826224599758	1.2277488294123797	1.166462125602055	1.1651284845806007
0.004816	0.039337	-0.020691	1057.4006893369906	1.219933	1.218604	1.228749453118846	1.2274206601142308	1.1661289562609252	1.1648003152824518
0.004817	0.039078	-0.020782	1050.4276723369903	1.219596	1.218276	1.2284142837777163	1.2270944908160817	1.1657937869197954	1.1644741459843027
0.004819	0.038971	-0.020844	1047.5564293369907	1.219259	1.217942	1.2280809450954568	1.2267641522197839	1.165460448237536	1.1641438073880048
0.004820	0.038788	-0.020966	1042.6343003369907	1.218919	1.217609	1.227742775754327	1.2264329829216345	1.1651222788964062	1.1638126380898555
0.004821	0.038589	-0.021027	1037.3019933369906	1.218578	1.217275	1.227403606413197	1.2261008136234857	1.1647831095552763	1.1634804687917066
0.004822	0.038376	-0.021088	1031.5595083369903	1.218237	1.216941	1.2270644370720674	1.2257686443253366	1.1644439402141464	1.1631482994935576
0.004824	0.038208	-0.021118	1027.0475563369905	1.217895	1.216604	1.2267260983898076	1.2254353057290386	1.1641056015318867	1.1628149608972596
0.004825	0.038010	-0.021210	1021.7152493369905	1.217551	1.216267	1.226383929048678	1.2251001364308896	1.1637634321907573	1.1624797915991105
0.004826	0.037811	-0.021210	1016.3829423369905	1.217207	1.215930	1.2260417597075481	1.2247649671327403	1.1634212628496274	1.1621446223009613
0.004827	0.037582	-0.021393	1010.2302803369905	1.216861	1.215592	1.2256975903664182	1.2244287978345914	1.1630770935084973	1.1618084530028123
0.004829	0.037415	-0.021393	1005.7183273369906	1.216514	1.215250	1.2253542516841587	1.2240904592382933	1.1627337548262378	1.1614701144065143
0.004830	0.037216	-0.021484	1000.3860203369906	1.216166	1.214909	1.225008082343029	1.2237512899401444	1.1623875854851082	1.1611309451083653
0.004831	0.037079	-0.021545	996.6944233369906	1.215817	1.214565	1.224660913001899	1.223409120641995	1.1620404161439781	1.160788775810216
0.004832	0.036819	-0.021606	989.7214063369905	1.215467	1.214223	1.2243127436607693	1.2230689513438462	1.1616922468028483	1.1604486065120672
0.004834	0.036713	-0.021729	986.8501643369905	1.215115	1.213875	1.2239644049785097	1.2227246127475482	1.161343908120589	1.1601042679157691
0.004835	0.036530	-0.021698	981.9280343369905	1.214764	1.213530	1.2236152356373797	1.2223814434493991	1.160994738779459	1.1597610986176201
0.004836	0.036346	-0.021790	977.0059053369905	1.214410	1.213183	1.22326306629625	1.22203627415125	1.160642569438329	1.159415929319471
0.004837	0.036102	-0.021942	970.4430653369905	1.214055	1.212836	1.2229098969551204	1.221691104853101	1.1602894000971995	1.159070760021322
0.004839	0.035965	-0.021973	966.7514683369905	1.213699	1.212484	1.2225575582728607	1.2213427662568028	1.15993706141494	1.1587224214250238
0.004840	0.035797	-0.022125	962.2395163369905	1.213341	1.212132	1.2222013889317307	1.220992596958654	1.15958089207381	1.158372252126875
0.004841	0.035599	-0.022156	956.9072093369905	1.212982	1.211779	1.221844219590601	1.2206414276605049	1.1592237227326803	1.1580210828287258
0.004842	0.035339	-0.022247	949.9341923369905	1.212622	1.211428	1.2214860502494713	1.2202922583623557	1.1588655533915504	1.1576719135305766
0.004844	0.035233	-0.022247	947.0629493369905	1.212261	1.211071	1.2211287115672116	1.2199389197660577	1.1585082147092907	1.1573185749342787
0.004845	0.035034	-0.022400	941.7306423369905	1.211898	1.210715	1.2207675422260817	1.2195847504679087	1.1581470453681608	1.1569644056361297
0.004846	0.034775	-0.022461	934.7576253369905	1.211534	1.210360	1.220405372884952	1.2192315811697598	1.1577848760270313	1.1566112363379808
0.004847	0.034607	-0.022583	930.2456733369905	1.211169	1.209999	1.220042203543822	1.2188724118716106	1.1574217066859012	1.1562520670398315
0.004849	0.034515	-0.022644	927.7846083369905	1.210802	1.209636	1.2196788648615624	1.2185130732753124	1.1570583680036415	1.1558927284435334
0.004850	0.034332	-0.022705	922.8624793369905	1.210434	1.209274	1.2193126955204328	1.2181529039771635	1.1566921986625118	1.1555325591453844
0.004851	0.034119	-0.022766	917.1199943369905	1.210065	1.208913	1.218945526179303	1.2177937346790144	1.156325029321382	1.1551733898472354
0.004852	0.033875	-0.022766	910.5571543369905	1.209696	1.208552	1.2185783568381732	1.2174345653808656	1.1559578599802522	1.1548142205490866
0.004854	0.033752	-0.022888	907.2757353369905	1.209325	1.208185	1.2182110181559134	1.2170712267845674	1.1555905212979924	1.1544508819527883
0.004855	0.033615	-0.023010	903.5841373369905	1.208952	1.207817	1.2178398488147837	1.2167050574864182	1.155219351956863	1.1540847126546392
0.004856	0.033371	-0.023163	897.0212983369905	1.208578	1.207450	1.2174676794736539	1.2163398881882692	1.154847182615733	1.1537195433564902
0.004857	0.033081	-0.023132	889.2279263369905	1.208203	1.207085	1.217094510132524	1.2159767188901203	1.1544740132746032	1.1533563740583412
0.004859	0.033035	-0.023254	887.9973943369905	1.207826	1.206710	1.2167211714502646	1.215605380293822	1.154100674592344	1.152985035462043
0.004860	0.032852	-0.023437	883.0752643369905	1.207446	1.206336	1.2163430021091346	1.2152332109956732	1.153722505251214	1.1526128661638941
0.004861	0.032593	-0.023529	876.1022473369906	1.207065	1.205964	1.215963832768005	1.2148630416975241	1.1533433359100842	1.152242696865745
0.004862	0.032379	-0.023621	870.3597623369905	1.206683	1.205589	1.215583663426875	1.2144898723993751	1.1529631665689544	1.151869527567596
0.004864	0.032288	-0.023621	867.8986983369905	1.206300	1.205209	1.2152043247446154	1.2141135338030768	1.1525838278866947	1.1514931889712978
0.004865	0.032104	-0.023743	862.9765683369906	1.205915	1.204830	1.2148211554034856	1.213736364504928	1.1522006585455649	1.151116019673149
0.004866	0.031799	-0.023865	854.7730193369905	1.205528	1.204454	1.2144359860623557	1.2133621952067788	1.1518154892044348	1.1507418503749998
0.004867	0.031662	-0.023956	851.0814213369905	1.205140	1.204071	1.2140498167212261	1.2129810259086298	1.1514293198633054	1.1503606810768507
0.004869	0.031631	-0.024017	850.2610663369906	1.204751	1.203683	1.2136644780389663	1.2125966873123317	1.1510439811810453	1.1499763424805527
0.004870	0.031296	-0.024048	841.2371623369905	1.204362	1.203304	1.2132773086978366	1.2122195180141826	1.1506568118399159	1.1495991731824036
0.004871	0.031113	-0.024170	836.3150323369905	1.203970	1.202919	1.2128871393567067	1.2118363487160337	1.150266642498786	1.1492160038842547
0.004872	0.030975	-0.024231	832.6234353369905	1.203578	1.202531	1.212496970015577	1.2114501794178847	1.149876473157656	1.1488298345861057
0.004874	0.030792	-0.024292	827.7013063369906	1.203184	1.202144	1.2121066313333173	1.2110668408215868	1.1494861344753966	1.1484464959898077
0.004875	0.030609	-0.024506	822.7791763369905	1.202787	1.201753	1.2117114619921876	1.2106776715234375	1.149090965134267	1.1480573266916585
0.004876	0.030334	-0.024536	815.3959813369905	1.202390	1.201365	1.211316292651058	1.2102915022252885	1.1486957957931372	1.1476711573935094
0.004877	0.030197	-0.024597	811.7043843369905	1.201991	1.200971	1.210919123309928	1.2098993329271395	1.1482986264520072	1.1472789880953604
0.004879	0.029999	-0.024689	806.3720773369905	1.201591	1.200577	1.2105227846276683	1.2095089943308415	1.1479022877697473	1.1468886494990624
0.004880	0.029892	-0.024902	803.5008353369905	1.201188	1.200178	1.2101216152865384	1.2091118250326922	1.1475011184286177	1.1464914802009132
0.004881	0.029617	-0.024963	796.1176403369905	1.200783	1.199783	1.2097184459454087	1.2087186557345433	1.1470979490874877	1.1460983109027643
0.004882	0.029419	-0.025146	790.7853333369906	1.200376	1.199382	1.209313276604279	1.2083194864363942	1.146692779746358	1.1456991416046152
0.004884	0.029297	-0.025238	787.5039133369905	1.199967	1.198977	1.2089079379220193	1.2079181478400962	1.1462874410640986	1.1452978030083172
0.004885	0.029114	-0.025391	782.5817843369905	1.199556	1.198572	1.2084987685808894	1.2075149785419472	1.1458782717229687	1.1448946337101682
0.004886	0.028915	-0.025482	777.2494773369905	1.199143	1.198166	1.2080875992397597	1.207110809243798	1.145467102381839	1.144490464412019
0.004887	0.028687	-0.025543	771.0968153369905	1.198729	1.197760	1.2076754298986299	1.206706639945649	1.1450549330407092	1.14408629511387
0.004889	0.028549	-0.025726	767.4052173369905	1.198312	1.197348	1.2072620912163703	1.2062983013493511	1.1446415943584496	1.143677956517572
0.004890	0.028275	-0.025818	760.0220233369905	1.197894	1.196939	1.2068459218752405	1.205891132051202	1.1442254250173196	1.143270787219423
0.004891	0.028046	-0.025970	753.8693613369906	1.197473	1.196526	1.2064267525341106	1.2054799627530528	1.1438062556761897	1.1428596179212738
0.004892	0.027939	-0.026062	750.9981193369905	1.197051	1.196107	1.206006583192981	1.2050627934549039	1.14338608633506	1.1424424486231248
0.004894	0.027740	-0.026245	745.6658123369905	1.196626	1.195689	1.2055852445107211	1.2046484548586058	1.1429647476528002	1.1420281100268268
0.004895	0.027588	-0.026337	741.5640373369905	1.196199	1.195267	1.2051600751695914	1.204228285560457	1.1425395783116707	1.1416079407286779
0.004896	0.027374	-0.026459	735.8215523369905	1.195770	1.194846	1.2047329058284615	1.203809116262308	1.1421124089705406	1.1411887714305289
0.004897	0.027161	-0.026672	730.0790683369905	1.195338	1.194421	1.2043027364873318	1.2033859469641586	1.1416822396294108	1.1407656021323795
0.004899	0.026993	-0.026855	725.5671153369905	1.194904	1.193992	1.203872397805072	1.2029606083678606	1.1412519009471511	1.1403402635360815
0.004900	0.026855	-0.026947	721.8755183369905	1.194467	1.193560	1.2034372284639423	1.2025304390697116	1.1408167316060216	1.1399100942379325
0.004901	0.026566	-0.027039	714.0821463369905	1.194029	1.193131	1.2030010591228126	1.2021032697715626	1.140380562264892	1.1394829249397835
0.004902	0.026459	-0.027222	711.2109043369906	1.193588	1.192694	1.2025618897816828	1.2016681004734133	1.1399413929237618	1.1390477556416343
0.004904	0.026245	-0.027313	705.4684193369906	1.193145	1.192259	1.202122551099423	1.2012367618771154	1.1395020542415022	1.1386164170453363
0.004905	0.026123	-0.027435	702.1870003369905	1.192701	1.191818	1.2016803817582933	1.2007975925789665	1.1390598849003726	1.1381772477471874
0.004906	0.025818	-0.027679	693.9834503369905	1.192253	1.191380	1.2012342124171635	1.2003614232808175	1.1386137155592428	1.1377410784490385
0.004907	0.025711	-0.027802	691.1122083369905	1.191802	1.190934	1.2007850430760336	1.1999172539826684	1.1381645462181127	1.1372969091508893
0.004909	0.025558	-0.027924	687.0104333369906	1.191350	1.190486	1.200336704393774	1.1994729153863701	1.1377162075358531	1.136852570554591
0.004910	0.025345	-0.028137	681.2679493369906	1.190894	1.190038	1.199882535052644	1.1990267460882211	1.1372620381947232	1.136406401256442
0.004911	0.025085	-0.028137	674.2949323369905	1.190438	1.189591	1.1994283657115146	1.1985815767900723	1.1368078688535936	1.1359612319582932
0.004912	0.024979	-0.028320	671.4236893369905	1.189979	1.189136	1.1989711963703846	1.1981284074919232	1.1363506995124637	1.1355080626601441
0.004914	0.024857	-0.028442	668.1422703369905	1.189519	1.188679	1.198514857688125	1.197675068895625	1.1358943608302043	1.135054724063846
0.004915	0.024567	-0.028595	660.3488983369905	1.189055	1.188225	1.1980526883469953	1.197222899597476	1.1354321914890746	1.134602554765697
0.004916	0.024292	-0.028809	652.9657033369905	1.188589	1.187768	1.1975885190058653	1.196767730299327	1.1349680221479446	1.134147385467548
0.004917	0.024261	-0.028961	652.1453483369905	1.188119	1.187300	1.1971203496647356	1.196301561001178	1.1344998528068149	1.133681216169399
0.004919	0.024048	-0.029083	646.4028643369905	1.187648	1.186836	1.196653010982476	1.1958412224048798	1.1340325141245553	1.1332208775731007
0.004920	0.023849	-0.029236	641.0705573369905	1.187175	1.186369	1.1961818416413463	1.1953760531067308	1.1335613447834256	1.1327557082749518
0.004921	0.023621	-0.029327	634.9178953369906	1.186699	1.185902	1.1957076723002162	1.1949108838085818	1.1330871754422955	1.1322905389768028
0.004922	0.023529	-0.029510	632.4568303369905	1.186221	1.185426	1.1952315029590865	1.1944367145104329	1.1326110061011656	1.1318163696786538
0.004924	0.023331	-0.029755	627.1245233369905	1.185740	1.184951	1.194754164276827	1.1939653759141347	1.132133667418906	1.1313450310823556
0.004925	0.023056	-0.029877	619.7413283369905	1.185255	1.184476	1.194270994935697	1.1934922066159857	1.1316504980777764	1.1308718617842066
0.004926	0.022873	-0.030090	614.8191993369906	1.184768	1.183995	1.1937858255945675	1.1930130373178365	1.1311653287366465	1.1303926924860574
0.004927	0.022812	-0.030304	613.1784893369905	1.184277	1.183506	1.1932966562534375	1.1925258680196875	1.1306761593955166	1.1299055231879085
0.004929	0.022522	-0.030487	605.3851173369906	1.183783	1.183022	1.1928063175711778	1.1920455294233894	1.130185820713257	1.1294251845916103
0.004930	0.022354	-0.030701	600.8731653369905	1.183286	1.182531	1.1923111482300481	1.1915563601252404	1.1296906513721274	1.1289360152934613
0.004931	0.022141	-0.030731	595.1306803369905	1.182788	1.182040	1.1918149788889183	1.1910671908270913	1.1291944820309974	1.1284468459953123
0.004932	0.021957	-0.031006	590.2085503369905	1.182286	1.181544	1.1913148095477883	1.1905730215289423	1.1286943126898676	1.1279526766971633
0.004934	0.021881	-0.031158	588.1576633369905	1.181781	1.181042	1.190813470865529	1.1900746829326443	1.1281929740076082	1.1274543381008653
0.004935	0.021622	-0.031281	581.1846463369906	1.181274	1.180544	1.190308301524399	1.1895785136344952	1.1276878046664782	1.1269581688027162
0.004936	0.021423	-0.031403	575.8523393369906	1.180765	1.180041	1.1898011321832693	1.189077344336346	1.1271806353253484	1.126456999504567
0.004937	0.021332	-0.031647	573.3912743369905	1.180253	1.179532	1.1892909628421395	1.1885701750381972	1.1266704659842186	1.1259498302064181
0.004939	0.021072	-0.031769	566.4182573369906	1.179738	1.179026	1.1887796241598798	1.188067836441899	1.126159127301959	1.12544749161012
0.004940	0.021088	-0.031830	566.8284353369905	1.179222	1.178509	1.1882654548187501	1.18755266714375	1.1256449579608292	1.124932322311971
0.004941	0.020660	-0.032288	555.3434653369906	1.178699	1.178001	1.1877442854776201	1.187046497845601	1.1251237886196992	1.124426153013822
0.004942	0.020523	-0.032501	551.6518683369906	1.178173	1.177480	1.1872201161364904	1.186527328547452	1.1245996192785697	1.123906983715673
0.004944	0.020416	-0.032593	548.7806263369905	1.177645	1.176955	1.1866957774542308	1.186005989951154	1.1240752805963101	1.1233856451193749
0.004945	0.020111	-0.032837	540.5770763369906	1.177113	1.176433	1.1861656081131011	1.185485820653005	1.1235451112551802	1.122865475821226
0.004946	0.019943	-0.033081	536.0651243369905	1.176577	1.175903	1.185631438771971	1.1849576513548556	1.1230109419140502	1.1223373065230766
0.004947	0.019836	-0.033203	533.1938823369906	1.176039	1.175369	1.1850952694308414	1.1844254820567068	1.1224747725729207	1.1218051372249278
0.004949	0.019653	-0.033325	528.2717523369905	1.175499	1.174835	1.1845589307485818	1.1838951434604088	1.1219384338906608	1.1212747986286298
0.004950	0.019394	-0.033447	521.2987353369905	1.174957	1.174302	1.184018761407452	1.1833639741622597	1.1213982645495313	1.1207436293304807
0.004951	0.019196	-0.033630	515.9664283369905	1.174412	1.173764	1.1834755920663222	1.1828278048641105	1.1208550952084013	1.1202074600323315
0.004952	0.018982	-0.033813	510.2239443369905	1.173865	1.173223	1.1829304227251922	1.1822886355659614	1.1203099258672715	1.1196682907341824
0.004954	0.018921	-0.034027	508.58323433699053	1.173314	1.172675	1.1823830840429328	1.1817442969696634	1.1197625871850119	1.1191239521378844
0.004955	0.018631	-0.034088	500.7898623369905	1.172761	1.172132	1.1818319147018028	1.1812031276715145	1.1192114178438821	1.1185827828397354
0.004956	0.018433	-0.034363	495.45755533699054	1.172204	1.171582	1.1812767453606732	1.1806549583733654	1.1186562485027522	1.1180346135415864
0.004957	0.018295	-0.034637	491.76595833699054	1.171643	1.171025	1.1807175760195432	1.1800997890752163	1.1180970791616223	1.1174794442434373
0.004959	0.018143	-0.034882	487.6641833369905	1.171078	1.170466	1.1801562373372838	1.1795444504789183	1.1175357404793629	1.1169241056471393
0.004960	0.017929	-0.035004	481.9216983369905	1.170511	1.169905	1.1795910679961539	1.1789852811807693	1.116970571138233	1.1163649363489903
0.004961	0.017715	-0.035278	476.1792143369905	1.169940	1.169341	1.179021898655024	1.1784231118826203	1.1164014017971033	1.1158027670508412
0.004962	0.017593	-0.035492	472.8977943369905	1.169365	1.168770	1.1784487293138943	1.1778539425844712	1.1158282324559736	1.1152335977526922
0.004964	0.017548	-0.035706	471.6672623369905	1.168786	1.168193	1.1778733906316348	1.1772806039881731	1.115252893773714	1.114660259156394
0.004965	0.017120	-0.035950	460.1822923369905	1.168204	1.167625	1.177293221290505	1.176714434690024	1.1146727244325842	1.114094089858245
0.004966	0.016968	-0.036163	456.0805183369905	1.167618	1.167045	1.176709051949375	1.1761362653918752	1.1140885550914543	1.1135159205600962
0.004967	0.016891	-0.036469	454.0296303369905	1.167027	1.166456	1.1761198826082453	1.175549096093726	1.1134993857503246	1.112928751261947
0.004969	0.016647	-0.036743	447.4667913369905	1.166432	1.165870	1.1755285439259855	1.1749667574974278	1.1129080470680646	1.1123464126656488
0.004970	0.016342	-0.036957	439.2632413369905	1.165833	1.165281	1.1749313745848557	1.174379588199279	1.112310877726935	1.1117592433674999
0.004971	0.016281	-0.037323	437.6225323369905	1.165228	1.164678	1.1743282052437258	1.17377841890113	1.1117077083858051	1.111158074069351
0.004972	0.016022	-0.037628	430.64951533699053	1.164619	1.164078	1.1737210359025962	1.1731802496029808	1.1111005390446755	1.1105599047712018
0.004974	0.015823	-0.037872	425.3172073369905	1.164005	1.163470	1.1731106972203365	1.1725759110066827	1.1104902003624155	1.1099555661749037
0.004975	0.015686	-0.038269	421.6256103369905	1.163385	1.162856	1.1724925278792067	1.1719637417085336	1.1098720310212857	1.1093433968767545
0.004976	0.015533	-0.038513	417.5238353369905	1.162761	1.162237	1.171870358538077	1.1713465724103846	1.1092498616801563	1.1087262275786056
0.004977	0.015350	-0.038849	412.6017063369905	1.162132	1.161614	1.171243189196947	1.1707254031122356	1.108622692339026	1.1081050582804566
0.004979	0.015152	-0.039124	407.2693993369905	1.161499	1.160987	1.1706138505146877	1.1701020645159375	1.107993353656767	1.1074817196841584
0.004980	0.014984	-0.039307	402.75744733699054	1.160861	1.160355	1.1699776811735576	1.1694718952177885	1.107357184315637	1.1068515503860095
0.004981	0.014786	-0.039673	397.4251393369905	1.160219	1.159719	1.1693375118324278	1.1688377259196394	1.1067170149745071	1.1062173810878604
0.004982	0.014526	-0.039978	390.4521223369905	1.159571	1.159081	1.168691342491298	1.1682015566214905	1.106070845633377	1.1055812117897115
0.004984	0.014404	-0.040222	387.1707033369905	1.158919	1.158433	1.1680430038090386	1.1675572180251923	1.1054225069511179	1.1049368731934133
0.004985	0.014160	-0.040558	380.60786333699053	1.158262	1.157784	1.1673878344679085	1.1669100487270432	1.1047673376099878	1.1042897038952642
0.004986	0.013992	-0.040924	376.0959113369905	1.157599	1.157126	1.166726665126779	1.1662538794288944	1.1041061682688582	1.1036335345971153
0.004987	0.013809	-0.041443	371.1737813369905	1.156928	1.156462	1.166057495785649	1.1655917101307454	1.1034369989277284	1.1029713652989663
0.004989	0.013626	-0.041656	366.2516523369905	1.156253	1.155793	1.1653861571033894	1.1649263715344471	1.1027656602454687	1.102306026702668
0.004990	0.013412	-0.041962	360.5091673369905	1.155573	1.155120	1.1647079877622597	1.164255202236298	1.102087490904339	1.101634857404519
0.004991	0.013214	-0.042358	355.1768603369905	1.154887	1.154441	1.1640238184211298	1.163578032938149	1.1014033215632089	1.10095768810637
0.004992	0.013123	-0.042633	352.71579533699054	1.154197	1.153753	1.16333564908	1.16289186364	1.100715152222079	1.100271518808221
0.004994	0.012939	-0.042938	347.7936663369905	1.153501	1.153064	1.1626433103977405	1.1622065250437021	1.1000228135398196	1.0995861802119231
0.004995	0.012665	-0.043365	340.4104713369905	1.152798	1.152371	1.1619421410566106	1.1615153557455529	1.0993216441986897	1.0988950109137738
0.004996	0.012482	-0.043701	335.4883413369905	1.152090	1.151669	1.1612359717154808	1.160815186447404	1.09861547485756	1.0981948416156249
0.004997	0.012344	-0.044037	331.7967443369905	1.151377	1.150960	1.160524802374351	1.1601080171492548	1.0979043055164301	1.0974876723174758
0.004999	0.012161	-0.044464	326.87461533699053	1.150656	1.150245	1.1598074636920912	1.1593966785529568	1.0971869668341703	1.0967763337211778
0.005000	0.011963	-0.044952	321.5423073369905	1.149928	1.149524	1.1590812943509616	1.1586775092548076	1.096460797493041	1.0960571644230286
0.005001	0.011765	-0.045380	316.2100003369905	1.149193	1.148795	1.1583481250098318	1.1579503399566586	1.095727628151911	1.0953299951248796
0.005002	0.011612	-0.045929	312.1082263369905	1.148449	1.148057	1.157605955668702	1.1572141706585097	1.0949854588107812	1.0945938258267307
0.005004	0.011490	-0.046387	308.8268063369905	1.147697	1.147309	1.1568576169864424	1.1564698320622115	1.0942371201285215	1.0938494872304325
0.005005	0.011215	-0.046844	301.4436113369905	1.146939	1.146560	1.1561014476453124	1.1557226627640627	1.0934809507873915	1.0931023179322836
0.005006	0.011032	-0.047150	296.5214823369905	1.146175	1.145802	1.1553392783041827	1.1549664934659134	1.092718781446262	1.0923461486341344
0.005007	0.010864	-0.047607	292.0095303369905	1.145404	1.145037	1.154570108963053	1.1542033241677645	1.091949612105132	1.0915829793359855
0.005009	0.010727	-0.048035	288.3179323369905	1.144625	1.144263	1.1537947702807934	1.1534329855714665	1.0911742734228724	1.0908126407396874
0.005010	0.010483	-0.048492	281.7550933369905	1.143840	1.143486	1.1530116009396634	1.1526578162733174	1.0903911040817427	1.0900374714415384
0.005011	0.010223	-0.048950	274.7820763369905	1.143047	1.142701	1.1522204315985336	1.1518746469751682	1.0895999347406127	1.0892543021433891
0.005012	0.010193	-0.049377	273.96172133699054	1.142247	1.141902	1.151422262257404	1.1510774776770192	1.088801765399483	1.0884571328452401
0.005014	0.009979	-0.049896	268.2192363369905	1.141438	1.141101	1.1506169235751442	1.1502801390807211	1.0879964267172233	1.087659794248942
0.005015	0.009720	-0.050476	261.2462193369905	1.140621	1.140292	1.1498017542340147	1.1494729697825723	1.087181257376094	1.0868526249507933
0.005016	0.009644	-0.050995	259.19533233699053	1.139795	1.139469	1.1489775848928845	1.1486518004844233	1.0863570880349638	1.0860314556526443
0.005017	0.009415	-0.051270	253.0426703369905	1.138963	1.138645	1.1481474155517548	1.147829631186274	1.085526918693834	1.0852092863544949
0.005019	0.009232	-0.051971	248.1205403369905	1.138122	1.137810	1.1473100768694953	1.146998292589976	1.0846895800115743	1.084377947758197
