Repository: pietracorvo/HystAPI

# Example data

The example data in this folder is from measurements performed during my physics bachelor.

The material is **FeSi3** (iron with 3% silicon), aka 'electrical steel', the standard material for ring cores in trafos. 

Four of the five samples where treated with high pressure torison (HPT, 20 rotations at 20GPa), to achieve nanocristallisation of the grains, which has a huge impact on the magnetic properties of the material. The HPT deformation was done at 77K (under liquid nitrogen) and at 293K (at room temperature). Afterwards some samples were heat treated at a temperature of 493K (for two hours) to anneal defects from the deformation process.

The five samples are:

File: testData/FeSi3_annealed/G1_919V_151Hz_800000Fs.txt (part 14 of 38)
--------------------------
t	U1	U2	H	B_raw	J_raw	B_drift	 J_drift	B_corr	J_corr
0.004590	-0.269669	-0.012115	-7248.587894243534	-1.329989	-1.320880	-1.3215637126317596	-1.312454365470085	-1.3913445354898841	-1.3822338585205298
0.004591	-0.270035	-0.012115	-7258.432153243533	-1.330186	-1.321064	-1.3217588770571698	-1.3126365298198608	-1.3915396999152942	-1.3824160228703055
0.004592	-0.270233	-0.012146	-7263.764460243534	-1.330382	-1.321254	-1.3219530414825795	-1.3128246941696362	-1.391733864340704	-1.382604187220081
0.004594	-0.270523	-0.012115	-7271.557832243534	-1.330579	-1.321440	-1.3221463703333995	-1.3130070228691875	-1.391927193191524	-1.3827865159196322
0.004595	-0.270859	-0.012085	-7280.581736243534	-1.330774	-1.321625	-1.3223395347588094	-1.3131901872189633	-1.3921203576169339	-1.382969680269408
0.004596	-0.271149	-0.012024	-7288.375108243534	-1.330969	-1.321810	-1.3225326991842195	-1.3133733515687387	-1.392313522042344	-1.3831528446191834
0.004597	-0.271332	-0.012054	-7293.297238243534	-1.331165	-1.321999	-1.3227268636096294	-1.3135605159185144	-1.392507686467754	-1.3833400089689591
0.004599	-0.271698	-0.012054	-7303.141497243534	-1.331360	-1.322182	-1.3229181924604494	-1.3137398446180657	-1.3926990153185739	-1.3835193376685104
0.004600	-0.272034	-0.012085	-7312.165402243534	-1.331556	-1.322366	-1.3231123568858594	-1.3139220089678412	-1.3928931797439839	-1.383701502018286
0.004601	-0.272217	-0.012054	-7317.087531243534	-1.331751	-1.322555	-1.3233055213112692	-1.314109173317617	-1.3930863441693937	-1.3838886663680616
0.004602	-0.272461	-0.012054	-7323.650371243533	-1.331946	-1.322743	-1.3234986857366793	-1.3142953376673925	-1.3932795085948038	-1.3840748307178372
0.004604	-0.272873	-0.012085	-7334.725162243533	-1.332142	-1.322924	-1.3236910145874992	-1.3144726663669437	-1.3934718374456236	-1.3842521594173884
0.004605	-0.273132	-0.012054	-7341.698179243534	-1.332337	-1.323111	-1.3238841790129092	-1.3146578307167194	-1.3936650018710337	-1.384437323767164
0.004606	-0.273285	-0.012024	-7345.799954243534	-1.332532	-1.323300	-1.3240773434383193	-1.3148449950664949	-1.3938581662964438	-1.3846244881169396
0.004607	-0.273636	-0.011993	-7355.234036243533	-1.332726	-1.323483	-1.3242695078637292	-1.3150261594162707	-1.3940503307218537	-1.3848056524667154
0.004609	-0.274017	-0.011993	-7365.488473243534	-1.332921	-1.323664	-1.3244608367145492	-1.3152034881158219	-1.3942416595726737	-1.3849829811662666
0.004610	-0.274139	-0.011963	-7368.769892243534	-1.333115	-1.323854	-1.324653001139959	-1.3153916524655975	-1.3944338239980836	-1.3851711455160423
0.004611	-0.274445	-0.012054	-7376.973442243534	-1.333310	-1.324039	-1.324846165565369	-1.3155748168153731	-1.3946269884234934	-1.3853543098658179
0.004612	-0.274811	-0.012024	-7386.8177012435335	-1.333504	-1.324221	-1.325038329990779	-1.3157549811651488	-1.3948191528489036	-1.3855344742155935
0.004614	-0.275101	-0.011993	-7394.611073243534	-1.333699	-1.324406	-1.3252296588415988	-1.3159363098647	-1.3950104816997233	-1.3857158029151446
0.004615	-0.275269	-0.012024	-7399.123025243533	-1.333894	-1.324595	-1.3254228232670089	-1.3161234742144756	-1.3952036461251334	-1.3859029672649203
0.004616	-0.275650	-0.011993	-7409.377462243534	-1.334088	-1.324776	-1.3256149876924188	-1.3163026385642511	-1.3953958105505433	-1.3860821316146958
0.004617	-0.275864	-0.011993	-7415.119947243534	-1.334282	-1.324963	-1.3258071521178287	-1.3164878029140266	-1.3955879749759532	-1.3862672959644713
0.004619	-0.276154	-0.011932	-7422.9133182435335	-1.334476	-1.325147	-1.3259974809686488	-1.316668131613578	-1.3957783038267733	-1.3864476246640227
0.004620	-0.276443	-0.011932	-7430.706690243534	-1.334669	-1.325331	-1.3261886453940588	-1.3168502959633537	-1.3959694682521833	-1.3866297890137984
0.004621	-0.276779	-0.011963	-7439.730595243534	-1.334863	-1.325513	-1.3263808098194685	-1.317030460313129	-1.396161632677593	-1.3868099533635738
0.004622	-0.276993	-0.011932	-7445.473079243534	-1.335056	-1.325699	-1.3265719742448787	-1.3172146246629048	-1.3963527971030032	-1.3869941177133496
0.004624	-0.277359	-0.011993	-7455.317339243534	-1.335250	-1.325881	-1.3267623030956985	-1.3173929533624562	-1.396543125953823	-1.387172446412901
0.004625	-0.277573	-0.011932	-7461.059823243534	-1.335444	-1.326067	-1.3269544675211087	-1.3175771177122317	-1.3967352903792332	-1.3873566107626765
0.004626	-0.277786	-0.011963	-7466.802308243534	-1.335637	-1.326254	-1.3271456319465185	-1.3177622820620074	-1.396926454804643	-1.3875417751124521
0.004627	-0.278076	-0.011902	-7474.595680243534	-1.335830	-1.326437	-1.3273367963719285	-1.317943446411783	-1.397117619230053	-1.3877229394622277
0.004629	-0.278503	-0.011871	-7486.080649243534	-1.336023	-1.326615	-1.3275261252227484	-1.3181177751113342	-1.3973069480808729	-1.387897268161779
0.004630	-0.278702	-0.011902	-7491.412956243534	-1.336215	-1.326801	-1.3277162896481582	-1.3183019394611097	-1.3974971125062827	-1.3880814325115545
0.004631	-0.278900	-0.011932	-7496.745263243533	-1.336408	-1.326987	-1.3279074540735685	-1.3184861038108853	-1.397688276931693	-1.38826559686133
0.004632	-0.279327	-0.011871	-7508.2302322435335	-1.336601	-1.327165	-1.3280986184989783	-1.318662268160661	-1.3978794413571027	-1.3884417612111057
0.004634	-0.279617	-0.011902	-7516.023604243534	-1.336794	-1.327348	-1.3282879473497984	-1.3188415968602123	-1.3980687702079229	-1.388621089910657
0.004635	-0.279785	-0.011963	-7520.535556243533	-1.336987	-1.327536	-1.3284791117752082	-1.3190277612099879	-1.3982599346333326	-1.3888072542604326
0.004636	-0.280106	-0.011841	-7529.149283243533	-1.337179	-1.327717	-1.328669276200618	-1.3192069255597636	-1.3984500990587425	-1.3889864186102083
0.004637	-0.280457	-0.011841	-7538.583365243534	-1.337371	-1.327897	-1.3288594406260283	-1.3193850899095392	-1.3986402634841528	-1.389164582959984
0.004639	-0.280670	-0.011871	-7544.325850243534	-1.337563	-1.328082	-1.329047769476848	-1.3195664186090903	-1.3988285923349726	-1.389345911659535
0.004640	-0.280991	-0.011871	-7552.939576243533	-1.337756	-1.328264	-1.3292389339022581	-1.319746582958866	-1.3990197567603826	-1.3895260760093107
0.004641	-0.281281	-0.011810	-7560.732948243533	-1.337947	-1.328446	-1.329428098327668	-1.3199267473086416	-1.3992089211857925	-1.3897062403590863
0.004642	-0.281509	-0.011841	-7566.885610243534	-1.338139	-1.328629	-1.329618262753078	-1.3201079116584173	-1.3993990856112024	-1.389887404708862
0.004644	-0.281784	-0.011810	-7574.268805243533	-1.338330	-1.328811	-1.329805591603898	-1.3202862403579685	-1.3995864144620225	-1.3900657334084132
0.004645	-0.282104	-0.011749	-7582.882532243534	-1.338521	-1.328991	-1.329994756029308	-1.320464404707744	-1.3997755788874324	-1.3902438977581888
0.004646	-0.282333	-0.011810	-7589.035194243534	-1.338712	-1.329175	-1.330183920454718	-1.3206465690575198	-1.3999647433128424	-1.3904260621079645
0.004647	-0.282593	-0.011841	-7596.008211243534	-1.338904	-1.329358	-1.330374084880128	-1.3208277334072953	-1.4001549077382525	-1.39060722645774
0.004649	-0.282990	-0.011780	-7606.672825243534	-1.339095	-1.329535	-1.3305614137309478	-1.3210010621068464	-1.4003422365890723	-1.3907805551572912
0.004650	-0.283234	-0.011810	-7613.235665243534	-1.339286	-1.329718	-1.3307505781563578	-1.3211822264566222	-1.4005314010144823	-1.390961719507067
0.004651	-0.283417	-0.011810	-7618.157794243533	-1.339477	-1.329903	-1.3309397425817677	-1.3213653908063978	-1.4007205654398922	-1.3911448838568425
0.004652	-0.283798	-0.011841	-7628.412231243534	-1.339669	-1.330082	-1.3311299070071778	-1.3215425551561735	-1.4009107298653023	-1.3913220482066182
0.004654	-0.284195	-0.011841	-7639.076845243534	-1.339861	-1.330261	-1.3313182358579976	-1.3217178838557246	-1.401099058716122	-1.3914973769061694
0.004655	-0.284348	-0.011810	-7643.178620243534	-1.340052	-1.330447	-1.3315074002834077	-1.3219020482055002	-1.4012882231415322	-1.391681541255945
0.004656	-0.284592	-0.011780	-7649.741459243533	-1.340243	-1.330630	-1.3316965647088177	-1.322083212555276	-1.4014773875669422	-1.3918627056057207
0.004657	-0.284988	-0.011780	-7660.406074243534	-1.340434	-1.330807	-1.3318857291342274	-1.3222583769050515	-1.401666551992352	-1.3920378699554963
0.004659	-0.285278	-0.011810	-7668.199446243534	-1.340625	-1.330988	-1.3320730579850475	-1.3224357056046028	-1.401853880843172	-1.3922151986550475
0.004660	-0.285431	-0.011810	-7672.301220243534	-1.340816	-1.331174	-1.3322622224104574	-1.3226198699543785	-1.402043045268582	-1.3923993630048233
0.004661	-0.285782	-0.011719	-7681.735302243534	-1.341006	-1.331353	-1.3324503868358675	-1.322797034304154	-1.402231209693992	-1.3925765273545987
0.004662	-0.286118	-0.011749	-7690.759206243533	-1.341197	-1.331531	-1.3326395512612774	-1.3229731986539295	-1.402420374119402	-1.3927526917043742
0.004664	-0.286301	-0.011688	-7695.681336243534	-1.341386	-1.331715	-1.3328248801120974	-1.3231535273534807	-1.402605702970222	-1.3929330204039254
0.004665	-0.286575	-0.011688	-7703.064530243534	-1.341576	-1.331895	-1.3330130445375075	-1.3233316917032565	-1.402793867395632	-1.3931111847537012
0.004666	-0.286926	-0.011719	-7712.498612243534	-1.341765	-1.332073	-1.3332002089629174	-1.323507856053032	-1.4029810318210418	-1.3932873491034767
0.004667	-0.287140	-0.011658	-7718.241097243534	-1.341954	-1.332254	-1.3333873733883275	-1.3236870204028077	-1.403168196246452	-1.3934665134532525
0.004669	-0.287399	-0.011627	-7725.214114243534	-1.342143	-1.332434	-1.3335727022391473	-1.3238633491023588	-1.4033535250972717	-1.3936428421528035
0.004670	-0.287796	-0.011627	-7735.878728243534	-1.342331	-1.332609	-1.3337588666645572	-1.3240365134521344	-1.4035396895226817	-1.393816006502579
0.004671	-0.287964	-0.011658	-7740.390680243534	-1.342520	-1.332792	-1.3339460310899671	-1.3242176778019101	-1.4037268539480916	-1.3939971708523549
0.004672	-0.288284	-0.011688	-7749.004407243534	-1.342709	-1.332970	-1.334133195515377	-1.3243938421516857	-1.4039140183735015	-1.3941733352021304
0.004674	-0.288635	-0.011566	-7758.438489243534	-1.342897	-1.333147	-1.334317524366197	-1.324567170851237	-1.4040983472243216	-1.3943466639016817
0.004675	-0.288834	-0.011658	-7763.770796243533	-1.343085	-1.333328	-1.334503688791607	-1.3247463352010127	-1.4042845116497316	-1.3945258282514574
0.004676	-0.289078	-0.011627	-7770.333636243534	-1.343274	-1.333509	-1.334690853217017	-1.3249254995507882	-1.4044716760751415	-1.394704992601233
0.004677	-0.289429	-0.011688	-7779.767717243533	-1.343463	-1.333686	-1.334878017642427	-1.3251006639005638	-1.4046588405005516	-1.3948801569510085
0.004679	-0.289764	-0.011658	-7788.791622243533	-1.343652	-1.333864	-1.3350633464932469	-1.325274992600115	-1.4048441693513714	-1.3950544856505598
0.004680	-0.289917	-0.011658	-7792.893396243534	-1.343841	-1.334047	-1.335250510918657	-1.3254561569498906	-1.4050313337767815	-1.3952356500003353
0.004681	-0.290176	-0.011627	-7799.866413243533	-1.344029	-1.334227	-1.3354366753440667	-1.3256343212996664	-1.4052174982021912	-1.3954138143501111
0.004682	-0.290619	-0.011658	-7811.7615602435335	-1.344218	-1.334401	-1.3356238397694766	-1.3258064856494418	-1.405404662627601	-1.3955859786998865
0.004684	-0.290817	-0.011627	-7817.093867243534	-1.344406	-1.334582	-1.3358081686202967	-1.325983814348993	-1.4055889914784212	-1.3957633073994378
0.004685	-0.290985	-0.011597	-7821.605819243534	-1.344594	-1.334765	-1.3359943330457067	-1.3261649786987688	-1.4057751559038312	-1.3959444717492135
0.004686	-0.291351	-0.011597	-7831.450079243534	-1.344782	-1.334940	-1.3361804974711167	-1.3263381430485444	-1.4059613203292411	-1.396117636098989
0.004687	-0.291687	-0.011597	-7840.473983243533	-1.344970	-1.335117	-1.3363666618965266	-1.3265133073983202	-1.4061474847546511	-1.396292800448765
0.004689	-0.291901	-0.011597	-7846.216468243534	-1.345158	-1.335297	-1.3365509907473467	-1.3266896360978713	-1.4063318136054712	-1.396469129148316
0.004690	-0.292191	-0.011597	-7854.009839243534	-1.345346	-1.335475	-1.3367371551727565	-1.3268658004476468	-1.406517978030881	-1.3966452934980915
0.004691	-0.292542	-0.011597	-7863.443921243534	-1.345533	-1.335651	-1.3369223195981665	-1.3270399647974225	-1.406703142456291	-1.3968194578478672
0.004692	-0.292847	-0.011536	-7871.647471243534	-1.345720	-1.335828	-1.3371074840235766	-1.327215129147198	-1.406888306881701	-1.3969946221976428
0.004694	-0.293060	-0.011536	-7877.389955243534	-1.345907	-1.336008	-1.3372908128743963	-1.3273914578467494	-1.4070716357325208	-1.3971709508971941
0.004695	-0.293350	-0.011536	-7885.183327243533	-1.346094	-1.336185	-1.3374759772998064	-1.327566622196525	-1.4072568001579309	-1.3973461152469697
0.004696	-0.293671	-0.011597	-7893.797054243534	-1.346282	-1.336362	-1.3376621417252164	-1.3277417865463006	-1.4074429645833408	-1.3975212795967453
0.004697	-0.293900	-0.011536	-7899.949716243534	-1.346469	-1.336541	-1.3378473061506262	-1.3279189508960763	-1.4076281290087507	-1.397698443946521
0.004699	-0.294220	-0.011597	-7908.563443243534	-1.346657	-1.336718	-1.3380316350014463	-1.3280922795956276	-1.4078124578595708	-1.3978717726460723
0.004700	-0.294525	-0.011597	-7916.766992243533	-1.346844	-1.336895	-1.3382167994268561	-1.328267443945403	-1.4079976222849806	-1.3980469369958477
0.004701	-0.294678	-0.011536	-7920.8687672435335	-1.347032	-1.337077	-1.3384029638522663	-1.3284476082951788	-1.4081837867103908	-1.3982271013456236
0.004702	-0.295090	-0.011566	-7931.943559243534	-1.347219	-1.337251	-1.3385881282776761	-1.3286197726449542	-1.4083689511358006	-1.398399265695399
0.004704	-0.295364	-0.011505	-7939.326753243534	-1.347405	-1.337428	-1.3387704571284962	-1.3287931013445056	-1.4085512799866207	-1.3985725943949503
0.004705	-0.295563	-0.011475	-7944.6590602435335	-1.347591	-1.337607	-1.338954621553906	-1.3289702656942812	-1.4087354444120306	-1.398749758744726
0.004706	-0.295822	-0.011475	-7951.632077243534	-1.347777	-1.337784	-1.339138785979316	-1.3291454300440568	-1.4089196088374405	-1.3989249230945016
0.004707	-0.296219	-0.011505	-7962.2966922435335	-1.347964	-1.337957	-1.339323950404726	-1.3293165943938325	-1.4091047732628506	-1.3990960874442773
0.004709	-0.296448	-0.011566	-7968.449354243534	-1.348151	-1.338137	-1.339507279255546	-1.3294929230933834	-1.4092881021136705	-1.3992724161438281
0.004710	-0.296677	-0.011505	-7974.602016243533	-1.348337	-1.338315	-1.339691443680956	-1.3296690874431591	-1.4094722665390804	-1.3994485804936039
0.004711	-0.297058	-0.011475	-7984.856452243534	-1.348523	-1.338488	-1.3398756081063659	-1.3298402517929346	-1.4096564309644903	-1.3996197448433794
0.004712	-0.297394	-0.011475	-7993.880357243534	-1.348709	-1.338663	-1.3400597725317758	-1.3300134161427104	-1.4098405953899003	-1.3997929091931551
0.004714	-0.297531	-0.011475	-7997.571954243534	-1.348895	-1.338844	-1.3402421013825958	-1.3301907448422616	-1.4100229242407203	-1.3999702378927064
0.004715	-0.297897	-0.011444	-8007.416213243534	-1.349080	-1.339017	-1.3404252658080058	-1.3303619091920371	-1.4102060886661303	-1.4001414022424818
0.004716	-0.298141	-0.011414	-8013.979053243534	-1.349265	-1.339194	-1.3406084302334158	-1.330537073541813	-1.4103892530915403	-1.4003165665922577
0.004717	-0.298447	-0.011475	-8022.182602243533	-1.349451	-1.339370	-1.3407925946588257	-1.3307112378915884	-1.4105734175169502	-1.4004907309420331
0.004719	-0.298721	-0.011505	-8029.565797243534	-1.349637	-1.339547	-1.3409749235096458	-1.3308845665911397	-1.4107557463677702	-1.4006640596415845
0.004720	-0.298981	-0.011475	-8036.538814243534	-1.349823	-1.339724	-1.3411590879350557	-1.3310597309409153	-1.4109399107931802	-1.40083922399136
0.004721	-0.299240	-0.011444	-8043.511831243533	-1.350009	-1.339900	-1.3413432523604656	-1.331233895290691	-1.41112407521859	-1.4010133883411358
0.004722	-0.299561	-0.011414	-8052.125557243534	-1.350194	-1.340075	-1.3415264167858756	-1.3314070596404666	-1.411307239644	-1.4011865526909113
0.004724	-0.299835	-0.011444	-8059.508752243533	-1.350379	-1.340250	-1.3417077456366955	-1.3315783883400178	-1.41148856849482	-1.4013578813904626
0.004725	-0.300140	-0.011414	-8067.712301243534	-1.350564	-1.340425	-1.3418909100621057	-1.3317515526897934	-1.4116717329202302	-1.4015310457402381
0.004726	-0.300293	-0.011444	-8071.814076243534	-1.350749	-1.340605	-1.3420740744875155	-1.3319297170395692	-1.41185489734564	-1.401709210090014
0.004727	-0.300720	-0.011414	-8083.299045243533	-1.350934	-1.340776	-1.3422572389129255	-1.3320988813893446	-1.41203806177105	-1.4018783744397894
0.004729	-0.300995	-0.011353	-8090.682240243534	-1.351118	-1.340951	-1.3424375677637455	-1.332270210088896	-1.41221839062187	-1.4020497031393406
0.004730	-0.301163	-0.011414	-8095.1941922435335	-1.351303	-1.341130	-1.3426207321891552	-1.3324473744386716	-1.4124015550472797	-1.4022268674891163
0.004731	-0.301514	-0.011444	-8104.628274243533	-1.351488	-1.341303	-1.3428038966145652	-1.332618538788447	-1.4125847194726897	-1.4023980318388918
0.004732	-0.301941	-0.011414	-8116.113243243533	-1.351673	-1.341474	-1.3429870610399752	-1.332787703138223	-1.4127678838980997	-1.4025671961886677
0.004734	-0.302032	-0.011353	-8118.574308243534	-1.351857	-1.341655	-1.3431673898907952	-1.3329650318377742	-1.4129482127489197	-1.4027445248882189
0.004735	-0.302292	-0.011414	-8125.547325243534	-1.352042	-1.341831	-1.3433505543162052	-1.3331391961875496	-1.4131313771743297	-1.4029186892379943
0.004736	-0.302658	-0.011383	-8135.3915842435335	-1.352226	-1.342003	-1.343532718741615	-1.3333093605373254	-1.4133135415997395	-1.4030888535877701
0.004737	-0.302933	-0.011353	-8142.774778243534	-1.352410	-1.342177	-1.343714883167025	-1.3334815248871008	-1.4134957060251494	-1.4032610179375455
0.004739	-0.303131	-0.011322	-8148.107085243534	-1.352594	-1.342354	-1.3438952120178451	-1.3336548535866521	-1.4136760348759696	-1.4034343466370969
0.004740	-0.303467	-0.011383	-8157.130990243534	-1.352778	-1.342527	-1.344077376443255	-1.3338260179364279	-1.4138581993013795	-1.4036055109868726
0.004741	-0.303787	-0.011353	-8165.744717243534	-1.352962	-1.342700	-1.344259540868665	-1.3339971822862033	-1.4140403637267895	-1.403776675336648
0.004742	-0.304062	-0.011383	-8173.127911243534	-1.353146	-1.342875	-1.344441705294075	-1.334170346635979	-1.4142225281521994	-1.4039498396864238
0.004744	-0.304306	-0.011292	-8179.690751243534	-1.353330	-1.343050	-1.344622034144895	-1.3343416753355304	-1.4144028570030194	-1.4041211683859751
0.004745	-0.304672	-0.011292	-8189.535010243534	-1.353513	-1.343221	-1.3448031985703048	-1.3345108396853058	-1.4145840214284293	-1.4042903327357505
0.004746	-0.304871	-0.011322	-8194.867317243534	-1.353696	-1.343397	-1.3449843629957148	-1.3346850040350815	-1.4147651858538393	-1.4044644970855262
0.004747	-0.305145	-0.011292	-8202.250512243534	-1.353879	-1.343571	-1.345165527421125	-1.3348571683848571	-1.4149463502792494	-1.4046366614353019
0.004749	-0.305481	-0.011261	-8211.274416243534	-1.354061	-1.343742	-1.3453438562719446	-1.3350244970844083	-1.4151246791300691	-1.404803990134853
0.004750	-0.305695	-0.011322	-8217.016900243534	-1.354244	-1.343918	-1.3455250206973548	-1.335198661434184	-1.4153058435554793	-1.4049781544846287
0.004751	-0.305954	-0.011261	-8223.989917243534	-1.354427	-1.344092	-1.3457061851227647	-1.3353708257839596	-1.4154870079808892	-1.4051503188344043
0.004752	-0.306396	-0.011292	-8235.885064243534	-1.354610	-1.344260	-1.3458873495481747	-1.3355369901337353	-1.4156681724062992	-1.40531648318418
0.004754	-0.306549	-0.011292	-8239.986839243535	-1.354793	-1.344438	-1.3460666783989945	-1.3357113188332863	-1.415847501257119	-1.405490811883731
0.004755	-0.306763	-0.011322	-8245.729323243533	-1.354976	-1.344614	-1.3462478428244045	-1.335885483183062	-1.416028665682529	-1.4056649762335067
0.004756	-0.307129	-0.011322	-8255.573583243533	-1.355160	-1.344785	-1.3464300072498145	-1.3360546475328374	-1.416210830107939	-1.4058341405832822
0.004757	-0.307434	-0.011261	-8263.777132243533	-1.355342	-1.344957	-1.3466101716752246	-1.3362248118826132	-1.416390994533349	-1.406004304933058
0.004759	-0.307693	-0.011292	-8270.750149243533	-1.355525	-1.345131	-1.3467895005260446	-1.3363951405821646	-1.416570323384169	-1.4061746336326093
0.004760	-0.307907	-0.011292	-8276.492634243534	-1.355708	-1.345307	-1.3469706649514543	-1.33656930493194	-1.4167514878095788	-1.4063487979823848
0.004761	-0.308334	-0.011230	-8287.977603243533	-1.355890	-1.345474	-1.3471508293768644	-1.3367344692817158	-1.4169316522349888	-1.4065139623321605
0.004762	-0.308563	-0.011261	-8294.130265243533	-1.356072	-1.345649	-1.3473309938022744	-1.3369076336314913	-1.4171118166603989	-1.406687126681936
0.004764	-0.308701	-0.011230	-8297.821862243534	-1.356254	-1.345826	-1.3475093226530943	-1.3370809623310425	-1.4172901455112188	-1.4068604553814872
0.004765	-0.309128	-0.011200	-8309.306831243533	-1.356436	-1.345994	-1.3476894870785043	-1.3372471266808181	-1.4174703099366288	-1.4070266197312629
0.004766	-0.309433	-0.011261	-8317.510381243534	-1.356618	-1.346165	-1.3478696515039144	-1.3374162910305938	-1.4176504743620388	-1.4071957840810385
0.004767	-0.309616	-0.011200	-8322.432510243534	-1.356800	-1.346341	-1.3480498159293242	-1.3375904553803695	-1.4178306387874486	-1.4073699484308142
0.004769	-0.309921	-0.011169	-8330.636060243534	-1.356981	-1.346512	-1.3482271447801442	-1.3377577840799206	-1.4180079676382686	-1.4075372771303654
0.004770	-0.310226	-0.011261	-8338.839609243534	-1.357163	-1.346684	-1.348407309205554	-1.3379279484296962	-1.4181881320636784	-1.407707441480141
0.004771	-0.310486	-0.011261	-8345.812626243534	-1.357345	-1.346857	-1.3485874736309642	-1.338099112779472	-1.4183682964890887	-1.4078786058299166
0.004772	-0.310791	-0.011200	-8354.016175243534	-1.357527	-1.347028	-1.348767638056374	-1.3382682771292473	-1.4185484609144985	-1.408047770179692
0.004774	-0.311081	-0.011169	-8361.809547243534	-1.357708	-1.347200	-1.348944966907194	-1.3384366058287986	-1.4187257897653185	-1.4082160988792434
0.004775	-0.311371	-0.011230	-8369.602919243534	-1.357890	-1.347372	-1.349125131332604	-1.3386067701785744	-1.4189059541907285	-1.4083862632290192
0.004776	-0.311615	-0.011200	-8376.165759243533	-1.358071	-1.347545	-1.349304295758014	-1.33877793452835	-1.4190851186161384	-1.4085574275787947
0.004777	-0.311935	-0.011139	-8384.779486243533	-1.358252	-1.347715	-1.349483460183424	-1.3389460988781257	-1.4192642830415485	-1.4087255919285704
0.004779	-0.312225	-0.011169	-8392.572858243533	-1.358432	-1.347885	-1.3496597890342439	-1.339112427577677	-1.4194406118923684	-1.4088919206281216
0.004780	-0.312378	-0.011108	-8396.674632243534	-1.358613	-1.348061	-1.349838953459654	-1.3392865919274524	-1.4196197763177785	-1.409066084977897
0.004781	-0.312820	-0.011169	-8408.569779243533	-1.358793	-1.348226	-1.3500171178850637	-1.339449756277228	-1.4197979407431882	-1.4092292493276728
0.004782	-0.313110	-0.011139	-8416.363151243533	-1.358974	-1.348397	-1.3501962823104736	-1.3396189206270037	-1.419977105168598	-1.4093984136774484
0.004784	-0.313248	-0.011169	-8420.054748243534	-1.359155	-1.348573	-1.3503736111612936	-1.339791249326555	-1.420154434019418	-1.4095707423769996
0.004785	-0.313568	-0.011078	-8428.668475243534	-1.359335	-1.348742	-1.3505517755867036	-1.3399584136763307	-1.420332598444828	-1.4097379067267755
0.004786	-0.313934	-0.011169	-8438.512734243533	-1.359515	-1.348910	-1.3507299400121138	-1.3401245780261062	-1.4205107628702383	-1.409904071076551
0.004787	-0.314148	-0.011139	-8444.255219243534	-1.359696	-1.349084	-1.3509091044375237	-1.3402967423758818	-1.4206899272956481	-1.4100762354263265
0.004789	-0.314362	-0.011108	-8449.997703243534	-1.359876	-1.349257	-1.3510854332883435	-1.340466071075433	-1.420866256146468	-1.4102455641258778
0.004790	-0.314697	-0.011139	-8459.021608243535	-1.360056	-1.349426	-1.3512635977137535	-1.3406332354252086	-1.421044420571878	-1.4104127284756534
0.004791	-0.315002	-0.011108	-8467.225157243534	-1.360236	-1.349595	-1.3514417621391634	-1.3408003997749844	-1.421222584997288	-1.4105798928254292
0.004792	-0.315201	-0.011047	-8472.557464243533	-1.360415	-1.349768	-1.3516189265645733	-1.34097156412476	-1.4213997494226978	-1.4107510571752047
0.004794	-0.315536	-0.011108	-8481.581369243533	-1.360595	-1.349936	-1.3517952554153934	-1.3411358928243111	-1.4215760782735178	-1.4109153858747558
0.004795	-0.315826	-0.011078	-8489.374741243533	-1.360775	-1.350106	-1.3519734198408033	-1.3413040571740869	-1.4217542426989278	-1.4110835502245316
0.004796	-0.316101	-0.011108	-8496.757935243533	-1.360955	-1.350277	-1.3521515842662133	-1.3414732215238623	-1.4219324071243378	-1.411252714574307
0.004797	-0.316376	-0.011139	-8504.141129243533	-1.361135	-1.350448	-1.3523297486916233	-1.3416423858736382	-1.4221105715497477	-1.4114218789240829
0.004799	-0.316727	-0.011078	-8513.575211243533	-1.361314	-1.350615	-1.3525050775424432	-1.3418057145731892	-1.4222859004005677	-1.411585207623634
0.004800	-0.316925	-0.011108	-8518.907518243534	-1.361494	-1.350788	-1.3526832419678532	-1.341976878922965	-1.4224640648259776	-1.4117563719734096
0.004801	-0.317245	-0.011047	-8527.521245243533	-1.361673	-1.350957	-1.352860406393263	-1.3421440432727403	-1.4226412292513875	-1.411923536323185
0.004802	-0.317535	-0.011017	-8535.314617243534	-1.361852	-1.351126	-1.3530375708186733	-1.342311207622516	-1.4228183936767977	-1.4120907006729608
0.004804	-0.317795	-0.011078	-8542.287634243534	-1.362031	-1.351296	-1.353212899669493	-1.3424775363220673	-1.4229937225276175	-1.412257029372512
0.004805	-0.317993	-0.011017	-8547.619941243534	-1.362210	-1.351468	-1.353390064094903	-1.3426477006718427	-1.4231708869530275	-1.4124271937222874
0.004806	-0.318375	-0.011078	-8557.874378243534	-1.362389	-1.351634	-1.353567228520313	-1.3428118650216185	-1.4233480513784376	-1.4125913580720633
0.004807	-0.318695	-0.011047	-8566.488105243534	-1.362568	-1.351803	-1.353744392945723	-1.3429790293713941	-1.4235252158038474	-1.4127585224218389
0.004809	-0.318848	-0.011017	-8570.589880243533	-1.362747	-1.351976	-1.3539197217965429	-1.3431483580709453	-1.4237005446546673	-1.41292785112139
0.004810	-0.319168	-0.011017	-8579.203606243535	-1.362925	-1.352144	-1.3540958862219528	-1.343314522420721	-1.4238767090800772	-1.4130940154711658
0.004811	-0.319595	-0.011017	-8590.688576243534	-1.363104	-1.352308	-1.354273050647363	-1.3434766867704966	-1.4240538735054875	-1.4132561798209413
0.004812	-0.319733	-0.011047	-8594.380173243533	-1.363282	-1.352482	-1.354449215072773	-1.3436488511202722	-1.4242300379308974	-1.413428344170717
0.004814	-0.320007	-0.010956	-8601.763367243533	-1.363460	-1.352650	-1.3546235439235927	-1.3438131798198234	-1.4244043667817172	-1.4135926728702681
0.004815	-0.320343	-0.010986	-8610.787272243533	-1.363638	-1.352817	-1.3547997083490027	-1.343978344169599	-1.4245805312071271	-1.4137578372200437
0.004816	-0.320633	-0.011017	-8618.580644243533	-1.363816	-1.352985	-1.3549758727744126	-1.3441445085193748	-1.424756695632537	-1.4139240015698196
0.004817	-0.320816	-0.011017	-8623.502773243534	-1.363995	-1.353158	-1.3551530371998228	-1.3443156728691503	-1.4249338600579473	-1.414095165919595
0.004819	-0.321152	-0.010986	-8632.526678243534	-1.364173	-1.353324	-1.3553273660506426	-1.3444780015687015	-1.4251081889087671	-1.4142574946191462
0.004820	-0.321442	-0.010956	-8640.320050243534	-1.364350	-1.353492	-1.3555025304760526	-1.3446441659184771	-1.425283353334177	-1.4144236589689219
0.004821	-0.321747	-0.010925	-8648.523599243534	-1.364527	-1.353659	-1.3556776949014626	-1.3448093302682527	-1.425458517759587	-1.4145888233186974
0.004822	-0.322037	-0.010956	-8656.316971243534	-1.364705	-1.353826	-1.3558538593268725	-1.3449744946180284	-1.425634682184997	-1.4147539876684732
0.004824	-0.322281	-0.010895	-8662.879810243534	-1.364881	-1.353995	-1.3560261881776925	-1.3451398233175798	-1.425807011035817	-1.4149193163680245
0.004825	-0.322510	-0.010925	-8669.032472243534	-1.365058	-1.354164	-1.3562013526031025	-1.3453069876673551	-1.425982175461227	-1.4150864807177999
0.004826	-0.322861	-0.010895	-8678.466554243534	-1.365235	-1.354329	-1.3563765170285125	-1.3454701520171308	-1.426157339886637	-1.4152496450675756
0.004827	-0.323166	-0.010925	-8686.670104243534	-1.365412	-1.354495	-1.3565516814539225	-1.3456343163669064	-1.426332504312047	-1.4154138094173512
0.004829	-0.323410	-0.010956	-8693.232943243534	-1.365589	-1.354665	-1.3567250103047424	-1.3458006450664577	-1.4265058331628668	-1.4155801381169024
0.004830	-0.323608	-0.010956	-8698.565250243533	-1.365767	-1.354835	-1.3569011747301523	-1.3459688094162334	-1.4266819975882767	-1.4157483024666782
0.004831	-0.324081	-0.010925	-8711.280752243534	-1.365944	-1.354996	-1.3570763391555623	-1.346127973766009	-1.4268571620136867	-1.4159074668164537
0.004832	-0.324249	-0.010895	-8715.792704243533	-1.366120	-1.355167	-1.3572505035809723	-1.3462971381157847	-1.4270313264390968	-1.4160766311662294
0.004834	-0.324478	-0.010895	-8721.945366243533	-1.366297	-1.355336	-1.3574238324317922	-1.346462466815336	-1.4272046552899167	-1.4162419598657807
0.004835	-0.324860	-0.010895	-8732.199803243533	-1.366473	-1.355500	-1.3575979968572023	-1.3466246311651113	-1.4273788197153268	-1.416404124215556
0.004836	-0.325180	-0.010925	-8740.813530243533	-1.366650	-1.355666	-1.357773161282612	-1.3467887955148872	-1.4275539841407365	-1.416568288565332
0.004837	-0.325363	-0.010956	-8745.735659243534	-1.366828	-1.355837	-1.357949325708022	-1.3469579598646626	-1.4277301485661464	-1.4167374529151073
0.004839	-0.325607	-0.010895	-8752.298499243534	-1.367004	-1.356005	-1.3581216545588422	-1.3471222885642138	-1.4279024774169666	-1.4169017816146585
0.004840	-0.326035	-0.010864	-8763.783468243533	-1.367180	-1.356167	-1.358295818984252	-1.3472824529139895	-1.4280766418423765	-1.4170619459644342
0.004841	-0.326202	-0.010803	-8768.295420243534	-1.367356	-1.356336	-1.358469983409662	-1.347449617263765	-1.4282508062677866	-1.4172291103142098
0.004842	-0.326447	-0.010895	-8774.858260243534	-1.367532	-1.356504	-1.358644147835072	-1.3476157816135408	-1.4284249706931964	-1.4173952746639855
0.004844	-0.326782	-0.010864	-8783.882164243534	-1.367708	-1.356669	-1.3588164766858917	-1.347777110313092	-1.4285972995440162	-1.4175566033635367
0.004845	-0.327103	-0.010864	-8792.495891243534	-1.367884	-1.356834	-1.358990641111302	-1.3479402746628677	-1.4287714639694264	-1.4177197677133124
0.004846	-0.327301	-0.010834	-8797.828198243533	-1.368059	-1.357003	-1.3591638055367117	-1.3481074390126433	-1.4289446283948362	-1.417886932063088
0.004847	-0.327591	-0.010864	-8805.621570243533	-1.368235	-1.357169	-1.3593379699621218	-1.348271603362419	-1.4291187928202462	-1.4180510964128636
0.004849	-0.327850	-0.010864	-8812.594587243533	-1.368411	-1.357337	-1.3595102988129417	-1.34843593206197	-1.4292911216710662	-1.4182154251124148
0.004850	-0.328171	-0.010895	-8821.208314243533	-1.368587	-1.357502	-1.3596844632383516	-1.3485990964117456	-1.429465286096476	-1.4183785894621903
0.004851	-0.328476	-0.010773	-8829.411863243533	-1.368763	-1.357667	-1.3598586276637616	-1.3487622607615213	-1.4296394505218861	-1.418541753811966
0.004852	-0.328812	-0.010834	-8838.435768243533	-1.368938	-1.357831	-1.3600317920891716	-1.3489244251112968	-1.429812614947296	-1.4187039181617416
0.004854	-0.329010	-0.010864	-8843.768075243534	-1.369114	-1.358000	-1.3602041209399915	-1.3490897538108482	-1.429984943798116	-1.418869246861293
0.004855	-0.329300	-0.010803	-8851.561447243534	-1.369289	-1.358165	-1.3603772853654015	-1.3492529181606239	-1.430158108223526	-1.4190324112110686
0.004856	-0.329681	-0.010864	-8861.815883243533	-1.369465	-1.358328	-1.3605514497908113	-1.3494140825103993	-1.4303322726489358	-1.419193575560844
0.004857	-0.329865	-0.010834	-8866.738013243534	-1.369640	-1.358497	-1.3607246142162215	-1.349581246860175	-1.430505437074346	-1.4193607399106198
0.004859	-0.330078	-0.010834	-8872.480498243534	-1.369816	-1.358666	-1.3608969430670412	-1.3497465755597262	-1.4306777659251657	-1.419526068610171
0.004860	-0.330490	-0.010834	-8883.555289243533	-1.369991	-1.358827	-1.3610701074924514	-1.3499057399095018	-1.4308509303505759	-1.4196852329599465
0.004861	-0.330811	-0.010803	-8892.169016243533	-1.370166	-1.358992	-1.3612432719178613	-1.3500689042592775	-1.4310240947759858	-1.4198483973097222
0.004862	-0.330917	-0.010803	-8895.040258243534	-1.370341	-1.359163	-1.3614164363432713	-1.350238068609053	-1.4311972592013957	-1.4200175616594977
0.004864	-0.331268	-0.010773	-8904.474340243534	-1.370516	-1.359326	-1.3615877651940913	-1.3503973973086043	-1.4313685880522158	-1.420176890359049
0.004865	-0.331650	-0.010834	-8914.728777243534	-1.370691	-1.359488	-1.3617609296195012	-1.35055756165838	-1.4315417524776257	-1.4203370547088248
0.004866	-0.331879	-0.010803	-8920.881439243534	-1.370866	-1.359655	-1.3619340940449112	-1.3507227260081556	-1.4317149169030357	-1.4205022190586003
0.004867	-0.332092	-0.010773	-8926.623924243533	-1.371041	-1.359823	-1.362107258470321	-1.3508888903579312	-1.4318880813284456	-1.420668383408376
0.004869	-0.332397	-0.010742	-8934.827473243533	-1.371215	-1.359987	-1.3622775873211412	-1.3510492190574825	-1.4320584101792657	-1.4208287121079273
0.004870	-0.332718	-0.010773	-8943.441200243533	-1.371390	-1.360150	-1.3624507517465512	-1.351210383407258	-1.4322315746046757	-1.4209898764577027
0.004871	-0.332916	-0.010773	-8948.773507243533	-1.371564	-1.360318	-1.362622916171961	-1.3513765477570336	-1.4324037390300854	-1.4211560408074784
0.004872	-0.333282	-0.010712	-8958.617766243533	-1.371738	-1.360479	-1.362795080597371	-1.3515357121068092	-1.4325759034554955	-1.421315205157254
0.004874	-0.333542	-0.010803	-8965.590783243533	-1.371912	-1.360645	-1.362965409448191	-1.3516980408063606	-1.4327462323063154	-1.4214775338568053
0.004875	-0.333755	-0.010742	-8971.333268243534	-1.372087	-1.360812	-1.363138573873601	-1.3518632051561361	-1.4329193967317255	-1.4216426982065808
0.004876	-0.334106	-0.010742	-8980.767350243534	-1.372260	-1.360974	-1.363309738299011	-1.3520233695059116	-1.4330905611571354	-1.4218028625563564
0.004877	-0.334396	-0.010681	-8988.560722243534	-1.372434	-1.361138	-1.3634819027244207	-1.3521855338556874	-1.4332627255825452	-1.4219650269061321
0.004879	-0.334610	-0.010773	-8994.303206243534	-1.372608	-1.361305	-1.3636522315752408	-1.3523488625552387	-1.4334330544333653	-1.4221283556056834
0.004880	-0.334915	-0.010712	-9002.506756243534	-1.372782	-1.361468	-1.3638243960006506	-1.352510026905014	-1.4336052188587751	-1.4222895199554588
0.004881	-0.335266	-0.010742	-9011.940837243534	-1.372956	-1.361630	-1.3639965604260609	-1.3526701912547898	-1.4337773832841854	-1.4224496843052346
0.004882	-0.335480	-0.010712	-9017.683322243534	-1.373129	-1.361797	-1.3641677248514708	-1.3528353556045654	-1.4339485477095952	-1.42261484865501
0.004884	-0.335724	-0.010712	-9024.246161243535	-1.373303	-1.361962	-1.3643380537022907	-1.3529966843041166	-1.4341188765604151	-1.4227761773545613
0.004885	-0.336090	-0.010681	-9034.090421243534	-1.373476	-1.362123	-1.3645092181277005	-1.3531558486538924	-1.434290040985825	-1.422935341704337
0.004886	-0.336380	-0.010712	-9041.883793243534	-1.373649	-1.362286	-1.3646803825531104	-1.353317013003668	-1.434461205411235	-1.4230965060541128
0.004887	-0.336548	-0.010651	-9046.395745243533	-1.373822	-1.362453	-1.3648515469785207	-1.3534821773534436	-1.4346323698366452	-1.4232616704038883
0.004889	-0.336884	-0.010651	-9055.419649243533	-1.373995	-1.362615	-1.3650208758293405	-1.3536405060529948	-1.434801698687465	-1.4234199991034395
0.004890	-0.337311	-0.010712	-9066.904618243534	-1.374168	-1.362774	-1.3651920402547506	-1.3537976704027703	-1.434972863112875	-1.423577163453215
0.004891	-0.337433	-0.010712	-9070.186038243533	-1.374341	-1.362943	-1.3653632046801605	-1.3539648347525461	-1.435144027538285	-1.4237443278029909
0.004892	-0.337753	-0.010681	-9078.799765243533	-1.374515	-1.363105	-1.3655353691055703	-1.3541249991023216	-1.4353161919636948	-1.4239044921527664
0.004894	-0.338058	-0.010712	-9087.003314243533	-1.374688	-1.363268	-1.3657046979563903	-1.3542843278018728	-1.4354855208145147	-1.4240638208523175
0.004895	-0.338348	-0.010681	-9094.796686243533	-1.374861	-1.363432	-1.3658758623818004	-1.3544464921516484	-1.4356566852399248	-1.424225985202093
0.004896	-0.338562	-0.010651	-9100.539171243534	-1.375034	-1.363597	-1.3660470268072105	-1.354609656501424	-1.435827849665335	-1.4243891495518688
0.004897	-0.338974	-0.010620	-9111.613963243533	-1.375206	-1.363755	-1.3662171912326202	-1.3547658208511997	-1.4359980140907447	-1.4245453139016444
0.004899	-0.339157	-0.010620	-9116.536092243534	-1.375378	-1.363921	-1.3663855200834403	-1.3549281495507508	-1.4361663429415648	-1.4247076426011955
0.004900	-0.339447	-0.010559	-9124.329464243534	-1.375549	-1.364082	-1.36655468450885	-1.3550873139005266	-1.4363355073669746	-1.4248668069509713
0.004901	-0.339737	-0.010590	-9132.122836243534	-1.375721	-1.364244	-1.36672484893426	-1.3552474782503021	-1.4365056717923845	-1.4250269713007468
0.004902	-0.340042	-0.010651	-9140.326385243534	-1.375893	-1.364406	-1.3668950133596702	-1.3554076426000778	-1.4366758362177947	-1.4251871356505226
0.004904	-0.340271	-0.010651	-9146.479048243533	-1.376065	-1.364571	-1.36706334221049	-1.355568971299629	-1.4368441650686146	-1.4253484643500738
0.004905	-0.340591	-0.010620	-9155.092774243534	-1.376237	-1.364732	-1.3672335066358998	-1.3557281356494046	-1.4370143294940243	-1.4255076286998494
0.004906	-0.340897	-0.010620	-9163.296324243534	-1.376409	-1.364894	-1.36740367106131	-1.3558882999991804	-1.4371844939194345	-1.425667793049625
0.004907	-0.341080	-0.010559	-9168.218453243533	-1.376581	-1.365059	-1.36757383548672	-1.3560514643489558	-1.4373546583448444	-1.4258309573994006
0.004909	-0.341370	-0.010529	-9176.011825243533	-1.376751	-1.365220	-1.36774016433754	-1.3562087930485072	-1.4375209871956645	-1.425988286098952
0.004910	-0.341782	-0.010620	-9187.086617243534	-1.376923	-1.365378	-1.3679103287629497	-1.3563649573982828	-1.4376911516210742	-1.4261444504487275
0.004911	-0.341995	-0.010620	-9192.829102243533	-1.377095	-1.365543	-1.3680804931883597	-1.3565281217480583	-1.4378613160464842	-1.426307614798503
0.004912	-0.342194	-0.010590	-9198.161409243534	-1.377267	-1.365707	-1.3682506576137698	-1.356690286097834	-1.4380314804718943	-1.4264697791482788
0.004914	-0.342560	-0.010559	-9208.005668243533	-1.377438	-1.365866	-1.3684179864645896	-1.3568456147973853	-1.438198809322714	-1.42662510784783
0.004915	-0.342850	-0.010529	-9215.799040243533	-1.377609	-1.366027	-1.3685871508899998	-1.3570047791471609	-1.4383679737481243	-1.4267842721976056
0.004916	-0.343063	-0.010620	-9221.541525243534	-1.377780	-1.366192	-1.3687563153154096	-1.3571679434969366	-1.4385371381735341	-1.4269474365473813
0.004917	-0.343353	-0.010559	-9229.334896243534	-1.377952	-1.366353	-1.3689264797408196	-1.357327107846712	-1.438707302598944	-1.4271066008971567
0.004919	-0.343704	-0.010559	-9238.768978243534	-1.378123	-1.366512	-1.3690938085916395	-1.3574824365462632	-1.438874631449764	-1.427261929596708
0.004920	-0.343918	-0.010529	-9244.511463243534	-1.378293	-1.366675	-1.3692619730170494	-1.357643600896039	-1.439042795875174	-1.4274230939464838
0.004921	-0.344208	-0.010498	-9252.304835243534	-1.378463	-1.366836	-1.3694301374424596	-1.3578027652458144	-1.439210960300584	-1.4275822582962592
0.004922	-0.344513	-0.010590	-9260.508384243534	-1.378635	-1.366997	-1.3696003018678695	-1.3579619295955903	-1.439381124725994	-1.427741422646035
0.004924	-0.344818	-0.010651	-9268.711934243534	-1.378807	-1.367159	-1.3697686307186894	-1.3581202582951415	-1.4395494535768139	-1.4278997513455862
0.004925	-0.345078	-0.010468	-9275.684951243533	-1.378977	-1.367320	-1.3699367951440993	-1.358279422644917	-1.4397176180022238	-1.4280589156953618
0.004926	-0.345383	-0.010498	-9283.888500243535	-1.379147	-1.367480	-1.3701049595695092	-1.3584375869946927	-1.4398857824276337	-1.4282170800451375
0.004927	-0.345657	-0.010529	-9291.271694243535	-1.379317	-1.367641	-1.3702731239949193	-1.3585967513444683	-1.4400539468530438	-1.428376244394913
0.004929	-0.345856	-0.010468	-9296.604002243534	-1.379487	-1.367804	-1.370439452845739	-1.3587560800440195	-1.4402202757038636	-1.4285355730944642
