Repository: pietracorvo/HystAPI

# Example data

The example data in this folder is from measurements performed during my physics bachelor.

The material is **FeSi3** (iron with 3% silicon), aka 'electrical steel', the standard material for ring cores in trafos. 

Four of the five samples where treated with high pressure torison (HPT, 20 rotations at 20GPa), to achieve nanocristallisation of the grains, which has a huge impact on the magnetic properties of the material. The HPT deformation was done at 77K (under liquid nitrogen) and at 293K (at room temperature). Afterwards some samples were heat treated at a temperature of 493K (for two hours) to anneal defects from the deformation process.

The five samples are:

File: testData/FeSi3_annealed/G1_919V_200Hz_800000Fs.txt (part 14 of 29)
--------------------------
t	U1	U2	H	B_raw	J_raw	B_drift	 J_drift	B_corr	J_corr
0.004562	-0.154083	0.020447	-4140.848929943504	-1.240095	-1.234890	-1.2313900232092307	-1.2261854241388461	-1.304366799063077	-1.2991602088877885
0.004564	-0.153671	0.020508	-4129.774138943505	-1.239763	-1.234572	-1.231054206910769	-1.2258636080161538	-1.3040309827646155	-1.2988383927650962
0.004565	-0.153259	0.020508	-4118.699346943504	-1.239431	-1.234254	-1.2307202987615384	-1.2255436999548077	-1.3036970746153846	-1.29851848470375
0.004566	-0.152863	0.020538	-4108.034732943504	-1.239098	-1.233935	-1.2303853906123077	-1.2252227918934615	-1.303362166466154	-1.2981975766424039
0.004567	-0.152634	0.020508	-4101.882070943504	-1.238766	-1.233610	-1.2300514824630768	-1.2248958838321156	-1.3030282583169233	-1.297870668581058
0.004569	-0.152145	0.020508	-4088.7563919435047	-1.238434	-1.233294	-1.2297156661646154	-1.2245760677094228	-1.3026924420184618	-1.2975508524583652
0.004570	-0.151733	0.020569	-4077.681599943505	-1.238101	-1.232975	-1.2293807580153844	-1.2242551596480769	-1.3023575338692308	-1.2972299443970192
0.004571	-0.151459	0.020630	-4070.2984049435045	-1.237766	-1.232650	-1.2290438498661538	-1.2239282515867307	-1.30202062572	-1.296903036335673
0.004572	-0.151093	0.020660	-4060.4541459435045	-1.237432	-1.232328	-1.228707941716923	-1.2236043435253847	-1.3016847175707693	-1.296579128274327
0.004574	-0.150650	0.020660	-4048.5589999435047	-1.237097	-1.232008	-1.2283691254184614	-1.2232805274026923	-1.3013459012723079	-1.2962553121516347
0.004575	-0.150360	0.020660	-4040.7656279435046	-1.236762	-1.231683	-1.2280322172692306	-1.2229536193413462	-1.301008993123077	-1.2959284040902885
0.004576	-0.149933	0.020691	-4029.2806579435046	-1.236427	-1.231362	-1.2276953091199998	-1.2226307112800001	-1.3006720849738462	-1.2956054960289425
0.004577	-0.149582	0.020752	-4019.8465769435047	-1.236091	-1.231038	-1.2273574009707693	-1.2223048032186539	-1.3003341768246157	-1.2952795879675962
0.004579	-0.149200	0.020782	-4009.5921399435047	-1.235754	-1.230714	-1.2270165846723076	-1.2219769870959616	-1.299993360526154	-1.294951771844904
0.004580	-0.148865	0.020782	-4000.5682359435045	-1.235418	-1.230389	-1.2266786765230768	-1.2216500790346154	-1.299655452376923	-1.2946248637835578
0.004581	-0.148392	0.020813	-3987.8527339435045	-1.235080	-1.230068	-1.226338768373846	-1.2213271709732691	-1.2993155442276922	-1.2943019557222115
0.004582	-0.148117	0.020844	-3980.4695399435045	-1.234743	-1.229739	-1.2259998602246154	-1.2209962629119229	-1.2989766360784616	-1.2939710476608652
0.004584	-0.147781	0.020874	-3971.4456349435045	-1.234405	-1.229413	-1.2256580439261537	-1.2206664467892308	-1.2986348197800002	-1.2936412315381731
0.004585	-0.147324	0.020905	-3959.1403109435046	-1.234066	-1.229089	-1.2253171357769232	-1.2203405387278847	-1.2982939116307697	-1.293315323476827
0.004586	-0.146957	0.020874	-3949.2960519435046	-1.233728	-1.228763	-1.2249772276276922	-1.2200126306665384	-1.2979540034815384	-1.2929874154154808
0.004587	-0.146729	0.020966	-3943.1433899435046	-1.233388	-1.228432	-1.2246353194784614	-1.2196797226051923	-1.2976120953323078	-1.2926545073541347
0.004589	-0.146240	0.020935	-3930.0177109435044	-1.233049	-1.228109	-1.22429250318	-1.2193529064825	-1.2972692790338463	-1.2923276912314423
0.004590	-0.145782	0.020996	-3917.7123869435045	-1.232709	-1.227784	-1.2239505950307692	-1.2190259984211538	-1.2969273708846156	-1.2920007831700961
0.004591	-0.145493	0.020996	-3909.9190149435044	-1.232369	-1.227454	-1.2236086868815386	-1.2186940903598078	-1.296585462735385	-1.2916688751087502
0.004592	-0.145218	0.021088	-3902.5358199435045	-1.232027	-1.227122	-1.2232647787323077	-1.2183601822984615	-1.296241554586154	-1.291334967047404
0.004594	-0.144684	0.021118	-3888.1796089435047	-1.231685	-1.226798	-1.2229189624338461	-1.2180323661757693	-1.2958957382876926	-1.2910071509247116
0.004595	-0.144318	0.021118	-3878.3353489435044	-1.231343	-1.226468	-1.2225750542846154	-1.2177004581144228	-1.2955518301384616	-1.2906752428633652
0.004596	-0.144058	0.021149	-3871.3623319435046	-1.231001	-1.226134	-1.2222311461353845	-1.217364550053077	-1.2952079219892307	-1.2903393348020193
0.004597	-0.143692	0.021057	-3861.5180729435046	-1.230659	-1.225805	-1.2218872379861538	-1.2170336419917307	-1.2948640138400003	-1.290008426740673
0.004599	-0.143158	0.021240	-3847.1618619435044	-1.230315	-1.225479	-1.2215394216876923	-1.2167038258690384	-1.2945161975415385	-1.2896786106179807
0.004600	-0.142868	0.021179	-3839.3684899435048	-1.229972	-1.225146	-1.2211945135384616	-1.2163689178076924	-1.2941712893923079	-1.2893437025566348
0.004601	-0.142502	0.021210	-3829.524230943505	-1.229628	-1.224814	-1.2208486053892307	-1.2160350097463462	-1.293825381243077	-1.2890097944952885
0.004602	-0.142120	0.021301	-3819.2697939435047	-1.229283	-1.224482	-1.2205016972399998	-1.2157011016850001	-1.2934784730938462	-1.2886758864339425
0.004604	-0.141739	0.021332	-3809.0153569435047	-1.228938	-1.224150	-1.2201528809415385	-1.2153652855623078	-1.2931296567953847	-1.2883400703112502
0.004605	-0.141388	0.021393	-3799.5812749435045	-1.228591	-1.223815	-1.2198039727923076	-1.2150283775009616	-1.292780748646154	-1.288003162249904
0.004606	-0.140976	0.021332	-3788.5064839435045	-1.228245	-1.223483	-1.219456064643077	-1.2146944694396156	-1.2924328404969234	-1.287669254188558
0.004607	-0.140656	0.021393	-3779.8927569435045	-1.227899	-1.223148	-1.2191081564938462	-1.2143575613782691	-1.2920849323476924	-1.2873323461272115
0.004609	-0.140320	0.021362	-3770.8688519435045	-1.227553	-1.222813	-1.2187583401953845	-1.2140187452555768	-1.2917351160492307	-1.2869935300045192
0.004610	-0.139862	0.021454	-3758.5635279435046	-1.227205	-1.222481	-1.218408432046154	-1.2136848371942306	-1.2913852079000003	-1.286659621943173
0.004611	-0.139511	0.021423	-3749.1294459435044	-1.226858	-1.222145	-1.218059523896923	-1.2133469291328847	-1.2910362997507692	-1.286321713881827
0.004612	-0.139267	0.021576	-3742.5666069435047	-1.226509	-1.221804	-1.2177086157476924	-1.2130040210715383	-1.2906853916015386	-1.2859788058204806
0.004614	-0.138794	0.021576	-3729.8511049435047	-1.226159	-1.221471	-1.2173547994492306	-1.212667204948846	-1.2903315753030768	-1.2856419896977884
0.004615	-0.138336	0.021606	-3717.5457809435047	-1.225809	-1.221136	-1.2170028913	-1.2123302968875	-1.2899796671538462	-1.2853050816364424
0.004616	-0.138077	0.021576	-3710.5727639435045	-1.225460	-1.220795	-1.2166519831507692	-1.2119873888261539	-1.2896287590046156	-1.2849621735750962
0.004617	-0.137741	0.021637	-3701.548859943505	-1.225109	-1.220456	-1.2162990750015383	-1.2116464807648077	-1.2892758508553848	-1.28462126551375
0.004619	-0.137222	0.021667	-3687.6028259435047	-1.224758	-1.220123	-1.2159442587030769	-1.2113096646421155	-1.2889210345569233	-1.284284449391058
0.004620	-0.136841	0.021698	-3677.3483889435047	-1.224407	-1.219784	-1.215591350553846	-1.2109687565807692	-1.2885681264076925	-1.2839435413297116
0.004621	-0.136551	0.021667	-3669.5550169435046	-1.224055	-1.219443	-1.2152374424046153	-1.210625848519423	-1.2882142182584615	-1.2836006332683654
0.004622	-0.136169	0.021729	-3659.3005799435045	-1.223703	-1.219104	-1.2148835342553845	-1.2102849404580769	-1.287860310109231	-1.2832597252070193
0.004624	-0.135757	0.021790	-3648.2257889435045	-1.223351	-1.218765	-1.2145277179569232	-1.2099421243353847	-1.2875044938107694	-1.282916909084327
0.004625	-0.135498	0.021790	-3641.2527719435047	-1.222997	-1.218420	-1.2141718098076921	-1.2095952162740384	-1.2871485856615386	-1.2825700010229808
0.004626	-0.135101	0.021851	-3630.5881579435045	-1.222644	-1.218080	-1.2138169016584615	-1.2092533082126924	-1.2867936775123079	-1.2822280929616348
0.004627	-0.134720	0.021851	-3620.3337209435044	-1.222290	-1.217739	-1.2134609935092309	-1.208910400151346	-1.286437769363077	-1.2818851849002884
0.004629	-0.134308	0.021912	-3609.2589289435045	-1.221935	-1.217398	-1.2131021772107693	-1.2085655840286538	-1.2860789530646155	-1.2815403687775961
0.004630	-0.133957	0.021973	-3599.824846943505	-1.221579	-1.217054	-1.2127442690615384	-1.2082196759673078	-1.2857210449153849	-1.2811944607162502
0.004631	-0.133545	0.021973	-3588.750055943505	-1.221223	-1.216712	-1.2123863609123076	-1.2078757679059615	-1.2853631367661538	-1.2808505526549039
0.004632	-0.133209	0.021973	-3579.7261509435048	-1.220867	-1.216367	-1.212028452763077	-1.2075288598446154	-1.2850052286169231	-1.2805036445935578
0.004634	-0.132797	0.022095	-3568.6513599435048	-1.220509	-1.216023	-1.2116666364646154	-1.207181043721923	-1.2846434123184616	-1.2801558284708654
0.004635	-0.132370	0.022125	-3557.166389943505	-1.220150	-1.215679	-1.2113057283153847	-1.2068351356605769	-1.284282504169231	-1.2798099204095192
0.004636	-0.132034	0.022125	-3548.1424859435047	-1.219792	-1.215332	-1.2109458201661538	-1.2064862275992307	-1.28392259602	-1.279461012348173
0.004637	-0.131775	0.022156	-3541.1694689435044	-1.219433	-1.214982	-1.210584912016923	-1.2061343195378846	-1.2835616878707694	-1.279109104286827
0.004639	-0.131287	0.022125	-3528.0437899435046	-1.219074	-1.214639	-1.2102220957184615	-1.2057875034151924	-1.2831988715723077	-1.2787622881641347
0.004640	-0.130890	0.022247	-3517.3791759435044	-1.218714	-1.214293	-1.2098601875692307	-1.2054395953538461	-1.282836963423077	-1.2784143801027885
0.004641	-0.130630	0.022217	-3510.4061589435046	-1.218354	-1.213942	-1.20949827942	-1.2050866872925001	-1.2824750552738462	-1.2780614720414425
0.004642	-0.130249	0.022186	-3500.1517219435045	-1.217995	-1.213595	-1.2091373712707691	-1.2047377792311538	-1.2821141471246156	-1.2777125639800961
0.004644	-0.129776	0.022217	-3487.4362209435044	-1.217635	-1.213251	-1.2087735549723078	-1.2043899631084616	-1.2817503308261542	-1.277364747857404
0.004645	-0.129456	0.022278	-3478.8224939435045	-1.217274	-1.212901	-1.2084106468230769	-1.2040380550471155	-1.2813874226769233	-1.2770128397960578
0.004646	-0.129166	0.022339	-3471.0291219435044	-1.216912	-1.212549	-1.208046738673846	-1.2036841469857693	-1.2810235145276923	-1.2766589317347117
0.004647	-0.128708	0.022339	-3458.7237979435045	-1.216550	-1.212203	-1.2076828305246154	-1.2033362389244229	-1.2806596063784617	-1.2763110236733652
0.004649	-0.128296	0.022339	-3447.6490059435046	-1.216188	-1.211854	-1.2073170142261538	-1.2029834228017307	-1.28029379008	-1.275958207550673
0.004650	-0.127991	0.022400	-3439.4454569435047	-1.215826	-1.211502	-1.2069531060769232	-1.2026295147403847	-1.2799298819307694	-1.275604299489327
0.004651	-0.127655	0.022369	-3430.4215519435047	-1.215463	-1.211151	-1.2065881979276922	-1.2022766066790385	-1.2795649737815387	-1.2752513914279808
0.004652	-0.127213	0.022430	-3418.5264059435044	-1.215100	-1.210803	-1.2062232897784615	-1.2019266986176924	-1.279200065632308	-1.2749014833666348
0.004654	-0.126892	0.022430	-3409.9126789435045	-1.214736	-1.210450	-1.20585547348	-1.201569882495	-1.2788322493338464	-1.2745446672439424
0.004655	-0.126511	0.022491	-3399.6582419435044	-1.214372	-1.210098	-1.2054895653307691	-1.2012159744336537	-1.2784663411846156	-1.274190759182596
0.004656	-0.126114	0.022552	-3388.9936279435046	-1.214007	-1.209746	-1.2051226571815385	-1.2008620663723077	-1.278099433035385	-1.2738368511212501
0.004657	-0.125809	0.022614	-3380.7900779435045	-1.213640	-1.209390	-1.2047537490323077	-1.2005041583109615	-1.2777305248861541	-1.2734789430599038
0.004659	-0.125443	0.022736	-3370.9458189435045	-1.213272	-1.209035	-1.204381932733846	-1.2001453421882693	-1.2773587085876925	-1.2731201269372117
0.004660	-0.124985	0.022705	-3358.6404949435046	-1.212904	-1.208682	-1.2040120245846153	-1.199790434126923	-1.2769888004384615	-1.2727652188758654
0.004661	-0.124664	0.022705	-3350.0267679435046	-1.212536	-1.208325	-1.2036421164353845	-1.199431526065577	-1.276618892289231	-1.2724063108145194
0.004662	-0.124344	0.022766	-3341.4130409435047	-1.212168	-1.207967	-1.2032722082861538	-1.1990716180042307	-1.27624898414	-1.272046402753173
0.004664	-0.123871	0.022797	-3328.6975399435046	-1.211798	-1.207614	-1.202898391987692	-1.1987148018815383	-1.2758751678415385	-1.2716895866304807
0.004665	-0.123535	0.022888	-3319.6736349435046	-1.211427	-1.207254	-1.2025254838384616	-1.1983528938201924	-1.275502259692308	-1.2713276785691348
0.004666	-0.123245	0.022919	-3311.8802629435045	-1.211057	-1.206893	-1.2021535756892308	-1.197989985758846	-1.2751303515430772	-1.2709647705077884
0.004667	-0.122849	0.022797	-3301.2156489435047	-1.210687	-1.206537	-1.20178166754	-1.1976320776975	-1.2747584433938464	-1.2706068624464424
0.004669	-0.122360	0.022919	-3288.0899699435045	-1.210315	-1.206182	-1.2014058512415384	-1.1972732615748078	-1.2743826270953846	-1.2702480463237502
0.004670	-0.122086	0.022980	-3280.7067759435045	-1.209943	-1.205819	-1.2010319430923075	-1.1969083535134615	-1.274008718946154	-1.2698831382624038
0.004671	-0.121765	0.023041	-3272.0930489435045	-1.209570	-1.205457	-1.200657034943077	-1.1965444454521155	-1.2736338107969232	-1.2695192302010578
0.004672	-0.121307	0.023010	-3259.7877249435046	-1.209197	-1.205099	-1.2002821267938462	-1.1961845373907691	-1.2732589026476924	-1.2691593221397115
0.004674	-0.120880	0.023071	-3248.3027559435045	-1.208823	-1.204740	-1.1999043104953846	-1.1958217212680768	-1.2728810863492308	-1.2687965060170192
0.004675	-0.120605	0.023102	-3240.9195609435046	-1.208449	-1.204375	-1.1995284023461539	-1.1954548132067306	-1.2725051782000003	-1.268429597955673
0.004676	-0.120209	0.023163	-3230.254946943505	-1.208074	-1.204013	-1.1991514941969232	-1.1950909051453846	-1.2721282700507697	-1.268065689894327
0.004677	-0.119751	0.023163	-3217.9496229435044	-1.207699	-1.203654	-1.1987745860476924	-1.1947299970840384	-1.2717513619015386	-1.2677047818329807
0.004679	-0.119492	0.023193	-3210.9766059435046	-1.207323	-1.203286	-1.1983947697492308	-1.1943581809613462	-1.2713715456030772	-1.2673329657102885
0.004680	-0.119095	0.023285	-3200.3119919435044	-1.206946	-1.202923	-1.1980158616	-1.1939932729	-1.2709926374538463	-1.2669680576489424
0.004681	-0.118683	0.023315	-3189.2371999435045	-1.206568	-1.202559	-1.1976359534507692	-1.1936273648386537	-1.2706127293046157	-1.266602149587596
0.004682	-0.118362	0.023285	-3180.6234729435046	-1.206191	-1.202192	-1.1972570453015385	-1.1932584567773077	-1.2702338211553847	-1.26623324152625
0.004684	-0.117996	0.023346	-3170.7792139435046	-1.205813	-1.201827	-1.1968752290030769	-1.1928896406546154	-1.269852004856923	-1.2658644254035578
0.004685	-0.117538	0.023346	-3158.4738899435047	-1.205435	-1.201464	-1.1964953208538462	-1.1925247325932693	-1.2694720967076925	-1.2654995173422117
0.004686	-0.117310	0.023285	-3152.3212279435047	-1.205057	-1.201094	-1.1961154127046154	-1.192152824531923	-1.2690921885584618	-1.2651276092808654
0.004687	-0.116867	0.023437	-3140.4260809435045	-1.204678	-1.200730	-1.1957345045553844	-1.191786916470577	-1.2687112804092306	-1.2647617012195194
0.004689	-0.116440	0.023407	-3128.9411119435044	-1.204298	-1.200365	-1.1953506882569231	-1.1914181003478845	-1.2683274641107696	-1.264392885096827
0.004690	-0.116043	0.023468	-3118.2764979435046	-1.203918	-1.199998	-1.1949687801076923	-1.1910491922865383	-1.2679455559615387	-1.2640239770354806
0.004691	-0.115829	0.023499	-3112.5340129435044	-1.203537	-1.199625	-1.1945858719584617	-1.1906742842251923	-1.267562647812308	-1.2636490689741346
0.004692	-0.115372	0.023529	-3100.2286889435045	-1.203156	-1.199259	-1.1942029638092306	-1.1903063761638462	-1.267179739663077	-1.2632811609127885
0.004694	-0.114838	0.023590	-3085.872476943505	-1.202774	-1.198895	-1.1938171475107693	-1.1899385600411538	-1.2667939233646157	-1.2629133447900962
0.004695	-0.114639	0.023529	-3080.5401699435047	-1.202393	-1.198520	-1.1934342393615385	-1.1895616519798078	-1.2664110152153847	-1.2625364367287502
0.004696	-0.114365	0.023712	-3073.1569759435047	-1.202009	-1.198146	-1.1930483312123077	-1.1891857439184614	-1.2660251070661541	-1.2621605286674038
0.004697	-0.113770	0.023682	-3057.1600539435044	-1.201625	-1.197782	-1.192662423063077	-1.1888198358571154	-1.2656391989169231	-1.2617946206060577
0.004699	-0.113464	0.023743	-3048.9565049435046	-1.201241	-1.197408	-1.1922746067646153	-1.188442019734423	-1.2652513826184615	-1.2614168044833654
0.004700	-0.113174	0.023743	-3041.1631329435045	-1.200856	-1.197033	-1.1918876986153846	-1.188065111673077	-1.2648644744692308	-1.2610398964220193
0.004701	-0.112778	0.023804	-3030.4985189435047	-1.200470	-1.196661	-1.1914997904661537	-1.1876912036117306	-1.26447656632	-1.260665988360673
0.004702	-0.112366	0.023834	-3019.423726943505	-1.200084	-1.196289	-1.1911118823169229	-1.1873172955503846	-1.264088658170769	-1.260292080299327
0.004704	-0.112030	0.023834	-3010.3998229435047	-1.199698	-1.195914	-1.1907220660184614	-1.1869384794276923	-1.2636988418723076	-1.2599132641766346
0.004705	-0.111618	0.023865	-2999.3250309435048	-1.199311	-1.195541	-1.1903331578692307	-1.186563571366346	-1.263309933723077	-1.2595383561152884
0.004706	-0.111252	0.023895	-2989.480771943505	-1.198924	-1.195166	-1.1899442497200001	-1.186186663305	-1.2629210255738466	-1.2591614480539424
0.004707	-0.110855	0.023895	-2978.8161579435045	-1.198537	-1.194792	-1.1895553415707691	-1.1858107552436539	-1.2625321174246156	-1.2587855399925962
0.004709	-0.110474	0.023987	-2968.5617209435045	-1.198149	-1.194417	-1.1891635252723076	-1.1854319391209616	-1.2621403011261538	-1.258406723869904
0.004710	-0.110107	0.024048	-2958.7174619435045	-1.197759	-1.194040	-1.1887716171230769	-1.1850530310596155	-1.2617483929769233	-1.2580278158085578
0.004711	-0.109787	0.024078	-2950.1037349435046	-1.197369	-1.193660	-1.188379708973846	-1.1846711229982692	-1.2613564848276924	-1.2576459077472115
0.004712	-0.109451	0.024139	-2941.0798299435046	-1.196978	-1.193281	-1.1879868008246155	-1.184290214936923	-1.2609635766784617	-1.2572649996858654
0.004714	-0.108948	0.024078	-2927.5439739435046	-1.196588	-1.192907	-1.1875929845261537	-1.1839123988142306	-1.2605697603800001	-1.256887183563173
0.004715	-0.108658	0.024170	-2919.7506019435045	-1.196196	-1.192526	-1.1871990763769231	-1.1835294907528846	-1.2601758522307693	-1.256504275501827
0.004716	-0.108368	0.024170	-2911.9572299435044	-1.195805	-1.192144	-1.1868061682276922	-1.1831455826915385	-1.2597829440815387	-1.2561203674404808
0.004717	-0.107864	0.024200	-2898.4213739435045	-1.195413	-1.191769	-1.1864122600784615	-1.1827686746301924	-1.2593890359323079	-1.2557434593791348
0.004719	-0.107437	0.024231	-2886.9364039435045	-1.195020	-1.191391	-1.18601544378	-1.1823868585075001	-1.2589922196338463	-1.2553616432564425
0.004720	-0.107224	0.024323	-2881.1939199435046	-1.194626	-1.191004	-1.185619535630769	-1.1819979504461537	-1.2585963114846153	-1.2549727351950961
0.004721	-0.106827	0.024353	-2870.529305943505	-1.194232	-1.190623	-1.1852236274815384	-1.1816150423848077	-1.2582004033353846	-1.2545898271337501
0.004722	-0.106354	0.024414	-2857.813803943505	-1.193836	-1.190243	-1.1848257193323075	-1.1812331343234614	-1.2578024951861537	-1.2542079190724038
0.004724	-0.106033	0.024475	-2849.2000769435044	-1.193440	-1.189858	-1.1844259030338462	-1.1808443182007693	-1.2574026788876926	-1.2538191029497117
0.004725	-0.105713	0.024536	-2840.5863499435045	-1.193042	-1.189471	-1.1840259948846152	-1.180455410139423	-1.2570027707384615	-1.2534301948883653
0.004726	-0.105286	0.024597	-2829.1013809435044	-1.192644	-1.189087	-1.1836260867353847	-1.180069502078077	-1.2566028625892312	-1.2530442868270193
0.004727	-0.104874	0.024536	-2818.0265889435045	-1.192246	-1.188703	-1.1832261785861538	-1.1796835940167307	-1.25620295444	-1.252658378765673
0.004729	-0.104614	0.024658	-2811.0535719435047	-1.191847	-1.188313	-1.1828233622876925	-1.1792897778940383	-1.255800138141539	-1.2522645626429807
0.004730	-0.104218	0.024689	-2800.3889579435045	-1.191447	-1.187926	-1.1824214541384614	-1.1789008698326924	-1.2553982299923079	-1.2518756545816347
0.004731	-0.103775	0.024780	-2788.4938119435046	-1.191045	-1.187540	-1.1820175459892306	-1.1785129617713461	-1.254994321843077	-1.2514877465202885
0.004732	-0.103470	0.024811	-2780.2902619435044	-1.190643	-1.187148	-1.18161363784	-1.1781190537100001	-1.2545904136938462	-1.2510938384589425
0.004734	-0.103073	0.024902	-2769.6256479435046	-1.190240	-1.186758	-1.1812068215415383	-1.1777252375873077	-1.2541835973953845	-1.25070002233625
0.004735	-0.102661	0.024872	-2758.5508559435048	-1.189837	-1.186369	-1.1808019133923078	-1.1773343295259615	-1.253778689246154	-1.2503091142749039
0.004736	-0.102386	0.024902	-2751.1676619435048	-1.189434	-1.185975	-1.180397005243077	-1.1769384214646155	-1.2533737810969234	-1.2499132062135578
0.004737	-0.101944	0.024933	-2739.2725149435046	-1.189030	-1.185586	-1.179991097093846	-1.1765475134032692	-1.2529678729476923	-1.2495222981522116
0.004739	-0.101501	0.024994	-2727.3773689435047	-1.188625	-1.185196	-1.1795822807953846	-1.1761536972805768	-1.2525590566492308	-1.2491284820295192
0.004740	-0.101196	0.024994	-2719.1738189435046	-1.188220	-1.184801	-1.1791753726461538	-1.1757567892192307	-1.2521521485	-1.248731573968173
0.004741	-0.100876	0.025146	-2710.5600919435046	-1.187813	-1.184405	-1.1787664644969231	-1.1753588811578846	-1.2517432403507693	-1.248333665906827
0.004742	-0.100433	0.025146	-2698.664945943505	-1.187405	-1.184012	-1.1783565563476923	-1.1749639730965384	-1.2513333322015385	-1.2479387578454808
0.004744	-0.100006	0.025238	-2687.1799769435047	-1.186996	-1.183618	-1.1779437400492307	-1.1745661569738461	-1.250920515903077	-1.2475409417227885
0.004745	-0.099808	0.025208	-2681.8476689435047	-1.186588	-1.183216	-1.1775338319	-1.1741622489125	-1.2505106077538461	-1.2471370336614425
0.004746	-0.099365	0.025299	-2669.9525229435044	-1.186178	-1.182821	-1.177121923750769	-1.1737653408511537	-1.2500986996046155	-1.246740125600096
0.004747	-0.098892	0.025330	-2657.2370209435044	-1.185768	-1.182427	-1.1767100156015384	-1.1733694327898077	-1.2496867914553849	-1.24634421753875
0.004749	-0.098587	0.025360	-2649.0334719435045	-1.185357	-1.182026	-1.1762951993030768	-1.1729646166671155	-1.249271975156923	-1.2459394014160579
0.004750	-0.098251	0.025452	-2640.0095669435045	-1.184945	-1.181626	-1.175881291153846	-1.1725627086057693	-1.2488580670076925	-1.2455374933547116
0.004751	-0.097809	0.025421	-2628.1144209435047	-1.184533	-1.181229	-1.1754673830046154	-1.172163800544423	-1.2484441588584616	-1.2451385852933654
0.004752	-0.097458	0.025482	-2618.6803389435045	-1.184120	-1.180828	-1.1750524748553846	-1.171760892483077	-1.248029250709231	-1.2447356772320193
0.004754	-0.097153	0.025543	-2610.4767899435046	-1.183706	-1.180424	-1.174634658556923	-1.1713530763603845	-1.2476114344107692	-1.244327861109327
0.004755	-0.096741	0.025635	-2599.4019979435047	-1.183291	-1.180023	-1.1742177504076923	-1.1709501682990384	-1.2471945262615387	-1.2439249530479808
0.004756	-0.096313	0.025604	-2587.9170289435046	-1.182876	-1.179622	-1.1738008422584616	-1.1705472602376923	-1.2467776181123078	-1.2435220449866347
0.004757	-0.096039	0.025696	-2580.5338339435048	-1.182460	-1.179215	-1.1733829341092308	-1.170138352176346	-1.2463597099630772	-1.2431131369252884
0.004759	-0.095612	0.025757	-2569.0488649435047	-1.182043	-1.178813	-1.1729621178107692	-1.169732536053654	-1.2459388936646154	-1.2427073208025963
0.004760	-0.095215	0.025757	-2558.3842509435044	-1.181625	-1.178409	-1.1725422096615383	-1.1693266279923078	-1.2455189855153845	-1.2423014127412502
0.004761	-0.094894	0.025787	-2549.7705239435045	-1.181207	-1.178002	-1.1721223015123075	-1.1689177199309615	-1.2450990773661537	-1.2418925046799039
0.004762	-0.094498	0.025848	-2539.1059099435047	-1.180789	-1.177597	-1.171702393363077	-1.1685108118696155	-1.2446791692169232	-1.2414855966185578
0.004764	-0.093994	0.025848	-2525.5700529435044	-1.180369	-1.177194	-1.1712785770646152	-1.168103995746923	-1.2442553529184615	-1.2410787804958654
0.004765	-0.093781	0.026062	-2519.8275689435045	-1.179948	-1.176780	-1.1708556689153846	-1.1676880876855769	-1.243832444769231	-1.2406628724345192
0.004766	-0.093384	0.026031	-2509.1629549435047	-1.179526	-1.176372	-1.1704317607661539	-1.1672781796242306	-1.24340853662	-1.240252964373173
0.004767	-0.092957	0.026062	-2497.6779849435047	-1.179104	-1.175964	-1.1700078526169229	-1.1668682715628846	-1.242984628470769	-1.239843056311827
0.004769	-0.092590	0.026031	-2487.8337259435048	-1.178682	-1.175554	-1.1695820363184615	-1.1664544554401923	-1.242558812172308	-1.2394292401891347
0.004770	-0.092346	0.026093	-2481.2708869435046	-1.178259	-1.175140	-1.1691571281692306	-1.1660385473788462	-1.2421339040230768	-1.2390133321277885
0.004771	-0.091858	0.026184	-2468.1452079435044	-1.177835	-1.174732	-1.16873122002	-1.1656286393175002	-1.2417079958738464	-1.2386034240664425
0.004772	-0.091461	0.026276	-2457.4805929435047	-1.177410	-1.174320	-1.1683043118707692	-1.1652147312561538	-1.2412810877246154	-1.2381895160050962
0.004774	-0.091156	0.026276	-2449.2770439435044	-1.176984	-1.173905	-1.1678744955723077	-1.1647959151334615	-1.2408512714261541	-1.2377706998824038
0.004775	-0.090836	0.026276	-2440.6633169435045	-1.176558	-1.173490	-1.1674465874230768	-1.1643790070721154	-1.240423363276923	-1.2373537918210578
0.004776	-0.090347	0.026367	-2427.5376379435047	-1.176131	-1.173079	-1.1670176792738463	-1.1639660990107692	-1.2399944551276927	-1.2369408837597116
0.004777	-0.089966	0.026428	-2417.2832009435047	-1.175703	-1.172664	-1.1665877711246153	-1.1635491909494229	-1.2395645469784617	-1.2365239756983653
0.004779	-0.089706	0.026428	-2410.3101839435044	-1.175275	-1.172244	-1.166155954826154	-1.1631253748267307	-1.2391327306800002	-1.236100159575673
0.004780	-0.089264	0.026520	-2398.4150379435046	-1.174845	-1.171830	-1.165724046676923	-1.1627094667653846	-1.2387008225307694	-1.235684251514327
0.004781	-0.088913	0.026581	-2388.980955943505	-1.174414	-1.171411	-1.1652911385276923	-1.1622885587040384	-1.2382679143815385	-1.2352633434529807
0.004782	-0.088531	0.026642	-2378.7265189435047	-1.173983	-1.170992	-1.1648582303784616	-1.1618676506426924	-1.237835006232308	-1.2348424353916347
0.004784	-0.088165	0.026764	-2368.882259943505	-1.173549	-1.170571	-1.1644204140799999	-1.16144283452	-1.237397189933846	-1.2344176192689424
0.004785	-0.087799	0.026794	-2359.038000943505	-1.173115	-1.170149	-1.1639845059307692	-1.161018926458654	-1.2369612817846156	-1.2339937112075963
0.004786	-0.087402	0.026886	-2348.3733859435047	-1.172680	-1.169727	-1.1635475977815384	-1.1605950183973077	-1.2365243736353846	-1.23356980314625
0.004787	-0.087006	0.026886	-2337.7087719435044	-1.172244	-1.169305	-1.1631096896323077	-1.1601711103359615	-1.2360864654861539	-1.233145895084904
0.004789	-0.086639	0.026947	-2327.8645129435045	-1.171808	-1.168881	-1.162669873333846	-1.1597432942132693	-1.2356466491876925	-1.2327180789622116
0.004790	-0.086349	0.027008	-2320.071140943505	-1.171370	-1.168453	-1.1622299651846153	-1.159313386151923	-1.2352067410384615	-1.2322881709008653
0.004791	-0.085953	0.027130	-2309.4065269435046	-1.170931	-1.168027	-1.1617890570353846	-1.1588854780905768	-1.2347658328892308	-1.2318602628395192
0.004792	-0.085526	0.027100	-2297.9215569435046	-1.170491	-1.167602	-1.1613471488861538	-1.1584585700292307	-1.23432392474	-1.231433354778173
0.004794	-0.085144	0.027222	-2287.6671209435044	-1.170051	-1.167174	-1.1609033325876923	-1.1580267539065383	-1.2338801084415385	-1.2310015386554807
0.004795	-0.084946	0.027252	-2282.3348139435047	-1.169609	-1.166740	-1.1604594244384614	-1.1575908458451925	-1.2334362002923078	-1.2305656305941348
0.004796	-0.084381	0.027283	-2267.1582469435048	-1.169167	-1.166317	-1.1600155162892307	-1.1571659377838461	-1.2329922921430772	-1.2301407225327885
0.004797	-0.083969	0.027313	-2256.0834559435048	-1.168724	-1.165888	-1.1595706081400001	-1.1567350297225	-1.2325473839938463	-1.2297098144714425
0.004799	-0.083771	0.027405	-2250.7511479435047	-1.168280	-1.165451	-1.1591227918415383	-1.1562942135998078	-1.2320995676953848	-1.2292689983487501
0.004800	-0.083359	0.027527	-2239.6763569435047	-1.167835	-1.165019	-1.1586758836923077	-1.1558603055384615	-1.231652659546154	-1.228835090287404
0.004801	-0.082886	0.027588	-2226.9608549435047	-1.167388	-1.164588	-1.158226975543077	-1.1554273974771154	-1.2312037513969232	-1.2284021822260578
0.004802	-0.082535	0.027618	-2217.5267729435045	-1.166940	-1.164152	-1.1577770673938461	-1.1549894894157693	-1.2307538432476925	-1.2279642741647117
0.004804	-0.082245	0.027649	-2209.7334009435044	-1.166493	-1.163714	-1.1573262510953846	-1.1545476732930768	-1.230303026949231	-1.2275224580420192
0.004805	-0.081833	0.027649	-2198.6586099435044	-1.166044	-1.163280	-1.1568753429461538	-1.1541117652317308	-1.2298521188000002	-1.2270865499806731
0.004806	-0.081360	0.027802	-2185.9431079435044	-1.165594	-1.162846	-1.156423434796923	-1.1536758571703847	-1.2294002106507693	-1.226650641919327
0.004807	-0.081085	0.027863	-2178.5599139435044	-1.165142	-1.162403	-1.1559695266476921	-1.1532309491090385	-1.2289463025015386	-1.2262057338579808
0.004809	-0.080704	0.028015	-2168.305476943505	-1.164689	-1.161963	-1.1555127103492309	-1.1527871329863462	-1.228489486203077	-1.2257619177352885
0.004810	-0.080353	0.028015	-2158.8713949435046	-1.164235	-1.161521	-1.1550568021999998	-1.152343224925	-1.228033578053846	-1.2253180096739424
0.004811	-0.080017	0.028107	-2149.8474909435045	-1.163780	-1.161077	-1.1545998940507691	-1.1518973168636537	-1.2275766699046153	-1.224872101612596
0.004812	-0.079590	0.028168	-2138.362521943505	-1.163323	-1.160635	-1.1541409859015386	-1.1514534088023078	-1.2271177617553848	-1.2244281935512502
0.004814	-0.079178	0.028229	-2127.2877299435045	-1.162866	-1.160191	-1.1536801696030767	-1.1510055926796154	-1.2266569454569232	-1.2239803774285578
0.004815	-0.078857	0.028381	-2118.6740029435045	-1.162406	-1.159742	-1.1532182614538462	-1.1505546846182693	-1.2261950373076926	-1.2235294693672116
0.004816	-0.078491	0.028473	-2108.8297439435046	-1.161945	-1.159294	-1.1527553533046153	-1.150104776556923	-1.2257321291584615	-1.2230795613058654
0.004817	-0.078064	0.028412	-2097.3447749435045	-1.161485	-1.158848	-1.1522934451553846	-1.149656868495577	-1.225270221009231	-1.2226316532445194
0.004819	-0.077789	0.028564	-2089.9615799435046	-1.161022	-1.158395	-1.151826628856923	-1.1492000523728847	-1.2248034047107694	-1.222174837121827
0.004820	-0.077438	0.028503	-2080.5274979435044	-1.160560	-1.157944	-1.1513627207076924	-1.1487471443115385	-1.2243394965615386	-1.2217219290604808
0.004821	-0.076950	0.028687	-2067.4018189435046	-1.160096	-1.157496	-1.1508968125584615	-1.1482972362501924	-1.223873588412308	-1.2212720209991348
0.004822	-0.076569	0.028717	-2057.1473829435045	-1.159630	-1.157044	-1.1504289044092306	-1.147843328188846	-1.223405680263077	-1.2208181129377884
0.004824	-0.076355	0.028809	-2051.4048979435047	-1.159164	-1.156584	-1.1499590881107693	-1.1473795120661539	-1.2229358639646155	-1.2203542968150962
0.004825	-0.075851	0.028809	-2037.8690409435046	-1.158697	-1.156134	-1.1494901799615385	-1.1469276040048078	-1.222466955815385	-1.2199023887537501
0.004826	-0.075470	0.028961	-2027.6146049435047	-1.158228	-1.155678	-1.1490192718123078	-1.1464696959434615	-1.221996047666154	-1.2194444806924039
0.004827	-0.075165	0.029053	-2019.4110549435045	-1.157757	-1.155218	-1.1485463636630768	-1.1460077878821155	-1.2215231395169233	-1.218982572631058
0.004829	-0.074783	0.029144	-2009.1566189435046	-1.157285	-1.154759	-1.1480705473646153	-1.145544971759423	-1.2210473232184618	-1.2185197565083654
0.004830	-0.074387	0.029144	-1998.4920039435046	-1.156813	-1.154300	-1.1475966392153847	-1.145084063698077	-1.220573415069231	-1.2180588484470194
0.004831	-0.074020	0.029236	-1988.6477449435047	-1.156339	-1.153839	-1.1471207310661538	-1.1446211556367307	-1.2200975069200002	-1.217595940385673
0.004832	-0.073700	0.029205	-1980.0340179435045	-1.155866	-1.153376	-1.1466458229169232	-1.1441562475753846	-1.2196225987707696	-1.217131032324327
0.004834	-0.073242	0.029327	-1967.7286939435046	-1.155391	-1.152917	-1.1461670066184615	-1.1436934314526923	-1.2191437824723077	-1.2166682162016347
0.004835	-0.072845	0.029449	-1957.0640799435046	-1.154914	-1.152453	-1.1456880984692308	-1.143227523391346	-1.218664874323077	-1.2162023081402884
0.004836	-0.072540	0.029449	-1948.8605299435046	-1.154437	-1.151986	-1.14520919032	-1.14275861533	-1.2181859661738463	-1.2157334000789424
0.004837	-0.072113	0.029572	-1937.3755609435045	-1.153958	-1.151522	-1.1447282821707692	-1.1422927072686537	-1.2177050580246154	-1.215267492017596
0.004839	-0.071732	0.029602	-1927.1211249435046	-1.153478	-1.151055	-1.1442444658723077	-1.1418218911459614	-1.217221241726154	-1.2147966758949038
0.004840	-0.071487	0.029724	-1920.5582849435045	-1.152996	-1.150582	-1.1437605577230767	-1.1413469830846155	-1.2167373335769232	-1.2143217678335578
0.004841	-0.071030	0.029877	-1908.2529609435046	-1.152513	-1.150113	-1.143275649573846	-1.1408760750232692	-1.2162524254276925	-1.2138508597722115
0.004842	-0.070602	0.029846	-1896.7679919435045	-1.152029	-1.149644	-1.1427897414246153	-1.140405166961923	-1.2157665172784617	-1.2133799517108654
0.004844	-0.070374	0.029968	-1890.6153299435045	-1.151544	-1.149166	-1.1423009251261538	-1.1399233508392306	-1.2152777009800002	-1.212898135588173
0.004845	-0.069992	0.030029	-1880.3608929435045	-1.151057	-1.148693	-1.141812016976923	-1.1394484427778846	-1.2147887928307695	-1.212423227526827
0.004846	-0.069519	0.030090	-1867.6453909435047	-1.150570	-1.148221	-1.1413231088276923	-1.1389745347165383	-1.2142998846815387	-1.2119493194654807
0.004847	-0.069092	0.030182	-1856.1604219435046	-1.150081	-1.147747	-1.1408322006784615	-1.1384986266551924	-1.2138089765323077	-1.2114734114041348
0.004849	-0.068878	0.030243	-1850.4179379435045	-1.149591	-1.147264	-1.14033838438	-1.1380118105325001	-1.2133151602338463	-1.2109865952814425
0.004850	-0.068420	0.030334	-1838.1126139435046	-1.149099	-1.146788	-1.1398444762307693	-1.1375339024711537	-1.2128212520846158	-1.210508687220096
0.004851	-0.068024	0.030487	-1827.4479989435047	-1.148606	-1.146308	-1.1393495680815384	-1.1370519944098079	-1.2123263439353846	-1.2100267791587502
0.004852	-0.067719	0.030365	-1819.2444499435046	-1.148113	-1.145826	-1.1388546599323075	-1.1365680863484615	-1.211831435786154	-1.2095428710974039
0.004854	-0.067413	0.030487	-1811.0409009435045	-1.147619	-1.145342	-1.138356843633846	-1.1360802702257693	-1.2113336194876925	-1.2090550549747117
0.004855	-0.066864	0.030670	-1796.2745119435046	-1.147123	-1.144864	-1.1378589354846151	-1.135600362164423	-1.2108357113384614	-1.2085751469133654
0.004856	-0.066605	0.030731	-1789.3014949435046	-1.146625	-1.144375	-1.1373590273353846	-1.1351094541030768	-1.2103358031892308	-1.2080842388520192
0.004857	-0.066254	0.030823	-1779.8674129435046	-1.146126	-1.143888	-1.1368581191861538	-1.1346205460417307	-1.2098348950400002	-1.207595330790673
0.004859	-0.065887	0.030853	-1770.0231539435047	-1.145626	-1.143400	-1.1363543028876923	-1.1341287299190383	-1.2093310787415388	-1.2071035146679807
0.004860	-0.065475	0.030914	-1758.9483619435046	-1.145125	-1.142913	-1.1358513947384614	-1.1336398218576924	-1.2088281705923078	-1.2066146066066348
0.004861	-0.065125	0.031006	-1749.5142799435046	-1.144623	-1.142423	-1.1353474865892306	-1.133147913796346	-1.2083242624430768	-1.2061226985452884
0.004862	-0.064682	0.031097	-1737.6191329435046	-1.144119	-1.141934	-1.13484157844	-1.132657005735	-1.2078183542938463	-1.2056317904839424
0.004864	-0.064362	0.031189	-1729.0054069435046	-1.143614	-1.141439	-1.1343327621415382	-1.1321581896123079	-1.2073095379953847	-1.2051329743612502
0.004865	-0.064041	0.031281	-1720.3916799435046	-1.143107	-1.140943	-1.1338238539923078	-1.1316602815509615	-1.2068006298461542	-1.204635066299904
0.004866	-0.063614	0.031403	-1708.9067109435045	-1.142598	-1.140449	-1.1333129458430768	-1.1311643734896155	-1.206289721696923	-1.2041391582385579
0.004867	-0.063202	0.031555	-1697.8319189435047	-1.142087	-1.139952	-1.1328000376938463	-1.1306654654282693	-1.2057768135476925	-1.2036402501772117
0.004869	-0.062912	0.031708	-1690.0385469435046	-1.141573	-1.139448	-1.1322822213953845	-1.130157649305577	-1.205258997249231	-1.2031324340545193
0.004870	-0.062515	0.031799	-1679.3739329435045	-1.141058	-1.138946	-1.1317653132461538	-1.1296537412442307	-1.2047420891000002	-1.202628525993173
0.004871	-0.062088	0.031860	-1667.8889639435047	-1.140542	-1.138445	-1.131247405096923	-1.1291508331828846	-1.2042241809507694	-1.202125617931827
0.004872	-0.061768	0.031921	-1659.2752369435045	-1.140025	-1.137938	-1.1307284969476923	-1.1286419251215383	-1.2037052728015385	-1.2016167098704806
0.004874	-0.061554	0.031952	-1653.5327519435045	-1.139507	-1.137428	-1.1302066806492308	-1.1281281089988462	-1.2031834565030772	-1.2011028937477886
0.004875	-0.061005	0.032166	-1638.7663629435046	-1.138986	-1.136925	-1.1296837725	-1.1276232009375	-1.2026605483538462	-1.2005979856864424
0.004876	-0.060608	0.032196	-1628.1017489435046	-1.138465	-1.136417	-1.1291608643507693	-1.1271132928761538	-1.2021376402046156	-1.2000880776250962
0.004877	-0.060318	0.032257	-1620.3083769435045	-1.137942	-1.135905	-1.1286359562015384	-1.1265993848148077	-1.2016127320553847	-1.19957416956375
0.004879	-0.059982	0.032257	-1611.2844729435046	-1.137419	-1.135393	-1.128109139903077	-1.1260835686921156	-1.2010859157569231	-1.199058353441058
0.004880	-0.059494	0.032349	-1598.1587939435046	-1.136895	-1.134885	-1.1275832317538461	-1.1255736606307691	-1.2005600076076925	-1.1985484453797115
0.004881	-0.059158	0.032532	-1589.1348889435046	-1.136368	-1.134370	-1.1270543236046153	-1.125056752569423	-1.2000310994584615	-1.1980315373183654
0.004882	-0.058853	0.032623	-1580.9313399435046	-1.135840	-1.133852	-1.1265244154553846	-1.124536844508077	-1.1995011913092308	-1.1975116292570194
0.004884	-0.058395	0.032715	-1568.6260159435046	-1.135310	-1.133337	-1.125990599156923	-1.1240180283853847	-1.1989673750107692	-1.196992813134327
0.004885	-0.058014	0.032837	-1558.3715789435046	-1.134778	-1.132818	-1.1254566910076924	-1.1234971203240385	-1.1984334668615388	-1.1964719050729808
0.004886	-0.057709	0.032928	-1550.1680299435045	-1.134244	-1.132295	-1.1249207828584615	-1.1229722122626924	-1.1978975587123077	-1.1959469970116348
0.004887	-0.057281	0.033051	-1538.6830599435045	-1.133709	-1.131774	-1.1243838747092307	-1.1224493042013461	-1.197360650563077	-1.1954240889502885
0.004889	-0.056946	0.033173	-1529.6591559435046	-1.133172	-1.131248	-1.1238430584107693	-1.1219194880786538	-1.1968198342646157	-1.1948942728275962
0.004890	-0.056641	0.033234	-1521.4556069435046	-1.132633	-1.130720	-1.1233021502615383	-1.1213895800173077	-1.1962789261153848	-1.19436436476625
0.004891	-0.056168	0.033386	-1508.7401049435045	-1.132093	-1.130195	-1.1227602421123077	-1.1208626719559616	-1.1957370179661542	-1.193837456704904
0.004892	-0.055801	0.033356	-1498.8958459435046	-1.131552	-1.129667	-1.1222173339630768	-1.1203327638946154	-1.195194109816923	-1.1933075486435578
0.004894	-0.055557	0.033539	-1492.3330059435045	-1.131009	-1.129132	-1.1216705176646153	-1.119793947771923	-1.1946472935184618	-1.1927687325208653
0.004895	-0.055084	0.033600	-1479.6175049435046	-1.130464	-1.128603	-1.1211236095153845	-1.119263039710577	-1.194100385369231	-1.1922378244595193
0.004896	-0.054657	0.033752	-1468.1325359435045	-1.129918	-1.128071	-1.1205757013661537	-1.1187291316492307	-1.19355247722	-1.191703916398173
0.004897	-0.054306	0.033813	-1458.6984539435045	-1.129369	-1.127535	-1.1200247932169232	-1.1181912235878846	-1.1930015690707694	-1.191166008336827
0.004899	-0.054016	0.033997	-1450.9050819435047	-1.128819	-1.126994	-1.1194709769184614	-1.1176464074651924	-1.1924477527723076	-1.1906211922141348
0.004900	-0.053543	0.034088	-1438.1895799435047	-1.128267	-1.126458	-1.1189170687692307	-1.117108499403846	-1.1918938446230771	-1.1900832841527884
0.004901	-0.053162	0.034210	-1427.9351439435045	-1.127712	-1.125917	-1.11836016062	-1.1165655913425	-1.1913369364738462	-1.1895403760914425
0.004902	-0.052917	0.034363	-1421.3723039435047	-1.127156	-1.125368	-1.1178022524707691	-1.1160146832811537	-1.1907790283246156	-1.188989468030096
