Repository: pietracorvo/HystAPI

# Example data

The example data in this folder is from measurements performed during my physics bachelor.

The material is **FeSi3** (iron with 3% silicon), aka 'electrical steel', the standard material for ring cores in trafos. 

Four of the five samples where treated with high pressure torison (HPT, 20 rotations at 20GPa), to achieve nanocristallisation of the grains, which has a huge impact on the magnetic properties of the material. The HPT deformation was done at 77K (under liquid nitrogen) and at 293K (at room temperature). Afterwards some samples were heat treated at a temperature of 493K (for two hours) to anneal defects from the deformation process.

The five samples are:

File: testData/FeSi3_annealed/G1_919V_100Hz_800000Fs.txt (part 15 of 57)
--------------------------
t	U1	U2	H	B_raw	J_raw	B_drift	 J_drift	B_corr	J_corr
0.005020	0.009003	-0.052612	241.9678783369905	1.137270	1.136965	1.1464599075283655	1.146155123291827	1.0838394106704445	1.083534778460048
0.005021	0.008881	-0.053162	238.6864593369905	1.136409	1.136109	1.1456007381872355	1.145300953993678	1.0829802413293148	1.082680609161899
0.005022	0.008713	-0.053558	234.1745063369905	1.135541	1.135246	1.1447345688461057	1.1444397846955288	1.082114071988185	1.0818194398637497
0.005024	0.008469	-0.054077	227.6116673369905	1.134665	1.134379	1.1438622301638461	1.1435764460992308	1.0812417333059252	1.0809561012674518
0.005025	0.008255	-0.054565	221.86918233699052	1.133781	1.133502	1.1429800608227163	1.1427012768010818	1.0803595639647954	1.0800809319693028
0.005026	0.008133	-0.055115	218.58776333699052	1.132888	1.132613	1.1420888914815865	1.1418141075029329	1.0794683946236656	1.0791937626711539
0.005027	0.007904	-0.055603	212.4351003369905	1.131987	1.131720	1.1411897221404568	1.1409229382047839	1.078569225282536	1.0783025933730048
0.005029	0.007721	-0.056061	207.51297133699052	1.131079	1.130818	1.1402853834581972	1.1400245996084857	1.0776648866002763	1.0774042547767066
0.005030	0.007553	-0.056732	203.0010193369905	1.130159	1.129904	1.1393672141170672	1.1391124303103366	1.0767467172591463	1.0764920854785576
0.005031	0.007355	-0.057404	197.66871233699052	1.129229	1.128981	1.1384390447759376	1.1381912610121876	1.0758185479180167	1.0755709161804086
0.005032	0.007202	-0.058075	193.56693733699052	1.128289	1.128045	1.1375008754348077	1.1372570917140385	1.074880378576887	1.0746367468822595
0.005034	0.007034	-0.058716	189.0549853369905	1.127337	1.127100	1.1365525367525482	1.1363157531177404	1.0739320398946273	1.0736954082859613
0.005035	0.006805	-0.059418	182.90232333699052	1.126374	1.126145	1.1355913674114182	1.1353625838195913	1.0729708705534975	1.0727422389878123
0.005036	0.006699	-0.060242	180.0310803369905	1.125399	1.125173	1.1346181980702885	1.1343924145214423	1.0719977012123678	1.0717720696896633
0.005037	0.006485	-0.060822	174.2885963369905	1.124414	1.124195	1.1336350287291588	1.1334162452232934	1.071014531871238	1.0707959003915144
0.005039	0.006271	-0.061493	168.54611133699052	1.123417	1.123205	1.1326416900468992	1.1324299066269952	1.0700211931889783	1.0698095617952161
0.005040	0.006104	-0.062256	164.0341593369905	1.122409	1.122202	1.1316355207057693	1.131428737328846	1.0690150238478484	1.068808392497067
0.005041	0.005920	-0.063080	159.1120293369905	1.121387	1.121187	1.1306153513646393	1.130415568030697	1.0679948545067184	1.067795223198918
0.005042	0.005814	-0.063782	156.2407873369905	1.120353	1.120157	1.1295831820235096	1.1293873987325482	1.066962685165589	1.0667670539007692
0.005044	0.005493	-0.064667	147.62706033699052	1.119306	1.119121	1.12853984334125	1.12835506013625	1.0659193464833292	1.065734715304471
0.005045	0.005386	-0.065277	144.7558183369905	1.118248	1.118066	1.1274836740001202	1.127301890838101	1.0648631771421995	1.064681546006322
0.005046	0.005188	-0.066162	139.42351133699052	1.117176	1.117001	1.1264135046589903	1.1262387215399519	1.0637930078010696	1.0636183767081728
0.005047	0.004974	-0.067017	133.6810263369905	1.116091	1.115923	1.1253303353178605	1.125162552241803	1.0627098384599396	1.062542207410024
0.005049	0.004776	-0.067871	128.3487193369905	1.114991	1.114830	1.124233996635601	1.124073213645505	1.06161349977768	1.061452868813726
0.005050	0.004654	-0.068665	125.06729933699052	1.113879	1.113721	1.1231238272944712	1.1229660443473557	1.0605033304365503	1.0603456995155767
0.005051	0.004395	-0.069611	118.09428233699052	1.112751	1.112602	1.1219976579533415	1.1218488750492068	1.0593771610954206	1.0592285302174278
0.005052	0.004242	-0.070587	113.99250833699051	1.111607	1.111464	1.1208554886122115	1.1207127057510577	1.0582349917542908	1.0580923609192787
0.005054	0.004074	-0.071533	109.48055533699052	1.110448	1.110310	1.1197001499299521	1.1195623671547597	1.0570796530720314	1.0569420223229806
0.005055	0.003860	-0.072693	103.73807133699052	1.109271	1.109140	1.118524980588822	1.1183941978566105	1.055904483730901	1.0557738530248315
0.005056	0.003708	-0.073700	99.63629633699051	1.108077	1.107952	1.1173328112476923	1.1172080285584616	1.0547123143897714	1.0545876837266825
0.005057	0.003571	-0.074646	95.94469933699051	1.106867	1.106747	1.1161246419065625	1.1160048592603125	1.0535041450486418	1.0533845144285334
0.005059	0.003357	-0.075714	90.20221433699051	1.105641	1.105528	1.114902303224303	1.1147895206640146	1.0522818063663824	1.0521691758322356
0.005060	0.003174	-0.076599	85.28008533699051	1.104399	1.104292	1.113662133883173	1.1135553513658654	1.0510416370252522	1.0509350065340863
0.005061	0.002975	-0.077820	79.94777833699051	1.103139	1.103039	1.1124039645420434	1.1123041820677164	1.0497834676841227	1.0496838372359374
0.005062	0.002838	-0.078888	76.25618033699051	1.101861	1.101765	1.1111277952009135	1.1110320127695674	1.0485072983429928	1.0484116679377884
0.005064	0.002594	-0.080139	69.69334133699051	1.100563	1.100475	1.1098334565186538	1.1097456741732694	1.0472129596607331	1.0471253293414904
0.005065	0.002380	-0.081146	63.95085633699051	1.099248	1.099168	1.1085202871775242	1.1084405048751202	1.0458997903196035	1.0458201600433412
0.005066	0.002350	-0.082184	63.13050133699051	1.097916	1.097836	1.107190117836394	1.1071103355769711	1.0445696209784732	1.044489990745192
0.005067	0.002121	-0.083649	56.97783933699051	1.096561	1.096490	1.1058369484952644	1.105766166278822	1.0432164516373437	1.043145821447043
0.005069	0.001816	-0.084930	48.77429033699051	1.095185	1.095124	1.1044646098130049	1.104403827682524	1.0418441129550842	1.041783482850745
0.005070	0.001724	-0.086273	46.31322533699051	1.093788	1.093730	1.103069440471875	1.1030116583843752	1.0404489436139541	1.0403913135525962
0.005071	0.001633	-0.087463	43.852160336990515	1.092370	1.092315	1.1016532711307452	1.1015984890862258	1.0390327742728243	1.0389781442544468
0.005072	0.001343	-0.088959	36.05878833699051	1.090929	1.090883	1.1002141017896154	1.100168319788077	1.0375936049316947	1.037547974956298
0.005074	0.001068	-0.090607	28.675594336990514	1.089461	1.089425	1.0987497631073557	1.098713981191779	1.0361292662494348	1.03609363636
0.005075	0.001038	-0.092224	27.85523933699051	1.087966	1.087931	1.097256593766226	1.0972218118936299	1.0346360969083053	1.0346014670618509
0.005076	0.000839	-0.093964	22.522932336990515	1.086444	1.086416	1.0957364244250962	1.095708642595481	1.0331159275671755	1.033088297763702
0.005077	0.000626	-0.095734	16.780447336990512	1.084893	1.084872	1.0941872550839664	1.0941664732973317	1.0315667582260457	1.0315461284655527
0.005079	0.000443	-0.097565	11.858318336990513	1.083313	1.083298	1.0926109164017068	1.0925961347010338	1.0299904195437861	1.0299757898692548
0.005080	0.000381	-0.099121	10.217608336990512	1.081707	1.081694	1.0910067470605769	1.0909939654028846	1.0283862502026562	1.0283736205711056
0.005081	6.103516E-5	-0.100861	1.6038813369905127	1.080072	1.080070	1.089373577719447	1.0893717961047358	1.0267530808615262	1.0267514512729567
0.005082	0.000000	-0.102966	-0.03682866300948717	1.078404	1.078404	1.0877074083783171	1.0877076268065864	1.0250869115203964	1.0250872819748074
0.005084	-0.000305	-0.105225	-8.240377663009488	1.076699	1.076709	1.0860060696960578	1.0860162882102884	1.0233855728381371	1.0233959433785094
0.005085	-0.000412	-0.107422	-11.111620663009488	1.074958	1.074972	1.084266900354928	1.0842811189121395	1.021646403497007	1.0216607740803605
0.005086	-0.000565	-0.109863	-15.213394663009487	1.073178	1.073197	1.082488731013798	1.0825079496139904	1.0198682341558771	1.0198876047822114
0.005087	-0.000732	-0.112640	-19.725347663009487	1.071353	1.071378	1.0806655616726684	1.0806907803158414	1.0180450648147477	1.0180704354840624
0.005089	-0.000992	-0.115387	-26.69836466300949	1.069483	1.069517	1.0787992229904086	1.0788334417195433	1.016178726132488	1.0162130968877643
0.005090	-0.001053	-0.118225	-28.339073663009486	1.067567	1.067603	1.076885053649279	1.0769212724213943	1.0142645567913582	1.0143009275896153
0.005091	-0.001221	-0.121399	-32.851026663009485	1.065600	1.065641	1.074919884308149	1.0749611031232453	1.0122993874502284	1.0123407582914663
0.005092	-0.001434	-0.124817	-38.59351066300949	1.063578	1.063626	1.0728997149670192	1.0729479338250962	1.0102792181090985	1.0103275889933172
0.005094	-0.001678	-0.128174	-45.15635066300949	1.061500	1.061557	1.0708253762847597	1.0708825952287981	1.008204879426839	1.008262250397019
0.005095	-0.001770	-0.131958	-47.61741566300949	1.059362	1.059422	1.0686892069436298	1.0687494259306491	1.0060687100857089	1.0061290810988701
0.005096	-0.001923	-0.135803	-51.71918966300949	1.057160	1.057225	1.0664890376025	1.0665542566325001	1.003868540744579	1.0039339118007211
0.005097	-0.002136	-0.140411	-57.46167466300949	1.054885	1.054958	1.0642158682613703	1.0642890873343511	1.0015953714034493	1.001668742502572
0.005099	-0.002258	-0.145081	-60.74309466300949	1.052535	1.052611	1.0618695295791105	1.0619457487380528	0.9992490327211897	0.9993254039062738
0.005100	-0.002380	-0.149933	-64.02451366300949	1.050105	1.050186	1.0594413602379809	1.059522579439904	0.99682086338006	0.9969022346081249
0.005101	-0.002502	-0.155029	-67.30593366300948	1.047593	1.047677	1.056931190896851	1.0570154101417548	0.9943106940389302	0.9943950653099758
0.005102	-0.002716	-0.160492	-73.04841866300949	1.044993	1.045084	1.0543330215557212	1.0544242408436058	0.9917125246978004	0.9918038960118267
0.005104	-0.002884	-0.165924	-77.5603706630095	1.042304	1.042402	1.0516476828734616	1.0517459022473077	0.9890271860155407	0.9891255574155287
0.005105	-0.003021	-0.171448	-81.25196766300948	1.039526	1.039628	1.0488715135323317	1.0489737329491586	0.9862510166744108	0.9863533881173796
0.005106	-0.003204	-0.177429	-86.17409766300949	1.036652	1.036760	1.0459993441912019	1.0461075636510095	0.9833788473332811	0.9834872188192305
0.005107	-0.003311	-0.183289	-89.04533966300949	1.033681	1.033793	1.0430301748500723	1.0431423943528606	0.9804096779921515	0.9805220495210816
0.005109	-0.003464	-0.189545	-93.14711466300949	1.030610	1.030727	1.0399628361678126	1.0400800557565626	0.9773423393098918	0.9774597109247836
0.005110	-0.003632	-0.196075	-97.65906666300948	1.027431	1.027554	1.0367856668266826	1.0369088864584135	0.9741651699687618	0.9742885416266345
0.005111	-0.003723	-0.203461	-100.12013166300949	1.024133	1.024259	1.0334894974855529	1.0336157171602645	0.970869000627632	0.9709953723284854
0.005112	-0.003922	-0.211548	-105.45243866300949	1.020706	1.020838	1.030064328144423	1.0301965478621153	0.9674438312865022	0.9675762030303363
0.005114	-0.004135	-0.219696	-111.19492266300949	1.017145	1.017285	1.0265069894621635	1.0266472092658174	0.9638864926042426	0.9640268644340384
0.005115	-0.004211	-0.228363	-113.2458106630095	1.013445	1.013588	1.0228088201210337	1.0229520399676681	0.9601883232631129	0.9603316951358891
0.005116	-0.004227	-0.237274	-113.65598766300948	1.009600	1.009742	1.0189656507799039	1.0191078706695191	0.956345153921983	0.9564875258377401
0.005117	-0.004486	-0.246887	-120.62900466300948	1.005600	1.005751	1.0149674814387741	1.0151187013713703	0.9523469845808533	0.9524983565395913
0.005119	-0.004684	-0.256622	-125.96131166300948	1.001441	1.001599	1.0108121427565144	1.0109703627750721	0.9481916458985936	0.9483500179432931
0.005120	-0.004654	-0.266785	-125.14095666300949	0.997118	0.997275	1.0064909734153846	1.0066481934769231	0.9438704765574638	0.9440278486451441
0.005121	-0.004776	-0.277588	-128.4223766630095	0.992620	0.992782	1.0019948040742548	1.002157024178774	0.939374307216334	0.939536679346995
0.005122	-0.005005	-0.288483	-134.57503866300948	0.987946	0.988115	0.997322634733125	0.997491854880625	0.9347021378752042	0.9348715100488459
0.005124	-0.005127	-0.299561	-137.85645866300948	0.983094	0.983267	0.9924742960508655	0.992647516284327	0.9298537991929446	0.930027171452548
0.005125	-0.005157	-0.310608	-138.67681366300948	0.978060	0.978234	0.9874421267097356	0.987616346986178	0.9248216298518148	0.9249960021543989
0.005126	-0.005325	-0.322266	-143.1887656630095	0.972839	0.973019	0.9822229573686058	0.9824031776880289	0.919602460510685	0.9197828328562498
0.005127	-0.005478	-0.334076	-147.2905406630095	0.967426	0.967611	0.976811788027476	0.9769970083898798	0.9141912911695552	0.9143766635581008
0.005129	-0.005661	-0.346100	-152.21266966300948	0.961819	0.962011	0.9712084493452163	0.9714006697935818	0.9085879524872955	0.9087803249618027
0.005130	-0.005707	-0.358124	-153.4432026630095	0.956019	0.956212	0.9654102800040865	0.9656035004954326	0.9027897831461656	0.9029831556636536
0.005131	-0.005829	-0.369507	-156.72462266300948	0.950033	0.950230	0.9594261106629568	0.9596233311972837	0.896805613805036	0.8970029863655047
0.005132	-0.006012	-0.380920	-161.6467516630095	0.943862	0.944065	0.9532569413218269	0.9534601618991347	0.8906364444639061	0.8908398170673557
0.005134	-0.006119	-0.392517	-164.5179936630095	0.937504	0.937711	0.9469026026395674	0.9471098233028366	0.8842821057816466	0.8844894784710575
0.005135	-0.006195	-0.403625	-166.56888166300948	0.930965	0.931174	0.9403654332984376	0.9405746540046875	0.8777449364405168	0.8779543091729085
0.005136	-0.006363	-0.414978	-171.08083366300949	0.924243	0.924458	0.9336452639573077	0.9338604847065385	0.8710247670993869	0.8712401398747595
0.005137	-0.006531	-0.426147	-175.5927856630095	0.917341	0.917561	0.9267450946161778	0.9269653154083894	0.864124597758257	0.8643449705766104
0.005139	-0.006699	-0.436768	-180.10473766300947	0.910266	0.910492	0.9196737559339183	0.9198999768120913	0.8570532590759975	0.8572796319803123
0.005140	-0.006760	-0.446930	-181.7454476630095	0.903027	0.903255	0.9124365865927885	0.9126648075139424	0.8498160897348677	0.8500444626821634
0.005141	-0.006882	-0.456726	-185.02686766300948	0.895628	0.895861	0.9050394172516587	0.9052726382157933	0.8424189203937379	0.8426522933840143
0.005142	-0.007172	-0.466431	-192.8202396630095	0.888073	0.888315	0.8974862479105289	0.8977284689176442	0.8348657510526081	0.8351081240858652
0.005144	-0.007294	-0.475769	-196.10165966300949	0.880367	0.880614	0.8897839092282692	0.8900311303213462	0.8271634123703484	0.8274107854895671
0.005145	-0.007370	-0.484436	-198.15254666300947	0.872519	0.872768	0.8819377398871395	0.8821869610231972	0.8193172430292187	0.8195666161914181
0.005146	-0.007599	-0.493011	-204.3052086630095	0.864534	0.864791	0.8739545705460097	0.874211791725048	0.8113340736880889	0.811591446893269
0.005147	-0.007782	-0.500916	-209.22733866300948	0.856420	0.856683	0.8658424012048798	0.866105622426899	0.803221904346959	0.80348527759512
0.005149	-0.007889	-0.508728	-212.0985806630095	0.848180	0.848446	0.8576060625226203	0.857872283830601	0.7949855656646995	0.795251938998822
0.005150	-0.008118	-0.515930	-218.2512426630095	0.839826	0.840100	0.8492538931814904	0.8495281145324519	0.7866333963235695	0.7869077697006729
0.005151	-0.008270	-0.521729	-222.3530176630095	0.831374	0.831653	0.8408037238403605	0.8410829452343029	0.7781832269824397	0.7784626004025239
0.005152	-0.008545	-0.527527	-229.7362116630095	0.822829	0.823118	0.8322605544992309	0.8325497759361539	0.76964005764131	0.7699294311043748
0.005154	-0.008606	-0.532684	-231.37692166300948	0.814201	0.814492	0.8236362158169711	0.8239274373398559	0.7610157189590503	0.7613070925080768
0.005155	-0.008835	-0.537292	-237.52958366300948	0.805498	0.805796	0.8149350464758415	0.8152332680417067	0.7523145496179207	0.7526129232099277
0.005156	-0.009018	-0.541687	-242.45171366300949	0.796725	0.797030	0.8061638771347116	0.8064690987435578	0.7435433802767908	0.7438487539117787
0.005157	-0.009262	-0.544983	-249.01455266300948	0.787897	0.788210	0.7973377077935817	0.7976509294454086	0.7347172109356609	0.7350305846136296
0.005159	-0.009445	-0.547913	-253.9366826630095	0.779024	0.779343	0.7884683691113222	0.7887875908491107	0.7258478722534014	0.7261672460173316
0.005160	-0.009720	-0.549896	-261.3198766630095	0.770115	0.770444	0.7795611997701923	0.7798904215509616	0.7169407029122715	0.7172700767191825
0.005161	-0.009872	-0.551880	-265.42165166300947	0.761176	0.761509	0.7706240304290625	0.7709572522528125	0.7080035335711417	0.7083369074210335
0.005162	-0.010101	-0.553467	-271.5743136630095	0.752210	0.752552	0.7616598610879327	0.7620020829546635	0.6990393642300119	0.6993817381228845
0.005164	-0.010391	-0.554840	-279.36768566300947	0.743224	0.743575	0.7526775224056731	0.7530287443583654	0.6900570255477523	0.6904083995265864
0.005165	-0.010559	-0.555389	-283.8796376630095	0.734226	0.734583	0.7436813530645433	0.7440385750602164	0.6810608562066225	0.6814182302284374
0.005166	-0.010727	-0.556030	-288.3915896630095	0.725221	0.725583	0.7346781837234135	0.7350404057620673	0.6720576868654927	0.6724200609302883
0.005167	-0.011017	-0.555969	-296.18496166300946	0.716213	0.716586	0.7256720143822837	0.7260452364639183	0.6630515175243629	0.6634248916321392
0.005169	-0.011353	-0.556061	-305.2088666630095	0.707206	0.707589	0.716668675700024	0.7170518978676202	0.6540481788421032	0.6544315530358412
0.005170	-0.011429	-0.556030	-307.25975366300946	0.698199	0.698585	0.7076635063588943	0.7080497285694712	0.6450430095009735	0.6454293837376922
0.005171	-0.011658	-0.555573	-313.4124156630095	0.689198	0.689592	0.6986643370177644	0.6990585592713221	0.6360438401598436	0.6364382144395431
0.005172	-0.012100	-0.555359	-325.3075626630095	0.680202	0.680611	0.6896701676766346	0.6900793899731731	0.6270496708187138	0.6274590451413941
0.005174	-0.012131	-0.554718	-326.1279176630095	0.671217	0.671626	0.680688828994375	0.681098051376875	0.6180683321364542	0.6184777065450959
0.005175	-0.012329	-0.553772	-331.4602246630095	0.662245	0.662661	0.6717186596532452	0.672134882078726	0.6090981627953244	0.6095145372469469
0.005176	-0.012634	-0.553009	-339.66377366300947	0.653286	0.653713	0.6627614903121154	0.6631887127805769	0.6001409934541946	0.6005683679487979
0.005177	-0.012909	-0.552246	-347.04696866300947	0.644341	0.644777	0.6538183209709857	0.654254543482428	0.5911978241130649	0.5916341986506489
0.005179	-0.012970	-0.551117	-348.6876786630095	0.635411	0.635849	0.6448919822887259	0.6453302048861298	0.5822714854308051	0.5827098600543508
0.005180	-0.013306	-0.550507	-357.7115826630095	0.626494	0.626943	0.6359768129475962	0.6364260355879808	0.5733563160896754	0.5738056907562018
0.005181	-0.013519	-0.549591	-363.4540666630095	0.617591	0.618047	0.6270756436064664	0.6275318662898318	0.5644551467485456	0.5649115214580528
0.005182	-0.013824	-0.548492	-371.6576166630095	0.608704	0.609171	0.6181904742653366	0.6186576969916827	0.5555699774074158	0.5560373521599037
0.005184	-0.013916	-0.547668	-374.1186816630095	0.599833	0.600303	0.6093231355830769	0.6097933583953847	0.5467026387251561	0.5471730135636057
0.005185	-0.014236	-0.546661	-382.7324086630095	0.590976	0.591457	0.6004679662419471	0.6009491890972356	0.5378474693840263	0.5383288442654566
0.005186	-0.014465	-0.545929	-388.8850706630095	0.582133	0.582622	0.5916267969008173	0.5921160197990866	0.5290063000428965	0.5294956749673075
0.005187	-0.014694	-0.544708	-395.0377326630095	0.573308	0.573804	0.5828036275596876	0.5832998505009375	0.5201831307017668	0.5206795056691584
0.005189	-0.014862	-0.543762	-399.5496846630095	0.564499	0.565002	0.5739982888774279	0.5745015119046395	0.5113777920195071	0.5118811670728605
0.005190	-0.015045	-0.542633	-404.47181366300947	0.555708	0.556216	0.565209119536298	0.5657173426064904	0.5025886226783772	0.5030969977747114
0.005191	-0.015305	-0.541809	-411.4448306630095	0.546931	0.547448	0.5564339501951683	0.5569511733083414	0.49381345333724747	0.4943308284765624
0.005192	-0.015625	-0.540894	-420.0585576630095	0.538169	0.538697	0.5476737808540385	0.5482020040101924	0.4850532839961177	0.48558165917841334
0.005194	-0.015701	-0.539581	-422.10944566300947	0.529427	0.529957	0.5389354421717788	0.5394656654138943	0.476314945313858	0.47684532058211526
0.005195	-0.015930	-0.538666	-428.2621076630095	0.520701	0.521239	0.5302112728306491	0.5307494961157453	0.46759077597272825	0.46812915128396626
0.005196	-0.016144	-0.537628	-434.0045916630095	0.511992	0.512537	0.5215041034895193	0.5220493268175962	0.45888360663159844	0.45942898198581716
0.005197	-0.016464	-0.536499	-442.61831866300946	0.503300	0.503856	0.5128139341483894	0.5133701575194471	0.45019343729046857	0.4507498126876681
0.005199	-0.016586	-0.535400	-445.8997386630095	0.494627	0.495188	0.5041445954661298	0.5047058189231491	0.44152409860820896	0.4420854740913701
0.005200	-0.016785	-0.534058	-451.2320456630095	0.485975	0.486542	0.495494426125	0.496061649625	0.4328739292670792	0.43344130479322096
0.005201	-0.017090	-0.532959	-459.4355946630095	0.477341	0.477918	0.48686225678387024	0.487439480326851	0.4242417599259494	0.424819135495072
0.005202	-0.017273	-0.531921	-464.3577246630095	0.468724	0.469307	0.47824708744274036	0.47883031102870194	0.41562659058481954	0.4162099661969229
0.005204	-0.017441	-0.530731	-468.8696766630095	0.460126	0.460715	0.4696527487604808	0.47024197243240384	0.40703225190256	0.4076216276006248
0.005205	-0.017761	-0.529633	-477.4834036630095	0.451546	0.452146	0.461074579419351	0.46167480313425485	0.39845408256143017	0.3990544583024758
0.005206	-0.017914	-0.528229	-481.5851786630095	0.442988	0.443593	0.4525184100782212	0.4531236338361058	0.3898979132203004	0.3905032890043268
0.005207	-0.018143	-0.527191	-487.7378406630095	0.434448	0.435061	0.44398024073709136	0.44459346453795673	0.38135974387917054	0.3819731197061777
0.005209	-0.018387	-0.526062	-494.3006796630095	0.425926	0.426547	0.43546190205483176	0.4360831259416587	0.37284140519691095	0.3734627811098797
0.005210	-0.018555	-0.524841	-498.8126326630095	0.417423	0.418050	0.42696073271370194	0.4275879566435096	0.3643402358557811	0.3649676118117306
0.005211	-0.018753	-0.523590	-504.1449396630095	0.408941	0.409575	0.41848056337257217	0.4191147873453606	0.35586006651465135	0.3564944425135816
0.005212	-0.019012	-0.522217	-511.11795666300947	0.400481	0.401123	0.4100223940314423	0.4106646180472116	0.3474018971735215	0.3480442732154326
0.005214	-0.019180	-0.520935	-515.6299086630095	0.392042	0.392690	0.4015870553491827	0.4022352794509135	0.3389665584912619	0.33961493461913445
0.005215	-0.019333	-0.519714	-519.7316836630094	0.383622	0.384275	0.39316888600805294	0.3938221101527644	0.3305483891501321	0.3312017653209854
0.005216	-0.019562	-0.518677	-525.8843456630095	0.375220	0.375881	0.3847687166669231	0.38542994085461546	0.32214821980900227	0.32280959602283643
0.005217	-0.019928	-0.517395	-535.7286046630095	0.366838	0.367511	0.3763885473257933	0.37706177155646636	0.3137680504678725	0.31444142672468733
0.005219	-0.020065	-0.516174	-539.4202016630095	0.358476	0.359154	0.3680302086435337	0.3687084329601683	0.3054097117856129	0.3060880881283893
0.005220	-0.020187	-0.514954	-542.7016216630095	0.350134	0.350816	0.3596900393024039	0.3603722636620193	0.2970695424444831	0.29775191883024027
0.005221	-0.020447	-0.513641	-549.6746386630094	0.341813	0.342504	0.35137086996127403	0.3520620943638702	0.2887503731033532	0.2894417495320912
0.005222	-0.020737	-0.512329	-557.4680106630095	0.333513	0.334214	0.3430727006201443	0.3437739250657212	0.28045220376222346	0.28115358023394216
0.005224	-0.020782	-0.511017	-558.6985426630094	0.325234	0.325936	0.3347973619378847	0.33549958646942313	0.27217686507996386	0.2728792416376441
0.005225	-0.021072	-0.509918	-566.4919146630095	0.316974	0.317686	0.3265391925967548	0.3272514171712741	0.263918695738834	0.26463107233949507
0.005226	-0.021255	-0.508606	-571.4140446630095	0.308734	0.309452	0.31830102325562504	0.319019247873125	0.2556805263977042	0.256398903041346
0.005227	-0.021423	-0.507355	-575.9259966630095	0.300515	0.301239	0.3100838539144952	0.310808078574976	0.2474633570565744	0.24818773374319697
0.005229	-0.021683	-0.505951	-582.8990136630094	0.292319	0.293051	0.3018915152322356	0.3026237399786779	0.2392710183743148	0.2400033951468989
0.005230	-0.021881	-0.504578	-588.2313206630095	0.284144	0.284883	0.2937183458911058	0.29445757068052886	0.23109784903318498	0.23183722584874983
0.005231	-0.022110	-0.503326	-594.3839826630095	0.275990	0.276737	0.285566176549976	0.2863134013823799	0.2229456796920552	0.22369305655060084
0.005232	-0.022354	-0.502045	-600.9468226630095	0.267857	0.268613	0.2774350072088462	0.2781912320842308	0.21481451035092536	0.21557088725245177
0.005234	-0.022476	-0.500702	-604.2282416630095	0.259747	0.260506	0.26932866852658655	0.2700878934879327	0.20670817166866573	0.2074675486561537
0.005235	-0.022720	-0.499115	-610.7910816630094	0.251661	0.252428	0.2612444991854568	0.2620117241897837	0.19862400232753596	0.19939137935800466
0.005236	-0.022919	-0.497681	-616.1233886630095	0.243598	0.244372	0.25318332984432695	0.2539575548916347	0.19056283298640614	0.19133721005985566
0.005237	-0.023102	-0.496338	-621.0455186630095	0.235557	0.236337	0.24514416050319712	0.24592438559348562	0.1825236636452763	0.1833040407617066
0.005239	-0.023376	-0.495056	-628.4287126630095	0.227537	0.228327	0.2371278218209375	0.23791804699718755	0.17450732496301669	0.17529770216540852
0.005240	-0.023529	-0.493683	-632.5304876630095	0.219539	0.220334	0.22913165247980774	0.2299268776990385	0.16651115562188692	0.16730653286725947
0.005241	-0.023788	-0.492462	-639.5035046630095	0.211562	0.212365	0.22115648313867792	0.22195970840088947	0.1585359862807571	0.15933936356911044
0.005242	-0.024017	-0.490967	-645.6561666630095	0.203608	0.204419	0.21320431379754812	0.2140155391027404	0.1505838169396273	0.15139519427096138
0.005244	-0.024048	-0.489624	-646.4765216630095	0.195676	0.196488	0.20527597511528847	0.20608820050644233	0.14265547825736766	0.1434678556746633
0.005245	-0.024368	-0.488312	-655.0902486630094	0.187765	0.188588	0.19736680577415866	0.19819003120829332	0.13474630891623784	0.1355696863765143
0.005246	-0.024612	-0.486938	-661.6530876630095	0.179877	0.180708	0.18948063643302887	0.19031186191014426	0.12686013957510806	0.12769151707836524
0.005247	-0.024673	-0.485565	-663.2937976630095	0.172010	0.172844	0.18161546709189907	0.18244969261199523	0.11899497023397826	0.1198293477802162
0.005249	-0.024933	-0.484222	-670.2668146630095	0.164166	0.165008	0.17377512840963946	0.17461735401569714	0.11115463155171865	0.11199700918391811
0.005250	-0.025162	-0.482819	-676.4194766630095	0.156345	0.157195	0.16595595906850966	0.16680618471754813	0.10333546221058884	0.1041858398857691
0.005251	-0.025406	-0.481323	-682.9823166630094	0.148547	0.149405	0.15815978972737985	0.15901801541939908	0.09553929286945903	0.09639767058762005
0.005252	-0.025482	-0.479980	-685.0332036630094	0.140771	0.141632	0.15038562038625003	0.15124684612125006	0.08776512352832921	0.08862650128947103
0.005254	-0.025742	-0.478516	-692.0062206630095	0.133019	0.133888	0.1426372817039904	0.14350650752495198	0.08001678484606958	0.08088616269317295
0.005255	-0.026001	-0.477203	-698.9792376630095	0.125288	0.126167	0.13490811236286063	0.13578733822680292	0.07228761550493981	0.07316699339502389
0.005256	-0.026199	-0.475830	-704.3115446630095	0.117580	0.118465	0.1272019430217308	0.12808716892865388	0.06458144616380998	0.06546682409687485
0.005257	-0.026276	-0.474426	-706.3624316630095	0.109894	0.110781	0.119517773680601	0.12040499963050486	0.056897276822680184	0.057784654798725826
0.005259	-0.026596	-0.473145	-714.9761586630095	0.102229	0.103128	0.11185643499834137	0.11275566103420677	0.04923593814042056	0.05013531620242774
0.005260	-0.026764	-0.471710	-719.4881106630095	0.094588	0.095492	0.10421726565721157	0.10512149173605773	0.04159676879929075	0.0425011469042787
0.005261	-0.026978	-0.470184	-725.2305956630095	0.086970	0.087881	0.09660109631608177	0.0975123224379087	0.033980599458160954	0.034891977606129665
0.005262	-0.027176	-0.468964	-730.5629026630095	0.079374	0.080292	0.08900692697495195	0.08992515313975966	0.026386430117031137	0.027304808307980627
0.005264	-0.027328	-0.467377	-734.6646776630095	0.071801	0.072724	0.08143758829269233	0.08236081454346157	0.01881709143477152	0.019740469711682543
0.005265	-0.027496	-0.466095	-739.1766296630095	0.064250	0.065179	0.07388841895156253	0.07481764524531254	0.011267922093641719	0.012197300413533507
0.005266	-0.027710	-0.464813	-744.9191146630095	0.056721	0.057657	0.06636124961043272	0.0672974759471635	0.0037407527525119	0.004677131115384467
0.005267	-0.028015	-0.463379	-753.1226636630095	0.049214	0.050160	0.05885608026930291	0.05980230664901447	-0.003764416588617904	-0.0028180381827645623
0.005269	-0.028122	-0.462067	-755.9939056630095	0.041728	0.042678	0.051373741587043296	0.052323968052716385	-0.011246755270877519	-0.010296376779062644
0.005270	-0.028290	-0.460815	-760.5058576630095	0.034263	0.035219	0.04391057224591349	0.044866798754567346	-0.018709924612007323	-0.017753546077211683
0.005271	-0.028595	-0.459442	-768.7094076630095	0.026820	0.027786	0.036469402904783677	0.03743562945641831	-0.02615109395313714	-0.025184715375360718
0.005272	-0.028717	-0.458191	-771.9908276630094	0.019397	0.020367	0.029048233563653873	0.03001846015826927	-0.03357226329426694	-0.03260188467350976
0.005274	-0.028824	-0.456818	-774.8620696630095	0.011997	0.012970	0.021651894881394258	0.022625121561971193	-0.04096860197652656	-0.03999522326980784
0.005275	-0.029037	-0.455505	-780.6045536630095	0.004618	0.005599	0.01427472554026445	0.015255952263822155	-0.04834577131765637	-0.047364392567956874
0.005276	-0.029419	-0.454132	-790.8589906630095	-0.002739	-0.001745	0.006919556199134643	0.007913782965673116	-0.05570094065878617	-0.05470656186610591
0.005277	-0.029465	-0.452698	-792.0895236630095	-0.010073	-0.009078	-4.1261314199516654E-4	5.826136675240769E-4	-0.06303310999991599	-0.062037731164254956
0.005279	-0.029648	-0.451477	-797.0116526630095	-0.017387	-0.016386	-0.007722951824254781	-0.0067217249287740005	-0.0703434486821756	-0.06934206976055303
0.005280	-0.029922	-0.450134	-804.3948476630095	-0.024680	-0.023669	-0.01501412116538459	-0.014002894226923038	-0.0776346180233054	-0.07662323905870207
0.005281	-0.030167	-0.448853	-810.9576866630094	-0.031951	-0.030932	-0.022283290506514397	-0.021264063525072076	-0.08490378736443521	-0.0838844083568511
0.005282	-0.030243	-0.447479	-813.0085746630095	-0.039200	-0.038178	-0.0295304598476442	-0.02850823282322111	-0.09215095670556502	-0.09112857765500014
0.005284	-0.030518	-0.446106	-820.3917686630095	-0.046427	-0.045396	-0.03675379852990382	-0.03572257141951919	-0.09937429538782463	-0.09834291625129822
0.005285	-0.030716	-0.444824	-825.7240756630094	-0.053633	-0.052596	-0.04395796787103363	-0.04292074071766823	-0.10657846472895444	-0.10554108554944726
0.005286	-0.030869	-0.443573	-829.8258506630095	-0.060819	-0.059777	-0.05114213721216343	-0.05009991001581726	-0.11376263407008425	-0.11272025484759629
0.005287	-0.031113	-0.442322	-836.3886896630095	-0.067985	-0.066934	-0.05830630655329325	-0.0572550793139663	-0.12092680341121406	-0.11987542414574533
0.005289	-0.031265	-0.440918	-840.4904646630094	-0.075128	-0.074072	-0.06544564523555285	-0.06438941791026438	-0.12806614209347367	-0.1270097627420434
0.005290	-0.031433	-0.439606	-845.0024166630095	-0.082249	-0.081188	-0.07256481457668267	-0.07150358720841342	-0.1351853114346035	-0.13412393204019246
0.005291	-0.031693	-0.438293	-851.9754336630095	-0.089350	-0.088280	-0.07966398391781247	-0.07859375650656246	-0.1422844807757333	-0.1412141013383415
0.005292	-0.031860	-0.437134	-856.4873856630095	-0.096431	-0.095355	-0.08674315325894229	-0.0856669258047115	-0.1493636501168631	-0.14828727063649053
0.005294	-0.031998	-0.435791	-860.1789836630095	-0.103491	-0.102410	-0.09379949194120189	-0.09271826440100958	-0.15641998879912272	-0.1553386092327886
0.005295	-0.032257	-0.434448	-867.1520006630095	-0.110530	-0.109440	-0.10083666128233171	-0.09974643369915862	-0.16345715814025252	-0.16236677853093764
0.005296	-0.032455	-0.433228	-872.4843076630095	-0.117548	-0.116451	-0.10785283062346152	-0.10675560299730766	-0.17047332748138233	-0.1693759478290867
0.005297	-0.032562	-0.431885	-875.3555496630095	-0.124544	-0.123444	-0.11484699996459133	-0.1137467722954567	-0.17746749682251214	-0.17636711712723574
0.005299	-0.032745	-0.430481	-880.2776796630095	-0.131518	-0.130412	-0.12181733864685093	-0.12071111089175476	-0.18443783550477175	-0.1833314557235338
0.005300	-0.033005	-0.429260	-887.2506966630095	-0.138472	-0.137357	-0.12876950798798076	-0.12765428018990382	-0.19139000484590157	-0.19027462502168285
0.005301	-0.033218	-0.427979	-892.9931806630095	-0.145406	-0.144284	-0.13570167732911056	-0.13457944948805284	-0.19832217418703138	-0.19719979431983187
0.005302	-0.033295	-0.426849	-895.0440686630095	-0.152321	-0.151196	-0.14261484667024038	-0.1414896187862019	-0.2052353435281612	-0.20410996361798092
0.005304	-0.033600	-0.425598	-903.2476176630095	-0.159215	-0.158080	-0.14950518535249996	-0.14836995738249997	-0.21212568221042077	-0.210990302214279
0.005305	-0.033798	-0.424225	-908.5799246630095	-0.166088	-0.164946	-0.1563763546936298	-0.155234126680649	-0.2189968515515506	-0.21785447151242804
0.005306	-0.033936	-0.422943	-912.2715216630095	-0.172939	-0.171793	-0.1632255240347596	-0.16207929597879803	-0.2258460208926804	-0.22469964081057706
0.005307	-0.034195	-0.421631	-919.2445386630095	-0.179770	-0.178615	-0.1700546933758894	-0.16889946527694708	-0.23267519023381023	-0.2315198101087261
0.005309	-0.034378	-0.420319	-924.1666686630094	-0.186579	-0.185418	-0.176860032058149	-0.17569880387324516	-0.23948052891606983	-0.2383191487050242
0.005310	-0.034546	-0.419067	-928.6786206630095	-0.193368	-0.192201	-0.18364720139927884	-0.1824799731713942	-0.24626769825719966	-0.24510031800317322
0.005311	-0.034790	-0.417816	-935.2414606630094	-0.200137	-0.198962	-0.19041437074040862	-0.18923914246954324	-0.25303486759832944	-0.25185948730132224
0.005312	-0.034973	-0.416595	-940.1635896630095	-0.206886	-0.205704	-0.1971615400815384	-0.19597931176769226	-0.2597820369394592	-0.25859965659947126
0.005314	-0.035156	-0.415314	-945.0857196630095	-0.213614	-0.212426	-0.20388587876379805	-0.20269765036399034	-0.26650637562171886	-0.2653179951957694
0.005315	-0.035294	-0.414093	-948.7773166630095	-0.220322	-0.219130	-0.21059204810492785	-0.20939981966213939	-0.27321254496284864	-0.2720201644939184
0.005316	-0.035477	-0.412872	-953.6994466630094	-0.227011	-0.225812	-0.21727921744605766	-0.21607998896028843	-0.2798997143039785	-0.2787003337920675
0.005317	-0.035721	-0.411652	-960.2622856630095	-0.233680	-0.232473	-0.22394638678718748	-0.2227391582584375	-0.2865668836451083	-0.2853595030902165
0.005319	-0.035767	-0.410400	-961.4928186630095	-0.240328	-0.239120	-0.2305907254694471	-0.22938249685473555	-0.2932112223273679	-0.2920028416865146
0.005320	-0.036072	-0.409180	-969.6963676630095	-0.246957	-0.245739	-0.2372178948105769	-0.2359996661528846	-0.2998383916684977	-0.2986200109846636
0.005321	-0.036301	-0.407990	-975.8490296630094	-0.253566	-0.252340	-0.2438250641517067	-0.2425988354510336	-0.3064455610096275	-0.30521918028281264
0.005322	-0.036377	-0.406708	-977.8999176630094	-0.260155	-0.258926	-0.25041223349283653	-0.24918300474918265	-0.31303273035075735	-0.3118033495809617
0.005324	-0.036575	-0.405487	-983.2322246630094	-0.266724	-0.265489	-0.25697757217509615	-0.2557423433454807	-0.31959806903301696	-0.3183626881772597
0.005325	-0.036957	-0.404266	-993.4866606630095	-0.273273	-0.272025	-0.2635247415162259	-0.2622765126436298	-0.3261452383741467	-0.3248968574754088
0.005326	-0.037033	-0.403076	-995.5375486630095	-0.279803	-0.278552	-0.2700529108573558	-0.26880168194177884	-0.3326734077152766	-0.33142202677355787
0.005327	-0.037140	-0.401886	-998.4087906630095	-0.286314	-0.285059	-0.27656208019848555	-0.2753068512399279	-0.33918257705640636	-0.3379271960717069
0.005329	-0.037384	-0.400665	-1004.9716306630095	-0.292804	-0.291541	-0.28304841888074517	-0.2817851898362259	-0.345668915738666	-0.34440553466800494
0.005330	-0.037659	-0.399292	-1012.3548246630095	-0.299273	-0.298001	-0.289515588221875	-0.288243359134375	-0.3521360850797958	-0.350863703966154
0.005331	-0.037781	-0.398132	-1015.6362446630095	-0.305723	-0.304447	-0.2959637575630048	-0.29468752843252405	-0.3585842544209256	-0.3573078732643031
0.005332	-0.037918	-0.397034	-1019.3278416630095	-0.312155	-0.310874	-0.3023939269041346	-0.301112697730673	-0.3650144237620554	-0.36373304256245204
0.005334	-0.038193	-0.395691	-1026.7110356630096	-0.318565	-0.317275	-0.3088002655863942	-0.3075100363269711	-0.371420762444315	-0.37013038115875013
0.005335	-0.038345	-0.394531	-1030.8128106630097	-0.324956	-0.323661	-0.31518943492752405	-0.3138942056251201	-0.37780993178544486	-0.37651455045689913
0.005336	-0.038544	-0.393280	-1036.1451176630094	-0.331328	-0.330026	-0.3215596042686538	-0.32025737492326917	-0.38418010112657464	-0.3828777197550482
0.005337	-0.038727	-0.392181	-1041.0672476630093	-0.337681	-0.336373	-0.32791077360978366	-0.3266025442214182	-0.39053127046770447	-0.38922288905319724
0.005339	-0.038879	-0.390900	-1045.1690226630094	-0.344014	-0.342701	-0.3342401122920432	-0.33292688281771626	-0.396860609149964	-0.3955472276494953
0.005340	-0.039108	-0.389801	-1051.3216846630094	-0.350329	-0.349008	-0.34055328163317306	-0.3392320521158653	-0.40317377849109387	-0.40185239694764435
0.005341	-0.039322	-0.388611	-1057.0641686630097	-0.356624	-0.355296	-0.34684645097430283	-0.3455182214140144	-0.40946694783222365	-0.4081385662457934
0.005342	-0.039459	-0.387482	-1060.7557656630097	-0.362901	-0.361568	-0.35312162031543265	-0.35178839071216345	-0.41574211717335346	-0.4144087355439425
0.005344	-0.039597	-0.386261	-1064.4473636630096	-0.369159	-0.367821	-0.3593759589976923	-0.3580377293084615	-0.42199645585561313	-0.42065807414024053
0.005345	-0.039902	-0.385101	-1072.6509126630094	-0.375398	-0.374050	-0.3656131283388221	-0.36426489860661054	-0.4282336251967429	-0.42688524343838957
0.005346	-0.040131	-0.383972	-1078.8035746630094	-0.381618	-0.380262	-0.37183129767995193	-0.3704750679047596	-0.43445179453787275	-0.4330954127365386
0.005347	-0.040207	-0.382751	-1080.8544626630096	-0.387818	-0.386460	-0.3780294670210817	-0.3766712372029086	-0.4406499638790025	-0.43929158203468766
0.005349	-0.040344	-0.381531	-1084.5460596630096	-0.394000	-0.392637	-0.38420780570334134	-0.3828445757992067	-0.44682830256126216	-0.44546492063098575
0.005350	-0.040680	-0.380432	-1093.5699636630093	-0.400162	-0.398788	-0.3903679750444711	-0.3889937450973557	-0.45298847190239194	-0.4516140899291347
0.005351	-0.040802	-0.379211	-1096.8513836630095	-0.406306	-0.404927	-0.39651014438560095	-0.39513091439550474	-0.45913064124352176	-0.45775125922728377
0.005352	-0.040970	-0.378021	-1101.3633356630094	-0.412430	-0.411046	-0.40263231372673075	-0.40124808369365383	-0.46525281058465157	-0.46386842852543286
0.005354	-0.041138	-0.376862	-1105.8752876630097	-0.418535	-0.417145	-0.40873365240899034	-0.40734342228995185	-0.47135414926691116	-0.4699637671217309
0.005355	-0.041443	-0.375732	-1114.0788376630094	-0.424622	-0.423222	-0.4148188217501202	-0.4134185915881009	-0.477439318608041	-0.47603893641987993
0.005356	-0.041504	-0.374573	-1115.7195466630096	-0.430690	-0.429288	-0.42088499109125	-0.41948276088625	-0.4835054879491708	-0.482103105718029
0.005357	-0.041733	-0.373413	-1121.8722096630095	-0.436739	-0.435330	-0.42693216043237975	-0.425522930184399	-0.48955265729030056	-0.48814327501617805
0.005359	-0.041916	-0.372253	-1126.7943386630095	-0.442770	-0.441354	-0.4329594991146394	-0.4315432687806971	-0.4955799959725602	-0.4941636136124761
0.005360	-0.042099	-0.371124	-1131.7164686630094	-0.448782	-0.447360	-0.43896966845576924	-0.4375474380788461	-0.50159016531369	-0.5001677829106251
0.005361	-0.042252	-0.369873	-1135.8182426630096	-0.454774	-0.453347	-0.444959837796899	-0.4435326073769952	-0.5075803346548198	-0.5061529522087742
0.005362	-0.042603	-0.368805	-1145.2523246630094	-0.460749	-0.459310	-0.45093300713802886	-0.4494937766751442	-0.5135535039959497	-0.5121141215069231
0.005364	-0.042679	-0.367615	-1147.3032126630096	-0.466704	-0.465262	-0.4568843458202884	-0.4554421152714423	-0.5195048426782092	-0.5180624601032213
0.005365	-0.042877	-0.366455	-1152.6355196630093	-0.472641	-0.471192	-0.4628195151614182	-0.4613702845695913	-0.525440012019339	-0.5239906294013703
