Repository: pietracorvo/HystAPI

# Example data

The example data in this folder is from measurements performed during my physics bachelor.

The material is **FeSi3** (iron with 3% silicon), aka 'electrical steel', the standard material for ring cores in trafos. 

Four of the five samples where treated with high pressure torison (HPT, 20 rotations at 20GPa), to achieve nanocristallisation of the grains, which has a huge impact on the magnetic properties of the material. The HPT deformation was done at 77K (under liquid nitrogen) and at 293K (at room temperature). Afterwards some samples were heat treated at a temperature of 493K (for two hours) to anneal defects from the deformation process.

The five samples are:

File: testData/FeSi3_annealed/G1_919V_151Hz_800000Fs.txt (part 15 of 38)
--------------------------
t	U1	U2	H	B_raw	J_raw	B_drift	 J_drift	B_corr	J_corr
0.004930	-0.346252	-0.010468	-9307.268616243533	-1.379657	-1.367960	-1.3706076172711492	-1.3589102443937953	-1.4403884401292737	-1.42868973744424
0.004931	-0.346527	-0.010406	-9314.651810243533	-1.379826	-1.368120	-1.3707747816965592	-1.3590684087435707	-1.4405556045546837	-1.4288479017940154
0.004932	-0.346725	-0.010498	-9319.984117243534	-1.379995	-1.368283	-1.3709419461219692	-1.3592295730933464	-1.4407227689800937	-1.429009066143791
0.004934	-0.347015	-0.010437	-9327.777489243534	-1.380165	-1.368442	-1.3711082749727892	-1.3593849017928976	-1.4408890978309137	-1.4291643948433423
0.004935	-0.347382	-0.010498	-9337.621749243533	-1.380334	-1.368600	-1.371275439398199	-1.3595410661426732	-1.4410562622563234	-1.429320559193118
0.004936	-0.347580	-0.010498	-9342.954056243534	-1.380504	-1.368763	-1.371443603823609	-1.3597022304924489	-1.4412244266817336	-1.4294817235428936
0.004937	-0.347839	-0.010468	-9349.927073243534	-1.380674	-1.368924	-1.371611768249019	-1.3598613948422245	-1.4413925911071435	-1.4296408878926692
0.004939	-0.348251	-0.010437	-9361.001864243533	-1.380843	-1.369079	-1.371777097099839	-1.3600127235417756	-1.4415579199579636	-1.4297922165922203
0.004940	-0.348557	-0.010498	-9369.205414243534	-1.381013	-1.369239	-1.371945261525249	-1.3601708878915513	-1.4417260843833735	-1.429950380941996
0.004941	-0.348679	-0.010468	-9372.486833243534	-1.381183	-1.369404	-1.3721134259506589	-1.360334052241327	-1.4418942488087834	-1.4301135452917717
0.004942	-0.349030	-0.010468	-9381.920915243534	-1.381352	-1.369562	-1.3722805903760689	-1.3604902165911024	-1.4420614132341933	-1.430269709641547
0.004944	-0.349380	-0.010406	-9391.354997243534	-1.381521	-1.369719	-1.3724459192268887	-1.3606435452906536	-1.4422267420850132	-1.4304230383410983
0.004945	-0.349548	-0.010406	-9395.866949243533	-1.381690	-1.369882	-1.372613083652299	-1.3608047096404294	-1.4423939065104234	-1.4305842026908742
0.004946	-0.349838	-0.010468	-9403.660321243533	-1.381859	-1.370041	-1.3727802480777087	-1.360961873990205	-1.4425610709358332	-1.4307413670406497
0.004947	-0.350174	-0.010437	-9412.684226243533	-1.382028	-1.370199	-1.3729474125031187	-1.3611180383399806	-1.4427282353612432	-1.4308975313904253
0.004949	-0.350464	-0.010437	-9420.477597243535	-1.382197	-1.370359	-1.3731127413539386	-1.361274367039532	-1.442893564212063	-1.4310538600899767
0.004950	-0.350693	-0.010437	-9426.630260243533	-1.382366	-1.370520	-1.3732799057793486	-1.3614335313893073	-1.443060728637473	-1.431213024439752
0.004951	-0.351028	-0.010437	-9435.654164243533	-1.382535	-1.370678	-1.3734470702047588	-1.3615896957390832	-1.4432278930628832	-1.431369188789528
0.004952	-0.351318	-0.010437	-9443.447536243533	-1.382704	-1.370837	-1.3736142346301685	-1.3617468600888587	-1.443395057488293	-1.4315263531393034
0.004954	-0.351517	-0.010406	-9448.779843243534	-1.382873	-1.370999	-1.3737795634809886	-1.36190518878841	-1.443560386339113	-1.4316846818388547
0.004955	-0.351883	-0.010468	-9458.624102243533	-1.383042	-1.371156	-1.3739467279063986	-1.3620603531381856	-1.443727550764523	-1.4318398461886304
0.004956	-0.352127	-0.010376	-9465.186942243534	-1.383211	-1.371316	-1.3741138923318084	-1.362218517487961	-1.4438947151899328	-1.4319980105384058
0.004957	-0.352325	-0.010437	-9470.519249243534	-1.383380	-1.371478	-1.3742810567572186	-1.3623786818377368	-1.444061879615343	-1.4321581748881815
0.004959	-0.352661	-0.010406	-9479.543153243534	-1.383548	-1.371636	-1.3744453856080383	-1.3625330105372881	-1.4442262084661628	-1.4323125035877329
0.004960	-0.353012	-0.010406	-9488.977235243534	-1.383717	-1.371792	-1.3746125500334483	-1.3626871748870635	-1.4443933728915728	-1.4324666679375082
0.004961	-0.353210	-0.010406	-9494.309542243534	-1.383886	-1.371954	-1.3747797144588583	-1.3628473392368392	-1.4445605373169828	-1.432626832287284
0.004962	-0.353516	-0.010406	-9502.513091243534	-1.384054	-1.372112	-1.3749458788842681	-1.3630035035866148	-1.4447267017423926	-1.4327829966370595
0.004964	-0.353851	-0.010345	-9511.536996243534	-1.384222	-1.372269	-1.3751102077350883	-1.363156832286166	-1.4448910305932128	-1.4329363253366108
0.004965	-0.354080	-0.010406	-9517.689658243533	-1.384390	-1.372430	-1.3752763721604981	-1.3633159966359418	-1.4450571950186226	-1.4330954896863866
0.004966	-0.354309	-0.010406	-9523.842320243533	-1.384559	-1.372590	-1.3754435365859081	-1.3634741609857173	-1.4452243594440326	-1.433253654036162
0.004967	-0.354660	-0.010345	-9533.276402243533	-1.384727	-1.372746	-1.3756097010113182	-1.363628325335493	-1.4453905238694427	-1.4334078183859378
0.004969	-0.355011	-0.010437	-9542.710484243533	-1.384896	-1.372903	-1.3757750298621378	-1.3637816540350443	-1.4455558527202623	-1.433561147085489
0.004970	-0.355194	-0.010376	-9547.632613243533	-1.385064	-1.373065	-1.3759411942875481	-1.3639418183848198	-1.4457220171456726	-1.4337213114352645
0.004971	-0.355453	-0.010345	-9554.605630243534	-1.385231	-1.373224	-1.376106358712958	-1.3640989827345955	-1.4458871815710825	-1.4338784757850402
0.004972	-0.355820	-0.010345	-9564.449889243533	-1.385399	-1.373379	-1.376272523138368	-1.364252147084371	-1.4460533459964924	-1.4340316401348157
0.004974	-0.356049	-0.010315	-9570.602552243534	-1.385566	-1.373539	-1.376435851989188	-1.3644084757839223	-1.4462166748473124	-1.434187968834367
0.004975	-0.356277	-0.010284	-9576.755214243534	-1.385733	-1.373698	-1.3766010164145979	-1.364565640133698	-1.4463818392727223	-1.4343451331841428
0.004976	-0.356567	-0.010254	-9584.548585243534	-1.385899	-1.373854	-1.3767651808400079	-1.3647198044834734	-1.4465460036981324	-1.4344992975339181
0.004977	-0.356888	-0.010193	-9593.162312243534	-1.386064	-1.374008	-1.3769283452654177	-1.3648719688332491	-1.4467091681235422	-1.4346514618836939
0.004979	-0.357147	-0.010071	-9600.135329243534	-1.386227	-1.374162	-1.377087674116238	-1.3650222975328006	-1.4468684969743624	-1.4348017905832453
0.004980	-0.357452	-0.009949	-9608.338879243534	-1.386388	-1.374313	-1.3772468385416476	-1.3651714618825759	-1.4470276613997721	-1.4349509549330206
0.004981	-0.357758	-0.009827	-9616.542428243534	-1.386547	-1.374462	-1.3774040029670576	-1.3653186262323518	-1.447184825825182	-1.4350981192827965
0.004982	-0.357910	-0.009705	-9620.644203243533	-1.386704	-1.374614	-1.3775591673924676	-1.3654687905821272	-1.4473399902505921	-1.435248283632572
0.004984	-0.358276	-0.009552	-9630.488462243533	-1.386859	-1.374756	-1.3777104962432876	-1.3656071192816785	-1.447491319101412	-1.4353866123321233
0.004985	-0.358444	-0.009338	-9635.000414243534	-1.387010	-1.374902	-1.3778596606686977	-1.3657512836314543	-1.4476404835268222	-1.435530776681899
0.004986	-0.358673	-0.009155	-9641.153076243534	-1.387158	-1.375042	-1.3780058250941074	-1.3658894479812298	-1.4477866479522319	-1.4356689410316745
0.004987	-0.358871	-0.008942	-9646.485383243533	-1.387303	-1.375181	-1.3781489895195174	-1.3660266123310052	-1.4479298123776418	-1.43580610538145
0.004989	-0.359268	-0.008759	-9657.149998243534	-1.387445	-1.375309	-1.3782873183703375	-1.3661509410305563	-1.448068141228462	-1.435930434081001
0.004990	-0.359344	-0.008545	-9659.200885243534	-1.387584	-1.375445	-1.3784244827957473	-1.3662851053803322	-1.4482053056538717	-1.436064598430777
0.004991	-0.359573	-0.008301	-9665.353547243534	-1.387718	-1.375571	-1.3785566472211574	-1.3664092697301078	-1.448337470079282	-1.4361887627805525
0.004992	-0.359833	-0.008026	-9672.326564243534	-1.387848	-1.375693	-1.3786848116465673	-1.3665294340798835	-1.4484656345046918	-1.4363089271303282
0.004994	-0.360107	-0.007751	-9679.709759243533	-1.387974	-1.375809	-1.3788071404973874	-1.3666417627794347	-1.4485879633555119	-1.4364212558298795
0.004995	-0.360123	-0.007477	-9680.119936243535	-1.388095	-1.375930	-1.3789263049227973	-1.3667609271292103	-1.4487071277809218	-1.436540420179655
0.004996	-0.360382	-0.007263	-9687.092953243533	-1.388212	-1.376038	-1.3790414693482071	-1.366867091478986	-1.4488222922063316	-1.4366465845294307
0.004997	-0.360641	-0.006927	-9694.065970243533	-1.388325	-1.376142	-1.3791526337736173	-1.3669692558287614	-1.4489334566317418	-1.4367487488792061
0.004999	-0.360779	-0.006714	-9697.757567243534	-1.388433	-1.376246	-1.379256962624437	-1.3670695845283127	-1.4490377854825616	-1.4368490775787575
0.005000	-0.360840	-0.006439	-9699.398277243534	-1.388538	-1.376348	-1.3793601270498472	-1.3671697488780883	-1.4491409499079717	-1.436949241928533
0.005001	-0.361145	-0.006165	-9707.601826243534	-1.388638	-1.376438	-1.3794582914752571	-1.367257913227864	-1.4492391143333816	-1.4370374062783087
0.005002	-0.361221	-0.005951	-9709.652714243533	-1.388734	-1.376532	-1.3795524559006669	-1.3673500775776397	-1.4493332787587914	-1.4371295706280844
0.005004	-0.361313	-0.005646	-9712.113779243533	-1.388825	-1.376620	-1.379639784751487	-1.3674344062771908	-1.4494206076096114	-1.4372138993276355
0.005005	-0.361481	-0.005371	-9716.625731243534	-1.388912	-1.376701	-1.3797249491768968	-1.3675135706269663	-1.4495057720350213	-1.437293063677411
0.005006	-0.361572	-0.005096	-9719.086796243533	-1.388995	-1.376781	-1.379806113602307	-1.3675917349767421	-1.4495869364604315	-1.4373712280271869
0.005007	-0.361694	-0.004852	-9722.368215243534	-1.389074	-1.376856	-1.3798832780277168	-1.3676648993265177	-1.4496641008858413	-1.4374443923769624
0.005009	-0.361893	-0.004608	-9727.700523243533	-1.389148	-1.376923	-1.379953606878537	-1.3677282280260687	-1.4497344297366614	-1.4375077210765135
0.005010	-0.361984	-0.004364	-9730.161587243534	-1.389219	-1.376991	-1.3800227713039468	-1.3677943923758447	-1.4498035941620713	-1.4375738854262894
0.005011	-0.362030	-0.004120	-9731.392120243534	-1.389286	-1.377056	-1.3800879357293567	-1.3678575567256201	-1.4498687585874812	-1.4376370497760649
0.005012	-0.362122	-0.003876	-9733.853185243534	-1.389348	-1.377116	-1.3801481001547669	-1.3679157210753958	-1.4499289230128913	-1.4376952141258406
0.005014	-0.362274	-0.003571	-9737.954959243534	-1.389406	-1.377169	-1.3802024290055865	-1.3679650497749472	-1.449983251863711	-1.4377445428253919
0.005015	-0.362305	-0.003326	-9738.775314243534	-1.389460	-1.377222	-1.3802545934309967	-1.3680162141247225	-1.4500354162891211	-1.4377957071751672
0.005016	-0.362228	-0.003082	-9736.724427243535	-1.389510	-1.377274	-1.3803027578564067	-1.3680663784744984	-1.4500835807145311	-1.4378458715249431
0.005017	-0.362473	-0.002869	-9743.287266243533	-1.389556	-1.377312	-1.3803469222818165	-1.368102542824274	-1.450127745139941	-1.4378820358747186
0.005019	-0.362549	-0.002563	-9745.338154243535	-1.389598	-1.377351	-1.3803852511326367	-1.368137871523825	-1.4501660739907611	-1.4379173645742698
0.005020	-0.362427	-0.002350	-9742.056734243533	-1.389636	-1.377393	-1.3804214155580465	-1.3681780358736009	-1.450202238416171	-1.4379575289240456
0.005021	-0.362534	-0.002106	-9744.927976243534	-1.389670	-1.377424	-1.3804535799834563	-1.3682072002233763	-1.4502344028415808	-1.437986693273821
0.005022	-0.362640	-0.001892	-9747.799219243534	-1.389701	-1.377451	-1.3804827444088665	-1.368232364573152	-1.450263567266991	-1.4380118576235967
0.005024	-0.362625	-0.001709	-9747.389041243534	-1.389729	-1.377479	-1.3805070732596862	-1.3682566932727032	-1.4502878961178107	-1.438036186323148
0.005025	-0.362656	-0.001434	-9748.209396243534	-1.389752	-1.377501	-1.3805282376850965	-1.3682768576224789	-1.450309060543221	-1.4380563506729236
0.005026	-0.362625	-0.001221	-9747.389041243534	-1.389772	-1.377522	-1.3805464021105063	-1.3682960219722544	-1.4503272249686308	-1.4380755150226991
0.005027	-0.362671	-0.001007	-9748.619574243534	-1.389788	-1.377537	-1.3805605665359162	-1.36830918632203	-1.4503413893940407	-1.4380886793724748
0.005029	-0.362656	-0.000824	-9748.209396243534	-1.389801	-1.377551	-1.3805698953867362	-1.3683195150215812	-1.4503507182448607	-1.438099008072026
0.005030	-0.362701	-0.000580	-9749.439928243533	-1.389811	-1.377559	-1.380578059812146	-1.368325679371357	-1.4503588826702705	-1.4381051724218017
0.005031	-0.362701	-0.000336	-9749.439928243533	-1.389817	-1.377564	-1.3805822242375563	-1.3683288437211325	-1.4503630470956808	-1.4381083367715772
0.005032	-0.362625	-0.000214	-9747.389041243534	-1.389820	-1.377570	-1.3805833886629661	-1.368333008070908	-1.4503642115210906	-1.4381125011213527
0.005034	-0.362656	0.000000	-9748.209396243534	-1.389820	-1.377569	-1.3805797175137862	-1.3683283367704593	-1.4503605403719106	-1.438107829820904
0.005035	-0.362656	0.000183	-9748.209396243534	-1.389817	-1.377566	-1.380574881939196	-1.368323501120235	-1.4503557047973206	-1.4381029941706798
0.005036	-0.362534	0.000427	-9744.927976243534	-1.389810	-1.377563	-1.380566046364606	-1.3683186654700106	-1.4503468692227304	-1.4380981585204553
0.005037	-0.362595	0.000610	-9746.568686243534	-1.389800	-1.377551	-1.380554210790016	-1.3683048298197862	-1.4503350336481404	-1.438084322870231
0.005039	-0.362595	0.000824	-9746.568686243534	-1.389787	-1.377538	-1.380537539640836	-1.3682881585193374	-1.4503183624989604	-1.4380676515697821
0.005040	-0.362488	0.000977	-9743.697444243533	-1.389771	-1.377526	-1.380519704066246	-1.368274322869113	-1.4503005269243705	-1.4380538159195577
0.005041	-0.362350	0.001129	-9740.005847243534	-1.389753	-1.377512	-1.3804998684916558	-1.3682584872188888	-1.4502806913497803	-1.4380379802693335
0.005042	-0.362442	0.001282	-9742.466911243533	-1.389732	-1.377488	-1.3804770329170657	-1.3682326515686642	-1.4502578557751902	-1.438012144619109
0.005044	-0.362381	0.001465	-9740.826202243534	-1.389708	-1.377467	-1.3804493617678857	-1.3682079802682154	-1.4502301846260102	-1.4379874733186602
0.005045	-0.362213	0.001678	-9736.314249243535	-1.389681	-1.377445	-1.3804205261932956	-1.3681841446179912	-1.45020134905142	-1.437963637668436
0.005046	-0.362213	0.001801	-9736.314249243535	-1.389652	-1.377416	-1.3803896906187059	-1.3681533089677667	-1.4501705134768303	-1.4379328020182114
0.005047	-0.362198	0.001984	-9735.904072243533	-1.389620	-1.377385	-1.3803558550441157	-1.3681204733175425	-1.4501366779022402	-1.4378999663679872
0.005049	-0.362045	0.002136	-9731.802297243534	-1.389585	-1.377355	-1.3803171838949357	-1.3680868020170938	-1.4500980067530602	-1.4378662950675385
0.005050	-0.361923	0.002289	-9728.520877243534	-1.389548	-1.377322	-1.3802783483203456	-1.368051966366869	-1.45005917117847	-1.4378314594173138
0.005051	-0.361938	0.002380	-9728.931055243535	-1.389509	-1.377283	-1.3802375127457556	-1.368011130716645	-1.45001833560388	-1.4377906237670897
0.005052	-0.361832	0.002533	-9726.059813243533	-1.389468	-1.377246	-1.3801946771711655	-1.3679722950664204	-1.44997550002929	-1.437751788116865
0.005054	-0.361633	0.002716	-9720.727506243533	-1.389424	-1.377208	-1.3801470060219854	-1.3679306237659716	-1.4499278288801098	-1.4377101168164164
0.005055	-0.361633	0.002838	-9720.727506243533	-1.389378	-1.377162	-1.3800991704473955	-1.3678827881157474	-1.44987999330552	-1.437662281166192
0.005056	-0.361511	0.002991	-9717.446086243534	-1.389330	-1.377118	-1.3800493348728053	-1.367836952465523	-1.4498301577309298	-1.4376164455159677
0.005057	-0.361404	0.003082	-9714.574843243534	-1.389280	-1.377072	-1.3799974992982154	-1.3677891168152987	-1.4497783221563398	-1.4375686098657434
0.005059	-0.361343	0.003296	-9712.934134243535	-1.389227	-1.377020	-1.3799408281490353	-1.3677334455148498	-1.4497216510071598	-1.4375129385652945
0.005060	-0.361176	0.003479	-9708.422181243533	-1.389171	-1.376970	-1.3798829925744451	-1.3676816098646254	-1.4496638154325696	-1.4374611029150701
0.005061	-0.360992	0.003540	-9703.500052243533	-1.389113	-1.376919	-1.3798231569998554	-1.367628774214401	-1.4496039798579798	-1.4374082672648458
0.005062	-0.361023	0.003632	-9704.320407243533	-1.389054	-1.376859	-1.3797623214252652	-1.3675669385641767	-1.4495431442833897	-1.4373464316146214
0.005064	-0.360870	0.003784	-9700.218632243534	-1.388993	-1.376803	-1.3796976502760852	-1.3675072672637278	-1.4494784731342096	-1.4372867603141726
0.005065	-0.360611	0.003906	-9693.245615243533	-1.388930	-1.376748	-1.3796328147014951	-1.3674504316135037	-1.4494136375596196	-1.4372299246639484
0.005066	-0.360580	0.003967	-9692.425260243534	-1.388865	-1.376685	-1.379565979126905	-1.367385595963279	-1.4493468019850295	-1.4371650890137238
0.005067	-0.360565	0.004181	-9692.015083243534	-1.388798	-1.376618	-1.3794971435523151	-1.3673167603130547	-1.4492779664104396	-1.4370962533634994
0.005069	-0.360352	0.004211	-9686.272598243533	-1.388729	-1.376557	-1.379424472403135	-1.367252089012606	-1.4492052952612595	-1.4370315820630508
0.005070	-0.360153	0.004333	-9680.940291243534	-1.388659	-1.376493	-1.3793526368285451	-1.3671862533623815	-1.4491334596866696	-1.4369657464128263
0.005071	-0.360107	0.004456	-9679.709759243533	-1.388587	-1.376423	-1.379278801253955	-1.3671144177121572	-1.4490596241120794	-1.436893910762602
0.005072	-0.360016	0.004456	-9677.248694243533	-1.388515	-1.376353	-1.3792049656793648	-1.3670425820619327	-1.4489857885374893	-1.4368220751123775
0.005074	-0.359680	0.004669	-9668.224789243533	-1.388439	-1.376289	-1.3791252945301848	-1.3669749107614841	-1.4489061173883093	-1.4367544038119289
0.005075	-0.359619	0.004761	-9666.584079243534	-1.388362	-1.376214	-1.3790464589555949	-1.3668980751112598	-1.4488272818137193	-1.4366775681617046
0.005076	-0.359512	0.004791	-9663.712837243535	-1.388284	-1.376140	-1.3789666233810047	-1.3668222394610352	-1.4487474462391292	-1.43660173251148
0.005077	-0.359390	0.004944	-9660.431417243533	-1.388204	-1.376064	-1.3788847878064148	-1.366744403810811	-1.4486656106645392	-1.4365238968612557
0.005079	-0.359100	0.005035	-9652.638046243534	-1.388123	-1.375992	-1.3788001166572346	-1.3666687325103621	-1.448580939515359	-1.4364482255608069
0.005080	-0.359039	0.005127	-9650.997336243534	-1.388040	-1.375911	-1.3787152810826446	-1.3665858968601379	-1.448496103940769	-1.4363653899105826
0.005081	-0.358841	0.005310	-9645.665029243533	-1.387954	-1.375832	-1.3786274455080545	-1.3665050612099132	-1.448408268366179	-1.436284554260358
0.005082	-0.358688	0.005310	-9641.563254243534	-1.387868	-1.375751	-1.3785396099334646	-1.366422225559689	-1.448320432791589	-1.4362017186101337
0.005084	-0.358566	0.005432	-9638.281834243533	-1.387780	-1.375667	-1.3784479387842845	-1.3663345542592402	-1.448228761642409	-1.436114047309685
0.005085	-0.358353	0.005493	-9632.539349243534	-1.387691	-1.375586	-1.3783571032096944	-1.3662517186090157	-1.4481379260678189	-1.4360312116594605
0.005086	-0.358109	0.005585	-9625.976510243534	-1.387600	-1.375503	-1.3782642676351045	-1.3661668829587914	-1.448045090493229	-1.4359463760092361
0.005087	-0.358139	0.005615	-9626.796865243534	-1.387509	-1.375411	-1.3781714320605145	-1.366073047308567	-1.447952254918639	-1.4358525403590117
0.005089	-0.357864	0.005768	-9619.413670243533	-1.387416	-1.375327	-1.3780747609113344	-1.3659853760081182	-1.4478555837694589	-1.435764869058563
0.005090	-0.357590	0.005829	-9612.030476243533	-1.387321	-1.375242	-1.3779779253367443	-1.365898540357894	-1.4477587481948688	-1.4356780334083388
0.005091	-0.357498	0.005951	-9609.569411243534	-1.387225	-1.375149	-1.3778800897621541	-1.3658037047076694	-1.4476609126202786	-1.4355831977581142
0.005092	-0.357361	0.005981	-9605.877814243533	-1.387128	-1.375056	-1.3777812541875643	-1.3657088690574453	-1.4475620770456887	-1.43548836210789
0.005094	-0.357101	0.006073	-9598.904797243535	-1.387030	-1.374967	-1.3776795830383841	-1.3656161977569965	-1.4474604058965086	-1.4353956908074412
0.005095	-0.356842	0.006165	-9591.931780243534	-1.386930	-1.374876	-1.3775777474637942	-1.365523362106772	-1.4473585703219187	-1.4353028551572167
0.005096	-0.356796	0.006226	-9590.701248243533	-1.386829	-1.374776	-1.3774749118892042	-1.3654215264565477	-1.4472557347473287	-1.4352010195069924
0.005097	-0.356659	0.006317	-9587.009650243534	-1.386727	-1.374679	-1.377371076314614	-1.3653226908063232	-1.4471518991727386	-1.435102183856768
0.005099	-0.356262	0.006348	-9576.345036243534	-1.386624	-1.374589	-1.3772644051654341	-1.3652290195058745	-1.4470452280235586	-1.4350085125563192
0.005100	-0.356201	0.006409	-9574.704326243535	-1.386520	-1.374487	-1.377158569590844	-1.3651251838556502	-1.4469393924489684	-1.434904676906095
0.005101	-0.356003	0.006500	-9569.372019243534	-1.386415	-1.374389	-1.377051734016254	-1.3650253482054258	-1.4468325568743785	-1.4348048412558705
0.005102	-0.355759	0.006531	-9562.809180243534	-1.386309	-1.374291	-1.376943898441664	-1.3649255125552013	-1.4467247212997885	-1.434705005605646
0.005104	-0.355576	0.006653	-9557.887050243533	-1.386201	-1.374190	-1.376832227292484	-1.3648208412547527	-1.4466130501506085	-1.4346003343051974
0.005105	-0.355423	0.006683	-9553.785275243534	-1.386093	-1.374087	-1.376722391717894	-1.3647160056045282	-1.4465032145760184	-1.434495498654973
0.005106	-0.355209	0.006775	-9548.042791243533	-1.385983	-1.373984	-1.3766105561433037	-1.364611169954304	-1.4463913790014282	-1.4343906630047487
0.005107	-0.354996	0.006866	-9542.300306243535	-1.385872	-1.373880	-1.376497720568714	-1.3645053343040794	-1.4462785434268384	-1.4342848273545241
0.005109	-0.354782	0.006927	-9536.557821243534	-1.385760	-1.373775	-1.3763820494195338	-1.3643966630036306	-1.4461628722776583	-1.4341761560540753
0.005110	-0.354584	0.006958	-9531.225514243533	-1.385647	-1.373669	-1.3762672138449439	-1.3642888273534064	-1.4460480367030684	-1.4340683204038511
0.005111	-0.354263	0.007019	-9522.611788243534	-1.385533	-1.373566	-1.3761513782703536	-1.364183991703182	-1.445932201128478	-1.4339634847536267
0.005112	-0.354172	0.007141	-9520.150723243534	-1.385418	-1.373454	-1.3760345426957636	-1.3640701560529576	-1.4458153655538881	-1.4338496491034023
0.005114	-0.353958	0.007141	-9514.408238243534	-1.385302	-1.373345	-1.3759148715465837	-1.3639574847525089	-1.4456956944047081	-1.4337369778029536
0.005115	-0.353622	0.007172	-9505.384334243534	-1.385186	-1.373240	-1.3757970359719935	-1.3638506491022844	-1.445577858830118	-1.433630142152729
0.005116	-0.353470	0.007233	-9501.282559243533	-1.385068	-1.373128	-1.3756772003974036	-1.36373681345206	-1.445458023255528	-1.4335163065025047
0.005117	-0.353348	0.007324	-9498.001139243534	-1.384950	-1.373014	-1.3755573648228134	-1.3636209778018356	-1.445338187680938	-1.4334004708522803
0.005119	-0.353027	0.007385	-9489.387412243534	-1.384830	-1.372905	-1.3754336936736336	-1.3635083065013869	-1.445214516531758	-1.4332877995518316
0.005120	-0.352798	0.007446	-9483.234750243533	-1.384710	-1.372792	-1.3753118580990435	-1.3633934708511626	-1.445092680957168	-1.4331729639016073
0.005121	-0.352661	0.007538	-9479.543153243534	-1.384588	-1.372675	-1.3751880225244533	-1.3632746352009382	-1.4449688453825777	-1.433054128251383
0.005122	-0.352509	0.007538	-9475.441378243533	-1.384466	-1.372558	-1.3750641869498634	-1.3631557995507138	-1.444845009807988	-1.4329352926011585
0.005124	-0.352112	0.007568	-9464.776764243534	-1.384343	-1.372448	-1.3749375158006834	-1.3630421282502647	-1.4447183386588078	-1.4328216213007094
0.005125	-0.351974	0.007629	-9461.085167243533	-1.384219	-1.372329	-1.3748116802260935	-1.3629212926000405	-1.444592503084218	-1.4327007856504852
0.005126	-0.351807	0.007690	-9456.573215243534	-1.384095	-1.372211	-1.3746858446515033	-1.3628014569498161	-1.4444666675096278	-1.4325809500002609
0.005127	-0.351471	0.007690	-9447.549311243534	-1.383970	-1.372097	-1.374559009076913	-1.3626856212995917	-1.4443398319350376	-1.4324651143500364
0.005129	-0.351288	0.007721	-9442.627181243533	-1.383845	-1.371978	-1.3744303379277332	-1.362562949999143	-1.4442111607858577	-1.4323424430495877
0.005130	-0.351105	0.007782	-9437.705051243534	-1.383719	-1.371859	-1.374302502353143	-1.3624421143489185	-1.4440833252112675	-1.4322216073993632
0.005131	-0.350845	0.007843	-9430.732034243534	-1.383592	-1.371740	-1.3741736667785531	-1.3623212786986942	-1.4439544896366776	-1.432100771749139
0.005132	-0.350601	0.007874	-9424.169195243534	-1.383464	-1.371621	-1.3740438312039631	-1.3622004430484698	-1.4438246540620876	-1.4319799360989145
0.005134	-0.350418	0.007935	-9419.247065243533	-1.383336	-1.371499	-1.3739121600547828	-1.362074771748021	-1.4436929829129073	-1.4318542647984658
0.005135	-0.350098	0.007996	-9410.633338243533	-1.383206	-1.371380	-1.373780324480193	-1.3619539360977968	-1.4435611473383174	-1.4317334291482415
0.005136	-0.349869	0.008026	-9404.480676243535	-1.383076	-1.371258	-1.3736484889056029	-1.3618301004475724	-1.4434293117637274	-1.431609593498017
0.005137	-0.349762	0.008057	-9401.609434243534	-1.382946	-1.371131	-1.3735166533310128	-1.361701264797348	-1.4432974761891373	-1.4314807578477928
0.005139	-0.349426	0.008118	-9392.585530243534	-1.382814	-1.371011	-1.3733809821818328	-1.3615775934968992	-1.4431618050399573	-1.431357086547344
0.005140	-0.349136	0.008148	-9384.792158243534	-1.382682	-1.370888	-1.3732471466072427	-1.3614527578466749	-1.4430279694653672	-1.4312322508971196
0.005141	-0.348999	0.008148	-9381.100560243534	-1.382550	-1.370761	-1.3731133110326528	-1.3613239221964504	-1.4428941338907773	-1.431103415246895
0.005142	-0.348755	0.008270	-9374.537721243534	-1.382417	-1.370636	-1.3729784754580627	-1.361197086546226	-1.4427592983161872	-1.4309765795966707
0.005144	-0.348465	0.008209	-9366.744349243534	-1.382283	-1.370512	-1.3728408043088827	-1.3610694152457772	-1.4426216271670071	-1.430848908296222
0.005145	-0.348236	0.008209	-9360.591687243534	-1.382150	-1.370387	-1.3727059687342926	-1.360942579595553	-1.442486791592417	-1.4307220726459977
0.005146	-0.348068	0.008331	-9356.079735243533	-1.382015	-1.370258	-1.3725691331597025	-1.3608117439453284	-1.442349956017827	-1.4305912369957732
0.005147	-0.347809	0.008362	-9349.106718243534	-1.381880	-1.370131	-1.3724322975851126	-1.3606829082951042	-1.4422131204432371	-1.430462401345549
0.005149	-0.347504	0.008423	-9340.903168243534	-1.381743	-1.370005	-1.3722916264359324	-1.3605532369946554	-1.4420724492940569	-1.4303327300451
0.005150	-0.347275	0.008423	-9334.750506243534	-1.381607	-1.369876	-1.3721537908613426	-1.360422401344431	-1.441934613719467	-1.4302018943948758
0.005151	-0.347076	0.008453	-9329.418199243533	-1.381470	-1.369746	-1.3720149552867524	-1.3602905656942066	-1.441795778144877	-1.4300700587446513
0.005152	-0.346695	0.008514	-9319.163762243534	-1.381332	-1.369621	-1.3718751197121624	-1.3601637300439822	-1.4416559425702868	-1.429943223094427
0.005154	-0.346558	0.008484	-9315.472165243535	-1.381194	-1.369488	-1.3717334485629824	-1.3600270587435335	-1.4415142714211069	-1.4298065517939782
0.005155	-0.346329	0.008575	-9309.319503243534	-1.381056	-1.369357	-1.3715936129883923	-1.359894223093309	-1.4413744358465168	-1.4296737161437538
0.005156	-0.346085	0.008606	-9302.756664243534	-1.380916	-1.369225	-1.3714517774138024	-1.3597603874430846	-1.441232600271927	-1.4295398804935293
0.005157	-0.345779	0.008667	-9294.553114243534	-1.380776	-1.369095	-1.3713099418392123	-1.3596285517928604	-1.4410907646973368	-1.429408044843305
0.005159	-0.345581	0.008667	-9289.220807243533	-1.380635	-1.368962	-1.3711652706900324	-1.3594918804924117	-1.4409460935481568	-1.4292713735428564
0.005160	-0.345291	0.008698	-9281.427435243533	-1.380494	-1.368831	-1.3710224351154423	-1.359359044842187	-1.4408032579735668	-1.4291385378926318
0.005161	-0.345032	0.008759	-9274.454418243533	-1.380353	-1.368698	-1.370879599540852	-1.3592242091919629	-1.4406604223989765	-1.4290037022424076
0.005162	-0.344818	0.008759	-9268.711934243534	-1.380211	-1.368563	-1.3707357639662623	-1.3590873735417384	-1.4405165868243868	-1.428866866592183
0.005164	-0.344528	0.008759	-9260.918562243534	-1.380069	-1.368431	-1.370590092817082	-1.3589517022412896	-1.4403709156752065	-1.4287311952917343
0.005165	-0.344208	0.008820	-9252.304835243534	-1.379926	-1.368299	-1.370445257242492	-1.3588178665910653	-1.4402260801006166	-1.42859735964151
0.005166	-0.344116	0.008759	-9249.843770243533	-1.379784	-1.368160	-1.370301421667902	-1.358677030940841	-1.4400822445260264	-1.4284565239912856
0.005167	-0.343796	0.008820	-9241.230043243533	-1.379641	-1.368028	-1.3701565860933118	-1.3585431952906166	-1.4399374089514363	-1.4283226883410614
0.005169	-0.343521	0.008881	-9233.846849243533	-1.379498	-1.367893	-1.3700099149441318	-1.3584045239901679	-1.4397907378022563	-1.4281840170406126
0.005170	-0.343292	0.008850	-9227.694187243535	-1.379354	-1.367757	-1.3698640793695418	-1.3582666883399432	-1.4396449022276663	-1.428046181390388
0.005171	-0.343155	0.008911	-9224.002589243533	-1.379209	-1.367618	-1.3697172437949519	-1.3581258526897189	-1.4394980666530763	-1.4279053457401636
0.005172	-0.342773	0.009003	-9213.748153243534	-1.379064	-1.367485	-1.369570408220362	-1.3579910170394947	-1.4393512310784864	-1.4277705100899394
0.005174	-0.342377	0.009003	-9203.083538243534	-1.378918	-1.367353	-1.369420737071182	-1.3578553457390459	-1.4392015599293064	-1.4276348387894906
0.005175	-0.342316	0.009003	-9201.442828243533	-1.378772	-1.367209	-1.3692729014965919	-1.3577095100888212	-1.4390537243547163	-1.427489003139266
0.005176	-0.342102	0.008972	-9195.700344243534	-1.378627	-1.367070	-1.3691260659220017	-1.357568674438597	-1.4389068887801262	-1.4273481674890418
0.005177	-0.341705	0.009064	-9185.035730243533	-1.378480	-1.366937	-1.3689772303474117	-1.3574338387883726	-1.4387580532055362	-1.4272133318388174
0.005179	-0.341492	0.009125	-9179.293245243534	-1.378332	-1.366796	-1.3688255591982315	-1.3572891674879237	-1.438606382056356	-1.4270686605383684
0.005180	-0.341232	0.009155	-9172.320228243534	-1.378184	-1.366657	-1.3686757236236418	-1.3571483318376996	-1.4384565464817662	-1.4269278248881443
0.005181	-0.340988	0.009216	-9165.757389243534	-1.378035	-1.366516	-1.3685248880490515	-1.3570054961874751	-1.438305710907176	-1.4267849892379199
0.005182	-0.340744	0.009125	-9159.194549243533	-1.377887	-1.366376	-1.3683750524744616	-1.3568636605372508	-1.438155875332586	-1.4266431535876956
0.005184	-0.340454	0.009216	-9151.401177243533	-1.377738	-1.366237	-1.3682223813252814	-1.356720989236802	-1.4380032041834059	-1.4265004822872467
0.005185	-0.340225	0.009186	-9145.248515243533	-1.377589	-1.366096	-1.3680715457506913	-1.3565781535865775	-1.4378523686088158	-1.4263576466370222
0.005186	-0.339951	0.009155	-9137.865321243533	-1.377440	-1.365957	-1.3679207101761015	-1.3564373179363534	-1.437701533034226	-1.426216810986798
0.005187	-0.339737	0.009216	-9132.122836243534	-1.377291	-1.365815	-1.3677698746015114	-1.3562934822861288	-1.437550697459636	-1.4260729753365735
0.005189	-0.339432	0.009216	-9123.919287243534	-1.377141	-1.365675	-1.3676162034523311	-1.35614981098568	-1.4373970263104556	-1.4259293040361247
0.005190	-0.339066	0.009338	-9114.075027243534	-1.376991	-1.365537	-1.3674643678777414	-1.3560099753354558	-1.4372451907358659	-1.4257894683859005
0.005191	-0.338959	0.009308	-9111.203785243533	-1.376840	-1.365389	-1.3673115323031513	-1.3558601396852312	-1.4370923551612758	-1.425639632735676
0.005192	-0.338654	0.009338	-9103.000236243533	-1.376688	-1.365249	-1.367157696728561	-1.355718304035007	-1.4369385195866855	-1.4254977970854517
0.005194	-0.338287	0.009338	-9093.155976243534	-1.376537	-1.365110	-1.367003025579381	-1.3555756327345583	-1.4367838484375055	-1.425355125785003
0.005195	-0.338135	0.009338	-9089.054202243533	-1.376386	-1.364964	-1.3668501900047911	-1.3554277970843338	-1.4366310128629156	-1.4252072901347785
0.005196	-0.337952	0.009338	-9084.132072243534	-1.376234	-1.364818	-1.366696354430201	-1.3552799614341096	-1.4364771772883256	-1.4250594544845543
0.005197	-0.337570	0.009399	-9073.877635243534	-1.376082	-1.364679	-1.366542518855611	-1.355139125783885	-1.4363233417137355	-1.4249186188343297
0.005199	-0.337265	0.009491	-9065.674086243534	-1.375929	-1.364536	-1.366385847706431	-1.3549924544834362	-1.4361666705645555	-1.424771947533881
0.005200	-0.337128	0.009460	-9061.982489243534	-1.375775	-1.364387	-1.366230012131841	-1.354841618833212	-1.4360108349899654	-1.4246211118836567
0.005201	-0.336868	0.009430	-9055.009472243533	-1.375622	-1.364243	-1.3660751765572507	-1.3546957831829876	-1.4358559994153752	-1.4244752762334323
0.005202	-0.336472	0.009491	-9044.344857243534	-1.375469	-1.364103	-1.365920340982661	-1.3545539475327633	-1.4357011638407855	-1.424333440583208
0.005204	-0.336212	0.009491	-9037.371840243533	-1.375315	-1.363958	-1.3657626698334808	-1.3544052762323144	-1.4355434926916053	-1.4241847692827592
0.005205	-0.336014	0.009460	-9032.039533243535	-1.375162	-1.363811	-1.3656078342588909	-1.35425644058209	-1.4353886571170154	-1.4240359336325348
0.005206	-0.335709	0.009521	-9023.835984243533	-1.375008	-1.363667	-1.3654519986843008	-1.3541106049318656	-1.4352328215424253	-1.4238900979823104
0.005207	-0.335434	0.009491	-9016.452790243533	-1.374854	-1.363523	-1.3652961631097107	-1.3539647692816412	-1.4350769859678352	-1.423744262332086
0.005209	-0.335220	0.009521	-9010.710305243534	-1.374699	-1.363375	-1.3651374919605306	-1.3538130979811924	-1.434918314818655	-1.4235925910316372
0.005210	-0.334961	0.009583	-9003.737288243534	-1.374544	-1.363229	-1.3649806563859406	-1.3536652623309682	-1.434761479244065	-1.423444755381413
0.005211	-0.334717	0.009583	-8997.174448243533	-1.374389	-1.363082	-1.3648238208113508	-1.3535164266807436	-1.4346046436694753	-1.4232959197311883
0.005212	-0.334473	0.009613	-8990.611609243533	-1.374233	-1.362935	-1.3646659852367606	-1.3533675910305194	-1.4344468080948851	-1.4231470840809641
0.005214	-0.334091	0.009644	-8980.357172243534	-1.374077	-1.362791	-1.3645063140875806	-1.3532199197300707	-1.434287136945705	-1.4229994127805154
0.005215	-0.333847	0.009613	-8973.794333243533	-1.373921	-1.362644	-1.3643484785129905	-1.353071084079846	-1.434129301371115	-1.4228505771302908
0.005216	-0.333649	0.009644	-8968.462026243533	-1.373765	-1.362494	-1.3641906429384003	-1.3529192484296217	-1.4339714657965248	-1.4226987414800665
0.005217	-0.333298	0.009674	-8959.027944243533	-1.373608	-1.362349	-1.3640318073638105	-1.3527724127793974	-1.433812630221935	-1.4225519058298421
0.005219	-0.332977	0.009705	-8950.414217243533	-1.373451	-1.362203	-1.3638711362146303	-1.3526227414789487	-1.4336519590727548	-1.4224022345293934
0.005220	-0.332840	0.009674	-8946.722620243534	-1.373294	-1.362051	-1.3637123006400405	-1.352468905828724	-1.433493123498165	-1.4222483988791688
0.005221	-0.332535	0.009705	-8938.519070243534	-1.373137	-1.361904	-1.3635534650654504	-1.3523200701784999	-1.4333342879235749	-1.4220995632289446
0.005222	-0.332214	0.009705	-8929.905343243534	-1.372980	-1.361758	-1.3633946294908603	-1.3521722345282754	-1.4331754523489848	-1.4219517275787201
0.005224	-0.331924	0.009735	-8922.111971243534	-1.372822	-1.361610	-1.3632329583416802	-1.3520205632278266	-1.4330137811998047	-1.4218000562782713
0.005225	-0.331787	0.009735	-8918.420374243533	-1.372665	-1.361457	-1.3630741227670902	-1.3518657275776023	-1.4328549456252146	-1.421645220628047
0.005226	-0.331421	0.009735	-8908.576115243533	-1.372507	-1.361311	-1.3629142871925002	-1.3517178919273778	-1.4326951100506247	-1.4214973849778225
0.005227	-0.331100	0.009766	-8899.962388243533	-1.372349	-1.361164	-1.3627544516179102	-1.3515690562771536	-1.4325352744760347	-1.4213485493275984
0.005229	-0.330933	0.009766	-8895.450436243535	-1.372190	-1.361011	-1.3625917804687302	-1.3514123849767048	-1.4323726033268547	-1.4211918780271495
0.005230	-0.330719	0.009827	-8889.707951243534	-1.372031	-1.360859	-1.36243094489414	-1.3512585493264804	-1.4322117677522646	-1.421038042376925
0.005231	-0.330307	0.009827	-8878.633160243533	-1.371872	-1.360714	-1.36227010931955	-1.351111713676256	-1.4320509321776744	-1.4208912067267008
0.005232	-0.330078	0.009827	-8872.480498243534	-1.371713	-1.360563	-1.36210927374496	-1.3509588780260315	-1.4318900966030845	-1.4207383710764763
0.005234	-0.329865	0.009857	-8866.738013243534	-1.371553	-1.360410	-1.36194560259578	-1.3508022067255827	-1.4317264254539044	-1.4205816997760274
0.005235	-0.329514	0.009888	-8857.303931243534	-1.371393	-1.360262	-1.36178376702119	-1.3506523710753586	-1.4315645898793146	-1.4204318641258034
0.005236	-0.329224	0.009918	-8849.510559243534	-1.371232	-1.360111	-1.3616209314466	-1.3504995354251341	-1.4314017543047244	-1.4202790284755789
0.005237	-0.329010	0.009888	-8843.768075243534	-1.371072	-1.359958	-1.3614590958720099	-1.3503446997749098	-1.4312399187301343	-1.4201241928253545
0.005239	-0.328690	0.009857	-8835.154348243534	-1.370912	-1.359809	-1.3612954247228297	-1.350192028474461	-1.4310762475809542	-1.4199715215249058
0.005240	-0.328430	0.009888	-8828.181331243533	-1.370752	-1.359658	-1.3611335891482397	-1.3500391928242366	-1.4309144120063642	-1.4198186858746813
0.005241	-0.328247	0.009888	-8823.259201243534	-1.370592	-1.359504	-1.3609717535736499	-1.3498833571740123	-1.4307525764317743	-1.419662850224457
0.005242	-0.327957	0.009949	-8815.465829243534	-1.370431	-1.359353	-1.3608089179990597	-1.3497305215237878	-1.4305897408571842	-1.4195100145742325
0.005244	-0.327560	0.009918	-8804.801215243533	-1.370270	-1.359205	-1.3606442468498798	-1.349578850223339	-1.4304250697080043	-1.4193583432737837
0.005245	-0.327469	0.009979	-8802.340150243534	-1.370109	-1.359047	-1.3604814112752897	-1.3494190145731146	-1.4302622341334141	-1.4191985076235594
0.005246	-0.327118	0.009949	-8792.906068243534	-1.369947	-1.358897	-1.3603175757006996	-1.3492671789228903	-1.430098398558824	-1.419046671973335
0.005247	-0.326767	0.010010	-8783.471987243534	-1.369785	-1.358747	-1.3601537401261095	-1.349115343272666	-1.429934562984234	-1.4188948363231106
0.005249	-0.326538	0.010010	-8777.319324243534	-1.369623	-1.358593	-1.3599880689769295	-1.3489576719722172	-1.429768891835054	-1.418737165022662
0.005250	-0.326385	0.009979	-8773.217550243533	-1.369461	-1.358436	-1.3598242334023394	-1.3487988363219927	-1.4296050562604639	-1.4185783293724374
0.005251	-0.326004	0.010010	-8762.963113243533	-1.369299	-1.358287	-1.3596603978277495	-1.3486480006717685	-1.429441220685874	-1.4184274937222132
0.005252	-0.325653	0.010010	-8753.529031243534	-1.369137	-1.358136	-1.3594965622531594	-1.348495165021544	-1.4292773851112839	-1.4182746580719887
0.005254	-0.325500	0.010071	-8749.427257243533	-1.368974	-1.357979	-1.3593298911039793	-1.3483344937210953	-1.4291107139621038	-1.41811398677154
0.005255	-0.325226	0.010040	-8742.044062243534	-1.368811	-1.357825	-1.3591650555293893	-1.348178658070871	-1.4289458783875137	-1.4179581511213157
0.005256	-0.324829	0.010040	-8731.379448243533	-1.368649	-1.357676	-1.3590012199547992	-1.3480278224206466	-1.4287820428129236	-1.4178073154710913
0.005257	-0.324661	0.010010	-8726.867496243534	-1.368486	-1.357519	-1.3588363843802094	-1.347868986770422	-1.4286172072383339	-1.4176484798208668
0.005259	-0.324371	0.010101	-8719.074124243534	-1.368323	-1.357366	-1.358669713231029	-1.3477123154699735	-1.4284505360891535	-1.4174918085204182
0.005260	-0.324051	0.010071	-8710.460397243534	-1.368160	-1.357213	-1.3585048776564392	-1.347557479819749	-1.4282857005145637	-1.4173369728701937
0.005261	-0.323746	0.010101	-8702.256847243534	-1.367996	-1.357060	-1.358339042081849	-1.3474026441695246	-1.4281198649399736	-1.4171821372199693
0.005262	-0.323578	0.010101	-8697.744895243533	-1.367832	-1.356902	-1.358173206507259	-1.3472428085193002	-1.4279540293653834	-1.417022301569745
0.005264	-0.323212	0.010071	-8687.900636243534	-1.367669	-1.356751	-1.358006535358079	-1.3470881372188515	-1.4277873582162035	-1.4168676302692962
0.005265	-0.323044	0.010071	-8683.388684243533	-1.367506	-1.356594	-1.357841699783489	-1.346929301568627	-1.4276225226416135	-1.4167087946190717
0.005266	-0.322739	0.010101	-8675.185134243533	-1.367342	-1.356440	-1.357675864208899	-1.3467734659184027	-1.4274566870670236	-1.4165529589688475
0.005267	-0.322433	0.010162	-8666.981585243533	-1.367178	-1.356286	-1.357510028634309	-1.3466176302681783	-1.4272908514924334	-1.416397123318623
0.005269	-0.322067	0.010162	-8657.137326243534	-1.367013	-1.356134	-1.357341357485129	-1.3464619589677294	-1.4271221803432534	-1.416241452018174
0.005270	-0.321884	0.010162	-8652.215196243535	-1.366848	-1.355975	-1.357174521910539	-1.346301123317505	-1.4269553447686634	-1.4160806163679498
