Repository: pietracorvo/HystAPI

# Example data

The example data in this folder is from measurements performed during my physics bachelor.

The material is **FeSi3** (iron with 3% silicon), aka 'electrical steel', the standard material for ring cores in trafos. 

Four of the five samples where treated with high pressure torison (HPT, 20 rotations at 20GPa), to achieve nanocristallisation of the grains, which has a huge impact on the magnetic properties of the material. The HPT deformation was done at 77K (under liquid nitrogen) and at 293K (at room temperature). Afterwards some samples were heat treated at a temperature of 493K (for two hours) to anneal defects from the deformation process.

The five samples are:

File: testData/FeSi3_annealed/G1_919V_200Hz_800000Fs.txt (part 15 of 29)
--------------------------
t	U1	U2	H	B_raw	J_raw	B_drift	 J_drift	B_corr	J_corr
0.004904	-0.052490	0.034515	-1409.8873349435046	-1.126597	-1.124823	-1.1172394361723077	-1.1154658671584614	-1.190216212026154	-1.1884406519074038
0.004905	-0.051987	0.034668	-1396.3514779435045	-1.126035	-1.124279	-1.1166755280230767	-1.1149199590971155	-1.189652303876923	-1.1878947438460579
0.004906	-0.051758	0.034760	-1390.1988159435045	-1.125472	-1.123724	-1.1161106198738462	-1.1143630510357692	-1.1890873957276926	-1.1873378357847115
0.004907	-0.051422	0.034882	-1381.1749119435046	-1.124907	-1.123170	-1.1155437117246154	-1.113807142974423	-1.1885204875784616	-1.1867819277233653
0.004909	-0.050919	0.035004	-1367.6390549435046	-1.124340	-1.122620	-1.1149728954261537	-1.1132533268517306	-1.1879496712800002	-1.186228111600673
0.004910	-0.050598	0.035126	-1359.0253289435045	-1.123771	-1.122062	-1.114401987276923	-1.1126934187903845	-1.1873787631307695	-1.185668203539327
0.004911	-0.050247	0.035217	-1349.5912469435045	-1.123200	-1.121503	-1.1138290791276921	-1.1121325107290383	-1.1868058549815386	-1.1851072954779807
0.004912	-0.049896	0.035278	-1340.1571649435045	-1.122629	-1.120943	-1.1132561709784616	-1.1115706026676924	-1.186232946832308	-1.1845453874166347
0.004914	-0.049515	0.035400	-1329.9027279435045	-1.122055	-1.120382	-1.11267835468	-1.111005786545	-1.1856551305338465	-1.1839805712939424
0.004915	-0.049133	0.035553	-1319.6482909435047	-1.121479	-1.119820	-1.1121004465307691	-1.1104418784836538	-1.1850772223846153	-1.1834166632325962
0.004916	-0.048721	0.035645	-1308.5734999435047	-1.120902	-1.119256	-1.1115215383815384	-1.1098759704223078	-1.1844983142353849	-1.1828507551712502
0.004917	-0.048309	0.035797	-1297.4987079435045	-1.120322	-1.118690	-1.1109396302323078	-1.1093080623609615	-1.183916406086154	-1.1822828471099038
0.004919	-0.048050	0.035889	-1290.5256909435045	-1.119740	-1.118117	-1.110353813933846	-1.1087312462382692	-1.1833305897876922	-1.1817060309872116
0.004920	-0.047653	0.036133	-1279.8610769435045	-1.119155	-1.117545	-1.1097669057846153	-1.108157338176923	-1.1827436816384616	-1.1811321229258653
0.004921	-0.047150	0.036285	-1266.3252199435046	-1.118567	-1.116974	-1.1091769976353847	-1.1075844301155768	-1.182153773489231	-1.1805592148645192
0.004922	-0.046967	0.036438	-1261.4030909435046	-1.117977	-1.116390	-1.1085850894861538	-1.1069985220542307	-1.18156186534	-1.179973306803173
0.004924	-0.046539	0.036560	-1249.9181219435045	-1.117385	-1.115813	-1.1079892731876924	-1.1064177059315383	-1.1809660490415386	-1.1793924906804807
0.004925	-0.046036	0.036682	-1236.3822649435047	-1.116790	-1.115235	-1.1073923650384614	-1.1058377978701923	-1.1803691408923078	-1.1788125826191347
0.004926	-0.045731	0.036926	-1228.1787159435046	-1.116192	-1.114648	-1.106792456889231	-1.1052488898088462	-1.179769232743077	-1.1782236745577885
0.004927	-0.045486	0.037018	-1221.6158759435045	-1.115592	-1.114056	-1.10619054874	-1.1046549817475	-1.179167324593846	-1.1776297664964424
0.004929	-0.044952	0.037201	-1207.2596649435045	-1.114990	-1.113471	-1.1055847324415384	-1.1040661656248079	-1.1785615082953846	-1.1770409503737502
0.004930	-0.044601	0.037384	-1197.8255829435045	-1.114384	-1.112878	-1.1049768242923077	-1.1034712575634615	-1.1779536001461541	-1.176446042312404
0.004931	-0.044342	0.037506	-1190.8525659435045	-1.113777	-1.112279	-1.1043679161430768	-1.1028703495021155	-1.177344691996923	-1.1758451342510579
0.004932	-0.043991	0.037537	-1181.4184839435045	-1.113168	-1.111682	-1.1037570079938461	-1.1022714414407693	-1.1767337838476926	-1.1752462261897116
0.004934	-0.043457	0.037811	-1167.0622729435047	-1.112556	-1.111088	-1.1031411916953846	-1.101673625318077	-1.176117967549231	-1.1746484100670194
0.004935	-0.043198	0.037903	-1160.0892559435047	-1.111942	-1.110483	-1.1025252835461539	-1.1010667172567308	-1.1755020594000003	-1.1740415020056731
0.004936	-0.042862	0.038116	-1151.0653509435047	-1.111324	-1.109876	-1.101905375396923	-1.1004578091953847	-1.1748821512507694	-1.173432593944327
0.004937	-0.042419	0.038391	-1139.1702049435046	-1.110702	-1.109270	-1.1012814672476923	-1.0998499011340384	-1.1742582431015385	-1.1728246858829807
0.004939	-0.042023	0.038544	-1128.5055899435047	-1.110078	-1.108658	-1.1006536509492306	-1.099234085011346	-1.173630426803077	-1.1722088697602884
0.004940	-0.041718	0.038727	-1120.3020409435046	-1.109450	-1.108041	-1.1000237428	-1.09861517695	-1.1730005186538461	-1.1715899616989425
0.004941	-0.041275	0.039001	-1108.4068939435047	-1.108819	-1.107425	-1.0993908346507693	-1.097997268888654	-1.1723676105046157	-1.1709720536375963
0.004942	-0.040955	0.039062	-1099.7931679435046	-1.108186	-1.106802	-1.0987559265015383	-1.0973723608273078	-1.1717327023553845	-1.1703471455762502
0.004944	-0.040649	0.039276	-1091.5896179435047	-1.107550	-1.106176	-1.098116110203077	-1.0967425447046155	-1.1710928860569232	-1.1697173294535579
0.004945	-0.040192	0.039490	-1079.2842939435045	-1.106910	-1.105552	-1.0974742020538462	-1.0961166366432693	-1.1704509779076924	-1.1690914213922117
0.004946	-0.039795	0.039703	-1068.6196799435047	-1.106267	-1.104923	-1.0968292939046151	-1.095485728581923	-1.1698060697584616	-1.1684605133308654
0.004947	-0.039551	0.039856	-1062.0568399435047	-1.105621	-1.104285	-1.0961813857553846	-1.0948458205205769	-1.1691581616092308	-1.1678206052695193
0.004949	-0.039124	0.040039	-1050.5718709435046	-1.104972	-1.103651	-1.095528569456923	-1.0942080043978846	-1.1685053453107694	-1.167182789146827
0.004950	-0.038666	0.040253	-1038.2665469435046	-1.104320	-1.103014	-1.0948746613076923	-1.0935690963365383	-1.1678514371615387	-1.1665438810854807
0.004951	-0.038345	0.040527	-1029.6528199435047	-1.103664	-1.102369	-1.0942167531584615	-1.0929221882751923	-1.1671935290123079	-1.1658969730241346
0.004952	-0.038132	0.040680	-1023.9103359435046	-1.103005	-1.101717	-1.0935558450092306	-1.0922682802138461	-1.166532620863077	-1.1652430649627885
0.004954	-0.037598	0.040924	-1009.5541239435046	-1.102342	-1.101072	-1.092889028710769	-1.0916194640911538	-1.1658658045646155	-1.1645942488400962
0.004955	-0.037186	0.041046	-998.4793319435046	-1.101677	-1.100420	-1.0922221205615383	-1.0909655560298077	-1.1651988964153848	-1.16394034077875
0.004956	-0.036896	0.041351	-990.6859609435046	-1.101007	-1.099761	-1.0915502124123078	-1.0903046479684615	-1.1645269882661542	-1.1632794327174039
0.004957	-0.036530	0.041443	-980.8417009435046	-1.100335	-1.099101	-1.090876304263077	-1.0896427399071156	-1.1638530801169233	-1.162617524656058
0.004959	-0.036102	0.041809	-969.3567319435045	-1.099658	-1.098439	-1.0901954879646154	-1.088976923784423	-1.1631722638184616	-1.1619517085333653
0.004960	-0.035751	0.042023	-959.9226499435046	-1.098977	-1.097769	-1.0895125798153846	-1.088305015723077	-1.1624893556692308	-1.1612798004720193
0.004961	-0.035400	0.042328	-950.4885679435046	-1.098292	-1.097096	-1.088825671666154	-1.0876301076617307	-1.1618024475200004	-1.160604892410673
0.004962	-0.035019	0.042542	-940.2341319435046	-1.097602	-1.096419	-1.088133763516923	-1.0869511996003847	-1.1611105393707692	-1.159925984349327
0.004964	-0.034607	0.042786	-929.1593399435046	-1.096909	-1.095740	-1.0874369472184615	-1.0862683834776923	-1.160413723072308	-1.1592431682266346
0.004965	-0.034286	0.043030	-920.5456129435046	-1.096212	-1.095054	-1.0867380390692307	-1.085580475416346	-1.1597148149230772	-1.1585552601652884
0.004966	-0.033829	0.043304	-908.2402889435047	-1.095511	-1.094368	-1.0860351309199998	-1.084892567355	-1.1590119067738462	-1.1578673521039424
0.004967	-0.033524	0.043610	-900.0367399435046	-1.094804	-1.093672	-1.0853262227707694	-1.0841946592936538	-1.1583029986246158	-1.1571694440425961
0.004969	-0.033218	0.043854	-891.8331899435046	-1.094093	-1.092971	-1.0846114064723076	-1.0834898431709614	-1.1575881823261538	-1.1564646279199038
0.004970	-0.032715	0.044250	-878.2973339435046	-1.093376	-1.092271	-1.0838924983230769	-1.0827879351096155	-1.1568692741769233	-1.1557627198585578
0.004971	-0.032349	0.044678	-868.4530739435046	-1.092653	-1.091561	-1.0831675901738462	-1.0820760270482692	-1.1561443660276924	-1.1550508117972116
0.004972	-0.032120	0.044861	-862.3004119435046	-1.091926	-1.090841	-1.0824386820246152	-1.081354118986923	-1.1554154578784614	-1.1543289037358653
0.004974	-0.031616	0.045288	-848.7645559435045	-1.091193	-1.090125	-1.081701865726154	-1.0806343028642307	-1.1546786415800003	-1.153609087613173
0.004975	-0.031219	0.045532	-838.0999419435046	-1.090455	-1.089400	-1.080961957576923	-1.0799073948028846	-1.1539387334307691	-1.152882179551827
0.004976	-0.030930	0.045898	-830.3065699435045	-1.089711	-1.088666	-1.0802160494276924	-1.0791714867415383	-1.1531928252815389	-1.1521462714904807
0.004977	-0.030624	0.046356	-822.1030199435046	-1.088960	-1.087925	-1.0794631412784614	-1.0784285786801924	-1.1524399171323076	-1.1514033634291347
0.004979	-0.030121	0.046844	-808.5671639435046	-1.088201	-1.087184	-1.07870032498	-1.0776837625575	-1.1516771008338464	-1.1506585473064423
0.004980	-0.029739	0.047211	-798.3127269435046	-1.087437	-1.086432	-1.0779344168307692	-1.0769298544961539	-1.1509111926846156	-1.1499046392450962
0.004981	-0.029495	0.047424	-791.7498879435046	-1.086668	-1.085672	-1.0771635086815383	-1.0761679464348077	-1.1501402845353845	-1.14914273118375
0.004982	-0.029053	0.047760	-779.8547409435046	-1.085894	-1.084913	-1.0763876005323076	-1.0754070383734615	-1.149364376386154	-1.1483818231224039
0.004984	-0.028580	0.048218	-767.1392389435046	-1.085114	-1.084148	-1.075603784233846	-1.074638222250769	-1.1485805600876922	-1.1476130069997115
0.004985	-0.028290	0.048523	-759.3458669435046	-1.084327	-1.083372	-1.0748148760846155	-1.073860314189423	-1.1477916519384617	-1.1468350989383653
0.004986	-0.028000	0.048920	-751.5524949435046	-1.083535	-1.082589	-1.0740209679353845	-1.073075406128077	-1.146997743789231	-1.1460501908770193
0.004987	-0.027527	0.049377	-738.8369939435046	-1.082735	-1.081805	-1.0732190597861537	-1.0722894980667306	-1.14619583564	-1.145264282815673
0.004989	-0.027252	0.049744	-731.4537989435046	-1.081928	-1.081008	-1.0724082434876923	-1.0714886819440383	-1.1453850193415387	-1.1444634666929807
0.004990	-0.026840	0.050323	-720.3790079435046	-1.081113	-1.080207	-1.0715913353384614	-1.0706857738826923	-1.1445681111923078	-1.1436605586316346
0.004991	-0.026489	0.050812	-710.9449259435046	-1.080290	-1.079396	-1.0707664271892308	-1.069872865821346	-1.1437432030430772	-1.1428476505702885
0.004992	-0.026093	0.051239	-700.2803119435046	-1.079460	-1.078578	-1.06993451904	-1.06905295776	-1.1429112948938465	-1.1420277425089425
0.004994	-0.025711	0.051849	-690.0258749435046	-1.078620	-1.077752	-1.0690907027415384	-1.0682231416373078	-1.1420674785953846	-1.1411979263862502
0.004995	-0.025330	0.052307	-679.7714379435046	-1.077773	-1.076917	-1.0682417945923077	-1.0673862335759614	-1.1412185704461542	-1.1403610183249038
0.004996	-0.024933	0.052765	-669.1068239435047	-1.076918	-1.076075	-1.0673848864430768	-1.0665423255146154	-1.140361662296923	-1.1395171102635577
0.004997	-0.024628	0.053375	-660.9032749435046	-1.076053	-1.075221	-1.066517978293846	-1.0656864174532692	-1.1394947541476923	-1.1386612022022116
0.004999	-0.024277	0.053864	-651.4691929435046	-1.075180	-1.074360	-1.0656411619953845	-1.064821601330577	-1.1386179378492307	-1.1377963860795193
0.005000	-0.023773	0.054504	-637.9333359435046	-1.074298	-1.073495	-1.0647572538461538	-1.0639546932692308	-1.1377340297000003	-1.1369294780181731
0.005001	-0.023560	0.054901	-632.1908519435046	-1.073408	-1.072612	-1.063865345696923	-1.0630697852078845	-1.1368421215507691	-1.136044569956827
0.005002	-0.023209	0.055450	-622.7567699435047	-1.072510	-1.071726	-1.0629654375476922	-1.0621818771465383	-1.1359422134015387	-1.1351566618954807
0.005004	-0.022690	0.056061	-608.8107359435046	-1.071602	-1.070835	-1.0620536212492306	-1.061287061023846	-1.135030397103077	-1.1342618457727884
0.005005	-0.022354	0.056610	-599.7868319435046	-1.070684	-1.069929	-1.0611337130999998	-1.0603791529625	-1.134110488953846	-1.1333539377114423
0.005006	-0.022064	0.057220	-591.9934599435046	-1.069758	-1.069012	-1.0602058049507692	-1.0594602449011539	-1.1331825808046156	-1.1324350296500962
0.005007	-0.021637	0.057739	-580.5084899435046	-1.068822	-1.068091	-1.0592678968015383	-1.0585373368398077	-1.1322446726553848	-1.13151212158875
0.005009	-0.021225	0.058289	-569.4336989435046	-1.067878	-1.067161	-1.058320080503077	-1.0576035207171155	-1.1312968563569235	-1.1305783054660579
0.005010	-0.020966	0.058990	-562.4606819435046	-1.066922	-1.066214	-1.057362172353846	-1.0566546126557692	-1.1303389482076924	-1.1296293974047116
0.005011	-0.020584	0.059692	-552.2062449435045	-1.065955	-1.065260	-1.0563932642046154	-1.055698704594423	-1.1293700400584616	-1.1286734893433654
0.005012	-0.020157	0.060333	-540.7212759435046	-1.064977	-1.064297	-1.0554133560553847	-1.054733796533077	-1.128390131909231	-1.1277085812820193
0.005014	-0.019760	0.061066	-530.0566619435047	-1.063989	-1.063321	-1.0544215397569232	-1.0537539804103846	-1.1273983156107694	-1.126728765159327
0.005015	-0.019455	0.061523	-521.8531119435046	-1.062991	-1.062334	-1.0534216316076923	-1.0527650723490383	-1.1263984074615387	-1.1257398570979806
0.005016	-0.019058	0.062408	-511.18849794350456	-1.061981	-1.061337	-1.0524097234584615	-1.0517661642876923	-1.1253864993123077	-1.1247409490366347
0.005017	-0.018753	0.063110	-502.9849489435046	-1.060959	-1.060325	-1.0513858153092308	-1.050752256226346	-1.1243625911630772	-1.1237270409752884
0.005019	-0.018387	0.063629	-493.1406889435046	-1.059927	-1.059306	-1.0503499990107692	-1.0497294401036539	-1.1233267748646156	-1.1227042248525962
0.005020	-0.017899	0.064362	-480.0150099435046	-1.058885	-1.058280	-1.0493060908615386	-1.0487015320423079	-1.122282866715385	-1.1216763167912502
0.005021	-0.017609	0.065094	-472.2216379435046	-1.057830	-1.057235	-1.0482491827123077	-1.0476546239809614	-1.121225958566154	-1.1206294087299038
0.005022	-0.017303	0.065979	-464.0180889435046	-1.056760	-1.056176	-1.0471772745630767	-1.0465937159196155	-1.120154050416923	-1.1195685006685578
0.005024	-0.016846	0.066986	-451.7127649435046	-1.055676	-1.055107	-1.0460894582646154	-1.045520899796923	-1.1190662341184616	-1.1184956845458653
0.005025	-0.016388	0.067719	-439.4074409435046	-1.054579	-1.054025	-1.0449905501153844	-1.044436991735577	-1.1179673259692309	-1.1174117764845193
0.005026	-0.016159	0.068512	-433.2547789435046	-1.053469	-1.052923	-1.0438786419661539	-1.0433330836742307	-1.11685541782	-1.116307868423173
0.005027	-0.015762	0.069305	-422.5901649435046	-1.052346	-1.051813	-1.042753733816923	-1.0422211756128847	-1.1157305096707693	-1.115195960361827
0.005029	-0.015320	0.070221	-410.6950179435046	-1.051208	-1.050691	-1.0416119175184615	-1.0410953594901924	-1.114588693372308	-1.1140701442391348
0.005030	-0.014984	0.071198	-401.6711139435046	-1.050055	-1.049548	-1.0404570093692307	-1.039950451428846	-1.113433785223077	-1.1129252361777884
0.005031	-0.014755	0.072205	-395.5184519435046	-1.048885	-1.048386	-1.03928510122	-1.0387865433675	-1.1122618770738462	-1.1117613281164425
0.005032	-0.014267	0.073242	-382.3927719435046	-1.047698	-1.047216	-1.0380961930707693	-1.0376146353061537	-1.1110729689246157	-1.110589420055096
0.005034	-0.013855	0.074249	-371.3179809435046	-1.046495	-1.046027	-1.0368893767723075	-1.0364218191834615	-1.1098661526261537	-1.109396603932404
0.005035	-0.013596	0.075470	-364.3449639435046	-1.045273	-1.044814	-1.0356654686230768	-1.0352069111221154	-1.1086422444769233	-1.1081816958710577
0.005036	-0.013199	0.076447	-353.6803499435046	-1.044034	-1.043588	-1.034424560473846	-1.0339790030607692	-1.1074013363276922	-1.1069537878097115
0.005037	-0.012726	0.077759	-340.9648479435046	-1.042774	-1.042344	-1.0331626523246153	-1.032733094999423	-1.1061394281784618	-1.1057078797483653
0.005039	-0.012482	0.078918	-334.4020079435046	-1.041496	-1.041074	-1.0318808360261538	-1.0314592788767307	-1.10485761188	-1.104434063625673
0.005040	-0.012085	0.080139	-323.73739394350457	-1.040197	-1.039789	-1.030579927876923	-1.0301723708153847	-1.1035567037307694	-1.103147155564327
0.005041	-0.011703	0.081451	-313.4829579435046	-1.038878	-1.038482	-1.0292590197276923	-1.0288634627540383	-1.1022357955815387	-1.1018382475029806
0.005042	-0.011322	0.082703	-303.2285209435046	-1.037538	-1.037155	-1.0279171115784616	-1.0275345546926924	-1.1008938874323078	-1.1005093394416348
0.005044	-0.011063	0.084045	-296.2555039435046	-1.036176	-1.035802	-1.02655129528	-1.02617773857	-1.0995280711338462	-1.0991525233189423
0.005045	-0.010559	0.085419	-282.7196469435046	-1.034792	-1.034435	-1.025165387130769	-1.0248088305086538	-1.0981421629846153	-1.0977836152575962
0.005046	-0.010269	0.086884	-274.9262749435046	-1.033384	-1.033037	-1.0237554789815384	-1.0234089224473077	-1.0967322548353846	-1.0963837071962501
0.005047	-0.009949	0.088440	-266.31254794350457	-1.031952	-1.031616	-1.0223215708323077	-1.0219860143859616	-1.0952983466861541	-1.094960799134904
0.005049	-0.009491	0.089844	-254.00722394350458	-1.030496	-1.030176	-1.020861754533846	-1.0205421982632692	-1.0938385303876923	-1.0935169830122116
0.005050	-0.009064	0.091339	-242.5222549435046	-1.029016	-1.028710	-1.0193798463846153	-1.019074290201923	-1.0923566222384617	-1.0920490749508653
0.005051	-0.008911	0.092926	-238.4204799435046	-1.027510	-1.027209	-1.0178719382353845	-1.017571382140577	-1.0908487140892307	-1.0905461668895193
0.005052	-0.008438	0.094666	-225.70497894350459	-1.025977	-1.025692	-1.0163370300861536	-1.0160524740792307	-1.0893138059399998	-1.089027258828173
0.005054	-0.007980	0.096344	-213.3996549435046	-1.024415	-1.024146	-1.0147712137876923	-1.0145026579565384	-1.0877479896415387	-1.0874774427054807
0.005055	-0.007721	0.098419	-206.4266379435046	-1.022821	-1.022560	-1.0131753056384616	-1.0129147498951923	-1.0861520814923078	-1.0858895346441346
0.005056	-0.007431	0.100403	-198.6332659435046	-1.021194	-1.020943	-1.0115463974892307	-1.011295841833846	-1.0845231733430771	-1.0842706265827884
0.005057	-0.006943	0.102722	-185.5075869435046	-1.019530	-1.019295	-1.00988048934	-1.0096459337725001	-1.0828572651938462	-1.0826207185214425
0.005059	-0.006561	0.104858	-175.2531499435046	-1.017831	-1.017610	-1.0081776730415384	-1.0079571176498077	-1.0811544488953846	-1.08093190239875
0.005060	-0.006256	0.106995	-167.0496009435046	-1.016097	-1.015886	-1.0064417648923076	-1.0062312095884616	-1.079418540746154	-1.079205994337404
0.005061	-0.005951	0.109375	-158.8460509435046	-1.014326	-1.014125	-1.004668856743077	-1.0044683015271154	-1.0776456325969233	-1.0774430862760578
0.005062	-0.005463	0.111511	-145.7203719435046	-1.012519	-1.012334	-1.002859948593846	-1.0026753934657693	-1.0758367244476923	-1.0756501782147116
0.005064	-0.005219	0.114044	-139.1575329435046	-1.010671	-1.010495	-1.0010081322953848	-1.0008325773430768	-1.0739849081492312	-1.0738073620920192
0.005065	-0.004807	0.116608	-128.0827409435046	-1.008781	-1.008618	-0.9991162241461538	-0.9989536692817308	-1.0720930000000002	-1.0719284540306733
0.005066	-0.004425	0.119537	-117.8283039435046	-1.006844	-1.006694	-0.997177315996923	-0.9970277612203846	-1.0701540918507693	-1.070002545969327
0.005067	-0.004150	0.122620	-110.44510994350459	-1.004857	-1.004717	-0.9951884078476921	-0.9950488531590386	-1.0681651837015385	-1.0680236379079808
0.005069	-0.003738	0.125702	-99.3703179435046	-1.002821	-1.002695	-0.9931485915492307	-0.993023037036346	-1.066125367403077	-1.0659978217852883
0.005070	-0.003342	0.128693	-88.7057039435046	-1.000737	-1.000624	-0.9910626833999999	-0.9909501289749999	-1.0640394592538462	-1.0639249137239424
0.005071	-0.003036	0.131653	-80.50215494350459	-0.998604	-0.998501	-0.9889277752507692	-0.9888252209136538	-1.0619045511046155	-1.061800005662596
0.005072	-0.002716	0.134705	-71.8884279435046	-0.996421	-0.996329	-0.9867428671015385	-0.9866513128523077	-1.0597196429553848	-1.05962609760125
0.005074	-0.002213	0.137939	-58.352570943504595	-0.994186	-0.994111	-0.9845040508030769	-0.9844294967296153	-1.0574808266569233	-1.0574042814785578
0.005075	-0.001923	0.141327	-50.5591989435046	-0.991896	-0.991831	-0.9822121426538462	-0.9821475886682692	-1.0551889185076924	-1.0551223734172117
0.005076	-0.001663	0.144958	-43.5861819435046	-0.989547	-0.989491	-0.9798612345046153	-0.9798056806069231	-1.0528380103584616	-1.0527804653558654
0.005077	-0.001266	0.148529	-32.9215679435046	-0.987140	-0.987098	-0.9774523263553846	-0.977410772545577	-1.050429102209231	-1.0503855572945193
0.005079	-0.000809	0.152435	-20.616243943504596	-0.984671	-0.984643	-0.974979510056923	-0.9749519564228847	-1.0479562859107694	-1.047926741171827
0.005080	-0.000641	0.156372	-16.1042919435046	-0.982135	-0.982114	-0.9724416019076922	-0.9724210483615385	-1.0454183777615387	-1.045395833110481
0.005081	-0.000275	0.161194	-6.260031943504597	-0.979524	-0.979515	-0.9698286937584615	-0.9698201403001924	-1.0428054696123077	-1.0427949250491348
0.005082	0.000198	0.165985	6.455469056495403	-0.976835	-0.976842	-0.9671377856092307	-0.9671452322388461	-1.040114561463077	-1.0401200169877884
0.005084	0.000504	0.170776	14.659019056495403	-0.974067	-0.974084	-0.9643659693107692	-0.9643834161161537	-1.0373427451646156	-1.0373582008650961
0.005085	0.000748	0.176239	21.221858056495403	-0.971210	-0.971236	-0.9615070611615384	-0.9615335080548076	-1.0344838370153848	-1.03450829280375
0.005086	0.001175	0.182098	32.7068270564954	-0.968259	-0.968299	-0.9585541530123076	-0.9585945999934615	-1.0315309288661538	-1.031569384742404
0.005087	0.001541	0.188324	42.5510860564954	-0.965207	-0.965259	-0.9555002448630769	-0.9555526919321153	-1.0284770207169234	-1.0285274766810577
0.005089	0.001831	0.195099	50.344458056495405	-0.962043	-0.962105	-0.9523324285646153	-0.9523948758094231	-1.0253092044184617	-1.0253696605583653
0.005090	0.002121	0.203064	58.1378300564954	-0.958753	-0.958824	-0.9490405204153846	-0.9491119677480769	-1.0220172962692309	-1.0220867524970192
0.005091	0.002533	0.211365	69.2126220564954	-0.955325	-0.955410	-0.9456106122661538	-0.9456960596867308	-1.0185873881200003	-1.0186708444356731
0.005092	0.002792	0.221008	76.1856390564954	-0.951742	-0.951836	-0.942025704116923	-0.9421201516253846	-1.0150024799707693	-1.015094936374327
0.005094	0.003174	0.231598	86.4400760564954	-0.947987	-0.948095	-0.9382668878184616	-0.9383753355026924	-1.011243663672308	-1.0113501202516346
0.005095	0.003433	0.243134	93.4130930564954	-0.944045	-0.944161	-0.9343229796692307	-0.9344394274413461	-1.0072997555230772	-1.0074142121902885
0.005096	0.003738	0.255859	101.61664205649541	-0.939898	-0.940024	-0.93017407152	-0.9303005193799999	-1.0031508473738464	-1.0032753041289424
0.005097	0.003998	0.269592	108.5896590564954	-0.935529	-0.935664	-0.9258031633707693	-0.9259386113186538	-0.9987799392246156	-0.9989133960675962
0.005099	0.004364	0.283905	118.4339180564954	-0.930927	-0.931074	-0.9211973470723076	-0.9213447951959615	-0.9941741229261539	-0.9943195799449038
0.005100	0.004608	0.299164	124.99675805649541	-0.926078	-0.926233	-0.9163464389230769	-0.9165018871346153	-0.9893232147769232	-0.9894766718835577
0.005101	0.004776	0.315460	129.5087100564954	-0.920964	-0.921126	-0.9112305307738461	-0.9113929790732692	-0.9842073066276924	-0.9843677638222116
0.005102	0.005112	0.332794	138.5326140564954	-0.915569	-0.915742	-0.9058336226246153	-0.906007071011923	-0.9788103984784616	-0.9789818557608654
0.005104	0.005493	0.351532	148.78705105649541	-0.909871	-0.910057	-0.9001318063261537	-0.9003182548892308	-0.9731085821800001	-0.9732930396381732
0.005105	0.005569	0.371490	150.8379390564954	-0.903849	-0.904037	-0.894107898176923	-0.8942963468278846	-0.9670846740307694	-0.967271131576827
0.005106	0.005814	0.392853	157.4007780564954	-0.897480	-0.897677	-0.8877369900276924	-0.8879344387665384	-0.9607137658815387	-0.9609092235154808
0.005107	0.006149	0.415894	166.4246820564954	-0.890739	-0.890946	-0.8809940818784614	-0.8812015307051924	-0.9539708577323077	-0.9541763154541347
0.005109	0.006348	0.440521	171.7569900564954	-0.883604	-0.883819	-0.8738552655799999	-0.8740707145825	-0.9468320414338462	-0.9470454993314423
0.005110	0.006470	0.464325	175.0384090564954	-0.876081	-0.876300	-0.8663303574307691	-0.8665498065211538	-0.9393071332846155	-0.9395245912700961
0.005111	0.006805	0.488586	184.0623140564954	-0.868167	-0.868397	-0.8584144492815384	-0.8586448984598076	-0.9313912251353847	-0.93161968320875
0.005112	0.007080	0.512512	191.4455080564954	-0.859865	-0.860104	-0.8501105411323077	-0.8503499903984615	-0.923087316986154	-0.9233247751474039
0.005114	0.007172	0.536163	193.9065730564954	-0.851180	-0.851422	-0.8414217248338461	-0.8416641742757692	-0.9143985006876925	-0.9146389590247116
0.005115	0.007492	0.559540	202.52030005649542	-0.842117	-0.842370	-0.8323568166846154	-0.832610266214423	-0.9053335925384617	-0.9055850509633654
0.005116	0.007828	0.582214	211.5442040564954	-0.832687	-0.832951	-0.8229249085353846	-0.8231893581530769	-0.8959016843892309	-0.8961641429020193
0.005117	0.007965	0.604218	215.2358010564954	-0.822902	-0.823171	-0.8131380003861538	-0.8134074500917308	-0.8861147762400001	-0.8863822348406731
0.005119	0.008240	0.624786	222.6189960564954	-0.812784	-0.813062	-0.8030161840876923	-0.8032946339690384	-0.8759929599415386	-0.8762694187179808
0.005120	0.008606	0.644165	232.4632550564954	-0.802353	-0.802644	-0.7925832759384615	-0.7928747259076923	-0.8655600517923078	-0.8658495106566346
0.005121	0.008850	0.661865	239.0260950564954	-0.791634	-0.791933	-0.7818623677892307	-0.7821618178463461	-0.854839143643077	-0.8551366025952885
0.005122	0.009079	0.678284	245.1787570564954	-0.780650	-0.780957	-0.77087645964	-0.771183909785	-0.8438532354938463	-0.8441586945339423
0.005124	0.009537	0.693115	257.4840810564954	-0.769426	-0.769748	-0.7596486433415385	-0.7599710936623076	-0.8326254191953848	-0.83294587841125
0.005125	0.009842	0.706177	265.6876300564954	-0.757990	-0.758322	-0.7482107351923077	-0.7485431856009616	-0.8211875110461541	-0.8215179703499039
0.005126	0.010147	0.717865	273.8911800564954	-0.746366	-0.746709	-0.7365848270430768	-0.7369282775396153	-0.8095616028969231	-0.8099030622885577
0.005127	0.010574	0.727478	285.3761490564954	-0.734586	-0.734944	-0.7248029188938461	-0.7251613694782693	-0.7977796947476924	-0.7981361542272116
0.005129	0.011017	0.734955	297.2712950564954	-0.722684	-0.723057	-0.7128971025953845	-0.7132705533555769	-0.7858738784492308	-0.7862453381045192
0.005130	0.011215	0.740814	302.6036020564954	-0.710686	-0.711065	-0.7008971944461538	-0.7012766452942307	-0.7738739703000002	-0.7742514300431731
0.005131	0.011719	0.745697	316.1394590564954	-0.698609	-0.699005	-0.6888182862969231	-0.6892147372328846	-0.7617950621507694	-0.762189521981827
0.005132	0.012192	0.749237	328.8549610564954	-0.686475	-0.686886	-0.6766823781476922	-0.6770938291715385	-0.7496591540015385	-0.7500686139204809
0.005134	0.012543	0.751587	338.2890420564954	-0.674299	-0.674723	-0.6645025618492307	-0.664927013048846	-0.737479337703077	-0.7379017977977884
0.005135	0.012833	0.753723	346.0824140564954	-0.662091	-0.662524	-0.6522926536999999	-0.6527261049874999	-0.7252694295538462	-0.7257008897364423
0.005136	0.013474	0.755157	363.3098680564954	-0.649859	-0.650314	-0.6400587455507691	-0.6405141969261537	-0.7130355214046155	-0.7134889816750961
0.005137	0.013916	0.756073	375.2050150564954	-0.637612	-0.638082	-0.6278098374015384	-0.6282802888648077	-0.7007866132553847	-0.7012550736137501
0.005139	0.014267	0.756378	384.6390960564954	-0.625359	-0.625841	-0.6155530211030769	-0.6160354727421153	-0.6885297969569232	-0.6890102574910577
0.005140	0.014694	0.756348	396.1240660564954	-0.613107	-0.613604	-0.6032991129538461	-0.6037965646807693	-0.6762758888076924	-0.6767713494297116
0.005141	0.015259	0.756042	411.30063205649543	-0.600860	-0.601375	-0.5910502048046153	-0.5915656566194231	-0.6640269806584617	-0.6645404413683654
0.005142	0.015579	0.755615	419.9143590564954	-0.588619	-0.589145	-0.5788072966553846	-0.579333748558077	-0.6517840725092309	-0.6523085333070193
0.005144	0.016022	0.755188	431.8095060564954	-0.576385	-0.576926	-0.5665694803569231	-0.5671109324353847	-0.6395462562107694	-0.640085717184327
0.005145	0.016495	0.754639	444.5250070564954	-0.564160	-0.564717	-0.5543425722076922	-0.5549000243740385	-0.6273193480615386	-0.6278748091229809
0.005146	0.016907	0.753876	455.5997990564954	-0.551947	-0.552518	-0.5421276640584615	-0.5426991163126922	-0.6151044399123078	-0.6156739010616346
0.005147	0.017349	0.753235	467.4949450564954	-0.539746	-0.540332	-0.5299247559092307	-0.5305112082513461	-0.602901531763077	-0.6034859930002885
0.005149	0.017838	0.752136	480.6206240564954	-0.527560	-0.528162	-0.5177349396107692	-0.5183373921286538	-0.5907117154646155	-0.5913121768775962
0.005150	0.018143	0.751434	488.8241740564954	-0.515387	-0.516000	-0.5055600314615385	-0.5061734840673077	-0.5785368073153848	-0.57914826881625
0.005151	0.018631	0.750427	501.9498530564954	-0.503231	-0.503860	-0.49340212331230765	-0.4940315760059615	-0.566378899166154	-0.5670063607549038
0.005152	0.019150	0.749359	515.8958870564954	-0.491091	-0.491738	-0.4812602151630769	-0.48190766794461537	-0.5542369910169231	-0.5548824526935577
0.005154	0.019592	0.748199	527.7910340564954	-0.478971	-0.479632	-0.46913639886461533	-0.4697978518219231	-0.5421131747184617	-0.5427726365708654
0.005155	0.019821	0.746887	533.9436960564954	-0.466870	-0.467540	-0.45703349071538457	-0.45770394376057694	-0.5300102665692309	-0.5306787285095194
0.005156	0.020416	0.745819	549.9406170564954	-0.454789	-0.455478	-0.44495058256615383	-0.4456400356992307	-0.5179273584200002	-0.5186148204481731
0.005157	0.020905	0.744537	563.0662960564954	-0.442727	-0.443433	-0.432886674416923	-0.4335931276378846	-0.5058634502707693	-0.506567912386827
0.005159	0.021255	0.743134	572.5003780564954	-0.430688	-0.431406	-0.42084385811846153	-0.4215623115151923	-0.49382063397230785	-0.49453709626413467
0.005160	0.021606	0.741821	581.9344600564954	-0.418670	-0.419400	-0.4088239499692307	-0.40955440345384614	-0.48180072582307704	-0.4825291882027885
0.005161	0.022202	0.740601	597.9313810564954	-0.406674	-0.407424	-0.3968260418199999	-0.3975764953925	-0.46980281767384624	-0.4705512801414424
0.005162	0.022522	0.738922	606.5451080564955	-0.394703	-0.395464	-0.38485313367076923	-0.38561458733115384	-0.45782990952461555	-0.4585893720800962
0.005164	0.022980	0.737366	618.8504320564954	-0.382758	-0.383534	-0.3729043173723076	-0.3736807712084615	-0.44588109322615394	-0.44665555595740386
0.005165	0.023392	0.735626	629.9252240564954	-0.370841	-0.371631	-0.36098540922307687	-0.36177586314711535	-0.4339621850769232	-0.4347506478960577
0.005166	0.023865	0.733917	642.6407250564954	-0.358951	-0.359758	-0.3490935010738461	-0.34990095508576924	-0.42207027692769244	-0.4228757398347116
0.005167	0.024200	0.732086	651.6646290564954	-0.347092	-0.347909	-0.3372325929246154	-0.3380500470244231	-0.4102093687784617	-0.41102483177336546
0.005169	0.024628	0.730164	663.1495990564954	-0.335263	-0.336095	-0.32539977662615377	-0.3262322309017307	-0.3983765524800001	-0.39920701565067307
0.005170	0.025131	0.728363	676.6854550564954	-0.323463	-0.324312	-0.31359786847692306	-0.31444732284038457	-0.3865746443307694	-0.38742210758932694
0.005171	0.025513	0.726501	686.9398920564954	-0.311694	-0.312556	-0.3018269603276923	-0.30268941477903843	-0.3748037361815386	-0.3756641995279808
0.005172	0.025955	0.724548	698.8350390564954	-0.299957	-0.300834	-0.29008805217846145	-0.2909655067176923	-0.3630648280323078	-0.36394029146663465
0.005174	0.026428	0.722473	711.5505400564954	-0.288252	-0.289145	-0.27837923587999996	-0.279272690595	-0.3513560117338463	-0.35224747534394235
0.005175	0.026749	0.720581	720.1642670564954	-0.276579	-0.277482	-0.2667043277307692	-0.26760778253365386	-0.3396811035846155	-0.3405825672825962
0.005176	0.027176	0.718597	731.6492360564954	-0.264938	-0.265856	-0.25506141958153844	-0.25597987447230763	-0.32803819543538476	-0.32895465922125
0.005177	0.027740	0.716614	746.8258030564954	-0.253328	-0.254265	-0.24344951143230764	-0.24438696641096153	-0.31642628728615396	-0.3173617511599039
0.005179	0.028046	0.714630	755.0293520564954	-0.241751	-0.242699	-0.23186869513384611	-0.23281715028826921	-0.30484547098769244	-0.3057919350372116
0.005180	0.028427	0.712616	765.2837890564954	-0.230207	-0.231167	-0.22032278698461533	-0.22128324222692308	-0.29329956283846165	-0.29425802697586545
0.005181	0.028885	0.710480	777.5891130564954	-0.218697	-0.219673	-0.20881087883538457	-0.2097873341655769	-0.2817876546892309	-0.2827621189145193
0.005182	0.029358	0.708313	790.3046140564954	-0.207223	-0.208215	-0.1973349706861538	-0.19832742610423076	-0.2703117465400001	-0.27130221085317313
0.005184	0.029709	0.706024	799.7386960564954	-0.195785	-0.196789	-0.18589315438769224	-0.18689760998153843	-0.2588699302415386	-0.2598723947304808
0.005185	0.030121	0.703705	810.8134880564954	-0.184385	-0.185402	-0.1744912462384615	-0.1755087019201923	-0.2474680220923078	-0.24848348666913467
0.005186	0.030624	0.701569	824.3493440564954	-0.173020	-0.174054	-0.16312433808923074	-0.16415879385884613	-0.23610111394307706	-0.2371335786077885
0.005187	0.031036	0.699310	835.4241360564954	-0.161691	-0.162739	-0.15179342993999995	-0.15284188579749997	-0.22477020579384627	-0.22581667054644233
0.005189	0.031326	0.697052	843.2175080564954	-0.150398	-0.151457	-0.14049661364153843	-0.1415560696748077	-0.21347338949538475	-0.21453085442375006
0.005190	0.031860	0.694855	857.5737190564954	-0.139142	-0.140218	-0.12923870549230765	-0.13031516161346152	-0.20221548134615397	-0.20328994636240388
0.005191	0.032303	0.692566	869.4688660564954	-0.127923	-0.129014	-0.1180177973430769	-0.11910925355211535	-0.1909945731969232	-0.19208403830105772
0.005192	0.032608	0.690125	877.6724150564954	-0.116742	-0.117844	-0.10683488919384611	-0.10793734549076922	-0.17981166504769241	-0.1809121302397116
0.005194	0.033081	0.687805	890.3879170564954	-0.105600	-0.106718	-0.09568907289538457	-0.0968075293680769	-0.1686658487492309	-0.16978231411701927
0.005195	0.033539	0.685333	902.6932410564954	-0.094497	-0.095630	-0.0845841647461538	-0.08571762130673076	-0.15756094060000012	-0.15869240605567314
0.005196	0.033890	0.682983	912.1273230564954	-0.083433	-0.084578	-0.07351825659692303	-0.0746637132453846	-0.14649503245076934	-0.14763849799432696
0.005197	0.034332	0.680695	924.0224700564954	-0.072405	-0.073565	-0.06248834844769226	-0.06364880518403845	-0.13546512430153856	-0.13662358993298082
0.005199	0.034683	0.678406	933.4565510564954	-0.061415	-0.062587	-0.05149453214923072	-0.05266698906134614	-0.12447130800307704	-0.12564177381028852
0.005200	0.035095	0.676086	944.5313430564954	-0.050463	-0.051648	-0.040540623999999956	-0.041726080999999984	-0.11351739985384628	-0.11470086574894235
0.005201	0.035492	0.673645	955.1959570564954	-0.039549	-0.040748	-0.029624715850769187	-0.03082417293865383	-0.10260149170461551	-0.1037989576875962
0.005202	0.035934	0.671356	967.0911040564954	-0.028674	-0.029887	-0.01874780770153842	-0.019961264877307677	-0.09172458355538474	-0.09293604962625004
0.005204	0.036331	0.668976	977.7557180564954	-0.017836	-0.019064	-0.00790599140307688	-0.009134448754615367	-0.0808827672569232	-0.08210923350355773
0.005205	0.036667	0.666534	986.7796220564954	-0.007038	-0.008277	0.002893916746153891	0.0016544593067307888	-0.07008285910769244	-0.07132032544221158
0.005206	0.037140	0.664154	999.4951240564955	0.003721	0.002467	0.013654824895384658	0.012400367368076941	-0.05932195095846166	-0.06057441738086543
0.005207	0.037628	0.661743	1012.6208030564954	0.014441	0.013170	0.024376733044615427	0.023105275429423096	-0.048600042809230894	-0.04986950931951927
0.005209	0.037857	0.659332	1018.7734650564954	0.025123	0.023844	0.03506254934307697	0.0337830915521154	-0.03791422651076935	-0.039191693196826964
0.005210	0.038315	0.657166	1031.0787890564955	0.035768	0.034474	0.04570945749230774	0.044414999613461556	-0.027267318361538583	-0.02855978513548081
0.005211	0.038773	0.654633	1043.3841130564954	0.046374	0.045064	0.056317365641538504	0.05500690767480771	-0.016659410212307817	-0.017967877074134657
0.005212	0.039078	0.652191	1051.5876630564953	0.056940	0.055620	0.06688527379076928	0.06556481573615386	-0.006091502063077042	-0.007409969012788509
0.005214	0.039474	0.649841	1062.2522770564954	0.067467	0.066133	0.07741609008923081	0.07608163185884617	0.0044393142353844894	0.003106847109903804
0.005215	0.039978	0.647400	1075.7881330564953	0.077955	0.076604	0.08790599823846158	0.08655453992019232	0.014929222384615262	0.013579755171249958
0.005216	0.040390	0.644989	1086.8629250564954	0.088404	0.087040	0.09835690638769234	0.09699244798153848	0.025380130533846024	0.024017663232596118
0.005217	0.040695	0.642639	1095.0664750564954	0.098815	0.097440	0.10876981453692312	0.10739435604288464	0.0357930386830768	0.03441957129394227
0.005219	0.041077	0.640259	1105.3209110564953	0.109187	0.107799	0.11914563083538467	0.11775717216557695	0.046168854981538346	0.04478238741663458
0.005220	0.041626	0.637909	1120.0873000564955	0.119521	0.118115	0.12948153898461542	0.1280750802269231	0.0565047631307691	0.05510029547798073
0.005221	0.041870	0.635406	1126.6501400564955	0.129815	0.128401	0.1397774471338462	0.13836298828826923	0.06680067127999989	0.06538820353932687
0.005222	0.042389	0.633057	1140.5961740564953	0.140070	0.138638	0.15003435528307696	0.1486018963496154	0.07705757942923064	0.07562711160067304
0.005224	0.042755	0.630615	1150.4404330564953	0.150286	0.148842	0.1602541715815385	0.1588097124723077	0.08727739572769219	0.08583492772336535
0.005225	0.043060	0.628204	1158.6439820564954	0.160464	0.159009	0.17043407973076927	0.16897862053365387	0.09745730387692295	0.0960038357847115
0.005226	0.043457	0.625885	1169.3085970564955	0.170603	0.169135	0.18057498788000004	0.17910652859500004	0.10759821202615372	0.10613174384605767
0.005227	0.043976	0.623413	1183.2546310564953	0.180702	0.179216	0.19067589602923082	0.18918943665634616	0.1176991201753845	0.1162146519074038
0.005229	0.044266	0.620941	1191.0480030564954	0.190761	0.189266	0.20073871232769233	0.19924325277903848	0.127761936473846	0.12626846803009611
0.005230	0.044662	0.618530	1201.7126170564954	0.200782	0.199273	0.2107616204769231	0.20925216084038464	0.13778484462307677	0.13627737609144228
0.005231	0.045059	0.616211	1212.3772310564955	0.210764	0.209242	0.2207455286261539	0.2192230689017308	0.14776875277230758	0.14624828415278843
0.005232	0.045563	0.613861	1225.9130870564954	0.220709	0.219170	0.23069243677538465	0.22915297696307693	0.15771566092153833	0.15617819221413456
0.005234	0.045746	0.611542	1230.8352170564954	0.230616	0.229071	0.2406032530738462	0.23905779308576924	0.16762647721999988	0.16608300833682688
0.005235	0.046249	0.609222	1244.3710740564954	0.240486	0.238923	0.25047516122307695	0.2489117011471154	0.17749838536923063	0.17593691639817302
0.005236	0.046783	0.606842	1258.7272850564955	0.250317	0.248736	0.26030806937230777	0.2587266092084616	0.18733129351846145	0.1857518244595192
0.005237	0.046997	0.604614	1264.4697700564955	0.260111	0.258524	0.2701039775215385	0.2685165172698077	0.19712720166769215	0.19554173252086532
0.005239	0.047363	0.602173	1274.3140290564954	0.269867	0.268267	0.27986379382000004	0.2782633333925	0.20688701796615372	0.2052885486435576
0.005240	0.047897	0.599915	1288.6702400564955	0.279585	0.277967	0.2895837019692308	0.28796524145384617	0.21660692611538446	0.2149904567049038
0.005241	0.048218	0.597565	1297.2839670564954	0.289266	0.287637	0.2992666101184616	0.2976371495151923	0.2262898342646153	0.22466236476624996
0.005242	0.048599	0.595184	1307.5384040564954	0.298908	0.297266	0.30891051826769234	0.30726805757653847	0.23593374241384601	0.2342932728275961
0.005244	0.049011	0.592896	1318.6131960564953	0.308513	0.306857	0.3185193345661539	0.3168628736992308	0.24554255871230757	0.2438880889502884
0.005245	0.049408	0.590546	1329.2778100564954	0.318080	0.316411	0.3280882427153846	0.3264187817605769	0.2551114668615383	0.25344399701163456
