Repository: pietracorvo/HystAPI

# Example data

The example data in this folder is from measurements performed during my physics bachelor.

The material is **FeSi3** (iron with 3% silicon), aka 'electrical steel', the standard material for ring cores in trafos. 

Four of the five samples where treated with high pressure torison (HPT, 20 rotations at 20GPa), to achieve nanocristallisation of the grains, which has a huge impact on the magnetic properties of the material. The HPT deformation was done at 77K (under liquid nitrogen) and at 293K (at room temperature). Afterwards some samples were heat treated at a temperature of 493K (for two hours) to anneal defects from the deformation process.

The five samples are:

File: testData/FeSi3_annealed/G1_919V_100Hz_800000Fs.txt (part 16 of 57)
--------------------------
t	U1	U2	H	B_raw	J_raw	B_drift	 J_drift	B_corr	J_corr
0.005366	-0.043060	-0.365234	-1157.5576486630093	-0.478558	-0.477103	-0.468734684502548	-0.46727945386774034	-0.5313551813604689	-0.5298997986995193
0.005367	-0.043259	-0.364075	-1162.8899566630093	-0.484455	-0.482994	-0.4746298538436779	-0.47316862316588937	-0.5372503507015987	-0.5357889679976684
0.005369	-0.043381	-0.362823	-1166.1713756630097	-0.490333	-0.488868	-0.4805041925259375	-0.47903896176218747	-0.5431246893838584	-0.5416593065939665
0.005370	-0.043655	-0.361633	-1173.5545706630096	-0.496192	-0.494717	-0.4863613618670673	-0.4848861310603365	-0.5489818587249882	-0.5475064758921155
0.005371	-0.043793	-0.360474	-1177.2461676630096	-0.502032	-0.500553	-0.49219953120819715	-0.4907203003584856	-0.554820028066118	-0.5533406451902646
0.005372	-0.043991	-0.359467	-1182.5784746630093	-0.507855	-0.506369	-0.49802070054932684	-0.49653446965663456	-0.5606411974072476	-0.5591548144884135
0.005374	-0.044159	-0.358215	-1187.0904266630096	-0.513658	-0.512166	-0.5038200392315865	-0.5023278082529327	-0.5664405360895073	-0.5649481530847117
0.005375	-0.044434	-0.356964	-1194.4736216630095	-0.519441	-0.517940	-0.5096012085727164	-0.5080999775510816	-0.5722217054306372	-0.5707203223828606
0.005376	-0.044540	-0.355804	-1197.3448636630096	-0.525205	-0.523701	-0.5153633779138461	-0.5138591468492307	-0.5779838747717669	-0.5764794916810098
0.005377	-0.044662	-0.354706	-1200.6262836630094	-0.530952	-0.529443	-0.5211085472549759	-0.5195993161473798	-0.5837290441128967	-0.5822196609791588
0.005379	-0.044998	-0.353668	-1209.6501876630095	-0.536681	-0.535161	-0.5268338859372355	-0.5253136547436779	-0.5894543827951563	-0.5879339995754569
0.005380	-0.045197	-0.352478	-1214.9824946630097	-0.542391	-0.540864	-0.5325420552783653	-0.5310148240418269	-0.5951625521362861	-0.5936351688736059
0.005381	-0.045242	-0.351288	-1216.2130276630096	-0.548082	-0.546553	-0.5382312246194951	-0.5367019933399759	-0.600851721477416	-0.599322338171755
0.005382	-0.045303	-0.350067	-1217.8537366630094	-0.553753	-0.552223	-0.5439003939606251	-0.542370162638125	-0.6065208908185459	-0.604990507469904
0.005384	-0.045731	-0.348999	-1229.3387066630094	-0.559407	-0.557862	-0.5495507326428846	-0.548005501234423	-0.6121712295008054	-0.6106258460662021
0.005385	-0.045914	-0.347931	-1234.2608356630094	-0.565043	-0.563492	-0.5551849019840144	-0.5536336705325721	-0.6178053988419352	-0.6162540153643511
0.005386	-0.046036	-0.346802	-1237.5422556630097	-0.570662	-0.569106	-0.5608020713251443	-0.5592458398307211	-0.6234225681830651	-0.6218661846625001
0.005387	-0.046249	-0.345612	-1243.2847406630094	-0.576260	-0.574698	-0.566398240666274	-0.5648360091288702	-0.6290187375241948	-0.6274563539606492
0.005389	-0.046463	-0.344391	-1249.0272246630093	-0.581840	-0.580270	-0.5719745793485337	-0.5704043477251682	-0.6345950762064545	-0.6330246925569473
0.005390	-0.046768	-0.343292	-1257.2307746630095	-0.587401	-0.585821	-0.5775337486896633	-0.5759535170233173	-0.6401542455475842	-0.6385738618550963
0.005391	-0.046783	-0.342133	-1257.6409516630097	-0.592944	-0.591363	-0.5830749180307933	-0.5814936863214663	-0.6456954148887141	-0.6441140311532453
0.005392	-0.046967	-0.340912	-1262.5630816630096	-0.598466	-0.596880	-0.5885950873719231	-0.5870088556196154	-0.6512155842298439	-0.6496292004513944
0.005394	-0.047165	-0.339691	-1267.8953886630093	-0.603969	-0.602376	-0.5940944260541826	-0.5925011942159134	-0.6567149229121034	-0.6551215390476924
0.005395	-0.047440	-0.338501	-1275.2785826630093	-0.609453	-0.607851	-0.5995765953953125	-0.5979743635140625	-0.6621970922532333	-0.6605947083458416
0.005396	-0.047546	-0.337341	-1278.1498256630093	-0.614918	-0.613312	-0.6050397647364423	-0.6034335328122115	-0.6676602615943631	-0.6660538776439905
0.005397	-0.047684	-0.336212	-1281.8414226630093	-0.620365	-0.618754	-0.6104849340775721	-0.6088737021103605	-0.6731054309354929	-0.6714940469421395
0.005399	-0.047928	-0.335022	-1288.4042616630095	-0.625793	-0.624174	-0.6159092727598318	-0.6142900407066586	-0.6785297696177526	-0.6769103855384376
0.005400	-0.048279	-0.333954	-1297.8383436630097	-0.631202	-0.629572	-0.6213164421009616	-0.6196862100048077	-0.6839369389588824	-0.6823065548365868
0.005401	-0.048218	-0.332794	-1296.1976336630096	-0.636594	-0.634965	-0.6267066114420913	-0.6250773793029567	-0.6893271083000121	-0.6876977241347357
0.005402	-0.048340	-0.331604	-1299.4790536630094	-0.641966	-0.640333	-0.6320767807832212	-0.6304435486011057	-0.694697277641142	-0.6930638934328848
0.005404	-0.048828	-0.330475	-1312.6047326630096	-0.647320	-0.645670	-0.6374271194654807	-0.6357768871974038	-0.7000476163234015	-0.6983972320291828
0.005405	-0.048889	-0.329376	-1314.2454426630093	-0.652655	-0.651004	-0.6427602888066105	-0.6411090564955528	-0.7053807856645313	-0.7037294013273319
0.005406	-0.048965	-0.328247	-1316.2963296630096	-0.657973	-0.656319	-0.6480764581477404	-0.6464222257937019	-0.7106969550056612	-0.7090425706254809
0.005407	-0.049194	-0.327057	-1322.4489916630096	-0.663271	-0.661609	-0.6533726274888703	-0.6517103950918509	-0.7159931243467911	-0.7143307399236299
0.005409	-0.049545	-0.325867	-1331.8830736630093	-0.668550	-0.666877	-0.6586479661711298	-0.6569747336881491	-0.7212684630290506	-0.7195950785199281
0.005410	-0.049637	-0.324646	-1334.3441386630093	-0.673810	-0.672133	-0.6639061355122596	-0.662228902986298	-0.7265266323701804	-0.724849247818077
0.005411	-0.049713	-0.323456	-1336.3950256630096	-0.679050	-0.677371	-0.6691443048533894	-0.6674650722844471	-0.7317648017113102	-0.7300854171162261
0.005412	-0.049973	-0.322388	-1343.3680426630094	-0.684272	-0.682584	-0.6743644741945192	-0.6726762415825961	-0.73698497105244	-0.7352965864143751
0.005414	-0.050186	-0.321198	-1349.1105276630096	-0.689476	-0.687781	-0.6795648128767788	-0.6778695801788942	-0.7421853097346996	-0.7404899250106732
0.005415	-0.050385	-0.320099	-1354.4428346630093	-0.694661	-0.692959	-0.6847479822179086	-0.6830457494770432	-0.7473684790758294	-0.7456660943088222
0.005416	-0.050552	-0.318878	-1358.9547866630096	-0.699827	-0.698120	-0.6899121515590384	-0.6882049187751922	-0.7525326484169592	-0.7508252636069712
0.005417	-0.050705	-0.317719	-1363.0565616630097	-0.704974	-0.703262	-0.6950573209001683	-0.6933450880733414	-0.7576778177580891	-0.7559654329051204
0.005419	-0.050919	-0.316559	-1368.7990456630096	-0.710103	-0.708383	-0.7001826595824279	-0.6984624266696393	-0.7628031564403487	-0.7610827715014183
0.005420	-0.051239	-0.315369	-1377.4127726630095	-0.715212	-0.713481	-0.7052898289235576	-0.7035585959677885	-0.7679103257814784	-0.7661789407995675
0.005421	-0.051270	-0.314209	-1378.2331276630093	-0.720302	-0.718570	-0.7103779982646875	-0.7086457652659375	-0.7729984951226083	-0.7712661100977165
0.005422	-0.051392	-0.312927	-1381.5145476630096	-0.725371	-0.723635	-0.7154451676058172	-0.7137089345640866	-0.778065664463738	-0.7763292793958656
0.005424	-0.051682	-0.311707	-1389.3079196630097	-0.730421	-0.728675	-0.7204915062880769	-0.7187452731603845	-0.7831120031459977	-0.7813656179921635
0.005425	-0.051880	-0.310516	-1394.6402266630093	-0.735451	-0.733699	-0.7255196756292067	-0.7237674424585336	-0.7881401724871275	-0.7863877872903127
0.005426	-0.051956	-0.309265	-1396.6911136630097	-0.740462	-0.738706	-0.7305288449703364	-0.7287726117566826	-0.7931493418282572	-0.7913929565884616
0.005427	-0.052200	-0.308075	-1403.2539536630093	-0.745452	-0.743689	-0.7355170143114663	-0.7337537810548317	-0.7981375111693871	-0.7963741258866107
0.005429	-0.052521	-0.306793	-1411.8676806630097	-0.750422	-0.748648	-0.7404833529937259	-0.7387091196511297	-0.8031038498516467	-0.8013294644829088
0.005430	-0.052521	-0.305481	-1411.8676806630097	-0.755371	-0.753597	-0.7454305223348557	-0.7436562889492788	-0.8080510191927766	-0.8062766337810578
0.005431	-0.052750	-0.304321	-1418.0203426630096	-0.760301	-0.758519	-0.7503586916759856	-0.7485764582474279	-0.8129791885339064	-0.8111968030792069
0.005432	-0.053055	-0.303101	-1426.2238916630095	-0.765212	-0.763419	-0.7552678610171154	-0.7534746275455768	-0.8178883578750362	-0.8160949723773558
0.005434	-0.053192	-0.301941	-1429.9154886630095	-0.770103	-0.768306	-0.760155199699375	-0.758357966141875	-0.8227756965572958	-0.820978310973654
0.005435	-0.053375	-0.300690	-1434.8376186630094	-0.774974	-0.773171	-0.7650243690405049	-0.763221135440024	-0.8276448658984257	-0.825841480271803
0.005436	-0.053528	-0.299408	-1438.9393936630095	-0.779825	-0.778017	-0.7698735383816345	-0.768065304738173	-0.8324940352395553	-0.8306856495699521
0.005437	-0.053711	-0.298218	-1443.8615226630095	-0.784656	-0.782841	-0.7747027077227644	-0.7728874740363221	-0.8373232045806852	-0.8355078188681011
0.005439	-0.053940	-0.297028	-1450.0141856630094	-0.789468	-0.787645	-0.779511046405024	-0.7776878126326202	-0.8421315432629448	-0.8403081574643992
0.005440	-0.054077	-0.295776	-1453.7057826630094	-0.794259	-0.792433	-0.7843002157461538	-0.7824739819307692	-0.8469207126040746	-0.8450943267625483
0.005441	-0.054306	-0.294586	-1459.8584446630093	-0.799032	-0.797197	-0.7890713850872836	-0.7872361512289183	-0.8516918819452044	-0.8498564960606974
0.005442	-0.054413	-0.293396	-1462.7296866630095	-0.803785	-0.801946	-0.7938225544284134	-0.7919833205270673	-0.8564430512863342	-0.8546036653588464
0.005444	-0.054642	-0.292145	-1468.8823486630095	-0.808517	-0.806672	-0.7985508931106731	-0.7967056591233653	-0.8611713899685939	-0.8593260039551444
0.005445	-0.054886	-0.290955	-1475.4451886630095	-0.813231	-0.811377	-0.8032630624518029	-0.8014088284215144	-0.8658835593097237	-0.8640291732532934
0.005446	-0.055008	-0.289642	-1478.7266076630094	-0.817923	-0.816065	-0.8079532317929327	-0.8060949977196634	-0.8705737286508535	-0.8687153425514424
0.005447	-0.055176	-0.288452	-1483.2385606630096	-0.822596	-0.820732	-0.8126244011340624	-0.8107601670178125	-0.8752448979919832	-0.8733805118495915
0.005449	-0.055496	-0.287292	-1491.8522866630096	-0.827250	-0.825375	-0.8172747398163221	-0.8153995056141105	-0.879895236674243	-0.8780198504458895
0.005450	-0.055603	-0.285980	-1494.7235296630097	-0.831883	-0.830005	-0.821905909157452	-0.8200276749122596	-0.8845264060153728	-0.8826480197440386
0.005451	-0.055740	-0.284760	-1498.4151266630097	-0.836496	-0.834613	-0.8265170784985817	-0.8246338442104086	-0.8891375753565025	-0.8872541890421877
0.005452	-0.055954	-0.283569	-1504.1576116630094	-0.841090	-0.839200	-0.8311092478397115	-0.8292190135085576	-0.8937297446976323	-0.8918393583403367
0.005454	-0.056259	-0.282379	-1512.3611606630093	-0.845664	-0.843764	-0.835679586521971	-0.8337793521048557	-0.8983000833798919	-0.8963996969366347
0.005455	-0.056366	-0.281006	-1515.2324026630095	-0.850217	-0.848313	-0.8402307558631009	-0.8383265214030048	-0.9028512527210217	-0.9009468662347838
0.005456	-0.056458	-0.279694	-1517.6934676630094	-0.854748	-0.852841	-0.8447599252042307	-0.8428526907011538	-0.9073804220621515	-0.9054730355329328
0.005457	-0.056732	-0.278351	-1525.0766626630093	-0.859258	-0.857341	-0.8492680945453606	-0.8473508599993028	-0.9118885914032814	-0.9099712048310818
0.005459	-0.057007	-0.277161	-1532.4598566630093	-0.863747	-0.861821	-0.8537534332276202	-0.8518271985956009	-0.916373930085541	-0.9144475434273799
0.005460	-0.057022	-0.275787	-1532.8700336630095	-0.868215	-0.866289	-0.85821960256875	-0.85629336789375	-0.9208400994266708	-0.918913712725529
0.005461	-0.057373	-0.274536	-1542.3041156630093	-0.872662	-0.870724	-0.8626647719098798	-0.8607265371918991	-0.9252852687678006	-0.9233468820236781
0.005462	-0.057510	-0.273193	-1545.9957136630096	-0.877088	-0.875146	-0.8670889412510095	-0.865146706490048	-0.9297094381089304	-0.927767051321827
0.005464	-0.057648	-0.271912	-1549.6873106630096	-0.881493	-0.879546	-0.8714902799332692	-0.8695430450863462	-0.93411077679119	-0.9321633899181252
0.005465	-0.057846	-0.270599	-1555.0196176630093	-0.885877	-0.883923	-0.875872449274399	-0.8739182143844951	-0.9384929461323198	-0.9365385592162742
0.005466	-0.058075	-0.269379	-1561.1722796630097	-0.890241	-0.888279	-0.8802346186155288	-0.8782723836826443	-0.9428551154734496	-0.9408927285144233
0.005467	-0.058136	-0.268066	-1562.8129896630094	-0.894583	-0.892619	-0.8845747879566587	-0.8826105529807933	-0.9471952848145795	-0.9452308978125723
0.005469	-0.058456	-0.266632	-1571.4267166630093	-0.898903	-0.896929	-0.8888911266389182	-0.8869168915770913	-0.951511623496839	-0.9495372364088703
0.005470	-0.058609	-0.265411	-1575.5284906630095	-0.903203	-0.901223	-0.893189295980048	-0.8912090608752403	-0.9558097928379689	-0.9538294057070194
0.005471	-0.058746	-0.264008	-1579.2200886630094	-0.907480	-0.905495	-0.8974644653211779	-0.8954792301733895	-0.9600849621790987	-0.9580995750051685
0.005472	-0.058929	-0.262665	-1584.1422176630094	-0.911735	-0.909744	-0.9017176346623076	-0.8997263994715384	-0.9643381315202284	-0.9623467443033175
0.005474	-0.059265	-0.261261	-1593.1661226630094	-0.915967	-0.913965	-0.9059459733445673	-0.9039437380678366	-0.9685664702024881	-0.9665640828996156
0.005475	-0.059402	-0.259949	-1596.8577196630094	-0.920178	-0.918172	-0.9101551426856972	-0.9081489073659855	-0.972775639543618	-0.9707692521977646
0.005476	-0.059464	-0.258453	-1598.4984296630096	-0.924366	-0.922357	-0.9143413120268269	-0.9123320766641345	-0.9769618088847477	-0.9749524214959135
0.005477	-0.059708	-0.257111	-1605.0612686630093	-0.928530	-0.926513	-0.9185034813679567	-0.9164862459622837	-0.9811239782258775	-0.9791065907940627
0.005479	-0.059982	-0.255615	-1612.4444636630096	-0.932671	-0.930645	-0.9226408200502163	-0.9206145845585816	-0.9852613169081371	-0.9832349293903606
0.005480	-0.060059	-0.254181	-1614.4953506630095	-0.936789	-0.934761	-0.9267569893913461	-0.9247287538567307	-0.9893774862492669	-0.9873490986885097
0.005481	-0.060211	-0.252808	-1618.5971256630096	-0.940885	-0.938851	-0.9308511587324759	-0.9288169231548797	-0.9934716555903967	-0.9914372679866588
0.005482	-0.060471	-0.251282	-1625.5701426630094	-0.944955	-0.942913	-0.9349193280736058	-0.9328770924530289	-0.9975398249315266	-0.9954974372848079
0.005484	-0.060699	-0.249756	-1631.7228046630094	-0.949001	-0.946951	-0.9389616667558653	-0.9369114310493268	-1.001582163613786	-0.9995317758811059
0.005485	-0.060822	-0.248169	-1635.0042246630096	-0.953022	-0.950967	-0.9429808360969952	-0.940925600347476	-1.005601332954916	-1.003545945179255
0.005486	-0.061005	-0.246765	-1639.9263536630096	-0.957019	-0.954959	-0.9469760054381249	-0.944915769645625	-1.0095965022960458	-1.007536114477404
0.005487	-0.061218	-0.245209	-1645.6688386630094	-0.960992	-0.958924	-0.9509471747792547	-0.948878938943774	-1.0135676716371755	-1.011499283775553
0.005489	-0.061432	-0.243622	-1651.4113226630093	-0.964938	-0.962863	-0.9548895134615144	-0.9528142775400721	-1.0175100103194352	-1.0154346223718511
0.005490	-0.061615	-0.241974	-1656.3334526630097	-0.968858	-0.966777	-0.9588076828026442	-0.9567264468382211	-1.0214281796605649	-1.01934679167
0.005491	-0.061798	-0.240356	-1661.2555826630096	-0.972752	-0.970664	-0.962699852143774	-0.9606116161363701	-1.0253203490016949	-1.023231960968149
0.005492	-0.061981	-0.238739	-1666.1777116630096	-0.976620	-0.974526	-0.9665660214849039	-0.9644717854345192	-1.0291865183428248	-1.0270921302662983
0.005494	-0.062210	-0.237091	-1672.3303736630096	-0.980460	-0.978359	-0.9704023601671634	-0.9683011240308173	-1.0330228570250841	-1.0309214688625963
0.005495	-0.062363	-0.235413	-1676.4321486630097	-0.984273	-0.982167	-0.9742135295082932	-0.9721072933289663	-1.036834026366214	-1.0347276381607453
0.005496	-0.062531	-0.233490	-1680.9441006630095	-0.988056	-0.985944	-0.9779946988494231	-0.9758824626271154	-1.040615195707344	-1.0385028074588945
0.005497	-0.062744	-0.231689	-1686.6865856630093	-0.991809	-0.989690	-0.9817458681905529	-0.9796266319252643	-1.0443663650484738	-1.0422469767570433
0.005499	-0.062958	-0.229675	-1692.4290696630096	-0.995530	-0.993403	-0.9854632068728125	-0.9833359705215625	-1.0480837037307333	-1.0459563153533415
0.005500	-0.063019	-0.227722	-1694.0697796630093	-0.999219	-0.997090	-0.9891503762139422	-0.9870211398197115	-1.0517708730718631	-1.0496414846514905
0.005501	-0.063278	-0.225677	-1701.0427966630095	-1.002875	-1.000738	-0.992804545555072	-0.9906673091178605	-1.0554250424129927	-1.0532876539496394
0.005502	-0.063568	-0.223755	-1708.8361686630096	-1.006500	-1.004352	-0.9964277148962019	-0.9942794784160095	-1.0590482117541227	-1.0568998232477886
0.005504	-0.063766	-0.221619	-1714.1684756630093	-1.010090	-1.007936	-1.0000140535784614	-0.9978598170123076	-1.0626345504363823	-1.0604801618440867
0.005505	-0.063828	-0.219574	-1715.8091856630094	-1.013647	-1.011491	-1.0035692229195914	-1.0014129863104566	-1.0661897197775123	-1.0640333311422356
0.005506	-0.064041	-0.217529	-1721.5516706630096	-1.017171	-1.015008	-1.0070913922607212	-1.0049281556086056	-1.0697118891186421	-1.0675485004403846
0.005507	-0.064392	-0.215393	-1730.9857516630095	-1.020660	-1.018485	-1.0105785616018508	-1.0084033249067548	-1.0731990584597715	-1.0710236697385338
0.005509	-0.064499	-0.213226	-1733.8569946630096	-1.024114	-1.021935	-1.0140289002841105	-1.011849663503053	-1.0766493971420315	-1.074470008334832
0.005510	-0.064575	-0.210907	-1735.9078816630094	-1.027531	-1.025350	-1.0174440696252403	-1.0152628328012019	-1.080064566483161	-1.077883177632981
0.005511	-0.064835	-0.208649	-1742.8808986630097	-1.030911	-1.028721	-1.0208222389663701	-1.018632002099351	-1.083442735824291	-1.08125234693113
0.005512	-0.065094	-0.206329	-1749.8539156630095	-1.034253	-1.032054	-1.0241624083075	-1.0219631713975	-1.0867829051654208	-1.084583516229279
0.005514	-0.065140	-0.203979	-1751.0844486630094	-1.037558	-1.035357	-1.0274637469897596	-1.0252625099937982	-1.0900842438476803	-1.0878828548255772
0.005515	-0.065369	-0.201508	-1757.2371106630094	-1.040822	-1.038614	-1.0307259163308893	-1.028517679291947	-1.0933464131888102	-1.091138024123726
0.005516	-0.065659	-0.199097	-1765.0304826630095	-1.044047	-1.041829	-1.033949085672019	-1.031730848590096	-1.09656958252994	-1.094351193421875
0.005517	-0.065781	-0.196442	-1768.3119016630094	-1.047229	-1.045007	-1.037129255013149	-1.0349070178882451	-1.09974975187107	-1.0975273627200242
0.005519	-0.065948	-0.193665	-1772.8238536630097	-1.050366	-1.048138	-1.0402625936954086	-1.0380343564845433	-1.1028830905533296	-1.1006547013163224
0.005520	-0.066223	-0.190704	-1780.2070486630096	-1.053455	-1.051218	-1.0433497630365385	-1.0411125257826923	-1.1059702598944594	-1.1037328706144713
0.005521	-0.066391	-0.187744	-1784.7190006630094	-1.056496	-1.054254	-1.0463889323776683	-1.0441466950808413	-1.1090094292355892	-1.1067670399126204
0.005522	-0.066559	-0.184601	-1789.2309526630097	-1.059487	-1.057239	-1.0493781017187982	-1.0471298643789904	-1.1119985985767191	-1.1097502092107694
0.005524	-0.066788	-0.181549	-1795.3836146630097	-1.062428	-1.060172	-1.0523154404010575	-1.0500592029752882	-1.1149359372589784	-1.1126795478070672
0.005525	-0.066971	-0.178345	-1800.3057446630096	-1.065317	-1.063055	-1.0552026097421876	-1.0529403722734376	-1.1178231066001083	-1.1155607171052166
0.005526	-0.067108	-0.175140	-1803.9973416630096	-1.068154	-1.065887	-1.0580377790833173	-1.0557705415715866	-1.120658275941238	-1.1183908864033656
0.005527	-0.067444	-0.171936	-1813.0212466630096	-1.070939	-1.068661	-1.060820948424447	-1.0585427108697356	-1.123441445282368	-1.1211630557015146
0.005529	-0.067642	-0.168640	-1818.3535536630093	-1.073672	-1.071387	-1.0635502871067066	-1.0612650494660336	-1.1261707839646276	-1.1238853942978126
0.005530	-0.067657	-0.165436	-1818.7637306630095	-1.076352	-1.074066	-1.0662284564478366	-1.0639422187641827	-1.1288489533057575	-1.1265625635959617
0.005531	-0.067963	-0.162231	-1826.9672796630093	-1.078980	-1.076684	-1.0688546257889664	-1.0665583880623317	-1.1314751226468873	-1.1291787328941107
0.005532	-0.068283	-0.159058	-1835.5810066630097	-1.081556	-1.079250	-1.071428795130096	-1.0691225573604808	-1.134049291988017	-1.1317429021922598
0.005534	-0.068359	-0.155792	-1837.6318946630095	-1.084081	-1.081772	-1.0739501338123558	-1.0716408959567787	-1.1365706306702767	-1.1342612407885577
0.005535	-0.068527	-0.152710	-1842.1438466630093	-1.086554	-1.084239	-1.0764213031534855	-1.0741060652549277	-1.1390418000114062	-1.1367264100867067
0.005536	-0.068756	-0.149414	-1848.2965086630093	-1.088975	-1.086652	-1.0788404724946155	-1.076517234553077	-1.1414609693525364	-1.139137579384856
0.005537	-0.068985	-0.146210	-1854.4491706630097	-1.091343	-1.089013	-1.081206641835745	-1.078876403851226	-1.1438271386936658	-1.141496748683005
0.005539	-0.069077	-0.142975	-1856.9102356630096	-1.093660	-1.091326	-1.083519980518005	-1.081185742447524	-1.1461404773759258	-1.143806087279303
0.005540	-0.069321	-0.139709	-1863.4730746630094	-1.095923	-1.093581	-1.0857811498591345	-1.0834389117456729	-1.1484016467170552	-1.146059256577452
0.005541	-0.069565	-0.136414	-1870.0359146630094	-1.098133	-1.095783	-1.0879893192002643	-1.0856390810438221	-1.1506098160581852	-1.1482594258756011
0.005542	-0.069733	-0.133118	-1874.5478666630097	-1.100289	-1.097933	-1.0901434885413943	-1.0877872503419712	-1.1527639853993152	-1.1504075951737502
0.005544	-0.069916	-0.129608	-1879.4699966630096	-1.102389	-1.100027	-1.092239827223654	-1.0898775889382692	-1.1548603240815747	-1.1524979337700483
0.005545	-0.070175	-0.126221	-1886.4430136630094	-1.104433	-1.102063	-1.0942819965647836	-1.0919117582364182	-1.1569024934227046	-1.1545321030681972
0.005546	-0.070267	-0.122864	-1888.9040776630095	-1.106424	-1.104050	-1.0962711659059134	-1.0938969275345674	-1.1588916627638342	-1.1565172723663464
0.005547	-0.070557	-0.119507	-1896.6974496630096	-1.108360	-1.105977	-1.0982053352470433	-1.0958220968327164	-1.160825832104964	-1.1584424416644954
0.005549	-0.070770	-0.116302	-1902.4399346630094	-1.110244	-1.107854	-1.1000856739293028	-1.0976954354290143	-1.1627061707872235	-1.1603157802607933
0.005550	-0.070892	-0.113068	-1905.7213546630096	-1.112076	-1.109681	-1.1019158432704328	-1.0995206047271633	-1.1645363401283535	-1.1621409495589423
0.005551	-0.071091	-0.109863	-1911.0536616630093	-1.113857	-1.111455	-1.1036950126115626	-1.1012927740253124	-1.1663155094694835	-1.1639131188570915
0.005552	-0.071396	-0.106873	-1919.2572106630096	-1.115588	-1.113176	-1.1054241819526922	-1.1030119433234615	-1.1680446788106131	-1.1656322881552406
0.005554	-0.071472	-0.103790	-1921.3080986630093	-1.117269	-1.114855	-1.107101520634952	-1.1046872819197595	-1.1697220174928726	-1.1673076267515385
0.005555	-0.071625	-0.100769	-1925.4098726630095	-1.118902	-1.116482	-1.1087326899760819	-1.1063124512179086	-1.1713531868340028	-1.1689327960496876
0.005556	-0.071869	-0.097839	-1931.9727126630096	-1.120487	-1.118060	-1.1103158593172116	-1.1078886205160576	-1.1729363561751325	-1.1705089653478367
0.005557	-0.072174	-0.095093	-1940.1762616630094	-1.122028	-1.119590	-1.1118550286583413	-1.1094167898142069	-1.1744755255162622	-1.172037134645986
0.005559	-0.072174	-0.092255	-1940.1762616630094	-1.123522	-1.121084	-1.1133453673406009	-1.1109071284105048	-1.1759658641985218	-1.1735274732422838
0.005560	-0.072418	-0.089447	-1946.7391016630095	-1.124972	-1.122525	-1.1147935366817308	-1.1123462977086538	-1.1774140335396517	-1.1749666425404328
0.005561	-0.072678	-0.086761	-1953.7121186630093	-1.126377	-1.123922	-1.1161967060228606	-1.1137414670068029	-1.1788172028807815	-1.176361811838582
0.005562	-0.072815	-0.084045	-1957.4037156630093	-1.127739	-1.125279	-1.1175568753639904	-1.1150966363049517	-1.180177372221911	-1.1777169811367307
0.005564	-0.072922	-0.081451	-1960.2749576630094	-1.129059	-1.126595	-1.11887321404625	-1.11640897490125	-1.1814937109041708	-1.179029319733029
0.005565	-0.073212	-0.078888	-1968.0683296630095	-1.130337	-1.127864	-1.1201493833873797	-1.117676144199399	-1.1827698802453006	-1.180296489031178
0.005566	-0.073425	-0.076447	-1973.8108146630093	-1.131575	-1.129095	-1.1213855527285095	-1.118905313497548	-1.1840060495864302	-1.181525658329327
0.005567	-0.073593	-0.073944	-1978.3227666630096	-1.132774	-1.130288	-1.1225827220696394	-1.120096482795697	-1.18520321892756	-1.182716827627476
0.005569	-0.073730	-0.071747	-1982.0143636630096	-1.133936	-1.131446	-1.1237410607518992	-1.1212508213919952	-1.1863615576098199	-1.1838711662237742
0.005570	-0.073975	-0.069519	-1988.5772036630096	-1.135063	-1.132564	-1.1248662300930288	-1.1223669906901441	-1.1874867269509495	-1.1849873355219231
0.005571	-0.074127	-0.067413	-1992.6789776630094	-1.136155	-1.133651	-1.1259563994341586	-1.1234521599882932	-1.1885768962920795	-1.1860725048200722
0.005572	-0.074295	-0.065338	-1997.1909306630096	-1.137213	-1.134704	-1.1270125687752885	-1.1245033292864421	-1.1896330656332093	-1.1871236741182212
0.005574	-0.074463	-0.063293	-2001.7028826630094	-1.138239	-1.135724	-1.128034907457548	-1.1255196678827404	-1.1906554043154687	-1.1881400127145194
0.005575	-0.074646	-0.061401	-2006.6250116630094	-1.139234	-1.136712	-1.129028076798678	-1.1265058371808894	-1.191648573656599	-1.1891261820126684
0.005576	-0.074799	-0.059418	-2010.7267866630095	-1.140197	-1.137670	-1.1299892461398076	-1.1274620064790384	-1.1926097429977283	-1.1900823513108174
0.005577	-0.075119	-0.057587	-2019.3405136630095	-1.141130	-1.138592	-1.1309204154809374	-1.1283821757771875	-1.1935409123388583	-1.1910025206089665
0.005579	-0.075195	-0.055786	-2021.3914006630093	-1.142033	-1.139493	-1.1318197541631971	-1.1292795143734857	-1.1944402510211178	-1.1918998592052648
0.005580	-0.075378	-0.054016	-2026.3135306630093	-1.142909	-1.140363	-1.1326939235043267	-1.1301476836716347	-1.1953144203622474	-1.1927680285034137
0.005581	-0.075623	-0.052338	-2032.8763696630094	-1.143757	-1.141203	-1.1335400928454566	-1.1309858529697836	-1.1961605897033776	-1.1936061978015626
0.005582	-0.075836	-0.050812	-2038.6188546630096	-1.144580	-1.142018	-1.1343612621865864	-1.1317990222679326	-1.1969817590445073	-1.1944193670997116
0.005584	-0.075912	-0.049225	-2040.6697416630095	-1.145378	-1.142814	-1.1351556008688461	-1.1325913608642306	-1.1977760977267669	-1.1952117056960097
0.005585	-0.076141	-0.047943	-2046.8224036630095	-1.146155	-1.143582	-1.135930770209976	-1.13335753016238	-1.1985512670678968	-1.195977874994159
0.005586	-0.076401	-0.046478	-2053.7954206630097	-1.146908	-1.144327	-1.1366819395511059	-1.134100699460529	-1.1993024364090266	-1.196721044292308
0.005587	-0.076477	-0.045197	-2055.8463086630095	-1.147640	-1.145057	-1.1374121088922355	-1.1348288687586778	-1.2000326057501565	-1.1974492135904569
0.005589	-0.076584	-0.043976	-2058.7175506630097	-1.148353	-1.145766	-1.1381214475744952	-1.135534207354976	-1.200741944432416	-1.198154552186755
0.005590	-0.076859	-0.042786	-2066.1007456630095	-1.149046	-1.146450	-1.138812616915625	-1.136216376653125	-1.201433113773546	-1.198836721484904
0.005591	-0.077011	-0.041626	-2070.2025196630098	-1.149720	-1.147119	-1.1394847862567548	-1.136883545951274	-1.2021052831146757	-1.199503890783053
0.005592	-0.077240	-0.040497	-2076.3551816630097	-1.150377	-1.147767	-1.1401399555978846	-1.137529715249423	-1.2027604524558053	-1.200150060081202
0.005594	-0.077377	-0.039368	-2080.0467786630097	-1.151015	-1.148401	-1.1407742942801442	-1.138160053845721	-1.2033947911380651	-1.2007803986775
0.005595	-0.077499	-0.038391	-2083.3281986630095	-1.151637	-1.149019	-1.141394463621274	-1.13877622314387	-1.2040149604791948	-1.201396567975649
0.005596	-0.077682	-0.037415	-2088.2503286630094	-1.152243	-1.149619	-1.1419986329624037	-1.1393743924420192	-1.2046191298203244	-1.2019947372737982
0.005597	-0.077942	-0.036469	-2095.2233456630097	-1.152834	-1.150201	-1.1425878023035336	-1.1399545617401683	-1.2052082991614546	-1.2025749065719473
0.005599	-0.078125	-0.035645	-2100.1454756630096	-1.153411	-1.150772	-1.1431611409857931	-1.1405219003364662	-1.2057816378437138	-1.2031422451682452
0.005600	-0.078217	-0.034698	-2102.6065396630097	-1.153974	-1.151331	-1.1437223103269232	-1.1410790696346154	-1.206342807184844	-1.2036994144663944
0.005601	-0.078384	-0.033875	-2107.1184926630094	-1.154522	-1.151874	-1.144268479668053	-1.1416202389327645	-1.2068889765259736	-1.2042405837645436
0.005602	-0.078705	-0.033051	-2115.7322186630095	-1.155058	-1.152399	-1.1448026490091825	-1.1421434082309134	-1.2074231458671032	-1.2047637530626925
0.005604	-0.078796	-0.032257	-2118.1932836630094	-1.155580	-1.152919	-1.1453209876914423	-1.1426597468272115	-1.2079414845493632	-1.2052800916589905
0.005605	-0.078888	-0.031464	-2120.6543486630094	-1.156090	-1.153425	-1.145829157032572	-1.1431639161253604	-1.2084496538904927	-1.2057842609571394
0.005606	-0.079193	-0.030762	-2128.8578976630097	-1.156589	-1.153913	-1.146326326373702	-1.1436500854235094	-1.208946823231623	-1.2062704302552885
0.005607	-0.079376	-0.029999	-2133.7800276630096	-1.157075	-1.154393	-1.1468104957148317	-1.1441282547216587	-1.2094309925727527	-1.2067485995534377
0.005609	-0.079407	-0.029327	-2134.6003826630094	-1.157550	-1.154868	-1.1472818343970914	-1.1445995933179567	-1.2099023312550123	-1.2072199381497357
0.005610	-0.079605	-0.028778	-2139.9326896630096	-1.158016	-1.155327	-1.147746003738221	-1.1450567626161057	-1.210366500596142	-1.2076771074478847
0.005611	-0.079941	-0.028198	-2148.9565936630097	-1.158473	-1.155773	-1.148201173079351	-1.1455009319142546	-1.210821669937272	-1.2081212767460336
0.005612	-0.079987	-0.027710	-2150.1871266630096	-1.158922	-1.156220	-1.1486483424204808	-1.145946101212404	-1.2112688392784015	-1.208566446044183
0.005614	-0.080154	-0.027191	-2154.6990786630095	-1.159363	-1.156655	-1.1490856811027403	-1.1463774398087019	-1.2117061779606613	-1.208997784640481
0.005615	-0.080353	-0.026642	-2160.0313856630096	-1.159794	-1.157080	-1.1495148504438701	-1.146800609106851	-1.2121353473017908	-1.20942095393863
0.005616	-0.080582	-0.026154	-2166.1840476630096	-1.160218	-1.157496	-1.1499370197849998	-1.147214778405	-1.2125575166429208	-1.209835123236779
0.005617	-0.080673	-0.025726	-2168.6451126630095	-1.160635	-1.157910	-1.15035218912613	-1.147626947703149	-1.2129726859840506	-1.2102472925349281
0.005619	-0.080902	-0.025330	-2174.7977746630095	-1.161045	-1.158312	-1.1507585278083896	-1.1480252862994471	-1.2133790246663105	-1.2106456311312261
0.005620	-0.081070	-0.024902	-2179.3097266630098	-1.161449	-1.158710	-1.1511606971495192	-1.148421455597596	-1.21378119400744	-1.211041800429375
0.005621	-0.081192	-0.024536	-2182.5911466630096	-1.161846	-1.159104	-1.151555866490649	-1.148813624895745	-1.2141763633485696	-1.211433969727524
0.005622	-0.081436	-0.024139	-2189.1539866630096	-1.162238	-1.159487	-1.151946035831779	-1.149194794193894	-1.2145665326897	-1.211815139025673
0.005624	-0.081665	-0.023834	-2195.3066486630096	-1.162624	-1.159865	-1.1523283745140385	-1.1495691327901922	-1.2149488713719592	-1.2121894776219713
0.005625	-0.081741	-0.023560	-2197.3575356630095	-1.163005	-1.160244	-1.1527075438551684	-1.1499463020883414	-1.2153280407130893	-1.2125666469201204
0.005626	-0.081924	-0.023224	-2202.2796656630094	-1.163382	-1.160614	-1.153082713196298	-1.1503144713864903	-1.2157032100542189	-1.2129348162182694
0.005627	-0.082138	-0.022888	-2208.0221496630097	-1.163752	-1.160978	-1.1534508825374277	-1.1506766406846394	-1.2160713793953484	-1.2132969855164184
0.005629	-0.082275	-0.022583	-2211.7137466630097	-1.164118	-1.161339	-1.1538132212196874	-1.1510339792809374	-1.2164337180776084	-1.2136543241127165
0.005630	-0.082428	-0.022339	-2215.81552166301	-1.164480	-1.161696	-1.1541733905608171	-1.1513891485790866	-1.216793887418738	-1.2140094934108656
0.005631	-0.082764	-0.021973	-2224.8394256630095	-1.164836	-1.162041	-1.154527559901947	-1.1517323178772356	-1.2171480567598678	-1.2143526627090147
0.005632	-0.082809	-0.021790	-2226.0699586630094	-1.165189	-1.162392	-1.1548787292430769	-1.1520814871753846	-1.2174992261009976	-1.2147018320071636
0.005634	-0.082932	-0.021545	-2229.3513786630097	-1.165538	-1.162737	-1.1552240679253365	-1.1524228257716826	-1.2178445647832574	-1.2150431706034617
0.005635	-0.083221	-0.021210	-2237.1447506630097	-1.165882	-1.163071	-1.1555662372664663	-1.1527549950698317	-1.2181867341243873	-1.2153753399016107
0.005636	-0.083511	-0.021027	-2244.9381216630095	-1.166223	-1.163402	-1.1559054066075962	-1.1530841643679808	-1.2185259034655171	-1.2157045091997598
0.005637	-0.083527	-0.020813	-2245.3482996630096	-1.166560	-1.163738	-1.156240575948726	-1.1534183336661297	-1.218861072806647	-1.2160386784979087
0.005639	-0.083679	-0.020569	-2249.4500746630097	-1.166893	-1.164066	-1.1565699146309856	-1.153742672262428	-1.2191904114889063	-1.216363017094207
0.005640	-0.083954	-0.020386	-2256.8332686630097	-1.167223	-1.164387	-1.1568980839721152	-1.154061841560577	-1.219518580830036	-1.216682186392356
0.005641	-0.084183	-0.020172	-2262.9859306630096	-1.167550	-1.164706	-1.1572232533132452	-1.154379010858726	-1.219843750171166	-1.216999355690505
0.005642	-0.084213	-0.019989	-2263.8062856630095	-1.167874	-1.165029	-1.157545422654375	-1.154700180156875	-1.2201659195122958	-1.217320524988654
0.005644	-0.084473	-0.019836	-2270.7793026630097	-1.168196	-1.165342	-1.1578637613366345	-1.155009518753173	-1.2204842581945554	-1.217629863584952
0.005645	-0.084641	-0.019714	-2275.2912546630096	-1.168515	-1.165656	-1.1581809306777644	-1.1553216880513222	-1.2208014275356853	-1.2179420328831012
0.005646	-0.084808	-0.019562	-2279.8032066630094	-1.168832	-1.165967	-1.1584961000188942	-1.1556308573494711	-1.221116596876815	-1.2182512021812502
0.005647	-0.085022	-0.019348	-2285.5456916630096	-1.169145	-1.166273	-1.1588072693600242	-1.15593502664762	-1.221427766217945	-1.218555371479399
0.005649	-0.085190	-0.019257	-2290.0576436630095	-1.169457	-1.166579	-1.1591156080422835	-1.1562373652439182	-1.2217361049002045	-1.2188577100756972
0.005650	-0.085236	-0.019012	-2291.2881766630094	-1.169765	-1.166886	-1.1594217773834135	-1.1565425345420675	-1.2220422742413342	-1.2191628793738465
0.005651	-0.085495	-0.018829	-2298.2611936630096	-1.170070	-1.167182	-1.1597249467245432	-1.1568367038402163	-1.2223454435824639	-1.2194570486719953
0.005652	-0.085815	-0.018738	-2306.8749196630097	-1.170374	-1.167475	-1.160027116065673	-1.1571278731383654	-1.222647612923594	-1.2197482179701444
0.005654	-0.085800	-0.018555	-2306.4647426630095	-1.170675	-1.167776	-1.1603244547479326	-1.1574252117346633	-1.2229449516058533	-1.2200455565664423
0.005655	-0.085953	-0.018494	-2310.5665176630096	-1.170974	-1.168070	-1.1606216240890623	-1.1577173810328123	-1.223242120946983	-1.2203377258645913
0.005656	-0.086349	-0.018280	-2321.23113166301	-1.171270	-1.168353	-1.1609157934301924	-1.1579985503309616	-1.2235362902881133	-1.2206188951627406
0.005657	-0.086380	-0.018188	-2322.0514866630097	-1.171565	-1.168647	-1.161208962771322	-1.1582907196291106	-1.223829459629243	-1.2209110644608896
0.005659	-0.086578	-0.018036	-2327.38379366301	-1.171857	-1.168932	-1.1614973014535817	-1.1585720582254087	-1.2241177983115024	-1.2211924030571877
0.005660	-0.086716	-0.017944	-2331.07539066301	-1.172148	-1.169218	-1.1617864707947114	-1.1588562275235577	-1.2244069676526323	-1.2214765723553367
0.005661	-0.087082	-0.017792	-2340.9196496630097	-1.172436	-1.169494	-1.1620726401358414	-1.1591303968217068	-1.2246931369937624	-1.2217507416534858
0.005662	-0.087082	-0.017731	-2340.9196496630097	-1.172723	-1.169781	-1.162357809476971	-1.1594155661198557	-1.2249783063348918	-1.2220359109516348
0.005664	-0.087158	-0.017548	-2342.9705376630095	-1.173007	-1.170063	-1.1626381481592307	-1.1596939047161539	-1.2252586450171514	-1.2223142495479329
0.005665	-0.087570	-0.017395	-2354.0453286630095	-1.173289	-1.170331	-1.1629183175003606	-1.1599600740143028	-1.2255388143582815	-1.2225804188460818
0.005666	-0.087738	-0.017365	-2358.5572816630097	-1.173571	-1.170607	-1.1631984868414902	-1.1602342433124517	-1.2258189836994111	-1.2228545881442308
0.005667	-0.087738	-0.017334	-2358.5572816630097	-1.173851	-1.170887	-1.1634766561826202	-1.160512412610601	-1.226097153040541	-1.22313275744238
0.005669	-0.088074	-0.017151	-2367.58118566301	-1.174129	-1.171154	-1.1637509948648797	-1.160775751206899	-1.2263714917228006	-1.223396096038678
0.005670	-0.088226	-0.017059	-2371.6829606630095	-1.174406	-1.171425	-1.1640261642060097	-1.161044920505048	-1.2266466610639304	-1.223665265336827
0.005671	-0.088394	-0.016937	-2376.1949126630097	-1.174680	-1.171694	-1.1642983335471393	-1.161312089803197	-1.2269188304050602	-1.223932434634976
0.005672	-0.088638	-0.016815	-2382.7577516630095	-1.174953	-1.171958	-1.1645695028882692	-1.1615742591013463	-1.22718999974619	-1.2241946039331253
0.005674	-0.088745	-0.016785	-2385.6289946630095	-1.175224	-1.172227	-1.1648368415705288	-1.161839597697644	-1.2274573384284495	-1.2244599425294231
0.005675	-0.088913	-0.016754	-2390.14094666301	-1.175496	-1.172492	-1.1651070109116588	-1.1621027669957933	-1.2277275077695795	-1.2247231118275723
0.005676	-0.089172	-0.016602	-2397.1139636630096	-1.175765	-1.172752	-1.1653741802527884	-1.1623609362939422	-1.227994677110709	-1.2249812811257212
0.005677	-0.089279	-0.016510	-2399.9852056630098	-1.176032	-1.173016	-1.1656393495939181	-1.1626231055920913	-1.2282598464518388	-1.2252434504238703
0.005679	-0.089432	-0.016418	-2404.0869806630094	-1.176298	-1.173277	-1.165901688276178	-1.1628804441883893	-1.2285221851340986	-1.2255007890201683
0.005680	-0.089676	-0.016327	-2410.6498196630096	-1.176563	-1.173534	-1.1661648576173076	-1.1631356134865385	-1.2287853544752285	-1.2257559583183175
0.005681	-0.089935	-0.016296	-2417.62283666301	-1.176826	-1.173788	-1.1664260269584374	-1.1633877827846875	-1.2290465238163581	-1.2260081276164665
0.005682	-0.090027	-0.016083	-2420.08390166301	-1.177087	-1.174046	-1.1666851962995672	-1.1636439520828363	-1.229305693157488	-1.2262642969146154
0.005684	-0.090118	-0.016022	-2422.5449666630097	-1.177347	-1.174302	-1.1669415349818268	-1.1638962906791346	-1.2295620318397478	-1.2265166355109136
0.005685	-0.090485	-0.015900	-2432.3892256630097	-1.177605	-1.174548	-1.1671977043229567	-1.1641404599772835	-1.2298182011808776	-1.2267608048090626
0.005686	-0.090607	-0.015930	-2435.6706456630095	-1.177862	-1.174802	-1.1674528736640866	-1.1643926292754325	-1.2300733705220073	-1.2270129741072116
0.005687	-0.090698	-0.015808	-2438.1317106630095	-1.178118	-1.175055	-1.1677070430052163	-1.1646437985735816	-1.2303275398631373	-1.2272641434053606
0.005689	-0.091003	-0.015686	-2446.3352596630098	-1.178373	-1.175299	-1.167958381687476	-1.16488413716988	-1.2305788785453968	-1.227504482001659
0.005690	-0.091187	-0.015656	-2451.2573896630097	-1.178626	-1.175546	-1.1682095510286057	-1.1651293064680288	-1.2308300478865264	-1.2277496512998078
0.005691	-0.091278	-0.015594	-2453.7184546630097	-1.178879	-1.175795	-1.1684607203697355	-1.1653764757661778	-1.2310812172276564	-1.2279968205979568
0.005692	-0.091476	-0.015472	-2459.05076166301	-1.179130	-1.176040	-1.1687098897108654	-1.1656196450643268	-1.2313303865687861	-1.2282399898961058
0.005694	-0.091660	-0.015442	-2463.97289066301	-1.179380	-1.176283	-1.168956228393125	-1.165858983660625	-1.231576725251046	-1.228479328492404
0.005695	-0.091873	-0.015320	-2469.7153756630096	-1.179628	-1.176524	-1.1692023977342547	-1.166098152958774	-1.2318228945921756	-1.228718497790553
0.005696	-0.092026	-0.015228	-2473.8171506630097	-1.179875	-1.176766	-1.1694475670753846	-1.166338322256923	-1.2320680639333053	-1.228958667088702
0.005697	-0.092194	-0.015228	-2478.3291026630095	-1.180121	-1.177007	-1.1696917364165145	-1.166577491555072	-1.2323122332744352	-1.229197836386851
0.005699	-0.092316	-0.015228	-2481.6105226630098	-1.180368	-1.177250	-1.169935075098774	-1.1668168301513702	-1.232555571956695	-1.2294371749831492
0.005700	-0.092560	-0.015167	-2488.1733616630095	-1.180614	-1.177487	-1.170179244439904	-1.1670519994495192	-1.2327997412978249	-1.2296723442812982
0.005701	-0.092834	-0.015106	-2495.55655666301	-1.180858	-1.177722	-1.1704214137810336	-1.1672851687476682	-1.2330419106389545	-1.2299055135794472
0.005702	-0.092957	-0.015015	-2498.8379756630097	-1.181102	-1.177962	-1.1706635831221635	-1.1675233380458172	-1.2332840799800842	-1.2301436828775962
