Repository: pietracorvo/HystAPI

# Example data

The example data in this folder is from measurements performed during my physics bachelor.

The material is **FeSi3** (iron with 3% silicon), aka 'electrical steel', the standard material for ring cores in trafos. 

Four of the five samples where treated with high pressure torison (HPT, 20 rotations at 20GPa), to achieve nanocristallisation of the grains, which has a huge impact on the magnetic properties of the material. The HPT deformation was done at 77K (under liquid nitrogen) and at 293K (at room temperature). Afterwards some samples were heat treated at a temperature of 493K (for two hours) to anneal defects from the deformation process.

The five samples are:

File: testData/FeSi3_annealed/G1_919V_151Hz_800000Fs.txt (part 16 of 38)
--------------------------
t	U1	U2	H	B_raw	J_raw	B_drift	 J_drift	B_corr	J_corr
0.005271	-0.321640	0.010223	-8645.652357243534	-1.366683	-1.355818	-1.3570076863359488	-1.3461422876672806	-1.4267885091940733	-1.4159217807177253
0.005272	-0.321259	0.010162	-8635.397920243533	-1.366518	-1.355666	-1.3568408507613587	-1.3459884520170564	-1.4266216736194832	-1.4157679450675011
0.005274	-0.321060	0.010193	-8630.065613243534	-1.366353	-1.355508	-1.3566721796121786	-1.3458267807166076	-1.426453002470303	-1.4156062737670523
0.005275	-0.320847	0.010193	-8624.323128243534	-1.366188	-1.355350	-1.3565053440375887	-1.3456669450663832	-1.4262861668957132	-1.415446438116828
0.005276	-0.320435	0.010223	-8613.248336243534	-1.366022	-1.355198	-1.3563375084629987	-1.3455131094161588	-1.4261183313211232	-1.4152926024666035
0.005277	-0.320160	0.010223	-8605.865142243534	-1.365857	-1.355042	-1.3561706728884086	-1.3453552737659344	-1.4259514957465331	-1.4151347668163792
0.005279	-0.319992	0.010254	-8601.353190243533	-1.365691	-1.354881	-1.3560010017392286	-1.3451906024654856	-1.425781824597353	-1.4149700955159303
0.005280	-0.319672	0.010284	-8592.739463243533	-1.365524	-1.354726	-1.3558321661646384	-1.3450337668152614	-1.425612989022763	-1.4148132598657062
0.005281	-0.319336	0.010223	-8583.715559243534	-1.365358	-1.354571	-1.3556643305900486	-1.3448769311650368	-1.4254451534481731	-1.4146564242154815
0.005282	-0.319107	0.010223	-8577.562897243533	-1.365193	-1.354413	-1.3554974950154586	-1.3447170955148127	-1.425278317873583	-1.4144965885652574
0.005284	-0.318878	0.010284	-8571.410235243533	-1.365026	-1.354255	-1.3553268238662786	-1.3445554242143638	-1.425107646724403	-1.4143349172648085
0.005285	-0.318527	0.010223	-8561.976153243533	-1.364861	-1.354101	-1.3551599882916885	-1.3443995885641393	-1.424940811149813	-1.414179081614584
0.005286	-0.318207	0.010223	-8553.362426243533	-1.364695	-1.353946	-1.3549921527170983	-1.3442427529139152	-1.4247729755752228	-1.4140222459643599
0.005287	-0.317993	0.010254	-8547.619941243534	-1.364529	-1.353787	-1.3548243171425085	-1.3440819172636906	-1.424605140000633	-1.4138614103141354
0.005289	-0.317673	0.010315	-8539.006214243534	-1.364362	-1.353631	-1.3546536459933283	-1.3439222459632418	-1.4244344688514528	-1.4137017390136866
0.005290	-0.317429	0.010284	-8532.443375243534	-1.364195	-1.353472	-1.3544848104187384	-1.3437614103130175	-1.4242656332768628	-1.4135409033634623
0.005291	-0.317200	0.010345	-8526.290713243534	-1.364028	-1.353313	-1.3543159748441482	-1.343600574662793	-1.4240967977022727	-1.4133800677132378
0.005292	-0.316849	0.010345	-8516.856631243534	-1.363860	-1.353157	-1.3541461392695582	-1.3434427390125687	-1.4239269621276827	-1.4132222320630135
0.005294	-0.316544	0.010315	-8508.653082243534	-1.363693	-1.353000	-1.3539754681203782	-1.34328206771212	-1.4237562909785026	-1.4130615607625647
0.005295	-0.316422	0.010315	-8505.371662243533	-1.363526	-1.352837	-1.353806632545788	-1.3431172320618956	-1.4235874554039125	-1.4128967251123403
0.005296	-0.316025	0.010345	-8494.707048243534	-1.363358	-1.352683	-1.3536367969711982	-1.3429613964116713	-1.4234176198293227	-1.412740889462116
0.005297	-0.315704	0.010376	-8486.093321243534	-1.363190	-1.352525	-1.353466961396608	-1.3428015607614467	-1.4232477842547324	-1.4125810538118915
0.005299	-0.315521	0.010406	-8481.171191243533	-1.363021	-1.352363	-1.353294290247428	-1.342635889460998	-1.4230751131055526	-1.4124153825114427
0.005300	-0.315277	0.010437	-8474.608352243533	-1.362853	-1.352202	-1.353124454672838	-1.3424730538107736	-1.4229052775309625	-1.4122525468612184
0.005301	-0.314941	0.010406	-8465.584447243533	-1.362684	-1.352045	-1.3529536190982479	-1.3423142181605492	-1.4227344419563723	-1.412093711210994
0.005302	-0.314606	0.010437	-8456.560543243533	-1.362515	-1.351887	-1.3527827835236579	-1.342154382510325	-1.4225636063817824	-1.4119338755607698
0.005304	-0.314468	0.010406	-8452.868946243534	-1.362346	-1.351723	-1.3526101123744778	-1.3419867112098762	-1.4223909352326023	-1.411766204260321
0.005305	-0.314163	0.010376	-8444.665396243534	-1.362178	-1.351566	-1.3524402767998878	-1.3418278755596518	-1.4222210996580122	-1.4116073686100965
0.005306	-0.313797	0.010376	-8434.821137243534	-1.362010	-1.351410	-1.3522704412252977	-1.3416700399094275	-1.4220512640834222	-1.4114495329598722
0.005307	-0.313599	0.010468	-8429.488830243534	-1.361840	-1.351247	-1.3520986056507076	-1.341505204259203	-1.421879428508832	-1.4112846973096478
0.005309	-0.313370	0.010468	-8423.336168243533	-1.361671	-1.351085	-1.3519259345015278	-1.3413395329587543	-1.4217067573596522	-1.411119026009199
0.005310	-0.312943	0.010498	-8411.851199243534	-1.361501	-1.350930	-1.3517540989269377	-1.3411826973085297	-1.4215349217850621	-1.4109621903589744
0.005311	-0.312714	0.010498	-8405.698537243534	-1.361331	-1.350767	-1.3515822633523475	-1.3410178616583055	-1.421363086210472	-1.4107973547087502
0.005312	-0.312500	0.010468	-8399.956052243533	-1.361161	-1.350605	-1.3514104277777577	-1.340854026008081	-1.4211912506358821	-1.4106335190585257
0.005314	-0.312180	0.010437	-8391.342325243533	-1.360992	-1.350447	-1.3512377566285774	-1.3406923547076322	-1.4210185794867018	-1.4104718477580769
0.005315	-0.311935	0.010437	-8384.779486243533	-1.360823	-1.350286	-1.3510669210539874	-1.340529519057408	-1.4208477439121119	-1.4103090121078528
0.005316	-0.311646	0.010468	-8376.986114243533	-1.360653	-1.350126	-1.3508950854793973	-1.3403676834071834	-1.4206759083375218	-1.410147176457628
0.005317	-0.311310	0.010498	-8367.962209243533	-1.360483	-1.349967	-1.3507232499048074	-1.340206847756959	-1.420504072762932	-1.4099863408074038
0.005319	-0.311050	0.010437	-8360.989192243534	-1.360314	-1.349807	-1.3505505787556273	-1.3400431764565104	-1.4203314016137518	-1.4098226695069551
0.005320	-0.310852	0.010559	-8355.656885243534	-1.360143	-1.349643	-1.3503777431810373	-1.3398773408062858	-1.4201585660391618	-1.4096568338567306
0.005321	-0.310486	0.010529	-8345.812626243534	-1.359973	-1.349484	-1.3502059076064474	-1.3397165051560616	-1.419986730464572	-1.4094959982065063
0.005322	-0.310150	0.010559	-8336.788722243533	-1.359802	-1.349325	-1.3500330720318572	-1.3395556695058373	-1.4198138948899817	-1.409335162556282
0.005324	-0.309998	0.010559	-8332.686947243534	-1.359631	-1.349159	-1.3498584008826773	-1.3393859982053884	-1.4196392237408018	-1.4091654912558331
0.005325	-0.309662	0.010468	-8323.663043243534	-1.359461	-1.349000	-1.3496865653080872	-1.339225162555164	-1.4194673881662117	-1.4090046556056088
0.005326	-0.309326	0.010529	-8314.639138243534	-1.359290	-1.348841	-1.3495137297334971	-1.3390643269049396	-1.4192945525916216	-1.4088438199553843
0.005327	-0.309113	0.010590	-8308.896654243534	-1.359119	-1.348677	-1.3493408941589071	-1.3388984912547153	-1.4191217170170316	-1.40867798430516
0.005329	-0.308899	0.010529	-8303.154169243533	-1.358948	-1.348513	-1.349166223009727	-1.3387308199542667	-1.4189470458678515	-1.4085103130047114
0.005330	-0.308502	0.010620	-8292.489555243534	-1.358776	-1.348355	-1.348992387435137	-1.338570984304042	-1.4187732102932615	-1.4083504773544868
0.005331	-0.308167	0.010590	-8283.465651243534	-1.358605	-1.348195	-1.348819551860547	-1.3384091486538179	-1.4186003747186715	-1.4081886417042626
0.005332	-0.308029	0.010620	-8279.774053243535	-1.358433	-1.348027	-1.3486457162859569	-1.3382393130035934	-1.4184265391440813	-1.4080188060540382
0.005334	-0.307755	0.010620	-8272.390859243535	-1.358261	-1.347865	-1.3484700451367768	-1.3380736417031447	-1.4182508679949013	-1.4078531347535894
0.005335	-0.307404	0.010620	-8262.956777243533	-1.358089	-1.347704	-1.3482962095621869	-1.3379108060529203	-1.4180770324203114	-1.407690299103365
0.005336	-0.307236	0.010590	-8258.444825243534	-1.357917	-1.347538	-1.348122373987597	-1.3377429704026957	-1.4179031968457214	-1.4075224634531405
0.005337	-0.306915	0.010590	-8249.831098243534	-1.357745	-1.347378	-1.3479485384130068	-1.3375811347524715	-1.4177293612711312	-1.4073606278029163
0.005339	-0.306580	0.010590	-8240.807194243534	-1.357574	-1.347217	-1.3477738672638269	-1.337416463452023	-1.4175546901219513	-1.4071959565024676
0.005340	-0.306366	0.010620	-8235.064709243534	-1.357402	-1.347053	-1.3476000316892367	-1.3372506278017984	-1.4173808545473612	-1.407030120852243
0.005341	-0.306091	0.010590	-8227.681515243534	-1.357230	-1.346890	-1.3474261961146465	-1.337085792151574	-1.417207018972771	-1.4068652852020187
0.005342	-0.305756	0.010651	-8218.657610243534	-1.357058	-1.346729	-1.3472523605400568	-1.3369229565013496	-1.4170331833981813	-1.4067024495517944
0.005344	-0.305496	0.010651	-8211.684593243534	-1.356885	-1.346565	-1.3470756893908764	-1.3367552852009008	-1.4168565122490009	-1.4065347782513455
0.005345	-0.305206	0.010742	-8203.891221243533	-1.356711	-1.346401	-1.3468998538162866	-1.3365894495506765	-1.416680676674411	-1.4063689426011212
0.005346	-0.304916	0.010681	-8196.097849243533	-1.356538	-1.346238	-1.3467250182416965	-1.336424613900452	-1.416505841099821	-1.4062041069508968
0.005347	-0.304611	0.010712	-8187.8943002435335	-1.356365	-1.346075	-1.3465501826671065	-1.3362597782502277	-1.416331005525231	-1.4060392713006724
0.005349	-0.304443	0.010712	-8183.382348243534	-1.356191	-1.345907	-1.3463725115179264	-1.336088106949779	-1.4161533343760508	-1.4058676000002237
0.005350	-0.304108	0.010681	-8174.358444243534	-1.356018	-1.345745	-1.3461976759433363	-1.3359242712995545	-1.4159784988014608	-1.4057037643499992
0.005351	-0.303711	0.010742	-8163.693829243533	-1.355844	-1.345585	-1.3460218403687465	-1.3357624356493303	-1.415802663226871	-1.405541928699775
0.005352	-0.303513	0.010651	-8158.361522243534	-1.355671	-1.345419	-1.3458470047941564	-1.3355945999991057	-1.415627827652281	-1.4053740930495504
0.005354	-0.303314	0.010712	-8153.029215243534	-1.355498	-1.345252	-1.3456703336449765	-1.335423928698657	-1.415451156503101	-1.4052034217491016
0.005355	-0.302933	0.010712	-8142.774778243534	-1.355324	-1.345091	-1.3454944980703862	-1.3352610930484325	-1.4152753209285107	-1.4050405860988773
0.005356	-0.302643	0.010712	-8134.9814062435335	-1.355151	-1.344927	-1.3453196624957962	-1.3350952573982082	-1.4151004853539206	-1.404874750448653
0.005357	-0.302475	0.010773	-8130.469454243534	-1.354976	-1.344759	-1.3451428269212062	-1.3349254217479838	-1.4149236497793307	-1.4047049147984285
0.005359	-0.302170	0.010712	-8122.265905243534	-1.354803	-1.344595	-1.344966155772026	-1.334757750447535	-1.4147469786301505	-1.4045372434979797
0.005360	-0.301788	0.010742	-8112.011468243533	-1.354629	-1.344434	-1.3447903201974363	-1.3345949147973106	-1.4145711430555608	-1.4043744078477554
0.005361	-0.301544	0.010773	-8105.448629243534	-1.354454	-1.344268	-1.3446134846228461	-1.3344270791470862	-1.4143943074809706	-1.404206572197531
0.005362	-0.301315	0.010742	-8099.295967243534	-1.354280	-1.344102	-1.344437649048256	-1.3342592434968619	-1.4142184719063804	-1.4040387365473066
0.005364	-0.300995	0.010834	-8090.682240243534	-1.354105	-1.343937	-1.344258977899076	-1.3340905721964131	-1.4140398007572004	-1.4038700652468579
0.005365	-0.300735	0.010742	-8083.709223243533	-1.353931	-1.343772	-1.344083142324486	-1.3339237365461887	-1.4138639651826104	-1.4037032295966334
0.005366	-0.300461	0.010803	-8076.326028243534	-1.353756	-1.343606	-1.3439063067498958	-1.3337559008959645	-1.4136871296080202	-1.4035353939464092
0.005367	-0.300079	0.010803	-8066.0715912435335	-1.353581	-1.343444	-1.3437294711753058	-1.33359206524574	-1.4135102940334303	-1.4033715582961848
0.005369	-0.299927	0.010773	-8061.969817243534	-1.353406	-1.343275	-1.3435508000261258	-1.3334193939452912	-1.4133316228842503	-1.403198886995736
0.005370	-0.299667	0.010773	-8054.9968002435335	-1.353232	-1.343109	-1.3433749644515358	-1.333251558295067	-1.4131557873096603	-1.4030310513455118
0.005371	-0.299301	0.010803	-8045.152540243534	-1.353057	-1.342946	-1.3431981288769457	-1.3330867226448424	-1.4129789517350702	-1.4028662156952871
0.005372	-0.299026	0.010803	-8037.769346243534	-1.352881	-1.342780	-1.3430202933023556	-1.3329188869946182	-1.41280111616048	-1.402698380045063
0.005374	-0.298843	0.010864	-8032.847216243534	-1.352706	-1.342611	-1.3428416221531756	-1.3327462156941694	-1.4126224450113	-1.4025257087446141
0.005375	-0.298462	0.010803	-8022.5927802435335	-1.352531	-1.342448	-1.3426647865785855	-1.332581380043945	-1.41244560943671	-1.4023608730943897
0.005376	-0.298111	0.010834	-8013.158698243534	-1.352355	-1.342285	-1.3424869510039956	-1.3324165443937206	-1.41226777386212	-1.4021960374441653
0.005377	-0.297943	0.010864	-8008.646746243534	-1.352179	-1.342115	-1.3423091154294056	-1.332244708743496	-1.41208993828753	-1.4020242017939408
0.005379	-0.297729	0.010864	-8002.904261243534	-1.352003	-1.341946	-1.3421294442802256	-1.3320720374430475	-1.41191026713835	-1.4018515304934922
0.005380	-0.297302	0.010895	-7991.419292243534	-1.351827	-1.341784	-1.3419516087056353	-1.3319082017928232	-1.4117324315637598	-1.401687694843268
0.005381	-0.297043	0.010834	-7984.446275243534	-1.351651	-1.341617	-1.3417737731310453	-1.3317393661425987	-1.4115545959891698	-1.4015188591930434
0.005382	-0.296875	0.010803	-7979.934323243534	-1.351476	-1.341447	-1.3415969375564554	-1.3315675304923744	-1.4113777604145799	-1.4013470235428191
0.005384	-0.296509	0.010895	-7970.090063243534	-1.351300	-1.341284	-1.3414172664072752	-1.3314008591919255	-1.4111980892653997	-1.4011803522423703
0.005385	-0.296173	0.010864	-7961.066159243534	-1.351124	-1.341119	-1.3412394308326854	-1.331234023541701	-1.4110202536908099	-1.4010135165921458
0.005386	-0.295944	0.010864	-7954.913497243534	-1.350947	-1.340950	-1.3410605952580952	-1.331063187891477	-1.4108414181162197	-1.4008426809419217
0.005387	-0.295715	0.010956	-7948.760835243534	-1.350770	-1.340781	-1.3408817596835052	-1.3308923522412524	-1.4106625825416297	-1.400671845291697
0.005389	-0.295380	0.010895	-7939.736931243534	-1.350594	-1.340616	-1.3407020885343253	-1.3307236809408036	-1.4104829113924497	-1.4005031739912484
0.005390	-0.295135	0.010834	-7933.174091243533	-1.350418	-1.340448	-1.340524252959735	-1.3305538452905794	-1.4103050758178595	-1.4003333383410241
0.005391	-0.294830	0.010925	-7924.970542243534	-1.350241	-1.340282	-1.3403454173851452	-1.3303860096403548	-1.4101262402432697	-1.4001655026907995
0.005392	-0.294525	0.010925	-7916.766992243533	-1.350064	-1.340115	-1.340166581810555	-1.3302171739901305	-1.4099474046686795	-1.3999966670405752
0.005394	-0.294312	0.010925	-7911.024508243534	-1.349887	-1.339945	-1.3399859106613752	-1.3300435026896817	-1.4097667335194997	-1.3998229957401265
0.005395	-0.293991	0.010895	-7902.410781243534	-1.349711	-1.339780	-1.3398080750867851	-1.3298766670394573	-1.4095888979449096	-1.399656160089902
0.005396	-0.293686	0.010895	-7894.207232243533	-1.349534	-1.339613	-1.339629239512195	-1.329707831389233	-1.4094100623703194	-1.3994873244396777
0.005397	-0.293457	0.010986	-7888.0545692435335	-1.349356	-1.339443	-1.339449403937605	-1.3295359957390085	-1.4092302267957295	-1.3993154887894532
0.005399	-0.293198	0.010986	-7881.081552243534	-1.349178	-1.339274	-1.3392677327884248	-1.3293633244385599	-1.4090485556465493	-1.3991428174890046
0.005400	-0.292862	0.010925	-7872.057648243534	-1.349001	-1.339108	-1.3390888972138348	-1.3291954887883355	-1.4088697200719593	-1.3989749818387802
0.005401	-0.292526	0.010925	-7863.033744243534	-1.348824	-1.338943	-1.3389100616392449	-1.329028653138111	-1.4086908844973693	-1.3988081461885558
0.005402	-0.292374	0.010956	-7858.931969243534	-1.348646	-1.338770	-1.3387302260646547	-1.3288538174878866	-1.4085110489227792	-1.3986333105383313
0.005404	-0.292099	0.011047	-7851.548775243534	-1.348468	-1.338601	-1.3385485549154748	-1.3286811461874377	-1.4083293777735992	-1.3984606392378824
0.005405	-0.291702	0.010986	-7840.884160243534	-1.348290	-1.338436	-1.3383687193408846	-1.3285143105372135	-1.4081495421990091	-1.3982938035876582
0.005406	-0.291473	0.011017	-7834.731498243534	-1.348111	-1.338265	-1.3381878837662948	-1.328341474886989	-1.4079687066244193	-1.3981209679374338
0.005407	-0.291260	0.011047	-7828.989014243533	-1.347932	-1.338093	-1.3380070481917046	-1.3281676392367647	-1.407787871049829	-1.3979471322872095
0.005409	-0.290878	0.011047	-7818.734577243534	-1.347753	-1.337927	-1.3378243770425247	-1.327997967936316	-1.4076051999006491	-1.3977774609867608
0.005410	-0.290588	0.011078	-7810.941205243534	-1.347574	-1.337758	-1.3376435414679346	-1.3278271322860915	-1.407424364326059	-1.3976066253365362
0.005411	-0.290344	0.011017	-7804.3783662435335	-1.347395	-1.337588	-1.3374627058933444	-1.3276552966358672	-1.4072435287514689	-1.397434789686312
0.005412	-0.290131	0.010986	-7798.635881243534	-1.347217	-1.337417	-1.3372828703187547	-1.3274824609856428	-1.4070636931768792	-1.3972619540360876
0.005414	-0.289719	0.010986	-7787.561089243533	-1.347039	-1.337252	-1.3371011991695745	-1.327313789685194	-1.406882022027699	-1.3970932827356388
0.005415	-0.289490	0.011078	-7781.408427243534	-1.346860	-1.337081	-1.3369203635949845	-1.3271409540349697	-1.406701186453109	-1.3969204470854144
0.005416	-0.289246	0.011017	-7774.845588243534	-1.346681	-1.336910	-1.3367395280203944	-1.3269681183847453	-1.406520350878519	-1.39674761143519
0.005417	-0.288956	0.011108	-7767.052216243534	-1.346502	-1.336741	-1.3365586924458044	-1.326797282734521	-1.4063395153039289	-1.3965767757849656
0.005419	-0.288681	0.011047	-7759.669021243533	-1.346323	-1.336571	-1.3363760212966243	-1.3266236114340721	-1.4061568441547487	-1.3964031044845169
0.005420	-0.288422	0.011047	-7752.696004243534	-1.346143	-1.336401	-1.3361941857220343	-1.3264517757838477	-1.4059750085801588	-1.3962312688342924
0.005421	-0.288025	0.011108	-7742.031390243534	-1.345964	-1.336234	-1.336013350147444	-1.3262829401336234	-1.4057941730055685	-1.396062433184068
0.005422	-0.287857	0.011047	-7737.519438243534	-1.345785	-1.336061	-1.3358325145728542	-1.3261081044833989	-1.4056133374309787	-1.3958875975338436
0.005424	-0.287582	0.011078	-7730.136244243534	-1.345605	-1.335891	-1.335648843423674	-1.3259344331829501	-1.4054296662817984	-1.3957139262333949
0.005425	-0.287247	0.011078	-7721.112339243534	-1.345426	-1.335723	-1.3354680078490841	-1.325764597532726	-1.4052488307072086	-1.3955440905831706
0.005426	-0.286957	0.011078	-7713.318967243534	-1.345246	-1.335553	-1.335286172274494	-1.3255927618825014	-1.4050669951326185	-1.3953722549329461
0.005427	-0.286774	0.011108	-7708.396838243534	-1.345066	-1.335379	-1.335104336699904	-1.3254169262322772	-1.4048851595580285	-1.395196419282722
0.005429	-0.286438	0.011139	-7699.372933243534	-1.344886	-1.335210	-1.334920665550724	-1.3252442549318284	-1.4047014884088485	-1.3950237479822731
0.005430	-0.286072	0.011047	-7689.528674243534	-1.344707	-1.335043	-1.334739829976134	-1.3250754192816039	-1.4045206528342584	-1.3948549123320486
0.005431	-0.285873	0.011169	-7684.196367243534	-1.344526	-1.334869	-1.334556994401544	-1.3248995836313797	-1.4043378172596686	-1.3946790766818244
0.005432	-0.285660	0.011078	-7678.453882243533	-1.344346	-1.334697	-1.334375158826954	-1.3247257479811552	-1.4041559816850784	-1.3945052410316
0.005434	-0.285278	0.011078	-7668.199446243534	-1.344167	-1.334530	-1.3341924876777738	-1.3245550766807064	-1.4039733105358982	-1.394334569731151
0.005435	-0.285004	0.011078	-7660.816251243534	-1.343987	-1.334360	-1.3340106521031838	-1.324383241030482	-1.4037914749613083	-1.3941627340809268
0.005436	-0.284729	0.011139	-7653.433057243534	-1.343807	-1.334189	-1.3338288165285936	-1.3242104053802577	-1.4036096393867181	-1.3939898984307024
0.005437	-0.284470	0.011139	-7646.4600402435335	-1.343627	-1.334017	-1.3336469809540037	-1.3240365697300334	-1.4034278038121282	-1.393816062780478
0.005439	-0.284134	0.011169	-7637.4361352435335	-1.343446	-1.333848	-1.3334623098048235	-1.3238638984295845	-1.403243132662948	-1.3936433914800292
0.005440	-0.283936	0.011169	-7632.103828243534	-1.343265	-1.333673	-1.3332794742302336	-1.3236870627793602	-1.403060297088358	-1.393466555829805
0.005441	-0.283646	0.011169	-7624.310456243534	-1.343084	-1.333502	-1.3330966386556435	-1.3235142271291358	-1.402877461513768	-1.3932937201795805
0.005442	-0.283340	0.011139	-7616.106907243534	-1.342903	-1.333332	-1.3329138030810534	-1.3233423914789113	-1.402694625939178	-1.393121884529356
0.005444	-0.283081	0.011200	-7609.133890243534	-1.342722	-1.333160	-1.3327291319318735	-1.3231667201784625	-1.402509954789998	-1.3929462132289072
0.005445	-0.282791	0.011169	-7601.340518243534	-1.342541	-1.332988	-1.3325462963572834	-1.3229928845282384	-1.4023271192154079	-1.392772377578683
0.005446	-0.282379	0.011230	-7590.265726243534	-1.342359	-1.332820	-1.3323624607826936	-1.3228230488780137	-1.402143283640818	-1.3926025419284584
0.005447	-0.282257	0.011230	-7586.984306243534	-1.342177	-1.332642	-1.3321786252081034	-1.3226432132277894	-1.4019594480662279	-1.3924227062782342
0.005449	-0.281937	0.011292	-7578.370580243533	-1.341994	-1.332471	-1.3319919540589233	-1.3224685419273405	-1.4017727769170478	-1.3922480349777853
0.005450	-0.281555	0.011200	-7568.116143243534	-1.341813	-1.332302	-1.3318091184843333	-1.3222977062771164	-1.4015899413424577	-1.3920771993275611
0.005451	-0.281311	0.011261	-7561.553303243534	-1.341630	-1.332128	-1.3316242829097433	-1.3221218706268918	-1.4014051057678678	-1.3919013636773365
0.005452	-0.281158	0.011230	-7557.4515292435335	-1.341448	-1.331951	-1.3314404473351533	-1.3219430349766677	-1.4012212701932778	-1.3917225280271124
0.005454	-0.280777	0.011261	-7547.197092243534	-1.341266	-1.331782	-1.3312547761859732	-1.3217703636762188	-1.4010355990440977	-1.3915498567266635
0.005455	-0.280426	0.011169	-7537.763010243534	-1.341085	-1.331612	-1.3310719406113833	-1.3215985280259943	-1.4008527634695078	-1.391378021076439
0.005456	-0.280243	0.011261	-7532.840880243533	-1.340903	-1.331436	-1.3308881050367931	-1.32142069237577	-1.4006689278949176	-1.3912001854262148
0.005457	-0.280014	0.011261	-7526.688218243534	-1.340720	-1.331261	-1.330703269462203	-1.3212438567255456	-1.4004840923203274	-1.3910233497759903
0.005459	-0.279602	0.011292	-7515.613427243534	-1.340537	-1.331092	-1.3305165983130232	-1.3210711854250967	-1.4002974211711476	-1.3908506784755414
0.005460	-0.279343	0.011322	-7508.640410243534	-1.340354	-1.330918	-1.330331762738433	-1.3208953497748726	-1.4001125855965575	-1.3906748428253173
0.005461	-0.279190	0.011353	-7504.5386352435335	-1.340170	-1.330739	-1.3301459271638432	-1.320714514124648	-1.3999267500219676	-1.3904940071750926
0.005462	-0.278885	0.011261	-7496.335086243534	-1.339987	-1.330566	-1.329961091589253	-1.3205396784744237	-1.3997419144473775	-1.3903191715248684
0.005464	-0.278427	0.011353	-7484.029762243534	-1.339804	-1.330398	-1.329774420440073	-1.320368007173975	-1.3995552432981975	-1.3901475002244197
0.005465	-0.278305	0.011322	-7480.748342243533	-1.339620	-1.330219	-1.329588584865483	-1.3201871715237505	-1.3993694077236074	-1.3899666645741953
0.005466	-0.277985	0.011292	-7472.1346152435335	-1.339437	-1.330047	-1.3294037492908928	-1.3200133358735262	-1.3991845721490173	-1.389792828923971
0.005467	-0.277710	0.011292	-7464.751420243534	-1.339254	-1.329873	-1.3292189137163029	-1.3198375002233018	-1.3989997365744273	-1.3896169932737465
0.005469	-0.277451	0.011353	-7457.778403243534	-1.339071	-1.329698	-1.3290322425671226	-1.319658828922853	-1.398813065425247	-1.3894383219732978
0.005470	-0.277115	0.011292	-7448.754499243534	-1.338887	-1.329526	-1.3288464069925328	-1.3194849932726287	-1.3986272298506572	-1.3892644863230734
0.005471	-0.276825	0.011322	-7440.961127243534	-1.338704	-1.329353	-1.3286615714179426	-1.3193101576224042	-1.398442394276067	-1.389089650672849
0.005472	-0.276611	0.011353	-7435.218643243534	-1.338520	-1.329176	-1.3284757358433525	-1.3191313219721799	-1.398256558701477	-1.3889108150226246
0.005474	-0.276321	0.011322	-7427.425271243534	-1.338337	-1.329002	-1.3282890646941727	-1.3189536506717312	-1.3980698875522972	-1.388733143722176
0.005475	-0.275970	0.011353	-7417.991189243534	-1.338153	-1.328830	-1.3281032291195825	-1.3187798150215067	-1.397884051977707	-1.3885593080719514
0.005476	-0.275681	0.011414	-7410.197817243534	-1.337968	-1.328655	-1.3279163935449925	-1.3186029793712823	-1.397697216403117	-1.388382472421727
0.005477	-0.275513	0.011414	-7405.685865243534	-1.337783	-1.328476	-1.3277295579704025	-1.318422143721058	-1.397510380828527	-1.3882016367715027
0.005479	-0.275162	0.011383	-7396.251783243533	-1.337599	-1.328304	-1.3275418868212223	-1.318246472420609	-1.3973227096793468	-1.3880259654710538
0.005480	-0.274796	0.011383	-7386.407524243534	-1.337414	-1.328131	-1.3273550512466326	-1.3180716367703849	-1.397135874104757	-1.3878511298208296
0.005481	-0.274658	0.011475	-7382.715926243533	-1.337228	-1.327950	-1.3271672156720424	-1.3178888011201604	-1.396948038530167	-1.387668294170605
0.005482	-0.274353	0.011505	-7374.512377243534	-1.337042	-1.327774	-1.3269793800974523	-1.3177109654699362	-1.3967602029555768	-1.3874904585203809
0.005484	-0.273941	0.011475	-7363.437585243534	-1.336856	-1.327602	-1.3267897089482723	-1.3175352941694873	-1.3965705318063968	-1.387314787219932
0.005485	-0.273743	0.011414	-7358.105278243534	-1.336671	-1.327424	-1.326602873373682	-1.3173554585192628	-1.3963836962318066	-1.3871349515697076
0.005486	-0.273514	0.011383	-7351.952616243534	-1.336486	-1.327247	-1.3264160377990923	-1.3171766228690387	-1.3961968606572168	-1.3869561159194834
0.005487	-0.273102	0.011475	-7340.877824243534	-1.336301	-1.327075	-1.3262292022245021	-1.3170027872188141	-1.3960100250826266	-1.3867822802692589
0.005489	-0.272919	0.011444	-7335.955695243534	-1.336115	-1.326896	-1.3260395310753221	-1.3168201159183655	-1.3958203539334466	-1.3865996089688102
0.005490	-0.272629	0.011505	-7328.162323243534	-1.335929	-1.326720	-1.325851695500732	-1.316642280268141	-1.3956325183588565	-1.3864217733185857
0.005491	-0.272369	0.011444	-7321.189306243534	-1.335743	-1.326543	-1.3256638599261419	-1.3164634446179166	-1.3954446827842664	-1.3862429376683614
0.005492	-0.272095	0.011536	-7313.806111243533	-1.335557	-1.326365	-1.3254760243515522	-1.3162836089676924	-1.3952568472096767	-1.386063102018137
0.005494	-0.271805	0.011505	-7306.012740243534	-1.335370	-1.326189	-1.3252853532023718	-1.3161039376672434	-1.3950661760604963	-1.3858834307176882
0.005495	-0.271500	0.011505	-7297.8091902435335	-1.335184	-1.326013	-1.325097517627782	-1.3159261020170192	-1.3948783404859064	-1.385705595067464
0.005496	-0.271179	0.011505	-7289.195463243534	-1.334998	-1.325837	-1.3249096820531918	-1.3157482663667945	-1.3946905049113163	-1.3855277594172393
0.005497	-0.270966	0.011536	-7283.452979243534	-1.334811	-1.325658	-1.3247208464786018	-1.3155674307165703	-1.3945016693367263	-1.385346923767015
0.005499	-0.270691	0.011505	-7276.069784243534	-1.334624	-1.325480	-1.3245301753294219	-1.3153857594161216	-1.3943109981875463	-1.3851652524665663
0.005500	-0.270325	0.011505	-7266.225525243533	-1.334438	-1.325306	-1.3243423397548317	-1.3152099237658972	-1.3941231626129562	-1.384989416816342
0.005501	-0.270111	0.011597	-7260.483040243534	-1.334250	-1.325126	-1.3241525041802418	-1.3150280881156728	-1.3939333270383663	-1.3848075811661176
0.005502	-0.269882	0.011505	-7254.330378243534	-1.334064	-1.324947	-1.3239646686056517	-1.3148472524654484	-1.3937454914637761	-1.3846267455158932
0.005504	-0.269455	0.011536	-7242.845409243534	-1.333877	-1.324775	-1.3237739974564717	-1.3146715811649996	-1.3935548203145962	-1.3844510742154443
0.005505	-0.269211	0.011505	-7236.282570243534	-1.333690	-1.324596	-1.3235851618818817	-1.3144907455147754	-1.3933659847400062	-1.3842702385652201
0.005506	-0.269028	0.011566	-7231.360440243534	-1.333503	-1.324415	-1.3233963263072916	-1.3143079098645507	-1.3931771491654161	-1.3840874029149954
0.005507	-0.268723	0.011566	-7223.156891243534	-1.333316	-1.324238	-1.3232074907327016	-1.3141290742143266	-1.392988313590826	-1.3839085672647713
0.005509	-0.268326	0.011566	-7212.4922762435335	-1.333128	-1.324064	-1.3230158195835215	-1.3139514029138777	-1.392796642441646	-1.3837308959643224
0.005510	-0.268143	0.011597	-7207.570147243534	-1.332940	-1.323883	-1.3228259840089316	-1.3137685672636532	-1.392606806867056	-1.383548060314098
0.005511	-0.267929	0.011597	-7201.827662243534	-1.332753	-1.323702	-1.3226371484343415	-1.313585731613429	-1.392417971292466	-1.3833652246638737
0.005512	-0.267532	0.011597	-7191.163048243534	-1.332565	-1.323527	-1.3224473128597514	-1.3134088959632044	-1.3922281357178758	-1.3831883890136492
0.005514	-0.267258	0.011627	-7183.779853243534	-1.332376	-1.323348	-1.3222546417105714	-1.3132262246627557	-1.3920354645686959	-1.3830057177132005
0.005515	-0.267059	0.011627	-7178.447546243534	-1.332188	-1.323167	-1.3220648061359812	-1.3130433890125315	-1.3918456289941057	-1.3828228820629762
0.005516	-0.266785	0.011688	-7171.064352243534	-1.331999	-1.322987	-1.3218739705613913	-1.312861553362307	-1.3916547934195158	-1.3826410464127517
0.005517	-0.266434	0.011688	-7161.630270243534	-1.331809	-1.322809	-1.3216821349868013	-1.3126817177120826	-1.3914629578449258	-1.3824612107625274
0.005519	-0.266159	0.011627	-7154.247076243534	-1.331621	-1.322630	-1.3214904638376213	-1.312499046411634	-1.3912712866957457	-1.3822785394620787
0.005520	-0.265900	0.011627	-7147.274059243534	-1.331432	-1.322450	-1.3212996282630312	-1.3123172107614094	-1.3910804511211556	-1.3820967038118541
0.005521	-0.265625	0.011688	-7139.8908642435335	-1.331243	-1.322271	-1.321108792688441	-1.3121363751111852	-1.3908896155465655	-1.38191586816163
0.005522	-0.265335	0.011627	-7132.097492243533	-1.331055	-1.322092	-1.3209189571138513	-1.3119555394609608	-1.3906997799719758	-1.3817350325114055
0.005524	-0.265076	0.011658	-7125.124475243534	-1.330866	-1.321912	-1.3207262859646711	-1.311771868160512	-1.3905071088227956	-1.3815513612109567
0.005525	-0.264648	0.011597	-7113.639506243534	-1.330678	-1.321738	-1.3205364503900812	-1.3115960325102878	-1.3903172732482056	-1.3813755255607325
0.005526	-0.264557	0.011658	-7111.178441243534	-1.330489	-1.321552	-1.320345614815491	-1.3114081968600633	-1.3901264376736155	-1.381187689910508
0.005527	-0.264267	0.011688	-7103.3850692435335	-1.330300	-1.321373	-1.320154779240901	-1.3112273612098388	-1.3899356020990254	-1.3810068542602836
0.005529	-0.263870	0.011688	-7092.720455243534	-1.330111	-1.321197	-1.319962108091721	-1.3110476899093901	-1.3897429309498455	-1.3808271829598349
0.005530	-0.263626	0.011627	-7086.157616243534	-1.329922	-1.321017	-1.3197712725171309	-1.3108658542591658	-1.3895520953752554	-1.3806453473096105
0.005531	-0.263504	0.011719	-7082.876196243534	-1.329732	-1.320831	-1.3195794369425409	-1.3106780186089415	-1.3893602598006654	-1.3804575116593862
0.005532	-0.263062	0.011688	-7070.981049243534	-1.329543	-1.320657	-1.3193886013679508	-1.310502182958717	-1.3891694242260753	-1.3802816760091616
0.005534	-0.262756	0.011658	-7062.777500243534	-1.329354	-1.320478	-1.3191959302187706	-1.3103195116582682	-1.388976753076895	-1.380099004708713
0.005535	-0.262589	0.011719	-7058.265548243534	-1.329164	-1.320294	-1.3190040946441808	-1.310133676008044	-1.3887849175023053	-1.3799131690584887
0.005536	-0.262268	0.011719	-7049.651821243534	-1.328974	-1.320115	-1.3188122590695908	-1.3099528403578193	-1.3885930819277152	-1.379732333408264
0.005537	-0.261917	0.011780	-7040.217739243533	-1.328784	-1.319936	-1.3186204234950005	-1.3097720047075951	-1.388401246353125	-1.3795514977580399
0.005539	-0.261642	0.011780	-7032.834544243534	-1.328593	-1.319755	-1.3184257523458205	-1.3095873334071464	-1.388206575203945	-1.3793668264575911
0.005540	-0.261429	0.011749	-7027.0920602435335	-1.328402	-1.319571	-1.3182329167712306	-1.309401497756922	-1.388013739629355	-1.3791809908073667
0.005541	-0.261124	0.011780	-7018.888511243534	-1.328212	-1.319391	-1.3180410811966405	-1.3092196621066974	-1.387821904054765	-1.378999155157142
0.005542	-0.260788	0.011780	-7009.864606243534	-1.328021	-1.319211	-1.3178482456220504	-1.309037826456473	-1.3876290684801749	-1.3788173195069178
0.005544	-0.260574	0.011780	-7004.122122243533	-1.327830	-1.319028	-1.3176535744728706	-1.3088511551560245	-1.387434397330995	-1.3786306482064692
0.005545	-0.260254	0.011810	-6995.508395243533	-1.327639	-1.318847	-1.3174607388982804	-1.3086683195058	-1.387241561756405	-1.3784478125562447
0.005546	-0.259933	0.011780	-6986.8946682435335	-1.327448	-1.318667	-1.3172679033236903	-1.3084864838555756	-1.3870487261818147	-1.3782659769060204
0.005547	-0.259766	0.011810	-6982.382716243534	-1.327257	-1.318482	-1.3170750677491003	-1.308299648205351	-1.3868558906072248	-1.3780791412557958
0.005549	-0.259430	0.011780	-6973.358811243534	-1.327066	-1.318302	-1.3168803965999203	-1.3081159769049024	-1.3866612194580448	-1.3778954699553472
0.005550	-0.259079	0.011749	-6963.924730243533	-1.326875	-1.318123	-1.3166875610253304	-1.307935141254678	-1.3864683838834548	-1.3777146343051228
0.005551	-0.258926	0.011810	-6959.822955243534	-1.326684	-1.317938	-1.3164947254507402	-1.3077483056044537	-1.3862755483088647	-1.3775277986548984
0.005552	-0.258575	0.011780	-6950.388873243533	-1.326493	-1.317758	-1.31630188987615	-1.3075664699542293	-1.3860827127342745	-1.377345963004674
0.005554	-0.258209	0.011810	-6940.544614243534	-1.326302	-1.317580	-1.3161072187269702	-1.3073847986537805	-1.3858880415850947	-1.3771642917042253
0.005555	-0.257980	0.011780	-6934.3919522435335	-1.326111	-1.317396	-1.31591438315238	-1.307198963003556	-1.3856952060105046	-1.3769784560540008
0.005556	-0.257828	0.011810	-6930.290177243533	-1.325920	-1.317210	-1.3157215475777901	-1.3070111273533318	-1.3855023704359146	-1.3767906204037765
0.005557	-0.257446	0.011810	-6920.035740243534	-1.325728	-1.317032	-1.3155277120032	-1.3068312917031073	-1.3853085348613245	-1.376610784753552
0.005559	-0.257095	0.011780	-6910.601658243534	-1.325537	-1.316853	-1.31533304085402	-1.3066486204026586	-1.3851138637121445	-1.3764281134531033
0.005560	-0.256897	0.011841	-6905.2693512435335	-1.325346	-1.316668	-1.3151402052794299	-1.3064617847524342	-1.3849210281375544	-1.376241277802879
0.005561	-0.256683	0.011810	-6899.526867243534	-1.325154	-1.316483	-1.3149463697048398	-1.3062749491022099	-1.3847271925629643	-1.3760544421526546
0.005562	-0.256256	0.011841	-6888.041898243534	-1.324962	-1.316306	-1.31475253413025	-1.3060961134519855	-1.3845333569883744	-1.3758756065024302
0.005564	-0.256042	0.011871	-6882.299413243533	-1.324770	-1.316121	-1.3145568629810698	-1.3059074421515369	-1.3843376858391943	-1.3756869352019816
0.005565	-0.255768	0.011810	-6874.916219243533	-1.324579	-1.315939	-1.3143640274064798	-1.3057236065013123	-1.3841448502646043	-1.375503099551757
0.005566	-0.255463	0.011871	-6866.712669243534	-1.324386	-1.315757	-1.3141691918318898	-1.305539770851088	-1.3839500146900143	-1.3753192639015328
0.005567	-0.255173	0.011963	-6858.919297243534	-1.324193	-1.315573	-1.3139743562572996	-1.3053539352008636	-1.3837551791154241	-1.3751334282513084
0.005569	-0.254913	0.011841	-6851.946280243534	-1.324001	-1.315390	-1.3137786851081197	-1.3051672639004148	-1.3835595079662442	-1.3749467569508595
0.005570	-0.254654	0.011932	-6844.973263243533	-1.323808	-1.315205	-1.3135838495335297	-1.3049804282501904	-1.3833646723916542	-1.3747599213006352
0.005571	-0.254364	0.011902	-6837.179891243533	-1.323615	-1.315022	-1.3133890139589397	-1.304795592599966	-1.3831698368170642	-1.3745750856504106
0.005572	-0.254135	0.011871	-6831.027229243534	-1.323423	-1.314838	-1.3131951783843496	-1.3046097569497417	-1.382976001242474	-1.3743892500001864
0.005574	-0.253769	0.011871	-6821.182970243533	-1.323230	-1.314658	-1.3129985072351695	-1.304426085649293	-1.382779330093294	-1.3742055786997378
0.005575	-0.253494	0.011902	-6813.799775243534	-1.323037	-1.314474	-1.3128036716605795	-1.3042402499990684	-1.382584494518704	-1.3740197430495131
0.005576	-0.253265	0.011871	-6807.647113243534	-1.322845	-1.314289	-1.3126098360859895	-1.3040534143488443	-1.382390658944114	-1.373832907399289
0.005577	-0.252975	0.011963	-6799.853742243534	-1.322651	-1.314106	-1.3124140005113996	-1.3038685786986197	-1.382194823369524	-1.3736480717490644
0.005579	-0.252640	0.011932	-6790.829837243534	-1.322458	-1.313924	-1.3122173293622192	-1.303682907398171	-1.3819981522203437	-1.3734624004486158
0.005580	-0.252426	0.011963	-6785.0873532435335	-1.322264	-1.313737	-1.3120214937876296	-1.3034940717479466	-1.381802316645754	-1.3732735647983914
0.005581	-0.252151	0.011963	-6777.704158243534	-1.322070	-1.313553	-1.3118256582130394	-1.3033082360977222	-1.381606481071164	-1.373087729148167
0.005582	-0.251785	0.011932	-6767.859899243534	-1.321877	-1.313372	-1.3116308226384492	-1.303125400447498	-1.3814116454965737	-1.3729048934979426
0.005584	-0.251541	0.011932	-6761.297059243534	-1.321684	-1.313187	-1.3114341514892693	-1.3029367291470493	-1.3812149743473938	-1.372716222197494
0.005585	-0.251328	0.011963	-6755.554575243534	-1.321490	-1.313000	-1.3112383159146792	-1.3027478934968246	-1.3810191387728037	-1.3725273865472694
0.005586	-0.251083	0.012054	-6748.991735243534	-1.321295	-1.312813	-1.3110414803400894	-1.3025590578466002	-1.3808223031982139	-1.372338550897045
0.005587	-0.250626	0.011993	-6736.686411243534	-1.321100	-1.312634	-1.3108446447654991	-1.302378222196376	-1.3806254676236236	-1.3721577152468207
0.005589	-0.250458	0.011963	-6732.174459243533	-1.320907	-1.312446	-1.310647973616319	-1.3021865508959272	-1.3804287964744435	-1.371966043946372
0.005590	-0.250214	0.011963	-6725.611619243534	-1.320713	-1.312260	-1.310452138041729	-1.3019987152457027	-1.3802329608998536	-1.3717782082961474
0.005591	-0.249832	0.012054	-6715.357183243534	-1.320518	-1.312078	-1.310255302467139	-1.3018148795954785	-1.3800361253252635	-1.3715943726459232
0.005592	-0.249634	0.011993	-6710.024876243534	-1.320323	-1.311890	-1.3100584668925488	-1.301625043945254	-1.3798392897506733	-1.3714045369956986
0.005594	-0.249344	0.012054	-6702.231504243534	-1.320128	-1.311705	-1.3098597957433689	-1.301436372644805	-1.3796406186014933	-1.3712158656952498
0.005595	-0.249039	0.012024	-6694.027954243534	-1.319933	-1.311521	-1.3096629601687788	-1.3012505369945808	-1.3794437830269033	-1.3710300300450255
0.005596	-0.248749	0.011993	-6686.234582243534	-1.319739	-1.311336	-1.309467124594189	-1.3010637013443564	-1.3792479474523134	-1.3708431943948012
0.005597	-0.248489	0.012054	-6679.261565243533	-1.319544	-1.311150	-1.3092702890195989	-1.3008758656941322	-1.3790511118777233	-1.370655358744577
0.005599	-0.248184	0.012054	-6671.0580162435335	-1.319348	-1.310965	-1.3090706178704188	-1.3006871943936833	-1.3788514407285433	-1.370466687444128
0.005600	-0.247910	0.012054	-6663.674821243534	-1.319153	-1.310778	-1.3088737822958287	-1.3004983587434589	-1.3786546051539532	-1.3702778517939036
0.005601	-0.247635	0.012085	-6656.291627243534	-1.318957	-1.310592	-1.3086759467212385	-1.3003105230932346	-1.378456769579363	-1.3700900161436793
0.005602	-0.247360	0.012085	-6648.908433243534	-1.318761	-1.310406	-1.3084781111466488	-1.30012268744301	-1.3782589340047733	-1.3699021804934548
0.005604	-0.247025	0.012085	-6639.884528243534	-1.318566	-1.310221	-1.3082794399974684	-1.2999340161425614	-1.378060262855593	-1.3697135091930062
0.005605	-0.246826	0.012085	-6634.5522212435335	-1.318370	-1.310032	-1.3080816044228787	-1.2997431804923372	-1.3778624272810032	-1.369522673542782
0.005606	-0.246582	0.012146	-6627.989382243533	-1.318173	-1.309844	-1.3078827688482886	-1.2995533448421126	-1.377663591706413	-1.3693328378925573
0.005607	-0.246185	0.012146	-6617.324767243534	-1.317976	-1.309660	-1.3076839332736985	-1.2993675091918884	-1.377464756131823	-1.369147002242333
0.005609	-0.245926	0.012115	-6610.351750243533	-1.317780	-1.309473	-1.3074842621245184	-1.2991768378914397	-1.3772650849826429	-1.3689563309418844
0.005610	-0.245789	0.012085	-6606.660153243533	-1.317584	-1.309281	-1.3072864265499284	-1.298983002241215	-1.377067249408053	-1.3687624952916597
0.005611	-0.245422	0.012115	-6596.815894243534	-1.317388	-1.309098	-1.3070885909753385	-1.298798166590991	-1.376869413833463	-1.3685776596414356
