Repository: pietracorvo/HystAPI

# Example data

The example data in this folder is from measurements performed during my physics bachelor.

The material is **FeSi3** (iron with 3% silicon), aka 'electrical steel', the standard material for ring cores in trafos. 

Four of the five samples where treated with high pressure torison (HPT, 20 rotations at 20GPa), to achieve nanocristallisation of the grains, which has a huge impact on the magnetic properties of the material. The HPT deformation was done at 77K (under liquid nitrogen) and at 293K (at room temperature). Afterwards some samples were heat treated at a temperature of 493K (for two hours) to anneal defects from the deformation process.

The five samples are:

File: testData/FeSi3_annealed/G1_919V_200Hz_800000Fs.txt (part 16 of 29)
--------------------------
t	U1	U2	H	B_raw	J_raw	B_drift	 J_drift	B_corr	J_corr
0.005246	0.049759	0.588226	1338.7118920564953	0.327609	0.325928	0.3376191508646154	0.33593768982192307	0.2646423750107691	0.2629629050729807
0.005247	0.050140	0.585937	1348.9663280564955	0.337101	0.335407	0.3471130590138462	0.3454185978832693	0.2741362831599999	0.2724438131343269
0.005249	0.050583	0.583527	1360.8614750564955	0.346555	0.344846	0.35657087531230774	0.35486141400596155	0.2835940994584614	0.2818866292570192
0.005250	0.050919	0.581299	1369.8853790564954	0.355972	0.354252	0.36598978346153854	0.3642693220673077	0.2930130076076922	0.29129453731836535
0.005251	0.051315	0.579132	1380.5499940564955	0.365354	0.363620	0.3753736916107693	0.37363923012865385	0.30239691575692296	0.3006644453797115
0.005252	0.051727	0.576813	1391.6247850564955	0.374699	0.372951	0.38472059976000006	0.38297213819	0.31174382390615374	0.3099973534410576
0.005254	0.052048	0.574615	1400.2385120564954	0.384007	0.382249	0.39403241605846157	0.39227395431269235	0.32105564020461524	0.31929916956375
0.005255	0.052460	0.572327	1411.3133040564953	0.393279	0.391507	0.40330632420769236	0.4015338623740385	0.33032954835384604	0.3285590776250961
0.005256	0.052933	0.570038	1424.0288060564953	0.402514	0.400726	0.4125432323569231	0.41075477043538466	0.33956645650307676	0.3377799856864423
0.005257	0.053268	0.567841	1433.0527100564955	0.411712	0.409913	0.4217431405061539	0.4199436784967308	0.3487663646523076	0.34696889374778844
0.005259	0.053543	0.565491	1440.4359040564955	0.420874	0.419065	0.43090895680461544	0.4290994946194231	0.3579321809507691	0.3561247098704807
0.005260	0.054077	0.563263	1454.7921160564954	0.429999	0.428172	0.4400358649538462	0.43820840268076927	0.3670590890999999	0.3652336179318269
0.005261	0.054474	0.560974	1465.4567300564954	0.439087	0.437246	0.449125773103077	0.44728431074211544	0.3761489972492307	0.3743095259931731
0.005262	0.054733	0.558746	1472.4297470564954	0.448138	0.446289	0.4581786812523077	0.45632921880346156	0.3852019053984614	0.3833544340545192
0.005264	0.055161	0.556427	1483.9147160564953	0.457153	0.455290	0.4671974975507692	0.46533403492615383	0.3942207216969229	0.39235925017721146
0.005265	0.055618	0.554382	1496.2200400564955	0.466133	0.464255	0.47617940570000006	0.4743009429875	0.40320262984615374	0.4013261582385576
0.005266	0.055969	0.552155	1505.6541220564955	0.475079	0.473188	0.4851273138492308	0.48323585104884614	0.4121505379953845	0.4102610662999038
0.005267	0.056274	0.549988	1513.8576710564953	0.483988	0.482087	0.49403822199846154	0.49213675911019233	0.4210614461446152	0.41916197436124997
0.005269	0.056686	0.547699	1524.9324630564954	0.492861	0.490946	0.5029150382969231	0.5009995752328846	0.42993826244307676	0.42802479048394226
0.005270	0.057190	0.545502	1538.4683200564955	0.501698	0.499766	0.5117539464461539	0.5098214832942308	0.4387771705923076	0.43684669854528846
0.005271	0.057434	0.543304	1545.0311590564954	0.510500	0.508560	0.5205578545953846	0.5186173913555769	0.4475810787415383	0.4456426066066346
0.005272	0.057877	0.541046	1556.9263060564954	0.519265	0.517310	0.5293247627446154	0.5273692994169231	0.45634798689076905	0.45439451466798075
0.005274	0.058289	0.538910	1568.0010970564954	0.527995	0.526026	0.538058579043077	0.5360891155396154	0.46508180318923065	0.463114330790673
0.005275	0.058548	0.536652	1574.9741140564954	0.536689	0.534711	0.5467544871923077	0.5447760236009616	0.47377771133846136	0.4718012388520192
0.005276	0.059052	0.534485	1588.5099710564955	0.545348	0.543353	0.5554153953415386	0.5534199316623077	0.4824386194876923	0.4804451469133654
0.005277	0.059464	0.532227	1599.5847630564954	0.553970	0.551961	0.5640393034907693	0.562029839723654	0.49106252763692293	0.4890550549747116
0.005279	0.059738	0.529877	1606.9679570564954	0.562554	0.560536	0.5726271197892309	0.5706086558463462	0.49965034393538454	0.49763387109740387
0.005280	0.060120	0.527679	1617.2223940564954	0.571103	0.569072	0.5811780279384616	0.5791465639076924	0.5082012520846153	0.50617177915875
0.005281	0.060593	0.525513	1629.9378950564953	0.579616	0.577569	0.5896929360876924	0.5876454719690385	0.516716160233846	0.5146706872200961
0.005282	0.060852	0.523193	1636.9109120564954	0.588092	0.586036	0.598170844236923	0.5961143800303846	0.5251940683830767	0.5231395952814423
0.005284	0.061218	0.520966	1646.7551720564954	0.596531	0.594463	0.6066136605353847	0.6045451961530769	0.5336368846815384	0.5315704114041345
0.005285	0.061707	0.518768	1659.8808510564954	0.604935	0.602851	0.6150195686846154	0.6129351042144231	0.5420427928307691	0.5399603194654807
0.005286	0.062134	0.516449	1671.3658200564953	0.613302	0.611203	0.6233884768338462	0.6212890122757693	0.5504117009799999	0.5483142275268269
0.005287	0.062347	0.514221	1677.1083050564955	0.621633	0.619526	0.631721384983077	0.6296139203371154	0.5587446091292306	0.556639135588173
0.005289	0.062775	0.512054	1688.5932740564954	0.629928	0.627807	0.6400202012815386	0.6378987364598078	0.5670434254276923	0.5649239517108654
0.005290	0.063248	0.509766	1701.3087750564955	0.638186	0.636050	0.6482801094307693	0.6461436445211539	0.575303333576923	0.5731688597722115
0.005291	0.063538	0.507690	1709.1021470564954	0.646410	0.644264	0.65650601758	0.6543595525825	0.5835292417261537	0.5813847678335576
0.005292	0.063843	0.505402	1717.3056970564953	0.654599	0.652442	0.6646969257292309	0.6625394606438462	0.5917201498753846	0.5895646758949038
0.005294	0.064392	0.503357	1732.0720850564953	0.662753	0.660577	0.6728547420276924	0.6706782767665385	0.599877966173846	0.5977034920175961
0.005295	0.064713	0.501129	1740.6858120564955	0.670871	0.668685	0.6809746501769232	0.6787881848278846	0.6079978743230768	0.6058134000789422
0.005296	0.065063	0.499023	1750.1198940564955	0.678955	0.676757	0.6890605583261539	0.6868620928892308	0.6160837824723076	0.6138873081402885
0.005297	0.065475	0.496796	1761.1946860564954	0.687003	0.684791	0.6971104664753847	0.694898000950577	0.6241336906215383	0.6219232162016346
0.005299	0.065887	0.494507	1772.2694780564955	0.695015	0.692789	0.7051262827738463	0.7028998170732692	0.6321495069199999	0.6299250323243268
0.005300	0.066177	0.492340	1780.0628490564955	0.702990	0.700755	0.713103190923077	0.7108677251346154	0.6401264150692306	0.637892940385673
0.005301	0.066635	0.490112	1792.3681740564955	0.710930	0.708679	0.7210450990723077	0.7187936331959615	0.6480683232184614	0.6458188484470191
0.005302	0.066986	0.487946	1801.8022550564954	0.718835	0.716572	0.7289520072215385	0.7266885412573078	0.6559752313676922	0.6537137565083654
0.005304	0.067307	0.485748	1810.4159820564953	0.726704	0.724430	0.7368248235200001	0.7345503573800001	0.6638480476661538	0.6615755726310577
0.005305	0.067703	0.483521	1821.0805960564953	0.734537	0.732250	0.7446597316692308	0.7423722654413462	0.6716829558153845	0.6693974806924038
0.005306	0.068176	0.481384	1833.7960980564953	0.742336	0.740033	0.7524606398184616	0.7501571735026924	0.6794838639646152	0.67718238875375
0.005307	0.068420	0.479156	1840.3589380564954	0.750098	0.747787	0.7602245479676923	0.7579130815640385	0.687247772113846	0.6849382968150961
0.005309	0.068817	0.477020	1851.0235520564954	0.757826	0.755501	0.7679563642661539	0.7656308976867308	0.6949795884123076	0.6926561129377884
0.005310	0.069229	0.474701	1862.0983430564954	0.765516	0.763178	0.7756482724153846	0.773309805748077	0.7026714965615383	0.7003350209991346
0.005311	0.069626	0.472534	1872.7629580564953	0.773171	0.770819	0.7833051805646155	0.7809527138094231	0.7103284047107692	0.7079779290604807
0.005312	0.069855	0.470306	1878.9156200564953	0.780790	0.778431	0.7909260887138462	0.7885666218707692	0.7179493128599999	0.7155918371218268
0.005314	0.070389	0.468109	1893.2718310564953	0.788373	0.785995	0.7985129050123078	0.7961344379934615	0.7255361291584614	0.7231596532445191
0.005315	0.070816	0.465759	1904.7568000564954	0.795919	0.793527	0.8060608131615385	0.8036683460548077	0.7330840373076922	0.7306935613058654
0.005316	0.071091	0.463562	1912.1399950564953	0.803428	0.801027	0.8135717213107693	0.811170254116154	0.740594945456923	0.7381954693672116
0.005317	0.071411	0.461243	1920.7537220564955	0.810901	0.808489	0.8210466294600001	0.8186341621775001	0.7480698536061537	0.7456593774285577
0.005319	0.071945	0.459015	1935.1099330564955	0.818337	0.815906	0.8284864457584615	0.8260549783001924	0.7555096699046152	0.75308019355125
0.005320	0.072250	0.456665	1943.3134830564954	0.825735	0.823294	0.8358863539076924	0.8334448863615385	0.7629095780538461	0.7604701016125961
0.005321	0.072571	0.454376	1951.9272090564955	0.833096	0.830644	0.8432492620569231	0.8407967944228847	0.7702724862030768	0.7678220096739423
0.005322	0.073044	0.452087	1964.6427110564955	0.840419	0.837952	0.8505741702061539	0.8481067024842308	0.7775973943523076	0.7751319177352884
0.005324	0.073425	0.449677	1974.8971480564953	0.847704	0.845224	0.8578629865046155	0.855382518606923	0.7848862106507691	0.7824077338579807
0.005325	0.073730	0.447357	1983.1006970564954	0.854951	0.852461	0.8651118946538462	0.8626214266682692	0.7921351187999999	0.7896466419193269
0.005326	0.074203	0.445007	1995.8161990564954	0.862160	0.859654	0.8723228028030771	0.8698163347296154	0.7993460269492307	0.796841549980673
0.005327	0.074463	0.442596	2002.7892160564954	0.869331	0.866815	0.8794957109523077	0.8769792427909615	0.8065189350984614	0.8040044580420191
0.005329	0.074890	0.440247	2014.2741850564953	0.876463	0.873933	0.8866315272507692	0.8841010589136539	0.8136547513969229	0.8111262741647115
0.005330	0.075272	0.437988	2024.5286220564954	0.883558	0.881015	0.8937284354	0.891184966975	0.8207516595461537	0.8182101822260577
0.005331	0.075714	0.435608	2036.4237680564954	0.890615	0.888057	0.9007873435492308	0.8982288750363462	0.8278105676953845	0.8252540902874038
0.005332	0.075989	0.433167	2043.8069630564953	0.897632	0.895065	0.9078062516984615	0.9052387830976923	0.8348294758446152	0.83226399834875
0.005334	0.076370	0.430756	2054.0613990564952	0.904611	0.902031	0.9147890679969232	0.9122085992203847	0.8418122921430768	0.8392338144714423
0.005335	0.076843	0.428528	2066.7769010564953	0.911553	0.908957	0.9217329761461538	0.9191365072817308	0.8487562002923075	0.8461617225327884
0.005336	0.077194	0.426086	2076.2109830564955	0.918456	0.915848	0.9286378842953847	0.9260294153430769	0.8556611084415384	0.8530546305941346
0.005337	0.077423	0.423767	2082.3636450564954	0.925321	0.922705	0.9355047924446154	0.9328883234044231	0.862528016590769	0.8599135386554807
0.005339	0.078003	0.421448	2097.9503890564956	0.932148	0.929513	0.942335608743077	0.9397001395271154	0.8693588328892307	0.866725354778173
0.005340	0.078384	0.419098	2108.204826056495	0.938937	0.936290	0.9491265168923078	0.9464790475884615	0.8761497410384614	0.8735042628395191
0.005341	0.078568	0.416687	2113.1269550564953	0.945688	0.943034	0.9558794250415384	0.9532249556498078	0.8829026491876921	0.8802501709008654
0.005342	0.078964	0.414276	2123.7915690564955	0.952399	0.949732	0.9625923331907693	0.9599248637111539	0.889615557336923	0.8869500789622116
0.005344	0.079453	0.411835	2136.9172480564953	0.959071	0.956387	0.9692681494892308	0.9665836798338462	0.8962913736353845	0.8936088950849038
0.005345	0.079788	0.409393	2145.9411530564953	0.965703	0.963008	0.9759020576384616	0.9732065878951923	0.9029252817846153	0.90023180314625
0.005346	0.080139	0.407074	2155.3752350564955	0.972297	0.969590	0.9824979657876923	0.9797904959565384	0.909521189933846	0.9068157112075961
0.005347	0.080551	0.404572	2166.4500260564955	0.978852	0.976131	0.9890548739369232	0.9863334040178846	0.9160780980830768	0.9133586192689422
0.005349	0.080933	0.402069	2176.7044630564956	0.985365	0.982631	0.9955716902353847	0.992837220140577	0.9225949143815384	0.9198624353916346
0.005350	0.081299	0.399628	2186.5487220564955	0.991839	0.989093	1.0020475983846155	0.9993011282019231	0.9290708225307692	0.9263263434529807
0.005351	0.081696	0.397186	2197.213337056495	0.998274	0.995514	1.0084845065338461	1.0057240362632693	0.9355077306799998	0.932749251514327
0.005352	0.082092	0.394745	2207.8779510564955	1.004669	1.001895	1.014881414683077	1.0121069443246153	0.9419046388292306	0.939132159575673
0.005354	0.082428	0.392242	2216.9018550564956	1.011023	1.008238	1.0212392309815386	1.0184537604473076	0.9482624551276922	0.9454789756983653
0.005355	0.082825	0.389709	2227.5664690564954	1.017336	1.014538	1.0275541391307692	1.0247556685086538	0.9545773632769229	0.9517808837597115
0.005356	0.083191	0.387207	2237.4107290564953	1.023609	1.020799	1.03382904728	1.03101857657	0.9608522714261537	0.9580437918210576
0.005357	0.083450	0.384644	2244.3837460564955	1.029840	1.027021	1.040061955429231	1.0372424846313462	0.9670851795753846	0.9642676998824038
0.005359	0.083954	0.382080	2257.9196020564955	1.036030	1.033194	1.0462557717276924	1.0434193007540384	0.973278995873846	0.9704445160050961
0.005360	0.084396	0.379578	2269.814749056495	1.042179	1.039328	1.0524066798769232	1.0495552088153846	0.9794299040230768	0.9765804240664422
0.005361	0.084656	0.376892	2276.7877660564955	1.048285	1.045425	1.0585145880261537	1.0556541168767308	0.9855378121723074	0.9826793321277885
0.005362	0.084991	0.374298	2285.8116700564956	1.054348	1.051477	1.0645794961753847	1.061708024938077	0.9916027203215384	0.9887332401891347
0.005364	0.085526	0.371674	2300.1678810564954	1.060369	1.057480	1.070604312473846	1.0677148410607693	0.9976275366199997	0.9947400563118269
0.005365	0.085907	0.369049	2310.4223180564954	1.066348	1.063446	1.076585220623077	1.0736827491221153	1.0036084447692306	1.0007079643731729
0.005366	0.086166	0.366241	2317.3953350564952	1.072281	1.069370	1.0825201287723079	1.0796086571834616	1.0095433529184614	1.0066338724345192
0.005367	0.086533	0.363617	2327.239594056495	1.078171	1.075248	1.0884120369215384	1.0854885652448076	1.015435261067692	1.0125137804958653
0.005369	0.087021	0.360840	2340.3652740564953	1.084017	1.081077	1.0942618532200001	1.0913213813675	1.0212850773661537	1.0183465966185576
0.005370	0.087265	0.357910	2346.9281130564955	1.089815	1.086867	1.1000617613692307	1.0971132894288462	1.0270849855153843	1.0241385046799039
0.005371	0.087677	0.355042	2358.0029050564954	1.095567	1.092605	1.1058156695184616	1.1028531974901923	1.0328388936646151	1.02987841274125
0.005372	0.088181	0.352112	2371.5387610564953	1.101271	1.098292	1.1115215776676926	1.1085421055515385	1.0385448018138463	1.0355673208025962
0.005374	0.088486	0.349152	2379.7423110564955	1.106927	1.103938	1.117181393966154	1.1141919216742309	1.0442046181123077	1.0412171369252885
0.005375	0.088837	0.346161	2389.1763920564954	1.112534	1.109534	1.1227903021153847	1.119789829735577	1.0498135262615382	1.0468150449866347
0.005376	0.089249	0.343048	2400.2511840564953	1.118092	1.115077	1.1283502102646155	1.1253347377969232	1.055373434410769	1.0523599530479808
0.005377	0.089661	0.339905	2411.3259760564956	1.123598	1.120569	1.1338581184138463	1.1308286458582693	1.06088134256	1.0578538611093269
0.005379	0.089920	0.336639	2418.2989930564954	1.129051	1.126014	1.1393149347123077	1.1362774619809617	1.0663381588584615	1.0633026772320193
0.005380	0.090378	0.333313	2430.6043170564953	1.134450	1.131397	1.1447158428615385	1.1416623700423076	1.0717390670076923	1.0686875852933653
0.005381	0.090775	0.329742	2441.2689310564956	1.139792	1.136726	1.1500597510107693	1.1469932781036538	1.077082975156923	1.0740184933547114
0.005382	0.091064	0.326141	2449.0623030564952	1.145075	1.141999	1.15534465916	1.152268186165	1.0823678833061536	1.0792934014160576
0.005384	0.091537	0.322327	2461.7778050564953	1.150297	1.147205	1.1605704754584616	1.1574780022876923	1.0875936996046152	1.08450321753875
0.005385	0.091934	0.318512	2472.4424190564955	1.155456	1.152351	1.1657313836076924	1.1626259103490384	1.0927546077538461	1.089651125600096
0.005386	0.092300	0.314545	2482.2866780564955	1.160552	1.157434	1.1708292917569232	1.1677108184103846	1.0978525159030768	1.0947360336614422
0.005387	0.092651	0.310669	2491.7207600564952	1.165585	1.162455	1.175864199906154	1.1727337264717308	1.1028874240523079	1.0997589417227884
0.005389	0.093124	0.306641	2504.4362620564953	1.170552	1.167406	1.1808350162046155	1.177688542594423	1.1078582403507693	1.1047137578454806
0.005390	0.093521	0.302460	2515.1008760564955	1.175452	1.172293	1.185736924353846	1.1825774506557694	1.1127601484999996	1.109602665906827
0.005391	0.093781	0.298248	2522.0738930564953	1.180283	1.177115	1.190569832503077	1.1874013587171153	1.1175930566492305	1.114426573968173
0.005392	0.094269	0.293854	2535.1995720564955	1.185043	1.181859	1.1953317406523079	1.1921472667784616	1.1223549647984616	1.1191724820295192
0.005394	0.094711	0.289337	2547.0947180564954	1.189730	1.186530	1.2000225569507692	1.196822082901154	1.127045781096923	1.1238472981522116
0.005395	0.094986	0.284546	2554.4779130564953	1.194338	1.191130	1.2046324651	1.2014239909625	1.1316556892461538	1.1284492062135576
0.005396	0.095337	0.279480	2563.9119950564955	1.198865	1.195645	1.2091613732492308	1.2059408990238463	1.1361845973953844	1.132966114274904
0.005397	0.095856	0.274170	2577.8580290564955	1.203307	1.200069	1.2136052813984615	1.2103668070851923	1.140628505544615	1.13739202233625
0.005399	0.096176	0.268768	2586.4717560564955	1.207660	1.204411	1.217962097696923	1.2147126232078844	1.1449853218430768	1.141737838458942
0.005400	0.096558	0.263000	2596.7261920564956	1.211920	1.208658	1.222224005846154	1.2189615312692308	1.1492472299923078	1.1459867465202884
0.005401	0.096985	0.257080	2608.2111610564953	1.216085	1.212809	1.2263909139953848	1.223114439330577	1.1534141381415384	1.1501396545816347
0.005402	0.097397	0.251129	2619.2859530564956	1.220153	1.216863	1.2304608221446154	1.227170347391923	1.1574840462907692	1.1541955626429807
0.005404	0.097748	0.245239	2628.7200350564954	1.224126	1.220824	1.234437638443077	1.2311351635146153	1.1614608625892306	1.158160378765673
0.005405	0.098190	0.239258	2640.6151820564955	1.228001	1.224685	1.2383145465923076	1.2349980715759616	1.1653377707384611	1.1620232868270193
0.005406	0.098557	0.233124	2650.4594410564955	1.231778	1.228449	1.2420934547415385	1.2387639796373076	1.169116678887692	1.1657891948883652
0.005407	0.098938	0.227051	2660.7138780564956	1.235456	1.232114	1.2457733628907695	1.2424308876986538	1.172796587036923	1.1694561029497115
0.005409	0.099365	0.220795	2672.198847056495	1.239032	1.235676	1.2493531791892307	1.2459967038213462	1.1763764033353845	1.1730219190724038
0.005410	0.099808	0.214264	2684.0939930564955	1.242503	1.239132	1.2528260873384616	1.2494546118826921	1.1798493114846154	1.1764798271337498
0.005411	0.100052	0.207764	2690.6568330564955	1.245869	1.242489	1.2561939954876922	1.2528135199440384	1.1832172196338457	1.179838735195096
0.005412	0.100510	0.201141	2702.9621570564955	1.249127	1.245732	1.2594539036369232	1.2560584280053846	1.186477127783077	1.1830836432564422
0.005414	0.101044	0.194519	2717.3183680564953	1.252278	1.248865	1.2626087199353846	1.259195244128077	1.1896319440815382	1.1862204593791346
0.005415	0.101364	0.187866	2725.932095056495	1.255322	1.251898	1.2656546280846155	1.262230152189423	1.1926778522307693	1.1892553674404807
0.005416	0.101639	0.181396	2733.3152900564955	1.258261	1.254828	1.2685955362338464	1.2651620602507694	1.19561876038	1.192187275501827
0.005417	0.102158	0.174957	2747.2613240564956	1.261096	1.257645	1.271432444383077	1.2679809683121153	1.1984556685292307	1.195006183563173
0.005419	0.102554	0.168640	2757.9259380564954	1.263828	1.260363	1.2741682606815385	1.2707027844348076	1.2011914848276923	1.1977279996858652
0.005420	0.102875	0.162323	2766.5396650564953	1.266458	1.262983	1.2768001688307693	1.2733246924961539	1.2038233929769229	1.2003499077472115
0.005421	0.103241	0.156128	2776.3839240564953	1.268987	1.265500	1.2793310769800001	1.2758436005575	1.206354301126154	1.2028688158085576
0.005422	0.103760	0.149994	2790.3299580564953	1.271418	1.267913	1.2817639851292308	1.2782585086188463	1.2087872092753846	1.205283723869904
0.005424	0.104095	0.144012	2799.3538620564955	1.273751	1.270235	1.2841008014276925	1.2805843247415385	1.211124025573846	1.2076095399925961
0.005425	0.104431	0.138184	2808.3777670564955	1.275990	1.272463	1.2863417095769232	1.2828142328028844	1.213364933723077	1.209839448053942
0.005426	0.104874	0.132629	2820.2729130564953	1.278139	1.274597	1.2884926177261538	1.2849501408642308	1.2155158418723073	1.2119753561152884
0.005427	0.105255	0.127228	2830.5273500564954	1.280201	1.276645	1.2905565258753846	1.287000048925577	1.2175797500215384	1.2140252641766347
0.005429	0.105652	0.122009	2841.191964056495	1.282178	1.278609	1.2925373421738462	1.2889678650482694	1.2195605663199998	1.215993080299327
0.005430	0.106064	0.117004	2852.2667560564955	1.284074	1.280491	1.294435250323077	1.2908517731096154	1.2214584744692307	1.217876988360673
0.005431	0.106339	0.112122	2859.6499510564954	1.285891	1.282299	1.2962541584723077	1.2926616811709617	1.2232773826184613	1.2196868964220193
0.005432	0.106750	0.107391	2870.7247420564954	1.287631	1.284025	1.2979960666215384	1.2943895892323076	1.2250192907676922	1.2214148044833653
0.005434	0.107178	0.102844	2882.2097110564955	1.289298	1.285677	1.29966688292	1.296045405355	1.2266901070661538	1.2230706206060575
0.005435	0.107574	0.098602	2892.874326056495	1.290896	1.287262	1.3012667910692308	1.297632313416346	1.2282900152153844	1.2246575286674037
0.005436	0.107834	0.094543	2899.8473430564954	1.292428	1.288785	1.3028006992184615	1.2991572214776923	1.229823923364615	1.22618243672875
0.005437	0.108231	0.090759	2910.5119570564952	1.293899	1.290243	1.3042736073676922	1.3006171295390385	1.2312968315138457	1.2276423447900962
0.005439	0.108704	0.087219	2923.2274580564954	1.295312	1.291640	1.305690423666154	1.3020179456617307	1.2327136478123077	1.2290431609127883
0.005440	0.109024	0.083862	2931.8411850564953	1.296672	1.292989	1.3070523318153846	1.303368853723077	1.2340755559615384	1.2303940689741346
0.005441	0.109283	0.080688	2938.8142020564956	1.297979	1.294288	1.3083612399646154	1.3046697617844232	1.2353844641107692	1.2316949770354808
0.005442	0.109772	0.077728	2951.9398810564953	1.299239	1.295531	1.3096231481138463	1.3059146698457693	1.23664637226	1.232939885096827
0.005444	0.110214	0.074890	2963.8350280564955	1.300453	1.296730	1.3108409644123078	1.3071174859684616	1.2378641885584614	1.2341427012195192
0.005445	0.110397	0.072266	2968.7571580564954	1.301623	1.297894	1.3120128725615385	1.3082833940298078	1.239036096707692	1.2353086092808654
0.005446	0.110764	0.069580	2978.6014170564954	1.302751	1.299010	1.3131427807107692	1.309401302091154	1.2401660048569227	1.2364265173422115
0.005447	0.111237	0.067230	2991.3169180564955	1.303840	1.300083	1.3142336888600001	1.3104762101525	1.2412569130061537	1.2375014254035577
0.005449	0.111481	0.064850	2997.8797580564956	1.304891	1.301125	1.3152885051584615	1.3115220262751923	1.2423117293046153	1.23854724152625
0.005450	0.111832	0.062592	3007.3138400564953	1.305906	1.302128	1.3163054133076924	1.3125269343365384	1.2433286374538461	1.239552149587596
0.005451	0.112289	0.060486	3019.6191640564953	1.306886	1.303093	1.3172873214569232	1.3134938423978846	1.244310545603077	1.2405190576489422
0.005452	0.112579	0.058594	3027.4125360564954	1.307835	1.304032	1.3182382296061539	1.3144347504592309	1.2452614537523075	1.2414599657102885
0.005454	0.112976	0.056702	3038.0771500564956	1.308754	1.304938	1.3191610459046155	1.315344566581923	1.2461842700507693	1.2423697818329806
0.005455	0.113312	0.055023	3047.1010540564953	1.309646	1.305818	1.3200549540538462	1.3162264746432693	1.2470781781999998	1.2432516898943269
0.005456	0.113708	0.053314	3057.7656690564954	1.310510	1.306669	1.320920862203077	1.3170793827046154	1.2479440863492308	1.244104597955673
0.005457	0.113968	0.051880	3064.738686056495	1.311350	1.307501	1.3217627703523078	1.3179132907659616	1.2487859944984616	1.2449385060170193
0.005459	0.114410	0.050385	3076.6338320564955	1.312167	1.308302	1.3225835866507694	1.318718106888654	1.249606810796923	1.2457433221397116
0.005460	0.114777	0.049042	3086.4780920564954	1.312962	1.309085	1.3233804948	1.31950301495	1.2504037189461537	1.2465282302010576
0.005461	0.115036	0.047791	3093.4511090564956	1.313736	1.309850	1.3241564029492308	1.3202699230113462	1.2511796270953846	1.2472951382624038
0.005462	0.115417	0.046661	3103.7055450564953	1.314492	1.310593	1.3249143110984616	1.3210148310726921	1.2519375352446152	1.2480400463237498
0.005464	0.115891	0.045441	3116.4210470564954	1.315229	1.311314	1.325655127396923	1.3217396471953846	1.2526783515430768	1.2487648624464422
0.005465	0.116104	0.044434	3122.1635310564952	1.315949	1.312027	1.326377035546154	1.3224545552567308	1.2534002596923077	1.2494797705077885
0.005466	0.116425	0.043427	3130.7772580564956	1.316652	1.312720	1.3270819436953847	1.3231494633180771	1.2541051678415385	1.2501746785691348
0.005467	0.116913	0.042511	3143.9029370564954	1.317341	1.313392	1.3277728518446155	1.323823371379423	1.254796075990769	1.2508485866304806
0.005469	0.117249	0.041565	3152.9268420564954	1.318015	1.314054	1.328450668143077	1.3244891875021154	1.2554738922892308	1.251514402753173
0.005470	0.117508	0.040710	3159.899859056495	1.318674	1.314705	1.3291115762923076	1.3251420955634616	1.2561348004384612	1.2521673108145193
0.005471	0.117950	0.039856	3171.7950050564955	1.319320	1.315336	1.3297594844415386	1.3257750036248077	1.2567827085876924	1.2528002188758653
0.005472	0.118301	0.039093	3181.2290870564952	1.319953	1.315957	1.3303943925907693	1.326397911686154	1.257417616736923	1.2534231269372116
0.005474	0.118561	0.038239	3188.2021040564955	1.320573	1.316568	1.3310182088892308	1.3270127278088462	1.2580414330353844	1.2540379430599038
0.005475	0.118912	0.037567	3197.6361860564953	1.321182	1.317165	1.3316291170384618	1.3276116358701922	1.2586523411846153	1.2546368511212498
0.005476	0.119400	0.036865	3210.7618650564955	1.321779	1.317745	1.3322280251876923	1.3281935439315384	1.259251249333846	1.255218759182596
0.005477	0.119720	0.036194	3219.3755920564954	1.322365	1.318321	1.3328159333369232	1.3287714519928846	1.2598391574830767	1.2557966672439422
0.005479	0.120026	0.035461	3227.5791410564952	1.322940	1.318885	1.3333947496353846	1.3293392681155771	1.2604179737815384	1.2563644833666348
0.005480	0.120438	0.034882	3238.6539330564956	1.323505	1.319437	1.3339616577846154	1.329893176176923	1.260984881930769	1.2569183914279807
0.005481	0.120789	0.034271	3248.0880150564954	1.324060	1.319980	1.3345185659338463	1.3304380842382693	1.26154179008	1.257463299489327
0.005482	0.121078	0.033630	3255.8813870564954	1.324605	1.320515	1.335065474083077	1.3309749922996155	1.2620886982292308	1.258000207550673
0.005484	0.121490	0.033081	3266.9561780564954	1.325141	1.321037	1.3356052903815383	1.3315008084223077	1.2626285145276919	1.2585260236733653
0.005485	0.121826	0.032501	3275.9800830564955	1.325668	1.321552	1.3361341985307693	1.332017716483654	1.2631574226769229	1.2590429317347116
0.005486	0.122101	0.032013	3283.3632770564955	1.326186	1.322062	1.3366541066800002	1.332529624545	1.263677330826154	1.2595548397960576
0.005487	0.122528	0.031555	3294.8482460564956	1.326698	1.322558	1.3371680148292306	1.333027532606346	1.2641912389753842	1.2600527478574037
0.005489	0.122955	0.031067	3306.333215056495	1.327201	1.323048	1.3376748311276925	1.3335213487290385	1.264698055273846	1.2605465639800961
0.005490	0.123169	0.030731	3312.0757000564954	1.327699	1.323538	1.338174739276923	1.3340132567903846	1.2651979634230766	1.2610384720414423
0.005491	0.123535	0.030334	3321.9199590564954	1.328190	1.324017	1.3386676474261539	1.3344941648517308	1.2656908715723074	1.2615193801027884
0.005492	0.123962	0.029938	3333.4049280564955	1.328675	1.324488	1.3391545555753848	1.3349670729130771	1.2661777797215383	1.2619922881641348
0.005494	0.124283	0.029541	3342.0186550564954	1.329154	1.324956	1.3396373718738461	1.3354388890357693	1.26666059602	1.262464104286827
0.005495	0.124557	0.029236	3349.4018500564953	1.329628	1.325420	1.340113280023077	1.3359047970971154	1.2671365041692306	1.262930012348173
0.005496	0.125092	0.028931	3363.7580610564955	1.330097	1.325871	1.3405841881723077	1.3363577051584616	1.2676074123184615	1.2633829204095193
0.005497	0.125397	0.028656	3371.9616110564953	1.330561	1.326325	1.3410500963215386	1.3368136132198076	1.2680733204676922	1.2638388284708653
0.005499	0.125671	0.028351	3379.3448050564953	1.331020	1.326775	1.34151291262	1.3372674293425	1.2685361367661536	1.2642926445935576
0.005500	0.126022	0.028046	3388.7788870564955	1.331475	1.327217	1.3419698207692308	1.3377113374038463	1.2689930449153843	1.264736552654904
0.005501	0.126465	0.027832	3400.674034056495	1.331925	1.327653	1.3424217289184617	1.3381492454651922	1.2694449530646152	1.2651744607162498
0.005502	0.126740	0.027618	3408.057228056495	1.332373	1.328091	1.3428716370676923	1.3385891535265384	1.2698948612138459	1.265614368777596
0.005504	0.127106	0.027374	3417.9014870564956	1.332816	1.328522	1.343318453366154	1.3390239696492308	1.2703416775123078	1.2660491849002884
0.005505	0.127457	0.027039	3427.3355690564954	1.333254	1.328949	1.3437583615153845	1.339452877710577	1.2707815856615383	1.2664780929616346
0.005506	0.127884	0.026855	3438.8205380564955	1.333690	1.329370	1.3441962696646155	1.339875785771923	1.271219493810769	1.2669010010229806
0.005507	0.128189	0.026703	3447.024088056495	1.334122	1.329792	1.3446301778138463	1.3402996938332694	1.27165340196	1.267324909084327
0.005509	0.128601	0.026489	3458.098879056495	1.334551	1.330207	1.3450629941123078	1.3407185099559615	1.2720862182584614	1.2677437252070192
0.005510	0.128906	0.026337	3466.3024290564954	1.334978	1.330623	1.3454919022615386	1.3411364180173075	1.2725151264076922	1.2681616332683652
0.005511	0.129196	0.026184	3474.0958010564955	1.335402	1.331038	1.3459178104107692	1.3415533260786539	1.272941034556923	1.2685785413297115
0.005512	0.129700	0.026093	3487.6316570564954	1.335825	1.331443	1.34634271856	1.3419602341399999	1.2733659427061537	1.2689854493910575
0.005514	0.130051	0.025848	3497.065739056495	1.336243	1.331850	1.3467645348584616	1.3423710502626922	1.2737877590046152	1.2693962655137498
0.005515	0.130280	0.025635	3503.2184010564956	1.336659	1.332258	1.3471824430076924	1.3427809583240384	1.2742056671538462	1.269806173575096
0.005516	0.130753	0.025543	3515.933903056495	1.337073	1.332656	1.3475983511569232	1.3431808663853846	1.274621575303077	1.2702060816364422
0.005517	0.131149	0.025452	3526.5985170564954	1.337485	1.333055	1.3480122593061539	1.3435817744467309	1.2750354834523074	1.2706069896977885
0.005519	0.131439	0.025269	3534.3918890564955	1.337894	1.333454	1.3484250756046154	1.343984590569423	1.275448299750769	1.2710098058204806
0.005520	0.131760	0.025116	3543.0056160564955	1.338301	1.333851	1.348833983753846	1.3443834986307692	1.2758572078999997	1.2714087138818269
0.005521	0.132202	0.025055	3554.9007620564953	1.338707	1.334241	1.349241891903077	1.3447754066921154	1.2762651160492307	1.271800621943173
0.005522	0.132614	0.024872	3565.975554056495	1.339110	1.334630	1.3496468000523079	1.3451663147534616	1.2766700241984617	1.2721915300045192
0.005524	0.132812	0.024719	3571.3078610564953	1.339511	1.335024	1.3500516163507692	1.345564130876154	1.277074840496923	1.2725893461272115
0.005525	0.133179	0.024689	3581.1521200564953	1.339911	1.335412	1.3504535245000002	1.3459540389375	1.277476748646154	1.2729792541885576
0.005526	0.133698	0.024567	3595.0981540564953	1.340308	1.335792	1.3508524326492308	1.3463359469988463	1.2778756567953846	1.273361162249904
0.005527	0.133926	0.024384	3601.2508160564953	1.340704	1.336180	1.3512503407984615	1.3467258550601922	1.278273564944615	1.2737510703112498
0.005529	0.134354	0.024292	3612.7357860564953	1.341097	1.336559	1.351647157096923	1.3471086711828848	1.2786703812430766	1.2741338864339424
0.005530	0.134750	0.024231	3623.4004000564955	1.341490	1.336938	1.352042065246154	1.3474895792442307	1.2790652893923076	1.2745147944952884
0.005531	0.135071	0.024170	3632.0141270564955	1.341881	1.337319	1.3524349733953847	1.347872487305577	1.2794581975415382	1.2748977025566346
0.005532	0.135422	0.024078	3641.4482080564953	1.342271	1.337697	1.3528268815446154	1.348252395366923	1.2798501056907692	1.2752776106179806
0.005534	0.135818	0.024017	3652.1128230564955	1.342660	1.338072	1.3532196978430768	1.3486312114896153	1.2802429219892306	1.275656426740673
0.005535	0.136124	0.023926	3660.3163720564953	1.343048	1.338450	1.3536096059923077	1.3490111195509615	1.2806328301384613	1.2760363348020192
0.005536	0.136520	0.023834	3670.9809860564956	1.343434	1.338822	1.3539975141415386	1.3493850276123076	1.2810207382876921	1.2764102428633652
0.005537	0.136917	0.023743	3681.6456010564953	1.343819	1.339194	1.3543844222907693	1.349758935673654	1.2814076464369228	1.2767841509247115
0.005539	0.137283	0.023682	3691.489860056495	1.344202	1.339565	1.3547712385892308	1.350133751796346	1.2817944627353843	1.2771589670474037
0.005540	0.137558	0.023621	3698.873054056495	1.344585	1.339938	1.3551561467384614	1.3505086598576923	1.2821793708846152	1.27753387510875
0.005541	0.137955	0.023499	3709.5376680564955	1.344966	1.340306	1.3555390548876924	1.3508785679190385	1.2825622790338462	1.2779037831700961
0.005542	0.138458	0.023468	3723.0735250564953	1.345346	1.340669	1.355920963036923	1.3512434759803846	1.2829441871830767	1.2782686912314423
0.005544	0.138672	0.023346	3728.8160100564955	1.345724	1.341040	1.3563027793353846	1.351618292103077	1.2833260034815384	1.2786435073541347
0.005545	0.138977	0.023315	3737.0195590564954	1.346102	1.341407	1.3566826874846154	1.351987200164423	1.283705911630769	1.2790124154154807
0.005546	0.139526	0.023193	3751.7859480564953	1.346478	1.341764	1.3570605956338462	1.3523461082257693	1.2840838197799997	1.279371323476827
0.005547	0.139832	0.023132	3759.9894970564956	1.346852	1.342129	1.357436503783077	1.3527130162871153	1.2844597279292307	1.279738231538173
0.005549	0.140106	0.023041	3767.3726920564955	1.347226	1.342493	1.3578143200815385	1.3530808324098076	1.2848375442276923	1.2801060476608652
0.005550	0.140533	0.023071	3778.8576610564955	1.347599	1.342852	1.3581892282307693	1.3534417404711538	1.285212452376923	1.2804669557222115
0.005551	0.140930	0.023010	3789.5222750564953	1.347972	1.343211	1.35856413638	1.3538026485324999	1.2855873605261539	1.2808278637835575
0.005552	0.141235	0.022888	3797.7258250564955	1.348343	1.343572	1.3589370445292308	1.3541655565938462	1.2859602686753844	1.2811907718449038
0.005554	0.141586	0.022766	3807.1599060564954	1.348712	1.343929	1.3593098608276923	1.3545263727165384	1.2863330849738461	1.281551587967596
0.005555	0.142044	0.022766	3819.4652300564953	1.349081	1.344282	1.359680768976923	1.3548812807778847	1.2867039931230768	1.2819064960289424
0.005556	0.142365	0.022766	3828.0789570564953	1.349450	1.344640	1.360051677126154	1.3552411888392308	1.2870749012723075	1.2822664040902885
0.005557	0.142700	0.022766	3837.1028620564953	1.349818	1.344998	1.3604215852753847	1.355601096900577	1.2874448094215385	1.2826263121516346
0.005559	0.143097	0.022644	3847.7674760564955	1.350185	1.345351	1.3607924015738462	1.3559579130232693	1.28781562572	1.282983128274327
0.005560	0.143494	0.022614	3858.4320900564953	1.350551	1.345704	1.361160309723077	1.3563128210846154	1.2881835338692307	1.283338036335673
0.005561	0.143768	0.022522	3865.815285056495	1.350916	1.346060	1.3615272178723077	1.3566707291459617	1.2885504420184613	1.2836959443970193
0.005562	0.144196	0.022461	3877.3002540564953	1.351280	1.346409	1.3618931260215386	1.3570216372073076	1.2889163501676921	1.2840468524583653
0.005564	0.144577	0.022430	3887.5546900564955	1.351643	1.346760	1.36225994232	1.35737645333	1.2892831664661535	1.2844016685810575
0.005565	0.144852	0.022369	3894.9378850564954	1.352006	1.347113	1.3626248504692309	1.3577313613913462	1.2896480746153847	1.2847565766424038
0.005566	0.145340	0.022308	3908.0635640564956	1.352367	1.347458	1.3629877586184618	1.3580782694526923	1.2900109827646156	1.28510348470375
0.005567	0.145737	0.022278	3918.7281780564954	1.352728	1.347805	1.3633506667676922	1.3584271775140384	1.290373890913846	1.285452392765096
0.005569	0.145950	0.022247	3924.4706630564956	1.353089	1.348158	1.363715483066154	1.3587839936367307	1.2907387072123075	1.2858092088877884
0.005570	0.146378	0.022156	3935.9556320564952	1.353448	1.348503	1.3640763912153846	1.359130901698077	1.2910996153615382	1.2861561169491347
0.005571	0.146805	0.022247	3947.4406010564953	1.353808	1.348849	1.3644382993646154	1.359478809759423	1.291461523510769	1.2865040250104807
0.005572	0.147110	0.022064	3955.6441500564956	1.354165	1.349196	1.3647972075138464	1.3598277178207694	1.2918204316600002	1.286852933071827
0.005574	0.147415	0.022034	3963.8477000564953	1.354522	1.349543	1.3651580238123078	1.3601785339434616	1.2921812479584616	1.2872037491945192
0.005575	0.147888	0.021973	3976.5632010564955	1.354879	1.349883	1.3655169319615386	1.3605204420048076	1.2925401561076924	1.2875456572558652
0.005576	0.148254	0.022003	3986.4074610564953	1.355235	1.350227	1.3658748401107692	1.360866350066154	1.292898064256923	1.2878915653172116
0.005577	0.148544	0.021973	3994.2008330564954	1.355591	1.350573	1.36623274826	1.3612142581275	1.2932559724061536	1.2882394733785576
0.005579	0.148926	0.021973	4004.4552690564956	1.355947	1.350916	1.3665925645584616	1.3615610742501922	1.2936157887046154	1.2885862895012499
0.005580	0.149353	0.021942	4015.9402390564956	1.356302	1.351257	1.3669494727076923	1.3619039823115384	1.2939726968538459	1.288929197562596
0.005581	0.149643	0.021851	4023.733611056495	1.356656	1.351601	1.367305380856923	1.3622498903728846	1.2943286050030767	1.2892751056239422
0.005582	0.150040	0.021790	4034.3982250564954	1.357009	1.351941	1.3676602890061538	1.3625917984342308	1.2946835131523073	1.2896170136852885
0.005584	0.150421	0.021790	4044.6526610564956	1.357362	1.352281	1.3680171053046153	1.3629356145569231	1.295040329450769	1.2899608298079808
0.005585	0.150787	0.021790	4054.4969210564955	1.357715	1.352622	1.3683720134538462	1.3632785226182693	1.2953952375999997	1.290303737869327
0.005586	0.151077	0.021759	4062.2902930564956	1.358068	1.352964	1.368726921603077	1.3636224306796154	1.2957501457492309	1.290647645930673
0.005587	0.151611	0.021729	4076.6465040564954	1.358420	1.353298	1.3690808297523076	1.3639583387409615	1.2961040538984614	1.2909835539920191
0.005589	0.151886	0.021729	4084.0296990564952	1.358772	1.353641	1.3694366460507694	1.364305154863654	1.296459870196923	1.2913303701147116
0.005590	0.152206	0.021667	4092.6434250564953	1.359123	1.353981	1.3697895542	1.364647062925	1.2968127783461538	1.2916722781760577
0.005591	0.152634	0.021576	4104.128395056496	1.359472	1.354316	1.3701404623492308	1.3649839709863463	1.2971636864953844	1.292009186237404
0.005592	0.153061	0.021606	4115.613364056495	1.359822	1.354652	1.3704923704984617	1.3653218790476922	1.2975155946446155	1.2923470942987498
0.005594	0.153259	0.021484	4120.9456710564955	1.360171	1.354993	1.3708451867969231	1.3656666951703844	1.2978684109430767	1.292691910421442
0.005595	0.153702	0.021545	4132.840818056495	1.360519	1.355327	1.371195094946154	1.3660026032317307	1.2982183190923076	1.2930278184827884
0.005596	0.154190	0.021454	4145.966497056495	1.360867	1.355658	1.3715450030953846	1.366335511293077	1.2985682272415384	1.2933607265441347
0.005597	0.154434	0.021423	4152.529336056496	1.361214	1.355997	1.3718939112446153	1.366676419354423	1.2989171353907691	1.2937016346054806
0.005599	0.154800	0.021423	4162.373595056495	1.361561	1.356332	1.372244727543077	1.3670152354771155	1.2992679516892305	1.294040450728173
0.005600	0.155273	0.021393	4175.089097056496	1.361908	1.356662	1.3725936356923076	1.3673471435384617	1.2996168598384612	1.2943723587895193
0.005601	0.155624	0.021362	4184.523179056496	1.362254	1.356997	1.3729415438415387	1.3676840515998077	1.2999647679876922	1.2947092668508653
0.005602	0.155960	0.021332	4193.5470830564955	1.362599	1.357331	1.373288451990769	1.368019959661154	1.3003116761369227	1.2950451749122116
0.005604	0.156265	0.021210	4201.750633056496	1.362943	1.357664	1.373636268289231	1.3683567757838462	1.3006594924353845	1.2953819910349038
0.005605	0.156738	0.021240	4214.466134056496	1.363287	1.357992	1.3739821764384614	1.3686866838451923	1.3010054005846152	1.29571189909625
