Repository: pietracorvo/HystAPI

# Example data

The example data in this folder is from measurements performed during my physics bachelor.

The material is **FeSi3** (iron with 3% silicon), aka 'electrical steel', the standard material for ring cores in trafos. 

Four of the five samples where treated with high pressure torison (HPT, 20 rotations at 20GPa), to achieve nanocristallisation of the grains, which has a huge impact on the magnetic properties of the material. The HPT deformation was done at 77K (under liquid nitrogen) and at 293K (at room temperature). Afterwards some samples were heat treated at a temperature of 493K (for two hours) to anneal defects from the deformation process.

The five samples are:

File: testData/FeSi3_annealed/G1_919V_100Hz_800000Fs.txt (part 17 of 57)
--------------------------
t	U1	U2	H	B_raw	J_raw	B_drift	 J_drift	B_corr	J_corr
0.005704	-0.093048	-0.014954	-2501.2990406630097	-1.181344	-1.178201	-1.170901921804423	-1.1677586766421153	-1.2335224186623437	-1.2303790214738943
0.005705	-0.093323	-0.014954	-2508.6822356630096	-1.181586	-1.178434	-1.1711420911455528	-1.1679898459402644	-1.2337625880034735	-1.2306101907720435
0.005706	-0.093643	-0.014893	-2517.2959626630095	-1.181827	-1.178664	-1.1713812604866827	-1.1682180152384134	-1.2340017573446036	-1.2308383600701924
0.005707	-0.093643	-0.014832	-2517.2959626630095	-1.182068	-1.178905	-1.1716204298278123	-1.1684571845365626	-1.2342409266857333	-1.2310775293683416
0.005709	-0.093811	-0.014893	-2521.80791466301	-1.182309	-1.179140	-1.1718577685100722	-1.1686885231328605	-1.234478265367993	-1.2313088679646396
0.005710	-0.094116	-0.014771	-2530.0114636630096	-1.182548	-1.179369	-1.1720949378512018	-1.1689156924310096	-1.2347154347091225	-1.2315360372627886
0.005711	-0.094223	-0.014740	-2532.88270566301	-1.182787	-1.179604	-1.1723321071923318	-1.1691488617291588	-1.2349526040502528	-1.2317692065609378
0.005712	-0.094315	-0.014648	-2535.3437706630098	-1.183024	-1.179838	-1.1725672765334616	-1.1693810310273076	-1.2351877733913823	-1.2320013758590866
0.005714	-0.094559	-0.014587	-2541.90661066301	-1.183261	-1.180067	-1.172800615215721	-1.1696063696236056	-1.235421112073642	-1.2322267144553847
0.005715	-0.094879	-0.014587	-2550.5203376630097	-1.183497	-1.180292	-1.173034784556851	-1.1698295389217546	-1.2356552814147719	-1.2324498837535336
0.005716	-0.094894	-0.014526	-2550.9305146630095	-1.183733	-1.180527	-1.1732689538979806	-1.170062708219904	-1.2358894507559013	-1.232683053051683
0.005717	-0.095123	-0.014557	-2557.0831766630095	-1.183968	-1.180755	-1.1735021232391105	-1.1702888775180529	-1.2361226200970314	-1.232909222349832
0.005719	-0.095322	-0.014526	-2562.4154836630096	-1.184203	-1.180983	-1.17373346192137	-1.1705132161143508	-1.2363539587792909	-1.2331335609461298
0.005720	-0.095505	-0.014465	-2567.3376136630095	-1.184438	-1.181212	-1.1739666312625001	-1.1707403854124998	-1.236587128120421	-1.2333607302442788
0.005721	-0.095673	-0.014435	-2571.84956566301	-1.184672	-1.181440	-1.1741988006036297	-1.1709665547106491	-1.2368192974615506	-1.2335868995424282
0.005722	-0.095917	-0.014435	-2578.4124056630094	-1.184905	-1.181665	-1.1744299699447598	-1.171189724008798	-1.2370504668026805	-1.233810068840577
0.005724	-0.096085	-0.014343	-2582.9243576630097	-1.185138	-1.181892	-1.1746593086270192	-1.171413062605096	-1.23727980548494	-1.234033407436875
0.005725	-0.096283	-0.014313	-2588.25666466301	-1.185370	-1.182117	-1.1748894779681491	-1.1716362319032452	-1.2375099748260698	-1.2342565767350242
0.005726	-0.096497	-0.014313	-2593.9991486630097	-1.185602	-1.182342	-1.1751196473092789	-1.171859401201394	-1.2377401441671996	-1.2344797460331731
0.005727	-0.096680	-0.014252	-2598.9212786630096	-1.185833	-1.182567	-1.1753488166504085	-1.1720825704995432	-1.2379693135083292	-1.2347029153313223
0.005729	-0.096802	-0.014252	-2602.2026986630094	-1.186063	-1.182793	-1.1755751553326683	-1.1723049090958413	-1.2381956521905892	-1.2349252539276203
0.005730	-0.096985	-0.014130	-2607.1248276630095	-1.186292	-1.183016	-1.1758023246737979	-1.1725260783939904	-1.2384228215317186	-1.2351464232257694
0.005731	-0.097198	-0.014160	-2612.8673126630097	-1.186522	-1.183238	-1.176030494014928	-1.1727462476921393	-1.238650990872849	-1.2353665925239183
0.005732	-0.097321	-0.014099	-2616.1487326630095	-1.186750	-1.183463	-1.1762566633560576	-1.1729694169902884	-1.2388771602139785	-1.2355897618220675
0.005734	-0.097488	-0.014191	-2620.6606846630098	-1.186980	-1.183687	-1.1764830020383172	-1.1731897555865864	-1.2391034988962382	-1.2358101004183655
0.005735	-0.097824	-0.014160	-2629.6845886630094	-1.187209	-1.183905	-1.176710171379447	-1.1734059248847355	-1.239330668237368	-1.2360262697165145
0.005736	-0.097900	-0.014099	-2631.7354766630096	-1.187438	-1.184131	-1.176937340720577	-1.1736300941828846	-1.2395578375784977	-1.2362504390146636
0.005737	-0.098083	-0.014099	-2636.6576056630097	-1.187666	-1.184353	-1.1771635100617068	-1.1738502634810335	-1.2397840069196278	-1.2364706083128125
0.005739	-0.098251	-0.014038	-2641.1695576630095	-1.187894	-1.184575	-1.1773878487439664	-1.1740686020773317	-1.240008345601887	-1.2366889469091107
0.005740	-0.098541	-0.014038	-2648.9629296630096	-1.188121	-1.184792	-1.177613018085096	-1.1742837713754808	-1.240233514943017	-1.2369041162072598
0.005741	-0.098679	-0.014008	-2652.6545276630095	-1.188348	-1.185015	-1.1778381874262258	-1.1745049406736296	-1.2404586842841465	-1.2371252855054087
0.005742	-0.098831	-0.014008	-2656.7563016630097	-1.188575	-1.185236	-1.1780633567673557	-1.1747241099717787	-1.2406838536252764	-1.2373444548035577
0.005744	-0.099060	-0.014008	-2662.9089636630097	-1.188802	-1.185455	-1.1782866954496152	-1.1749394485680769	-1.240907192307536	-1.237559793399856
0.005745	-0.099243	-0.013947	-2667.8310936630096	-1.189028	-1.185675	-1.1785108647907452	-1.175157617866226	-1.2411313616486659	-1.237777962698005
0.005746	-0.099350	-0.013947	-2670.7023356630098	-1.189254	-1.185898	-1.178735034131875	-1.1753787871643748	-1.2413555309897957	-1.2379991319961539
0.005747	-0.099655	-0.013916	-2678.9058856630095	-1.189479	-1.186113	-1.1789582034730048	-1.175591956462524	-1.2415787003309258	-1.238212301294303
0.005749	-0.099747	-0.013947	-2681.3669506630094	-1.189705	-1.186335	-1.1791805421552644	-1.175810295058822	-1.2418010390131853	-1.238430639890601
0.005750	-0.099930	-0.013855	-2686.2890796630095	-1.189930	-1.186554	-1.1794037114963942	-1.1760274643569713	-1.242024208354315	-1.2386478091887503
0.005751	-0.100235	-0.013855	-2694.4926296630097	-1.190154	-1.186768	-1.179625880837524	-1.1762396336551202	-1.2422463776954449	-1.2388599784868992
0.005752	-0.100311	-0.013855	-2696.5435166630095	-1.190379	-1.186990	-1.1798490501786538	-1.1764598029532691	-1.2424695470365745	-1.2390801477850482
0.005754	-0.100388	-0.013855	-2698.5944036630094	-1.190603	-1.187212	-1.1800693888609135	-1.1766781415495673	-1.2426898857188342	-1.2392984863813463
0.005755	-0.100784	-0.013824	-2709.2590186630096	-1.190827	-1.187422	-1.1802915582020432	-1.1768863108477163	-1.2429120550599642	-1.2395066556794954
0.005756	-0.100845	-0.013824	-2710.89972766301	-1.191051	-1.187644	-1.1805137275431732	-1.1771064801458653	-1.2431342244010941	-1.2397268249776443
0.005757	-0.101013	-0.013763	-2715.4116806630095	-1.191274	-1.187861	-1.1807348968843028	-1.1773216494440144	-1.2433553937422235	-1.2399419942757934
0.005759	-0.101196	-0.013702	-2720.3338096630096	-1.191496	-1.188077	-1.1809532355665626	-1.1775339880403126	-1.2435737324244833	-1.2401543328720916
0.005760	-0.101517	-0.013702	-2728.9475366630095	-1.191717	-1.188288	-1.1811724049076922	-1.1777431573384616	-1.2437929017656129	-1.2403635021702406
0.005761	-0.101547	-0.013580	-2729.76789166301	-1.191938	-1.188508	-1.1813915742488221	-1.1779613266366105	-1.2440120711067428	-1.2405816714683895
0.005762	-0.101776	-0.013733	-2735.9205536630097	-1.192160	-1.188722	-1.181611743589952	-1.1781734959347596	-1.244232240447873	-1.2407938407665386
0.005764	-0.102066	-0.013733	-2743.7139256630094	-1.192383	-1.188935	-1.1818310822722116	-1.1783828345310576	-1.2444515791301325	-1.2410031793628367
0.005765	-0.102219	-0.013641	-2747.8157006630095	-1.192604	-1.189151	-1.1820502516133413	-1.1785970038292068	-1.244670748471262	-1.2412173486609859
0.005766	-0.102219	-0.013672	-2747.8157006630095	-1.192825	-1.189372	-1.182269420954471	-1.1788161731273559	-1.244889917812392	-1.241436517959135
0.005767	-0.102478	-0.013641	-2754.7887176630097	-1.193046	-1.189584	-1.182488590295601	-1.1790263424255047	-1.245109087153522	-1.2416466872572838
0.005769	-0.102753	-0.013550	-2762.1719116630097	-1.193266	-1.189795	-1.1827049289778604	-1.1792336810218027	-1.245325425835781	-1.2418540258535817
0.005770	-0.102844	-0.013580	-2764.6329766630097	-1.193486	-1.190011	-1.1829230983189905	-1.179447850319952	-1.2455435951769114	-1.242068195151731
0.005771	-0.103073	-0.013519	-2770.7856386630096	-1.193705	-1.190223	-1.1831402676601201	-1.179658019618101	-1.245760764518041	-1.24227836444988
0.005772	-0.103302	-0.013550	-2776.9383006630096	-1.193924	-1.190435	-1.1833574370012498	-1.17986818891625	-1.2459779338591708	-1.242488533748029
0.005774	-0.103394	-0.013580	-2779.3993656630096	-1.194144	-1.190651	-1.1835737756835096	-1.1800805275125479	-1.2461942725414303	-1.242700872344327
0.005775	-0.103622	-0.013519	-2785.5520276630095	-1.194363	-1.190863	-1.1837909450246396	-1.180290696810697	-1.2464114418825605	-1.242911041642476
0.005776	-0.103882	-0.013519	-2792.52504466301	-1.194582	-1.191073	-1.1840081143657692	-1.1804988661088462	-1.2466286112236902	-1.2431192109406253
0.005777	-0.103973	-0.013519	-2794.9861096630098	-1.194801	-1.191289	-1.184225283706899	-1.1807130354069952	-1.2468457805648199	-1.2433333802387743
0.005779	-0.104126	-0.013458	-2799.0878836630095	-1.195019	-1.191502	-1.1844396223891587	-1.1809223740032933	-1.2470601192470796	-1.2435427188350723
0.005780	-0.104416	-0.013489	-2806.8812556630096	-1.195238	-1.191711	-1.1846567917302884	-1.1811295433014422	-1.2472772885882093	-1.2437498881332212
0.005781	-0.104599	-0.013428	-2811.8033856630095	-1.195456	-1.191922	-1.1848729610714184	-1.1813387125995913	-1.2474934579293393	-1.2439590574313704
0.005782	-0.104691	-0.013489	-2814.2644506630095	-1.195674	-1.192137	-1.185089130412548	-1.1815518818977404	-1.2477096272704689	-1.2441722267295194
0.005784	-0.104935	-0.013367	-2820.8272896630097	-1.195891	-1.192346	-1.1853024690948077	-1.1817572204940383	-1.2479229659527284	-1.2443775653258173
0.005785	-0.105209	-0.013397	-2828.2104846630095	-1.196107	-1.192553	-1.1855166384359375	-1.1819623897921874	-1.2481371352938582	-1.2445827346239664
0.005786	-0.105286	-0.013367	-2830.2613716630094	-1.196324	-1.192768	-1.1857318077770673	-1.1821755590903364	-1.248352304634988	-1.2447959039221155
0.005787	-0.105408	-0.013397	-2833.5427916630097	-1.196541	-1.192980	-1.1859469771181972	-1.1823857283884855	-1.248567473976118	-1.2450060732202646
0.005789	-0.105743	-0.013336	-2842.56669566301	-1.196757	-1.193185	-1.1861593158004569	-1.1825870669847836	-1.2487798126583778	-1.2452074118165626
0.005790	-0.105850	-0.013245	-2845.4379386630094	-1.196972	-1.193396	-1.1863724851415864	-1.1827962362829325	-1.2489929819995074	-1.2454165811147115
0.005791	-0.105988	-0.013306	-2849.1295356630094	-1.197187	-1.193607	-1.1865856544827162	-1.1830054055810817	-1.249206151340637	-1.2456257504128607
0.005792	-0.106232	-0.013397	-2855.6923746630096	-1.197404	-1.193816	-1.186800823823846	-1.1832125748792308	-1.2494213206817668	-1.2458329197110098
0.005794	-0.106461	-0.013306	-2861.8450366630095	-1.197620	-1.194024	-1.1870131625061056	-1.1834169134755288	-1.2496336593640263	-1.2460372583073078
0.005795	-0.106583	-0.013336	-2865.12645666301	-1.197836	-1.194235	-1.1872273318472355	-1.1836260827736778	-1.2498478287051564	-1.2462464276054568
0.005796	-0.106796	-0.013275	-2870.8689416630095	-1.198051	-1.194443	-1.1874405011883653	-1.1838322520718267	-1.250060998046286	-1.2464525969036058
0.005797	-0.106995	-0.013275	-2876.2012486630097	-1.198266	-1.194652	-1.187653670529495	-1.1840394213699759	-1.250274167387416	-1.246659766201755
0.005799	-0.107147	-0.013245	-2880.3030236630098	-1.198481	-1.194861	-1.1878650092117546	-1.184244759966274	-1.2504855060696753	-1.246865104798053
0.005800	-0.107300	-0.013245	-2884.4047976630095	-1.198695	-1.195071	-1.1880771785528847	-1.184452929264423	-1.2506976754108057	-1.247073274096202
0.005801	-0.107590	-0.013245	-2892.1981696630096	-1.198910	-1.195275	-1.1882903478940143	-1.1846550985625721	-1.2509108447519353	-1.2472754433943511
0.005802	-0.107681	-0.013214	-2894.6592346630096	-1.199124	-1.195486	-1.1885025172351442	-1.184864267860721	-1.2511230140930651	-1.2474846126925
0.005804	-0.107834	-0.013245	-2898.7610096630096	-1.199338	-1.195696	-1.1887128559174038	-1.1850706064570193	-1.2513333527753248	-1.2476909512887984
0.005805	-0.108170	-0.013184	-2907.78491366301	-1.199552	-1.195898	-1.1889250252585335	-1.1852707757551681	-1.2515455221164542	-1.2478911205869472
0.005806	-0.108276	-0.013214	-2910.6561556630095	-1.199766	-1.196108	-1.1891371945996636	-1.1854789450533172	-1.2517576914575845	-1.2480992898850962
0.005807	-0.108353	-0.013184	-2912.7070436630097	-1.199979	-1.196319	-1.1893483639407931	-1.1856881143514661	-1.2519688607987138	-1.2483084591832452
0.005809	-0.108734	-0.013153	-2922.9614796630094	-1.200193	-1.196519	-1.189558702623053	-1.1858844529477646	-1.252179199480974	-1.2485047977795436
0.005810	-0.108887	-0.013123	-2927.0632546630095	-1.200405	-1.196727	-1.1897688719641826	-1.1860906222459136	-1.2523893688221035	-1.2487109670776926
0.005811	-0.108917	-0.013031	-2927.88360966301	-1.200616	-1.196937	-1.1899780413053125	-1.1862987915440624	-1.2525985381632334	-1.2489191363758414
0.005812	-0.109192	-0.013062	-2935.26680366301	-1.200828	-1.197140	-1.1901882106464423	-1.1864999608422115	-1.252808707504363	-1.2491203056739906
0.005814	-0.109497	-0.013123	-2943.4703536630095	-1.201040	-1.197342	-1.190396549328702	-1.1866982994385096	-1.2530170461866228	-1.2493186442702886
0.005815	-0.109512	-0.013062	-2943.8805306630097	-1.201252	-1.197553	-1.1906067186698317	-1.1869074687366588	-1.2532272155277524	-1.2495278135684378
0.005816	-0.109680	-0.013062	-2948.3924836630094	-1.201464	-1.197759	-1.1908168880109615	-1.1871116380348077	-1.2534373848688825	-1.2497319828665867
0.005817	-0.110016	-0.013123	-2957.4163876630096	-1.201676	-1.197960	-1.1910270573520914	-1.1873108073329566	-1.253647554210012	-1.2499311521647356
0.005819	-0.110229	-0.013123	-2963.1588716630094	-1.201889	-1.198165	-1.1912363960343508	-1.1875121459292546	-1.2538568928922715	-1.2501324907610336
0.005820	-0.110291	-0.013031	-2964.7995816630096	-1.202100	-1.198374	-1.1914455653754807	-1.187719315227404	-1.2540660622334014	-1.250339660059183
0.005821	-0.110458	-0.013000	-2969.3115336630094	-1.202311	-1.198579	-1.1916547347166104	-1.187922484525553	-1.2542752315745314	-1.250542829357332
0.005822	-0.110703	-0.013000	-2975.8743736630095	-1.202521	-1.198781	-1.1918629040577402	-1.188122653823702	-1.2544834009156611	-1.250742998655481
0.005824	-0.110901	-0.012939	-2981.2066806630096	-1.202731	-1.198984	-1.19206924274	-1.18832199242	-1.2546897395979206	-1.250942337251779
0.005825	-0.110962	-0.012909	-2982.8473906630097	-1.202940	-1.199192	-1.1922764120811298	-1.1885281617181491	-1.2548969089390507	-1.2511485065499282
0.005826	-0.111313	-0.013031	-2992.2814726630095	-1.203151	-1.199391	-1.1924855814222597	-1.1887253310162982	-1.2551060782801806	-1.2513456758480772
0.005827	-0.111420	-0.012939	-2995.1527146630096	-1.203361	-1.199597	-1.1926937507633892	-1.188929500314447	-1.25531424762131	-1.2515498451462261
0.005829	-0.111618	-0.013031	-3000.48502166301	-1.203571	-1.199801	-1.192900089445649	-1.189129838910745	-1.2555205863035699	-1.251750183742524
0.005830	-0.111816	-0.012909	-3005.8173286630094	-1.203781	-1.200004	-1.1931082587867787	-1.1893310082088941	-1.2557287556446997	-1.2519513530406732
0.005831	-0.112015	-0.012970	-3011.1496356630096	-1.203991	-1.200207	-1.1933164281279087	-1.1895321775070433	-1.2559369249858294	-1.2521525223388223
0.005832	-0.112152	-0.012909	-3014.8412336630095	-1.204200	-1.200411	-1.1935235974690384	-1.1897343468051922	-1.256144094326959	-1.2523546916369712
0.005834	-0.112457	-0.012848	-3023.0447826630098	-1.204408	-1.200609	-1.193727936151298	-1.1899286854014903	-1.2563484330092187	-1.2525490302332694
0.005835	-0.112503	-0.012848	-3024.27531466301	-1.204616	-1.200816	-1.1939341054924277	-1.1901338546996394	-1.2565546023503487	-1.2527541995314184
0.005836	-0.112671	-0.012756	-3028.7872676630095	-1.204823	-1.201017	-1.1941392748335575	-1.1903330239977885	-1.2567597716914785	-1.2529533688295675
0.005837	-0.112915	-0.012787	-3035.3501066630097	-1.205030	-1.201216	-1.1943444441746875	-1.1905301932959376	-1.2569649410326083	-1.2531505381277166
0.005839	-0.113190	-0.012787	-3042.7333016630096	-1.205237	-1.201414	-1.194547782856947	-1.1907245318922355	-1.2571682797148678	-1.2533448767240145
0.005840	-0.113235	-0.012726	-3043.9638336630096	-1.205444	-1.201619	-1.1947529521980769	-1.1909277011903845	-1.2573734490559976	-1.2535480460221635
0.005841	-0.113373	-0.012787	-3047.6554306630096	-1.205651	-1.201821	-1.1949581215392067	-1.1911278704885337	-1.2575786183971274	-1.2537482153203128
0.005842	-0.113724	-0.012787	-3057.08951266301	-1.205858	-1.202016	-1.1951632908803367	-1.1913210397866827	-1.2577837877382576	-1.2539413846184617
0.005844	-0.113892	-0.012756	-3061.6014646630097	-1.206065	-1.202217	-1.195366629562596	-1.1915183783829808	-1.2579871264205167	-1.2541387232147598
0.005845	-0.113968	-0.012787	-3063.6523526630094	-1.206271	-1.202422	-1.195570798903726	-1.1917215476811298	-1.2581912957616468	-1.2543418925129088
0.005846	-0.114273	-0.012695	-3071.8559016630097	-1.206477	-1.202617	-1.1957749682448557	-1.1919147169792788	-1.2583954651027764	-1.2545350618110578
0.005847	-0.114426	-0.012756	-3075.95767666301	-1.206684	-1.202818	-1.1959801375859855	-1.1921138862774279	-1.2586006344439062	-1.254734231109207
0.005849	-0.114548	-0.012634	-3079.2390956630097	-1.206889	-1.203019	-1.1961814762682452	-1.192311224873726	-1.258801973126166	-1.254931569705505
0.005850	-0.114731	-0.012695	-3084.1612256630096	-1.207094	-1.203219	-1.196384645609375	-1.192509394171875	-1.259005142467296	-1.255129739003654
0.005851	-0.115036	-0.012726	-3092.36477566301	-1.207300	-1.203414	-1.1965888149505048	-1.192702563470024	-1.2592093118084255	-1.255322908301803
0.005852	-0.115158	-0.012726	-3095.6461946630097	-1.207507	-1.203617	-1.1967939842916346	-1.192903732768173	-1.2594144811495553	-1.255524077599952
0.005854	-0.115341	-0.012726	-3100.5683246630097	-1.207713	-1.203816	-1.1969963229738942	-1.1930990713644711	-1.2596168198318152	-1.2557194161962502
0.005855	-0.115509	-0.012665	-3105.0802766630095	-1.207918	-1.204016	-1.197199492315024	-1.19329724066262	-1.2598199891729447	-1.2559175854943991
0.005856	-0.115631	-0.012634	-3108.3616966630098	-1.208123	-1.204217	-1.197402661656154	-1.1934964099607692	-1.2600231585140746	-1.2561167547925483
0.005857	-0.115891	-0.012665	-3115.3347136630096	-1.208328	-1.204413	-1.1976058309972837	-1.193690579258918	-1.2602263278552046	-1.2563109240906971
0.005859	-0.116135	-0.012604	-3121.8975526630097	-1.208532	-1.204609	-1.1978061696795432	-1.1938829178552164	-1.2604266665374642	-1.2565032626869954
0.005860	-0.116257	-0.012573	-3125.1789726630095	-1.208736	-1.204808	-1.198008339020673	-1.1940800871533654	-1.260628835878594	-1.2567004319851445
0.005861	-0.116348	-0.012573	-3127.6400376630095	-1.208940	-1.205009	-1.1982105083618027	-1.1942792564515143	-1.2608310052197234	-1.2568996012832934
0.005862	-0.116653	-0.012665	-3135.84358666301	-1.209144	-1.205204	-1.1984126777029327	-1.1944724257496633	-1.2610331745608536	-1.2570927705814423
0.005864	-0.116898	-0.012604	-3142.40642666301	-1.209349	-1.205400	-1.1986140163851924	-1.1946647643459616	-1.2612345132431133	-1.2572851091777406
0.005865	-0.116913	-0.012573	-3142.8166036630096	-1.209552	-1.205603	-1.198815185726322	-1.1948659336441105	-1.261435682584243	-1.2574862784758896
0.005866	-0.117111	-0.012482	-3148.1489106630097	-1.209755	-1.205799	-1.1990163550674517	-1.1950601029422596	-1.2616368519253727	-1.2576804477740386
0.005867	-0.117462	-0.012573	-3157.5829926630095	-1.209958	-1.205990	-1.1992175244085819	-1.1952492722404084	-1.2618380212665028	-1.2578696170721875
0.005869	-0.117584	-0.012421	-3160.8644126630097	-1.210160	-1.206188	-1.1994158630908411	-1.1954436108367068	-1.262036359948762	-1.2580639556684858
0.005870	-0.117691	-0.012451	-3163.7356546630094	-1.210361	-1.206386	-1.1996150324319712	-1.1956397801348557	-1.262235529289892	-1.2582601249666348
0.005871	-0.117950	-0.012482	-3170.7086716630097	-1.210563	-1.206579	-1.199815201773101	-1.1958309494330048	-1.262435698631022	-1.2584512942647839
0.005872	-0.118271	-0.012482	-3179.3223986630096	-1.210765	-1.206770	-1.2000153711142307	-1.1960201187311537	-1.2626358679721514	-1.2586404635629327
0.005874	-0.118271	-0.012421	-3179.3223986630096	-1.210967	-1.206972	-1.2002137097964902	-1.196218457327452	-1.2628342066544112	-1.258838802159231
0.005875	-0.118454	-0.012451	-3184.2445286630095	-1.211168	-1.207167	-1.2004128791376203	-1.196411626625601	-1.263033375995541	-1.25903197145738
0.005876	-0.118637	-0.012421	-3189.1666576630096	-1.211370	-1.207362	-1.20061304847875	-1.19660479592375	-1.263233545336671	-1.259225140755529
0.005877	-0.118805	-0.012421	-3193.6786106630097	-1.211571	-1.207558	-1.2008122178198797	-1.1967989652218989	-1.2634327146778004	-1.259419310053678
0.005879	-0.119064	-0.012390	-3200.6516276630095	-1.211772	-1.207750	-1.2010095565021395	-1.196987303818197	-1.2636300533600604	-1.259607648649976
0.005880	-0.119186	-0.012421	-3203.9330466630095	-1.211973	-1.207947	-1.201208725843269	-1.1971824731163463	-1.2638292227011898	-1.2598028179481253
0.005881	-0.119385	-0.012390	-3209.2653536630096	-1.212174	-1.208141	-1.2014078951843992	-1.197374642414495	-1.26402839204232	-1.2599949872462741
0.005882	-0.119629	-0.012421	-3215.8281936630096	-1.212375	-1.208334	-1.2016070645255288	-1.1975658117126442	-1.2642275613834495	-1.2601861565444232
0.005884	-0.119827	-0.012421	-3221.1605006630098	-1.212576	-1.208528	-1.2018044032077886	-1.1977561503089422	-1.2644249000657095	-1.2603764951407213
0.005885	-0.119965	-0.012421	-3224.8520976630098	-1.212777	-1.208725	-1.2020035725489182	-1.1979513196070914	-1.264624069406839	-1.2605716644388705
0.005886	-0.120071	-0.012390	-3227.72334066301	-1.212978	-1.208922	-1.2022027418900478	-1.1981464889052404	-1.2648232387479688	-1.2607668337370195
0.005887	-0.120438	-0.012390	-3237.56759966301	-1.213179	-1.209110	-1.202401911231178	-1.1983326582033893	-1.2650224080890986	-1.2609530030351683
0.005889	-0.120590	-0.012360	-3241.6693746630094	-1.213379	-1.209305	-1.2025982499134376	-1.1985239967996875	-1.2652187467713585	-1.2611443416314665
0.005890	-0.120651	-0.012360	-3243.3100836630097	-1.213579	-1.209504	-1.2027964192545673	-1.1987211660978363	-1.2654169161124882	-1.2613415109296153
0.005891	-0.120895	-0.012360	-3249.8729236630097	-1.213779	-1.209696	-1.202994588595697	-1.1989113353959857	-1.265615085453618	-1.2615316802277647
0.005892	-0.121185	-0.012360	-3257.66629566301	-1.213980	-1.209886	-1.203193757936827	-1.1990995046941346	-1.2658142547947477	-1.2617198495259137
0.005894	-0.121277	-0.012390	-3260.1273606630098	-1.214180	-1.210083	-1.2033900966190865	-1.1992928432904326	-1.2660105934770072	-1.2619131881222116
0.005895	-0.121353	-0.012299	-3262.1782476630096	-1.214380	-1.210280	-1.2035882659602164	-1.1994880125885816	-1.2662087628181373	-1.2621083574203606
0.005896	-0.121658	-0.012329	-3270.3817966630095	-1.214579	-1.210470	-1.2037854353013462	-1.1996761818867308	-1.266405932159267	-1.2622965267185098
0.005897	-0.121887	-0.012268	-3276.53445966301	-1.214778	-1.210661	-1.2039826046424758	-1.1998653511848798	-1.2666031015003965	-1.2624856960166588
0.005899	-0.121994	-0.012238	-3279.4057016630095	-1.214976	-1.210855	-1.2041769433247356	-1.2000556897811778	-1.2667974401826565	-1.2626760346129569
0.005900	-0.122223	-0.012238	-3285.5583636630095	-1.215174	-1.211046	-1.2043731126658654	-1.2002448590793269	-1.2669936095237864	-1.262865203911106
0.005901	-0.122437	-0.012177	-3291.30084766301	-1.215372	-1.211236	-1.204569282006995	-1.2004330283774758	-1.2671897788649158	-1.2630533732092548
0.005902	-0.122620	-0.012177	-3296.2229776630097	-1.215569	-1.211427	-1.2047644513481248	-1.200622197675625	-1.2673849482060455	-1.263242542507404
0.005904	-0.122742	-0.012238	-3299.5043976630095	-1.215767	-1.211621	-1.2049587900303846	-1.200812536271923	-1.2675792868883056	-1.263432881103702
0.005905	-0.123016	-0.012177	-3306.8875916630095	-1.215964	-1.211809	-1.2051539593715144	-1.200998705570072	-1.2677744562294353	-1.263619050401851
0.005906	-0.123108	-0.012146	-3309.3486566630095	-1.216161	-1.212003	-1.2053491287126443	-1.201190874868221	-1.267969625570565	-1.2638112197
0.005907	-0.123322	-0.012085	-3315.0911416630097	-1.216357	-1.212192	-1.205543298053774	-1.2013780441663702	-1.2681637949116946	-1.2639983889981492
0.005909	-0.123550	-0.012177	-3321.2438036630097	-1.216554	-1.212381	-1.2057366367360336	-1.2015633827626682	-1.2683571335939545	-1.2641837275944472
0.005910	-0.123688	-0.012177	-3324.9354006630097	-1.216752	-1.212574	-1.2059328060771635	-1.2017545520608173	-1.2685533029350844	-1.2643748968925963
0.005911	-0.123810	-0.012207	-3328.2168206630095	-1.216949	-1.212767	-1.2061279754182932	-1.2019457213589662	-1.2687484722762141	-1.2645660661907452
0.005912	-0.124176	-0.012177	-3338.0610796630094	-1.217146	-1.212952	-1.2063231447594231	-1.2021288906571155	-1.2689436416173439	-1.2647492354888945
0.005914	-0.124268	-0.012115	-3340.5221446630094	-1.217343	-1.213145	-1.2065164834416828	-1.2023182292534134	-1.2691369802996038	-1.2649385740851924
0.005915	-0.124405	-0.012146	-3344.2137416630094	-1.217540	-1.213337	-1.2067116527828126	-1.2025083985515626	-1.2693321496407335	-1.2651287433833416
0.005916	-0.124634	-0.012085	-3350.36640366301	-1.217736	-1.213526	-1.2069058221239422	-1.2026955678497115	-1.269526318981863	-1.2653159126814906
0.005917	-0.124893	-0.012177	-3357.3394206630096	-1.217932	-1.213714	-1.2070999914650722	-1.2028817371478604	-1.2697204883229931	-1.2655020819796394
0.005919	-0.124969	-0.012085	-3359.3903076630095	-1.218129	-1.213907	-1.2072933301473316	-1.2030710757441587	-1.2699138270052526	-1.2656914205759378
0.005920	-0.125183	-0.012085	-3365.1327926630097	-1.218324	-1.214096	-1.2074864994884615	-1.2032582450423077	-1.2701069963463825	-1.2658785898740867
0.005921	-0.125366	-0.012085	-3370.0549226630096	-1.218520	-1.214285	-1.2076806688295914	-1.2034454143404567	-1.270301165687512	-1.2660657591722357
0.005922	-0.125671	-0.012085	-3378.2584716630095	-1.218716	-1.214471	-1.207874838170721	-1.2036295836386057	-1.2704953350286416	-1.2662499284703848
0.005924	-0.125687	-0.012054	-3378.6686496630095	-1.218911	-1.214665	-1.2080661768529808	-1.203819922234904	-1.2706866737109017	-1.266440267066683
0.005925	-0.126022	-0.012054	-3387.6925536630097	-1.219106	-1.214849	-1.2082593461941105	-1.204002091533053	-1.2708798430520312	-1.266622436364832
0.005926	-0.126144	-0.012024	-3390.9739736630095	-1.219301	-1.215040	-1.2084525155352404	-1.2041912608312018	-1.271073012393161	-1.2668116056629808
0.005927	-0.126282	-0.012085	-3394.6655706630095	-1.219497	-1.215231	-1.2086466848763702	-1.2043804301293508	-1.271267181734291	-1.2670007749611298
0.005929	-0.126495	-0.012115	-3400.40805466301	-1.219693	-1.215420	-1.2088390235586297	-1.204565768725649	-1.2714595204165504	-1.267186113557428
0.005930	-0.126678	-0.012024	-3405.3301846630097	-1.219888	-1.215609	-1.2090321928997596	-1.204752938023798	-1.2716526897576803	-1.267373282855577
0.005931	-0.126831	-0.011993	-3409.43195966301	-1.220083	-1.215798	-1.2092253622408895	-1.204940107321947	-1.2718458590988102	-1.267560452153726
0.005932	-0.127106	-0.012054	-3416.81515366301	-1.220278	-1.215984	-1.2094185315820192	-1.205124276620096	-1.27203902843994	-1.267744621451875
0.005934	-0.127258	-0.012024	-3420.9169286630095	-1.220472	-1.216173	-1.2096088702642789	-1.2053096152163942	-1.2722293671221996	-1.2679299600481733
0.005935	-0.127335	-0.011963	-3422.96781566301	-1.220666	-1.216365	-1.2098010396054086	-1.2054997845145432	-1.2724215364633293	-1.2681201293463222
0.005936	-0.127563	-0.011963	-3429.1204776630098	-1.220860	-1.216551	-1.2099932089465384	-1.2056839538126922	-1.272613705804459	-1.2683042986444713
0.005937	-0.127823	-0.011932	-3436.0934946630096	-1.221053	-1.216735	-1.2101843782876682	-1.2058661231108412	-1.2728048751455892	-1.2684864679426202
0.005939	-0.127945	-0.011902	-3439.37491466301	-1.221246	-1.216924	-1.210373716969928	-1.2060514617071392	-1.272994213827849	-1.2686718065389182
0.005940	-0.128052	-0.011963	-3442.2461566630095	-1.221440	-1.217114	-1.2105658863110578	-1.2062396310052885	-1.2731863831689787	-1.2688599758370676
0.005941	-0.128357	-0.011963	-3450.4497066630097	-1.221634	-1.217298	-1.2107580556521875	-1.2064218003034375	-1.2733785525101085	-1.2690421451352165
0.005942	-0.128601	-0.011963	-3457.0125456630094	-1.221827	-1.217483	-1.2109492249933174	-1.2066049696015866	-1.273569721851238	-1.2692253144333656
0.005944	-0.128632	-0.011932	-3457.8329006630097	-1.222021	-1.217676	-1.2111395636755768	-1.2067943081978845	-1.2737600605334976	-1.2694146530296635
0.005945	-0.128876	-0.011902	-3464.3957406630097	-1.222214	-1.217860	-1.2113307330167067	-1.2069764774960337	-1.2739512298746276	-1.2695968223278127
0.005946	-0.129120	-0.011871	-3470.9585796630095	-1.222406	-1.218044	-1.2115209023578366	-1.2071586467941826	-1.2741413992157575	-1.2697789916259616
0.005947	-0.129227	-0.011932	-3473.8298226630095	-1.222599	-1.218234	-1.2117120716989662	-1.2073468160923317	-1.2743325685568871	-1.2699671609241108
0.005949	-0.129349	-0.011902	-3477.1112416630094	-1.222792	-1.218423	-1.211901410381226	-1.2075321546886297	-1.274521907239147	-1.2701524995204088
0.005950	-0.129623	-0.011871	-3484.4944366630098	-1.222985	-1.218606	-1.2120925797223556	-1.2077133239867788	-1.2747130765802765	-1.2703336688185578
0.005951	-0.129868	-0.011993	-3491.0572756630095	-1.223178	-1.218791	-1.2122837490634857	-1.2078964932849279	-1.2749042459214066	-1.270516838116707
0.005952	-0.129990	-0.011841	-3494.3386956630097	-1.223371	-1.218980	-1.2124749184046153	-1.2080836625830769	-1.2750954152625362	-1.270704007414856
0.005954	-0.130234	-0.011902	-3500.90153566301	-1.223563	-1.219164	-1.212663257086875	-1.2082640011793748	-1.2752837539447959	-1.2708843460111539
0.005955	-0.130386	-0.011932	-3505.0033096630095	-1.223757	-1.219352	-1.2128554264280047	-1.208450170477524	-1.2754759232859256	-1.271070515309303
0.005956	-0.130508	-0.011902	-3508.28472966301	-1.223949	-1.219541	-1.2130455957691346	-1.2086373397756731	-1.2756660926270555	-1.2712576846074521
0.005957	-0.130783	-0.011902	-3515.6679246630097	-1.224142	-1.219724	-1.2132367651102645	-1.2088185090738222	-1.2758572619681852	-1.2714388539056012
0.005959	-0.131042	-0.011871	-3522.6409416630095	-1.224334	-1.219908	-1.213425103792524	-1.2089988476701201	-1.2760456006504448	-1.2716191925018991
0.005960	-0.131042	-0.011780	-3522.6409416630095	-1.224525	-1.220099	-1.2136142731336539	-1.2091880169682692	-1.2762347699915746	-1.2718083618000482
0.005961	-0.131256	-0.011749	-3528.38342566301	-1.224716	-1.220282	-1.2138034424747834	-1.2093691862664182	-1.2764239393327044	-1.2719895310981972
0.005962	-0.131561	-0.011841	-3536.5869756630095	-1.224907	-1.220463	-1.2139926118159134	-1.2095483555645674	-1.2766131086738342	-1.2721687003963464
0.005964	-0.131653	-0.011810	-3539.0480396630096	-1.225099	-1.220651	-1.214180950498173	-1.2097326941608653	-1.2768014473560938	-1.2723530389926443
0.005965	-0.131775	-0.011688	-3542.3294596630094	-1.225289	-1.220837	-1.214369119839303	-1.2099168634590143	-1.2769896166972239	-1.2725372082907933
0.005966	-0.132065	-0.011810	-3550.1228316630095	-1.225479	-1.221018	-1.2145572891804326	-1.2100960327571633	-1.2771777860383535	-1.2727163775889423
0.005967	-0.132263	-0.011780	-3555.4551386630096	-1.225670	-1.221202	-1.2147464585215626	-1.2102782020553124	-1.2773669553794833	-1.2728985468870915
0.005969	-0.132355	-0.011749	-3557.9162036630096	-1.225861	-1.221390	-1.214933797203822	-1.2104625406516105	-1.2775542940617428	-1.2730828854833895
0.005970	-0.132584	-0.011688	-3564.0688656630095	-1.226050	-1.221572	-1.215120966544952	-1.2106427099497596	-1.2777414634028728	-1.2732630547815387
0.005971	-0.132874	-0.011749	-3571.8622376630096	-1.226240	-1.221752	-1.2153091358860817	-1.2108208792479085	-1.2779296327440024	-1.2734412240796875
0.005972	-0.132965	-0.011749	-3574.3233026630096	-1.226431	-1.221939	-1.2154983052272115	-1.2110060485460579	-1.2781188020851322	-1.273626393377837
0.005974	-0.133087	-0.011688	-3577.6047226630094	-1.226620	-1.222124	-1.2156836439094711	-1.2111873871423557	-1.2783041407673918	-1.2738077319741348
0.005975	-0.133408	-0.011688	-3586.2184486630094	-1.226810	-1.222303	-1.2158718132506008	-1.2113645564405047	-1.2784923101085215	-1.2739849012722837
0.005976	-0.133575	-0.011719	-3590.7304016630096	-1.226999	-1.222487	-1.2160589825917307	-1.2115467257386539	-1.2786794794496514	-1.2741670705704329
0.005977	-0.133698	-0.011688	-3594.0118206630095	-1.227189	-1.222672	-1.2162471519328606	-1.2117298950368027	-1.2788676487907815	-1.2743502398685818
0.005979	-0.133926	-0.011688	-3600.1644826630095	-1.227378	-1.222854	-1.2164324906151203	-1.211908233633101	-1.2790529874730412	-1.27452857846488
0.005980	-0.134064	-0.011688	-3603.8560806630094	-1.227567	-1.223039	-1.21661965995625	-1.21209140293125	-1.2792401568141707	-1.274711747763029
0.005981	-0.134247	-0.011658	-3608.7782096630094	-1.227756	-1.223221	-1.21680682929738	-1.2122715722293989	-1.2794273261553006	-1.2748919170611779
0.005982	-0.134537	-0.011688	-3616.5715816630095	-1.227946	-1.223401	-1.2169949986385096	-1.212449741527548	-1.2796154954964303	-1.275070086359327
0.005984	-0.134705	-0.011719	-3621.08353366301	-1.228135	-1.223585	-1.2171803373207692	-1.212630080123846	-1.27980083417869	-1.2752504249556251
0.005985	-0.134827	-0.011627	-3624.3649536630096	-1.228324	-1.223769	-1.217367506661899	-1.2128122494219953	-1.27998800351982	-1.2754325942537743
0.005986	-0.134979	-0.011658	-3628.4667286630097	-1.228513	-1.223953	-1.2175546760030287	-1.2129944187201442	-1.2801751728609494	-1.2756147635519233
0.005987	-0.135239	-0.011627	-3635.4397456630095	-1.228701	-1.224133	-1.2177408453441587	-1.213172588018293	-1.2803613422020796	-1.2757929328500721
0.005989	-0.135330	-0.011688	-3637.9008106630095	-1.228890	-1.224319	-1.2179261840264182	-1.2133549266145913	-1.2805466808843389	-1.2759752714463704
0.005990	-0.135529	-0.011688	-3643.2331176630096	-1.229080	-1.224501	-1.218114353367548	-1.2135350959127404	-1.280734850225469	-1.2761554407445195
0.005991	-0.135849	-0.011627	-3651.8468446630095	-1.229268	-1.224679	-1.2183005227086778	-1.2137112652108895	-1.2809210195665988	-1.2763316100426685
0.005992	-0.135956	-0.011627	-3654.7180866630097	-1.229457	-1.224864	-1.2184876920498078	-1.2138944345090383	-1.2811081889077287	-1.2765147793408174
0.005994	-0.136032	-0.011658	-3656.7689736630095	-1.229645	-1.225050	-1.2186720307320673	-1.2140767731053366	-1.2812925275899882	-1.2766971179371156
0.005995	-0.136337	-0.011627	-3664.9725236630097	-1.229833	-1.225228	-1.2188582000731971	-1.2142529424034856	-1.281478696931118	-1.2768732872352646
0.005996	-0.136566	-0.011566	-3671.1251856630097	-1.230021	-1.225408	-1.219044369414327	-1.2144311117016346	-1.2816648662722478	-1.2770514565334137
0.005997	-0.136642	-0.011627	-3673.1760726630096	-1.230209	-1.225593	-1.2192305387554567	-1.2146142809997835	-1.2818510356133777	-1.2772346258315626
0.005999	-0.136856	-0.011505	-3678.91855766301	-1.230396	-1.225773	-1.2194138774377163	-1.2147906195960816	-1.282034374295637	-1.2774109644278606
0.006000	-0.137070	-0.011566	-3684.6610416630097	-1.230583	-1.225953	-1.219599046778846	-1.2149687888942309	-1.2822195436367667	-1.27758913372601
0.006001	-0.137268	-0.011566	-3689.99334866301	-1.230771	-1.226134	-1.219785216119976	-1.2151479581923799	-1.282405712977897	-1.277768303024159
0.006002	-0.137375	-0.011597	-3692.8645916630094	-1.230958	-1.226318	-1.2199703854611057	-1.2153301274905288	-1.2825908823190266	-1.2779504723223079
0.006004	-0.137634	-0.011536	-3699.8376086630096	-1.231145	-1.226496	-1.2201537241433653	-1.2155044660868268	-1.282774221001286	-1.2781248109186059
0.006005	-0.137833	-0.011536	-3705.1699156630098	-1.231332	-1.226676	-1.2203388934844952	-1.2156826353849761	-1.2829593903424161	-1.2783029802167551
0.006006	-0.137955	-0.011536	-3708.4513346630097	-1.231519	-1.226859	-1.220524062825625	-1.215863804683125	-1.2831445596835458	-1.278484149514904
0.006007	-0.138214	-0.011505	-3715.4243516630095	-1.231705	-1.227037	-1.2207082321667548	-1.216039973981274	-1.2833287290246758	-1.278660318813053
0.006009	-0.138382	-0.011505	-3719.9363046630097	-1.231892	-1.227217	-1.2208915708490145	-1.216216312577572	-1.2835120677069352	-1.278836657409351
0.006010	-0.138519	-0.011475	-3723.6279016630097	-1.232078	-1.227399	-1.2210757401901442	-1.216396481875721	-1.2836962370480651	-1.2790168267075
0.006011	-0.138794	-0.011505	-3731.0110956630097	-1.232264	-1.227576	-1.221259909531274	-1.2165716511738702	-1.2838804063891947	-1.2791919960056493
0.006012	-0.138992	-0.011505	-3736.34340266301	-1.232450	-1.227755	-1.221444078872404	-1.2167488204720192	-1.2840645757303246	-1.2793691653037982
0.006014	-0.139069	-0.011505	-3738.3942906630095	-1.232637	-1.227939	-1.2216274175546633	-1.2169291590683171	-1.284247914412584	-1.2795495039000961
0.006015	-0.139267	-0.011505	-3743.7265976630097	-1.232823	-1.228119	-1.2218115868957933	-1.2171073283664662	-1.284432083753714	-1.2797276731982452
0.006016	-0.139557	-0.011444	-3751.5199696630098	-1.233009	-1.228294	-1.221995756236923	-1.2172804976646154	-1.284616253094844	-1.2799008424963945
0.006017	-0.139679	-0.011475	-3754.8013896630096	-1.233194	-1.228476	-1.2221789255780529	-1.2174606669627643	-1.2847994224359738	-1.2800810117945434
0.006019	-0.139801	-0.011475	-3758.0828086630095	-1.233380	-1.228658	-1.2223612642603123	-1.2176390055590625	-1.284981761118233	-1.2802593503908415
0.006020	-0.140060	-0.011475	-3765.0558256630097	-1.233566	-1.228835	-1.2225454336014423	-1.2178141748572113	-1.285165930459363	-1.2804345196889904
0.006021	-0.140350	-0.011475	-3772.84919766301	-1.233752	-1.229011	-1.222729602942572	-1.2179883441553605	-1.285350099800493	-1.2806086889871395
0.006022	-0.140366	-0.011414	-3773.2593756630095	-1.233937	-1.229196	-1.2229127722837019	-1.2181715134535096	-1.2855332691416228	-1.2807918582852886
0.006024	-0.140594	-0.011444	-3779.4120376630094	-1.234122	-1.229373	-1.2230941109659614	-1.2183448520498077	-1.2857146078238824	-1.2809651968815867
0.006025	-0.140839	-0.011444	-3785.9748766630096	-1.234308	-1.229550	-1.2232782803070912	-1.2185200213479566	-1.2858987771650119	-1.2811403661797356
0.006026	-0.140991	-0.011414	-3790.0766516630097	-1.234493	-1.229730	-1.2234614496482212	-1.2186981906461056	-1.2860819465061422	-1.2813185354778847
0.006027	-0.141144	-0.011444	-3794.1784266630098	-1.234678	-1.229910	-1.2236446189893508	-1.218876359944255	-1.2862651158472715	-1.281496704776034
0.006029	-0.141342	-0.011414	-3799.5107336630094	-1.234863	-1.230088	-1.2238259576716106	-1.219050698540553	-1.2864464545295315	-1.281671043372332
0.006030	-0.141541	-0.011383	-3804.8430406630096	-1.235047	-1.230266	-1.2240081270127403	-1.219226867838702	-1.2866286238706612	-1.281847212670481
0.006031	-0.141769	-0.011322	-3810.9957026630095	-1.235231	-1.230442	-1.2241902963538702	-1.2194010371368509	-1.286810793211791	-1.28202138196863
0.006032	-0.141937	-0.011414	-3815.50765466301	-1.235415	-1.230621	-1.224372465695	-1.2195782064349998	-1.2869929625529206	-1.2821985512667788
0.006034	-0.142059	-0.011292	-3818.7890746630096	-1.235599	-1.230800	-1.2245528043772596	-1.219753545031298	-1.2871733012351805	-1.282373889863077
0.006035	-0.142242	-0.011414	-3823.7112046630095	-1.235783	-1.230978	-1.2247349737183895	-1.219929714329447	-1.2873554705763102	-1.282550059161226
0.006036	-0.142471	-0.011353	-3829.8638666630095	-1.235967	-1.231155	-1.2249171430595192	-1.220104883627596	-1.2875376399174399	-1.282725228459375
0.006037	-0.142700	-0.011322	-3836.0165286630095	-1.236151	-1.231331	-1.225099312400649	-1.220279052925745	-1.28771980925857	-1.282899397757524
0.006039	-0.142776	-0.011322	-3838.06741566301	-1.236334	-1.231511	-1.2252786510829086	-1.2204553915220433	-1.2878991479408293	-1.2830757363538223
0.006040	-0.143021	-0.011322	-3844.6302556630094	-1.236518	-1.231687	-1.2254608204240385	-1.2206295608201922	-1.2880813172819594	-1.2832499056519713
