Repository: pietracorvo/HystAPI

# Example data

The example data in this folder is from measurements performed during my physics bachelor.

The material is **FeSi3** (iron with 3% silicon), aka 'electrical steel', the standard material for ring cores in trafos. 

Four of the five samples where treated with high pressure torison (HPT, 20 rotations at 20GPa), to achieve nanocristallisation of the grains, which has a huge impact on the magnetic properties of the material. The HPT deformation was done at 77K (under liquid nitrogen) and at 293K (at room temperature). Afterwards some samples were heat treated at a temperature of 493K (for two hours) to anneal defects from the deformation process.

The five samples are:

File: testData/FeSi3_annealed/G1_919V_151Hz_800000Fs.txt (part 17 of 38)
--------------------------
t	U1	U2	H	B_raw	J_raw	B_drift	 J_drift	B_corr	J_corr
0.005612	-0.245102	0.012146	-6588.202167243534	-1.317191	-1.308912	-1.3068897554007484	-1.2986103309407664	-1.3766705782588728	-1.3683898239912111
0.005614	-0.244858	0.012177	-6581.639327243533	-1.316994	-1.308723	-1.3066890842515684	-1.2984176596403176	-1.3764699071096929	-1.3681971526907624
0.005615	-0.244598	0.012207	-6574.666310243534	-1.316796	-1.308534	-1.3064892486769784	-1.2982268239900934	-1.3762700715351028	-1.368006317040538
0.005616	-0.244247	0.012238	-6565.232229243534	-1.316598	-1.308347	-1.306289413102388	-1.2980379883398687	-1.3760702359605126	-1.3678174813903134
0.005617	-0.244003	0.012177	-6558.669389243534	-1.316401	-1.308158	-1.3060905775277982	-1.2978471526896445	-1.3758714003859227	-1.3676266457400892
0.005619	-0.243698	0.012146	-6550.465840243533	-1.316204	-1.307972	-1.305889906378618	-1.2976574813891957	-1.3756707292367425	-1.3674369744396404
0.005620	-0.243469	0.012146	-6544.313178243534	-1.316007	-1.307783	-1.3056910708040281	-1.2974666457389712	-1.3754718936621526	-1.367246138789416
0.005621	-0.243134	0.012207	-6535.289273243534	-1.315809	-1.307596	-1.305491235229438	-1.297277810088747	-1.3752720580875626	-1.3670573031391917
0.005622	-0.242920	0.012207	-6529.546789243534	-1.315612	-1.307406	-1.305292399654848	-1.2970859744385226	-1.3750732225129725	-1.3668654674889673
0.005624	-0.242584	0.012207	-6520.522884243534	-1.315414	-1.307219	-1.305090728505668	-1.2968953031380737	-1.3748715513637926	-1.3666747961885184
0.005625	-0.242340	0.012207	-6513.960045243533	-1.315216	-1.307030	-1.3048908929310779	-1.2967044674878494	-1.3746717157892023	-1.3664839605382941
0.005626	-0.242020	0.012207	-6505.3463182435335	-1.315018	-1.306843	-1.304691057356488	-1.296515631837625	-1.3744718802146125	-1.3662951248880697
0.005627	-0.241714	0.012268	-6497.142769243534	-1.314820	-1.306655	-1.304491221781898	-1.2963257961874006	-1.3742720446400225	-1.3661052892378454
0.005629	-0.241394	0.012177	-6488.529042243534	-1.314622	-1.306468	-1.304289550632718	-1.296135124886952	-1.3740703734908424	-1.3659146179373967
0.005630	-0.241257	0.012268	-6484.837445243534	-1.314424	-1.306274	-1.3040897150581279	-1.2959392892367274	-1.3738705379162524	-1.3657187822871721
0.005631	-0.240921	0.012238	-6475.813540243534	-1.314225	-1.306087	-1.3038888794835377	-1.2957504535865032	-1.3736697023416622	-1.365529946636948
0.005632	-0.240540	0.012299	-6465.559103243534	-1.314026	-1.305901	-1.3036880439089478	-1.2955626179362787	-1.3734688667670722	-1.3653421109867234
0.005634	-0.240341	0.012268	-6460.2267962435335	-1.313827	-1.305709	-1.3034853727597677	-1.29536694663583	-1.3732661956178922	-1.3651464396862747
0.005635	-0.240097	0.012299	-6453.663957243533	-1.313628	-1.305518	-1.3032845371851778	-1.2951741109856054	-1.3730653600433023	-1.3649536040360501
0.005636	-0.239746	0.012329	-6444.229875243534	-1.313429	-1.305330	-1.3030837016105876	-1.2949842753353813	-1.372864524468712	-1.364763768385826
0.005637	-0.239471	0.012299	-6436.846681243534	-1.313229	-1.305140	-1.3028818660359975	-1.2947924396851567	-1.372662688894122	-1.3645719327356014
0.005639	-0.239288	0.012299	-6431.924551243534	-1.313030	-1.304947	-1.3026791948868175	-1.294595768384708	-1.372460017744942	-1.3643752614351528
0.005640	-0.238983	0.012299	-6423.7210012435335	-1.312831	-1.304758	-1.3024783593122276	-1.2944049327344838	-1.372259182170352	-1.3641844257849285
0.005641	-0.238556	0.012299	-6412.236032243533	-1.312631	-1.304573	-1.3022765237376377	-1.2942180970842592	-1.3720573465957622	-1.363997590134704
0.005642	-0.238403	0.012329	-6408.134258243534	-1.312432	-1.304378	-1.3020756881630475	-1.294021261434035	-1.371856511021172	-1.3638007544844797
0.005644	-0.238129	0.012360	-6400.751063243533	-1.312232	-1.304188	-1.3018720170138676	-1.293827590133586	-1.371652839871992	-1.3636070831840308
0.005645	-0.237793	0.012360	-6391.727159243534	-1.312031	-1.303999	-1.3016691814392773	-1.2936367544833616	-1.3714500042974018	-1.3634162475338063
0.005646	-0.237534	0.012329	-6384.754142243533	-1.311832	-1.303808	-1.3014683458646874	-1.2934439188331375	-1.3712491687228119	-1.3632234118835822
0.005647	-0.237274	0.012329	-6377.781125243534	-1.311632	-1.303617	-1.3012665102900973	-1.293251083182913	-1.3710473331482218	-1.3630305762333577
0.005649	-0.236954	0.012329	-6369.167398243534	-1.311432	-1.303428	-1.3010628391409171	-1.2930584118824642	-1.3708436619990416	-1.362837904932909
0.005650	-0.236664	0.012299	-6361.374026243534	-1.311233	-1.303238	-1.3008620035663272	-1.2928665762322398	-1.3706428264244517	-1.3626460692826845
0.005651	-0.236420	0.012360	-6354.811187243534	-1.311033	-1.303046	-1.3006601679917371	-1.2926727405820153	-1.3704409908498616	-1.36245223363246
0.005652	-0.236069	0.012390	-6345.377105243534	-1.310832	-1.302858	-1.3004573324171471	-1.2924829049317912	-1.3702381552752716	-1.362262397982236
0.005654	-0.235748	0.012360	-6336.763378243534	-1.310632	-1.302668	-1.3002536612679672	-1.2922892336313423	-1.3700344841260916	-1.362068726681787
0.005655	-0.235611	0.012390	-6333.071781243534	-1.310431	-1.302472	-1.300050825693377	-1.292091397981118	-1.3698316485515014	-1.3618708910315627
0.005656	-0.235275	0.012421	-6324.047876243534	-1.310230	-1.302282	-1.299847990118787	-1.2918995623308935	-1.3696288129769114	-1.3616790553813383
0.005657	-0.234894	0.012451	-6313.793440243534	-1.310028	-1.302093	-1.299644154544197	-1.291708726680669	-1.3694249774023215	-1.3614882197311138
0.005659	-0.234680	0.012451	-6308.050955243533	-1.309826	-1.301899	-1.2994384833950168	-1.2915110553802203	-1.3692193062531413	-1.361290548430665
0.005660	-0.234528	0.012421	-6303.949180243534	-1.309625	-1.301703	-1.299235647820427	-1.2913132197299961	-1.3690164706785515	-1.3610927127804409
0.005661	-0.234070	0.012482	-6291.643856243534	-1.309423	-1.301516	-1.2990318122458369	-1.2911243840797715	-1.3688126351039613	-1.3609038771302162
0.005662	-0.233795	0.012421	-6284.260662243534	-1.309222	-1.301324	-1.2988289766712469	-1.2909305484295472	-1.3686097995293713	-1.360710041479992
0.005664	-0.233612	0.012451	-6279.338532243533	-1.309020	-1.301128	-1.2986233055220668	-1.2907308771290986	-1.3684041283801913	-1.3605103701795433
0.005665	-0.233307	0.012482	-6271.1349832435335	-1.308818	-1.300937	-1.2984194699474767	-1.290538041478874	-1.3682002928056012	-1.3603175345293188
0.005666	-0.232925	0.012482	-6260.880546243534	-1.308616	-1.300747	-1.2982156343728868	-1.29034620582865	-1.3679964572310113	-1.3601256988790946
0.005667	-0.232727	0.012512	-6255.548239243533	-1.308413	-1.300552	-1.2980107987982967	-1.2901493701784252	-1.3677916216564212	-1.35992886322887
0.005669	-0.232498	0.012451	-6249.395577243534	-1.308211	-1.300357	-1.2978051276491167	-1.2899506988779765	-1.3675859505072412	-1.3597301919284213
0.005670	-0.232117	0.012543	-6239.141140243533	-1.308008	-1.300167	-1.2976002920745267	-1.2897588632277524	-1.3673811149326511	-1.359538356278197
0.005671	-0.231842	0.012573	-6231.757946243533	-1.307804	-1.299973	-1.2973944564999365	-1.2895630275775278	-1.367175279358061	-1.3593425206279726
0.005672	-0.231659	0.012512	-6226.835816243533	-1.307602	-1.299776	-1.2971906209253465	-1.2893641919273036	-1.366971443783471	-1.3591436849777483
0.005674	-0.231354	0.012482	-6218.632266243534	-1.307399	-1.299584	-1.2969839497761664	-1.2891685206268548	-1.3667647726342909	-1.3589480136772996
0.005675	-0.231049	0.012604	-6210.428717243533	-1.307195	-1.299390	-1.2967781142015766	-1.2889726849766303	-1.366558937059701	-1.358752178027075
0.005676	-0.230759	0.012573	-6202.635345243534	-1.306992	-1.299197	-1.2965732786269863	-1.288777849326406	-1.3663541014851108	-1.3585573423768507
0.005677	-0.230469	0.012543	-6194.841973243534	-1.306788	-1.299003	-1.2963674430523964	-1.2885820136761814	-1.3661482659105209	-1.3583615067266261
0.005679	-0.230179	0.012543	-6187.048601243534	-1.306585	-1.298810	-1.2961607719032164	-1.2883853423757328	-1.365941594761341	-1.3581648354261775
0.005680	-0.229965	0.012573	-6181.306117243534	-1.306381	-1.298613	-1.2959549363286262	-1.2881865067255083	-1.3657357591867507	-1.357965999775953
0.005681	-0.229614	0.012604	-6171.872035243534	-1.306177	-1.298421	-1.2957491007540363	-1.287992671075284	-1.3655299236121607	-1.3577721641257288
0.005682	-0.229294	0.012543	-6163.258308243534	-1.305974	-1.298228	-1.2955442651794462	-1.2877978354250594	-1.3653250880375707	-1.3575773284755042
0.005684	-0.229126	0.012573	-6158.746356243534	-1.305770	-1.298030	-1.2953365940302664	-1.2875961641246108	-1.3651174168883908	-1.3573756571750555
0.005685	-0.228851	0.012604	-6151.363161243534	-1.305566	-1.297835	-1.2951307584556762	-1.2873993284743865	-1.3649115813138006	-1.3571788215248313
0.005686	-0.228439	0.012634	-6140.288370243534	-1.305362	-1.297645	-1.294924922881086	-1.287207492824162	-1.3647057457392104	-1.3569869858746066
0.005687	-0.228180	0.012604	-6133.3153532435335	-1.305157	-1.297449	-1.294718087306496	-1.2870096571739378	-1.3644989101646205	-1.3567891502243825
0.005689	-0.228043	0.012604	-6129.623755243534	-1.304953	-1.297250	-1.294510416157316	-1.286806985873489	-1.3642912390154405	-1.3565864789239337
0.005690	-0.227615	0.012543	-6118.138786243534	-1.304750	-1.297061	-1.2943055805827262	-1.2866161502232645	-1.3640864034408506	-1.3563956432737092
0.005691	-0.227310	0.012604	-6109.935237243534	-1.304546	-1.296867	-1.294099745008136	-1.2864203145730402	-1.3638805678662604	-1.356199807623485
0.005692	-0.227112	0.012604	-6104.602930243534	-1.304342	-1.296670	-1.2938939094335458	-1.2862214789228157	-1.3636747322916702	-1.3560009719732604
0.005694	-0.226898	0.012604	-6098.860445243534	-1.304137	-1.296473	-1.293685238284366	-1.286020807622367	-1.3634660611424905	-1.3558003006728117
0.005695	-0.226532	0.012665	-6089.016186243533	-1.303932	-1.296280	-1.2934784027097759	-1.2858259719721428	-1.3632592255679004	-1.3556054650225875
0.005696	-0.226257	0.012634	-6081.632991243534	-1.303728	-1.296085	-1.293272567135186	-1.285629136321918	-1.3630533899933104	-1.3554086293723628
0.005697	-0.226028	0.012634	-6075.480329243534	-1.303523	-1.295887	-1.2930657315605958	-1.285429300671694	-1.3628465544187203	-1.3552087937221386
0.005699	-0.225723	0.012695	-6067.276780243534	-1.303317	-1.295692	-1.2928560604114159	-1.2852306293712452	-1.3626368832695404	-1.35501012242169
0.005700	-0.225403	0.012726	-6058.663053243534	-1.303111	-1.295497	-1.2926482248368256	-1.2850337937210206	-1.36242904769495	-1.3548132867714653
0.005701	-0.225204	0.012695	-6053.330746243534	-1.302905	-1.295298	-1.2924403892622356	-1.2848329580707964	-1.36222121212036	-1.3546124511212412
0.005702	-0.224854	0.012726	-6043.896664243533	-1.302699	-1.295104	-1.2922325536876458	-1.284637122420572	-1.3620133765457703	-1.3544166154710167
0.005704	-0.224594	0.012726	-6036.923647243534	-1.302493	-1.294906	-1.2920228825384654	-1.284435451120123	-1.36180370539659	-1.3542149441705678
0.005705	-0.224365	0.012756	-6030.770985243534	-1.302286	-1.294707	-1.2918140469638755	-1.284234615469899	-1.361594869822	-1.3540141085203437
0.005706	-0.224030	0.012756	-6021.747081243534	-1.302080	-1.294512	-1.2916062113892854	-1.2840377798196745	-1.36138703424741	-1.3538172728701192
0.005707	-0.223679	0.012756	-6012.312999243533	-1.301873	-1.294317	-1.2913973758146955	-1.28384094416945	-1.36117819867282	-1.3536204372198948
0.005709	-0.223495	0.012787	-6007.390869243533	-1.301666	-1.294116	-1.2911867046655154	-1.2836362728690014	-1.36096752752364	-1.3534157659194461
0.005710	-0.223190	0.012726	-5999.187320243534	-1.301460	-1.293920	-1.2909788690909254	-1.2834384372187768	-1.3607596919490499	-1.3532179302692215
0.005711	-0.222931	0.012726	-5992.214303243533	-1.301254	-1.293723	-1.2907710335163352	-1.2832396015685525	-1.3605518563744596	-1.3530190946189973
0.005712	-0.222610	0.012756	-5983.600576243533	-1.301047	-1.293527	-1.2905621979417454	-1.2830417659183282	-1.36034302079987	-1.352821258968773
0.005714	-0.222397	0.012848	-5977.858092243534	-1.300839	-1.293326	-1.2903505267925652	-1.2828370946178793	-1.3601313496506897	-1.352616587668324
0.005715	-0.222000	0.012787	-5967.193477243533	-1.300632	-1.293132	-1.2901416912179753	-1.282641258967655	-1.3599225140760998	-1.3524207520180997
0.005716	-0.221695	0.012848	-5958.9899282435335	-1.300424	-1.292935	-1.2899318556433852	-1.2824424233174305	-1.3597126785015097	-1.3522219163678753
0.005717	-0.221542	0.012848	-5954.888153243533	-1.300215	-1.292732	-1.289721020068795	-1.2822375876672063	-1.3595018429269194	-1.352017080717651
0.005719	-0.221222	0.012848	-5946.2744262435335	-1.300007	-1.292534	-1.289509348919615	-1.2820359163667576	-1.3592901717777395	-1.3518154094172024
0.005720	-0.220840	0.012817	-5936.019990243533	-1.299800	-1.292340	-1.289300513345025	-1.281840080716533	-1.3590813362031495	-1.3516195737669778
0.005721	-0.220703	0.012817	-5932.328392243534	-1.299592	-1.292137	-1.2890906777704352	-1.2816352450663089	-1.3588715006285597	-1.3514147381167536
0.005722	-0.220398	0.012848	-5924.124843243534	-1.299384	-1.291939	-1.288880842195845	-1.2814354094160842	-1.3586616650539696	-1.351214902466529
0.005724	-0.220062	0.012909	-5915.1009392435335	-1.299175	-1.291741	-1.288668171046665	-1.2812337381156356	-1.3584489939047895	-1.3510132311660803
0.005725	-0.219772	0.012878	-5907.307567243533	-1.298966	-1.291542	-1.288457335472075	-1.281032902465411	-1.3582381583301995	-1.3508123955158557
0.005726	-0.219513	0.012939	-5900.334550243534	-1.298757	-1.291341	-1.2882464998974847	-1.2808300668151869	-1.3580273227556092	-1.3506095598656316
0.005727	-0.219208	0.012878	-5892.131000243534	-1.298548	-1.291143	-1.288035664322895	-1.2806302311649622	-1.3578164871810194	-1.350409724215407
0.005729	-0.218948	0.012878	-5885.157983243534	-1.298339	-1.290943	-1.2878229931737146	-1.2804265598645135	-1.357603816031839	-1.3502060529149582
0.005730	-0.218674	0.012848	-5877.774789243534	-1.298131	-1.290744	-1.2876131575991248	-1.2802257242142892	-1.3573939804572492	-1.3500052172647339
0.005731	-0.218384	0.012878	-5869.9814172435335	-1.297922	-1.290545	-1.2874023220245348	-1.2800248885640648	-1.3571831448826592	-1.3498043816145096
0.005732	-0.218063	0.012909	-5861.367690243534	-1.297713	-1.290347	-1.2871914864499445	-1.2798250529138404	-1.356972309308069	-1.3496045459642851
0.005734	-0.217911	0.012909	-5857.2659152435335	-1.297504	-1.290143	-1.2869788153007646	-1.2796173816133918	-1.3567596381588891	-1.3493968746638365
0.005735	-0.217499	0.012878	-5846.1911242435335	-1.297296	-1.289948	-1.2867689797261745	-1.2794205459631673	-1.356549802584299	-1.349200039013612
0.005736	-0.217148	0.012878	-5836.757042243534	-1.297087	-1.289752	-1.2865581441515848	-1.279222710312943	-1.3563389670097092	-1.3490022033633877
0.005737	-0.216980	0.012939	-5832.245090243534	-1.296877	-1.289548	-1.2863463085769946	-1.2790168746627184	-1.356127131435119	-1.3487963677131631
0.005739	-0.216751	0.012939	-5826.0924282435335	-1.296668	-1.289346	-1.2861336374278145	-1.2788112033622698	-1.355914460285939	-1.3485906964127146
0.005740	-0.216324	0.012939	-5814.607459243533	-1.296458	-1.289151	-1.2859218018532246	-1.2786143677120454	-1.355702624711349	-1.3483938607624901
0.005741	-0.216080	0.012970	-5808.044619243534	-1.296248	-1.288949	-1.2857099662786344	-1.2784105320618209	-1.355490789136759	-1.3481900251122656
0.005742	-0.215927	0.012939	-5803.942844243534	-1.296038	-1.288744	-1.2854981307040445	-1.2782036964115966	-1.355278953562169	-1.3479831894620413
0.005744	-0.215546	0.012970	-5793.688408243534	-1.295828	-1.288547	-1.2852844595548643	-1.278003025111148	-1.3550652824129887	-1.3477825181615928
0.005745	-0.215210	0.013000	-5784.6645032435335	-1.295618	-1.288348	-1.2850726239802743	-1.2778021894609235	-1.3548534468383988	-1.3475816825113682
0.005746	-0.214981	0.013000	-5778.511841243534	-1.295407	-1.288145	-1.2848597884056843	-1.2775973538106993	-1.3546406112638087	-1.347376846861144
0.005747	-0.214798	0.013000	-5773.5897122435335	-1.295196	-1.287940	-1.2846469528310942	-1.2773905181604748	-1.3544277756892187	-1.3471700112109195
0.005749	-0.214401	0.013031	-5762.925097243534	-1.294985	-1.287743	-1.2844322816819143	-1.277189846860026	-1.3542131045400387	-1.3469693399104707
0.005750	-0.214157	0.013031	-5756.362258243534	-1.294774	-1.287540	-1.2842194461073242	-1.2769850112098016	-1.3540002689654487	-1.3467645042602463
0.005751	-0.213898	0.013031	-5749.389241243533	-1.294563	-1.287338	-1.2840066105327341	-1.2767811755595773	-1.3537874333908586	-1.346560668610022
0.005752	-0.213593	0.013062	-5741.185691243534	-1.294352	-1.287136	-1.283793774958144	-1.276577339909353	-1.3535745978162685	-1.3463568329597977
0.005754	-0.213303	0.013062	-5733.392319243534	-1.294140	-1.286934	-1.2835781038089642	-1.2763716686089042	-1.3533589266670887	-1.346151161659349
0.005755	-0.213043	0.013092	-5726.419302243534	-1.293928	-1.286731	-1.283364268234374	-1.2761668329586797	-1.3531450910924985	-1.3459463260091244
0.005756	-0.212708	0.013092	-5717.395398243534	-1.293716	-1.286530	-1.283150432659784	-1.2759639973084553	-1.3529312555179085	-1.3457434903589
0.005757	-0.212463	0.013092	-5710.832559243534	-1.293504	-1.286327	-1.282936597085194	-1.275759161658231	-1.3527174199433185	-1.3455386547086756
0.005759	-0.212204	0.013123	-5703.859542243534	-1.293291	-1.286123	-1.2827199259360138	-1.275551490357782	-1.3525007487941383	-1.3453309834082268
0.005760	-0.211884	0.013123	-5695.245815243534	-1.293078	-1.285921	-1.282505090361424	-1.275347654707558	-1.3522859132195484	-1.3451271477580027
0.005761	-0.211517	0.013123	-5685.401555243534	-1.292866	-1.285721	-1.282291254786834	-1.2751458190573333	-1.3520720776449584	-1.344925312107778
0.005762	-0.211395	0.013153	-5682.120136243534	-1.292653	-1.285512	-1.2820764192122438	-1.274934983407109	-1.3518572420703683	-1.3447144764575538
0.005764	-0.211060	0.013153	-5673.096231243534	-1.292440	-1.285310	-1.2818597480630638	-1.2747293121066603	-1.3516405709211883	-1.344508805157105
0.005765	-0.210754	0.013214	-5664.892682243533	-1.292226	-1.285106	-1.2816439124884738	-1.274523476456436	-1.3514247353465982	-1.3443029695068807
0.005766	-0.210480	0.013153	-5657.509487243534	-1.292012	-1.284902	-1.2814280769138835	-1.2743176408062116	-1.351208899772008	-1.3440971338566563
0.005767	-0.210266	0.013214	-5651.7670032435335	-1.291799	-1.284696	-1.2812132413392936	-1.2741098051559872	-1.350994064197418	-1.3438892982064319
0.005769	-0.209961	0.013153	-5643.563454243534	-1.291585	-1.284493	-1.2809955701901135	-1.2739031338555384	-1.350776393048238	-1.3436826269059832
0.005770	-0.209579	0.013153	-5633.309017243534	-1.291372	-1.284293	-1.2807807346155236	-1.2737012982053137	-1.350561557473648	-1.3434807912557585
0.005771	-0.209396	0.013123	-5628.386887243534	-1.291160	-1.284086	-1.2805668990409336	-1.2734924625550896	-1.350347721899058	-1.3432719556055344
0.005772	-0.209152	0.013184	-5621.824048243534	-1.290946	-1.283881	-1.2803510634663433	-1.2732856269048651	-1.3501318863244678	-1.3430651199553099
0.005774	-0.208771	0.013123	-5611.5696112435335	-1.290733	-1.283681	-1.2801343923171633	-1.2730819556044164	-1.3499152151752878	-1.3428614486548611
0.005775	-0.208511	0.013184	-5604.596594243534	-1.290520	-1.283476	-1.2799195567425732	-1.2728751199541921	-1.3497003796006977	-1.3426546130046368
0.005776	-0.208252	0.013214	-5597.623577243534	-1.290306	-1.283271	-1.2797037211679834	-1.2726682843039676	-1.3494845440261078	-1.3424477773544123
0.005777	-0.207962	0.013214	-5589.830205243534	-1.290092	-1.283067	-1.2794878855933933	-1.2724624486537432	-1.3492687084515178	-1.342241941704188
0.005779	-0.207672	0.013245	-5582.036833243534	-1.289877	-1.282862	-1.2792692144442133	-1.2722537773532945	-1.3490500373023377	-1.3420332704037392
0.005780	-0.207443	0.013275	-5575.884171243533	-1.289662	-1.282655	-1.2790523788696233	-1.2720449417030701	-1.3488332017277478	-1.3418244347535149
0.005781	-0.207077	0.013306	-5566.039912243534	-1.289447	-1.282452	-1.2788355432950331	-1.2718401060528457	-1.3486163661531576	-1.3416195991032904
0.005782	-0.206848	0.013275	-5559.887250243533	-1.289232	-1.282244	-1.2786187077204432	-1.2716302704026212	-1.3483995305785677	-1.341409763453066
0.005784	-0.206589	0.013245	-5552.914233243534	-1.289017	-1.282038	-1.278400036571263	-1.2714205991021725	-1.3481808594293876	-1.3412000921526173
0.005785	-0.206284	0.013367	-5544.710683243534	-1.288801	-1.281832	-1.2781822009966732	-1.2712127634519483	-1.3479630238547977	-1.340992256502393
0.005786	-0.205978	0.013306	-5536.507134243534	-1.288585	-1.281627	-1.2779643654220831	-1.2710059278017238	-1.3477451882802076	-1.3407854208521686
0.005787	-0.205795	0.013336	-5531.585004243534	-1.288369	-1.281417	-1.277746529847493	-1.2707940921514995	-1.3475273527056175	-1.3405735852019443
0.005789	-0.205444	0.013275	-5522.150922243533	-1.288154	-1.281214	-1.277527858698313	-1.2705874208510508	-1.3473086815564375	-1.3403669139014955
0.005790	-0.205124	0.013336	-5513.537196243534	-1.287938	-1.281009	-1.2773100231237229	-1.2703805852008263	-1.3470908459818474	-1.340160078251271
0.005791	-0.204865	0.013397	-5506.5641792435335	-1.287721	-1.280801	-1.2770911875491329	-1.270170749550602	-1.3468720104072573	-1.3399502426010468
0.005792	-0.204727	0.013367	-5502.872581243534	-1.287504	-1.280588	-1.2768723519745429	-1.2699559139003775	-1.3466531748326673	-1.3397354069508223
0.005794	-0.204285	0.013397	-5490.977435243533	-1.287287	-1.280387	-1.276651680825363	-1.2697512425999287	-1.3464325036834874	-1.3395307356503734
0.005795	-0.203979	0.013367	-5482.773885243534	-1.287071	-1.280180	-1.2764338452507729	-1.2695424069497045	-1.3462146681088973	-1.3393219000001493
0.005796	-0.203766	0.013367	-5477.031401243534	-1.286854	-1.279971	-1.2762150096761826	-1.26933157129948	-1.345995832534307	-1.3391110643499247
0.005797	-0.203537	0.013336	-5470.878739243533	-1.286638	-1.279762	-1.2759971741015927	-1.2691207356492558	-1.3457779969597172	-1.3389002286997005
0.005799	-0.203171	0.013367	-5461.0344792435335	-1.286421	-1.279558	-1.2757765029524126	-1.268913064348807	-1.345557325810537	-1.3386925573992516
0.005800	-0.202972	0.013428	-5455.702172243534	-1.286204	-1.279348	-1.2755576673778226	-1.2687012286985824	-1.345338490235947	-1.338480721749027
0.005801	-0.202682	0.013336	-5447.908800243534	-1.285988	-1.279141	-1.2753398318032325	-1.2684923930483583	-1.345120654661357	-1.338271886098803
0.005802	-0.202332	0.013428	-5438.474719243533	-1.285770	-1.278936	-1.2751199962286426	-1.2682855573981338	-1.344900819086767	-1.3380650504485785
0.005804	-0.202118	0.013458	-5432.732234243534	-1.285552	-1.278725	-1.2748983250794625	-1.2680708860976848	-1.344679147937587	-1.3378503791481295
0.005805	-0.201782	0.013489	-5423.708330243534	-1.285334	-1.278518	-1.2746784895048724	-1.2678620504474607	-1.3444593123629969	-1.3376415434979054
0.005806	-0.201462	0.013489	-5415.094603243534	-1.285115	-1.278310	-1.2744576539302825	-1.2676522147972362	-1.344238476788407	-1.337431707847681
0.005807	-0.201263	0.013458	-5409.7622962435335	-1.284897	-1.278098	-1.2742378183556924	-1.2674383791470119	-1.3440186412138169	-1.3372178721974566
0.005809	-0.200943	0.013519	-5401.1485692435335	-1.284678	-1.277890	-1.2740151472065124	-1.267226707846563	-1.343795970064637	-1.3370062008970078
0.005810	-0.200638	0.013519	-5392.945019243533	-1.284459	-1.277682	-1.2737943116319224	-1.2670168721963386	-1.3435751344900468	-1.3367963652467834
0.005811	-0.200317	0.013489	-5384.331292243533	-1.284241	-1.277474	-1.2735744760573322	-1.2668070365461144	-1.3433552989154567	-1.336586529596559
0.005812	-0.200165	0.013519	-5380.229518243534	-1.284022	-1.277260	-1.2733536404827424	-1.26659120089589	-1.3431344633408668	-1.3363706939463347
0.005814	-0.199829	0.013519	-5371.205613243534	-1.283803	-1.277053	-1.2731309693335622	-1.2663805295954411	-1.3429117921916867	-1.3361600226458858
0.005815	-0.199463	0.013519	-5361.361354243534	-1.283584	-1.276846	-1.2729101337589723	-1.2661716939452168	-1.3426909566170968	-1.3359511869956615
0.005816	-0.199280	0.013580	-5356.439224243533	-1.283364	-1.276632	-1.2726882981843821	-1.2659558582949924	-1.3424691210425066	-1.335735351345437
0.005817	-0.199066	0.013580	-5350.696740243534	-1.283144	-1.276419	-1.2724664626097921	-1.2657410226447678	-1.3422472854679166	-1.3355205156952126
0.005819	-0.198593	0.013611	-5337.981238243534	-1.282923	-1.276215	-1.2722417914606121	-1.2655333513443192	-1.3420226143187366	-1.335312844394764
0.005820	-0.198395	0.013550	-5332.648931243533	-1.282704	-1.276002	-1.272020955886022	-1.265318515694095	-1.3418017787441465	-1.3350980087445397
0.005821	-0.198151	0.013580	-5326.086092243534	-1.282484	-1.275790	-1.2717991203114318	-1.2651046800438703	-1.3415799431695563	-1.334884173094315
0.005822	-0.197876	0.013519	-5318.702897243534	-1.282264	-1.275580	-1.271577284736842	-1.264892844393646	-1.3413581075949665	-1.3346723374440908
0.005824	-0.197556	0.013641	-5310.089170243534	-1.282044	-1.275370	-1.2713536135876617	-1.2646791730931972	-1.3411344364457862	-1.334458666143642
0.005825	-0.197327	0.013580	-5303.936508243533	-1.281823	-1.275158	-1.2711307780130718	-1.2644653374429728	-1.3409116008711963	-1.3342448304934176
0.005826	-0.196991	0.013672	-5294.912604243534	-1.281602	-1.274948	-1.2709079424384817	-1.2642535017927485	-1.3406887652966062	-1.3340329948431933
0.005827	-0.196671	0.013580	-5286.298877243534	-1.281382	-1.274739	-1.2706861068638917	-1.2640426661425241	-1.3404669297220162	-1.3338221591929689
0.005829	-0.196457	0.013641	-5280.556393243533	-1.281161	-1.274525	-1.2704614357147117	-1.2638249948420752	-1.3402422585728362	-1.33360448789252
0.005830	-0.196136	0.013672	-5271.9426662435335	-1.280940	-1.274314	-1.2702386001401216	-1.263612159191851	-1.340019422998246	-1.3333916522422957
0.005831	-0.195847	0.013641	-5264.149294243533	-1.280719	-1.274103	-1.2700157645655317	-1.2633993235416265	-1.3397965874236561	-1.3331788165920713
0.005832	-0.195633	0.013641	-5258.406809243534	-1.280498	-1.273889	-1.2697929289909415	-1.2631834878914023	-1.339573751849066	-1.332962980941847
0.005834	-0.195358	0.013702	-5251.023615243534	-1.280276	-1.273677	-1.2695672578417616	-1.2629678165909535	-1.339348080699886	-1.3327473096413982
0.005835	-0.194946	0.013611	-5239.948823243533	-1.280055	-1.273470	-1.2693444222671715	-1.2627589809407291	-1.339125245125296	-1.3325384739911739
0.005836	-0.194733	0.013763	-5234.2063382435335	-1.279832	-1.273254	-1.2691195866925815	-1.2625411452905049	-1.338900409550706	-1.3323206383409496
0.005837	-0.194534	0.013702	-5228.874031243534	-1.279610	-1.273039	-1.2688957511179915	-1.2623243096402803	-1.338676573976116	-1.332103802690725
0.005839	-0.194183	0.013733	-5219.4399502435335	-1.279388	-1.272828	-1.2686700799688113	-1.2621096383398316	-1.3384509028269358	-1.3318891313902763
0.005840	-0.193832	0.013733	-5210.005868243534	-1.279165	-1.272618	-1.2684452443942216	-1.2618978026896073	-1.338226067252346	-1.331677295740052
0.005841	-0.193680	0.013702	-5205.904093243534	-1.278943	-1.272401	-1.2682214088196313	-1.2616789670393826	-1.3380022316777558	-1.3314584600898274
0.005842	-0.193390	0.013733	-5198.110721243534	-1.278721	-1.272188	-1.2679975732450413	-1.2614641313891586	-1.3377783961031657	-1.3312436244396033
0.005844	-0.192993	0.013733	-5187.446107243533	-1.278498	-1.271979	-1.2677709020958612	-1.2612514600887097	-1.3375517249539857	-1.3310309531391544
0.005845	-0.192734	0.013733	-5180.473090243534	-1.278276	-1.271765	-1.2675470665212711	-1.2610356244384853	-1.3373278893793956	-1.33081511748893
0.005846	-0.192566	0.013794	-5175.961138243534	-1.278053	-1.271548	-1.2673222309466814	-1.2608167887882609	-1.3371030538048059	-1.3305962818387056
0.005847	-0.192200	0.013794	-5166.116878243533	-1.277829	-1.271337	-1.2670963953720913	-1.2606039531380364	-1.3368772182302158	-1.3303834461884811
0.005849	-0.191864	0.013794	-5157.092974243534	-1.277606	-1.271124	-1.2668697242229112	-1.2603872818375876	-1.3366505470810357	-1.3301667748880324
0.005850	-0.191666	0.013824	-5151.760667243534	-1.277382	-1.270907	-1.2666438886483211	-1.2601684461873635	-1.3364247115064456	-1.3299479392378082
0.005851	-0.191422	0.013824	-5145.1978272435335	-1.277158	-1.270691	-1.266418053073731	-1.259950610537139	-1.3361988759318555	-1.3297301035875837
0.005852	-0.191086	0.013824	-5136.173923243534	-1.276934	-1.270479	-1.2661922174991411	-1.2597367748869146	-1.3359730403572656	-1.3295162679373593
0.005854	-0.190826	0.013855	-5129.200906243534	-1.276709	-1.270263	-1.265963546349961	-1.2595171035864658	-1.3357443692080855	-1.3292965966369106
0.005855	-0.190552	0.013855	-5121.817712243534	-1.276485	-1.270048	-1.2657377107753711	-1.2593002679362415	-1.3355185336334956	-1.3290797609866862
0.005856	-0.190262	0.013885	-5114.0243402435335	-1.276260	-1.269833	-1.2655108752007809	-1.2590834322860172	-1.3352916980589054	-1.3288629253364619
0.005857	-0.190002	0.013885	-5107.051323243534	-1.276035	-1.269617	-1.2652840396261908	-1.2588655966357927	-1.3350648624843153	-1.3286450896862374
0.005859	-0.189682	0.013885	-5098.437596243533	-1.275810	-1.269403	-1.265055368477011	-1.258647925335344	-1.3348361913351354	-1.3284274183857887
0.005860	-0.189331	0.013885	-5089.003514243534	-1.275585	-1.269189	-1.2648285329024207	-1.2584320896851195	-1.3346093557605452	-1.3282115827355643
0.005861	-0.189163	0.013885	-5084.491562243534	-1.275360	-1.268970	-1.264601697327831	-1.258211254034895	-1.3343825201859554	-1.3279907470853398
0.005862	-0.188904	0.013916	-5077.5185452435335	-1.275135	-1.268753	-1.2643748617532407	-1.2579924183846707	-1.3341556846113651	-1.3277719114351154
0.005864	-0.188583	0.013947	-5068.904818243534	-1.274909	-1.268538	-1.2641451906040608	-1.2577737470842218	-1.3339260134621853	-1.3275532401346666
0.005865	-0.188248	0.013947	-5059.880914243534	-1.274683	-1.268324	-1.2639173550294707	-1.2575579114339976	-1.3336981778875951	-1.3273374044844424
0.005866	-0.188080	0.013977	-5055.368962243534	-1.274456	-1.268103	-1.2636885194548806	-1.2573350757837731	-1.333469342313005	-1.3271145688342179
0.005867	-0.187790	0.013947	-5047.575590243534	-1.274230	-1.267887	-1.2634606838802906	-1.2571172401335489	-1.3332415067384151	-1.3268967331839936
0.005869	-0.187408	0.013977	-5037.321153243533	-1.274004	-1.267673	-1.2632310127311104	-1.2568995688331002	-1.3330118355892349	-1.326679061883545
0.005870	-0.187195	0.013916	-5031.578668243534	-1.273778	-1.267455	-1.2630031771565207	-1.2566797331828756	-1.3327840000146451	-1.3264592262333204
0.005871	-0.186996	0.014038	-5026.246361243534	-1.273551	-1.267234	-1.2627743415819306	-1.2564568975326513	-1.332555164440055	-1.326236390583096
0.005872	-0.186615	0.014038	-5015.9919242435335	-1.273324	-1.267020	-1.2625455060073403	-1.256241061882427	-1.3323263288654648	-1.3260205549328716
0.005874	-0.186340	0.013977	-5008.6087302435335	-1.273097	-1.266803	-1.2623148348581603	-1.256020390581978	-1.3320956577162848	-1.3257998836324227
0.005875	-0.186066	0.014008	-5001.225535243534	-1.272870	-1.266585	-1.2620859992835702	-1.255800554931754	-1.3318668221416947	-1.3255800479821986
0.005876	-0.185852	0.014038	-4995.483051243534	-1.272643	-1.266365	-1.2618571637089802	-1.2555787192815293	-1.3316379865671046	-1.325358212331974
0.005877	-0.185455	0.014038	-4984.8184372435335	-1.272416	-1.266151	-1.2616283281343903	-1.255362883631305	-1.3314091509925148	-1.3251423766817498
0.005879	-0.185211	0.014008	-4978.255597243534	-1.272188	-1.265932	-1.2613966569852102	-1.2551402123308564	-1.3311774798433347	-1.324919705381301
0.005880	-0.184921	0.014099	-4970.462225243534	-1.271960	-1.265713	-1.2611668214106202	-1.254919376680632	-1.3309476442687447	-1.3246988697310766
0.005881	-0.184662	0.014130	-4963.4892082435335	-1.271732	-1.265494	-1.2609369858360302	-1.2546985410304075	-1.3307178086941547	-1.3244780340808522
0.005882	-0.184372	0.014038	-4955.695836243533	-1.271504	-1.265276	-1.26070715026144	-1.2544787053801831	-1.3304879731195645	-1.3242581984306279
0.005884	-0.184097	0.014099	-4948.312642243533	-1.271275	-1.265057	-1.26047447911226	-1.2542560340797344	-1.3302553019703844	-1.3240355271301791
0.005885	-0.183777	0.014130	-4939.6989152435335	-1.271047	-1.264839	-1.26024464353767	-1.25403619842951	-1.3300254663957944	-1.3238156914799548
0.005886	-0.183609	0.014069	-4935.186963243534	-1.270819	-1.264616	-1.26001480796308	-1.2538113627792855	-1.3297956308212044	-1.3235908558297302
0.005887	-0.183273	0.014099	-4926.163058243534	-1.270590	-1.264399	-1.25978397238849	-1.2535925271290613	-1.3295647952466145	-1.323372020179506
0.005889	-0.182983	0.014130	-4918.369687243534	-1.270361	-1.264180	-1.25955130123931	-1.2533698558286126	-1.3293321240974345	-1.3231493488790573
0.005890	-0.182663	0.014221	-4909.755960243534	-1.270131	-1.263961	-1.2593194656647198	-1.253149020178388	-1.3291002885228442	-1.3229285132288326
0.005891	-0.182495	0.014130	-4905.244007243534	-1.269902	-1.263737	-1.2590886300901298	-1.2529231845281639	-1.3288694529482543	-1.3227026775786086
0.005892	-0.182129	0.014130	-4895.399748243533	-1.269673	-1.263521	-1.25885779451554	-1.2527053488779392	-1.3286386173736644	-1.322484841928384
0.005894	-0.181808	0.014160	-4886.7860212435335	-1.269444	-1.263302	-1.2586251233663597	-1.2524826775774904	-1.3284059462244842	-1.3222621706279352
0.005895	-0.181595	0.014160	-4881.043537243534	-1.269214	-1.263080	-1.2583932877917698	-1.2522588419272662	-1.3281741106498943	-1.322038334977711
0.005896	-0.181396	0.014191	-4875.7112302435335	-1.268984	-1.262857	-1.2581614522171796	-1.2520340062770416	-1.327942275075304	-1.3218134993274864
0.005897	-0.180908	0.014191	-4862.585551243534	-1.268755	-1.262643	-1.2579306166425896	-1.2518181706268174	-1.3277114395007141	-1.3215976636772622
0.005899	-0.180664	0.014221	-4856.022711243534	-1.268524	-1.262421	-1.2576959454934096	-1.2515924993263687	-1.327476768351534	-1.3213719923768135
0.005900	-0.180466	0.014191	-4850.6904042435335	-1.268294	-1.262198	-1.2574641099188195	-1.2513676636761442	-1.327244932776944	-1.321147156726589
0.005901	-0.180161	0.014221	-4842.486855243534	-1.268064	-1.261978	-1.2572322743442297	-1.25114582802592	-1.3270130972023542	-1.3209253210763647
0.005902	-0.179871	0.014252	-4834.693483243534	-1.267833	-1.261757	-1.2569994387696395	-1.2509229923756955	-1.326780261627764	-1.3207024854261402
0.005904	-0.179581	0.014282	-4826.9001112435335	-1.267602	-1.261535	-1.2567647676204594	-1.2506973210752468	-1.326545590478584	-1.3204768141256915
0.005905	-0.179367	0.014282	-4821.157626243534	-1.267370	-1.261311	-1.2565309320458695	-1.2504714854250225	-1.326311754903994	-1.3202509784754672
0.005906	-0.179031	0.014252	-4812.133722243534	-1.267139	-1.261092	-1.2562980964712793	-1.250250649774798	-1.3260789193294038	-1.3200301428252428
0.005907	-0.178741	0.014252	-4804.340350243534	-1.266908	-1.260871	-1.2560652608966894	-1.2500278141245738	-1.3258460837548138	-1.3198073071750185
0.005909	-0.178543	0.014282	-4799.008043243533	-1.266677	-1.260646	-1.2558305897475093	-1.2497991428241246	-1.3256114126056338	-1.3195786358745694
0.005910	-0.178192	0.014374	-4789.573961243534	-1.266444	-1.260425	-1.2555957541729192	-1.2495763071739003	-1.3253765770310437	-1.319355800224345
0.005911	-0.177948	0.014343	-4783.011121243534	-1.266212	-1.260201	-1.2553619185983291	-1.2493504715236758	-1.3251427414564536	-1.3191299645741206
0.005912	-0.177673	0.014343	-4775.627927243534	-1.265980	-1.259978	-1.2551280830237392	-1.2491256358734517	-1.3249089058818637	-1.3189051289238964
0.005914	-0.177231	0.014343	-4763.732780243534	-1.265747	-1.259760	-1.254891411874559	-1.248903964573003	-1.3246722347326836	-1.3186834576234476
0.005915	-0.177078	0.014435	-4759.631006243534	-1.265513	-1.259532	-1.2546555762999692	-1.2486741289227785	-1.3244363991580936	-1.3184536219732232
0.005916	-0.176880	0.014435	-4754.2986992435335	-1.265280	-1.259305	-1.2544207407253791	-1.248445293272554	-1.3242015635835036	-1.3182247863229988
0.005917	-0.176468	0.014374	-4743.223907243534	-1.265046	-1.259085	-1.254184905150789	-1.2482234576223297	-1.3239657280089134	-1.3180029506727744
0.005919	-0.176163	0.014465	-4735.020357243534	-1.264812	-1.258862	-1.2539472340016091	-1.2479967863218808	-1.3237280568597336	-1.3177762793723256
0.005920	-0.175995	0.014465	-4730.508405243534	-1.264578	-1.258633	-1.253711398427019	-1.2477659506716565	-1.3234922212851434	-1.3175454437221013
0.005921	-0.175690	0.014465	-4722.304856243533	-1.264344	-1.258409	-1.2534755628524288	-1.2475401150214322	-1.3232563857105533	-1.317319608071877
0.005922	-0.175339	0.014465	-4712.870774243534	-1.264109	-1.258186	-1.253238727277839	-1.247315279371208	-1.3230195501359634	-1.3170947724216526
0.005924	-0.175095	0.014496	-4706.307935243533	-1.263875	-1.257960	-1.2530010561286589	-1.247085608070759	-1.3227818789867833	-1.3168651011212038
0.005925	-0.174896	0.014435	-4700.975627243533	-1.263640	-1.257732	-1.252764220554069	-1.2468557724205347	-1.3225450434121935	-1.3166352654709794
0.005926	-0.174484	0.014496	-4689.900836243533	-1.263406	-1.257512	-1.2525283849794788	-1.2466339367703103	-1.3223092078376033	-1.316413429820755
0.005927	-0.174240	0.014465	-4683.337996243534	-1.263171	-1.257286	-1.2522915494048887	-1.2464061011200858	-1.3220723722630132	-1.3161855941705305
0.005929	-0.174011	0.014496	-4677.185334243533	-1.262937	-1.257059	-1.2520538782557087	-1.246175429819637	-1.3218347011138332	-1.3159549228700818
0.005930	-0.173721	0.014465	-4669.391962243533	-1.262702	-1.256834	-1.2518170426811186	-1.2459485941694128	-1.321597865539243	-1.3157280872198576
0.005931	-0.173401	0.014557	-4660.778235243533	-1.262466	-1.256609	-1.2515792071065288	-1.2457217585191884	-1.3213600299646533	-1.3155012515696332
0.005932	-0.173126	0.014557	-4653.395041243533	-1.262231	-1.256382	-1.2513423715319387	-1.2454929228689642	-1.3211231943900632	-1.315272415919409
0.005934	-0.172806	0.014557	-4644.781314243533	-1.261995	-1.256157	-1.2511027003827584	-1.2452642515685153	-1.3208835232408829	-1.31504374461896
0.005935	-0.172531	0.014557	-4637.398120243533	-1.261759	-1.255931	-1.2508648648081686	-1.2450364159182907	-1.320645687666293	-1.3148159089687355
0.005936	-0.172302	0.014557	-4631.245457243534	-1.261523	-1.255703	-1.2506270292335784	-1.2448065802680666	-1.3204078520917029	-1.3145860733185113
0.005937	-0.172012	0.014557	-4623.452086243534	-1.261287	-1.255477	-1.2503891936589884	-1.244578744617842	-1.3201700165171129	-1.3143582376682867
0.005939	-0.171661	0.014526	-4614.018004243534	-1.261052	-1.255253	-1.2501505225098084	-1.2443510733173933	-1.3199313453679329	-1.314130566367838
0.005940	-0.171448	0.014618	-4608.275519243533	-1.260815	-1.255024	-1.2499116869352183	-1.244120237667169	-1.3196925097933427	-1.3138997307176137
0.005941	-0.171204	0.014648	-4601.712680243534	-1.260578	-1.254795	-1.2496728513606283	-1.2438894020169446	-1.3194536742187528	-1.3136688950673894
0.005942	-0.170853	0.014679	-4592.278598243533	-1.260340	-1.254569	-1.2494330157860383	-1.2436615663667203	-1.3192138386441628	-1.313441059417165
0.005944	-0.170563	0.014618	-4584.485226243533	-1.260103	-1.254341	-1.2491923446368582	-1.2434298950662714	-1.3189731674949827	-1.3132093881167162
0.005945	-0.170395	0.014679	-4579.9732742435335	-1.259865	-1.254110	-1.2489525090622682	-1.243197059416047	-1.3187333319203927	-1.3129765524664918
0.005946	-0.170074	0.014679	-4571.359547243534	-1.259628	-1.253882	-1.248713673487678	-1.2429672237658227	-1.3184944963458025	-1.3127467168162674
0.005947	-0.169678	0.014709	-4560.694933243533	-1.259389	-1.253658	-1.2484728379130883	-1.2427413881155982	-1.3182536607712128	-1.312520881166043
0.005949	-0.169464	0.014740	-4554.952448243534	-1.259151	-1.253426	-1.2482311667639079	-1.2425057168151494	-1.3180119896220324	-1.3122852098655942
0.005950	-0.169250	0.014709	-4549.209963243534	-1.258912	-1.253195	-1.2479903311893181	-1.2422728811649253	-1.3177711540474426	-1.31205237421537
0.005951	-0.168900	0.014709	-4539.7758822435335	-1.258674	-1.252968	-1.247750495614728	-1.2420440455147008	-1.3175313184728525	-1.3118235385651456
0.005952	-0.168610	0.014771	-4531.982510243533	-1.258435	-1.252739	-1.2475096600401379	-1.2418132098644765	-1.3172904828982623	-1.3115927029149212
