Repository: pietracorvo/HystAPI

# Example data

The example data in this folder is from measurements performed during my physics bachelor.

The material is **FeSi3** (iron with 3% silicon), aka 'electrical steel', the standard material for ring cores in trafos. 

Four of the five samples where treated with high pressure torison (HPT, 20 rotations at 20GPa), to achieve nanocristallisation of the grains, which has a huge impact on the magnetic properties of the material. The HPT deformation was done at 77K (under liquid nitrogen) and at 293K (at room temperature). Afterwards some samples were heat treated at a temperature of 493K (for two hours) to anneal defects from the deformation process.

The five samples are:

File: testData/FeSi3_annealed/G1_919V_200Hz_800000Fs.txt (part 17 of 29)
--------------------------
t	U1	U2	H	B_raw	J_raw	B_drift	 J_drift	B_corr	J_corr
0.005606	0.157043	0.021210	4222.669683056496	1.363631	1.358326	1.3743280845876924	1.3690225919065384	1.301351308733846	1.296047807157596
0.005607	0.157425	0.021179	4232.924120056496	1.363974	1.358656	1.3746729927369232	1.3693544999678848	1.301696216883077	1.2963797152189425
0.005609	0.157837	0.021149	4243.998912056495	1.364316	1.358984	1.3750188090353848	1.369686316090577	1.3020420331815385	1.2967115313416346
0.005610	0.158173	0.021088	4253.022816056495	1.364658	1.359315	1.3753627171846154	1.3700192241519231	1.302385941330769	1.2970444394029808
0.005611	0.158524	0.021057	4262.4568980564945	1.364999	1.359644	1.3757056253338462	1.3703501322132694	1.3027288494799998	1.297375347464327
0.005612	0.158966	0.021088	4274.352045056496	1.365340	1.359971	1.376048533483077	1.3706790402746154	1.3030717576292306	1.297704255525673
0.005614	0.159225	0.020996	4281.325062056496	1.365681	1.360302	1.3763933497815384	1.3710138563973076	1.303416573927692	1.2980390716483652
0.005615	0.159637	0.021027	4292.399853056495	1.366021	1.360629	1.3767352579307692	1.371342764458654	1.303758482076923	1.2983679797097116
0.005616	0.160095	0.020935	4304.705177056496	1.366361	1.360953	1.37707716608	1.37166867252	1.3041003902261536	1.2986938877710577
0.005617	0.160431	0.020996	4313.729082056496	1.366700	1.361281	1.3774180742292308	1.3719985805813462	1.3044412983753846	1.2990237958324038
0.005619	0.160690	0.020874	4320.702099056496	1.367039	1.361611	1.3777608905276924	1.3723323967040384	1.3047841146738461	1.299357611955096
0.005620	0.161209	0.020844	4334.648133056495	1.367377	1.361931	1.3781007986769231	1.3726543047653847	1.305124022823077	1.2996795200164424
0.005621	0.161621	0.020905	4345.722924056496	1.367715	1.362255	1.378440706826154	1.3729802128267308	1.3054639309723077	1.3000054280777884
0.005622	0.161835	0.020813	4351.4654090564945	1.368052	1.362586	1.3787796149753848	1.373313120888077	1.3058028391215384	1.3003383361391347
0.005624	0.162201	0.020782	4361.309668056496	1.368389	1.362910	1.3791204312738463	1.3736409370107694	1.30614365542	1.300666152261827
0.005625	0.162659	0.020752	4373.614992056495	1.368725	1.363231	1.3794583394230768	1.3739638450721154	1.3064815635692306	1.300989060323173
0.005626	0.163071	0.020752	4384.689784056496	1.369062	1.363553	1.3797972475723077	1.3742877531334616	1.3068204717184613	1.3013129683845193
0.005627	0.163330	0.020782	4391.662801056495	1.369398	1.363881	1.3801351557215384	1.3746176611948075	1.3071583798676922	1.3016428764458652
0.005629	0.163773	0.020752	4403.557948056496	1.369734	1.364202	1.38047497202	1.3749424773174999	1.3074981961661538	1.3019676925685575
0.005630	0.164200	0.020691	4415.042917056495	1.370070	1.364523	1.3808128801692308	1.3752653853788461	1.3078361043153843	1.3022906006299038
0.005631	0.164459	0.020721	4422.015934056495	1.370405	1.364849	1.3811497883184616	1.3755932934401922	1.3081730124646151	1.3026185086912498
0.005632	0.164841	0.020599	4432.270371056495	1.370739	1.365171	1.3814856964676923	1.3759172015015384	1.3085089206138458	1.302942416752596
0.005634	0.165237	0.020691	4442.934985056496	1.371074	1.365492	1.3818245127661537	1.3762420176242307	1.3088477369123073	1.3032672328752883
0.005635	0.165558	0.020630	4451.548712056496	1.371408	1.365816	1.3821604209153846	1.376567925685577	1.3091836450615384	1.3035931409366346
0.005636	0.165970	0.020569	4462.623503056495	1.371741	1.366135	1.3824953290646156	1.3768888337469232	1.3095185532107694	1.3039140489979808
0.005637	0.166412	0.020538	4474.518650056496	1.372074	1.366453	1.3828302372138461	1.3772087418082692	1.30985346136	1.3042339570593269
0.005639	0.166687	0.020447	4481.9018450564945	1.372405	1.366775	1.383165053512308	1.3775345579309617	1.3101882776584617	1.3045597731820193
0.005640	0.167068	0.020447	4492.156281056496	1.372737	1.367093	1.3834989616615385	1.3778544659923075	1.310522185807692	1.3048796812433652
0.005641	0.167496	0.020477	4503.641250056495	1.373068	1.367410	1.3838318698107692	1.378173374053654	1.3108550939569228	1.3051985893047116
0.005642	0.167862	0.020477	4513.485510056495	1.373400	1.367730	1.38416577796	1.3784952821149998	1.3111890021061536	1.3055204973660575
0.005644	0.168152	0.020416	4521.278882056495	1.373731	1.368051	1.3845005942584616	1.3788200982376921	1.3115238184046154	1.3058453134887498
0.005645	0.168564	0.020355	4532.353673056496	1.374061	1.368367	1.3848325024076924	1.3791380062990386	1.311855726553846	1.3061632215500962
0.005646	0.168945	0.020386	4542.608110056495	1.374391	1.368684	1.385164410556923	1.3794569143603848	1.3121876347030765	1.3064821296114424
0.005647	0.169281	0.020325	4551.632014056495	1.374720	1.369002	1.3854953187061538	1.3797768224217308	1.3125185428523074	1.3068020376727885
0.005649	0.169617	0.020355	4560.655919056495	1.375050	1.369320	1.3858291350046155	1.3800986385444232	1.312852359150769	1.3071238537954808
0.005650	0.170151	0.020264	4575.012130056495	1.375378	1.369631	1.3861590431538462	1.3804115466057694	1.3131822672999998	1.307436761856827
0.005651	0.170441	0.020264	4582.805502056495	1.375707	1.369949	1.386489951303077	1.3807314546671154	1.3135131754492306	1.307756669918173
0.005652	0.170685	0.020264	4589.368342056496	1.376035	1.370269	1.3868198594523076	1.3810533627284616	1.3138430835984614	1.3080785779795192
0.005654	0.171219	0.020264	4603.724553056496	1.376363	1.370579	1.3871516757507694	1.381367178851154	1.3141748998969232	1.3083923941022115
0.005655	0.171600	0.020172	4613.978990056496	1.376690	1.370893	1.3874805839	1.3816830869124999	1.3145038080461537	1.3087083021635575
0.005656	0.171844	0.020233	4620.541829056496	1.377017	1.371213	1.3878094920492308	1.3820049949738462	1.3148327161953843	1.3090302102249038
0.005657	0.172272	0.020172	4632.026799056495	1.377344	1.371525	1.3881384001984616	1.3823189030351923	1.3151616243446154	1.30934411828625
0.005659	0.172684	0.020172	4643.101590056496	1.377671	1.371838	1.3884692164969232	1.3826357191578846	1.315492440643077	1.3096609344089423
0.005660	0.173004	0.020142	4651.715317056496	1.377997	1.372153	1.388797124646154	1.3829526272192307	1.3158203487923075	1.3099778424702884
0.005661	0.173386	0.020050	4661.969754056496	1.378322	1.372465	1.3891240327953847	1.383266535280577	1.3161472569415382	1.3102917505316347
0.005662	0.173798	0.020111	4673.044546056495	1.378648	1.372777	1.3894519409446155	1.383580443341923	1.3164751650907691	1.3106056585929806
0.005664	0.174149	0.020050	4682.478627056495	1.378973	1.373090	1.389780757243077	1.3838972594646153	1.3168039813892305	1.310922474715673
0.005665	0.174500	0.020111	4691.912709056496	1.379299	1.373404	1.3901086653923078	1.3842131675259617	1.3171318895384614	1.3112383827770193
0.005666	0.174911	0.020050	4702.987501056496	1.379623	1.373715	1.3904345735415387	1.3845260755873077	1.3174577976876924	1.3115512908383653
0.005667	0.175278	0.019989	4712.831760056495	1.379947	1.374026	1.3907604816907693	1.3848389836486539	1.317783705836923	1.3118641988997115
0.005669	0.175552	0.019928	4720.2149550564955	1.380270	1.374340	1.391087297989231	1.385156799771346	1.3181105221353846	1.3121820150224037
0.005670	0.176025	0.019867	4732.930456056496	1.380592	1.374646	1.3914112061384616	1.3854647078326923	1.3184344302846154	1.31248992308375
0.005671	0.176422	0.019928	4743.595070056495	1.380915	1.374955	1.3917361142876923	1.3857756158940384	1.3187593384338459	1.312800831145096
0.005672	0.176575	0.019897	4747.696845056495	1.381237	1.375272	1.3920600224369233	1.3860945239553848	1.319083246583077	1.3131197392064424
0.005674	0.177109	0.019836	4762.053057056495	1.381559	1.375576	1.3923858387353847	1.386402340078077	1.3194090628815385	1.3134275553291346
0.005675	0.177536	0.019836	4773.538026056496	1.381880	1.375883	1.3927087468846153	1.386711248139423	1.3197319710307691	1.3137364633904807
0.005676	0.177811	0.019836	4780.921220056496	1.382201	1.376195	1.3930316550338462	1.3870251562007694	1.3200548791799998	1.314050371451827
0.005677	0.178146	0.019867	4789.945125056496	1.382523	1.376505	1.393355563183077	1.3873370642621154	1.3203787873292305	1.314362279513173
0.005679	0.178665	0.019806	4803.8911580564945	1.382844	1.376809	1.3936803794815384	1.3876448803848076	1.3207036036276922	1.3146700956358652
0.005680	0.179016	0.019775	4813.325240056496	1.383164	1.377117	1.3940022876307694	1.3879547884461538	1.3210255117769232	1.3149800036972115
0.005681	0.179306	0.019775	4821.118612056496	1.383484	1.377427	1.3943241957799999	1.3882666965075	1.3213474199261537	1.3152919117585575
0.005682	0.179687	0.019684	4831.373049056496	1.383804	1.377734	1.3946461039292308	1.3885756045688462	1.3216693280753846	1.3156008198199038
0.005684	0.180161	0.019775	4844.088551056495	1.384124	1.378038	1.3949699202276922	1.3888834206915386	1.3219931443738457	1.3159086359425962
0.005685	0.180359	0.019714	4849.4208580564955	1.384443	1.378351	1.3952908283769232	1.3891983287528848	1.322314052523077	1.3162235440039425
0.005686	0.180878	0.019653	4863.366892056496	1.384762	1.378652	1.395611736526154	1.3895012368142308	1.3226349606723078	1.3165264520652884
0.005687	0.181213	0.019684	4872.390796056496	1.385080	1.378959	1.3959316446753847	1.389810144875577	1.3229548688215385	1.3168353601266347
0.005689	0.181534	0.019623	4881.004523056496	1.385398	1.379266	1.3962534609738462	1.3901209609982694	1.3232766851199997	1.317146176249327
0.005690	0.181946	0.019592	4892.079315056495	1.385716	1.379570	1.3965733691230768	1.3904268690596153	1.3235965932692304	1.317452084310673
0.005691	0.182388	0.019592	4903.974461056496	1.386033	1.379872	1.3968922772723078	1.3907307771209616	1.3239155014184614	1.3177559923720192
0.005692	0.182663	0.019531	4911.357656056496	1.386350	1.380179	1.3972111854215385	1.3910396851823077	1.3242344095676923	1.3180649004333653
0.005694	0.183029	0.019470	4921.201915056496	1.386665	1.380483	1.39753000172	1.3913475013049998	1.3245532258661536	1.3183727165560575
0.005695	0.183456	0.019531	4932.686884056495	1.386981	1.380784	1.397847909869231	1.3916504093663462	1.3248711340153845	1.3186756246174038
0.005696	0.183853	0.019470	4943.351498056496	1.387297	1.381086	1.3981658180184615	1.3919543174276923	1.3251890421646153	1.31897953267875
0.005697	0.184082	0.019470	4949.504160056495	1.387612	1.381394	1.3984827261676924	1.3922642254890385	1.325505950313846	1.3192894407400961
0.005699	0.184509	0.019440	4960.989130056496	1.387927	1.381694	1.3988015424661537	1.3925680416117308	1.3258247666123073	1.3195932568627884
0.005700	0.184998	0.019379	4974.114809056495	1.388241	1.381992	1.3991174506153847	1.3928679496730771	1.3261406747615383	1.3198931649241348
0.005701	0.185226	0.019348	4980.267471056495	1.388555	1.382298	1.3994333587646155	1.393175857734423	1.3264565829107693	1.3202010729854807
0.005702	0.185577	0.019318	4989.701552056495	1.388868	1.382599	1.3997482669138461	1.3934787657957692	1.3267714910599997	1.3205039810468269
0.005704	0.186066	0.019348	5002.827231056495	1.389181	1.382896	1.4000650832123078	1.3937795819184615	1.3270883073584616	1.3208047971695192
0.005705	0.186356	0.019348	5010.620603056495	1.389494	1.383199	1.4003799913615385	1.3940844899798077	1.327403215507692	1.3211097052308653
0.005706	0.186691	0.019257	5019.644508056495	1.389807	1.383500	1.4006948995107693	1.3943873980411539	1.3277181236569229	1.3214126132922115
0.005707	0.187057	0.019287	5029.488767056495	1.390119	1.383800	1.4010088076600002	1.3946893061024999	1.328032031806154	1.3217145213535575
0.005709	0.187531	0.019318	5042.204269056496	1.390432	1.384097	1.4013256239584615	1.3949901222251921	1.328348848104615	1.3220153374762498
0.005710	0.187836	0.019226	5050.407818056496	1.390743	1.384398	1.4016385321076925	1.3952930302865385	1.328661756253846	1.3223182455375961
0.005711	0.188217	0.019226	5060.662255056495	1.391055	1.384697	1.401952440256923	1.3955939383478848	1.3289756644030768	1.3226191535989424
0.005712	0.188614	0.019196	5071.326869056495	1.391366	1.384994	1.402265348406154	1.3958928464092308	1.3292885725523078	1.3229180616602885
0.005714	0.188980	0.019226	5081.171128056496	1.391677	1.385293	1.4025801647046154	1.3961956625319232	1.329603388850769	1.3232208777829808
0.005715	0.189331	0.019165	5090.605210056496	1.391988	1.385592	1.4028930728538462	1.3964965705932693	1.329916297	1.323521785844327
0.005716	0.189819	0.019104	5103.730889056495	1.392297	1.385885	1.403203981003077	1.3967914786546154	1.3302272051492308	1.323816693905673
0.005717	0.190033	0.019073	5109.473374056495	1.392606	1.386187	1.4035148891523077	1.3970953867159617	1.3305381132984615	1.3241206019670193
0.005719	0.190399	0.019104	5119.317633056495	1.392916	1.386484	1.4038287054507694	1.397396202838654	1.330851929596923	1.3244214180897116
0.005720	0.190903	0.019073	5132.853489056495	1.393225	1.386776	1.4041396136	1.3976901109	1.3311628377461537	1.3247153261510576
0.005721	0.191193	0.019104	5140.646861056495	1.393534	1.387075	1.404450521749231	1.3979910189613463	1.3314737458953845	1.3250162342124039
0.005722	0.191467	0.019012	5148.030056056496	1.393842	1.387374	1.4047604298984615	1.3982919270226923	1.331783654044615	1.32531714227375
0.005724	0.191971	0.019012	5161.565912056496	1.394150	1.387665	1.4050722461969232	1.3985867431453847	1.3320954703430767	1.3256119583964423
0.005725	0.192352	0.018982	5171.820349056496	1.394458	1.387960	1.4053821543461538	1.3988836512067309	1.3324053784923073	1.3259088664577885
0.005726	0.192612	0.018982	5178.793366056496	1.394765	1.388259	1.4056910624953847	1.399184559268077	1.3327142866415382	1.3262097745191346
0.005727	0.193069	0.019012	5191.098690056495	1.395073	1.388551	1.4060009706446155	1.3994784673294232	1.3330241947907693	1.3265036825804808
0.005729	0.193481	0.018982	5202.173482056496	1.395381	1.388845	1.406312786943077	1.3997762834521155	1.3333360110892305	1.326801498703173
0.005730	0.193832	0.018951	5211.607564056496	1.395688	1.389140	1.4066216950923078	1.4000731915134617	1.3336449192384614	1.3270984067645193
0.005731	0.194107	0.018951	5218.990758056496	1.395995	1.389438	1.4069306032415385	1.4003730995748076	1.3339538273876923	1.3273983148258652
0.005732	0.194580	0.018921	5231.706260056495	1.396301	1.389728	1.4072385113907693	1.400665007636154	1.334261735536923	1.3276902228872116
0.005734	0.194977	0.018829	5242.370874056496	1.396606	1.390020	1.4075473276892307	1.4009608237588462	1.3345705518353843	1.3279860390099039
0.005735	0.195251	0.018829	5249.754068056496	1.396911	1.390316	1.4078542358384616	1.4012587318201923	1.3348774599846154	1.32828394707125
0.005736	0.195648	0.018799	5260.418683056496	1.397216	1.390607	1.4081611439876924	1.4015516398815384	1.335184368133846	1.328576855132596
0.005737	0.196075	0.018860	5271.903652056495	1.397521	1.390898	1.408468052136923	1.4018445479428847	1.3354912762830766	1.3288697631939423
0.005739	0.196396	0.018799	5280.517379056495	1.397826	1.391192	1.4087768684353847	1.402142364065577	1.3358000925815383	1.3291675793166347
0.005740	0.196823	0.018768	5292.002348056496	1.398130	1.391481	1.4090827765846154	1.402433272126923	1.3361060007307692	1.3294584873779807
0.005741	0.197174	0.018829	5301.436430056496	1.398435	1.391774	1.4093896847338463	1.4027281801882694	1.3364129088799999	1.329753395439327
0.005742	0.197464	0.018738	5309.229802056496	1.398739	1.392068	1.409695592883077	1.4030240882496154	1.3367188170292308	1.330049303500673
0.005744	0.197906	0.018738	5321.124948056495	1.399042	1.392357	1.4100024091815384	1.4033169043723077	1.3370256333276922	1.3303421196233653
0.005745	0.198318	0.018738	5332.199740056496	1.399346	1.392646	1.4103083173307693	1.403607812433654	1.3373315414769231	1.3306330276847116
0.005746	0.198685	0.018677	5342.0439990564955	1.399648	1.392936	1.41061222548	1.403899720495	1.3376354496261538	1.3309249357460575
0.005747	0.198975	0.018616	5349.837371056496	1.399950	1.393229	1.4109161336292309	1.4041946285563462	1.3379393577753844	1.3312198438074039
0.005749	0.199387	0.018677	5360.912163056495	1.400252	1.393517	1.4112219499276923	1.4044864446790384	1.3382451740738461	1.331511659930096
0.005750	0.199844	0.018646	5373.217487056496	1.400554	1.393804	1.4115258580769232	1.4047753527403848	1.3385490822230768	1.3318005679914424
0.005751	0.200058	0.018646	5378.959971056496	1.400856	1.394098	1.411829766226154	1.4050712608017308	1.3388529903723079	1.3320964760527885
0.005752	0.200470	0.018555	5390.034763056496	1.401157	1.394385	1.4121326743753846	1.405360168863077	1.3391558985215384	1.3323853841141347
0.005754	0.200958	0.018616	5403.1604420564945	1.401458	1.394670	1.4124374906738464	1.4056489849857694	1.33946071482	1.332674200236827
0.005755	0.201218	0.018494	5410.133459056495	1.401759	1.394961	1.412740398823077	1.4059418930471153	1.3397636229692305	1.3329671082981729
0.005756	0.201538	0.018585	5418.747186056495	1.402059	1.395251	1.4130423069723077	1.4062338011084616	1.3400655311184613	1.3332590163595193
0.005757	0.202026	0.018494	5431.872865056495	1.402359	1.395535	1.4133442151215385	1.4065197091698076	1.340367439267692	1.3335449244208653
0.005759	0.202393	0.018524	5441.717124056495	1.402659	1.395822	1.4136480314200002	1.4068105252924998	1.340671255566154	1.3338357405435575
0.005760	0.202713	0.018524	5450.330851056495	1.402959	1.396112	1.413949939569231	1.4071024333538462	1.3409731637153848	1.3341276486049038
0.005761	0.203049	0.018555	5459.354756056495	1.403259	1.396400	1.4142518477184616	1.4073923414151923	1.3412750718646151	1.33441755666625
0.005762	0.203491	0.018433	5471.249902056496	1.403558	1.396684	1.4145527558676925	1.4076782494765385	1.3415759800138463	1.3347034647275962
0.005764	0.203812	0.018433	5479.8636290564955	1.403857	1.396972	1.4148555721661538	1.4079700655992309	1.3418787963123076	1.3349952808502885
0.005765	0.204208	0.018402	5490.528243056495	1.404155	1.397257	1.4151554803153847	1.408256973660577	1.3421787044615385	1.3352821889116346
0.005766	0.204575	0.018402	5500.372503056495	1.404453	1.397543	1.4154553884646155	1.408544881721923	1.342478612610769	1.3355700969729807
0.005767	0.204971	0.018402	5511.037117056496	1.404751	1.397827	1.4157552966138462	1.4088307897832693	1.34277852076	1.3358560050343269
0.005769	0.205322	0.018311	5520.471199056496	1.405048	1.398112	1.4160561129123077	1.4091196059059616	1.3430793370584615	1.3361448211570193
0.005770	0.205795	0.018402	5533.186700056496	1.405346	1.398394	1.4163560210615385	1.4094035139673076	1.343379245207692	1.3364287292183652
0.005771	0.206009	0.018372	5538.929185056495	1.405643	1.398684	1.4166549292107693	1.409695422028654	1.3436781533569229	1.3367206372797116
0.005772	0.206406	0.018219	5549.593799056496	1.405939	1.398966	1.41695283736	1.4099793300899999	1.3439760615061536	1.3370045453410575
0.005774	0.206863	0.018188	5561.899123056495	1.406234	1.399246	1.4172516536584616	1.4102631462126922	1.3442748778046152	1.3372883614637499
0.005775	0.207245	0.018219	5572.153560056495	1.406528	1.399528	1.4175475618076923	1.4105470542740386	1.344570785953846	1.3375722695250962
0.005776	0.207489	0.018158	5578.716399056495	1.406823	1.399814	1.417844469956923	1.4108349623353846	1.3448676941030766	1.3378601775864423
0.005777	0.207962	0.018188	5591.431901056496	1.407117	1.400092	1.418140378106154	1.4111148703967307	1.3451636022523075	1.3381400856477883
0.005779	0.208374	0.018188	5602.506693056495	1.407412	1.400373	1.4184391944046155	1.4113996865194232	1.345462418550769	1.3384249017704808
0.005780	0.208633	0.018188	5609.479710056496	1.407707	1.400659	1.4187361025538463	1.4116875945807694	1.3457593267	1.338712809831827
0.005781	0.208984	0.018127	5618.913791056495	1.408000	1.400941	1.4190310107030768	1.4119715026421154	1.3460542348492304	1.338996717893173
0.005782	0.209518	0.018127	5633.270003056496	1.408294	1.401217	1.4193269188523077	1.4122494107034615	1.3463501429984612	1.3392746259545192
0.005784	0.209793	0.018127	5640.653197056496	1.408588	1.401501	1.4196247351507691	1.412537226826154	1.3466479592969227	1.3395624420772116
0.005785	0.210114	0.018097	5649.266924056496	1.408881	1.401783	1.4199196433	1.4128211348875	1.3469428674461539	1.3398463501385576
0.005786	0.210556	0.018127	5661.162071056495	1.409175	1.402062	1.420215551449231	1.4131020429488461	1.3472387755953847	1.3401272581999037
0.005787	0.210953	0.018127	5671.826685056496	1.409468	1.402342	1.4205104595984615	1.4133839510101922	1.347533683744615	1.3404091662612498
0.005789	0.211304	0.018097	5681.260767056496	1.409761	1.402623	1.4208072758969232	1.4136687671328847	1.3478305000430768	1.3406939823839423
0.005790	0.211670	0.018066	5691.105026056495	1.410054	1.402904	1.4211021840461537	1.4139516751942307	1.3481254081923075	1.3409768904452883
0.005791	0.212036	0.018066	5700.949285056495	1.410347	1.403184	1.4213970921953847	1.414233583255577	1.3484203163415382	1.3412587985066347
0.005792	0.212372	0.018066	5709.973190056495	1.410639	1.403465	1.4216910003446155	1.414516491316923	1.3487142244907693	1.3415417065679807
0.005794	0.212769	0.018005	5720.637804056496	1.410931	1.403744	1.421986816643077	1.4147993074396155	1.3490100407892305	1.341824522690673
0.005795	0.213196	0.018005	5732.122773056495	1.411223	1.404021	1.4222807247923077	1.4150782155009616	1.3493039489384615	1.3421034307520192
0.005796	0.213547	0.018005	5741.556855056495	1.411514	1.404301	1.4225736329415384	1.4153601235623077	1.349596857087692	1.3423853388133653
0.005797	0.213882	0.017914	5750.580759056495	1.411805	1.404580	1.4228665410907693	1.4156410316236538	1.3498897652369228	1.3426662468747115
0.005799	0.214310	0.017883	5762.065728056496	1.412095	1.404855	1.4231603573892309	1.4159198477463462	1.3501835815353846	1.3429450629974038
0.005800	0.214661	0.017914	5771.499810056495	1.412385	1.405133	1.4234522655384616	1.4161997558076922	1.3504754896846154	1.3432249710587498
0.005801	0.214905	0.017883	5778.062650056496	1.412674	1.405415	1.4237431736876924	1.4164836638690386	1.350766397833846	1.3435088791200962
0.005802	0.215408	0.017853	5791.598506056496	1.412964	1.405687	1.4240350818369232	1.4167575719303847	1.3510583059830767	1.3437827871814423
0.005804	0.215820	0.017883	5802.673298056496	1.413253	1.405963	1.4243278981353849	1.417037388053077	1.3513511222815384	1.3440626033041347
0.005805	0.216064	0.017853	5809.236138056496	1.413542	1.406244	1.4246188062846155	1.4173202961144231	1.351642030430769	1.3443455113654807
0.005806	0.216492	0.017822	5820.721107056495	1.413831	1.406518	1.4249097144338463	1.4175962041757693	1.35193293858	1.344621419426827
0.005807	0.216949	0.017853	5833.026431056496	1.414120	1.406792	1.4252006225830771	1.4178721122371154	1.3522238467292307	1.344897327488173
0.005809	0.217300	0.017792	5842.460513056496	1.414408	1.407068	1.4254924388815386	1.4181519283598076	1.3525156630276922	1.3451771436108653
0.005810	0.217651	0.017700	5851.894594056495	1.414696	1.407343	1.4257823470307693	1.418428836421154	1.3528055711769231	1.3454540516722115
0.005811	0.218033	0.017761	5862.149031056495	1.414983	1.407618	1.42607125518	1.4187057444825	1.353094479326154	1.3457309597335576
0.005812	0.218414	0.017731	5872.403468056495	1.415271	1.407893	1.4263611633292308	1.4189826525438463	1.3533843874753844	1.346007867794904
0.005814	0.218765	0.017822	5881.837550056496	1.415559	1.408169	1.4266529796276923	1.4192624686665385	1.353676203773846	1.3462876839175961
0.005815	0.219162	0.017700	5892.5021640564955	1.415846	1.408442	1.426941887776923	1.4195373767278847	1.3539651119230767	1.3465625919789423
0.005816	0.219559	0.017609	5903.166778056495	1.416131	1.408715	1.4272287959261538	1.4198122847892307	1.3542520200723076	1.3468375000402883
0.005817	0.219818	0.017670	5910.139795056495	1.416417	1.408992	1.4275167040753847	1.420091192850577	1.3545399282215382	1.3471164081016347
0.005819	0.220261	0.017670	5922.034942056496	1.416704	1.409263	1.427807520373846	1.4203660089732693	1.3548307445199996	1.3473912242243269
0.005820	0.220673	0.017731	5933.109733056495	1.416991	1.409536	1.4280964285230768	1.4206409170346153	1.3551196526692304	1.347666132285673
0.005821	0.220886	0.017639	5938.852218056496	1.417277	1.409815	1.4283843366723077	1.4209218250959617	1.3554075608184615	1.3479470403470193
0.005822	0.221390	0.017639	5952.388075056495	1.417562	1.410084	1.4286712448215384	1.4211927331573075	1.355694468967692	1.3482179484083652
0.005824	0.221802	0.017639	5963.462866056496	1.417848	1.410356	1.42896106112	1.4214685492799999	1.3559842852661537	1.3484937645310575
0.005825	0.222061	0.017670	5970.435883056496	1.418134	1.410633	1.4292489692692307	1.4217474573413462	1.3562721934153843	1.3487726725924039
0.005826	0.222427	0.017609	5980.280143056496	1.418420	1.410906	1.4295368774184616	1.4220223654026922	1.3565601015646154	1.3490475806537499
0.005827	0.222855	0.017578	5991.765112056495	1.418704	1.411176	1.4298227855676924	1.4222942734640385	1.3568460097138462	1.349319488715096
0.005829	0.223297	0.017578	6003.660258056496	1.418989	1.411446	1.430111601866154	1.4225680895867308	1.3571348260123077	1.3495933048377884
0.005830	0.223495	0.017548	6008.992565056495	1.419273	1.411724	1.4303975100153847	1.422847997648077	1.3574207341615385	1.3498732128991346
0.005831	0.223953	0.017487	6021.297890056496	1.419557	1.411991	1.4306834181646153	1.423116905709423	1.3577066423107689	1.3501421209604807
0.005832	0.224396	0.017426	6033.193036056495	1.419839	1.412259	1.4309673263138463	1.4233868137707693	1.3579905504599998	1.3504120290218269
0.005834	0.224762	0.017426	6043.037295056496	1.420122	1.412529	1.4312541426123078	1.4236606298934615	1.3582773667584616	1.3506858451445192
0.005835	0.225052	0.017517	6050.830667056496	1.420405	1.412803	1.4315390507615384	1.4239365379548077	1.3585622749076922	1.3509617532058653
0.005836	0.225540	0.017456	6063.956346056495	1.420688	1.413069	1.4318239589107693	1.4242044460161538	1.3588471830569229	1.3512296612672114
0.005837	0.225876	0.017426	6072.980251056495	1.420970	1.413340	1.43210786706	1.4244773540775	1.3591310912061538	1.3515025693285576
0.005839	0.226196	0.017395	6081.593978056495	1.421252	1.413611	1.4323936833584616	1.4247521702001922	1.3594169075046154	1.3517773854512498
0.005840	0.226578	0.017395	6091.848414056496	1.421534	1.413880	1.4326775915076924	1.4250230782615385	1.359700815653846	1.3520482935125961
0.005841	0.227020	0.017426	6103.743561056495	1.421816	1.414147	1.432961499656923	1.4252919863228848	1.359984723803077	1.3523172015739424
0.005842	0.227310	0.017365	6111.536933056495	1.422097	1.414419	1.433244407806154	1.4255658943842309	1.3602676319523077	1.3525911096352885
0.005844	0.227707	0.017273	6122.201547056495	1.422377	1.414685	1.4335282241046154	1.425835710506923	1.360551448250769	1.3528609257579807
0.005845	0.228073	0.017303	6132.045806056496	1.422657	1.414953	1.4338101322538463	1.4261056185682692	1.3608333564000001	1.3531308338193269
0.005846	0.228394	0.017242	6140.659533056496	1.422937	1.415222	1.4340920404030768	1.4263765266296153	1.3611152645492304	1.353401741880673
0.005847	0.228867	0.017303	6153.375035056495	1.423217	1.415486	1.4343739485523077	1.4266424346909616	1.3613971726984615	1.3536676499420193
0.005849	0.229233	0.017303	6163.219294056495	1.423497	1.415754	1.4346577648507692	1.4269142508136539	1.3616809889969228	1.3539394660647115
0.005850	0.229523	0.017242	6171.012666056495	1.423777	1.416024	1.4349396730000001	1.4271861588749999	1.361962897146154	1.3542113741260575
0.005851	0.229935	0.017303	6182.087458056496	1.424057	1.416290	1.4352215811492308	1.4274540669363462	1.3622448052953846	1.3544792821874039
0.005852	0.230301	0.017242	6191.9317170564955	1.424336	1.416557	1.4355024892984616	1.4277229749976923	1.3625257134446151	1.35474819024875
0.005854	0.230789	0.017181	6205.057396056496	1.424615	1.416819	1.4357853055969232	1.4279887911203848	1.3628085297430768	1.3550140063714424
0.005855	0.230988	0.017181	6210.389703056495	1.424893	1.417090	1.4360652137461538	1.4282616991817307	1.3630884378923076	1.3552869144327884
0.005856	0.231430	0.017181	6222.284850056496	1.425171	1.417354	1.4363451218953847	1.428527607243077	1.3633683460415384	1.3555528224941347
0.005857	0.231888	0.017151	6234.590174056495	1.425449	1.417616	1.4366250300446155	1.428791515304423	1.3636482541907693	1.3558167305554807
0.005859	0.232162	0.017181	6241.973368056495	1.425728	1.417885	1.436907846343077	1.4290643314271154	1.363931070489231	1.356089546678173
0.005860	0.232452	0.017151	6249.766740056495	1.426006	1.418153	1.437187754492308	1.4293342394884616	1.3642109786384617	1.3563594547395192
0.005861	0.233017	0.017212	6264.9433070564955	1.426284	1.418413	1.4374676626415386	1.4295961475498076	1.3644908867876921	1.3566213628008652
0.005862	0.233215	0.017181	6270.275614056496	1.426562	1.418684	1.4377475707907694	1.429869055611154	1.364770794936923	1.3568942708622116
0.005864	0.233627	0.017090	6281.350406056496	1.426839	1.418947	1.4380283870892308	1.4301358717338462	1.3650516112353843	1.3571610869849038
0.005865	0.233994	0.017029	6291.194665056495	1.427116	1.419211	1.4383072952384617	1.4304017797951922	1.3653305193846155	1.3574269950462499
0.005866	0.234436	0.017120	6303.089811056496	1.427393	1.419473	1.4385862033876922	1.4306656878565385	1.3656094275338457	1.357690903107596
0.005867	0.234680	0.017029	6309.6526510564945	1.427669	1.419741	1.4388641115369232	1.4309355959178847	1.3658873356830767	1.3579608111689423
0.005869	0.235199	0.017059	6323.598685056495	1.427945	1.420000	1.4391439278353846	1.431198412040577	1.3661671519815384	1.3582236272916346
0.005870	0.235504	0.017029	6331.802234056495	1.428221	1.420266	1.4394218359846154	1.431466320101923	1.366445060130769	1.3584915353529807
0.005871	0.235870	0.017029	6341.646494056495	1.428497	1.420529	1.4396997441338462	1.4317312281632693	1.36672296828	1.3587564434143269
0.005872	0.236252	0.016998	6351.900930056496	1.428772	1.420792	1.4399766522830768	1.4319961362246154	1.3669998764292304	1.359021351475673
0.005874	0.236725	0.017029	6364.616432056495	1.429048	1.421051	1.4402564685815387	1.4322589523473077	1.3672796927276925	1.3592841675983653
0.005875	0.236969	0.016998	6371.179271056495	1.429323	1.421318	1.440533376730769	1.432527860408654	1.3675566008769229	1.3595530756597116
0.005876	0.237350	0.016937	6381.433708056495	1.429598	1.421580	1.44081028488	1.43279176847	1.3678335090261537	1.3598169837210576
0.005877	0.237839	0.016937	6394.559387056495	1.429872	1.421838	1.441086193029231	1.4330516765313461	1.3681094171753845	1.3600768917824038
0.005879	0.238190	0.016937	6403.993469056495	1.430147	1.422100	1.4413650093276924	1.4333174926540384	1.368388233473846	1.360342707905096
0.005880	0.238388	0.016937	6409.325776056496	1.430421	1.422368	1.4416409174769231	1.4335874007153848	1.3686641416230767	1.3606126159664425
0.005881	0.238937	0.016907	6424.092165056496	1.430695	1.422623	1.4419168256261539	1.4338443087767307	1.3689400497723074	1.3608695240277884
0.005882	0.239288	0.016846	6433.526247056496	1.430968	1.422885	1.4421917337753847	1.434108216838077	1.3692149579215385	1.3611334320891346
0.005884	0.239532	0.016876	6440.089086056496	1.431241	1.423150	1.4424685500738461	1.4343770329607692	1.3694917742199997	1.3614022482118269
0.005885	0.239975	0.016815	6451.984233056495	1.431513	1.423407	1.442742458223077	1.4346359410221154	1.3697656823692306	1.361661156273173
0.005886	0.240356	0.016785	6462.238670056495	1.431786	1.423666	1.4430173663723078	1.4348968490834617	1.3700405905184616	1.3619220643345193
0.005887	0.240738	0.016815	6472.493107056496	1.432058	1.423926	1.4432912745215385	1.4351587571448077	1.370314498667692	1.3621839723958653
0.005889	0.241089	0.016754	6481.927188056496	1.432329	1.424185	1.44356609082	1.4354215732675	1.3705893149661539	1.3624467885185576
0.005890	0.241470	0.016754	6492.181625056495	1.432601	1.424444	1.4438399989692308	1.4356824813288462	1.3708632231153843	1.3627076965799039
0.005891	0.241898	0.016785	6503.666594056496	1.432872	1.424701	1.4441129071184615	1.4359413893901922	1.371136131264615	1.3629666046412499
0.005892	0.242218	0.016724	6512.280321056496	1.433144	1.424961	1.4443868152676924	1.4362032974515384	1.371410039413846	1.363228512702596
0.005894	0.242615	0.016724	6522.9449350564955	1.433414	1.425219	1.4446606315661539	1.4364651135742308	1.3716838557123077	1.3634903288252884
0.005895	0.242996	0.016724	6533.199372056495	1.433685	1.425477	1.4449335397153849	1.4367250216355771	1.3719567638615384	1.3637502368866348
0.005896	0.243301	0.016663	6541.402922056495	1.433955	1.425737	1.4452054478646155	1.436986929696923	1.372228672010769	1.3640121449479807
0.005897	0.243744	0.016693	6553.298068056496	1.434226	1.425992	1.4454783560138462	1.4372438377582692	1.3725015801599998	1.3642690530093269
0.005899	0.244125	0.016663	6563.552505056496	1.434496	1.426249	1.4457521723123077	1.4375046538809617	1.3727753964584615	1.3645298691320193
0.005900	0.244400	0.016632	6570.935699056496	1.434765	1.426509	1.4460230804615386	1.4377665619423077	1.3730463046076924	1.3647917771933653
0.005901	0.244843	0.016632	6582.830846056495	1.435035	1.426764	1.4462949886107694	1.4380234700036538	1.373318212756923	1.3650486852547115
0.005902	0.245285	0.016663	6594.725993056496	1.435304	1.427019	1.44656589676	1.438280378065	1.3735891209061535	1.3653055933160576
0.005904	0.245575	0.016663	6602.519365056496	1.435574	1.427279	1.4468397130584616	1.4385441941876922	1.3738629372046152	1.3655694094387498
0.005905	0.245895	0.016602	6611.133091056496	1.435843	1.427537	1.4471106212076923	1.4388041022490385	1.374133845353846	1.3658293175000962
0.005906	0.246353	0.016602	6623.438416056495	1.436112	1.427790	1.4473815293569232	1.4390590103103846	1.374404753503077	1.3660842255614423
0.005907	0.246735	0.016510	6633.692852056496	1.436380	1.428045	1.447651437506154	1.4393159183717308	1.3746746616523078	1.3663411336227884
0.005909	0.246994	0.016510	6640.665869056495	1.436647	1.428304	1.4479222538046155	1.439578734494423	1.374945477950769	1.3666039497454807
0.005910	0.247406	0.016541	6651.740661056496	1.436915	1.428558	1.448192161953846	1.4398346425557693	1.3752153860999998	1.366859857806827
0.005911	0.247910	0.016571	6665.276517056496	1.437184	1.428809	1.448463070103077	1.4400875506171154	1.3754862942492307	1.367112765868173
0.005912	0.248154	0.016541	6671.839357056495	1.437451	1.429069	1.4487319782523078	1.4403494586784615	1.3757552023984614	1.3673746739295192
0.005914	0.248505	0.016479	6681.273439056495	1.437718	1.429324	1.4490027945507693	1.440608274801154	1.376026018696923	1.3676334900522116
0.005915	0.248932	0.016449	6692.758408056496	1.437985	1.429576	1.4492717027000002	1.4408621828625	1.3762949268461537	1.3678873981135575
0.005916	0.249313	0.016541	6703.012845056495	1.438253	1.429831	1.4495416108492307	1.4411190909238463	1.3765648349953845	1.368144306174904
0.005917	0.249634	0.016449	6711.626572056495	1.438519	1.430087	1.4498095189984617	1.4413769989851923	1.3768327431446155	1.36840221423625
0.005919	0.250031	0.016449	6722.291186056495	1.438786	1.430340	1.450080335296923	1.4416338151078847	1.3771035594430767	1.3686590303589423
0.005920	0.250443	0.016418	6733.3659770564955	1.439052	1.430592	1.4503482434461539	1.4418877231692309	1.3773714675923077	1.3689129384202885
0.005921	0.250717	0.016449	6740.749172056496	1.439318	1.430849	1.4506161515953848	1.442146631230577	1.3776393757415386	1.3691718464816347
0.005922	0.251129	0.016418	6751.823964056495	1.439584	1.431101	1.4508840597446153	1.442400539291923	1.377907283890769	1.3694257545429807
0.005924	0.251541	0.016418	6762.898755056496	1.439850	1.431353	1.451153876043077	1.4426563554146155	1.3781771001892307	1.369681570665673
0.005925	0.251770	0.016449	6769.051417056495	1.440117	1.431612	1.4514227841923077	1.4429172634759617	1.3784460083384613	1.3699424787270194
0.005926	0.252258	0.016418	6782.177096056495	1.440383	1.431862	1.4516906923415385	1.4431691715373076	1.3787139164876923	1.3701943867883652
0.005927	0.252731	0.016418	6794.8925980564945	1.440649	1.432111	1.4519586004907694	1.4434200795986538	1.3789818246369232	1.3704452948497114
0.005929	0.252869	0.016327	6798.584195056495	1.440913	1.432371	1.452226416789231	1.4436838957213463	1.3792496409353845	1.3707091109724039
0.005930	0.253311	0.016357	6810.479342056495	1.441178	1.432622	1.4524933249384617	1.4439368037826923	1.3795165490846153	1.37096201903375
0.005931	0.253830	0.016418	6824.425376056495	1.441444	1.432870	1.4527612330876922	1.4441867118440386	1.3797844572338458	1.3712119270950962
0.005932	0.254135	0.016388	6832.628925056495	1.441709	1.433125	1.453028141236923	1.4444436199053847	1.3800513653830766	1.3714688351564424
0.005934	0.254410	0.016266	6840.012120056495	1.441973	1.433379	1.4532959575353845	1.444701436028077	1.3803191816815383	1.3717266512791346
0.005935	0.254898	0.016296	6853.137799056496	1.442237	1.433627	1.4535618656846154	1.444951344089423	1.380585089830769	1.3719765593404807
0.005936	0.255264	0.016327	6862.982058056496	1.442502	1.433879	1.4538287738338462	1.4452052521507692	1.3808519979799998	1.3722304674018269
0.005937	0.255569	0.016296	6871.185607056495	1.442766	1.434133	1.454094681983077	1.4454611602121155	1.3811179061292305	1.372486375463173
0.005939	0.255890	0.016266	6879.799334056495	1.443029	1.434385	1.4543614982815385	1.4457169763348077	1.381384722427692	1.3727421915858653
0.005940	0.256439	0.016235	6894.565723056496	1.443292	1.434630	1.4546264064307692	1.445963884396154	1.381649630576923	1.3729890996472116
0.005941	0.256699	0.016205	6901.538740056496	1.443555	1.434883	1.45489131458	1.4462187924574998	1.3819145387261536	1.3732440077085575
0.005942	0.257034	0.016174	6910.562645056496	1.443817	1.435134	1.4551552227292308	1.446471700518846	1.3821784468753844	1.3734969157699037
0.005944	0.257446	0.016144	6921.637436056495	1.444078	1.435382	1.4554200390276923	1.4467235166415384	1.3824432631738461	1.373748731892596
0.005945	0.257828	0.016144	6931.891873056495	1.444340	1.435630	1.4556839471769232	1.4469734247028847	1.382707171323077	1.3739986399539423
0.005946	0.258179	0.016144	6941.325955056496	1.444601	1.435880	1.4559468553261539	1.4472253327642308	1.3829700794723077	1.3742505480152885
0.005947	0.258667	0.016113	6954.451634056495	1.444862	1.436125	1.4562097634753848	1.4474722408255771	1.3832329876215383	1.3744974560766348
0.005949	0.258926	0.016083	6961.424651056495	1.445123	1.436377	1.456474579773846	1.4477280569482693	1.3834978039199997	1.374753272199327
0.005950	0.259262	0.016144	6970.448555056495	1.445384	1.436626	1.456737487923077	1.4479789650096153	1.3837607120692308	1.375004180260673
0.005951	0.259735	0.016083	6983.164057056496	1.445645	1.436871	1.457000396072308	1.4482258730709616	1.3840236202184615	1.3752510883220193
0.005952	0.260132	0.016083	6993.828671056495	1.445905	1.437118	1.4572623042215385	1.4484747811323075	1.384285528367692	1.3754999963833652
0.005954	0.260376	0.016022	7000.3915100564955	1.446165	1.437370	1.45752612052	1.448730597255	1.3845493446661536	1.3757558125060576
0.005955	0.260803	0.016113	7011.876480056495	1.446426	1.437616	1.4577890286692308	1.4489785053163462	1.3848122528153843	1.3760037205674038
0.005956	0.261292	0.016083	7025.002159056496	1.446687	1.437860	1.4580519368184617	1.4492244133776921	1.3850751609646155	1.3762496286287498
0.005957	0.261536	0.016052	7031.564998056496	1.446947	1.438112	1.4583138449676922	1.4494783214390385	1.385337069113846	1.3765035366900962
0.005959	0.261795	0.016022	7038.538015056496	1.447206	1.438363	1.458576661266154	1.4497331375617308	1.3855998854123075	1.3767583528127885
0.005960	0.262329	0.016022	7052.894227056495	1.447466	1.438604	1.4588385694153845	1.449976045623077	1.385861793561538	1.3770012608741347
0.005961	0.262726	0.016022	7063.558841056496	1.447725	1.438850	1.4590994775646153	1.450223953684423	1.386122701710769	1.3772491689354807
0.005962	0.262955	0.015961	7069.711503056495	1.447984	1.439101	1.4593603857138462	1.4504768617457693	1.3863836098599998	1.377502076996827
0.005964	0.263367	0.015991	7080.786295056496	1.448243	1.439347	1.4596232020123077	1.4507266778684615	1.3866464261584612	1.3777518931195192
0.005965	0.263824	0.016022	7093.091619056495	1.448502	1.439590	1.4598841101615385	1.4509715859298076	1.386907334307692	1.3779968011808652
0.005966	0.264145	0.015961	7101.705346056495	1.448761	1.439838	1.4601450183107691	1.4512214939911539	1.387168242456923	1.3782467092422115
0.005967	0.264557	0.015991	7112.780137056496	1.449020	1.440083	1.46040592646	1.4514684020525	1.3874291506061538	1.3784936173035576
