Repository: pietracorvo/HystAPI

# Example data

The example data in this folder is from measurements performed during my physics bachelor.

The material is **FeSi3** (iron with 3% silicon), aka 'electrical steel', the standard material for ring cores in trafos. 

Four of the five samples where treated with high pressure torison (HPT, 20 rotations at 20GPa), to achieve nanocristallisation of the grains, which has a huge impact on the magnetic properties of the material. The HPT deformation was done at 77K (under liquid nitrogen) and at 293K (at room temperature). Afterwards some samples were heat treated at a temperature of 493K (for two hours) to anneal defects from the deformation process.

The five samples are:

File: testData/FeSi3_annealed/G1_919V_100Hz_800000Fs.txt (part 18 of 57)
--------------------------
t	U1	U2	H	B_raw	J_raw	B_drift	 J_drift	B_corr	J_corr
0.006041	-0.143295	-0.011322	-3852.0134496630094	-1.236701	-1.231861	-1.2256419897651682	-1.2208017301183414	-1.288262486623089	-1.2834220749501204
0.006042	-0.143372	-0.011322	-3854.0643366630097	-1.236885	-1.232041	-1.2258241591062982	-1.2209798994164902	-1.288444655964219	-1.2836002442482692
0.006044	-0.143570	-0.011322	-3859.3966436630094	-1.237068	-1.232218	-1.2260034977885577	-1.2211532380127885	-1.2886239946464784	-1.2837735828445676
0.006045	-0.143799	-0.011353	-3865.54930566301	-1.237252	-1.232394	-1.2261856671296876	-1.2213274073109375	-1.2888061639876085	-1.2839477521427165
0.006046	-0.143967	-0.011261	-3870.0612586630095	-1.237434	-1.232571	-1.2263658364708172	-1.2215025766090866	-1.288986333328738	-1.2841229214408656
0.006047	-0.144073	-0.011292	-3872.9325006630097	-1.237617	-1.232751	-1.226547005811947	-1.2216807459072354	-1.289167502669868	-1.2843010907390144
0.006049	-0.144363	-0.011322	-3880.72587266301	-1.237801	-1.232924	-1.2267273444942066	-1.2218500845035336	-1.2893478413521273	-1.2844704293353126
0.006050	-0.144592	-0.011261	-3886.8785346630098	-1.237983	-1.233099	-1.2269075138353365	-1.2220232538016826	-1.2895280106932572	-1.2846435986334617
0.006051	-0.144638	-0.011261	-3888.10906666301	-1.238166	-1.233280	-1.2270886831764665	-1.2222024230998316	-1.2897091800343872	-1.2848227679316107
0.006052	-0.144852	-0.011292	-3893.8515516630096	-1.238348	-1.233455	-1.227268852517596	-1.2223755923979807	-1.289889349375517	-1.2849959372297597
0.006054	-0.145203	-0.011261	-3903.28563366301	-1.238531	-1.233626	-1.2274481911998558	-1.2225429309942788	-1.2900686880577767	-1.2851632758260578
0.006055	-0.145233	-0.011200	-3904.1059886630096	-1.238712	-1.233806	-1.2276273605409855	-1.2227211002924279	-1.2902478573989065	-1.285341445124207
0.006056	-0.145340	-0.011230	-3906.97723066301	-1.238894	-1.233985	-1.2278075298821154	-1.222898269590577	-1.2904280267400363	-1.285518614422356
0.006057	-0.145706	-0.011261	-3916.8214896630097	-1.239077	-1.234155	-1.2279886992232452	-1.2230664388887258	-1.2906091960811659	-1.2856867837205048
0.006059	-0.145782	-0.011200	-3918.8723776630095	-1.239258	-1.234334	-1.2281660379055048	-1.223241777485024	-1.2907865347634258	-1.285862122316803
0.006060	-0.145996	-0.011169	-3924.6148616630094	-1.239439	-1.234507	-1.2283452072466345	-1.2234129467831731	-1.2909657041045555	-1.2860332916149522
0.006061	-0.146210	-0.011169	-3930.3573466630096	-1.239620	-1.234681	-1.2285243765877643	-1.223585116081322	-1.2911448734456852	-1.286205460913101
0.006062	-0.146423	-0.011200	-3936.0998306630095	-1.239802	-1.234855	-1.2287045459288943	-1.2237572853794711	-1.291325042786815	-1.2863776302112502
0.006064	-0.146576	-0.011261	-3940.2016056630096	-1.239984	-1.235032	-1.2288828846111537	-1.223930623975769	-1.2915033814690746	-1.286550968807548
0.006065	-0.146774	-0.011169	-3945.5339126630097	-1.240165	-1.235207	-1.2290620539522836	-1.2241037932739183	-1.2916825508102043	-1.2867241381056973
0.006066	-0.147003	-0.011230	-3951.6865746630097	-1.240347	-1.235381	-1.2292422232934135	-1.2242759625720674	-1.2918627201513342	-1.2868963074038464
0.006067	-0.147110	-0.011139	-3954.55781666301	-1.240527	-1.235558	-1.2294203926345433	-1.2244511318702163	-1.2920408894924642	-1.2870714767019953
0.006069	-0.147232	-0.011200	-3957.8392366630096	-1.240709	-1.235735	-1.2295987313168029	-1.2246244704665143	-1.2922192281747238	-1.2872448152982934
0.006070	-0.147537	-0.011230	-3966.04278666301	-1.240890	-1.235907	-1.2297779006579328	-1.2247946397646634	-1.2923983975158535	-1.2874149845964424
0.006071	-0.147736	-0.011139	-3971.3750936630095	-1.241071	-1.236081	-1.2299570699990625	-1.2249668090628125	-1.2925775668569832	-1.2875871538945916
0.006072	-0.147766	-0.011169	-3972.1954486630098	-1.241252	-1.236260	-1.2301362393401922	-1.2251439783609614	-1.292756736198113	-1.2877643231927405
0.006074	-0.148056	-0.011139	-3979.9888206630094	-1.241432	-1.236431	-1.230312578022452	-1.2253113169572596	-1.2929330748803727	-1.2879316617890386
0.006075	-0.148361	-0.011078	-3988.1923696630097	-1.241612	-1.236600	-1.2304907473635815	-1.2254784862554085	-1.2931112442215023	-1.2880988310871875
0.006076	-0.148346	-0.011139	-3987.7821926630095	-1.241792	-1.236781	-1.2306689167047116	-1.2256576555535577	-1.2932894135626323	-1.2882780003853367
0.006077	-0.148621	-0.011078	-3995.1653866630095	-1.241972	-1.236952	-1.2308470860458414	-1.2258268248517068	-1.2934675829037623	-1.2884471696834858
0.006079	-0.148804	-0.011139	-4000.0875166630094	-1.242152	-1.237126	-1.231023424728101	-1.2259971634480047	-1.2936439215860216	-1.2886175082797837
0.006080	-0.149033	-0.011108	-4006.2401786630094	-1.242332	-1.237298	-1.2312015940692307	-1.2261673327461537	-1.2938220909271516	-1.2887876775779328
0.006081	-0.149155	-0.011078	-4009.5215976630097	-1.242512	-1.237473	-1.2313797634103607	-1.2263405020443028	-1.2940002602682816	-1.2889608468760818
0.006082	-0.149368	-0.011108	-4015.2640826630095	-1.242692	-1.237646	-1.2315579327514903	-1.226511671342452	-1.2941784296094112	-1.289132016174231
0.006084	-0.149536	-0.011047	-4019.77603466301	-1.242871	-1.237819	-1.23173327143375	-1.22668100993875	-1.2943537682916708	-1.289301354770529
0.006085	-0.149689	-0.011047	-4023.8778096630094	-1.243050	-1.237993	-1.2319104407748798	-1.2268531792368988	-1.2945309376328007	-1.2894735240686779
0.006086	-0.149979	-0.011078	-4031.6711816630095	-1.243229	-1.238163	-1.2320876101160094	-1.2270213485350479	-1.2947081069739301	-1.2896416933668269
0.006087	-0.150131	-0.010986	-4035.7729566630096	-1.243407	-1.238336	-1.2322637794571394	-1.2271925178331973	-1.2948842763150603	-1.2898128626649763
0.006089	-0.150177	-0.011047	-4037.0034886630096	-1.243586	-1.238513	-1.232439118139399	-1.2273658564294951	-1.29505961499732	-1.2899862012612742
0.006090	-0.150482	-0.011017	-4045.2070376630095	-1.243765	-1.238681	-1.2326162874805289	-1.227532025727644	-1.2952367843384498	-1.2901523705594231
0.006091	-0.150742	-0.011017	-4052.1800546630097	-1.243943	-1.238851	-1.2327924568216586	-1.227700195025793	-1.2954129536795795	-1.2903205398575721
0.006092	-0.150787	-0.011017	-4053.4105876630097	-1.244121	-1.239028	-1.2329686261627886	-1.2278753643239422	-1.2955891230207093	-1.2904957091557212
0.006094	-0.150955	-0.011017	-4057.9225396630095	-1.244300	-1.239201	-1.233143964845048	-1.2280447029202404	-1.2957644617029689	-1.2906650477520194
0.006095	-0.151291	-0.011047	-4066.9464436630096	-1.244479	-1.239368	-1.2333211341861778	-1.2282098722183894	-1.2959416310440988	-1.2908302170501684
0.006096	-0.151398	-0.011047	-4069.8176866630097	-1.244658	-1.239544	-1.2334983035273077	-1.2283840415165383	-1.2961188003852286	-1.2910043863483174
0.006097	-0.151535	-0.011017	-4073.5092836630097	-1.244836	-1.239717	-1.2336744728684375	-1.2285552108146873	-1.2962949697263584	-1.2911755556464664
0.006099	-0.151840	-0.010925	-4081.7128326630095	-1.245013	-1.239884	-1.233847811550697	-1.2287185494109856	-1.2964683084086177	-1.2913388942427646
0.006100	-0.152054	-0.010986	-4087.4553176630097	-1.245191	-1.240055	-1.2340239808918267	-1.2288877187091345	-1.2966444777497474	-1.2915080635409135
0.006101	-0.152115	-0.010986	-4089.0960276630094	-1.245369	-1.240231	-1.2342001502329567	-1.2290618880072837	-1.2968206470908776	-1.2916822328390627
0.006102	-0.152405	-0.010986	-4096.8893996630095	-1.245547	-1.240399	-1.2343763195740864	-1.2292280573054326	-1.2969968164320074	-1.2918484021372116
0.006104	-0.152512	-0.010986	-4099.760641663009	-1.245725	-1.240573	-1.2345506582563461	-1.2293983959017307	-1.2971711551142668	-1.2920187407335098
0.006105	-0.152725	-0.010956	-4105.503125663009	-1.245903	-1.240744	-1.2347268275974759	-1.2295675651998799	-1.2973473244553966	-1.292187910031659
0.006106	-0.152863	-0.010925	-4109.194723663009	-1.246080	-1.240916	-1.234901996938606	-1.2297377344980287	-1.2975224937965266	-1.2923580793298077
0.006107	-0.153152	-0.010956	-4116.9880956630095	-1.246257	-1.241084	-1.2350771662797355	-1.2299039037961779	-1.2976976631376562	-1.292524248627957
0.006109	-0.153229	-0.010986	-4119.038982663009	-1.246435	-1.241259	-1.2352515049619952	-1.230075242392476	-1.2978720018199161	-1.292695587224255
0.006110	-0.153458	-0.010925	-4125.191644663009	-1.246612	-1.241428	-1.235426674303125	-1.230242411690625	-1.2980471711610457	-1.292862756522404
0.006111	-0.153687	-0.010956	-4131.344306663009	-1.246790	-1.241598	-1.2356028436442548	-1.230410580988774	-1.2982233405021755	-1.293030925820553
0.006112	-0.153854	-0.010895	-4135.856258663009	-1.246966	-1.241769	-1.2357770129853847	-1.230579750286923	-1.2983975098433054	-1.293200095118702
0.006114	-0.153900	-0.010895	-4137.0867916630095	-1.247143	-1.241944	-1.235950351667644	-1.2307510888832212	-1.2985708485255647	-1.2933714337150002
0.006115	-0.154266	-0.010956	-4146.931050663009	-1.247320	-1.242109	-1.236125521008774	-1.2309142581813701	-1.2987460178666947	-1.2935346030131492
0.006116	-0.154419	-0.010864	-4151.032825663009	-1.247496	-1.242280	-1.2362996903499037	-1.2310834274795193	-1.2989201872078247	-1.2937037723112983
0.006117	-0.154465	-0.010864	-4152.263357663009	-1.247672	-1.242454	-1.2364738596910334	-1.2312555967776682	-1.299094356548954	-1.2938759416094472
0.006119	-0.154785	-0.010895	-4160.87708466301	-1.247848	-1.242620	-1.2366461983732933	-1.2314179353739663	-1.2992666952312142	-1.2940382802057453
0.006120	-0.155075	-0.010803	-4168.670456663009	-1.248024	-1.242785	-1.2368203677144232	-1.2315811046721155	-1.299440864572344	-1.2942014495038945
0.006121	-0.155075	-0.010834	-4168.670456663009	-1.248199	-1.242961	-1.236993537055553	-1.2317552739702644	-1.2996140339134739	-1.2943756188020434
0.006122	-0.155273	-0.010834	-4174.002763663009	-1.248375	-1.243130	-1.2371677063966826	-1.2319224432684135	-1.2997882032546033	-1.2945427881001925
0.006124	-0.155548	-0.010895	-4181.385957663009	-1.248551	-1.243297	-1.2373400450789422	-1.2320857818647115	-1.299960541936863	-1.2947061266964905
0.006125	-0.155762	-0.010864	-4187.128442663009	-1.248727	-1.243465	-1.237514214420072	-1.2322519511628607	-1.3001347112779928	-1.2948722959946397
0.006126	-0.155838	-0.010834	-4189.179329663009	-1.248903	-1.243639	-1.237688383761202	-1.2324241204610096	-1.3003088806191228	-1.2950444652927886
0.006127	-0.156021	-0.010864	-4194.101459663009	-1.249079	-1.243808	-1.2378625531023317	-1.2325912897591587	-1.3004830499602527	-1.2952116345909377
0.006129	-0.156296	-0.010803	-4201.484653663009	-1.249254	-1.243974	-1.2380338917845914	-1.2327536283554565	-1.3006543886425121	-1.2953739731872356
0.006130	-0.156448	-0.010834	-4205.586428663009	-1.249429	-1.244144	-1.238207061125721	-1.2329217976536055	-1.300827557983642	-1.2955421424853846
0.006131	-0.156586	-0.010773	-4209.278025663009	-1.249604	-1.244314	-1.238380230466851	-1.2330899669517548	-1.3010007273247717	-1.2957103117835338
0.006132	-0.156876	-0.010773	-4217.0713976630095	-1.249778	-1.244479	-1.2385523998079808	-1.2332531362499037	-1.3011728966659017	-1.2958734810816828
0.006134	-0.156998	-0.010834	-4220.352817663009	-1.249954	-1.244650	-1.2387247384902405	-1.2334204748462019	-1.3013452353481614	-1.296040819677981
0.006135	-0.157227	-0.010803	-4226.505479663009	-1.250129	-1.244818	-1.2388979078313702	-1.2335866441443508	-1.3015184046892911	-1.2962069889761298
0.006136	-0.157455	-0.010803	-4232.658141663009	-1.250304	-1.244985	-1.2390710771725	-1.2337518134425	-1.301691574030421	-1.296372158274279
0.006137	-0.157486	-0.010773	-4233.4784966630095	-1.250478	-1.245158	-1.2392432465136298	-1.233922982740649	-1.3018637433715505	-1.296543327572428
0.006139	-0.157700	-0.010803	-4239.220981663009	-1.250653	-1.245326	-1.2394145851958893	-1.234087321336947	-1.30203508205381	-1.296707666168726
0.006140	-0.158020	-0.010803	-4247.834708663009	-1.250828	-1.245490	-1.2395877545370193	-1.234249490635096	-1.3022082513949402	-1.296869835466875
0.006141	-0.158127	-0.010742	-4250.705950663009	-1.251002	-1.245661	-1.239759923878149	-1.234418659933245	-1.3023804207360699	-1.297039004765024
0.006142	-0.158249	-0.010773	-4253.987370663009	-1.251177	-1.245831	-1.2399330932192787	-1.2345868292313942	-1.3025535900771996	-1.2972071740631732
0.006144	-0.158493	-0.010773	-4260.550209663009	-1.251351	-1.245997	-1.2401034319015385	-1.2347491678276923	-1.3027239287594594	-1.2973695126594713
0.006145	-0.158768	-0.010773	-4267.933404663009	-1.251526	-1.246163	-1.2402766012426683	-1.2349133371258412	-1.3028970981005892	-1.2975336819576202
0.006146	-0.158844	-0.010773	-4269.98429166301	-1.251700	-1.246335	-1.240448770583798	-1.2350835064239902	-1.3030692674417188	-1.2977038512557693
0.006147	-0.159027	-0.010742	-4274.9064216630095	-1.251874	-1.246502	-1.2406209399249277	-1.2352486757221395	-1.3032414367828484	-1.2978690205539185
0.006149	-0.159363	-0.010681	-4283.930325663009	-1.252048	-1.246664	-1.2407912786071875	-1.2354070143184375	-1.3034117754651082	-1.2980273591502165
0.006150	-0.159485	-0.010712	-4287.211745663009	-1.252221	-1.246834	-1.2409624479483172	-1.2355751836165865	-1.3035829448062382	-1.2981955284483655
0.006151	-0.159561	-0.010773	-4289.262632663009	-1.252395	-1.247005	-1.241134617289447	-1.2357443529147354	-1.3037551141473678	-1.2983646977465144
0.006152	-0.159851	-0.010712	-4297.056004663009	-1.252569	-1.247169	-1.241306786630577	-1.2359065222128844	-1.3039272834884978	-1.2985268670446635
0.006154	-0.160080	-0.010712	-4303.208666663009	-1.252743	-1.247335	-1.2414771253128365	-1.2360688608091828	-1.3040976221707572	-1.2986892056409618
0.006155	-0.160156	-0.010681	-4305.259553663009	-1.252916	-1.247506	-1.2416482946539662	-1.2362380301073317	-1.3042687915118871	-1.2988583749391107
0.006156	-0.160339	-0.010681	-4310.181683663009	-1.253089	-1.247672	-1.2418194639950961	-1.2364021994054806	-1.304439960853017	-1.2990225442372596
0.006157	-0.160599	-0.010681	-4317.154700663009	-1.253262	-1.247837	-1.241990633336226	-1.2365653687036298	-1.304611130194147	-1.2991857135354088
0.006159	-0.160721	-0.010712	-4320.436120663009	-1.253435	-1.248006	-1.2421599720184857	-1.2367307072999278	-1.3047804688764066	-1.2993510521317069
0.006160	-0.160950	-0.010620	-4326.588782663009	-1.253607	-1.248170	-1.2423301413596153	-1.236892876598077	-1.304950638217536	-1.299513221429856
0.006161	-0.161148	-0.010590	-4331.921089663009	-1.253779	-1.248335	-1.242500310700745	-1.2370560458962259	-1.3051208075586658	-1.299676390728005
0.006162	-0.161301	-0.010651	-4336.022864663009	-1.253951	-1.248503	-1.242670480041875	-1.2372222151943748	-1.305290976899796	-1.2998425600261538
0.006164	-0.161469	-0.010651	-4340.534816663009	-1.254124	-1.248670	-1.2428398187241345	-1.237385553790673	-1.3054603155820552	-1.300005898622452
0.006165	-0.161743	-0.010681	-4347.918010663009	-1.254297	-1.248833	-1.2430109880652644	-1.2375467230888222	-1.3056314849231851	-1.3001670679206012
0.006166	-0.161911	-0.010681	-4352.429962663009	-1.254470	-1.249000	-1.2431821574063942	-1.2377118923869712	-1.305802654264315	-1.3003322372187502
0.006167	-0.161972	-0.010620	-4354.070672663009	-1.254642	-1.249171	-1.243352326747524	-1.2378810616851201	-1.3059728236054449	-1.3005014065168992
0.006169	-0.162292	-0.010651	-4362.68439966301	-1.254815	-1.249332	-1.2435216654297836	-1.2380384002814184	-1.3061421622877045	-1.3006587451131975
0.006170	-0.162460	-0.010651	-4367.196351663009	-1.254987	-1.249499	-1.2436918347709136	-1.2382035695795672	-1.3063123316288343	-1.3008239144113463
0.006171	-0.162521	-0.010559	-4368.837061663009	-1.255158	-1.249668	-1.2438610041120433	-1.2383707388777163	-1.306481500969964	-1.3009910837094953
0.006172	-0.162750	-0.010590	-4374.9897236630095	-1.255330	-1.249832	-1.244031173453173	-1.2385329081758654	-1.3066516703110937	-1.3011532530076444
0.006174	-0.163071	-0.010620	-4383.603450663009	-1.255502	-1.249993	-1.2441995121354326	-1.2386902467721632	-1.3068200089933533	-1.3013105916039422
0.006175	-0.163162	-0.010651	-4386.064515663009	-1.255674	-1.250163	-1.2443696814765624	-1.2388584160703124	-1.306990178334483	-1.3014787609020915
0.006176	-0.163254	-0.010590	-4388.525580663009	-1.255846	-1.250331	-1.2445398508176924	-1.2390245853684616	-1.3071603476756133	-1.3016449302002406
0.006177	-0.163574	-0.010590	-4397.139307663009	-1.256018	-1.250492	-1.2447100201588222	-1.2391837546666105	-1.307330517016743	-1.3018040994983895
0.006179	-0.163788	-0.010620	-4402.881791663009	-1.256189	-1.250657	-1.2448773588410817	-1.2393450932629084	-1.3074978556990025	-1.3019654380946875
0.006180	-0.163879	-0.010590	-4405.342856663009	-1.256361	-1.250825	-1.2450475281822115	-1.2395112625610578	-1.3076680250401322	-1.3021316073928368
0.006181	-0.164108	-0.010529	-4411.4955186630095	-1.256532	-1.250988	-1.2452166975233412	-1.2396724318592067	-1.307837194381262	-1.3022927766909858
0.006182	-0.164261	-0.010559	-4415.597293663009	-1.256702	-1.251154	-1.2453848668644711	-1.2398366011573558	-1.3080053637223918	-1.3024569459891349
0.006184	-0.164444	-0.010468	-4420.519422663009	-1.256872	-1.251317	-1.2455512055467308	-1.2399959397536537	-1.3081717024046515	-1.3026162845854328
0.006185	-0.164703	-0.010498	-4427.4924396630095	-1.257042	-1.251479	-1.2457193748878606	-1.240156109051803	-1.3083398717457815	-1.302776453883582
0.006186	-0.164871	-0.010498	-4432.004392663009	-1.257213	-1.251643	-1.2458885442289902	-1.240318278349952	-1.3085090410869111	-1.302938623181731
0.006187	-0.165009	-0.010559	-4435.695989663009	-1.257383	-1.251809	-1.2460567135701202	-1.240482447648101	-1.308677210428041	-1.30310279247988
0.006189	-0.165207	-0.010437	-4441.028296663009	-1.257553	-1.251972	-1.2462230522523796	-1.240641786244399	-1.3088435491103003	-1.303262131076178
0.006190	-0.165451	-0.010529	-4447.5911356630095	-1.257723	-1.252134	-1.2463912215935096	-1.240801955542548	-1.3090117184514303	-1.303422300374327
0.006191	-0.165619	-0.010498	-4452.103088663009	-1.257893	-1.252299	-1.2465593909346393	-1.2409651248406972	-1.3091798877925602	-1.3035854696724762
0.006192	-0.165710	-0.010529	-4454.564152663009	-1.258063	-1.252466	-1.246727560275769	-1.2411302941388462	-1.3093480571336897	-1.3037506389706253
0.006194	-0.166000	-0.010437	-4462.357524663009	-1.258233	-1.252625	-1.2468938989580287	-1.2412856327351443	-1.3095143958159494	-1.3039059775669233
0.006195	-0.166168	-0.010498	-4466.869477663009	-1.258403	-1.252789	-1.2470620682991587	-1.241447802033293	-1.3096825651570794	-1.304068146865072
0.006196	-0.166275	-0.010406	-4469.740719663009	-1.258572	-1.252955	-1.2472292376402885	-1.2416119713314424	-1.3098497344982092	-1.3042323161632214
0.006197	-0.166489	-0.010529	-4475.48320366301	-1.258742	-1.253118	-1.2473974069814182	-1.2417731406295913	-1.3100179038393391	-1.3043934854613704
0.006199	-0.166824	-0.010437	-4484.507108663009	-1.258911	-1.253276	-1.2475627456636778	-1.2419274792258894	-1.3101832425215987	-1.3045478240576684
0.006200	-0.166809	-0.010437	-4484.0969306630095	-1.259080	-1.253445	-1.2477299150048076	-1.2420946485240383	-1.3103504118627285	-1.3047149933558173
0.006201	-0.167007	-0.010406	-4489.429237663009	-1.259249	-1.253607	-1.2478970843459376	-1.2422548178221873	-1.3105175812038583	-1.3048751626539663
0.006202	-0.167328	-0.010437	-4498.042964663009	-1.259418	-1.253766	-1.2480642536870672	-1.2424119871203365	-1.3106847505449881	-1.3050323319521155
0.006204	-0.167480	-0.010468	-4502.144739663009	-1.259587	-1.253930	-1.248229592369327	-1.2425723257166346	-1.3108500892272477	-1.3051926705484136
0.006205	-0.167572	-0.010406	-4504.605804663009	-1.259756	-1.254095	-1.2483967617104568	-1.2427354950147835	-1.3110172585683775	-1.3053558398465626
0.006206	-0.167801	-0.010406	-4510.758466663009	-1.259925	-1.254256	-1.2485639310515864	-1.2428946643129326	-1.3111844279095073	-1.3055150091447116
0.006207	-0.168045	-0.010437	-4517.321305663009	-1.260094	-1.254417	-1.2487311003927164	-1.2430538336110817	-1.311351597250637	-1.3056741784428607
0.006209	-0.168228	-0.010406	-4522.243435663009	-1.260262	-1.254579	-1.248895439074976	-1.24321217220738	-1.311515935932897	-1.305832517039159
0.006210	-0.168365	-0.010406	-4525.935032663009	-1.260431	-1.254743	-1.2490626084161058	-1.2433743415055287	-1.3116831052740268	-1.3059946863373078
0.006211	-0.168579	-0.010376	-4531.677517663009	-1.260599	-1.254904	-1.2492287777572355	-1.2435335108036778	-1.3118492746151564	-1.3061538556354568
0.006212	-0.168732	-0.010437	-4535.779292663009	-1.260768	-1.255068	-1.2493959470983655	-1.2436956801018269	-1.3120164439562862	-1.3063160249336059
0.006214	-0.168900	-0.010406	-4540.291244663009	-1.260937	-1.255231	-1.2495612857806249	-1.243855018698125	-1.3121817826385458	-1.306475363529904
0.006215	-0.169159	-0.010406	-4547.264261663009	-1.261105	-1.255391	-1.2497274551217548	-1.244013187996274	-1.3123479519796755	-1.306633532828053
0.006216	-0.169250	-0.010315	-4549.725325663009	-1.261273	-1.255555	-1.2498936244628847	-1.244175357294423	-1.3125141213208056	-1.306795702126202
0.006217	-0.169449	-0.010437	-4555.057633663009	-1.261441	-1.255717	-1.2500597938040143	-1.244335526592572	-1.3126802906619353	-1.306955871424351
0.006219	-0.169830	-0.010315	-4565.312069663009	-1.261609	-1.255872	-1.250224132486274	-1.2444868651888703	-1.3128446293441947	-1.3071072100206493
0.006220	-0.169846	-0.010345	-4565.7222476630095	-1.261776	-1.256039	-1.250389301827404	-1.244652034487019	-1.3130097986853246	-1.3072723793187981
0.006221	-0.169968	-0.010345	-4569.003667663009	-1.261944	-1.256202	-1.2505554711685336	-1.2448132037851682	-1.3131759680264543	-1.3074335486169473
0.006222	-0.170242	-0.010345	-4576.386861663009	-1.262111	-1.256361	-1.2507206405096634	-1.2449703730833173	-1.3133411373675843	-1.3075907179150963
0.006224	-0.170471	-0.010406	-4582.539523663009	-1.262280	-1.256521	-1.2508859791919231	-1.2451267116796154	-1.3135064760498438	-1.3077470565113944
0.006225	-0.170624	-0.010345	-4586.641298663009	-1.262447	-1.256684	-1.2510511485330529	-1.2452878809777643	-1.3136716453909738	-1.3079082258095434
0.006226	-0.170776	-0.010315	-4590.743072663009	-1.262615	-1.256846	-1.2512173178741828	-1.2454480502759133	-1.3138378147321035	-1.3080683951076923
0.006227	-0.171051	-0.010345	-4598.1262676630095	-1.262782	-1.257004	-1.2513824872153125	-1.2456042195740624	-1.3140029840732335	-1.3082245644058415
0.006229	-0.171204	-0.010376	-4602.22804266301	-1.262950	-1.257167	-1.2515468258975722	-1.2457635581703606	-1.3141673227554929	-1.3083839030021396
0.006230	-0.171356	-0.010345	-4606.329816663009	-1.263118	-1.257329	-1.2517129952387018	-1.2459237274685095	-1.3143334920966225	-1.3085440723002886
0.006231	-0.171616	-0.010345	-4613.30283366301	-1.263285	-1.257488	-1.2518781645798316	-1.2460808967666586	-1.3144986614377525	-1.3087012415984376
0.006232	-0.171738	-0.010345	-4616.584253663009	-1.263453	-1.257652	-1.2520443339209615	-1.2462430660648076	-1.3146648307788822	-1.3088634108965866
0.006234	-0.171860	-0.010315	-4619.865673663009	-1.263620	-1.257815	-1.2522076726032212	-1.2464024046611055	-1.314828169461142	-1.3090227494928846
0.006235	-0.172119	-0.010345	-4626.838690663009	-1.263787	-1.257973	-1.252372841944351	-1.2465585739592548	-1.3149933388022719	-1.3091789187910339
0.006236	-0.172272	-0.010254	-4630.9404656630095	-1.263954	-1.258135	-1.2525380112854807	-1.2467187432574038	-1.3151585081434014	-1.3093390880891829
0.006237	-0.172394	-0.010284	-4634.221884663009	-1.264120	-1.258297	-1.2527021806266105	-1.2468789125555528	-1.3153226774845312	-1.3094992573873319
0.006239	-0.172653	-0.010254	-4641.194901663009	-1.264287	-1.258454	-1.25286551930887	-1.2470322511518508	-1.315486016166791	-1.3096525959836298
0.006240	-0.172852	-0.010315	-4646.527208663009	-1.264454	-1.258615	-1.25303068865	-1.24719142045	-1.315651185507921	-1.3098117652817791
0.006241	-0.172989	-0.010315	-4650.218806663009	-1.264621	-1.258777	-1.2531958579911298	-1.247351589748149	-1.3158163548490505	-1.309971934579928
0.006242	-0.173264	-0.010345	-4657.602000663009	-1.264788	-1.258935	-1.2533610273322595	-1.247507759046298	-1.3159815241901804	-1.310128103878077
0.006244	-0.173462	-0.010254	-4662.934307663009	-1.264955	-1.259095	-1.2535243660145192	-1.2476640976425961	-1.3161448628724401	-1.3102844424743751
0.006245	-0.173615	-0.010315	-4667.036082663009	-1.265121	-1.259257	-1.253688535355649	-1.247824266940745	-1.31630903221357	-1.3104446117725241
0.006246	-0.173676	-0.010193	-4668.676792663009	-1.265287	-1.259420	-1.253852704696779	-1.2479854362388942	-1.3164732015546998	-1.3106057810706733
0.006247	-0.174057	-0.010162	-4678.931229663009	-1.265451	-1.259572	-1.2540148740379087	-1.2481356055370432	-1.3166353708958294	-1.3107559503688222
0.006249	-0.174210	-0.010162	-4683.033003663009	-1.265616	-1.259731	-1.2541762127201683	-1.2482909441333412	-1.3167967095780893	-1.3109112889651202
0.006250	-0.174286	-0.010254	-4685.083891663009	-1.265782	-1.259894	-1.254340382061298	-1.2484521134314903	-1.3169608789192186	-1.3110724582632693
0.006251	-0.174469	-0.010162	-4690.006020663009	-1.265947	-1.260053	-1.2545035514024279	-1.2486092827296396	-1.3171240482603488	-1.3112296275614186
0.006252	-0.174805	-0.010284	-4699.029925663009	-1.266113	-1.260208	-1.2546677207435577	-1.2487624520277885	-1.3172882176014786	-1.3113827968595675
0.006254	-0.174881	-0.010193	-4701.080812663009	-1.266279	-1.260371	-1.2548300594258173	-1.2489217906240864	-1.3174505562837382	-1.3115421354558654
0.006255	-0.175018	-0.010254	-4704.772409663009	-1.266444	-1.260532	-1.254993228766947	-1.2490809599222354	-1.317613725624868	-1.3117013047540145
0.006256	-0.175247	-0.010223	-4710.9250716630095	-1.266610	-1.260690	-1.2551573981080768	-1.2492371292203845	-1.3177778949659977	-1.3118574740521636
0.006257	-0.175461	-0.010162	-4716.667556663009	-1.266775	-1.260848	-1.2553205674492067	-1.2493932985185336	-1.3179410643071274	-1.3120136433503127
0.006259	-0.175629	-0.010193	-4721.179508663009	-1.266940	-1.261007	-1.2554819061314664	-1.2495486371148317	-1.3181024029893873	-1.3121689819466107
0.006260	-0.175827	-0.010162	-4726.511815663009	-1.267104	-1.261165	-1.2556440754725962	-1.2497048064129808	-1.3182645723305169	-1.3123251512447598
0.006261	-0.176041	-0.010132	-4732.254300663009	-1.267269	-1.261322	-1.2558072448137259	-1.2498599757111297	-1.3184277416716466	-1.3124803205429088
0.006262	-0.176193	-0.010193	-4736.356074663009	-1.267434	-1.261482	-1.2559704141548558	-1.2500181450092789	-1.3185909110127767	-1.312638489841058
0.006264	-0.176331	-0.010162	-4740.0476726630095	-1.267599	-1.261642	-1.2561317528371152	-1.2501744836055768	-1.3187522496950361	-1.3127948284373558
0.006265	-0.176590	-0.010193	-4747.020689663009	-1.267764	-1.261798	-1.2562949221782451	-1.2503286529037259	-1.3189154190361658	-1.3129489977355049
0.006266	-0.176727	-0.010162	-4750.712286663009	-1.267928	-1.261958	-1.256457091519375	-1.2504868222018748	-1.3190775883772958	-1.3131071670336538
0.006267	-0.176941	-0.010101	-4756.454770663009	-1.268092	-1.262115	-1.2566192608605047	-1.2506419915000242	-1.3192397577184254	-1.3132623363318032
0.006269	-0.177185	-0.010162	-4763.017610663009	-1.268256	-1.262271	-1.2567795995427644	-1.250794330096322	-1.3194000964006851	-1.313414674928101
0.006270	-0.177338	-0.010132	-4767.119385663009	-1.268420	-1.262430	-1.2569417688838942	-1.250951499394471	-1.3195622657418151	-1.31357184422625
0.006271	-0.177429	-0.010071	-4769.580449663009	-1.268584	-1.262590	-1.257103938225024	-1.2511096686926202	-1.3197244350829447	-1.3137300135243992
0.006272	-0.177795	-0.010132	-4779.424709663009	-1.268748	-1.262742	-1.2572661075661538	-1.2512598379907691	-1.3198866044240747	-1.3138801828225481
0.006274	-0.177902	-0.010162	-4782.295951663009	-1.268912	-1.262903	-1.2574264462484135	-1.2514171765870674	-1.3200469431063344	-1.3140375214188464
0.006275	-0.178055	-0.010132	-4786.397726663009	-1.269077	-1.263062	-1.2575896155895432	-1.2515743458852162	-1.3202101124474641	-1.3141946907169952
0.006276	-0.178238	-0.010071	-4791.31985566301	-1.269240	-1.263219	-1.257750784930673	-1.2517295151833654	-1.320371281788594	-1.3143498600151444
0.006277	-0.178513	-0.010132	-4798.703050663009	-1.269404	-1.263374	-1.2579129542718028	-1.2518826844815143	-1.3205334511297235	-1.3145030293132933
0.006279	-0.178619	-0.010040	-4801.574292663009	-1.269567	-1.263533	-1.2580722929540624	-1.2520380230778125	-1.3206927898119831	-1.3146583679095916
0.006280	-0.178787	-0.010071	-4806.086244663009	-1.269730	-1.263690	-1.2582334622951923	-1.2521931923759615	-1.320853959153113	-1.3148135372077405
0.006281	-0.179031	-0.010071	-4812.6490846630095	-1.269893	-1.263845	-1.258394631636322	-1.2523463616741106	-1.3210151284942429	-1.3149667065058896
0.006282	-0.179230	-0.010071	-4817.981391663009	-1.270056	-1.264002	-1.258555800977452	-1.2525015309722596	-1.3211762978353727	-1.3151218758040386
0.006284	-0.179337	-0.010071	-4820.852633663009	-1.270219	-1.264161	-1.2587151396597116	-1.2526568695685578	-1.3213356365176323	-1.3152772144003368
0.006285	-0.179611	-0.010010	-4828.235828663009	-1.270382	-1.264314	-1.2588763090008412	-1.2528080388667067	-1.3214968058587622	-1.3154283836984857
0.006286	-0.179733	-0.010101	-4831.51724766301	-1.270545	-1.264474	-1.259037478341971	-1.2529662081648558	-1.321657975199892	-1.3155865529966349
0.006287	-0.179916	-0.010101	-4836.4393776630095	-1.270708	-1.264631	-1.259198647683101	-1.2531213774630048	-1.321819144541022	-1.3157417222947838
0.006289	-0.180099	-0.010010	-4841.361507663009	-1.270871	-1.264787	-1.2593579863653606	-1.253273716059303	-1.3219784832232815	-1.315894060891082
0.006290	-0.180313	-0.010071	-4847.103991663009	-1.271034	-1.264943	-1.2595191557064904	-1.2534278853574519	-1.3221396525644113	-1.316048230189231
0.006291	-0.180435	-0.009979	-4850.385411663009	-1.271196	-1.265101	-1.2596793250476201	-1.253584054655601	-1.322299821905541	-1.31620439948738
0.006292	-0.180710	-0.010101	-4857.768605663009	-1.271359	-1.265255	-1.2598404943887498	-1.25373622395375	-1.3224609912466705	-1.316356568785529
0.006294	-0.180923	-0.010010	-4863.511090663009	-1.271521	-1.265410	-1.2599988330710095	-1.2538875625500479	-1.3226193299289304	-1.3165079073818269
0.006295	-0.180969	-0.009949	-4864.741622663009	-1.271683	-1.265570	-1.2601590024121392	-1.2540457318481972	-1.32277949927006	-1.3166660766799763
0.006296	-0.181168	-0.010040	-4870.073930663009	-1.271845	-1.265725	-1.2603191717532691	-1.2541989011463461	-1.3229396686111898	-1.3168192459781252
0.006297	-0.181595	-0.010010	-4881.5588996630095	-1.272007	-1.265873	-1.260479341094399	-1.2543450704444952	-1.32309983795232	-1.3169654152762742
0.006299	-0.181625	-0.010010	-4882.379254663009	-1.272170	-1.266034	-1.2606386797766587	-1.2545024090407932	-1.3232591766345796	-1.3171227538725723
0.006300	-0.181763	-0.010010	-4886.070851663009	-1.272332	-1.266192	-1.2607988491177884	-1.2546585783389423	-1.3234193459757093	-1.3172789231707214
0.006301	-0.182053	-0.009979	-4893.864223663009	-1.272493	-1.266344	-1.2609580184589184	-1.2548087476370913	-1.3235785153168393	-1.3174290924688703
0.006302	-0.182251	-0.009979	-4899.196530663009	-1.272655	-1.266499	-1.2611181878000481	-1.2549619169352404	-1.323738684657969	-1.3175822617670194
0.006304	-0.182297	-0.009979	-4900.42706266301	-1.272817	-1.266659	-1.2612765264823078	-1.2551182555315383	-1.3238970233402285	-1.3177386003633174
0.006305	-0.182480	-0.009949	-4905.3491926630095	-1.272978	-1.266814	-1.2614356958234374	-1.2552714248296875	-1.324056192681358	-1.3178917696614665
0.006306	-0.182724	-0.009949	-4911.912032663009	-1.273139	-1.266967	-1.2615948651645672	-1.2554225941278365	-1.3242153620224881	-1.3180429389596156
0.006307	-0.182938	-0.010010	-4917.654516663009	-1.273301	-1.267121	-1.2617550345056971	-1.2555747634259855	-1.3243755313636179	-1.3181951082577645
0.006309	-0.183029	-0.009949	-4920.115581663009	-1.273462	-1.267280	-1.2619123731879567	-1.2557301020222835	-1.3245328700458776	-1.3183504468540626
0.006310	-0.183365	-0.009979	-4929.1394856630095	-1.273624	-1.267430	-1.2620725425290866	-1.2558782713204326	-1.3246930393870073	-1.3184986161522116
0.006311	-0.183502	-0.009979	-4932.8310826630095	-1.273786	-1.267587	-1.2622327118702164	-1.2560334406185818	-1.324853208728137	-1.3186537854503608
0.006312	-0.183640	-0.010010	-4936.522680663009	-1.273948	-1.267744	-1.2623928812113463	-1.2561886099167308	-1.3250133780692672	-1.3188089547485098
0.006314	-0.183884	-0.009949	-4943.085519663009	-1.274109	-1.267898	-1.2625502198936056	-1.2563389485130287	-1.3251707167515265	-1.3189592933448078
0.006315	-0.184067	-0.009979	-4948.007649663009	-1.274270	-1.268053	-1.2627093892347356	-1.2564921178111779	-1.3253298860926566	-1.319112462642957
0.006316	-0.184204	-0.009888	-4951.699246663009	-1.274431	-1.268209	-1.2628685585758654	-1.2566462871093267	-1.3254890554337861	-1.3192666319411057
0.006317	-0.184418	-0.009949	-4957.441731663009	-1.274592	-1.268362	-1.263027727916995	-1.256797456407476	-1.3256482247749157	-1.319417801239255
0.006319	-0.184616	-0.009857	-4962.774038663009	-1.274752	-1.268515	-1.2631840665992549	-1.256946795003774	-1.3258045634571758	-1.319567139835553
0.006320	-0.184708	-0.009857	-4965.235103663009	-1.274911	-1.268672	-1.2633412359403844	-1.257101964301923	-1.325961732798305	-1.319722309133702
0.006321	-0.184952	-0.009827	-4971.797942663009	-1.275071	-1.268823	-1.2634994052815145	-1.257251133600072	-1.3261199021394354	-1.319871478431851
0.006322	-0.185242	-0.009857	-4979.591314663009	-1.275230	-1.268973	-1.2636565746226442	-1.257399302898221	-1.3262770714805652	-1.3200196477300001
0.006324	-0.185287	-0.009857	-4980.821846663009	-1.275390	-1.269131	-1.2638129133049039	-1.2575536414945192	-1.3264334101628248	-1.3201739863262982
0.006325	-0.185440	-0.009888	-4984.923621663009	-1.275550	-1.269286	-1.2639710826460335	-1.257706810792668	-1.3265915795039542	-1.3203271556244471
0.006326	-0.185730	-0.009857	-4992.716993663009	-1.275710	-1.269436	-1.2641292519871634	-1.2578549800908172	-1.3267497488450841	-1.3204753249225962
0.006327	-0.185974	-0.009888	-4999.279833663009	-1.275870	-1.269588	-1.2642874213282933	-1.2580051493889663	-1.326907918186214	-1.3206254942207454
0.006329	-0.186020	-0.009888	-5000.510365663009	-1.276030	-1.269746	-1.264443760010553	-1.2581594879852644	-1.3270642568684736	-1.3207798328170435
0.006330	-0.186264	-0.009888	-5007.0732056630095	-1.276190	-1.269898	-1.2646019293516826	-1.2583096572834134	-1.3272224262096035	-1.3209300021151924
0.006331	-0.186493	-0.009827	-5013.225867663009	-1.276350	-1.270050	-1.2647600986928125	-1.2584598265815623	-1.3273805955507334	-1.3210801714133413
0.006332	-0.186661	-0.009918	-5017.737819663009	-1.276510	-1.270205	-1.2649182680339424	-1.2586129958797114	-1.3275387648918633	-1.3212333407114905
0.006334	-0.186768	-0.009888	-5020.609061663009	-1.276670	-1.270361	-1.2650746067162018	-1.2587653344760097	-1.3276951035741225	-1.3213856793077887
0.006335	-0.186996	-0.009796	-5026.761723663009	-1.276829	-1.270512	-1.2652317760573317	-1.2589145037741587	-1.3278522729152527	-1.3215348486059377
0.006336	-0.187195	-0.009827	-5032.094030663009	-1.276988	-1.270665	-1.2653889453984615	-1.2590656730723075	-1.3280094422563824	-1.3216860179040866
0.006337	-0.187378	-0.009827	-5037.016160663009	-1.277148	-1.270818	-1.2655471147395914	-1.2592168423704566	-1.3281676115975123	-1.3218371872022356
0.006339	-0.187592	-0.009888	-5042.758644663009	-1.277307	-1.270971	-1.2657024534218508	-1.259366180966755	-1.3283229502797718	-1.321986525798534
0.006340	-0.187759	-0.009796	-5047.2705976630095	-1.277467	-1.271124	-1.2658606227629807	-1.2595173502649037	-1.3284811196209017	-1.3221376950966828
0.006341	-0.187897	-0.009827	-5050.9621946630095	-1.277626	-1.271278	-1.2660177921041105	-1.2596695195630527	-1.3286382889620314	-1.3222898643948318
0.006342	-0.188156	-0.009796	-5057.935211663009	-1.277784	-1.271428	-1.2661739614452403	-1.2598176888612018	-1.328794458303161	-1.3224380336929809
0.006344	-0.188278	-0.009766	-5061.216631663009	-1.277943	-1.271582	-1.2663293001275	-1.2599680274575	-1.328949796985421	-1.322588372289279
0.006345	-0.188431	-0.009766	-5065.318405663009	-1.278101	-1.271736	-1.2664854694686296	-1.260120196755649	-1.3291059663265505	-1.322740541587428
0.006346	-0.188705	-0.009766	-5072.701600663009	-1.278259	-1.271885	-1.2666416388097597	-1.260267366053798	-1.3292621356676806	-1.322887710885577
0.006347	-0.188919	-0.009796	-5078.44408466301	-1.278418	-1.272036	-1.2667988081508894	-1.260416535351947	-1.3294193050088103	-1.323036880183726
0.006349	-0.188995	-0.009766	-5080.494972663009	-1.278576	-1.272192	-1.266953146833149	-1.2605688739482452	-1.3295736436910697	-1.3231892187800243
0.006350	-0.189133	-0.009796	-5084.186569663009	-1.278734	-1.272345	-1.2671093161742788	-1.2607200432463943	-1.3297298130321997	-1.3233403880781733
0.006351	-0.189484	-0.009735	-5093.620651663009	-1.278892	-1.272492	-1.2672654855154086	-1.2608652125445432	-1.3298859823733293	-1.3234855573763222
0.006352	-0.189636	-0.009766	-5097.722425663009	-1.279050	-1.272644	-1.2674216548565385	-1.2610153818426924	-1.3300421517144594	-1.3236357266744714
0.006354	-0.189743	-0.009705	-5100.593668663009	-1.279208	-1.272798	-1.267575993538798	-1.2611657204389903	-1.3301964903967187	-1.3237860652707694
0.006355	-0.189896	-0.009705	-5104.695442663009	-1.279365	-1.272950	-1.267731162879928	-1.2613158897371395	-1.3303516597378486	-1.3239362345689185
0.006356	-0.190247	-0.009735	-5114.129524663009	-1.279523	-1.273096	-1.2678873322210575	-1.2614600590352885	-1.3305078290789782	-1.3240804038670675
0.006357	-0.190262	-0.009735	-5114.539702663009	-1.279680	-1.273253	-1.2680425015621875	-1.2616152283334374	-1.3306629984201082	-1.3242355731652165
0.006359	-0.190460	-0.009766	-5119.8720096630095	-1.279838	-1.273405	-1.268196840244447	-1.2617635669297353	-1.330817337102368	-1.3243839117615144
0.006360	-0.190720	-0.009735	-5126.845026663009	-1.279996	-1.273554	-1.2683530095855768	-1.2619107362278847	-1.3309735064434975	-1.3245310810596638
0.006361	-0.190872	-0.009705	-5130.946801663009	-1.280154	-1.273706	-1.2685091789267067	-1.2620609055260337	-1.3311296757846276	-1.3246812503578127
0.006362	-0.191025	-0.009766	-5135.048575663009	-1.280311	-1.273859	-1.2686643482678366	-1.2622120748241827	-1.3312848451257575	-1.3248324196559618
0.006364	-0.191269	-0.009674	-5141.611415663009	-1.280468	-1.274007	-1.268817686950096	-1.2623564134204805	-1.3314381838080167	-1.3249767582522596
0.006365	-0.191437	-0.009674	-5146.123367663009	-1.280625	-1.274158	-1.268972856291226	-1.2625055827186296	-1.3315933531491466	-1.3251259275504086
0.006366	-0.191620	-0.009674	-5151.045497663009	-1.280782	-1.274309	-1.2691280256323558	-1.2626547520167788	-1.3317485224902765	-1.3252750968485578
0.006367	-0.191833	-0.009735	-5156.787981663009	-1.280939	-1.274459	-1.2692831949734855	-1.2628029213149279	-1.3319036918314064	-1.325423266146707
0.006369	-0.192032	-0.009705	-5162.120288663009	-1.281097	-1.274610	-1.269437533655745	-1.262950259911226	-1.3320580305136658	-1.325570604743005
0.006370	-0.192139	-0.009705	-5164.9915316630095	-1.281254	-1.274763	-1.2695927029968748	-1.263101429209375	-1.3322131998547957	-1.325721774041154
0.006371	-0.192383	-0.009705	-5171.554370663009	-1.281411	-1.274912	-1.269747872338005	-1.2632485985075241	-1.3323683691959256	-1.3258689433393032
0.006372	-0.192551	-0.009674	-5176.0663226630095	-1.281568	-1.275063	-1.2699030416791346	-1.2633977678056731	-1.3325235385370555	-1.3260181126374522
0.006374	-0.192764	-0.009674	-5181.808807663009	-1.281725	-1.275213	-1.2700563803613942	-1.263544106401971	-1.3326768772193152	-1.32616445123375
0.006375	-0.192856	-0.009644	-5184.269872663009	-1.281881	-1.275366	-1.270210549702524	-1.26369527570012	-1.332831046560445	-1.326315620531899
0.006376	-0.193192	-0.009735	-5193.293776663009	-1.282038	-1.275512	-1.270365719043654	-1.263839444998269	-1.3329862159015748	-1.326459789830048
0.006377	-0.193237	-0.009705	-5194.524308663009	-1.282196	-1.275668	-1.2705218883847835	-1.2639936142964183	-1.3331423852427045	-1.3266139591281974
0.006379	-0.193451	-0.009674	-5200.26679366301	-1.282352	-1.275818	-1.2706742270670432	-1.2641399528927162	-1.333294723924964	-1.3267602977244952
