Repository: pietracorvo/HystAPI

# Example data

The example data in this folder is from measurements performed during my physics bachelor.

The material is **FeSi3** (iron with 3% silicon), aka 'electrical steel', the standard material for ring cores in trafos. 

Four of the five samples where treated with high pressure torison (HPT, 20 rotations at 20GPa), to achieve nanocristallisation of the grains, which has a huge impact on the magnetic properties of the material. The HPT deformation was done at 77K (under liquid nitrogen) and at 293K (at room temperature). Afterwards some samples were heat treated at a temperature of 493K (for two hours) to anneal defects from the deformation process.

The five samples are:

File: testData/FeSi3_annealed/G1_919V_151Hz_800000Fs.txt (part 18 of 38)
--------------------------
t	U1	U2	H	B_raw	J_raw	B_drift	 J_drift	B_corr	J_corr
0.005954	-0.168335	0.014740	-4524.599315243534	-1.258196	-1.252509	-1.247266988890958	-1.2415795385640278	-1.3170478117490825	-1.3113590316144725
0.005955	-0.168091	0.014801	-4518.036476243534	-1.257956	-1.252278	-1.2470251533163679	-1.2413467029138032	-1.3168059761744924	-1.311126195964248
0.005956	-0.167755	0.014801	-4509.012571243534	-1.257716	-1.252050	-1.246783317741778	-1.2411168672635788	-1.3165641405999025	-1.3108963603140236
0.005957	-0.167526	0.014801	-4502.859909243533	-1.257477	-1.251817	-1.2465424821671878	-1.2408820316133544	-1.3163233050253123	-1.3106615246637991
0.005959	-0.167236	0.014832	-4495.066537243533	-1.257236	-1.251587	-1.2462978110180079	-1.2406483603129057	-1.3160786338761323	-1.3104278533633504
0.005960	-0.166946	0.014801	-4487.2731662435335	-1.256997	-1.251357	-1.2460569754434176	-1.2404165246626813	-1.3158377983015421	-1.310196017713126
0.005961	-0.166672	0.014801	-4479.889971243534	-1.256756	-1.251126	-1.2458141398688276	-1.240183689012457	-1.315594962726952	-1.3099631820629016
0.005962	-0.166443	0.014923	-4473.737309243534	-1.256515	-1.250893	-1.2455713042942378	-1.2399488533622325	-1.3153521271523623	-1.3097283464126772
0.005964	-0.166046	0.014801	-4463.072695243533	-1.256275	-1.250666	-1.2453276331450576	-1.2397181820617837	-1.315108456003182	-1.3094976751122285
0.005965	-0.165894	0.014893	-4458.970920243533	-1.256034	-1.250430	-1.2450847975704677	-1.2394803464115594	-1.3148656204285922	-1.309259839462004
0.005966	-0.165558	0.014893	-4449.947016243534	-1.255793	-1.250200	-1.2448419619958775	-1.239248510761335	-1.314622784854002	-1.3090280038117796
0.005967	-0.165207	0.014893	-4440.512934243534	-1.255551	-1.249971	-1.2445981264212875	-1.2390176751111106	-1.314378949279412	-1.3087971681615553
0.005969	-0.164948	0.014954	-4433.539917243534	-1.255309	-1.249738	-1.2443524552721075	-1.238781003810662	-1.314133278130232	-1.3085604968611066
0.005970	-0.164810	0.014862	-4429.848320243534	-1.255068	-1.249501	-1.2441096196975174	-1.2385421681604374	-1.313890442555642	-1.3083216612108821
0.005971	-0.164459	0.014893	-4420.414238243534	-1.254827	-1.249272	-1.2438667841229274	-1.238311332510213	-1.3136476069810519	-1.3080908255606578
0.005972	-0.164078	0.014893	-4410.159801243533	-1.254586	-1.249043	-1.2436239485483374	-1.2380804968599886	-1.3134047714064618	-1.3078599899104333
0.005974	-0.163849	0.014954	-4404.007139243534	-1.254344	-1.248809	-1.2433782773991573	-1.23784282555954	-1.3131591002572818	-1.3076223186099847
0.005975	-0.163681	0.014954	-4399.495187243534	-1.254101	-1.248572	-1.2431334418245672	-1.2376039899093156	-1.3129142646826917	-1.3073834829597604
0.005976	-0.163223	0.014984	-4387.189863243534	-1.253859	-1.248345	-1.2428896062499772	-1.2373751542590912	-1.3126704291081017	-1.307154647309536
0.005977	-0.163040	0.014954	-4382.267733243534	-1.253616	-1.248109	-1.2426447706753874	-1.2371373186088668	-1.3124255935335118	-1.3069168116593115
0.005979	-0.162781	0.014954	-4375.294716243534	-1.253374	-1.247875	-1.242399099526207	-1.2368996473084182	-1.3121799223843316	-1.306679140358863
0.005980	-0.162430	0.015015	-4365.860634243534	-1.253131	-1.247644	-1.2421542639516172	-1.2366668116581936	-1.3119350868097417	-1.3064463047086383
0.005981	-0.162186	0.015015	-4359.297795243534	-1.252888	-1.247409	-1.2419094283770271	-1.2364299760079693	-1.3116902512351516	-1.306209469058414
0.005982	-0.161911	0.015015	-4351.914600243534	-1.252645	-1.247175	-1.241664592802437	-1.2361941403577448	-1.3114454156605615	-1.3059736334081895
0.005984	-0.161636	0.014984	-4344.531406243534	-1.252401	-1.246941	-1.2414169216532571	-1.2359564690572962	-1.3111977445113816	-1.305735962107741
0.005985	-0.161362	0.015106	-4337.148211243533	-1.252157	-1.246706	-1.2411710860786669	-1.235719633407072	-1.3109519089367914	-1.3054991264575166
0.005986	-0.161057	0.015076	-4328.9446622435335	-1.251913	-1.246472	-1.240925250504077	-1.2354837977568474	-1.3107060733622016	-1.305263290807292
0.005987	-0.160782	0.015137	-4321.561468243533	-1.251668	-1.246236	-1.240678414929487	-1.235245962106623	-1.3104592377876114	-1.3050254551570677
0.005989	-0.160431	0.015106	-4312.127386243534	-1.251423	-1.246004	-1.240429743780307	-1.2350102908061742	-1.3102105666384314	-1.304789783856619
0.005990	-0.160278	0.015076	-4308.025611243534	-1.251179	-1.245764	-1.240183908205717	-1.23476845515595	-1.3099647310638414	-1.3045479482063946
0.005991	-0.159988	0.015106	-4300.2322392435335	-1.250934	-1.245530	-1.2399370726311267	-1.2345326195057256	-1.3097178954892512	-1.3043121125561703
0.005992	-0.159592	0.015076	-4289.567625243534	-1.250690	-1.245299	-1.2396912370565367	-1.234299783855501	-1.3094720599146612	-1.3040792769059457
0.005994	-0.159363	0.015106	-4283.414963243534	-1.250445	-1.245061	-1.2394425659073567	-1.2340581125550523	-1.3092233887654812	-1.303837605605497
0.005995	-0.159180	0.015167	-4278.492833243534	-1.250199	-1.244822	-1.2391947303327666	-1.2338172769048281	-1.308975553190891	-1.3035967699552728
0.005996	-0.158768	0.015167	-4267.418042243534	-1.249953	-1.244590	-1.2389468947581768	-1.2335834412546036	-1.3087277176163012	-1.3033629343050483
0.005997	-0.158463	0.015228	-4259.214492243534	-1.249707	-1.244354	-1.2386990591835865	-1.2333456056043792	-1.308479882041711	-1.303125098654824
0.005999	-0.158249	0.015228	-4253.472008243533	-1.249460	-1.244114	-1.2384483880344066	-1.2331019343039304	-1.308229210892531	-1.3028814273543752
0.006000	-0.157990	0.015228	-4246.498991243534	-1.249213	-1.243876	-1.2381995524598164	-1.232862098653706	-1.3079803753179409	-1.3026415917041507
0.006001	-0.157578	0.015289	-4235.424199243534	-1.248966	-1.243643	-1.2379507168852264	-1.2326272630034816	-1.3077315397433509	-1.3024067560539263
0.006002	-0.157333	0.015259	-4228.861359243534	-1.248719	-1.243404	-1.2377018813106364	-1.2323864273532572	-1.307482704168761	-1.302165920403702
0.006004	-0.157150	0.015198	-4223.9392302435335	-1.248472	-1.243164	-1.2374512101614563	-1.2321427560528084	-1.3072320330195808	-1.3019222491032532
0.006005	-0.156799	0.015289	-4214.505148243534	-1.248225	-1.242928	-1.2372023745868663	-1.231904920402584	-1.3069831974449908	-1.3016844134530288
0.006006	-0.156494	0.015198	-4206.301599243534	-1.247978	-1.242692	-1.2369535390122763	-1.2316670847523596	-1.3067343618704008	-1.3014465778028044
0.006007	-0.156265	0.015228	-4200.1489372435335	-1.247732	-1.242453	-1.2367057034376863	-1.2314262491021353	-1.3064865262958107	-1.30120574215258
0.006009	-0.155930	0.015289	-4191.1250322435335	-1.247484	-1.242217	-1.2364540322885063	-1.2311865778016864	-1.3062348551466307	-1.3009660708521311
0.006010	-0.155670	0.015259	-4184.152015243534	-1.247237	-1.241978	-1.236205196713916	-1.2309457421514622	-1.3059860195720405	-1.300725235201907
0.006011	-0.155411	0.015320	-4177.178998243534	-1.246988	-1.241739	-1.2359543611393262	-1.2307049065012376	-1.3057351839974507	-1.3004843995516824
0.006012	-0.155060	0.015381	-4167.744916243534	-1.246740	-1.241502	-1.235704525564736	-1.2304660708510136	-1.3054853484228606	-1.3002455639014583
0.006014	-0.154800	0.015259	-4160.771899243534	-1.246492	-1.241263	-1.235452854415556	-1.2302233995505647	-1.3052336772736806	-1.3000028926010094
0.006015	-0.154633	0.015350	-4156.259947243534	-1.246244	-1.241020	-1.235203018840966	-1.2299785639003402	-1.3049838416990904	-1.299758056950785
0.006016	-0.154282	0.015381	-4146.825865243533	-1.245994	-1.240783	-1.234951183266376	-1.229739728250116	-1.3047320061245005	-1.2995192213005606
0.006017	-0.153931	0.015381	-4137.391784243534	-1.245745	-1.240545	-1.2347003476917862	-1.2294998925998915	-1.3044811705499106	-1.2992793856503362
0.006019	-0.153732	0.015411	-4132.059476243534	-1.245496	-1.240302	-1.2344476765426058	-1.2292532212994427	-1.3042284994007303	-1.2990327143498874
0.006020	-0.153473	0.015442	-4125.086459243534	-1.245245	-1.240061	-1.234194840968016	-1.2290103856492185	-1.3039756638261404	-1.2987898786996632
0.006021	-0.153107	0.015442	-4115.242200243534	-1.244995	-1.239823	-1.233943005393426	-1.2287705499989938	-1.3037238282515504	-1.2985500430494386
0.006022	-0.152802	0.015411	-4107.038651243533	-1.244746	-1.239584	-1.2336921698188357	-1.2285297143487697	-1.3034729926769602	-1.2983092073992144
0.006024	-0.152664	0.015442	-4103.347054243533	-1.244495	-1.239338	-1.2334374986696557	-1.228280043048321	-1.3032183215277802	-1.2980595360987657
0.006025	-0.152344	0.015442	-4094.733327243534	-1.244245	-1.239099	-1.2331856630950657	-1.2280392073980964	-1.3029664859531902	-1.297818700448541
0.006026	-0.151932	0.015411	-4083.6585352435336	-1.243995	-1.238863	-1.2329338275204758	-1.2278013717478722	-1.3027146503786002	-1.297580864798317
0.006027	-0.151749	0.015533	-4078.7364052435337	-1.243744	-1.238618	-1.2326809919458857	-1.2275545360976476	-1.3024618148040101	-1.2973340291480924
0.006029	-0.151489	0.015533	-4071.763388243534	-1.243493	-1.238375	-1.2324263207967057	-1.2273078647971989	-1.3022071436548301	-1.2970873578476436
0.006030	-0.151123	0.015472	-4061.919129243534	-1.243241	-1.238136	-1.2321724852221156	-1.2270670291469745	-1.3019533080802401	-1.2968465221974192
0.006031	-0.150909	0.015564	-4056.1766452435336	-1.242990	-1.237892	-1.2319196496475255	-1.2268211934967501	-1.30170047250565	-1.2966006865471948
0.006032	-0.150650	0.015472	-4049.203628243534	-1.242739	-1.237650	-1.2316668140729357	-1.2265773578465258	-1.3014476369310601	-1.2963568508969705
0.006034	-0.150360	0.015533	-4041.4102562435337	-1.242487	-1.237408	-1.2314111429237553	-1.2263316865460772	-1.3011919657818798	-1.296111179596522
0.006035	-0.150024	0.015564	-4032.3863512435337	-1.242235	-1.237167	-1.2311573073491655	-1.2260888508958525	-1.30093813020729	-1.2958683439462972
0.006036	-0.149796	0.015656	-4026.2336892435337	-1.241982	-1.236922	-1.2309024717745753	-1.2258420152456284	-1.3006832946326998	-1.2956215082960731
0.006037	-0.149460	0.015594	-4017.2097852435336	-1.241729	-1.236680	-1.2306476361999854	-1.2255981795954038	-1.3004284590581099	-1.2953776726458486
0.006039	-0.149139	0.015625	-4008.5960582435337	-1.241476	-1.236438	-1.2303909650508054	-1.225352508294955	-1.3001717879089298	-1.2951320013453997
0.006040	-0.148941	0.015686	-4003.2637512435335	-1.241222	-1.236190	-1.2301351294762153	-1.2251026726447307	-1.2999159523343398	-1.2948821656951754
0.006041	-0.148651	0.015686	-3995.470379243534	-1.240968	-1.235946	-1.2298792939016254	-1.2248568369945063	-1.29966011675975	-1.294636330044951
0.006042	-0.148331	0.015686	-3986.8566522435335	-1.240713	-1.235703	-1.2296224583270352	-1.224612001344282	-1.2994032811851597	-1.2943914943947268
0.006044	-0.148102	0.015717	-3980.7039902435336	-1.240459	-1.235456	-1.2293647871778552	-1.2243613300438334	-1.2991456100359797	-1.2941408230942781
0.006045	-0.147858	0.015656	-3974.141151243534	-1.240205	-1.235210	-1.2291089516032652	-1.2241134943936087	-1.2988897744613896	-1.2938929874440535
0.006046	-0.147461	0.015717	-3963.4765362435337	-1.239950	-1.234969	-1.2288521160286752	-1.2238706587433845	-1.2986329388867996	-1.2936501517938293
0.006047	-0.147232	0.015747	-3957.3238742435337	-1.239695	-1.234722	-1.2285952804540852	-1.2236218230931601	-1.2983761033122097	-1.2934013161436049
0.006049	-0.147018	0.015808	-3951.581390243534	-1.239439	-1.234473	-1.228335609304905	-1.2233691517927112	-1.2981164321630294	-1.293148644843156
0.006050	-0.146622	0.015808	-3940.9167752435337	-1.239183	-1.234230	-1.2280777737303148	-1.2231243161424867	-1.2978585965884393	-1.2929038091929315
0.006051	-0.146332	0.015778	-3933.1234042435335	-1.238928	-1.233984	-1.227820938155725	-1.2228764804922625	-1.2976017610138495	-1.2926559735427072
0.006052	-0.146103	0.015839	-3926.9707412435337	-1.238671	-1.233736	-1.227562102581135	-1.222626644842038	-1.2973429254392594	-1.2924061378924827
0.006054	-0.145889	0.015869	-3921.228257243534	-1.238414	-1.233486	-1.2273014314319548	-1.2223729735415894	-1.2970822542900793	-1.292152466592034
0.006055	-0.145493	0.015839	-3910.5636432435335	-1.238157	-1.233242	-1.2270425958573647	-1.222127137891365	-1.2968234187154892	-1.2919066309418097
0.006056	-0.145264	0.015900	-3904.4109812435336	-1.237900	-1.232993	-1.2267837602827747	-1.2218763022411405	-1.2965645831408992	-1.2916557952915853
0.006057	-0.144958	0.015869	-3896.207431243534	-1.237643	-1.232746	-1.2265249247081849	-1.2216274665909161	-1.2963057475663093	-1.2914069596413609
0.006059	-0.144760	0.015930	-3890.8751242435337	-1.237385	-1.232495	-1.2262632535590046	-1.2213727952904674	-1.296044076417129	-1.2911522883409121
0.006060	-0.144409	0.015900	-3881.4410422435335	-1.237127	-1.232249	-1.2260034179844148	-1.221124959640243	-1.2957842408425393	-1.2909044526906877
0.006061	-0.144180	0.015991	-3875.2883802435335	-1.236868	-1.231998	-1.2257425824098247	-1.2208721239900187	-1.2955234052679492	-1.2906516170404634
0.006062	-0.143860	0.015961	-3866.6746532435336	-1.236609	-1.231750	-1.2254817468352346	-1.2206222883397941	-1.295262569693359	-1.2904017813902389
0.006064	-0.143646	0.016022	-3860.9321692435337	-1.236350	-1.231498	-1.2252190756860546	-1.2203666170393455	-1.294999898544179	-1.2901461100897902
0.006065	-0.143280	0.015961	-3851.0879102435338	-1.236091	-1.231251	-1.2249582401114645	-1.2201177813891213	-1.294739062969589	-1.289897274439566
0.006066	-0.143036	0.016052	-3844.5250702435337	-1.235831	-1.230999	-1.2246964045368745	-1.2198639457388967	-1.294477227394999	-1.2896434387893414
0.006067	-0.142670	0.016083	-3834.6808112435338	-1.235571	-1.230751	-1.2244345689622844	-1.2196141100886724	-1.294215391820409	-1.289393603139117
0.006069	-0.142517	0.016113	-3830.5790362435337	-1.235310	-1.230496	-1.2241698978131044	-1.2193554387882237	-1.2939507206712288	-1.2891349318386685
0.006070	-0.142151	0.016083	-3820.7347772435337	-1.235049	-1.230247	-1.2239070622385144	-1.2191046031379993	-1.293687885096639	-1.288884096188444
0.006071	-0.141815	0.016174	-3811.7108722435337	-1.234787	-1.229997	-1.2236432266639243	-1.218852767487775	-1.2934240495220488	-1.2886322605382197
0.006072	-0.141602	0.016144	-3805.968388243534	-1.234526	-1.229742	-1.2233803910893344	-1.2185959318375503	-1.2931612139474589	-1.288375424887995
0.006074	-0.141449	0.016144	-3801.8666132435337	-1.234264	-1.229486	-1.2231147199401542	-1.2183362605371018	-1.2928955427982787	-1.2881157535875465
0.006075	-0.140976	0.016144	-3789.1511122435336	-1.234002	-1.229240	-1.2228508843655643	-1.2180884248868775	-1.2926317072236888	-1.2878679179373222
0.006076	-0.140747	0.016205	-3782.9984492435337	-1.233740	-1.228986	-1.2225870487909742	-1.2178325892366528	-1.2923678716490987	-1.2876120822870976
0.006077	-0.140518	0.016144	-3776.845787243534	-1.233478	-1.228732	-1.2223232132163842	-1.2175767535864286	-1.2921040360745086	-1.2873562466368733
0.006079	-0.140274	0.016205	-3770.2829482435336	-1.233216	-1.228478	-1.2220575420672042	-1.2173190822859798	-1.2918383649253287	-1.2870985753364246
0.006080	-0.139893	0.016174	-3760.0285112435336	-1.232954	-1.228228	-1.221793706492614	-1.2170672466357555	-1.2915745293507386	-1.2868467396862002
0.006081	-0.139587	0.016205	-3751.8249622435337	-1.232692	-1.227976	-1.221529870918024	-1.216813410985531	-1.2913106937761485	-1.2865929040359758
0.006082	-0.139404	0.016174	-3746.902832243534	-1.232429	-1.227720	-1.221265035343434	-1.2165555753353066	-1.2910458582015585	-1.2863350683857513
0.006084	-0.139084	0.016205	-3738.289105243534	-1.232167	-1.227469	-1.220999364194254	-1.2163009040348578	-1.2907801870523785	-1.2860803970853025
0.006085	-0.138718	0.016235	-3728.444846243534	-1.231904	-1.227218	-1.220734528619664	-1.2160480683846335	-1.2905153514777885	-1.2858275614350783
0.006086	-0.138519	0.016266	-3723.112539243534	-1.231640	-1.226961	-1.2204686930450739	-1.215789232734409	-1.2902495159031984	-1.2855687257848538
0.006087	-0.138229	0.016235	-3715.3191672435337	-1.231377	-1.226708	-1.2202038574704839	-1.2155343970841848	-1.2899846803286084	-1.2853138901346295
0.006089	-0.137970	0.016357	-3708.346150243534	-1.231113	-1.226452	-1.2199361863213036	-1.2152747257837362	-1.289717009179428	-1.285054218834181
0.006090	-0.137726	0.016296	-3701.783310243534	-1.230848	-1.226196	-1.2196693507467138	-1.2150168901335117	-1.2894501736048383	-1.2847963831839564
0.006091	-0.137405	0.016327	-3693.169584243534	-1.230584	-1.225942	-1.2194035151721236	-1.2147610544832874	-1.2891843380302481	-1.2845405475337321
0.006092	-0.137085	0.016327	-3684.555857243534	-1.230319	-1.225688	-1.2191366795975336	-1.214505218833063	-1.288917502455658	-1.2842847118835077
0.006094	-0.136917	0.016388	-3680.0439052435336	-1.230054	-1.225429	-1.2188680084483536	-1.2142425475326142	-1.2886488313064781	-1.284022040583059
0.006095	-0.136566	0.016418	-3670.609823243534	-1.229788	-1.225175	-1.2186001728737637	-1.2139867118823895	-1.2883809957318881	-1.2837662049328342
0.006096	-0.136169	0.016388	-3659.9452082435337	-1.229522	-1.224923	-1.2183323372991737	-1.2137328762321653	-1.2881131601572982	-1.28351236928261
0.006097	-0.135986	0.016388	-3655.0230792435336	-1.229257	-1.224663	-1.2180655017245836	-1.2134710405819409	-1.287846324582708	-1.2832505336323856
0.006099	-0.135742	0.016418	-3648.4602392435336	-1.228991	-1.224405	-1.2177958305754035	-1.213209369281492	-1.287576653433528	-1.2829888623319368
0.006100	-0.135422	0.016449	-3639.8465122435337	-1.228724	-1.224150	-1.2175269950008134	-1.2129525336312679	-1.2873078178589379	-1.2827320266817126
0.006101	-0.135040	0.016449	-3629.592076243534	-1.228458	-1.223896	-1.2172591594262234	-1.2126966979810434	-1.287039982284348	-1.2824761910314881
0.006102	-0.134949	0.016418	-3627.1310112435335	-1.228192	-1.223633	-1.2169913238516334	-1.212431862330819	-1.286772146709758	-1.2822113553812637
0.006104	-0.134598	0.016449	-3617.6969292435338	-1.227925	-1.223379	-1.2167206527024532	-1.2121741910303703	-1.2865014755605777	-1.281953684080815
0.006105	-0.134201	0.016510	-3607.0323152435335	-1.227658	-1.223125	-1.2164518171278633	-1.2119183553801458	-1.2862326399859878	-1.2816978484305905
0.006106	-0.134018	0.016571	-3602.1101852435336	-1.227390	-1.222862	-1.2161819815532733	-1.2116535197299214	-1.2859628044113978	-1.2814330127803661
0.006107	-0.133789	0.016602	-3595.9575232435336	-1.227121	-1.222601	-1.215911145978683	-1.211390684079697	-1.2856919688368076	-1.2811701771301418
0.006109	-0.133377	0.016541	-3584.8827312435337	-1.226853	-1.222347	-1.2156394748295032	-1.2111330127792483	-1.2854202976876277	-1.280912505829693
0.006110	-0.133179	0.016571	-3579.5504242435336	-1.226584	-1.222085	-1.215368639254913	-1.210869177129024	-1.2851494621130375	-1.2806486701794688
0.006111	-0.132919	0.016632	-3572.577407243534	-1.226315	-1.221825	-1.215097803680323	-1.2106073414787994	-1.2848786265384475	-1.2803868345292442
0.006112	-0.132568	0.016632	-3563.143326243534	-1.226045	-1.221567	-1.2148259681057332	-1.2103475058285753	-1.2846067909638577	-1.28012699887902
0.006114	-0.132355	0.016632	-3557.4008412435337	-1.225776	-1.221305	-1.214553296956553	-1.2100818345281266	-1.2843341198146774	-1.2798613275785713
0.006115	-0.132050	0.016724	-3549.197292243534	-1.225505	-1.221044	-1.214280461381963	-1.209818998877902	-1.2840612842400876	-1.2795984919283467
0.006116	-0.131760	0.016724	-3541.403920243534	-1.225234	-1.220783	-1.2140076258073729	-1.2095561632276777	-1.2837884486654974	-1.2793356562781224
0.006117	-0.131561	0.016754	-3536.0716132435336	-1.224963	-1.220519	-1.2137347902327829	-1.2092903275774531	-1.2835156130909073	-1.2790698206278979
0.006119	-0.131241	0.016754	-3527.4578862435337	-1.224691	-1.220258	-1.2134591190836028	-1.2090256562770045	-1.2832399419417273	-1.2788051493274493
0.006120	-0.130920	0.016785	-3518.844159243534	-1.224419	-1.219997	-1.2131852835090127	-1.2087628206267802	-1.2829661063671371	-1.278542313677225
0.006121	-0.130554	0.016754	-3508.999900243534	-1.224148	-1.219738	-1.2129124479344229	-1.2085019849765557	-1.2826932707925474	-1.2782814780270004
0.006122	-0.130432	0.016754	-3505.7184802435336	-1.223877	-1.219471	-1.2126396123598329	-1.2082331493263314	-1.2824204352179573	-1.2780126423767761
0.006124	-0.130127	0.016754	-3497.514930243534	-1.223605	-1.219209	-1.2123639412106528	-1.2079674780258827	-1.2821447640687773	-1.2777469710763274
0.006125	-0.129745	0.016754	-3487.2604942435337	-1.223334	-1.218951	-1.2120911056360626	-1.207707642375658	-1.281871928494187	-1.2774871354261028
0.006126	-0.129471	0.016754	-3479.877299243534	-1.223062	-1.218688	-1.2118172700614727	-1.207442806725434	-1.2815980929195971	-1.2772222997758786
0.006127	-0.129364	0.016846	-3477.0060572435336	-1.222789	-1.218420	-1.2115424344868826	-1.2071729710752095	-1.281323257345007	-1.2769524641256542
0.006129	-0.128952	0.016815	-3465.9312652435337	-1.222517	-1.218161	-1.2112667633377026	-1.2069102997747607	-1.281047586195827	-1.2766897928252054
0.006130	-0.128601	0.016876	-3456.4971832435335	-1.222243	-1.217899	-1.2109909277631126	-1.2066464641245365	-1.280771750621237	-1.2764259571749812
0.006131	-0.128418	0.016907	-3451.575054243534	-1.221970	-1.217632	-1.2107160921885225	-1.206377628474312	-1.280496915046647	-1.2761571215247567
0.006132	-0.128143	0.016876	-3444.1918592435336	-1.221696	-1.217368	-1.2104402566139323	-1.2061117928240876	-1.2802210794720568	-1.2758912858745324
0.006134	-0.127792	0.016876	-3434.757777243534	-1.221423	-1.217106	-1.2101635854647523	-1.205846121523639	-1.2799444083228768	-1.2756256145740836
0.006135	-0.127594	0.016968	-3429.4254702435337	-1.221148	-1.216838	-1.2098867498901622	-1.2055762858734145	-1.2796675727482867	-1.2753557789238592
0.006136	-0.127335	0.016968	-3422.452453243534	-1.220873	-1.216572	-1.2096099143155725	-1.20530845022319	-1.279390737173697	-1.2750879432736348
0.006137	-0.126984	0.016998	-3413.0183722435336	-1.220598	-1.216308	-1.2093330787409824	-1.2050426145729656	-1.2791139015991069	-1.2748221076234103
0.006139	-0.126724	0.016968	-3406.045355243534	-1.220323	-1.216042	-1.2090544075918024	-1.204772943272517	-1.2788352304499269	-1.2745524363229617
0.006140	-0.126495	0.017029	-3399.892692243534	-1.220047	-1.215774	-1.2087765720172123	-1.2045031076222923	-1.2785573948753368	-1.274282600672737
0.006141	-0.126129	0.017090	-3390.0484332435335	-1.219770	-1.215510	-1.2084977364426222	-1.2042372719720682	-1.2782785593007466	-1.274016765022513
0.006142	-0.125977	0.017029	-3385.9466592435338	-1.219494	-1.215239	-1.2082199008680323	-1.2039644363218436	-1.2780007237261568	-1.2737439293722883
0.006144	-0.125641	0.016998	-3376.9227542435337	-1.219219	-1.214974	-1.207941229718852	-1.2036957650213949	-1.2777220525769766	-1.2734752580718396
0.006145	-0.125336	0.017090	-3368.719205243534	-1.218942	-1.214708	-1.2076623941442621	-1.2034279293711705	-1.2774432170023866	-1.2732074224216152
0.006146	-0.125000	0.017090	-3359.695300243534	-1.218665	-1.214442	-1.2073835585696722	-1.2031600937209461	-1.2771643814277966	-1.2729395867713909
0.006147	-0.124847	0.017151	-3355.5935262435337	-1.218387	-1.214170	-1.207103722995082	-1.2028862580707218	-1.2768845458532065	-1.2726657511211665
0.006149	-0.124512	0.017151	-3346.5696212435337	-1.218109	-1.213903	-1.206822051845902	-1.202615586770273	-1.2766028747040266	-1.2723950798207178
0.006150	-0.124146	0.017212	-3336.7253622435337	-1.217831	-1.213637	-1.206542216271312	-1.2023477511200487	-1.2763230391294365	-1.2721272441704934
0.006151	-0.123932	0.017242	-3330.982878243534	-1.217551	-1.213365	-1.206260380696722	-1.2020739154698243	-1.2760412035548465	-1.271853408520269
0.006152	-0.123779	0.017181	-3326.8811032435337	-1.217273	-1.213091	-1.205980545122132	-1.2017980798195997	-1.2757613679802564	-1.2715775728700445
0.006154	-0.123337	0.017303	-3314.9859562435336	-1.216993	-1.212826	-1.2056968739729519	-1.201529408519151	-1.2754776968310764	-1.2713089015695958
0.006155	-0.123047	0.017242	-3307.192584243534	-1.216713	-1.212557	-1.2054150383983617	-1.201258572868927	-1.2751958612564862	-1.2710380659193716
0.006156	-0.122833	0.017303	-3301.4501002435336	-1.216433	-1.212284	-1.2051332028237718	-1.2009837372187022	-1.2749140256818963	-1.270763230269147
0.006157	-0.122559	0.017242	-3294.0669052435337	-1.216154	-1.212014	-1.2048523672491818	-1.200711901568478	-1.2746331901073062	-1.2704913946189227
0.006159	-0.122177	0.017273	-3283.8124682435337	-1.215874	-1.211747	-1.2045686961000015	-1.2004412302680292	-1.274349518958126	-1.270220723318474
0.006160	-0.121964	0.017334	-3278.069984243534	-1.215593	-1.211473	-1.2042858605254116	-1.2001653946178048	-1.2740666833835361	-1.2699448876682495
0.006161	-0.121704	0.017365	-3271.0969672435335	-1.215312	-1.211201	-1.2040030249508216	-1.1998915589675805	-1.273783847808946	-1.2696710520180252
0.006162	-0.121490	0.017303	-3265.3544822435338	-1.215031	-1.210927	-1.2037201893762315	-1.199615723317356	-1.273501012234356	-1.2693952163678008
0.006164	-0.121140	0.017334	-3255.920401243534	-1.214751	-1.210658	-1.2034365182270514	-1.1993430520169073	-1.273217341085176	-1.269122545067352
0.006165	-0.120895	0.017365	-3249.357561243534	-1.214469	-1.210385	-1.2031526826524614	-1.199068216366683	-1.272933505510586	-1.2688477094171278
0.006166	-0.120529	0.017395	-3239.513302243534	-1.214187	-1.210116	-1.2028688470778712	-1.1987973807164585	-1.2726496699359957	-1.2685768737669032
0.006167	-0.120316	0.017426	-3233.7708172435337	-1.213905	-1.209841	-1.2025850115032815	-1.1985205450662342	-1.272365834361406	-1.268300038116679
0.006169	-0.120087	0.017487	-3227.6181552435337	-1.213622	-1.209565	-1.2022983403541012	-1.1982408737657855	-1.2720791632122257	-1.2680203668162302
0.006170	-0.119675	0.017487	-3216.543363243534	-1.213338	-1.209296	-1.2020125047795114	-1.197970038115561	-1.2717933276376359	-1.2677495311660056
0.006171	-0.119354	0.017548	-3207.9296372435338	-1.213055	-1.209023	-1.2017276692049212	-1.1976952024653367	-1.2715084920630457	-1.2674746955157814
0.006172	-0.119247	0.017487	-3205.0583942435337	-1.212771	-1.208743	-1.2014418336303312	-1.1974133668151121	-1.2712226564884557	-1.2671928598655569
0.006174	-0.118866	0.017517	-3194.8039572435337	-1.212487	-1.208472	-1.2011541624811513	-1.1971386955146635	-1.2709349853392757	-1.2669181885651082
0.006175	-0.118561	0.017548	-3186.600408243534	-1.212203	-1.208198	-1.200868326906561	-1.1968628598644393	-1.2706491497646855	-1.266642352914884
0.006176	-0.118332	0.017639	-3180.447746243534	-1.211917	-1.207920	-1.200580491331971	-1.1965830242142148	-1.2703613141900956	-1.2663625172646595
0.006177	-0.118073	0.017609	-3173.4747292435336	-1.211632	-1.207644	-1.2002936557573811	-1.1963051885639904	-1.2700744786155056	-1.266084681614435
0.006179	-0.117722	0.017609	-3164.040647243534	-1.211347	-1.207370	-1.200004984608201	-1.1960275172635417	-1.2697858074663255	-1.2658070103139865
0.006180	-0.117447	0.017639	-3156.657453243534	-1.211061	-1.207094	-1.199717149033611	-1.195749681613317	-1.2694979718917354	-1.2655291746637618
0.006181	-0.117218	0.017639	-3150.504791243534	-1.210775	-1.206816	-1.1994293134590208	-1.195469845963093	-1.2692101363171453	-1.2652493390135378
0.006182	-0.116913	0.017639	-3142.3012412435337	-1.210489	-1.206540	-1.199141477884431	-1.1951920103128684	-1.2689223007425554	-1.264971503363313
0.006184	-0.116608	0.017700	-3134.097692243534	-1.210203	-1.206264	-1.1988518067352507	-1.1949123390124197	-1.2686326295933752	-1.2646918320628644
0.006185	-0.116287	0.017731	-3125.483965243534	-1.209916	-1.205987	-1.198562971160661	-1.194633503362195	-1.2683437940187854	-1.2644129964126398
0.006186	-0.116089	0.017700	-3120.151658243534	-1.209629	-1.205707	-1.1982741355860709	-1.194351667711971	-1.2680549584441954	-1.2641311607624157
0.006187	-0.115738	0.017761	-3110.7175762435336	-1.209341	-1.205431	-1.1979843000114807	-1.1940738320617463	-1.2677651228696052	-1.263853325112191
0.006189	-0.115479	0.017731	-3103.744559243534	-1.209054	-1.205153	-1.1976936288623008	-1.1937921607612976	-1.2674744517204253	-1.2635716538117423
0.006190	-0.115189	0.017731	-3095.9511872435337	-1.208767	-1.204875	-1.1974047932877105	-1.1935123251110733	-1.267185616145835	-1.263291818161518
0.006191	-0.114929	0.017731	-3088.978170243534	-1.208479	-1.204597	-1.1971149577131208	-1.1932324894608488	-1.2668957805712453	-1.2630119825112935
0.006192	-0.114670	0.017822	-3082.0051532435336	-1.208191	-1.204317	-1.1968251221385307	-1.1929506538106247	-1.2666059449966551	-1.2627301468610694
0.006194	-0.114380	0.017792	-3074.2117812435336	-1.207902	-1.204038	-1.1965324509893507	-1.1926679825101758	-1.2663132738474752	-1.2624474755606205
0.006195	-0.114044	0.017853	-3065.187877243534	-1.207613	-1.203761	-1.1962416154147606	-1.1923891468599515	-1.266022438272885	-1.2621686399103962
0.006196	-0.113785	0.017914	-3058.2148602435336	-1.207323	-1.203479	-1.1959497798401704	-1.192105311209727	-1.2657306026982948	-1.2618848042601718
0.006197	-0.113571	0.017853	-3052.472375243534	-1.207033	-1.203197	-1.1956579442655806	-1.1918214755595027	-1.265438767123705	-1.2616009686099474
0.006199	-0.113235	0.017944	-3043.4484712435337	-1.206743	-1.202918	-1.1953642731164003	-1.1915388042590538	-1.2651450959745247	-1.2613182973094985
0.006200	-0.112885	0.018005	-3034.0143892435335	-1.206451	-1.202638	-1.1950704375418104	-1.1912569686088297	-1.264851260399935	-1.2610364616592744
0.006201	-0.112717	0.017975	-3029.5024372435337	-1.206160	-1.202353	-1.1947776019672203	-1.190970132958605	-1.2645584248253448	-1.2607496260090498
0.006202	-0.112503	0.017975	-3023.759952243534	-1.205869	-1.202068	-1.1944847663926303	-1.1906832973083807	-1.2642655892507548	-1.2604627903588255
0.006204	-0.112015	0.018005	-3010.6342732435337	-1.205577	-1.201793	-1.1941890952434502	-1.190404626007932	-1.2639699181015747	-1.2601841190583767
0.006205	-0.111816	0.018036	-3005.3019662435336	-1.205285	-1.201508	-1.1938952596688601	-1.1901177903577076	-1.2636760825269846	-1.2598972834081523
0.006206	-0.111633	0.018066	-3000.3798372435335	-1.204992	-1.201221	-1.1936004240942704	-1.1898289547074834	-1.2633812469523948	-1.2596084477579281
0.006207	-0.111298	0.018066	-2991.3559322435335	-1.204700	-1.200940	-1.1933065885196803	-1.1895461190572587	-1.2630874113778048	-1.2593256121077034
0.006209	-0.110916	0.018066	-2981.101496243534	-1.204407	-1.200660	-1.1930099173705002	-1.1892624477568101	-1.2627907402286247	-1.2590419408072548
0.006210	-0.110687	0.018127	-2974.948834243534	-1.204113	-1.200374	-1.19271408179591	-1.1889746121065858	-1.2624949046540346	-1.2587541051570306
0.006211	-0.110489	0.018158	-2969.616526243534	-1.203819	-1.200087	-1.19241824622132	-1.1886857764563612	-1.2621990690794445	-1.258465269506806
0.006212	-0.110153	0.018127	-2960.5926222435337	-1.203525	-1.199804	-1.19212241064673	-1.1884009408061371	-1.2619032335048546	-1.2581804338565818
0.006214	-0.109848	0.018219	-2952.389073243534	-1.203230	-1.199520	-1.19182373949755	-1.1881132695056882	-1.2616045623556744	-1.257892762556133
0.006215	-0.109634	0.018219	-2946.6465882435336	-1.202935	-1.199232	-1.1915269039229601	-1.1878234338554639	-1.2613077267810846	-1.2576029269059086
0.006216	-0.109299	0.018219	-2937.6226842435335	-1.202640	-1.198948	-1.1912300683483699	-1.1875375982052394	-1.2610108912064943	-1.2573170912556841
0.006217	-0.109055	0.018311	-2931.059844243534	-1.202344	-1.198660	-1.19093223277378	-1.187247762555015	-1.2607130556319044	-1.2570272556054598
0.006219	-0.108749	0.018280	-2922.8562952435336	-1.202047	-1.198374	-1.1906315616246	-1.1869580912545663	-1.2604123844827244	-1.256737584305011
0.006220	-0.108429	0.018311	-2914.2425682435337	-1.201751	-1.198088	-1.1903337260500098	-1.186670255604342	-1.2601145489081342	-1.2564497486547868
0.006221	-0.108154	0.018280	-2906.8593742435337	-1.201454	-1.197801	-1.1900348904754197	-1.1863814199541174	-1.2598157133335441	-1.2561609130045621
0.006222	-0.107971	0.018341	-2901.9372442435338	-1.201157	-1.197510	-1.1897360549008298	-1.1860885843038933	-1.2595168777589543	-1.255868077354338
0.006224	-0.107574	0.018402	-2891.2726302435335	-1.200859	-1.197226	-1.1894343837516494	-1.1858009130034444	-1.259215206609774	-1.255580406053889
0.006225	-0.107285	0.018372	-2883.479258243534	-1.200562	-1.196937	-1.1891355481770596	-1.18551007735322	-1.258916371035184	-1.2552895704036646
0.006226	-0.107117	0.018433	-2878.9673062435336	-1.200263	-1.196645	-1.1888347126024696	-1.1852162417029957	-1.2586155354605941	-1.2549957347534404
0.006227	-0.106812	0.018402	-2870.763756243534	-1.199965	-1.196357	-1.1885348770278794	-1.184926406052771	-1.258315699886004	-1.2547058991032158
0.006229	-0.106384	0.018463	-2859.2787872435338	-1.199666	-1.196072	-1.1882322058786994	-1.1846377347523225	-1.2580130287368239	-1.2544172278027672
0.006230	-0.106216	0.018463	-2854.766835243534	-1.199367	-1.195779	-1.1879313703041094	-1.1843428991020981	-1.257712193162234	-1.2541223921525428
0.006231	-0.106049	0.018463	-2850.2548832435336	-1.199068	-1.195485	-1.1876305347295195	-1.1840470634518736	-1.257411357587644	-1.2538265565023183
0.006232	-0.105652	0.018494	-2839.5902682435335	-1.198768	-1.195199	-1.1873286991549294	-1.1837592278016493	-1.257109522013054	-1.253538720852094
0.006234	-0.105362	0.018494	-2831.7968972435337	-1.198468	-1.194909	-1.1870250280057495	-1.1834655565012004	-1.256805850863874	-1.2532450495516452
0.006235	-0.105042	0.018585	-2823.183170243534	-1.198167	-1.194619	-1.1867221924311593	-1.1831737208509763	-1.2565030152892838	-1.252953213901421
0.006236	-0.104889	0.018585	-2819.0813952435337	-1.197866	-1.194323	-1.1864193568565693	-1.1828758852007517	-1.2562001797146938	-1.2526553782511964
0.006237	-0.104523	0.018677	-2809.2371362435338	-1.197564	-1.194033	-1.1861155212819794	-1.1825840495505273	-1.2558963441401039	-1.252363542600972
0.006239	-0.104294	0.018677	-2803.084474243534	-1.197261	-1.193738	-1.185808850132799	-1.1822853782500786	-1.2555896729909235	-1.2520648713005234
0.006240	-0.103973	0.018677	-2794.470747243534	-1.196958	-1.193446	-1.1855040145582092	-1.1819915425998542	-1.2552848374163337	-1.251771035650299
0.006241	-0.103729	0.018707	-2787.907907243534	-1.196655	-1.193151	-1.1851991789836192	-1.18169470694963	-1.2549800018417436	-1.2514742000000747
0.006242	-0.103363	0.018738	-2778.063648243534	-1.196352	-1.192860	-1.184894343409029	-1.1814018712994054	-1.2546751662671536	-1.2511813643498502
0.006244	-0.103149	0.018738	-2772.3211632435336	-1.196048	-1.192564	-1.184586672259849	-1.1811021999989566	-1.2543674951179735	-1.2508816930494013
0.006245	-0.102798	0.018768	-2762.8870822435338	-1.195744	-1.192272	-1.1842808366852589	-1.1808083643487324	-1.2540616595433833	-1.250587857399177
0.006246	-0.102570	0.018768	-2756.734419243534	-1.195440	-1.191975	-1.1839750011106691	-1.180509528698508	-1.2537558239687936	-1.2502890217489526
0.006247	-0.102341	0.018829	-2750.5817572435335	-1.195135	-1.191678	-1.183668165536079	-1.1802106930482836	-1.2534489883942035	-1.2499901860987284
0.006249	-0.101959	0.018921	-2740.327321243534	-1.194829	-1.191385	-1.1833584943868989	-1.1799140217478348	-1.2531393172450234	-1.2496935147982795
0.006250	-0.101654	0.018799	-2732.1237712435336	-1.194524	-1.191090	-1.1830516588123088	-1.1796171860976103	-1.2528324816704333	-1.249396679148055
0.006251	-0.101532	0.018860	-2728.8423522435337	-1.194219	-1.190789	-1.1827448232377187	-1.1793143504473862	-1.2525256460958432	-1.249093843497831
0.006252	-0.101196	0.018860	-2719.8184472435337	-1.193913	-1.190494	-1.1824369876631289	-1.1790175147971615	-1.2522178105212534	-1.2487970078476063
0.006254	-0.100815	0.018951	-2709.5640102435336	-1.193606	-1.190200	-1.1821263165139486	-1.1787198434967128	-1.251907139372073	-1.2484993365471575
0.006255	-0.100601	0.019012	-2703.8215262435338	-1.193298	-1.189900	-1.1818164809393588	-1.1784180078464885	-1.2515973037974832	-1.2481975008969333
0.006256	-0.100372	0.019043	-2697.668864243534	-1.192990	-1.189599	-1.1815066453647687	-1.1781151721962642	-1.2512874682228932	-1.247894665246709
0.006257	-0.099991	0.019073	-2687.4144272435337	-1.192681	-1.189303	-1.1811958097901787	-1.1778173365460398	-1.2509766326483032	-1.2475968295964845
0.006259	-0.099762	0.019073	-2681.261765243534	-1.192372	-1.189002	-1.1808831386409986	-1.177512665245591	-1.250663961499123	-1.2472921582960357
0.006260	-0.099533	0.019073	-2675.109103243534	-1.192063	-1.188700	-1.1805723030664086	-1.1772088295953667	-1.250353125924533	-1.2469883226458114
0.006261	-0.099274	0.019104	-2668.1360862435336	-1.191753	-1.188399	-1.1802604674918187	-1.1769059939451423	-1.2500412903499432	-1.246685486995587
0.006262	-0.098907	0.019196	-2658.2918272435336	-1.191442	-1.188101	-1.1799476319172284	-1.1766061582949179	-1.2497284547753529	-1.2463856513453626
0.006264	-0.098663	0.019226	-2651.7289872435335	-1.191131	-1.187798	-1.1796329607680485	-1.176299486994469	-1.249413783626173	-1.2460789800449137
0.006265	-0.098358	0.019226	-2643.5254382435337	-1.190819	-1.187497	-1.1793191251934585	-1.1759966513442448	-1.249099948051583	-1.2457761443946895
0.006266	-0.098083	0.019257	-2636.142243243534	-1.190507	-1.187194	-1.1790052896188683	-1.1756918156940204	-1.2487861124769928	-1.245471308744465
0.006267	-0.097748	0.019318	-2627.1183392435337	-1.190194	-1.186892	-1.1786904540442784	-1.175387980043796	-1.248471276902403	-1.2451674730942408
0.006269	-0.097504	0.019318	-2620.5554992435336	-1.189881	-1.186588	-1.1783737828950982	-1.1750803087433472	-1.2481546057532227	-1.244859801793792
0.006270	-0.097244	0.019379	-2613.582482243534	-1.189568	-1.186283	-1.1780589473205083	-1.1747734730931227	-1.2478397701786328	-1.2445529661435675
0.006271	-0.096970	0.019348	-2606.199288243534	-1.189254	-1.185978	-1.1777431117459183	-1.1744666374428985	-1.2475239346040428	-1.2442461304933432
0.006272	-0.096695	0.019318	-2598.816094243534	-1.188941	-1.185675	-1.1774282761713282	-1.174161801792674	-1.2472090990294527	-1.2439412948431188
0.006274	-0.096313	0.019348	-2588.561657243534	-1.188627	-1.185374	-1.1771106050221483	-1.1738571304922252	-1.2468914278802727	-1.24363662354267
0.006275	-0.096115	0.019440	-2583.2293502435336	-1.188313	-1.185066	-1.176794769447558	-1.173547294842001	-1.2465755923056825	-1.2433267878924457
0.006276	-0.095886	0.019470	-2577.0766882435337	-1.187997	-1.184758	-1.1764769338729681	-1.1732374591917765	-1.2462577567310926	-1.2430169522422212
0.006277	-0.095581	0.019470	-2568.8731382435335	-1.187682	-1.184453	-1.176160098298378	-1.1729306235415522	-1.2459409211565025	-1.242710116591997
0.006279	-0.095154	0.019531	-2557.388169243534	-1.187366	-1.184151	-1.1758404271491978	-1.1726249522411032	-1.2456212500073223	-1.242404445291548
0.006280	-0.094940	0.019440	-2551.6456842435337	-1.187050	-1.183843	-1.175522591574608	-1.172315116590879	-1.2453034144327324	-1.2420946096413237
0.006281	-0.094742	0.019531	-2546.3133772435335	-1.186734	-1.183534	-1.1752047560000178	-1.1720042809406546	-1.2449855788581423	-1.2417837739910993
0.006282	-0.094360	0.019562	-2536.058941243534	-1.186417	-1.183230	-1.1748859204254278	-1.1716984452904302	-1.2446667432835523	-1.241477938340875
0.006284	-0.094055	0.019562	-2527.8553912435336	-1.186100	-1.182923	-1.1745652492762477	-1.1713877739899814	-1.2443460721343722	-1.2411672670404261
0.006285	-0.093842	0.019592	-2522.1129072435338	-1.185783	-1.182613	-1.1742464137016577	-1.1710759383397569	-1.2440272365597822	-1.2408554313902016
0.006286	-0.093536	0.019653	-2513.9093572435336	-1.185465	-1.182305	-1.1739265781270678	-1.1707661026895326	-1.2437074009851923	-1.2405455957399774
0.006287	-0.093262	0.019653	-2506.5261632435336	-1.185146	-1.181996	-1.1736057425524777	-1.1704552670393082	-1.2433865654106022	-1.240234760089753
0.006289	-0.093002	0.019653	-2499.553146243534	-1.184828	-1.181686	-1.1732840714032977	-1.1701415957388595	-1.2430648942614222	-1.2399210887893042
0.006290	-0.092758	0.019653	-2492.9903062435337	-1.184509	-1.181376	-1.1729632358287077	-1.1698297600886352	-1.2427440586868321	-1.2396092531390799
0.006291	-0.092377	0.019745	-2482.7358702435336	-1.184190	-1.181069	-1.1726424002541176	-1.1695209244384106	-1.242423223112242	-1.2393004174888553
0.006292	-0.092163	0.019745	-2476.993385243534	-1.183870	-1.180756	-1.1723205646795276	-1.1692060887881863	-1.242101387537652	-1.238985581838631
