Repository: pietracorvo/HystAPI

# Example data

The example data in this folder is from measurements performed during my physics bachelor.

The material is **FeSi3** (iron with 3% silicon), aka 'electrical steel', the standard material for ring cores in trafos. 

Four of the five samples where treated with high pressure torison (HPT, 20 rotations at 20GPa), to achieve nanocristallisation of the grains, which has a huge impact on the magnetic properties of the material. The HPT deformation was done at 77K (under liquid nitrogen) and at 293K (at room temperature). Afterwards some samples were heat treated at a temperature of 493K (for two hours) to anneal defects from the deformation process.

The five samples are:

File: testData/FeSi3_annealed/G1_919V_100Hz_800000Fs.txt (part 19 of 57)
--------------------------
t	U1	U2	H	B_raw	J_raw	B_drift	 J_drift	B_corr	J_corr
0.006380	-0.193710	-0.009644	-5207.239810663009	-1.282509	-1.275965	-1.270829396408173	-1.2642851221908653	-1.3334498932660939	-1.3269054670226443
0.006381	-0.193939	-0.009705	-5213.392472663009	-1.282666	-1.276115	-1.2709845657493029	-1.2644332914890144	-1.3336050626072238	-1.3270536363207934
0.006382	-0.193954	-0.009705	-5213.802649663009	-1.282823	-1.276271	-1.2711397350904328	-1.2645874607871634	-1.3337602319483537	-1.3272078056189425
0.006384	-0.194244	-0.009644	-5221.596021663009	-1.282979	-1.276418	-1.2712920737726923	-1.2647307993834616	-1.3339125706306132	-1.3273511442152406
0.006385	-0.194458	-0.009613	-5227.338506663009	-1.283135	-1.276567	-1.271446243113822	-1.2648779686816105	-1.334066739971743	-1.3274983135133895
0.006386	-0.194641	-0.009705	-5232.260636663009	-1.283292	-1.276717	-1.271601412454952	-1.2650261379797596	-1.3342219093128729	-1.3276464828115386
0.006387	-0.194763	-0.009613	-5235.542055663009	-1.283448	-1.276869	-1.2717555817960817	-1.2651763072779085	-1.3343760786540027	-1.3277966521096876
0.006389	-0.195023	-0.009552	-5242.515072663009	-1.283603	-1.277015	-1.2719069204783413	-1.2653186458742067	-1.334527417336262	-1.3279389907059858
0.006390	-0.195190	-0.009644	-5247.027025663009	-1.283759	-1.277165	-1.2720610898194713	-1.2654668151723558	-1.3346815866773922	-1.3280871600041348
0.006391	-0.195312	-0.009583	-5250.308444663009	-1.283914	-1.277317	-1.272214259160601	-1.2656169844705047	-1.3348347560185219	-1.3282373293022838
0.006392	-0.195526	-0.009613	-5256.050929663009	-1.284070	-1.277465	-1.2723684285017307	-1.2657631537686538	-1.3349889253596516	-1.3283834986004328
0.006394	-0.195709	-0.009583	-5260.973059663009	-1.284225	-1.277614	-1.2725197671839903	-1.265908492364952	-1.335140264041911	-1.328528837196731
0.006395	-0.195847	-0.009583	-5264.664656663009	-1.284381	-1.277765	-1.27267393652512	-1.266057661663101	-1.3352944333830408	-1.32867800649488
0.006396	-0.196167	-0.009705	-5273.278383663009	-1.284537	-1.277911	-1.27282810586625	-1.26620183096125	-1.335448602724171	-1.328822175793029
0.006397	-0.196289	-0.009613	-5276.55980266301	-1.284693	-1.278063	-1.2729822752073798	-1.2663520002593989	-1.3356027720653008	-1.328972345091178
0.006399	-0.196381	-0.009644	-5279.020867663009	-1.284849	-1.278216	-1.2731346138896393	-1.2665013388556972	-1.3357551107475603	-1.3291216836874762
0.006400	-0.196625	-0.009583	-5285.58370766301	-1.285005	-1.278363	-1.273288783230769	-1.266646508153846	-1.33590928008869	-1.329266852985625
0.006401	-0.196899	-0.009613	-5292.96690166301	-1.285161	-1.278509	-1.273442952571899	-1.266790677451995	-1.3360634494298198	-1.329411022283774
0.006402	-0.197037	-0.009583	-5296.65849866301	-1.285316	-1.278660	-1.2735961219130287	-1.266939846750144	-1.3362166187709494	-1.329560191581923
0.006404	-0.197128	-0.009552	-5299.119563663009	-1.285471	-1.278812	-1.2737474605952885	-1.2670881853464424	-1.3363679574532092	-1.3297085301782214
0.006405	-0.197449	-0.009552	-5307.733290663009	-1.285625	-1.278956	-1.2738996299364183	-1.2672303546445913	-1.3365201267943392	-1.3298506994763704
0.006406	-0.197662	-0.009583	-5313.475775663009	-1.285780	-1.279103	-1.2740527992775479	-1.2673755239427404	-1.3366732961354688	-1.3299958687745195
0.006407	-0.197739	-0.009521	-5315.526662663009	-1.285935	-1.279255	-1.274205968618678	-1.2675256932408894	-1.336826465476599	-1.3301460380726684
0.006409	-0.197968	-0.009583	-5321.6793246630095	-1.286090	-1.279403	-1.2743573073009373	-1.2676700318371876	-1.3369778041588583	-1.3302903766689667
0.006410	-0.198181	-0.009552	-5327.421809663009	-1.286245	-1.279550	-1.2745104766420674	-1.2678152011353365	-1.3371309734999883	-1.3304355459671156
0.006411	-0.198303	-0.009491	-5330.703228663009	-1.286399	-1.279700	-1.2746626459831971	-1.2679633704334856	-1.3372831428411178	-1.3305837152652646
0.006412	-0.198486	-0.009552	-5335.625358663009	-1.286553	-1.279848	-1.274814815324327	-1.2681095397316346	-1.3374353121822478	-1.3307298845634137
0.006414	-0.198700	-0.009583	-5341.367843663009	-1.286709	-1.279996	-1.2749671540065866	-1.2682538783279325	-1.3375876508645073	-1.3308742231597115
0.006415	-0.198914	-0.009583	-5347.110327663009	-1.286864	-1.280144	-1.2751203233477164	-1.2684000476260817	-1.3377408202056373	-1.3310203924578607
0.006416	-0.199066	-0.009521	-5351.212102663009	-1.287018	-1.280293	-1.2752724926888461	-1.2685472169242307	-1.3378929895467668	-1.3311675617560097
0.006417	-0.199265	-0.009491	-5356.544409663009	-1.287172	-1.280441	-1.2754246620299758	-1.2686933862223797	-1.3380451588878968	-1.3313137310541587
0.006419	-0.199478	-0.009460	-5362.286894663009	-1.287325	-1.280587	-1.2755740007122356	-1.2688357248186777	-1.3381944975701563	-1.3314560696504567
0.006420	-0.199493	-0.009491	-5362.697071663009	-1.287479	-1.280740	-1.2757261700533653	-1.268986894116827	-1.3383466669112862	-1.331607238948606
0.006421	-0.199875	-0.009430	-5372.951508663009	-1.287632	-1.280880	-1.2758773393944953	-1.269125063414976	-1.338497836252416	-1.331745408246755
0.006422	-0.200073	-0.009491	-5378.28381566301	-1.287785	-1.281027	-1.276028508735625	-1.269270232713125	-1.3386490055935458	-1.331890577544904
0.006424	-0.200104	-0.009521	-5379.104170663009	-1.287939	-1.281180	-1.2761788474178846	-1.269419571309423	-1.3387993442758055	-1.332039916141202
0.006425	-0.200378	-0.009460	-5386.487364663009	-1.288093	-1.281324	-1.2763310167590143	-1.2695617406075719	-1.338951513616935	-1.332182085439351
0.006426	-0.200684	-0.009491	-5394.690914663009	-1.288246	-1.281467	-1.2764821861001443	-1.269702909905721	-1.3391026829580652	-1.3323232547375001
0.006427	-0.200729	-0.009460	-5395.921446663009	-1.288400	-1.281619	-1.276634355441274	-1.2698530792038702	-1.3392548522991947	-1.3324734240356493
0.006429	-0.200867	-0.009491	-5399.613043663009	-1.288554	-1.281768	-1.2767846941235337	-1.2699984178001682	-1.3394051909814544	-1.3326187626319472
0.006430	-0.201157	-0.009460	-5407.406415663009	-1.288707	-1.281912	-1.2769358634646635	-1.2701405870983171	-1.3395563603225842	-1.3327609319300961
0.006431	-0.201355	-0.009430	-5412.738722663009	-1.288860	-1.282058	-1.277087032805793	-1.2702847563964663	-1.339707529663714	-1.3329051012282453
0.006432	-0.201462	-0.009430	-5415.6099656630095	-1.289012	-1.282207	-1.2772372021469232	-1.2704319256946155	-1.339857699004844	-1.3330522705263945
0.006434	-0.201645	-0.009460	-5420.532094663009	-1.289165	-1.282354	-1.2773865408291825	-1.2705752642909134	-1.3400070376871032	-1.3331956091226924
0.006435	-0.201904	-0.009399	-5427.505111663009	-1.289318	-1.282498	-1.2775377101703125	-1.2707174335890623	-1.3401582070282334	-1.3333377784208413
0.006436	-0.202026	-0.009430	-5430.78653166301	-1.289471	-1.282646	-1.2776888795114423	-1.2708636028872113	-1.3403093763693632	-1.3334839477189904
0.006437	-0.202240	-0.009460	-5436.529016663009	-1.289624	-1.282792	-1.277840048852572	-1.2710077721853605	-1.340460545710493	-1.3336281170171396
0.006439	-0.202484	-0.009399	-5443.0918556630095	-1.289776	-1.282936	-1.2779883875348317	-1.2711481107816587	-1.3406088843927524	-1.3337684556134377
0.006440	-0.202606	-0.009460	-5446.373275663009	-1.289929	-1.283085	-1.2781395568759617	-1.2712952800798076	-1.3407600537338826	-1.3339156249115867
0.006441	-0.202759	-0.009399	-5450.475050663009	-1.290082	-1.283233	-1.2782907262170913	-1.2714414493779567	-1.340911223075012	-1.3340617942097357
0.006442	-0.203018	-0.009399	-5457.448067663009	-1.290234	-1.283376	-1.2784408955582212	-1.271582618676106	-1.341061392416142	-1.334202963507885
0.006444	-0.203156	-0.009399	-5461.139664663009	-1.290386	-1.283524	-1.2785892342404808	-1.271726957272404	-1.3412097310984015	-1.334347302104183
0.006445	-0.203354	-0.009399	-5466.471971663009	-1.290539	-1.283669	-1.2787404035816106	-1.2718701265705528	-1.3413609004395313	-1.3344904714023318
0.006446	-0.203598	-0.009430	-5473.034811663009	-1.290691	-1.283814	-1.2788905729227404	-1.2720132958687018	-1.3415110697806614	-1.3346336407004808
0.006447	-0.203720	-0.009430	-5476.316230663009	-1.290844	-1.283962	-1.2790417422638702	-1.2721594651668509	-1.3416622391217912	-1.3347798099986299
0.006449	-0.203857	-0.009430	-5480.007828663009	-1.290997	-1.284110	-1.2791910809461298	-1.272303803763149	-1.3418115778040507	-1.3349241485949281
0.006450	-0.204147	-0.009399	-5487.801199663009	-1.291149	-1.284253	-1.2793412502872596	-1.2724449730612981	-1.3419617471451804	-1.3350653178930771
0.006451	-0.204285	-0.009308	-5491.492797663009	-1.291300	-1.284399	-1.2794904196283894	-1.272589142359447	-1.3421109164863103	-1.3352094871912261
0.006452	-0.204453	-0.009399	-5496.0047496630095	-1.291452	-1.284546	-1.2796405889695193	-1.272734311657596	-1.34226108582744	-1.335354656489375
0.006454	-0.204605	-0.009399	-5500.106524663009	-1.291604	-1.284693	-1.2797889276517789	-1.2728776502538943	-1.3424094245096998	-1.3354979950856734
0.006455	-0.204971	-0.009338	-5509.950783663009	-1.291756	-1.284832	-1.2799390969929085	-1.2730148195520432	-1.3425595938508295	-1.3356351643838222
0.006456	-0.205032	-0.009399	-5511.591493663009	-1.291908	-1.284982	-1.2800892663340384	-1.2731629888501923	-1.3427097631919591	-1.3357833336819713
0.006457	-0.205154	-0.009369	-5514.872912663009	-1.292060	-1.285130	-1.2802394356751683	-1.2733091581483413	-1.3428599325330892	-1.3359295029801204
0.006459	-0.205490	-0.009369	-5523.896817663009	-1.292212	-1.285270	-1.2803877743574277	-1.2734454967446394	-1.3430082712153486	-1.3360658415764184
0.006460	-0.205688	-0.009369	-5529.229124663009	-1.292363	-1.285415	-1.2805369436985576	-1.2735886660427884	-1.3431574405564786	-1.3362090108745674
0.006461	-0.205719	-0.009369	-5530.049479663009	-1.292515	-1.285566	-1.2806871130396875	-1.2737378353409374	-1.3433076098976082	-1.3363581801727165
0.006462	-0.205994	-0.009338	-5537.432673663009	-1.292666	-1.285708	-1.2808362823808173	-1.2738780046390865	-1.3434567792387382	-1.3364983494708655
0.006464	-0.206207	-0.009369	-5543.175158663009	-1.292818	-1.285853	-1.2809846210630769	-1.2740193432353846	-1.3436051179209976	-1.3366396880671636
0.006465	-0.206375	-0.009399	-5547.687110663009	-1.292970	-1.285999	-1.2811347904042067	-1.2741635125335335	-1.3437552872621277	-1.3367838573653126
0.006466	-0.206497	-0.009277	-5550.968530663009	-1.293121	-1.286145	-1.2812839597453365	-1.2743076818316827	-1.3439044566032572	-1.3369280266634618
0.006467	-0.206696	-0.009369	-5556.30083766301	-1.293272	-1.286290	-1.2814331290864662	-1.2744508511298316	-1.3440536259443872	-1.3370711959616106
0.006469	-0.206863	-0.009308	-5560.812789663009	-1.293423	-1.286436	-1.281580467768726	-1.2745931897261298	-1.3442009646266468	-1.3372135345579088
0.006470	-0.207123	-0.009338	-5567.785806663009	-1.293575	-1.286578	-1.2817306371098556	-1.2747333590242789	-1.3443511339677765	-1.337353703856058
0.006471	-0.207275	-0.009308	-5571.887581663009	-1.293725	-1.286724	-1.2818788064509856	-1.2748775283224278	-1.3444993033089063	-1.3374978731542069
0.006472	-0.207443	-0.009308	-5576.399533663009	-1.293876	-1.286869	-1.2820279757921154	-1.275020697620577	-1.3446484726500363	-1.337641042452356
0.006474	-0.207550	-0.009277	-5579.270775663009	-1.294026	-1.287015	-1.282174314474375	-1.2751630362168749	-1.3447948113322958	-1.337783381048654
0.006475	-0.207932	-0.009277	-5589.525212663009	-1.294177	-1.287153	-1.2823234838155046	-1.275299205515024	-1.3449439806734254	-1.337919550346803
0.006476	-0.208054	-0.009308	-5592.806632663009	-1.294328	-1.287299	-1.2824726531566346	-1.275443374813173	-1.3450931500145553	-1.338063719644952
0.006477	-0.208160	-0.009308	-5595.677874663009	-1.294478	-1.287447	-1.2826208224977644	-1.275589544111322	-1.3452413193556851	-1.3382098889431011
0.006479	-0.208374	-0.009277	-5601.42035966301	-1.294629	-1.287590	-1.2827681611800241	-1.27572888270762	-1.3453886580379448	-1.3383492275393991
0.006480	-0.208710	-0.009277	-5610.444263663009	-1.294779	-1.287729	-1.2829163305211537	-1.2758660520057692	-1.3455368273790747	-1.3384863968375482
0.006481	-0.208786	-0.009277	-5612.49515066301	-1.294929	-1.287876	-1.2830644998622835	-1.2760112213039183	-1.3456849967202045	-1.3386315661356973
0.006482	-0.208893	-0.009247	-5615.366393663009	-1.295079	-1.288022	-1.2832126692034136	-1.2761553906020673	-1.3458331660613343	-1.3387757354338463
0.006484	-0.209183	-0.009216	-5623.159765663009	-1.295229	-1.288162	-1.283359007885673	-1.2762917291983653	-1.3459795047435938	-1.3389120740301443
0.006485	-0.209381	-0.009308	-5628.492072663009	-1.295379	-1.288306	-1.283507177226803	-1.2764338984965142	-1.3461276740847237	-1.3390542433282933
0.006486	-0.209473	-0.009247	-5630.953136663009	-1.295529	-1.288453	-1.2836553465679326	-1.2765790677946636	-1.3462758434258535	-1.3391994126264426
0.006487	-0.209702	-0.009277	-5637.105799663009	-1.295679	-1.288595	-1.2838035159090624	-1.2767192370928124	-1.3464240127669833	-1.3393395819245915
0.006489	-0.209839	-0.009247	-5640.797396663009	-1.295829	-1.288741	-1.283949854591322	-1.2768615756891104	-1.3465703514492429	-1.3394819205208894
0.006490	-0.210022	-0.009216	-5645.719525663009	-1.295978	-1.288884	-1.284097023932452	-1.2770027449872594	-1.346717520790373	-1.3396230898190384
0.006491	-0.210281	-0.009247	-5652.69254266301	-1.296128	-1.289025	-1.2842451932735817	-1.2771419142854088	-1.3468656901315024	-1.3397622591171878
0.006492	-0.210449	-0.009277	-5657.204495663009	-1.296278	-1.289169	-1.2843933626147115	-1.2772840835835577	-1.3470138594726322	-1.3399044284153367
0.006494	-0.210602	-0.009216	-5661.3062696630095	-1.296428	-1.289314	-1.284539701296971	-1.2774254221798558	-1.3471601981548917	-1.3400457670116348
0.006495	-0.210831	-0.009277	-5667.458931663009	-1.296578	-1.289456	-1.2846878706381009	-1.2775655914780046	-1.3473083674960216	-1.3401859363097837
0.006496	-0.211044	-0.009155	-5673.201416663009	-1.296726	-1.289597	-1.2848340399792308	-1.2777047607761538	-1.3474545368371516	-1.3403251056079328
0.006497	-0.211197	-0.009216	-5677.303191663009	-1.296876	-1.289741	-1.2849822093203604	-1.277846930074303	-1.3476027061782814	-1.340467274906082
0.006499	-0.211349	-0.009247	-5681.4049656630095	-1.297025	-1.289886	-1.2851275480026203	-1.277988268670601	-1.3477480448605412	-1.34060861350238
0.006500	-0.211655	-0.009186	-5689.608515663009	-1.297174	-1.290024	-1.28527471734375	-1.27812443796875	-1.347895214201671	-1.340744782800529
0.006501	-0.211761	-0.009186	-5692.479757663009	-1.297323	-1.290170	-1.2854218866848799	-1.278268607266899	-1.3480423835428006	-1.340888952098678
0.006502	-0.211823	-0.009216	-5694.12046766301	-1.297473	-1.290317	-1.2855700560260097	-1.278413776565048	-1.3481905528839304	-1.341034121396827
0.006504	-0.212097	-0.009308	-5701.50366166301	-1.297623	-1.290458	-1.2857163947082693	-1.2785511151613462	-1.34833689156619	-1.3411714599931253
0.006505	-0.212433	-0.009247	-5710.52756666301	-1.297773	-1.290597	-1.285864564049399	-1.2786882844594951	-1.3484850609073198	-1.3413086292912741
0.006506	-0.212418	-0.009216	-5710.1173886630095	-1.297922	-1.290747	-1.2860117333905288	-1.2788364537576442	-1.3486322302484495	-1.3414567985894232
0.006507	-0.212677	-0.009155	-5717.090405663009	-1.298070	-1.290886	-1.2861579027316588	-1.278973623055793	-1.3487783995895795	-1.3415939678875721
0.006509	-0.212952	-0.009125	-5724.473600663009	-1.298219	-1.291025	-1.2863032414139182	-1.2791089616520914	-1.3489237382718389	-1.3417293064838705
0.006510	-0.213043	-0.009216	-5726.934664663009	-1.298367	-1.291171	-1.2864494107550482	-1.2792531309502404	-1.3490699076129689	-1.3418734757820194
0.006511	-0.213211	-0.009125	-5731.446617663009	-1.298516	-1.291313	-1.2865965800961778	-1.2793933002483893	-1.3492170769540985	-1.3420136450801683
0.006512	-0.213470	-0.009186	-5738.419634663009	-1.298664	-1.291453	-1.2867427494373076	-1.2795314695465383	-1.3493632462952285	-1.3421518143783173
0.006514	-0.213623	-0.009186	-5742.521408663009	-1.298813	-1.291597	-1.2868880881195672	-1.2796718081428367	-1.349508584977488	-1.3422921529746157
0.006515	-0.213776	-0.009155	-5746.6231836630095	-1.298961	-1.291740	-1.2870342574606972	-1.2798129774409857	-1.349654754318618	-1.3424333222727647
0.006516	-0.213943	-0.009155	-5751.135135663009	-1.299110	-1.291883	-1.287181426801827	-1.2799541467391344	-1.3498019236597476	-1.3425744915709135
0.006517	-0.214188	-0.009155	-5757.697975663009	-1.299258	-1.292023	-1.2873275961429567	-1.2800923160372835	-1.3499480930008776	-1.3427126608690625
0.006519	-0.214340	-0.009155	-5761.799749663009	-1.299406	-1.292166	-1.2874719348252164	-1.2802316546335817	-1.3500924316831373	-1.3428519994653607
0.006520	-0.214569	-0.009186	-5767.952411663009	-1.299555	-1.292307	-1.287619104166346	-1.2803708239317309	-1.350239601024267	-1.3429911687635099
0.006521	-0.214798	-0.009125	-5774.105074663009	-1.299703	-1.292447	-1.287765273507476	-1.2805089932298797	-1.350385770365397	-1.3431293380616587
0.006522	-0.214859	-0.009155	-5775.745783663009	-1.299851	-1.292593	-1.2879114428486058	-1.2806531625280289	-1.3505319397065265	-1.3432735073598079
0.006524	-0.215057	-0.009125	-5781.078091663009	-1.299999	-1.292735	-1.2880557815308653	-1.280791501124327	-1.3506762783887862	-1.343411845956106
0.006525	-0.215347	-0.009155	-5788.871462663009	-1.300147	-1.292873	-1.288201950871995	-1.280927670422476	-1.3508224477299158	-1.343548015254255
0.006526	-0.215393	-0.009033	-5790.101995663009	-1.300294	-1.293018	-1.288347120213125	-1.281070839720625	-1.3509676170710456	-1.343691184552404
0.006527	-0.215591	-0.009155	-5795.4343026630095	-1.300442	-1.293159	-1.288493289554255	-1.281210009018774	-1.3511137864121756	-1.343830353850553
0.006529	-0.215866	-0.009094	-5802.8174966630095	-1.300589	-1.293297	-1.2886366282365145	-1.2813443476150719	-1.3512571250944352	-1.343964692446851
0.006530	-0.216049	-0.009033	-5807.739626663009	-1.300736	-1.293438	-1.288781797577644	-1.2814835169132213	-1.351402294435565	-1.3441038617450003
0.006531	-0.216187	-0.009094	-5811.431223663009	-1.300883	-1.293580	-1.288926966918774	-1.2816236862113701	-1.3515474637766949	-1.3442440310431492
0.006532	-0.216400	-0.009125	-5817.173708663009	-1.301031	-1.293721	-1.289073136259904	-1.281762855509519	-1.3516936331178249	-1.344383200341298
0.006534	-0.216644	-0.009125	-5823.736547663009	-1.301179	-1.293860	-1.2892174749421634	-1.2818981941058172	-1.3518379718000841	-1.3445185389375962
0.006535	-0.216766	-0.009033	-5827.01796766301	-1.301325	-1.294003	-1.2893616442832934	-1.2820393634039664	-1.3519821411412143	-1.3446597082357454
0.006536	-0.216858	-0.009033	-5829.479032663009	-1.301472	-1.294146	-1.289506813624423	-1.2821805327021154	-1.3521273104823437	-1.3448008775338944
0.006537	-0.217117	-0.009094	-5836.452049663009	-1.301619	-1.294284	-1.2896519829655528	-1.2823167020002644	-1.3522724798234735	-1.3449370468320434
0.006539	-0.217361	-0.009064	-5843.0148886630095	-1.301766	-1.294423	-1.2897953216478124	-1.2824520405965625	-1.3524158185057331	-1.3450723854283415
0.006540	-0.217468	-0.009064	-5845.886131663009	-1.301912	-1.294566	-1.2899394909889423	-1.2825932098947117	-1.3525599878468633	-1.3452135547264907
0.006541	-0.217712	-0.009033	-5852.448970663009	-1.302059	-1.294705	-1.2900846603300722	-1.2827303791928606	-1.3527051571879931	-1.3453507240246396
0.006542	-0.217880	-0.009094	-5856.960922663009	-1.302206	-1.294846	-1.2902298296712018	-1.2828695484910095	-1.3528503265291225	-1.3454898933227886
0.006544	-0.218048	-0.009033	-5861.472875663009	-1.302353	-1.294987	-1.2903731683534616	-1.2830068870873077	-1.3529936652113825	-1.3456272319190867
0.006545	-0.218307	-0.009064	-5868.4458926630095	-1.302499	-1.295125	-1.2905173376945913	-1.2831430563854567	-1.3531378345525122	-1.3457634012172357
0.006546	-0.218445	-0.009094	-5872.13748966301	-1.302646	-1.295267	-1.2906625070357212	-1.2832832256836058	-1.353283003893642	-1.3459035705153848
0.006547	-0.218613	-0.009003	-5876.649441663009	-1.302793	-1.295408	-1.290807676376851	-1.2834223949817547	-1.353428173234772	-1.3460427398135337
0.006549	-0.218826	-0.009033	-5882.391926663009	-1.302939	-1.295547	-1.2909500150591107	-1.2835577335780528	-1.3535705119170314	-1.3461780784098318
0.006550	-0.219055	-0.009064	-5888.54458866301	-1.303086	-1.295686	-1.2910951844002403	-1.2836949028762017	-1.3537156812581612	-1.3463152477079807
0.006551	-0.219208	-0.009033	-5892.646362663009	-1.303232	-1.295827	-1.29123935374137	-1.283834072174351	-1.353859850599291	-1.34645441700613
0.006552	-0.219315	-0.009033	-5895.517605663009	-1.303378	-1.295970	-1.2913835230825	-1.2839752414725	-1.3540040199404206	-1.3465955863042791
0.006554	-0.219635	-0.009003	-5904.131332663009	-1.303524	-1.296105	-1.2915258617647596	-1.284106580068798	-1.3541463586226805	-1.346726924900577
0.006555	-0.219833	-0.009003	-5909.463639663009	-1.303670	-1.296244	-1.2916700311058895	-1.284243749366947	-1.3542905279638102	-1.346864094198726
0.006556	-0.219849	-0.009033	-5909.873816663009	-1.303816	-1.296390	-1.2918142004470192	-1.284387918665096	-1.35443469730494	-1.347008263496875
0.006557	-0.220093	-0.009003	-5916.436656663009	-1.303962	-1.296527	-1.2919583697881492	-1.2845230879632452	-1.35457886664607	-1.3471434327950242
0.006559	-0.220367	-0.009003	-5923.819850663009	-1.304108	-1.296664	-1.2921007084704086	-1.2846564265595433	-1.3547212053283295	-1.3472767713913223
0.006560	-0.220490	-0.009033	-5927.101270663009	-1.304254	-1.296806	-1.2922448778115385	-1.2847965958576921	-1.3548653746694592	-1.3474169406894712
0.006561	-0.220657	-0.009003	-5931.613222663009	-1.304400	-1.296946	-1.2923890471526682	-1.2849347651558412	-1.355009544010589	-1.3475551099876202
0.006562	-0.220901	-0.009003	-5938.176062663009	-1.304546	-1.297084	-1.292533216493798	-1.2850709344539903	-1.3551537133517186	-1.3476912792857694
0.006564	-0.221130	-0.009033	-5944.328724663009	-1.304692	-1.297222	-1.2926755551760576	-1.2852052730502885	-1.3552960520339785	-1.3478256178820676
0.006565	-0.221161	-0.009003	-5945.149079663009	-1.304838	-1.297367	-1.2928197245171875	-1.2853484423484374	-1.3554402213751082	-1.3479687871802164
0.006566	-0.221512	-0.009033	-5954.583160663009	-1.304984	-1.297502	-1.2929638938583172	-1.2854816116465864	-1.355584390716238	-1.3481019564783654
0.006567	-0.221680	-0.008972	-5959.095112663009	-1.305130	-1.297642	-1.293108063199447	-1.2856197809447354	-1.3557285600573676	-1.3482401257765144
0.006569	-0.221832	-0.009033	-5963.196887663009	-1.305276	-1.297783	-1.2932504018817068	-1.2857571195410336	-1.3558708987396275	-1.3483774643728126
0.006570	-0.222046	-0.008972	-5968.939372663009	-1.305422	-1.297921	-1.2933945712228365	-1.2858932888391827	-1.3560150680807572	-1.3485136336709618
0.006571	-0.222183	-0.008972	-5972.630969663009	-1.305567	-1.298062	-1.2935377405639663	-1.2860324581373317	-1.3561582374218872	-1.3486528029691107
0.006572	-0.222382	-0.008972	-5977.963276663009	-1.305712	-1.298200	-1.293680909905096	-1.2861686274354807	-1.3563014067630168	-1.3487889722672597
0.006574	-0.222656	-0.008911	-5985.346471663009	-1.305857	-1.298335	-1.2938222485873558	-1.2862999660317789	-1.3564427454452765	-1.348920310863558
0.006575	-0.222733	-0.008942	-5987.397358663009	-1.306002	-1.298478	-1.2939654179284856	-1.2864411353299279	-1.3565859147864066	-1.349061480161707
0.006576	-0.222916	-0.008972	-5992.319488663009	-1.306147	-1.298617	-1.2941085872696152	-1.2865783046280768	-1.3567290841275361	-1.3491986494598558
0.006577	-0.223068	-0.008972	-5996.421262663009	-1.306292	-1.298757	-1.2942517566107452	-1.2867164739262258	-1.3568722534686661	-1.3493368187580048
0.006579	-0.223404	-0.008911	-6005.445167663009	-1.306437	-1.298890	-1.294393095293005	-1.2868458125225242	-1.3570135921509259	-1.3494661573543032
0.006580	-0.223557	-0.009003	-6009.546941663009	-1.306582	-1.299030	-1.2945362646341345	-1.286983981820673	-1.3571567614920554	-1.349604326652452
0.006581	-0.223602	-0.008942	-6010.777474663009	-1.306727	-1.299174	-1.2946794339752643	-1.2871261511188221	-1.357299930833185	-1.3497464959506011
0.006582	-0.223877	-0.008911	-6018.160668663009	-1.306872	-1.299309	-1.2948226033163943	-1.287259320416971	-1.357443100174315	-1.3498796652487501
0.006584	-0.224167	-0.008972	-6025.954040663009	-1.307017	-1.299445	-1.2949639419986538	-1.2873916590132692	-1.3575844388565748	-1.3500120038450483
0.006585	-0.224182	-0.008942	-6026.3642186630095	-1.307162	-1.299589	-1.2951071113397836	-1.2875338283114184	-1.3577276081977043	-1.3501541731431974
0.006586	-0.224442	-0.008911	-6033.337235663009	-1.307306	-1.299724	-1.2952492806809135	-1.2876669976095674	-1.3578697775388342	-1.3502873424413464
0.006587	-0.224655	-0.008881	-6039.079719663009	-1.307450	-1.299861	-1.2953914500220431	-1.2878021669077162	-1.358011946879964	-1.3504225117394952
0.006589	-0.224792	-0.008911	-6042.771316663009	-1.307594	-1.300001	-1.2955317887043027	-1.2879385055040142	-1.3581522855622237	-1.3505588503357933
0.006590	-0.224945	-0.008881	-6046.873091663009	-1.307738	-1.300140	-1.2956739580454326	-1.2880756748021636	-1.3582944549033535	-1.3506960196339426
0.006591	-0.225174	-0.008881	-6053.025753663009	-1.307882	-1.300276	-1.2958161273865625	-1.2882098441003125	-1.3584366242444834	-1.3508301889320915
0.006592	-0.225342	-0.008942	-6057.53770566301	-1.308027	-1.300415	-1.2959592967276923	-1.2883470133984616	-1.358579793585613	-1.3509673582302406
0.006594	-0.225555	-0.008911	-6063.280190663009	-1.308171	-1.300552	-1.2960996354099519	-1.2884803519947594	-1.3587201322678726	-1.3511006968265384
0.006595	-0.225769	-0.008942	-6069.022674663009	-1.308316	-1.300689	-1.2962428047510817	-1.2886155212929087	-1.3588633016090026	-1.3512358661246877
0.006596	-0.225937	-0.008850	-6073.534627663009	-1.308460	-1.300828	-1.2963849740922115	-1.2887526905910578	-1.3590054709501325	-1.3513730354228368
0.006597	-0.226059	-0.008881	-6076.816046663009	-1.308604	-1.300967	-1.2965271434333414	-1.2888898598892067	-1.3591476402912623	-1.3515102047209857
0.006599	-0.226334	-0.008911	-6084.199241663009	-1.308748	-1.301102	-1.296667482115601	-1.2890211984855047	-1.359287978973522	-1.3516415433172837
0.006600	-0.226486	-0.008820	-6088.301016663009	-1.308891	-1.301240	-1.2968086514567307	-1.2891573677836536	-1.3594291483146517	-1.3517777126154327
0.006601	-0.226624	-0.008820	-6091.992613663009	-1.309034	-1.301378	-1.2969498207978605	-1.2892935370818028	-1.3595703176557814	-1.3519138819135819
0.006602	-0.226822	-0.008850	-6097.324920663009	-1.309177	-1.301515	-1.2970909901389904	-1.2894287063799519	-1.3597114869969111	-1.352049051211731
0.006604	-0.227112	-0.008881	-6105.118292663009	-1.309321	-1.301649	-1.29723132882125	-1.28955904497625	-1.3598518256791707	-1.352179389808029
0.006605	-0.227234	-0.008820	-6108.399712663009	-1.309464	-1.301788	-1.2973724981623798	-1.2896962142743988	-1.3599929950203005	-1.3523165591061779
0.006606	-0.227325	-0.008850	-6110.860776663009	-1.309607	-1.301928	-1.2975136675035095	-1.289834383572548	-1.3601341643614302	-1.3524547284043271
0.006607	-0.227631	-0.008942	-6119.0643266630095	-1.309752	-1.302062	-1.2976568368446395	-1.2899665528706972	-1.3602773337025602	-1.3525868977024762
0.006609	-0.227844	-0.008820	-6124.806810663009	-1.309895	-1.302198	-1.297796175526899	-1.290098891466995	-1.3604166723848197	-1.352719236298774
0.006610	-0.227936	-0.008820	-6127.267875663009	-1.310038	-1.302338	-1.297937344868029	-1.290237060765144	-1.3605578417259498	-1.3528574055969231
0.006611	-0.228104	-0.008759	-6131.779827663009	-1.310180	-1.302474	-1.2980775142091585	-1.2903712300632932	-1.3606980110670794	-1.3529915748950723
0.006612	-0.228409	-0.008850	-6139.983377663009	-1.310323	-1.302607	-1.2982186835502882	-1.2905023993614424	-1.3608391804082092	-1.3531227441932214
0.006614	-0.228531	-0.008850	-6143.264797663009	-1.310466	-1.302747	-1.298358022232548	-1.2906387379577404	-1.3609785190904686	-1.3532590827895195
0.006615	-0.228699	-0.008850	-6147.7767496630095	-1.310610	-1.302884	-1.2985001915736778	-1.2907739072558893	-1.3611206884315985	-1.3533942520876683
0.006616	-0.228867	-0.008820	-6152.288701663009	-1.310753	-1.303022	-1.2986413609148078	-1.2909100765540382	-1.3612618577727287	-1.3535304213858173
0.006617	-0.229111	-0.008850	-6158.8515406630095	-1.310896	-1.303156	-1.2987825302559375	-1.2910422458521875	-1.3614030271138584	-1.3536625906839665
0.006619	-0.229248	-0.008820	-6162.543138663009	-1.311039	-1.303295	-1.2989218689381972	-1.2911775844484856	-1.3615423657961179	-1.3537979292802647
0.006620	-0.229477	-0.008789	-6168.695800663009	-1.311181	-1.303430	-1.2990620382793268	-1.2913107537466346	-1.3616825351372475	-1.3539310985784136
0.006621	-0.229614	-0.008820	-6172.387397663009	-1.311324	-1.303568	-1.2992032076204567	-1.2914469230447836	-1.3618237044783776	-1.3540672678765626
0.006622	-0.229828	-0.008759	-6178.129881663009	-1.311466	-1.303702	-1.2993433769615865	-1.2915790923429327	-1.3619638738195072	-1.3541994371747117
0.006624	-0.230042	-0.008759	-6183.872366663009	-1.311608	-1.303837	-1.2994817156438463	-1.2917104309392307	-1.362102212501767	-1.3543307757710097
0.006625	-0.230225	-0.008820	-6188.794496663009	-1.311751	-1.303974	-1.2996228849849758	-1.2918456002373797	-1.3622433818428967	-1.3544659450691587
0.006626	-0.230331	-0.008759	-6191.6657386630095	-1.311893	-1.304112	-1.2997630543261056	-1.2919817695355287	-1.3623835511840263	-1.3546021143673077
0.006627	-0.230560	-0.008850	-6197.818400663009	-1.312036	-1.304248	-1.2999042236672356	-1.2921159388336778	-1.3625247205251565	-1.3547362836654568
0.006629	-0.230820	-0.008820	-6204.791417663009	-1.312179	-1.304382	-1.3000435623494953	-1.2922462774299759	-1.362664059207416	-1.354866622261755
0.006630	-0.230927	-0.008728	-6207.662659663009	-1.312320	-1.304520	-1.300182731690625	-1.2923824467281249	-1.3628032285485459	-1.3550027915599039
0.006631	-0.231033	-0.008789	-6210.533902663009	-1.312463	-1.304658	-1.3003239010317547	-1.292518616026274	-1.3629443978896756	-1.355138960858053
0.006632	-0.231384	-0.008728	-6219.967983663009	-1.312604	-1.304788	-1.3004630703728848	-1.292646785324423	-1.3630835672308055	-1.355267130156202
0.006634	-0.231552	-0.008820	-6224.4799366630095	-1.312747	-1.304925	-1.3006024090551442	-1.292780123920721	-1.363222905913065	-1.3554004687525
0.006635	-0.231644	-0.008759	-6226.941000663009	-1.312889	-1.305064	-1.300742578396274	-1.2929172932188702	-1.363363075254195	-1.3555376380506492
0.006636	-0.231873	-0.008820	-6233.093662663009	-1.313031	-1.305199	-1.3008827477374039	-1.2930504625170192	-1.3635032445953246	-1.3556708073487982
0.006637	-0.232147	-0.008728	-6240.4768576630095	-1.313173	-1.305331	-1.3010229170785335	-1.2931806318151682	-1.3636434139364542	-1.3558009766469472
0.006639	-0.232239	-0.008820	-6242.937922663009	-1.313316	-1.305471	-1.3011622557607931	-1.2933169704114664	-1.363782752618714	-1.3559373152432455
0.006640	-0.232407	-0.008728	-6247.449874663009	-1.313457	-1.305607	-1.301301425101923	-1.2934511397096153	-1.363921921959844	-1.3560714845413944
0.006641	-0.232666	-0.008698	-6254.422891663009	-1.313598	-1.305739	-1.301440594443053	-1.2935813090077644	-1.3640610913009739	-1.3562016538395434
0.006642	-0.232895	-0.008728	-6260.5755536630095	-1.313740	-1.305873	-1.3015807637841825	-1.2937134783059134	-1.3642012606421035	-1.3563338231376925
0.006644	-0.232941	-0.008759	-6261.806085663009	-1.313881	-1.306013	-1.3017181024664424	-1.2938498169022117	-1.364338599324363	-1.3564701617339907
0.006645	-0.233154	-0.008728	-6267.548570663009	-1.314023	-1.306147	-1.301858271807572	-1.2939819862003605	-1.3644787686654927	-1.3566023310321396
0.006646	-0.233383	-0.008698	-6273.701232663009	-1.314164	-1.306280	-1.301997441148702	-1.2941131554985097	-1.364617938006623	-1.3567335003302887
0.006647	-0.233551	-0.008698	-6278.213184663009	-1.314305	-1.306416	-1.3021366104898318	-1.2942473247966586	-1.3647571073477525	-1.3568676696284376
0.006649	-0.233765	-0.008820	-6283.955669663009	-1.314447	-1.306551	-1.3022749491720913	-1.2943786633929566	-1.3648954460300122	-1.3569990082247356
0.006650	-0.233948	-0.008759	-6288.877798663009	-1.314589	-1.306687	-1.3024151185132211	-1.2945128326911057	-1.3650356153711418	-1.3571331775228848
0.006651	-0.234070	-0.008728	-6292.15921866301	-1.314731	-1.306824	-1.302555287854351	-1.2946480019892548	-1.3651757847122719	-1.3572683468210338
0.006652	-0.234375	-0.008759	-6300.362768663009	-1.314873	-1.306956	-1.3026954571954807	-1.2947781712874038	-1.3653159540534014	-1.3573985161191828
0.006654	-0.234497	-0.008759	-6303.644187663009	-1.315015	-1.307093	-1.3028337958777403	-1.2949115098837019	-1.3654542927356612	-1.3575318547154809
0.006655	-0.234665	-0.008759	-6308.1561396630095	-1.315157	-1.307229	-1.30297396521887	-1.295045679181851	-1.3655944620767908	-1.35766602401363
0.006656	-0.234802	-0.008728	-6311.847737663009	-1.315298	-1.307366	-1.30311313456	-1.29518084848	-1.3657336314179207	-1.357801193311779
0.006657	-0.235107	-0.008667	-6320.051286663009	-1.315438	-1.307496	-1.30325130390113	-1.295309017778149	-1.365871800759051	-1.357929362609928
0.006659	-0.235260	-0.008667	-6324.153061663009	-1.315579	-1.307632	-1.3033886425833894	-1.295441356374447	-1.36600913944131	-1.358061701206226
0.006660	-0.235352	-0.008667	-6326.614126663009	-1.315719	-1.307769	-1.3035268119245194	-1.295576525672596	-1.3661473087824403	-1.358196870504375
0.006661	-0.235596	-0.008667	-6333.1769656630095	-1.315860	-1.307901	-1.303665981265649	-1.2957066949707452	-1.3662864781235697	-1.3583270398025242
0.006662	-0.235916	-0.008698	-6341.790692663009	-1.316000	-1.308031	-1.3038041506067788	-1.2958348642688942	-1.3664246474646995	-1.3584552091006732
0.006664	-0.235931	-0.008667	-6342.200869663009	-1.316141	-1.308171	-1.3039414892890384	-1.2959712028651922	-1.3665619861469591	-1.3585915476969712
0.006665	-0.236145	-0.008667	-6347.943354663009	-1.316281	-1.308304	-1.3040796586301682	-1.2961023721633411	-1.3667001554880889	-1.3587227169951201
0.006666	-0.236420	-0.008636	-6355.326549663009	-1.316422	-1.308435	-1.304218827971298	-1.2962315414614904	-1.3668393248292188	-1.3588518862932695
0.006667	-0.236588	-0.008759	-6359.838501663009	-1.316563	-1.308571	-1.3043579973124277	-1.2963657107596394	-1.3669784941703487	-1.3589860555914184
0.006669	-0.236694	-0.008728	-6362.709743663009	-1.316704	-1.308709	-1.3044953359946876	-1.2965000493559373	-1.3671158328526083	-1.3591203941877164
0.006670	-0.236969	-0.008636	-6370.092937663009	-1.316844	-1.308840	-1.3046335053358171	-1.2966292186540864	-1.367254002193738	-1.3592495634858655
0.006671	-0.237091	-0.008636	-6373.3743576630095	-1.316984	-1.308975	-1.304771674676947	-1.2967623879522354	-1.3673921715348678	-1.3593827327840144
0.006672	-0.237335	-0.008636	-6379.937197663009	-1.317124	-1.309107	-1.3049098440180769	-1.2968925572503847	-1.3675303408759976	-1.3595129020821637
0.006674	-0.237503	-0.008606	-6384.449149663009	-1.317264	-1.309241	-1.3050461827003366	-1.2970228958466827	-1.3676666795582575	-1.3596432406784618
0.006675	-0.237671	-0.008667	-6388.961101663009	-1.317404	-1.309376	-1.3051843520414663	-1.2971560651448317	-1.3678048488993872	-1.3597764099766108
0.006676	-0.237762	-0.008698	-6391.422166663009	-1.317545	-1.309513	-1.305323521382596	-1.2972912344429806	-1.3679440182405167	-1.3599115792747596
0.006677	-0.238083	-0.008636	-6400.035893663009	-1.317685	-1.309643	-1.305461690723726	-1.2974194037411297	-1.368082187581647	-1.3600397485729088
0.006679	-0.238266	-0.008667	-6404.958022663009	-1.317825	-1.309776	-1.3055980294059855	-1.297548742337428	-1.3682185262639064	-1.360169087169207
0.006680	-0.238327	-0.008606	-6406.598732663009	-1.317965	-1.309914	-1.3057361987471154	-1.2976849116355769	-1.3683566956050361	-1.360305256467356
0.006681	-0.238556	-0.008667	-6412.751394663009	-1.318105	-1.310047	-1.3058743680882452	-1.2978160809337258	-1.368494864946166	-1.3604364257655048
0.006682	-0.238892	-0.008636	-6421.775299663009	-1.318245	-1.310175	-1.306012537429375	-1.2979422502318751	-1.3686330342872957	-1.3605625950636542
0.006684	-0.238922	-0.008667	-6422.59565466301	-1.318385	-1.310315	-1.3061488761116344	-1.298078588828173	-1.3687693729695551	-1.360698933659952
0.006685	-0.239059	-0.008667	-6426.28725166301	-1.318526	-1.310450	-1.3062880454527646	-1.298211758126322	-1.3689085423106855	-1.360832102958101
0.006686	-0.239349	-0.008667	-6434.080623663009	-1.318666	-1.310581	-1.306426214793894	-1.298340927424471	-1.3690467116518148	-1.36096127225625
0.006687	-0.239594	-0.008606	-6440.643462663009	-1.318806	-1.310712	-1.3065643841350238	-1.2984700967226201	-1.3691848809929446	-1.3610904415543992
0.006689	-0.239639	-0.008606	-6441.873995663009	-1.318945	-1.310850	-1.3066997228172836	-1.2986044353189183	-1.3693202196752043	-1.3612247801506974
0.006690	-0.239883	-0.008667	-6448.436834663009	-1.319085	-1.310982	-1.3068378921584134	-1.2987346046170674	-1.369458389016334	-1.3613549494488464
0.006691	-0.240143	-0.008636	-6455.409851663009	-1.319225	-1.311113	-1.3069760614995434	-1.2988637739152162	-1.3695965583574643	-1.3614841187469953
0.006692	-0.240311	-0.008636	-6459.921803663009	-1.319365	-1.311248	-1.307114230840673	-1.2989969432133652	-1.3697347276985936	-1.3616172880451443
0.006694	-0.240417	-0.008606	-6462.79304666301	-1.319505	-1.311383	-1.3072505695229326	-1.2991282818096634	-1.3698710663808535	-1.3617486266414425
0.006695	-0.240692	-0.008636	-6470.17624066301	-1.319644	-1.311514	-1.3073877388640625	-1.2992574511078125	-1.3700082357219832	-1.3618777959395916
0.006696	-0.240799	-0.008575	-6473.047482663009	-1.319784	-1.311649	-1.3075259082051924	-1.2993906204059615	-1.3701464050631134	-1.3620109652377406
0.006697	-0.241013	-0.008575	-6478.7899676630095	-1.319923	-1.311781	-1.307663077546322	-1.2995207897041106	-1.370283574404243	-1.3621411345358896
0.006699	-0.241180	-0.008606	-6483.301919663009	-1.320062	-1.311915	-1.3077984162285818	-1.2996511283004086	-1.3704189130865028	-1.3622714731321877
0.006700	-0.241394	-0.008514	-6489.044404663009	-1.320200	-1.312046	-1.3079345855697115	-1.2997802975985577	-1.3705550824276322	-1.3624006424303368
0.006701	-0.241577	-0.008606	-6493.966533663009	-1.320339	-1.312179	-1.3080717549108412	-1.2999114668967067	-1.3706922517687619	-1.3625318117284857
0.006702	-0.241776	-0.008667	-6499.298841663009	-1.320479	-1.312312	-1.3082099242519711	-1.3000426361948556	-1.370830421109892	-1.3626629810266346
0.006704	-0.241943	-0.008545	-6503.8107936630095	-1.320618	-1.312446	-1.3083452629342307	-1.300172974791154	-1.3709657597921514	-1.362793319622933
0.006705	-0.242096	-0.008667	-6507.912567663009	-1.320758	-1.312580	-1.3084834322753607	-1.300305144089303	-1.3711039291332816	-1.362925488921082
0.006706	-0.242325	-0.008636	-6514.065229663009	-1.320898	-1.312712	-1.3086216016164902	-1.300435313387452	-1.371242098474411	-1.363055658219231
0.006707	-0.242523	-0.008575	-6519.397537663009	-1.321037	-1.312845	-1.3087587709576203	-1.300566482685601	-1.371379267815541	-1.36318682751738
0.006709	-0.242661	-0.008545	-6523.089134663009	-1.321176	-1.312978	-1.3088941096398796	-1.3006958212818989	-1.3715146064978003	-1.363316166113678
0.006710	-0.242828	-0.008484	-6527.6010866630095	-1.321314	-1.313111	-1.3090302789810098	-1.300826990580048	-1.3716507758389307	-1.363447335411827
0.006711	-0.243088	-0.008606	-6534.574103663009	-1.321452	-1.313241	-1.3091664483221395	-1.3009551598781972	-1.3717869451800602	-1.3635755047099762
0.006712	-0.243286	-0.008514	-6539.906410663009	-1.321591	-1.313372	-1.309303617663269	-1.301084329176346	-1.3719241145211898	-1.3637046740081251
0.006714	-0.243362	-0.008575	-6541.957297663009	-1.321729	-1.313509	-1.3094379563455287	-1.3012176677726441	-1.3720584532034494	-1.3638380126044232
0.006715	-0.243561	-0.008545	-6547.289605663009	-1.321868	-1.313640	-1.3095751256866586	-1.3013468370707932	-1.3721956225445795	-1.3639671819025723
0.006716	-0.243790	-0.008514	-6553.442267663009	-1.322006	-1.313771	-1.3097112950277885	-1.3014760063689423	-1.3723317918857094	-1.3640963512007214
0.006717	-0.243942	-0.008545	-6557.544041663009	-1.322144	-1.313904	-1.3098474643689182	-1.3016071756670913	-1.372467961226839	-1.3642275204988703
0.006719	-0.244171	-0.008514	-6563.696703663009	-1.322282	-1.314034	-1.3099818030511778	-1.3017335142633892	-1.3726022999090985	-1.3643538590951683
