Repository: pietracorvo/HystAPI

# Example data

The example data in this folder is from measurements performed during my physics bachelor.

The material is **FeSi3** (iron with 3% silicon), aka 'electrical steel', the standard material for ring cores in trafos. 

Four of the five samples where treated with high pressure torison (HPT, 20 rotations at 20GPa), to achieve nanocristallisation of the grains, which has a huge impact on the magnetic properties of the material. The HPT deformation was done at 77K (under liquid nitrogen) and at 293K (at room temperature). Afterwards some samples were heat treated at a temperature of 493K (for two hours) to anneal defects from the deformation process.

The five samples are:

File: testData/FeSi3_annealed/G1_919V_200Hz_800000Fs.txt (part 19 of 29)
--------------------------
t	U1	U2	H	B_raw	J_raw	B_drift	 J_drift	B_corr	J_corr
0.006331	0.358734	-0.003021	9644.395482056496	1.509046	1.496928	1.5211264927800001	1.5090079363825	1.448149716926154	1.4360331516335576
0.006332	0.358673	-0.003235	9642.754772056496	1.508993	1.496877	1.5210754009292309	1.5089588444438462	1.4480986250753847	1.4359840596949038
0.006334	0.358597	-0.003479	9640.703885056495	1.508937	1.496824	1.5210232172276923	1.5089096605665384	1.448046441373846	1.435934875817596
0.006335	0.358414	-0.003632	9635.781755056496	1.508878	1.496771	1.520966125376923	1.5088585686278848	1.447989349523077	1.4358837838789424
0.006336	0.358337	-0.003845	9633.730868056497	1.508816	1.496711	1.520906033526154	1.5088004766892307	1.4479292576723077	1.4358256919402883
0.006337	0.358261	-0.004028	9631.679981056495	1.508751	1.496649	1.5208429416753846	1.508740384750577	1.4478661658215382	1.4357656000016346
0.006339	0.358032	-0.004150	9625.527319056497	1.508684	1.496589	1.520779757973846	1.5086842008732693	1.4478029821199998	1.435709416124327
0.006340	0.357941	-0.004333	9623.066254056495	1.508613	1.496522	1.520710666123077	1.5086191089346153	1.4477338902692307	1.435644324185673
0.006341	0.357819	-0.004578	9619.784834056496	1.508539	1.496452	1.5206385742723079	1.5085510169959615	1.4476617984184617	1.4355762322470191
0.006342	0.357697	-0.004791	9616.503414056497	1.508462	1.496379	1.5205634824215384	1.5084799250573075	1.4475867065676922	1.4355051403083652
0.006344	0.357437	-0.004913	9609.530397056496	1.508382	1.496308	1.52048729872	1.50841274118	1.4475105228661538	1.4354379564310575
0.006345	0.357407	-0.005127	9608.710042056497	1.508299	1.496226	1.5204062068692308	1.5083326492413462	1.4474294310153843	1.4353578644924039
0.006346	0.357269	-0.005280	9605.018445056496	1.508213	1.496145	1.5203221150184616	1.5082535573026923	1.4473453391646154	1.43527877255375
0.006347	0.356964	-0.005463	9596.814896056496	1.508125	1.496067	1.5202360231676924	1.5081774653640385	1.4472592473138461	1.4352026806150961
0.006349	0.356857	-0.005646	9593.943653056496	1.508033	1.495979	1.5201478394661538	1.5080932814867307	1.4471710636123074	1.4351184967377884
0.006350	0.356720	-0.005798	9590.252056056495	1.507940	1.495890	1.5200567476153848	1.508006189548077	1.4470799717615384	1.4350314047991346
0.006351	0.356506	-0.005829	9584.509572056495	1.507845	1.495802	1.5199636557646155	1.5079200976094231	1.446986879910769	1.4349453128604808
0.006352	0.356262	-0.006073	9577.946732056496	1.507747	1.495712	1.5198675639138461	1.5078320056707692	1.4468907880599997	1.4348572209218269
0.006354	0.356171	-0.006165	9575.485667056495	1.507647	1.495615	1.5197713802123076	1.5077388217934615	1.4467946043584612	1.4347640370445192
0.006355	0.356049	-0.006287	9572.204248056496	1.507545	1.495518	1.5196712883615384	1.5076437298548075	1.4466945125076922	1.4346689451058652
0.006356	0.355804	-0.006439	9565.641408056495	1.507441	1.495421	1.5195691965107694	1.5075486379161538	1.446592420656923	1.4345738531672114
0.006357	0.355621	-0.006653	9560.719278056496	1.507333	1.495320	1.51946310466	1.5074495459775	1.4464863288061536	1.4344747612285575
0.006359	0.355453	-0.006744	9556.207326056496	1.507224	1.495216	1.5193579209584616	1.5073493621001923	1.4463811451046151	1.43437457735125
0.006360	0.355133	-0.006897	9547.593599056496	1.507112	1.495116	1.5192478291076923	1.5072512701615384	1.446271053253846	1.434276485412596
0.006361	0.355026	-0.006989	9544.722357056497	1.506999	1.495006	1.519136737256923	1.5071431782228848	1.446159961403077	1.4341683934739424
0.006362	0.354813	-0.007080	9538.979872056496	1.506884	1.494898	1.5190236454061539	1.5070370862842308	1.4460468695523074	1.4340623015352885
0.006364	0.354523	-0.007294	9531.186501056496	1.506766	1.494790	1.5189094617046155	1.5069329024069231	1.445932685850769	1.4339581176579808
0.006365	0.354340	-0.007416	9526.264371056495	1.506646	1.494676	1.5187913698538462	1.5068208104682692	1.4458145939999998	1.4338460257193268
0.006366	0.354218	-0.007538	9522.982951056496	1.506524	1.494558	1.5186712780030769	1.5067047185296154	1.4456945021492307	1.433729933780673
0.006367	0.353912	-0.007629	9514.779402056496	1.506400	1.494445	1.5185491861523077	1.5065936265909616	1.4455724102984613	1.4336188418420193
0.006369	0.353653	-0.007721	9507.806385056496	1.506275	1.494328	1.5184280024507693	1.506480442713654	1.4454512265969228	1.4335056579647116
0.006370	0.353531	-0.007904	9504.524965056497	1.506147	1.494205	1.5183019106	1.506359350775	1.4453251347461538	1.4333845660260576
0.006371	0.353317	-0.007996	9498.782480056496	1.506017	1.494082	1.5181738187492309	1.506238258836346	1.4451970428953844	1.4332634740874037
0.006372	0.352921	-0.008118	9488.117866056496	1.505886	1.493964	1.5180447268984616	1.5061221668976923	1.4450679510446154	1.43314738214875
0.006374	0.352737	-0.008179	9483.195737056496	1.505753	1.493838	1.5179155431969231	1.5059999830203847	1.4449387673430767	1.4330251982714424
0.006375	0.352615	-0.008392	9479.914317056497	1.505618	1.493706	1.5177824513461537	1.5058698910817307	1.4448056754923075	1.4328951063327884
0.006376	0.352310	-0.008484	9471.710767056496	1.505480	1.493579	1.5176463594953846	1.505744799143077	1.4446695836415384	1.4327700143941347
0.006377	0.352020	-0.008514	9463.917395056496	1.505342	1.493451	1.5175102676446155	1.5056187072044231	1.4445334917907693	1.4326439224554808
0.006379	0.351852	-0.008636	9459.405443056496	1.505202	1.493317	1.517374083943077	1.5054885233271154	1.4443973080892305	1.432513738578173
0.006380	0.351562	-0.008759	9451.612071056496	1.505060	1.493185	1.517233992092308	1.5053584313884616	1.4442572162384617	1.4323836466395192
0.006381	0.351303	-0.008820	9444.639054056495	1.504917	1.493050	1.5170929002415385	1.5052253394498076	1.4441161243876923	1.4322505547008653
0.006382	0.351089	-0.008942	9438.896570056495	1.504773	1.492913	1.5169508083907692	1.5050902475111538	1.4439740325369228	1.4321154627622115
0.006384	0.350845	-0.009003	9432.333730056496	1.504627	1.492775	1.5168086246892307	1.5049560636338462	1.4438318488353845	1.4319812788849038
0.006385	0.350433	-0.009125	9421.258939056495	1.504479	1.492641	1.5166625328384615	1.5048239716951923	1.4436857569846153	1.43184918694625
0.006386	0.350296	-0.009186	9417.567341056496	1.504330	1.492497	1.5165154409876922	1.5046818797565384	1.443538665133846	1.431707095007596
0.006387	0.350021	-0.009308	9410.184147056496	1.504179	1.492356	1.516366349136923	1.5045427878178848	1.4433895732830768	1.4315680030689424
0.006389	0.349716	-0.009369	9401.980597056496	1.504028	1.492214	1.5162191654353845	1.504404603940577	1.4432423895815383	1.4314298191916346
0.006390	0.349518	-0.009491	9396.648290056495	1.503874	1.492067	1.5160670735846153	1.504259512001923	1.4430902977307691	1.4312847272529807
0.006391	0.349274	-0.009552	9390.085451056495	1.503719	1.491921	1.5159139817338463	1.5041154200632694	1.4429372058799999	1.431140635314327
0.006392	0.348862	-0.009644	9379.010659056496	1.503563	1.491778	1.5157598898830769	1.5039743281246154	1.4427831140292304	1.430999543375673
0.006394	0.348633	-0.009766	9372.857997056495	1.503405	1.491628	1.5156057061815387	1.5038281442473076	1.4426289303276922	1.4308533594983652
0.006395	0.348389	-0.009796	9366.295158056495	1.503246	1.491477	1.5154486143307693	1.5036790523086538	1.4424718384769228	1.4307042675597115
0.006396	0.348206	-0.009918	9361.373028056496	1.503085	1.491323	1.51528952248	1.5035269603699999	1.4423127466261536	1.4305521756210575
0.006397	0.347733	-0.009949	9348.657526056495	1.502924	1.491178	1.5151304306292308	1.503383868431346	1.4421536547753844	1.4304090836824037
0.006399	0.347565	-0.010010	9344.145574056496	1.502762	1.491021	1.5149722469276923	1.5032306845540384	1.441995471073846	1.430255899805096
0.006400	0.347382	-0.010162	9339.223445056496	1.502598	1.490863	1.5148101550769233	1.5030745926153848	1.4418333792230769	1.4300998078664424
0.006401	0.346939	-0.010193	9327.328298056496	1.502432	1.490713	1.5146460632261538	1.5029265006767307	1.4416692873723074	1.4299517159277884
0.006402	0.346588	-0.010254	9317.894216056497	1.502266	1.490559	1.5144819713753848	1.502774408738077	1.4415051955215383	1.4297996239891346
0.006404	0.346497	-0.010254	9315.433151056495	1.502100	1.490395	1.5143197876738461	1.5026142248607692	1.44134301182	1.4296394401118269
0.006405	0.346069	-0.010437	9303.948182056496	1.501931	1.490241	1.5141526958230769	1.5024621329221153	1.4411759199692304	1.429487348173173
0.006406	0.345810	-0.010468	9296.975165056496	1.501761	1.490080	1.5139846039723077	1.5023030409834617	1.4410078281184613	1.4293282562345193
0.006407	0.345490	-0.010559	9288.361438056496	1.501591	1.489920	1.5138165121215383	1.5021449490448076	1.4408397362676921	1.4291701642958652
0.006409	0.345200	-0.010559	9280.568066056496	1.501419	1.489758	1.5136483284200002	1.5019867651674998	1.4406715525661538	1.4290119804185575
0.006410	0.344955	-0.010651	9274.005227056496	1.501247	1.489594	1.5134782365692308	1.5018246732288463	1.4405014607153843	1.428849888479904
0.006411	0.344666	-0.010742	9266.211855056496	1.501073	1.489430	1.5133061447184617	1.5016625812901923	1.4403293688646155	1.4286877965412499
0.006412	0.344284	-0.010834	9255.957418056496	1.500897	1.489267	1.5131320528676924	1.5015014893515384	1.440155277013846	1.428526704602596
0.006414	0.343979	-0.010895	9247.753869056496	1.500721	1.489101	1.5129598691661539	1.5013393054742308	1.4399830933123074	1.4283645207252884
0.006415	0.343704	-0.010895	9240.370674056496	1.500544	1.488934	1.5127847773153849	1.501174213535577	1.4398080014615386	1.4281994287866346
0.006416	0.343475	-0.010986	9234.218012056495	1.500366	1.488764	1.5126086854646155	1.501006121596923	1.4396319096107693	1.4280313368479807
0.006417	0.343048	-0.011047	9222.733043056496	1.500187	1.488599	1.5124315936138462	1.5008430296582693	1.4394548177599997	1.427868244909327
0.006419	0.342758	-0.011047	9214.939671056496	1.500008	1.488430	1.5122564099123077	1.5006778457809615	1.4392796340584613	1.4277030610320192
0.006420	0.342606	-0.011169	9210.837896056495	1.499827	1.488254	1.5120773180615386	1.5005037538423076	1.4391005422076923	1.4275289690933652
0.006421	0.342178	-0.011200	9199.352927056496	1.499646	1.488087	1.5118982262107694	1.5003386619036538	1.438921450356923	1.4273638771547115
0.006422	0.341766	-0.011261	9188.278136056495	1.499464	1.487919	1.51171813436	1.500172569965	1.4387413585061535	1.4271977852160576
0.006424	0.341599	-0.011261	9183.766183056496	1.499281	1.487742	1.5115389506584618	1.4999993860876921	1.4385621748046153	1.4270246013387498
0.006425	0.341248	-0.011383	9174.332102056496	1.499097	1.487569	1.5113568588076922	1.4998282941490384	1.438380082953846	1.426853509400096
0.006426	0.340820	-0.011444	9162.847132056495	1.498911	1.487398	1.5111727669569233	1.4996592022103847	1.4381959911030768	1.4266844174614424
0.006427	0.340530	-0.011475	9155.053760056497	1.498726	1.487222	1.510989675106154	1.4994851102717308	1.4380128992523078	1.4265103255227884
0.006429	0.340332	-0.011475	9149.721453056496	1.498539	1.487043	1.5108064914046155	1.499309926394423	1.437829715550769	1.4263351416454806
0.006430	0.339935	-0.011627	9139.056839056497	1.498351	1.486868	1.5106203995538463	1.4991368344557694	1.4376436237	1.426162049706827
0.006431	0.339569	-0.011566	9129.212580056495	1.498164	1.486693	1.510435307703077	1.4989637425171154	1.4374585318492308	1.425988957768173
0.006432	0.339310	-0.011688	9122.239563056495	1.497974	1.486513	1.5102472158523077	1.4987856505784616	1.4372704399984615	1.4258108658295192
0.006434	0.339035	-0.011719	9114.856368056497	1.497785	1.486332	1.5100620321507692	1.4986084667011539	1.437085256296923	1.4256336819522115
0.006435	0.338654	-0.011719	9104.601932056496	1.497594	1.486155	1.5098729403000002	1.4984333747624998	1.436896164446154	1.4254585900135575
0.006436	0.338394	-0.011871	9097.628915056495	1.497403	1.485972	1.5096838484492308	1.4982522828238463	1.4367070725953845	1.425277498074904
0.006437	0.338013	-0.011841	9087.374478056496	1.497211	1.485792	1.5094937565984616	1.4980741908851922	1.4365169807446154	1.4250994061362499
0.006439	0.337616	-0.011902	9076.709864056496	1.497018	1.485613	1.509304572896923	1.4978990070078848	1.4363277970430768	1.4249242222589424
0.006440	0.337357	-0.011963	9069.736847056496	1.496824	1.485428	1.5091124810461538	1.4977159150692307	1.4361357051923074	1.4247411303202884
0.006441	0.337082	-0.011993	9062.353652056496	1.496630	1.485243	1.5089203891953846	1.4975328231305771	1.4359436133415384	1.4245580383816348
0.006442	0.336624	-0.012085	9050.048328056497	1.496434	1.485063	1.5087262973446154	1.497354731191923	1.4357495214907692	1.4243799464429807
0.006444	0.336365	-0.012054	9043.075311056497	1.496239	1.484876	1.5085351136430771	1.4971715473146154	1.4355583377892307	1.424196762565673
0.006445	0.336136	-0.012115	9036.922649056496	1.496043	1.484688	1.5083410217923077	1.4969854553759616	1.4353642459384615	1.4240106706270192
0.006446	0.335693	-0.012085	9025.027503056495	1.495847	1.484507	1.5081469299415384	1.4968063634373077	1.4351701540876922	1.4238315786883653
0.006447	0.335312	-0.012146	9014.773066056496	1.495650	1.484323	1.5079518380907693	1.496624271498654	1.4349750622369228	1.4236494867497116
0.006449	0.335083	-0.012238	9008.620404056495	1.495452	1.484133	1.5077576543892308	1.4964380876213461	1.4347808785353844	1.4234633028724037
0.006450	0.334793	-0.012238	9000.827032056495	1.495253	1.483944	1.5075605625384616	1.4962509956826922	1.4345837866846152	1.4232762109337498
0.006451	0.334366	-0.012299	8989.342063056496	1.495054	1.483759	1.5073634706876924	1.4960679037440385	1.434386694833846	1.4230931189950962
0.006452	0.334015	-0.012360	8979.907981056496	1.494854	1.483571	1.507165378836923	1.4958818118053847	1.4341886029830766	1.4229070270564423
0.006454	0.333801	-0.012360	8974.165496056496	1.494654	1.483378	1.5069691951353845	1.4956926279280771	1.4339924192815383	1.4227178431791347
0.006455	0.333389	-0.012390	8963.090705056497	1.494453	1.483191	1.5067701032846155	1.495507535989423	1.4337933274307693	1.4225327512404806
0.006456	0.332977	-0.012482	8952.015913056495	1.494251	1.483003	1.5065700114338463	1.4953214440507694	1.43359323558	1.422346659301827
0.006457	0.332718	-0.012512	8945.042896056495	1.494048	1.482809	1.506368919583077	1.4951293521121154	1.4333921437292307	1.422154567363173
0.006459	0.332321	-0.012543	8934.378282056496	1.493845	1.482619	1.5061697358815387	1.4949431682348076	1.4331929600276925	1.4219683834858652
0.006460	0.331970	-0.012604	8924.944200056496	1.493641	1.482427	1.5059676440307692	1.4947530762961538	1.432990868176923	1.4217782915472115
0.006461	0.331680	-0.012634	8917.150828056496	1.493436	1.482232	1.50576455218	1.4945599843575	1.4327877763261538	1.4215851996085576
0.006462	0.331345	-0.012604	8908.126924056496	1.493232	1.482039	1.5055624603292308	1.4943688924188463	1.4325856844753844	1.421394107669904
0.006464	0.331009	-0.012634	8899.103019056496	1.493027	1.481846	1.5053612766276925	1.4941797085415385	1.4323845007738463	1.421204923792596
0.006465	0.330658	-0.012634	8889.668937056496	1.492822	1.481653	1.5051581847769233	1.4939886166028848	1.432181408923077	1.4210138318539425
0.006466	0.330353	-0.012695	8881.465388056497	1.492617	1.481457	1.504955092926154	1.4937945246642308	1.4319783170723075	1.4208197399152884
0.006467	0.329895	-0.012726	8869.160064056496	1.492411	1.481267	1.5047510010753846	1.493606432725577	1.4317742252215382	1.4206316479766345
0.006469	0.329666	-0.012756	8863.007402056495	1.492204	1.481068	1.5045478173738462	1.4934112488482694	1.4315710415199998	1.420436464099327
0.006470	0.329376	-0.012787	8855.214030056495	1.491997	1.480871	1.504342725523077	1.4932161569096154	1.4313659496692308	1.420241372160673
0.006471	0.328918	-0.012787	8842.908706056496	1.491789	1.480679	1.5041366336723079	1.4930260649709617	1.4311598578184617	1.4200512802220193
0.006472	0.328552	-0.012909	8833.064447056497	1.491581	1.480482	1.5039305418215385	1.4928309730323077	1.430953765967692	1.4198561882833654
0.006474	0.328308	-0.012909	8826.501607056496	1.491372	1.480281	1.50372535812	1.492633789155	1.4307485822661539	1.4196590044060575
0.006475	0.327911	-0.012909	8815.836993056495	1.491162	1.480085	1.5035172662692309	1.4924396972163463	1.4305404904153844	1.419464912467404
0.006476	0.327438	-0.012970	8803.121491056496	1.490952	1.479891	1.5033091744184617	1.4922476052776923	1.4303323985646155	1.41927282052875
0.006477	0.327225	-0.013031	8797.379007056496	1.490741	1.479688	1.5031000825676926	1.4920465133390384	1.4301233067138464	1.419071728590096
0.006479	0.326920	-0.013000	8789.175457056495	1.490530	1.479487	1.5028928988661538	1.4918493294617308	1.4299161230123074	1.4188745447127884
0.006480	0.326477	-0.013092	8777.280311056496	1.490319	1.479290	1.5026838070153845	1.491654237523077	1.4297070311615383	1.4186794527741347
0.006481	0.326019	-0.013031	8764.974987056496	1.490107	1.479094	1.5024737151646155	1.491460145584423	1.429496939310769	1.4184853608354806
0.006482	0.325882	-0.013153	8761.283389056496	1.489894	1.478886	1.5022626233138463	1.4912540536457692	1.42928584746	1.4182792688968269
0.006484	0.325409	-0.013123	8748.567888056496	1.489682	1.478689	1.5020544396123077	1.4910608697684615	1.4290776637584615	1.4180860850195192
0.006485	0.325027	-0.013092	8738.313451056496	1.489469	1.478490	1.5018433477615385	1.4908637778298077	1.428866571907692	1.4178889930808654
0.006486	0.324753	-0.013214	8730.930256056496	1.489256	1.478285	1.501632255910769	1.490660685891154	1.4286554800569227	1.4176859011422116
0.006487	0.324417	-0.013214	8721.906352056496	1.489041	1.478083	1.50141916406	1.4904605939525	1.4284423882061539	1.4174858092035576
0.006489	0.324005	-0.013245	8710.831560056497	1.488827	1.477882	1.5012089803584614	1.4902634100751921	1.428232204504615	1.4172886253262498
0.006490	0.323746	-0.013245	8703.858543056496	1.488612	1.477676	1.5009958885076924	1.4900593181365385	1.4280191126538462	1.417084533387596
0.006491	0.323349	-0.013275	8693.193929056495	1.488397	1.477474	1.5007827966569232	1.4898592261978847	1.427806020803077	1.4168844414489423
0.006492	0.322922	-0.013306	8681.708960056496	1.488182	1.477273	1.5005697048061537	1.4896601342592308	1.4275929289523073	1.4166853495102885
0.006494	0.322601	-0.013336	8673.095233056496	1.487966	1.477068	1.5003575211046154	1.489458950381923	1.427380745250769	1.4164841656329807
0.006495	0.322327	-0.013367	8665.712039056496	1.487749	1.476861	1.500142429253846	1.4892538584432693	1.4271656534	1.416279073694327
0.006496	0.321869	-0.013428	8653.406715056495	1.487532	1.476659	1.499927337403077	1.4890537665046153	1.4269505615492308	1.416078981755673
0.006497	0.321487	-0.013458	8643.152278056496	1.487314	1.476454	1.4997112455523078	1.4888506745659615	1.4267344696984616	1.4158758898170192
0.006499	0.321259	-0.013397	8636.999616056495	1.487096	1.476244	1.4994970618507693	1.4886444906886538	1.426520285996923	1.4156697059397114
0.006500	0.320892	-0.013428	8627.155357056496	1.486879	1.476039	1.4992819700000002	1.48844139875	1.426305194146154	1.4154666140010577
0.006501	0.320343	-0.013458	8612.388968056495	1.486661	1.475840	1.4990658781492308	1.4882443068113462	1.4260891022953843	1.4152695220624039
0.006502	0.320160	-0.013489	8607.466838056496	1.486442	1.475627	1.4988487862984616	1.4880332148726922	1.4258720104446154	1.4150584301237499
0.006504	0.319839	-0.013519	8598.853111056496	1.486223	1.475419	1.4986336025969231	1.4878290309953848	1.4256568267430767	1.4148542462464424
0.006505	0.319366	-0.013519	8586.137610056496	1.486004	1.475216	1.498416510746154	1.4876279390567309	1.4254397348923078	1.4146531543077885
0.006506	0.319046	-0.013550	8577.523883056496	1.485785	1.475008	1.4981994188953847	1.4874218471180771	1.4252226430415385	1.4144470623691348
0.006507	0.318787	-0.013550	8570.550866056496	1.485565	1.474797	1.4979813270446154	1.487212755179423	1.425004551190769	1.4142379704304806
0.006509	0.318359	-0.013580	8559.065897056496	1.485345	1.474591	1.497765143343077	1.4870105713021153	1.4247883674892305	1.414035786553173
0.006510	0.317978	-0.013641	8548.811460056495	1.485124	1.474383	1.4975460514923078	1.4868044793634616	1.4245692756384614	1.4138296946145192
0.006511	0.317612	-0.013641	8538.967201056495	1.484903	1.474174	1.4973269596415386	1.4865973874248077	1.4243501837876922	1.4136226026758654
0.006512	0.317245	-0.013702	8529.122941056496	1.484682	1.473965	1.4971078677907694	1.4863902954861539	1.424131091936923	1.4134155107372115
0.006514	0.316910	-0.013641	8520.099037056496	1.484460	1.473755	1.4968896840892307	1.4861841116088461	1.4239129082353843	1.4132093268599037
0.006515	0.316605	-0.013733	8511.895488056496	1.484238	1.473543	1.4966695922384616	1.4859740196701923	1.4236928163846154	1.41299923492125
0.006516	0.316223	-0.013733	8501.641051056497	1.484015	1.473333	1.4964485003876924	1.4857659277315385	1.423471724533846	1.4127911429825961
0.006517	0.315781	-0.013794	8489.745904056495	1.483792	1.473125	1.4962274085369232	1.4855598357928848	1.423250632683077	1.4125850510439424
0.006519	0.315475	-0.013763	8481.542355056496	1.483569	1.472912	1.4960082248353845	1.485350651915577	1.423031448981538	1.4123758671666347
0.006520	0.315186	-0.013824	8473.748983056495	1.483345	1.472698	1.4957861329846154	1.4851385599769231	1.422809357130769	1.4121637752279808
0.006521	0.314697	-0.013763	8460.623304056497	1.483122	1.472491	1.4955650411338464	1.4849334680382693	1.42258826528	1.411958683289327
0.006522	0.314392	-0.013824	8452.419754056496	1.482898	1.472278	1.495342949283077	1.4847223760996153	1.4223661734292308	1.411747591350673
0.006524	0.314133	-0.013885	8445.446737056496	1.482673	1.472062	1.4951217655815385	1.4845101922223076	1.422144989727692	1.4115354074733653
0.006525	0.313644	-0.013824	8432.321058056496	1.482449	1.471854	1.4948996737307692	1.484304100283654	1.421922897876923	1.4113293155347115
0.006526	0.313248	-0.013916	8421.656444056496	1.482224	1.471642	1.49467658188	1.4840940083449998	1.4216998060261536	1.4111192235960575
0.006527	0.313004	-0.013885	8415.093605056496	1.481999	1.471426	1.4944534900292308	1.483879916406346	1.4214767141753843	1.4109051316574037
0.006529	0.312653	-0.013885	8405.659523056496	1.481774	1.471212	1.4942323063276923	1.4836697325290384	1.4212555304738461	1.410694947780096
0.006530	0.312134	-0.013947	8391.713489056496	1.481548	1.471004	1.4940082144769231	1.4834636405903847	1.4210314386230767	1.4104888558414423
0.006531	0.311859	-0.013916	8384.330294056495	1.481322	1.470788	1.493784122626154	1.4832495486517308	1.4208073467723077	1.4102747639027884
0.006532	0.311569	-0.014008	8376.536922056495	1.481096	1.470571	1.4935600307753847	1.483034456713077	1.4205832549215383	1.4100596719641347
0.006534	0.311111	-0.014008	8364.231598056496	1.480869	1.470359	1.4933368470738462	1.4828262728357693	1.4203600712199997	1.409851488086827
0.006535	0.310776	-0.014038	8355.207694056497	1.480641	1.470143	1.4931107552230771	1.4826121808971153	1.420133979369231	1.409637396148173
0.006536	0.310471	-0.014038	8347.004145056495	1.480414	1.469926	1.4928856633723075	1.4823970889584617	1.4199088875184613	1.4094223042095193
0.006537	0.310059	-0.014069	8335.929353056496	1.480186	1.469712	1.4926595715215385	1.4821849970198075	1.419682795667692	1.4092102122708652
0.006539	0.309677	-0.014099	8325.674916056496	1.479958	1.469497	1.49243538782	1.4819738131425	1.4194586119661539	1.4089990283935576
0.006540	0.309387	-0.014130	8317.881544056496	1.479729	1.469278	1.4922082959692309	1.4817567212038463	1.4192315201153844	1.408781936454904
0.006541	0.308960	-0.014099	8306.396575056497	1.479500	1.469063	1.4919812041184617	1.4815436292651922	1.4190044282646155	1.4085688445162499
0.006542	0.308624	-0.014130	8297.372671056495	1.479271	1.468846	1.4917541122676923	1.4813285373265386	1.418777336413846	1.4083537525775962
0.006544	0.308304	-0.014160	8288.758944056495	1.479042	1.468627	1.491528928566154	1.4811133534492307	1.4185521527123077	1.4081385687002883
0.006545	0.307892	-0.014191	8277.684152056496	1.478812	1.468412	1.4913008367153846	1.480900261510577	1.4183240608615382	1.4079254767616347
0.006546	0.307480	-0.014130	8266.609360056496	1.478583	1.468196	1.4910737448646154	1.4806861695719231	1.4180969690107692	1.4077113848229807
0.006547	0.307190	-0.014130	8258.815988056496	1.478354	1.467977	1.4908466530138462	1.4804690776332694	1.4178698771599998	1.407494292884327
0.006549	0.306885	-0.014160	8250.612439056496	1.478125	1.467758	1.4906214693123077	1.4802538937559615	1.4176446934584614	1.4072791090070191
0.006550	0.306381	-0.014221	8237.076583056496	1.477895	1.467545	1.4903933774615385	1.4800428018173077	1.4174166016076923	1.4070680170683654
0.006551	0.306000	-0.014221	8226.822146056496	1.477664	1.467327	1.4901642856107693	1.479826709878654	1.417187509756923	1.4068519251297116
0.006552	0.305725	-0.014282	8219.438951056496	1.477433	1.467105	1.48993519376	1.47960661794	1.4169584179061538	1.4066318331910577
0.006554	0.305405	-0.014282	8210.825225056496	1.477201	1.466885	1.4897070100584615	1.4793904340626922	1.416730234204615	1.4064156493137498
0.006555	0.304932	-0.014252	8198.109723056496	1.476971	1.466670	1.4894789182076924	1.4791773421240384	1.416502142353846	1.406202557375096
0.006556	0.304611	-0.014252	8189.495996056496	1.476740	1.466450	1.4892498263569232	1.4789592501853848	1.4162730505030767	1.4059844654364424
0.006557	0.304337	-0.014282	8182.112802056496	1.476508	1.466228	1.4890197345061538	1.4787391582467309	1.4160429586523073	1.4057643734977885
0.006559	0.303848	-0.014282	8168.987123056495	1.476277	1.466013	1.4887925508046156	1.478527974369423	1.4158157749507692	1.4055531896204807
0.006560	0.303452	-0.014282	8158.322508056495	1.476046	1.465795	1.4885634589538461	1.4783118824307693	1.4155866831	1.405337097681827
0.006561	0.303207	-0.014282	8151.759669056495	1.475814	1.465571	1.488333367103077	1.4780897904921153	1.4153565912492305	1.405115005743173
0.006562	0.302795	-0.014374	8140.684877056496	1.475581	1.465353	1.4881022752523079	1.4778736985534615	1.4151254993984614	1.4048989138045191
0.006564	0.302399	-0.014435	8130.0202630564945	1.475348	1.465133	1.4878730915507694	1.477657514676154	1.414896315696923	1.4046827299272115
0.006565	0.302017	-0.014374	8119.765826056495	1.475114	1.464912	1.4876409997000002	1.4774384227375	1.4146642238461538	1.4044636379885576
0.006566	0.301651	-0.014435	8109.921567056495	1.474881	1.464691	1.4874099078492309	1.4772193307988462	1.4144331319953847	1.4042445460499038
0.006567	0.301270	-0.014435	8099.667130056496	1.474647	1.464470	1.4871778159984617	1.4770002388601922	1.4142010401446155	1.4040254541112498
0.006569	0.301025	-0.014435	8093.104291056496	1.474413	1.464244	1.486947632296923	1.4767780549828848	1.4139708564430769	1.4038032702339425
0.006570	0.300552	-0.014465	8080.388789056495	1.474179	1.464026	1.4867155404461538	1.4765619630442308	1.4137387645923076	1.4035871782952885
0.006571	0.300171	-0.014435	8070.134352056495	1.473945	1.463805	1.4864834485953848	1.476342871105577	1.4135066727415384	1.4033680863566347
0.006572	0.299820	-0.014496	8060.700270056495	1.473710	1.463582	1.4862503567446155	1.476121779166923	1.413273580890769	1.4031469944179806
0.006574	0.299561	-0.014496	8053.727253056495	1.473475	1.463356	1.486019173043077	1.4758995952896155	1.4130423971892307	1.402924810540673
0.006575	0.299042	-0.014526	8039.781220056495	1.473240	1.463138	1.4857860811923078	1.4756835033509617	1.4128093053384614	1.4027087186020193
0.006576	0.298706	-0.014496	8030.757315056495	1.473005	1.462915	1.4855529893415385	1.4754624114123076	1.412576213487692	1.4024876266633652
0.006577	0.298431	-0.014557	8023.374121056495	1.472769	1.462688	1.4853188974907692	1.4752373194736539	1.412342121636923	1.4022625347247115
0.006579	0.298004	-0.014587	8011.889152056496	1.472533	1.462466	1.485086713789231	1.4750191355963462	1.4121099379353845	1.4020443508474039
0.006580	0.297562	-0.014526	7999.994005056495	1.472297	1.462246	1.4848526219384615	1.4748010436576922	1.411875846084615	1.4018262589087498
0.006581	0.297348	-0.014587	7994.251520056496	1.472061	1.462017	1.4846185300876924	1.4745739517190384	1.411641754233846	1.401599166970096
0.006582	0.296936	-0.014618	7983.176729056495	1.471824	1.461794	1.4843834382369232	1.4743528597803848	1.4114066623830768	1.4013780750314424
0.006584	0.296494	-0.014648	7971.281582056496	1.471587	1.461572	1.4841502545353846	1.4741346759030771	1.4111734786815382	1.4011598911541348
0.006585	0.296143	-0.014618	7961.847500056496	1.471350	1.461346	1.4839151626846154	1.473910583964423	1.410938386830769	1.4009357992154807
0.006586	0.295868	-0.014679	7954.464306056496	1.471112	1.461118	1.483679070833846	1.4736844920257692	1.4107022949799997	1.4007097072768269
0.006587	0.295364	-0.014740	7940.928449056495	1.470874	1.460896	1.483442978983077	1.4734644000871153	1.4104662031292308	1.400489615338173
0.006589	0.295029	-0.014709	7931.904545056495	1.470636	1.460669	1.4832087952815385	1.4732412162098076	1.410232019427692	1.4002664314608653
0.006590	0.294724	-0.014679	7923.700995056495	1.470398	1.460442	1.4829727034307694	1.473016124271154	1.4099959275769232	1.4000413395222115
0.006591	0.294357	-0.014679	7913.856736056496	1.470160	1.460216	1.48273661158	1.4727920323325	1.4097598357261538	1.3998172475835575
0.006592	0.293884	-0.014709	7901.141235056495	1.469922	1.459994	1.4825005197292307	1.4725719403938462	1.4095237438753845	1.3995971556449038
0.006594	0.293610	-0.014679	7893.758040056495	1.469684	1.459765	1.4822663360276924	1.4723467565165385	1.4092895601738462	1.399371971767596
0.006595	0.293259	-0.014709	7884.323958056495	1.469445	1.459539	1.482029244176923	1.4721226645778847	1.4090524683230767	1.3991478798289423
0.006596	0.292786	-0.014771	7871.608457056496	1.469206	1.459316	1.481792152326154	1.4719015726392308	1.4088153764723077	1.3989267878902885
0.006597	0.292542	-0.014771	7865.045617056496	1.468967	1.459085	1.4815550604753847	1.471672480700577	1.4085782846215382	1.3986976959516346
0.006599	0.292145	-0.014801	7854.381003056495	1.468727	1.458858	1.481318876773846	1.4714492968232693	1.4083421009199997	1.398474512074327
0.006600	0.291656	-0.014771	7841.255324056496	1.468488	1.458636	1.481081784923077	1.4712292048846154	1.4081050090692306	1.398254420135673
0.006601	0.291382	-0.014771	7833.872130056496	1.468248	1.458405	1.4808436930723077	1.4710001129459616	1.4078669172184615	1.3980253281970192
0.006602	0.291031	-0.014862	7824.438048056496	1.468008	1.458177	1.4806056012215385	1.4707740210073077	1.4076288253676923	1.3977992362583653
0.006604	0.290634	-0.014893	7813.773434056495	1.467767	1.457949	1.48036841752	1.4705498371299999	1.4073916416661536	1.3975750523810575
0.006605	0.290222	-0.014832	7802.698642056495	1.467526	1.457722	1.480129325669231	1.4703247451913461	1.4071525498153847	1.3973499604424038
0.006606	0.289932	-0.014862	7794.905270056495	1.467285	1.457491	1.4798902338184616	1.4700956532526923	1.4069134579646154	1.39712086850375
0.006607	0.289581	-0.014984	7785.4711880564955	1.467043	1.457261	1.4796501419676924	1.4698675613140384	1.406673366113846	1.396892776565096
0.006609	0.289139	-0.014984	7773.576041056496	1.466800	1.457033	1.479410958266154	1.4696433774367308	1.4064341824123079	1.3966685926877884
0.006610	0.288803	-0.014923	7764.552137056495	1.466558	1.456803	1.4791708664153846	1.469415285498077	1.4061940905615384	1.3964405007491347
0.006611	0.288483	-0.014832	7755.938410056495	1.466318	1.456573	1.4789327745646155	1.469187193559423	1.4059559987107693	1.3962124088104806
0.006612	0.287979	-0.014984	7742.402554056496	1.466075	1.456347	1.4786916827138463	1.4689631016207694	1.4057149068600001	1.395988316871827
0.006614	0.287704	-0.014984	7735.019359056496	1.465832	1.456114	1.4784524990123078	1.4687339177434615	1.4054757231584616	1.3957591329945191
0.006615	0.287323	-0.014984	7724.764923056495	1.465590	1.455884	1.4782124071615386	1.4685058258048076	1.4052356313076921	1.3955310410558652
0.006616	0.286896	-0.014984	7713.279953056495	1.465347	1.455656	1.4779713153107692	1.468279733866154	1.404994539456923	1.3953049491172116
0.006617	0.286575	-0.014984	7704.666226056495	1.465104	1.455423	1.47773022346	1.4680486419274998	1.4047534476061538	1.3950738571785575
0.006619	0.286270	-0.015076	7696.4626770564955	1.464860	1.455190	1.4774900397584616	1.4678194580501922	1.4045132639046152	1.3948446733012498
0.006620	0.285767	-0.015106	7682.926821056495	1.464615	1.454962	1.4772469479076924	1.4675933661115386	1.4042701720538462	1.3946185813625962
0.006621	0.285431	-0.015076	7673.902916056495	1.464371	1.454729	1.4770048560569233	1.4673622741728847	1.404028080203077	1.3943874894239423
0.006622	0.285141	-0.015076	7666.109544056495	1.464127	1.454495	1.4767627642061538	1.4671301822342309	1.4037859883523076	1.3941553974852885
0.006624	0.284775	-0.015045	7656.2652850564955	1.463883	1.454263	1.4765225805046154	1.4669019983569231	1.403545804650769	1.3939272136079808
0.006625	0.284302	-0.015106	7643.549783056495	1.463638	1.454035	1.4762794886538462	1.4666759064182693	1.4033027128	1.393701121669327
0.006626	0.283981	-0.015137	7634.936057056495	1.463393	1.453800	1.476036396803077	1.4664428144796153	1.4030596209492305	1.393468029730673
0.006627	0.283752	-0.015167	7628.783395056495	1.463147	1.453562	1.4757923049523076	1.4662067225409616	1.4028155290984614	1.3932319377920193
0.006629	0.283157	-0.015167	7612.786473056496	1.462902	1.453337	1.4755511212507693	1.465985538663654	1.402574345396923	1.3930107539147116
0.006630	0.282852	-0.015137	7604.582924056496	1.462656	1.453102	1.4753070294	1.4657524467249998	1.4023302535461535	1.3927776619760575
0.006631	0.282532	-0.015198	7595.9691970564945	1.462410	1.452866	1.4750629375492308	1.4655183547863462	1.4020861616953844	1.3925435700374038
0.006632	0.282089	-0.015198	7584.074050056495	1.462164	1.452635	1.4748188456984617	1.4652892628476921	1.4018420698446152	1.3923144780987498
0.006634	0.281693	-0.015228	7573.409436056496	1.461917	1.452402	1.474575661996923	1.4650600789703847	1.4015988861430766	1.3920852942214423
0.006635	0.281418	-0.015228	7566.026242056496	1.461671	1.452164	1.474331570146154	1.4648239870317308	1.4013547942923075	1.3918492022827884
0.006636	0.281036	-0.015259	7555.771805056496	1.461424	1.451930	1.4740864782953846	1.464591895093077	1.4011097024415382	1.3916171103441346
0.006637	0.280609	-0.015228	7544.286836056495	1.461177	1.451698	1.4738413864446154	1.464361803154423	1.400864610590769	1.3913870184054806
0.006639	0.280212	-0.015228	7533.622221056496	1.460930	1.451464	1.473598202743077	1.4641316192771154	1.4006214268892307	1.391156834528173
0.006640	0.279922	-0.015259	7525.828850056496	1.460683	1.451227	1.4733531108923077	1.4638965273384617	1.4003763350384615	1.3909217425895193
0.006641	0.279541	-0.015228	7515.574413056496	1.460436	1.450993	1.4731080190415387	1.4636644353998076	1.4001312431876922	1.3906896506508653
0.006642	0.279160	-0.015228	7505.319976056495	1.460189	1.450759	1.4728629271907692	1.4634323434611538	1.399886151336923	1.3904575587122114
0.006644	0.278839	-0.015289	7496.706249056495	1.459942	1.450523	1.472619743489231	1.4632001595838462	1.3996429676353848	1.3902253748349038
0.006645	0.278366	-0.015320	7483.990748056496	1.459694	1.450290	1.4723736516384616	1.4629690676451923	1.3993968757846154	1.38999428289625
0.006646	0.278000	-0.015320	7474.146488056496	1.459445	1.450054	1.4721265597876925	1.4627349757065384	1.3991497839338463	1.389760190957596
0.006647	0.277664	-0.015381	7465.122584056495	1.459196	1.449817	1.4718794679369231	1.4624998837678846	1.3989026920830767	1.3895250990189423
0.006649	0.277252	-0.015381	7454.047792056495	1.458947	1.449582	1.4716342842353847	1.462268699890577	1.3986575083815382	1.3892939151416346
0.006650	0.276871	-0.015350	7443.793356056496	1.458698	1.449346	1.4713871923846156	1.462034607951923	1.3984104165307691	1.3890598232029807
0.006651	0.276550	-0.015381	7435.179629056496	1.458449	1.449107	1.4711401005338463	1.4617975160132692	1.39816332468	1.3888227312643269
0.006652	0.276230	-0.015411	7426.565902056496	1.458200	1.448869	1.470893008683077	1.4615614240746153	1.3979162328292305	1.388586639325673
0.006654	0.275742	-0.015381	7413.440223056496	1.457950	1.448636	1.4706468249815385	1.4613322401973077	1.3976700491276923	1.3883574554483653
0.006655	0.275452	-0.015411	7405.6468510564955	1.457701	1.448396	1.4703997331307692	1.461094148258654	1.3974229572769228	1.3881193635097115
0.006656	0.275085	-0.015411	7395.802592056496	1.457451	1.448159	1.4701516412800002	1.46085905632	1.397174865426154	1.3878842715710575
0.006657	0.274658	-0.015381	7384.317622056495	1.457202	1.447924	1.4699045494292309	1.4606259643813462	1.3969277735753844	1.3876511796324038
0.006659	0.274246	-0.015381	7373.242831056496	1.456952	1.447688	1.4696583657276925	1.4603937805040386	1.3966815898738463	1.3874189957550962
0.006660	0.273941	-0.015472	7365.039281056495	1.456702	1.447448	1.469410273876923	1.4601556885653848	1.3964334980230766	1.3871809038164424
0.006661	0.273575	-0.015411	7355.195022056496	1.456452	1.447211	1.469162182026154	1.4599205966267308	1.3961854061723078	1.3869458118777884
0.006662	0.273163	-0.015503	7344.120230056495	1.456201	1.446974	1.4689130901753849	1.459685504688077	1.3959363143215384	1.3867107199391346
0.006664	0.272781	-0.015503	7333.865794056495	1.455950	1.446735	1.4686659064738463	1.4594503208107694	1.39568913062	1.386475536061827
0.006665	0.272537	-0.015533	7327.302954056495	1.455699	1.446492	1.4684168146230772	1.4592092288721155	1.3954400387692307	1.386234444123173
0.006666	0.272095	-0.015472	7315.407807056496	1.455448	1.446256	1.4681677227723078	1.4589751369334616	1.3951909469184613	1.3860003521845192
0.006667	0.271713	-0.015533	7305.1533710564945	1.455196	1.446018	1.4679176309215385	1.4587390449948077	1.3949408550676923	1.3857642602458653
0.006669	0.271362	-0.015564	7295.719289056495	1.454944	1.445777	1.46766944722	1.4585018611175	1.3946926713661538	1.3855270763685577
0.006670	0.270905	-0.015564	7283.413965056496	1.454692	1.445541	1.467419355369231	1.4582677691788462	1.3944425795153848	1.3852929844299038
0.006671	0.270523	-0.015594	7273.159528056496	1.454439	1.445301	1.4671682635184615	1.4580296772401922	1.394191487664615	1.3850548924912498
0.006672	0.270203	-0.015594	7264.545801056496	1.454187	1.445059	1.4669181716676922	1.4577895853015386	1.393941395813846	1.3848148005525962
0.006674	0.269806	-0.015625	7253.881187056495	1.453934	1.444820	1.4666689879661539	1.4575544014242308	1.3936922121123074	1.3845796166752884
0.006675	0.269409	-0.015594	7243.216573056496	1.453681	1.444580	1.4664178961153846	1.457316309485577	1.3934411202615382	1.3843415247366346
0.006676	0.269150	-0.015656	7236.243556056495	1.453427	1.444336	1.4661658042646155	1.4570742175469231	1.3931890284107693	1.3840994327979808
0.006677	0.268799	-0.015594	7226.809474056496	1.453174	1.444094	1.465914712413846	1.4568341256082693	1.3929379365599996	1.383859340859327
0.006679	0.268250	-0.015656	7212.043085056495	1.452921	1.443860	1.4656655287123077	1.4566039417309615	1.3926887528584615	1.3836291569820192
0.006680	0.267975	-0.015625	7204.659891056495	1.452668	1.443616	1.4654144368615385	1.4563618497923077	1.3924376610076923	1.3833870650433653
0.006681	0.267715	-0.015656	7197.686874056495	1.452414	1.443371	1.4651623450107694	1.4561187578536539	1.392185569156923	1.3831439731047115
0.006682	0.267242	-0.015656	7184.971372056496	1.452161	1.443133	1.4649112531600001	1.455882665915	1.3919344773061537	1.3829078811660576
0.006684	0.266785	-0.015686	7172.666048056495	1.451907	1.442895	1.4646610694584616	1.4556484820376923	1.3916842936046154	1.38267369728875
0.006685	0.266541	-0.015656	7166.103208056495	1.451653	1.442649	1.4644089776076925	1.4554043900990385	1.391432201753846	1.3824296053500962
0.006686	0.266220	-0.015656	7157.489481056495	1.451399	1.442406	1.4641568857569232	1.4551632981603848	1.3911801099030767	1.3821885134114424
0.006687	0.265671	-0.015717	7142.723093056495	1.451145	1.442170	1.4639047939061538	1.4549292062217307	1.3909280180523074	1.3819544214727884
0.006689	0.265335	-0.015717	7133.699188056495	1.450890	1.441927	1.4636536102046154	1.454690022344423	1.390676834350769	1.3817152375954806
0.006690	0.265060	-0.015747	7126.315994056495	1.450635	1.441681	1.463400518353846	1.4544459304057693	1.3904237425	1.381471145656827
