Repository: pietracorvo/HystAPI

# Example data

The example data in this folder is from measurements performed during my physics bachelor.

The material is **FeSi3** (iron with 3% silicon), aka 'electrical steel', the standard material for ring cores in trafos. 

Four of the five samples where treated with high pressure torison (HPT, 20 rotations at 20GPa), to achieve nanocristallisation of the grains, which has a huge impact on the magnetic properties of the material. The HPT deformation was done at 77K (under liquid nitrogen) and at 293K (at room temperature). Afterwards some samples were heat treated at a temperature of 493K (for two hours) to anneal defects from the deformation process.

The five samples are:

File: testData/FeSi3_annealed/G1_919V_151Hz_800000Fs.txt (part 20 of 38)
--------------------------
t	U1	U2	H	B_raw	J_raw	B_drift	 J_drift	B_corr	J_corr
0.006635	-0.015213	0.055145	-408.4684042435339	-1.055223	-1.054709	-1.043043962595147	-1.0425294607612232	-1.1128247854532716	-1.112308953811668
0.006636	-0.015015	0.055725	-403.13609724353387	-1.054320	-1.053813	-1.0421391270205569	-1.041631625110999	-1.1119199498786814	-1.1114111181614437
0.006637	-0.014709	0.056274	-394.9325472435339	-1.053409	-1.052912	-1.0412262914459671	-1.0407287894607746	-1.1110071143040916	-1.1105082825112194
0.006639	-0.014359	0.056854	-385.4984652435339	-1.052487	-1.052002	-1.0403006202967868	-1.039815118160326	-1.1100814431549113	-1.1095946112107706
0.006640	-0.014160	0.057556	-380.1661582435339	-1.051555	-1.051077	-1.039366784722197	-1.0388882825101013	-1.1091476075803215	-1.108667775560546
0.006641	-0.013916	0.058136	-373.6033192435339	-1.050613	-1.050143	-1.038422949147607	-1.037952446859877	-1.1082037720057314	-1.1077319399103218
0.006642	-0.013580	0.058838	-364.5794142435339	-1.049660	-1.049201	-1.0374681135730168	-1.0370086112096526	-1.1072489364311413	-1.1067881042600973
0.006644	-0.013245	0.059418	-355.5555102435339	-1.048697	-1.048250	-1.0365014424238368	-1.0360539399092037	-1.1062822652819613	-1.1058334329596484
0.006645	-0.013062	0.060211	-350.6333802435339	-1.047721	-1.047280	-1.0355236068492466	-1.0350821042589795	-1.105304429707371	-1.1048615973094242
0.006646	-0.012741	0.061005	-342.01965324353387	-1.046734	-1.046303	-1.0345347712746569	-1.034103268608755	-1.1043155941327814	-1.1038827616591997
0.006647	-0.012451	0.061676	-334.2262822435339	-1.045734	-1.045313	-1.0335329357000667	-1.0331114329585307	-1.1033137585581911	-1.1028909260089754
0.006649	-0.012222	0.062500	-328.07361924353387	-1.044722	-1.044309	-1.0325172645508867	-1.0321037616580817	-1.1022980874090111	-1.1018832547085264
0.006650	-0.011932	0.063293	-320.2802482435339	-1.043696	-1.043293	-1.0314894289762966	-1.0310859260078575	-1.101270251834421	-1.1008654190583023
0.006651	-0.011627	0.064087	-312.0766982435339	-1.042658	-1.042266	-1.0304495934017066	-1.030057090357633	-1.100230416259831	-1.0998365834080777
0.006652	-0.011368	0.064758	-305.1036812435339	-1.041609	-1.041225	-1.0293987578271167	-1.0290142547074088	-1.0991795806852411	-1.0987937477578535
0.006654	-0.011093	0.065582	-297.7204872435339	-1.040546	-1.040172	-1.0283320866779364	-1.02795758340696	-1.0981129095360609	-1.0977370764574048
0.006655	-0.010818	0.066437	-290.3372922435339	-1.039470	-1.039105	-1.0272542511033464	-1.0268887477567354	-1.097035073961471	-1.0966682408071802
0.006656	-0.010529	0.067291	-282.5439202435339	-1.038380	-1.038024	-1.0261624155287565	-1.0258059121065113	-1.095943238386881	-1.095585405156956
0.006657	-0.010239	0.068237	-274.7505482435339	-1.037274	-1.036929	-1.0250545799541664	-1.0247090764562867	-1.0948354028122909	-1.0944885695067315
0.006659	-0.009979	0.069092	-267.7775312435339	-1.036154	-1.035817	-1.0239309088049864	-1.023593405155838	-1.0937117316631109	-1.0933728982062827
0.006660	-0.009674	0.070190	-259.5739822435339	-1.035018	-1.034691	-1.0227930732303963	-1.0224655695056137	-1.0925738960885207	-1.0922450625560585
0.006661	-0.009415	0.071198	-252.6009652435339	-1.033864	-1.033546	-1.0216372376558063	-1.0213187338553893	-1.0914180605139308	-1.091098226905834
0.006662	-0.009171	0.072266	-246.0381252435339	-1.032694	-1.032384	-1.0204654020812163	-1.020154898205165	-1.0902462249393408	-1.0899343912556096
0.006664	-0.008789	0.073181	-235.7836892435339	-1.031507	-1.031210	-1.0192747309320362	-1.0189772269047161	-1.0890555537901607	-1.0887567199551609
0.006665	-0.008652	0.074402	-232.0920922435339	-1.030302	-1.030010	-1.0180678953574462	-1.0177753912544918	-1.0878487182155707	-1.0875548843049365
0.006666	-0.008347	0.075623	-223.8885422435339	-1.029077	-1.028795	-1.016841059782856	-1.0165585556042673	-1.0866218826409806	-1.086338048654712
0.006667	-0.007965	0.076752	-213.6341052435339	-1.027834	-1.027565	-1.0155962242082661	-1.015326719954043	-1.0853770470663906	-1.0851062130044877
0.006669	-0.007767	0.077881	-208.30179824353388	-1.026572	-1.026309	-1.014330553059086	-1.014067048653594	-1.0841113759172105	-1.0838465417040388
0.006670	-0.007523	0.079132	-201.73895924353388	-1.025290	-1.025036	-1.0130467174844962	-1.01279221300337	-1.0828275403426206	-1.0825717060538147
0.006671	-0.007172	0.080475	-192.3048772435339	-1.023986	-1.023744	-1.011740881909906	-1.0114983773531454	-1.0815217047680306	-1.0812778704035901
0.006672	-0.006912	0.081818	-185.3318602435339	-1.022660	-1.022427	-1.0104130463353158	-1.0101795417029211	-1.0801938691934403	-1.0799590347533659
0.006674	-0.006668	0.083252	-178.7690202435339	-1.021312	-1.021086	-1.009061375186136	-1.0088348704024723	-1.0788421980442604	-1.078614363452917
0.006675	-0.006409	0.084656	-171.7960032435339	-1.019940	-1.019723	-1.007687539611546	-1.0074700347522478	-1.0774683624696704	-1.0772495278026926
0.006676	-0.006058	0.086182	-162.36192224353388	-1.018543	-1.018339	-1.006288704036956	-1.0060841991020237	-1.0760695268950804	-1.0758636921524685
0.006677	-0.005814	0.087799	-155.7990822435339	-1.017121	-1.016925	-1.0048648684623658	-1.0046683634517992	-1.0746456913204903	-1.074447856502244
0.006679	-0.005585	0.089294	-149.6464202435339	-1.015675	-1.015486	-1.0034151973131857	-1.0032256921513505	-1.0731960201713102	-1.0730051852017952
0.006680	-0.005310	0.090912	-142.2632262435339	-1.014201	-1.014022	-1.0019393617385957	-1.001759856501126	-1.0717201845967201	-1.0715393495515708
0.006681	-0.005066	0.092834	-135.7003862435339	-1.012698	-1.012527	-1.0004345261640057	-1.0002630208509016	-1.0702153490221302	-1.0700425139013463
0.006682	-0.004761	0.094482	-127.49683724353389	-1.011166	-1.011005	-0.9989006905894157	-0.9987391852006772	-1.0686815134475403	-1.068518678251122
0.006684	-0.004456	0.096436	-119.2932872435339	-1.009605	-1.009454	-0.9973360194402356	-0.9971845139002286	-1.0671168422983601	-1.0669640069506734
0.006685	-0.004272	0.098114	-114.3711582435339	-1.008015	-1.007871	-0.9957441838656457	-0.9955996782500041	-1.06552500672377	-1.0653791713004488
0.006686	-0.003952	0.099915	-105.75743124353389	-1.006396	-1.006263	-0.9941233482910556	-0.9939898425997796	-1.0639041711491801	-1.0637693356502242
0.006687	-0.003677	0.101807	-98.3742362435339	-1.004747	-1.004623	-0.9924725127164655	-0.9923480069495554	-1.06225333557459	-1.0621275000000001
0.006689	-0.003326	0.103729	-88.9401542435339	-1.003066	-1.002954	-0.9907878415672855	-0.9906753356491065	-1.06056866442541	-1.0604548286995512
0.006690	-0.003204	0.105652	-85.6587352435339	-1.001354	-1.001246	-0.9890740059926955	-0.9889654999988823	-1.05885482885082	-1.0587449930493271
0.006691	-0.002838	0.107880	-75.81447524353389	-0.999606	-0.999511	-0.9873241704181054	-0.9872286643486579	-1.05710499327623	-1.0570081573991026
0.006692	-0.002518	0.110046	-67.20074924353389	-0.997825	-0.997740	-0.9855413348435154	-0.9854558286984334	-1.0553221577016398	-1.0552353217488781
0.006694	-0.002274	0.111877	-60.63790924353389	-0.996011	-0.995934	-0.9837236636943353	-0.9836461573979847	-1.0535044865524599	-1.0534256504484294
0.006695	-0.002136	0.114075	-56.946312243533896	-0.994163	-0.994091	-0.9818738281197452	-0.9818013217477602	-1.0516546509778697	-1.0515808147982049
0.006696	-0.001724	0.116425	-45.871520243533894	-0.992276	-0.992218	-0.9799849925451553	-0.979926486097536	-1.0497658154032798	-1.0497059791479808
0.006697	-0.001511	0.118988	-40.129036243533896	-0.990348	-0.990297	-0.9780551569705652	-0.9780036504473115	-1.0478359798286898	-1.0477831434977563
0.006699	-0.001236	0.121552	-32.745841243533896	-0.988378	-0.988337	-0.9760814858213851	-0.9760399791468628	-1.0458623086795096	-1.0458194721973075
0.006700	-0.001022	0.124451	-27.003356243533894	-0.986363	-0.986328	-0.9740646502467951	-0.9740291434966384	-1.0438454731049196	-1.0438086365470831
0.006701	-0.000717	0.127136	-18.799807243533895	-0.984302	-0.984278	-0.972001814672205	-0.971977307846414	-1.0417826375303294	-1.0417568008968587
0.006702	-0.000458	0.130219	-11.826790243533894	-0.982193	-0.982178	-0.969890979097615	-0.9698754721961896	-1.0396718019557394	-1.0396549652466343
0.006704	-0.000198	0.133118	-4.853773243533894	-0.980035	-0.980029	-0.9677293079484349	-0.9677228008957409	-1.0375101308065595	-1.0375022939461855
0.006705	4.577637E-5	0.136414	1.7090657564661063	-0.977825	-0.977827	-0.965517472373845	-0.9655189652455165	-1.0352982952319696	-1.0352984582959612
0.006706	0.000336	0.139771	9.502437756466106	-0.975560	-0.975572	-0.9632506367992549	-0.9632621295952921	-1.0330314596573795	-1.0330416226457368
0.006707	0.000580	0.143402	16.065277756466106	-0.973236	-0.973256	-0.9609248012246648	-0.9609442939450678	-1.0307056240827892	-1.0307237869955124
0.006709	0.000931	0.147430	25.499359756466106	-0.970848	-0.970879	-0.9585331300754849	-0.958563622644619	-1.0283139529336094	-1.0283431156950638
0.006710	0.001129	0.151459	30.831666756466106	-0.968392	-0.968430	-0.9560752945008948	-0.9561127869943946	-1.0258561173590193	-1.0258922800448393
0.006711	0.001373	0.156250	37.3945057564661	-0.965859	-0.965906	-0.9535404589263048	-0.9535869513441703	-1.0233212817844293	-1.023366444394615
0.006712	0.001648	0.161591	44.7777007564661	-0.963242	-0.963297	-0.9509216233517148	-0.9509761156939458	-1.0207024462098393	-1.0207556087443905
0.006714	0.001892	0.166901	51.34053975646611	-0.960535	-0.960599	-0.9482109522025347	-0.9482744443934971	-1.017991775060659	-1.0180539374439417
0.006715	0.002075	0.173187	56.2626697564661	-0.957729	-0.957799	-0.9454031166279447	-0.9454726087432727	-1.0151839394860693	-1.0152521017937173
0.006716	0.002396	0.179687	64.87639675646611	-0.954815	-0.954896	-0.9424872810533546	-0.9425677730930483	-1.0122681039114791	-1.0123472661434931
0.006717	0.002640	0.187195	71.4392357564661	-0.951781	-0.951870	-0.9394514454787646	-0.9395399374428238	-1.009232268336889	-1.0093194304932687
0.006719	0.002853	0.195343	77.1817207564661	-0.948616	-0.948712	-0.9362827743295845	-0.9363782661423751	-1.006063597187709	-1.0061577591928197
0.006720	0.003021	0.203796	81.6936727564661	-0.945313	-0.945415	-0.9329779387549945	-0.9330794304921507	-1.0027587616131188	-1.0028589235425955
0.006721	0.003326	0.212555	89.89722175646611	-0.941868	-0.941980	-0.9295311031804045	-0.9296425948419264	-0.999311926038529	-0.9994220878923711
0.006722	0.003586	0.222137	96.87023875646611	-0.938268	-0.938389	-0.9259292676058144	-0.926049759191702	-0.9957100904639389	-0.9958292522421467
0.006724	0.003738	0.231964	100.97201375646611	-0.934509	-0.934635	-0.9221665964566343	-0.9222920878912532	-0.9919474193147588	-0.9920715809416979
0.006725	0.004013	0.242493	108.35520875646611	-0.930580	-0.930715	-0.9182357608820443	-0.9183702522410288	-0.9880165837401688	-0.9881497452914735
0.006726	0.004288	0.253204	115.7384027564661	-0.926475	-0.926620	-0.9141289253074544	-0.9142734165908044	-0.9839097481655789	-0.9840529096412491
0.006727	0.004410	0.264801	119.01982275646611	-0.922183	-0.922332	-0.9098350897328642	-0.9099835809405801	-0.9796159125909887	-0.9797630739910248
0.006729	0.004562	0.277191	123.1215977564661	-0.917690	-0.917845	-0.9053384185836842	-0.9054929096401313	-0.9751192414418087	-0.975272402690576
0.006730	0.004837	0.290466	130.50479175646612	-0.912983	-0.913147	-0.9006295830090941	-0.9007930739899069	-0.9704104058672186	-0.9705725670403517
0.006731	0.005035	0.304260	135.8370987564661	-0.908051	-0.908221	-0.8956957474345042	-0.8958652383396825	-0.9654765702926287	-0.9656447313901272
0.006732	0.005249	0.319397	141.5795837564661	-0.902874	-0.903051	-0.8905169118599141	-0.8906934026894582	-0.9602977347180386	-0.9604728957399029
0.006734	0.005432	0.335632	146.5017127564661	-0.897435	-0.897618	-0.885074240710734	-0.8852567313890094	-0.9548550635688585	-0.9550362244394541
0.006735	0.005600	0.352448	151.0136647564661	-0.891722	-0.891911	-0.8793594051361441	-0.879547895738785	-0.9491402279942686	-0.9493273887892297
0.006736	0.005798	0.370300	156.3459727564661	-0.885724	-0.885920	-0.8733595695615539	-0.8735550600885607	-0.9431403924196784	-0.9433345531390054
0.006737	0.005966	0.387970	160.8579247564661	-0.879438	-0.879640	-0.867071733986964	-0.8672732244383362	-0.9368525568450885	-0.9370527174887809
0.006739	0.006165	0.405762	166.19023175646612	-0.872864	-0.873072	-0.8604940628377838	-0.8607015531378874	-0.9302748856959083	-0.9304810461883322
0.006740	0.006287	0.423889	169.47165175646612	-0.865997	-0.866209	-0.8536252272631939	-0.8538367174876631	-0.9234060501213184	-0.9236162105381078
0.006741	0.006485	0.442139	174.8039587564661	-0.858836	-0.859055	-0.8464623916886039	-0.8466808818374387	-0.9162432145467284	-0.9164603748878835
0.006742	0.006729	0.459808	181.3667977564661	-0.851387	-0.851614	-0.8390115561140138	-0.8392380461872143	-0.9087923789721383	-0.909017539237659
0.006744	0.006836	0.477386	184.23804075646612	-0.843655	-0.843886	-0.8312758849648338	-0.8315063748867656	-0.9010567078229583	-0.9012858679372103
0.006745	0.007019	0.494171	189.1601697564661	-0.835650	-0.835887	-0.8232690493902437	-0.8235055392365412	-0.8930498722483682	-0.893285032286986
0.006746	0.007324	0.510864	197.3637197564661	-0.827375	-0.827623	-0.8149922138156537	-0.8152397035863168	-0.8847730366737782	-0.8850191966367615
0.006747	0.007538	0.527039	203.1062037564661	-0.818837	-0.819092	-0.8064523782410637	-0.8067068679360925	-0.8762332010991882	-0.8764863609865372
0.006749	0.007614	0.543243	205.15709175646612	-0.810039	-0.810297	-0.7976507070918836	-0.7979081966356437	-0.867431529950008	-0.8676876896860884
0.006750	0.007935	0.558411	213.7708177564661	-0.800997	-0.801265	-0.7886068715172936	-0.7888743609854193	-0.8583876943754181	-0.858653854035864
0.006751	0.008148	0.572052	219.51330275646612	-0.791730	-0.792005	-0.7793380359427036	-0.7796125253351949	-0.849118858800828	-0.8493920183856396
0.006752	0.008301	0.585632	223.6150777564661	-0.782247	-0.782527	-0.7698532003681136	-0.7701326896849705	-0.839634023226238	-0.8399121827354152
0.006754	0.008560	0.597595	230.58809475646612	-0.772567	-0.772856	-0.7601695292189334	-0.7604580183845218	-0.8299503520770579	-0.8302375114349665
0.006755	0.008850	0.609131	238.3814667564661	-0.762702	-0.763001	-0.7503026936443434	-0.7506011827342974	-0.8200835165024679	-0.8203806757847422
0.006756	0.009094	0.619598	244.9443057564661	-0.752669	-0.752976	-0.7402678580697534	-0.740574347084073	-0.8100486809278779	-0.8103538401345177
0.006757	0.009369	0.628265	252.3275007564661	-0.742494	-0.742810	-0.7300910224951633	-0.7304065114338486	-0.7998718453532878	-0.8001860044842933
0.006759	0.009659	0.635986	260.1208727564661	-0.732194	-0.732520	-0.7197873513459833	-0.7201128401333998	-0.7895681742041077	-0.7898923331838446
0.006760	0.009979	0.642548	268.7345987564661	-0.721788	-0.722125	-0.7093795157713932	-0.7097160044831755	-0.7791603386295177	-0.7794954975336202
0.006761	0.010223	0.647949	275.2974387564661	-0.711293	-0.711638	-0.6988826801968032	-0.6992271688329511	-0.7686635030549277	-0.7690066618833958
0.006762	0.010574	0.652710	284.7315207564661	-0.700722	-0.701079	-0.6883098446222131	-0.6886663331827267	-0.7580906674803376	-0.7584458262331715
0.006764	0.010834	0.656250	291.7045377564661	-0.690092	-0.690458	-0.6776761734730332	-0.6780416618822779	-0.7474569963311577	-0.7478211549327226
0.006765	0.011185	0.659119	301.1386197564661	-0.679417	-0.679795	-0.6669993378984431	-0.6673768262320535	-0.7367801607565676	-0.7371563192824983
0.006766	0.011520	0.661224	310.1625237564661	-0.668706	-0.669095	-0.6562865023238531	-0.6566749905818291	-0.7260673251819776	-0.7264544836322738
0.006767	0.011856	0.662781	319.1864277564661	-0.657970	-0.658371	-0.6455486667492631	-0.6459491549316048	-0.7153294896073876	-0.7157286479820495
0.006769	0.012131	0.663879	326.5696227564661	-0.647217	-0.647627	-0.634791995600083	-0.6352014836311559	-0.7045728184582075	-0.7049809766816006
0.006770	0.012482	0.664429	336.0037037564661	-0.636454	-0.636875	-0.624027160025493	-0.6244476479809316	-0.6938079828836174	-0.6942271410313763
0.006771	0.012848	0.664734	345.84796375646613	-0.625686	-0.626120	-0.6132573244509029	-0.6136908123307072	-0.6830381473090273	-0.6834703053811519
0.006772	0.013123	0.664795	353.23115775646613	-0.614917	-0.615360	-0.602486488876313	-0.6029289766804828	-0.6722673117344374	-0.6727084697309276
0.006774	0.013382	0.664612	360.2041747564661	-0.604151	-0.604603	-0.5917168177271328	-0.5921683053800341	-0.6614976405852573	-0.6619477984304788
0.006775	0.013855	0.664062	372.9196767564661	-0.593393	-0.593861	-0.5809569821525428	-0.5814244697298097	-0.6507378050106672	-0.6512039627802544
0.006776	0.014175	0.663361	381.5334037564661	-0.582646	-0.583125	-0.5702081465779528	-0.5706866340795853	-0.6399889694360773	-0.64046612713003
0.006777	0.014450	0.662903	388.9165977564661	-0.571908	-0.572396	-0.5594683110033627	-0.5599557984293609	-0.6292491338614872	-0.6297352914798057
0.006779	0.014816	0.662079	398.7608567564661	-0.561182	-0.561683	-0.5487386398541827	-0.5492391271289122	-0.6185194627123072	-0.6190186201793569
0.006780	0.015228	0.661224	409.8356487564661	-0.550470	-0.550984	-0.5380248042795926	-0.5385382914786878	-0.6078056271377171	-0.6083177845291325
0.006781	0.015488	0.660583	416.8086657564661	-0.539769	-0.540292	-0.5273219687050027	-0.5278444558284634	-0.5971027915631272	-0.5976239488789081
0.006782	0.015839	0.659729	426.2427477564661	-0.529082	-0.529617	-0.5166331331304126	-0.517167620178239	-0.5864139559885371	-0.5869471132286838
0.006784	0.016098	0.658691	433.2157647564661	-0.518411	-0.518955	-0.5059584619812325	-0.5065019488777903	-0.575739284839357	-0.576281441928235
0.006785	0.016510	0.657684	444.2905567564661	-0.507756	-0.508314	-0.4953016264066425	-0.49585911322756593	-0.565082449264767	-0.5656386062780107
0.006786	0.016800	0.656799	452.0839277564661	-0.497116	-0.497684	-0.48465979083205246	-0.4852272775773415	-0.5544406136901769	-0.5550067706277863
0.006787	0.017212	0.655823	463.1587197564661	-0.486492	-0.487073	-0.4740339552574624	-0.4746144419271171	-0.5438147781155869	-0.5443939349775618
0.006789	0.017456	0.654785	469.7215597564661	-0.475885	-0.476475	-0.4634232841082824	-0.46401277062666835	-0.5332041069664069	-0.5337922636771131
0.006790	0.017761	0.653442	477.9251087564661	-0.465299	-0.465899	-0.45283544853369234	-0.453434934976444	-0.5226162713918168	-0.5232144280268887
0.006791	0.018234	0.652252	490.6406107564661	-0.454732	-0.455348	-0.44226661295910236	-0.4428820993262196	-0.5120474358172269	-0.5126615923766643
0.006792	0.018524	0.651001	498.4339827564661	-0.444186	-0.444812	-0.4317187773845123	-0.4323442636759952	-0.5014996002426368	-0.5021237567264399
0.006794	0.018707	0.649689	503.35611175646613	-0.433660	-0.434292	-0.42118910623533223	-0.4218205923755465	-0.4909699290934567	-0.4916000854259912
0.006795	0.019196	0.648773	516.4817907564661	-0.423151	-0.423800	-0.4106782706607422	-0.4113267567253221	-0.4804590935188667	-0.4811062497757668
0.006796	0.019516	0.647461	525.095517756466	-0.412662	-0.413321	-0.4001874350861521	-0.4008459210750977	-0.4699682579442766	-0.47062541412554243
0.006797	0.019806	0.646118	532.8888897564661	-0.402195	-0.402864	-0.3897185995115622	-0.3903870854248733	-0.45949942236968666	-0.46016657847531806
0.006799	0.020050	0.644775	539.4517297564662	-0.391750	-0.392427	-0.37926992836238205	-0.37994641412442454	-0.4490507512205065	-0.44972590717486927
0.006800	0.020462	0.643402	550.5265207564662	-0.381326	-0.382017	-0.36884409278779207	-0.3695345784742001	-0.43862491564591655	-0.43931407152464486
0.006801	0.020798	0.642151	559.5504257564662	-0.370924	-0.371626	-0.358440257213202	-0.35914174282397576	-0.4282210800713265	-0.4289212358744205
0.006802	0.021042	0.640656	566.1132647564662	-0.360545	-0.361256	-0.348059421638612	-0.3487699071737514	-0.41784024449673646	-0.4185494002241961
0.006804	0.021362	0.639099	574.7269917564661	-0.350191	-0.350913	-0.3377017504894319	-0.3384232358733026	-0.4074825733475564	-0.4082027289237473
0.006805	0.021774	0.637726	585.8017837564662	-0.339860	-0.340596	-0.3273689149148419	-0.32810440022307824	-0.39714973777296636	-0.39788389327352297
0.006806	0.022034	0.636292	592.774800756466	-0.329553	-0.330297	-0.3170600793402518	-0.31780356457285386	-0.3868409021983763	-0.3875830576232986
0.006807	0.022385	0.634705	602.2088827564662	-0.319270	-0.320026	-0.30677524376566184	-0.30753072892262945	-0.3765560666237863	-0.3773102219730742
0.006809	0.022690	0.633270	610.412431756466	-0.309011	-0.309778	-0.29651257261648173	-0.2972790576221807	-0.3662933954746062	-0.36705855067262544
0.006810	0.023026	0.631775	619.4363357564662	-0.298777	-0.299555	-0.28627673704189177	-0.28705422197195635	-0.35605755990001625	-0.3568337150224011
0.006811	0.023331	0.630066	627.6398857564661	-0.288570	-0.289358	-0.2760679014673017	-0.27685538632173196	-0.3458487243254262	-0.3466348793721767
0.006812	0.023682	0.628418	637.073966756466	-0.278389	-0.279189	-0.26588506589271166	-0.2666845506715076	-0.33566588875083614	-0.3364640437219523
0.006814	0.023895	0.626984	642.816451756466	-0.268232	-0.269039	-0.25572439474353165	-0.2565308793710588	-0.3255052176016561	-0.3263103724215035
0.006815	0.024261	0.625366	652.6607107564662	-0.258101	-0.258921	-0.2455915591689416	-0.24641104372083442	-0.3153723820270661	-0.3161905367712792
0.006816	0.024658	0.623718	663.3253257564661	-0.247997	-0.248830	-0.23548572359435155	-0.23631820807061002	-0.30526654645247603	-0.3060977011210547
0.006817	0.024902	0.622009	669.888164756466	-0.237921	-0.238762	-0.22540788801976153	-0.22624837242038565	-0.295188710877886	-0.2960278654708304
0.006819	0.025223	0.620209	678.5018917564662	-0.227873	-0.228725	-0.21535621687058146	-0.2162077011199369	-0.28513703972870597	-0.28598719417038165
0.006820	0.025604	0.618439	688.756328756466	-0.217854	-0.218719	-0.2053353812959914	-0.2061998654697125	-0.27511620415411586	-0.2759793585201572
0.006821	0.025909	0.616699	696.9598777564661	-0.207864	-0.208739	-0.1953435457214014	-0.19621802981948813	-0.26512436857952587	-0.26599752286993283
0.006822	0.026108	0.614868	702.2921847564662	-0.197903	-0.198785	-0.18538071014681137	-0.18626219416926373	-0.2551615330049358	-0.25604168721970844
0.006824	0.026428	0.613007	710.9059117564661	-0.187972	-0.188865	-0.1754460389976313	-0.176338522868815	-0.2452268618557558	-0.24611801591925972
0.006825	0.026825	0.611298	721.5705257564662	-0.178069	-0.178975	-0.1655412034230413	-0.1664466872185906	-0.23532202628116577	-0.23622618026903533
0.006826	0.027115	0.609650	729.363897756466	-0.168192	-0.169108	-0.15566236784845125	-0.15657785156836623	-0.22544319070657573	-0.22635734461881096
0.006827	0.027374	0.607910	736.3369147564661	-0.158345	-0.159269	-0.14581353227386123	-0.1467370159181418	-0.21559435513198572	-0.21651650896858654
0.006829	0.027756	0.606049	746.5913517564661	-0.148526	-0.149464	-0.13599086112468114	-0.13692834461769307	-0.20577168398280563	-0.2067078376681378
0.006830	0.028076	0.604218	755.205078756466	-0.138738	-0.139687	-0.12620102555009113	-0.12714950896746868	-0.19598184840821561	-0.1969290020179134
0.006831	0.028320	0.602356	761.7679177564662	-0.128980	-0.129936	-0.1164411899755011	-0.1173966733172443	-0.18622201283362558	-0.18717616636768902
0.006832	0.028610	0.600586	769.5612897564661	-0.119250	-0.120217	-0.10670935440091106	-0.10767583766701992	-0.17649017725903554	-0.17745533071746467
0.006834	0.029007	0.598724	780.2259047564662	-0.109551	-0.110531	-0.097006683251731	-0.09798616636657116	-0.1667875061098555	-0.16776565941701588
0.006835	0.029297	0.596710	788.0192757564662	-0.099884	-0.100874	-0.08733784767714098	-0.08832733071634677	-0.15711867053526546	-0.1581068237667915
0.006836	0.029663	0.594879	797.863535756466	-0.090247	-0.091249	-0.07769901210255094	-0.07870049506612238	-0.1474798349606754	-0.1484799881165671
0.006837	0.029938	0.593048	805.246729756466	-0.080640	-0.081651	-0.06809017652796091	-0.069100659415898	-0.13787099938608538	-0.13888015246634272
0.006839	0.030212	0.591156	812.6299247564662	-0.071063	-0.072083	-0.05850950537878085	-0.05952898811544924	-0.12829032823690534	-0.12930848116589397
0.006840	0.030533	0.589264	821.2436517564661	-0.061517	-0.062548	-0.048961669804190824	-0.049992152465224864	-0.1187424926623153	-0.1197716455156696
0.006841	0.030884	0.587402	830.6777327564662	-0.052001	-0.053044	-0.03944383422960079	-0.04048631681500048	-0.10922465708772527	-0.11026580986544521
0.006842	0.031128	0.585480	837.240572756466	-0.042516	-0.043568	-0.029956998655010753	-0.031008481164776096	-0.09973782151313523	-0.10078797421522083
0.006844	0.031448	0.583466	845.8542997564662	-0.033063	-0.034126	-0.020500327505830696	-0.021562809864327327	-0.09028115036395518	-0.09134230291477205
0.006845	0.031769	0.581696	854.4680267564661	-0.023640	-0.024713	-0.011075491931240666	-0.012147974214102944	-0.08085631478936514	-0.08192746726454768
0.006846	0.032059	0.579834	862.2613987564662	-0.014248	-0.015330	-0.0016816563566506345	-0.0027631385638785637	-0.07146247921477511	-0.0725426316143233
0.006847	0.032349	0.577698	870.0547697564662	-0.004888	-0.005981	0.007680179217939396	0.006587697086345818	-0.06210064364018508	-0.0631917959640989
0.006849	0.032669	0.575897	878.6684967564661	0.004442	0.003338	0.017013850367119457	0.015910368386794584	-0.052766972491005024	-0.053869124663650146
0.006850	0.033020	0.574158	888.1025787564661	0.013743	0.012627	0.026316685941709488	0.025201204037018966	-0.04346413691641499	-0.04457828901342577
0.006851	0.033264	0.572235	894.6654187564661	0.023013	0.021890	0.035588521516299515	0.03446603968724335	-0.034192301341824965	-0.03531345336320138
0.006852	0.033508	0.570343	901.2282577564661	0.032253	0.031121	0.04483035709088955	0.04369887533746773	-0.024950465767234933	-0.026080617712976997
0.006854	0.033905	0.568604	911.8928717564661	0.041464	0.040319	0.05404502824006961	0.0529005466379165	-0.01573579461805487	-0.016878946412528233
0.006855	0.034180	0.566742	919.2760667564662	0.050646	0.049491	0.06322886381465964	0.06207438228814088	-0.006551959043464839	-0.007705110762303853
0.006856	0.034470	0.564850	927.0694387564661	0.059796	0.058632	0.07238069938924968	0.07121721793836526	0.0025998765311252003	0.00143772488792053
0.006857	0.034775	0.562866	935.2729877564661	0.068915	0.067740	0.0815015349638397	0.08032705358858963	0.011720712105715222	0.010547560538144901
0.006859	0.035080	0.560974	943.4765377564661	0.078003	0.076818	0.09059320611301977	0.08940872488903841	0.02081238325489529	0.019629231838593678
0.006860	0.035385	0.559113	951.6800867564662	0.087060	0.085865	0.0996520416876098	0.09845756053926279	0.02987121882948532	0.028678067488818057
0.006861	0.035690	0.557281	959.8836357564662	0.096088	0.094882	0.10868187726219983	0.10747639618948716	0.03890105440407535	0.037696903139042434
0.006862	0.035904	0.555328	965.6261207564662	0.105085	0.103872	0.11768071283678985	0.11646823183971156	0.04789988997866537	0.046688738789266826
0.006864	0.036255	0.553467	975.0602027564662	0.114051	0.112826	0.12665038398596992	0.1254259031401603	0.05686956112784544	0.055646410089715576
0.006865	0.036591	0.551575	984.0841067564661	0.122986	0.121750	0.13558721956055994	0.1343517387903847	0.06580639670243546	0.06457224573993997
0.006866	0.036880	0.549561	991.8774787564662	0.131889	0.130644	0.14449205513514998	0.1432475744406091	0.0747112322770255	0.07346808139016436
0.006867	0.037140	0.547699	998.8504957564662	0.140762	0.139508	0.15336689070974	0.15211341009083346	0.08358606785161551	0.08233391704038873
0.006869	0.037430	0.545959	1006.6438677564661	0.149607	0.148342	0.16221556185892005	0.16095108139128222	0.09243473900079557	0.0911715883408375
0.006870	0.037842	0.544067	1017.7186597564662	0.158421	0.157142	0.17103139743351012	0.1697529170415066	0.10125057457538564	0.09997342399106188
0.006871	0.038071	0.542145	1023.8713217564662	0.167204	0.165918	0.17981623300810012	0.178530752691731	0.11003541014997564	0.10875125964128626
0.006872	0.038239	0.540314	1028.383273756466	0.175956	0.174665	0.18857006858269015	0.18727958834195535	0.11878924572456567	0.11750009529151062
0.006874	0.038651	0.538391	1039.458065756466	0.184679	0.183373	0.19729673973187023	0.19599125964240416	0.12751591687374575	0.12621176659195943
0.006875	0.038940	0.536530	1047.251436756466	0.193370	0.192055	0.20598957530646023	0.20467509529262853	0.13620875244833575	0.1348956022421838
0.006876	0.039246	0.534637	1055.454986756466	0.202032	0.200706	0.21465341088105028	0.2133279309428529	0.1448725880229258	0.14354843789240818
0.006877	0.039429	0.532745	1060.377116756466	0.210662	0.209330	0.2232852464556403	0.22195376659307728	0.15350442359751582	0.15217427354263255
0.006879	0.039810	0.530853	1070.6315527564661	0.219262	0.217917	0.2318889176048204	0.23054443789352605	0.1621080947466959	0.16076494484308132
0.006880	0.040161	0.529022	1080.0656347564661	0.227833	0.226476	0.2404617531794104	0.23910527354375044	0.17068093032128592	0.1693257804933057
0.006881	0.040375	0.527283	1085.808119756466	0.236375	0.235011	0.24900558875400045	0.2476421091939748	0.17922476589587596	0.17786261614353008
0.006882	0.040649	0.525543	1093.1913137564661	0.244888	0.243515	0.25752042432859046	0.2561479448441992	0.18773960147046598	0.1863684517937545
0.006884	0.041031	0.523743	1103.445750756466	0.253372	0.251986	0.2660080954777705	0.26462261614464794	0.196227272619646	0.1948431230942032
0.006885	0.041321	0.521729	1111.239122756466	0.261825	0.260429	0.2744629310523605	0.27306745179487235	0.20468210819423605	0.20328795874442762
0.006886	0.041611	0.519958	1119.0324947564661	0.270248	0.268843	0.2828877666269506	0.2814832874450967	0.2131069437688261	0.21170379439465198
0.006887	0.041870	0.518127	1126.0055117564661	0.278642	0.277228	0.2912836022015406	0.28987012309532106	0.2215027793434161	0.22009063004487633
0.006889	0.042130	0.516296	1132.978528756466	0.287006	0.285583	0.29965127335072067	0.2982287943957699	0.2298704504925962	0.22844930134532515
0.006890	0.042496	0.514526	1142.8227877564661	0.295342	0.293906	0.30798910892531073	0.3065536300459943	0.23820828606718625	0.23677413699554956
0.006891	0.042801	0.512726	1151.026336756466	0.303648	0.302202	0.3162969444999007	0.3148514656962187	0.24651612164177622	0.24507197264577396
0.006892	0.042969	0.510925	1155.5382897564662	0.311925	0.310474	0.3245757800744908	0.3231253013464431	0.2547949572163663	0.25334580829599834
0.006894	0.043365	0.509277	1166.202903756466	0.320175	0.318710	0.3328294512236708	0.3313649726468918	0.2630486283655463	0.26158547959644707
0.006895	0.043640	0.507446	1173.586097756466	0.328396	0.326922	0.3410522867982609	0.3395788082971162	0.2712714639401364	0.26979931524667145
0.006896	0.043900	0.505676	1180.559114756466	0.336588	0.335105	0.3492461223728509	0.34776364394734055	0.27946529951472643	0.2779841508968958
0.006897	0.044113	0.503906	1186.301599756466	0.344751	0.343261	0.3574109579474409	0.3559214795975649	0.2876301350893164	0.2861419865471202
0.006899	0.044495	0.502136	1196.556036756466	0.352886	0.351383	0.365549629096621	0.3640471508980137	0.2957688062384965	0.294267657847569
0.006900	0.044830	0.500458	1205.5799407564662	0.360993	0.359479	0.373658464671211	0.3721449865482381	0.3038776418130865	0.30236549349779335
0.006901	0.045074	0.498596	1212.142779756466	0.369071	0.367548	0.381738300245801	0.38021582219846245	0.31195747738767654	0.3104363291480177
0.006902	0.045349	0.496857	1219.525974756466	0.377120	0.375588	0.3897891358203911	0.3882576578486868	0.3200083129622666	0.3184781647982421
0.006904	0.045715	0.495087	1229.370233756466	0.385140	0.383596	0.3978128069695711	0.3962693291491356	0.32803198411144663	0.32648983609869087
0.006905	0.045944	0.493317	1235.5228957564661	0.393132	0.391580	0.40580664254416116	0.40425516479935997	0.3360258196860367	0.33447567174891524
0.006906	0.046234	0.491547	1243.316267756466	0.401095	0.399533	0.4137714781187512	0.4122100004495844	0.3439906552606267	0.34243050739913966
0.006907	0.046539	0.489777	1251.519817756466	0.409030	0.407458	0.4217083136933412	0.42013683609980873	0.35192749083521674	0.350357343049364
0.006909	0.046783	0.488129	1258.0826567564661	0.416937	0.415357	0.4296189848425213	0.4280395074002575	0.35983816198439683	0.35826001434981275
0.006910	0.047104	0.486359	1266.696383756466	0.424817	0.423226	0.4375008204171113	0.4359103430504819	0.3677199975589868	0.36613085000003714
0.006911	0.047409	0.484711	1274.8999327564661	0.432669	0.431067	0.4453546559917014	0.44375317870070624	0.3755738331335769	0.3739736856502615
0.006912	0.047668	0.482910	1281.8729497564661	0.440492	0.438882	0.4531794915662914	0.45157001435093064	0.3833986687081669	0.3817905213004859
0.006914	0.047943	0.481171	1289.256144756466	0.448287	0.446668	0.46097816271547143	0.45935968565137947	0.39119733985734695	0.38958019260093474
0.006915	0.048233	0.479492	1297.0495167564661	0.456055	0.454426	0.4687479982900615	0.46711952130160384	0.398967175431937	0.3973400282511591
0.006916	0.048584	0.477844	1306.483598756466	0.463796	0.462155	0.4764908338646515	0.4748503569518282	0.40671001100652704	0.40507086390138347
0.006917	0.048813	0.476044	1312.636260756466	0.471508	0.469859	0.4842046694392415	0.4825561926020526	0.41442384658111703	0.4127766995516079
0.006919	0.049133	0.474396	1321.2499867564661	0.479193	0.477534	0.4918933405884216	0.49023486390250137	0.4221125177302971	0.42045537085205664
0.006920	0.049515	0.472748	1331.504423756466	0.486852	0.485179	0.4995541761630116	0.49788169955272576	0.42977335330488714	0.42810220650228104
0.006921	0.049606	0.470917	1333.9654887564661	0.494481	0.492805	0.5071850117376017	0.50550953520295	0.4374041888794772	0.4357300421525053
0.006922	0.049957	0.469147	1343.3995707564661	0.502081	0.500394	0.5147868473121917	0.5131003708531745	0.44500602445406723	0.4433208778027298
0.006924	0.050293	0.467499	1352.423474756466	0.509655	0.507956	0.5223645184613718	0.5206660421536232	0.4525836956032473	0.4508865491031785
0.006925	0.050583	0.465820	1360.216846756466	0.517201	0.515492	0.5299123540359618	0.5282038778038476	0.46013153117783734	0.45842438475340286
0.006926	0.050797	0.464081	1365.959331756466	0.524719	0.523003	0.5374321896105518	0.535716713454072	0.46765136675242736	0.4659372204036273
0.006927	0.051117	0.462463	1374.573058756466	0.532211	0.530484	0.5449260251851419	0.5431995491042964	0.4751452023270174	0.4734200560538516
0.006929	0.051407	0.460693	1382.3664307564661	0.539674	0.537938	0.5523926963343219	0.5506572204047452	0.4826118734761974	0.48087772735430045
0.006930	0.051697	0.459045	1390.159801756466	0.547111	0.545365	0.559831531908912	0.5580860560549695	0.4900507090507875	0.4883065630045248
0.006931	0.051865	0.457336	1394.671754756466	0.554520	0.552768	0.567242367483502	0.565490891705194	0.4974615446253775	0.4957113986547492
0.006932	0.052307	0.455627	1406.566900756466	0.561901	0.560134	0.574625203058092	0.5728587273554183	0.5048443801999675	0.5030792343049736
0.006934	0.052628	0.453888	1415.180627756466	0.569254	0.567476	0.5819818742072721	0.580204398655867	0.5122010513491476	0.5104249056054223
0.006935	0.052856	0.452179	1421.333289756466	0.576579	0.574794	0.589308709781862	0.5875242343060915	0.5195278869237375	0.5177447412556467
0.006936	0.053116	0.450409	1428.306306756466	0.583876	0.582082	0.5966075453564521	0.5948140699563158	0.5268267224983276	0.5250345769058711
0.006937	0.053436	0.448730	1436.920033756466	0.591146	0.589341	0.6038793809310421	0.6020749056065402	0.5340985580729176	0.5322954125560955
0.006939	0.053680	0.447113	1443.482873756466	0.598389	0.596575	0.6111260520802222	0.6093125769069889	0.5413452292220977	0.5395330838565442
0.006940	0.053986	0.445404	1451.686422756466	0.605605	0.603781	0.6183438876548122	0.6165204125572133	0.5485630647966877	0.5467409195067686
0.006941	0.054230	0.443756	1458.249261756466	0.612793	0.610961	0.6255337232294023	0.6237022482074377	0.5557529003712778	0.553922755156993
0.006942	0.054535	0.442047	1466.452811756466	0.619954	0.618112	0.6326965588039923	0.6308550838576621	0.5629157359458679	0.5610755908072174
0.006944	0.054840	0.440308	1474.656360756466	0.627088	0.625235	0.6398342299531723	0.6379817551581108	0.5700534070950478	0.5682022621076661
0.006945	0.055191	0.438629	1484.090442756466	0.634193	0.632329	0.6469410655277624	0.6450775908083353	0.577160242669638	0.5752980977578905
0.006946	0.055389	0.436951	1489.4227497564661	0.641272	0.639401	0.6540219011023524	0.6521514264585596	0.5842410782442279	0.5823719334081149
0.006947	0.055664	0.435333	1496.805944756466	0.648325	0.646444	0.6610767366769424	0.6591962621087841	0.591295913818818	0.5894167690583394
0.006949	0.055984	0.433685	1505.419671756466	0.655350	0.653459	0.6681054078261225	0.6662149334092329	0.598324584967998	0.5964354403587881
0.006950	0.056320	0.431976	1514.443575756466	0.662349	0.660446	0.6751062434007125	0.6732037690594572	0.605325420542588	0.6034242760090125
0.006951	0.056458	0.430389	1518.135172756466	0.669320	0.667413	0.6820790789753026	0.6801726047096817	0.6122982561171781	0.6103931116592369
0.006952	0.056824	0.428619	1527.979431756466	0.676265	0.674345	0.6890259145498926	0.687106440359906	0.6192450916917681	0.6173269473094612
0.006954	0.057175	0.427002	1537.413513756466	0.683182	0.681251	0.6959465856990726	0.6940161116603548	0.6261657628409482	0.6242366186099101
0.006955	0.057404	0.425415	1543.566175756466	0.690074	0.688134	0.7028404212736626	0.7009009473105792	0.6330595984155382	0.6311214542601344
0.006956	0.057632	0.423706	1549.718837756466	0.696938	0.694991	0.7097062568482527	0.7077597829608036	0.6399254339901282	0.6379802899103588
0.006957	0.057953	0.421997	1558.3325647564661	0.703774	0.701816	0.7165440924228428	0.7145866186110279	0.6467632695647183	0.6448071255605832
0.006959	0.058258	0.420258	1566.536114756466	0.710582	0.708614	0.7233557635720229	0.7213882899114766	0.6535749407138984	0.6516087968610319
0.006960	0.058578	0.418579	1575.1498407564661	0.717363	0.715385	0.7301385991466128	0.7281611255617011	0.6603577762884884	0.6583816325112564
0.006961	0.058746	0.416931	1579.661793756466	0.724118	0.722133	0.7368954347212029	0.7349109612119255	0.6671146118630784	0.6651314681614807
0.006962	0.059113	0.415222	1589.506052756466	0.730844	0.728848	0.743623270295793	0.7416277968621499	0.6738424474376685	0.6718483038117051
0.006964	0.059357	0.413605	1596.068891756466	0.737545	0.735540	0.750327941444973	0.7483234681625985	0.6805471185868485	0.6785439751121538
0.006965	0.059708	0.411926	1605.502973756466	0.744218	0.742201	0.7570027770195631	0.754986303812823	0.6872219541614386	0.6852068107623782
0.006966	0.059921	0.410217	1611.245458756466	0.750863	0.748839	0.763649612594153	0.7616261394630474	0.6938687897360285	0.6918466464126026
0.006967	0.060196	0.408508	1618.628652756466	0.757481	0.755448	0.770269448168743	0.7682369751132717	0.7004886253106185	0.698457482062827
0.006969	0.060516	0.406769	1627.242379756466	0.764071	0.762027	0.7768631193179231	0.7748196464137205	0.7070822964597986	0.7050401533632757
0.006970	0.060822	0.405090	1635.445929756466	0.770634	0.768579	0.7834279548925132	0.7813734820639449	0.7136471320343887	0.7115939890135001
0.006971	0.061020	0.403442	1640.778236756466	0.777170	0.775108	0.7899657904671032	0.7879043177141692	0.7201849676089788	0.7181248246637245
0.006972	0.061310	0.401825	1648.571608756466	0.783679	0.781608	0.7964766260416932	0.7944061533643936	0.7266958031835687	0.7246266603139488
0.006974	0.061661	0.400177	1658.0056897564662	0.790162	0.788079	0.8029632971908733	0.8008808246648423	0.7331824743327489	0.7311013316143976
0.006975	0.061935	0.398346	1665.388884756466	0.796615	0.794523	0.8094181327654633	0.8073266603150667	0.7396373099073388	0.737547167264622
0.006976	0.062134	0.396667	1670.721191756466	0.803041	0.800942	0.8158459683400533	0.8137474959652912	0.7460651454819288	0.7439680029148464
0.006977	0.062500	0.394958	1680.5654507564661	0.809439	0.807328	0.8222458039146434	0.8201353316155156	0.7524649810565189	0.7503558385650708
0.006979	0.062820	0.393188	1689.179177756466	0.815809	0.813687	0.8286194750638234	0.8264980029159643	0.7588386522056989	0.7567185098655196
0.006980	0.063034	0.391479	1694.921662756466	0.822151	0.820022	0.8349633106384134	0.8328348385661887	0.765182487780289	0.7630553455157439
0.006981	0.063278	0.389740	1701.484501756466	0.828465	0.826328	0.8412791462130035	0.839142674216413	0.771498323354879	0.7693631811659682
