Repository: pietracorvo/HystAPI

# Example data

The example data in this folder is from measurements performed during my physics bachelor.

The material is **FeSi3** (iron with 3% silicon), aka 'electrical steel', the standard material for ring cores in trafos. 

Four of the five samples where treated with high pressure torison (HPT, 20 rotations at 20GPa), to achieve nanocristallisation of the grains, which has a huge impact on the magnetic properties of the material. The HPT deformation was done at 77K (under liquid nitrogen) and at 293K (at room temperature). Afterwards some samples were heat treated at a temperature of 493K (for two hours) to anneal defects from the deformation process.

The five samples are:

File: testData/FeSi3_annealed/G1_919V_200Hz_800000Fs.txt (part 20 of 29)
--------------------------
t	U1	U2	H	B_raw	J_raw	B_drift	 J_drift	B_corr	J_corr
0.006691	0.264587	-0.015717	7113.600492056496	1.450380	1.441442	1.463147426503077	1.4542088384671152	1.3901706506492308	1.3812340537181729
0.006692	0.264236	-0.015808	7104.166410056496	1.450124	1.441198	1.4628933346523076	1.4539667465284616	1.3899165587984612	1.3809919617795192
0.006694	0.263962	-0.015839	7096.783216056496	1.449868	1.440951	1.4626411509507693	1.453723562651154	1.389664375096923	1.3807487779022116
0.006695	0.263504	-0.015778	7084.477892056495	1.449612	1.440711	1.4623870590999999	1.4534854707125	1.3894102832461535	1.3805106859635576
0.006696	0.263168	-0.015808	7075.453987056495	1.449356	1.440466	1.462132967249231	1.4532423787738462	1.3891561913953847	1.3802675940249038
0.006697	0.262802	-0.015778	7065.609728056495	1.449100	1.440223	1.4618788753984617	1.4530012868351923	1.3889020995446155	1.3800265020862499
0.006699	0.262390	-0.015808	7054.5349370564945	1.448844	1.439981	1.4616266916969232	1.4527631029578847	1.388649915843077	1.3797883182089423
0.006700	0.262039	-0.015808	7045.100855056495	1.448588	1.439736	1.461372599846154	1.4525200110192307	1.3883958239923078	1.3795452262702883
0.006701	0.261719	-0.015900	7036.487128056495	1.448331	1.439490	1.4611175079953846	1.452275919080577	1.3881407321415384	1.3793011343316346
0.006702	0.261337	-0.015900	7026.232691056495	1.448073	1.439245	1.4608614161446154	1.4520328271419232	1.387884640290769	1.3790580423929808
0.006704	0.260849	-0.015839	7013.107012056495	1.447816	1.439005	1.460608232443077	1.4517966432646154	1.3876314565892307	1.378821858515673
0.006705	0.260574	-0.015900	7005.723818056495	1.447559	1.438756	1.4603531405923078	1.4515495513259615	1.3873763647384614	1.3785747665770192
0.006706	0.260269	-0.015961	6997.520268056496	1.447300	1.438508	1.4600960487415386	1.4513034593873075	1.3871192728876922	1.3783286746383652
0.006707	0.259735	-0.015961	6983.164057056496	1.447042	1.438268	1.4598399568907692	1.451065367448654	1.3868631810369227	1.3780905826997116
0.006709	0.259354	-0.015991	6972.9096200564945	1.446783	1.438022	1.4595847731892309	1.450823183571346	1.3866079973353846	1.3778483988224037
0.006710	0.259186	-0.015991	6968.397668056496	1.446524	1.437768	1.4593276813384615	1.4505710916326922	1.386350905484615	1.3775963068837498
0.006711	0.258713	-0.015961	6955.682166056495	1.446265	1.437525	1.4590705894876923	1.4503299996940384	1.3860938136338459	1.377355214945096
0.006712	0.258240	-0.016052	6942.966665056496	1.446005	1.437282	1.4588124976369232	1.4500889077553847	1.385835721783077	1.3771141230064423
0.006714	0.257980	-0.015930	6935.993648056496	1.445747	1.437032	1.4585583139353846	1.449842723878077	1.3855815380815382	1.3768679391291347
0.006715	0.257660	-0.016022	6927.379921056496	1.445487	1.436784	1.4583002220846155	1.4495966319394231	1.3853234462307693	1.3766218471904808
0.006716	0.257156	-0.016022	6913.844064056495	1.445228	1.436541	1.4580431302338461	1.4493555400007694	1.3850663543799997	1.376380755251827
0.006717	0.256805	-0.016052	6904.409982056495	1.444968	1.436293	1.457785038383077	1.4491094480621154	1.3848082625292308	1.376134663313173
0.006719	0.256516	-0.016022	6896.6166110564955	1.444708	1.436043	1.4575288546815386	1.4488632641848076	1.3845520788276922	1.3758884794358652
0.006720	0.256134	-0.016022	6886.362174056496	1.444449	1.435796	1.4572717628307694	1.448618172246154	1.384294986976923	1.3756433874972116
0.006721	0.255722	-0.016052	6875.287382056495	1.444188	1.435550	1.45701267098	1.4483740803075	1.3840358951261535	1.3753992955585577
0.006722	0.255371	-0.016205	6865.853300056495	1.443926	1.435300	1.4567525791292308	1.4481259883688462	1.3837758032753844	1.3751512036199038
0.006724	0.254974	-0.016144	6855.1886860564955	1.443665	1.435052	1.4564953954276922	1.4478818044915385	1.383518619573846	1.374907019742596
0.006725	0.254639	-0.016144	6846.164782056496	1.443403	1.434802	1.456235303576923	1.4476337125528846	1.383258527723077	1.3746589278039423
0.006726	0.254272	-0.016022	6836.320522056496	1.443143	1.434554	1.455977211726154	1.4473876206142309	1.3830004358723076	1.3744128358652885
0.006727	0.253845	-0.016144	6824.835553056495	1.442882	1.434307	1.4557181198753846	1.447142528675577	1.3827413440215381	1.3741677439266347
0.006729	0.253433	-0.016144	6813.760762056496	1.442620	1.434059	1.4554599361738463	1.4468983447982693	1.38248316032	1.373923560049327
0.006730	0.253189	-0.016144	6807.197922056495	1.442359	1.433806	1.4552008443230768	1.4466472528596153	1.3822240684692306	1.373672468110673
0.006731	0.252808	-0.016174	6796.943485056496	1.442097	1.433557	1.4549407524723077	1.4464001609209616	1.3819639766184615	1.3734253761720192
0.006732	0.252304	-0.016144	6783.407629056495	1.441835	1.433312	1.4546806606215386	1.4461570689823076	1.3817038847676923	1.3731822842333652
0.006734	0.251999	-0.016235	6775.204079056495	1.441572	1.433060	1.4544214769200001	1.445908885105	1.3814447010661537	1.3729341003560576
0.006735	0.251663	-0.016205	6766.1801750564955	1.441310	1.432808	1.454161385069231	1.4456587931663463	1.3811846092153846	1.372684008417404
0.006736	0.251282	-0.016266	6755.925738056496	1.441046	1.432558	1.4538992932184616	1.4454107012276922	1.3809225173646151	1.3724359164787499
0.006737	0.250854	-0.016357	6744.440769056495	1.440782	1.432308	1.4536372013676924	1.4451626092890384	1.3806604255138462	1.372187824540096
0.006739	0.250534	-0.016235	6735.827042056495	1.440518	1.432055	1.4533770176661538	1.4449134254117308	1.3804002418123074	1.3719386406627885
0.006740	0.250183	-0.016266	6726.392960056495	1.440255	1.431804	1.4531159258153847	1.444664333473077	1.3801391499615385	1.3716895487241347
0.006741	0.249741	-0.016205	6714.497814056496	1.439992	1.431556	1.4528548339646155	1.444418241534423	1.3798780581107692	1.3714434567854807
0.006742	0.249390	-0.016266	6705.063732056495	1.439729	1.431304	1.4525937421138462	1.4441681495957692	1.37961696626	1.3711933648468269
0.006744	0.249069	-0.016235	6696.450005056495	1.439466	1.431052	1.4523345584123077	1.4439199657184616	1.3793577825584613	1.3709451809695192
0.006745	0.248611	-0.016266	6684.144681056496	1.439202	1.430804	1.4520724665615385	1.4436738737798076	1.3790956907076923	1.3706990890308652
0.006746	0.248276	-0.016266	6675.120777056496	1.438939	1.430552	1.4518113747107693	1.443423781841154	1.378834598856923	1.3704489970922116
0.006747	0.247940	-0.016327	6666.096872056496	1.438674	1.430299	1.4515482828600001	1.4431726899025	1.378571507006154	1.3701979051535575
0.006749	0.247574	-0.016357	6656.252613056495	1.438409	1.430046	1.4512870991584617	1.4429235060251924	1.3783103233046154	1.36994872127625
0.006750	0.247131	-0.016327	6644.3574660564955	1.438145	1.429797	1.4510250073076925	1.4426764140865385	1.378048231453846	1.369701629337596
0.006751	0.246872	-0.016296	6637.384449056495	1.437880	1.429541	1.4507619154569231	1.4424223221478847	1.377785139603077	1.3694475373989423
0.006752	0.246429	-0.016388	6625.489303056496	1.437615	1.429291	1.450498823606154	1.4421742302092309	1.3775220477523078	1.3691994454602885
0.006754	0.246048	-0.016357	6615.234866056495	1.437350	1.429039	1.4502376399046153	1.441926046331923	1.3772608640507689	1.3689512615829806
0.006755	0.245758	-0.016327	6607.441494056495	1.437085	1.428784	1.4499745480538462	1.4416729543932694	1.3769977721999997	1.368698169644327
0.006756	0.245392	-0.016449	6597.597235056495	1.436819	1.428530	1.4497104562030771	1.4414208624546154	1.376733680349231	1.368446077705673
0.006757	0.244843	-0.016449	6582.830846056495	1.436553	1.428282	1.4494463643523077	1.4411747705159617	1.3764695884984612	1.3681999857670193
0.006759	0.244614	-0.016479	6576.6781840564945	1.436286	1.428023	1.4491831806507693	1.440919586638654	1.376206404796923	1.3679448018897116
0.006760	0.244247	-0.016449	6566.833925056495	1.436019	1.427769	1.4489180888	1.4406674947	1.3759413129461535	1.3676927099510576
0.006761	0.243835	-0.016449	6555.759133056496	1.435753	1.427516	1.448653996949231	1.4404164027613462	1.3756772210953847	1.3674416180124038
0.006762	0.243393	-0.016479	6543.863986056496	1.435486	1.427264	1.4483889050984617	1.4401663108226925	1.3754121292446153	1.3671915260737502
0.006764	0.243149	-0.016510	6537.301147056496	1.435218	1.427005	1.4481247213969233	1.4399111269453848	1.3751479455430768	1.3669363421964424
0.006765	0.242767	-0.016510	6527.046710056495	1.434951	1.426750	1.4478596295461539	1.4396580350067307	1.3748828536923074	1.3666832502577884
0.006766	0.242325	-0.016510	6515.151563056495	1.434683	1.426498	1.4475935376953846	1.439407943068077	1.3746167618415384	1.3664331583191347
0.006767	0.241989	-0.016541	6506.127659056496	1.434415	1.426241	1.4473274458446155	1.4391528511294231	1.3743506699907693	1.3661780663804808
0.006769	0.241745	-0.016632	6499.564820056496	1.434146	1.425980	1.4470622621430769	1.4388956672521154	1.3740854862892307	1.365920882503173
0.006770	0.241165	-0.016632	6483.978076056495	1.433877	1.425730	1.4467951702923079	1.4386475753134615	1.3738183944384614	1.3656727905645192
0.006771	0.240860	-0.016602	6475.774526056495	1.433608	1.425471	1.4465280784415384	1.4383904833748076	1.3735513025876922	1.3654156986258652
0.006772	0.240555	-0.016602	6467.570977056495	1.433339	1.425213	1.4462609865907692	1.438134391436154	1.373284210736923	1.3651596066872116
0.006774	0.240128	-0.016632	6456.086008056496	1.433069	1.424958	1.4459948028892307	1.4378832075588461	1.3730180270353842	1.3649084228099038
0.006775	0.239761	-0.016632	6446.2417480564945	1.432800	1.424701	1.4457277110384616	1.4376281156201922	1.3727509351846154	1.3646533308712498
0.006776	0.239426	-0.016663	6437.217844056495	1.432530	1.424442	1.4454596191876925	1.4373710236815385	1.372482843333846	1.364396238932596
0.006777	0.238922	-0.016724	6423.681988056496	1.432259	1.424188	1.445190527336923	1.4371189317428847	1.3722137514830766	1.3641441469939424
0.006779	0.238632	-0.016663	6415.888616056496	1.431989	1.423928	1.4449243436353847	1.436862747865577	1.3719475677815383	1.3638879631166347
0.006780	0.238312	-0.016724	6407.274889056496	1.431718	1.423668	1.4446552517846154	1.436604655926923	1.3716784759307692	1.3636298711779806
0.006781	0.237946	-0.016663	6397.430630056495	1.431448	1.423410	1.4443871599338463	1.4363485639882694	1.3714103840799998	1.363373779239327
0.006782	0.237427	-0.016754	6383.484596056496	1.431177	1.423157	1.444118068083077	1.4360974720496154	1.3711412922292308	1.363122687300673
0.006784	0.237167	-0.016724	6376.511579056496	1.430906	1.422894	1.4438508843815385	1.4358382881723077	1.3708741085276923	1.3628635034233654
0.006785	0.236908	-0.016785	6369.538562056496	1.430634	1.422631	1.4435807925307693	1.4355771962336539	1.370604016676923	1.3626024114847115
0.006786	0.236359	-0.016785	6354.772173056495	1.430362	1.422378	1.44331070068	1.4353261042949998	1.3703339248261535	1.3623513195460575
0.006787	0.235992	-0.016724	6344.9279130564955	1.430091	1.422119	1.4430416088292308	1.435069012356346	1.3700648329753844	1.3620942276074037
0.006789	0.235779	-0.016754	6339.185429056495	1.429820	1.421855	1.4427744251276924	1.4348088284790386	1.369797649273846	1.3618340437300962
0.006790	0.235291	-0.016815	6326.0597500564945	1.429547	1.421599	1.442503333276923	1.4345547365403848	1.3695265574230766	1.3615799517914424
0.006791	0.234833	-0.016785	6313.7544260564955	1.429275	1.421342	1.442233241426154	1.4342996446017309	1.3692564655723078	1.3613248598527885
0.006792	0.234558	-0.016907	6306.371231056495	1.429002	1.421078	1.4419621495753847	1.434037552663077	1.3689853737215385	1.3610627679141347
0.006794	0.234222	-0.016846	6297.3473270564955	1.428729	1.420817	1.4416929658738462	1.4337803687857693	1.3687161900199998	1.360805584036827
0.006795	0.233826	-0.016815	6286.682713056496	1.428456	1.420557	1.4414218740230769	1.4335222768471154	1.3684450981692304	1.360547492098173
0.006796	0.233429	-0.016846	6276.018098056495	1.428183	1.420298	1.4411507821723077	1.4332651849084617	1.3681740063184615	1.3602904001595193
0.006797	0.233063	-0.016907	6266.173839056495	1.427909	1.420036	1.4408786903215387	1.4330050929698077	1.3679019144676925	1.3600303082208653
0.006799	0.232651	-0.016937	6255.099047056496	1.427635	1.419776	1.44060850662	1.4327489090924999	1.3676317307661536	1.3597741243435575
0.006800	0.232346	-0.016876	6246.895498056496	1.427362	1.419513	1.440337414769231	1.4324878171538462	1.3673606389153847	1.3595130324049038
0.006801	0.231949	-0.016907	6236.230884056495	1.427088	1.419252	1.4400653229184615	1.4322287252151922	1.3670885470646152	1.3592539404662498
0.006802	0.231537	-0.016998	6225.156092056495	1.426812	1.418991	1.4397912310676924	1.4319696332765384	1.366814455213846	1.358994848527596
0.006804	0.231186	-0.016968	6215.7220100564955	1.426538	1.418728	1.439521047366154	1.4317104493992308	1.3665442715123075	1.3587356646502884
0.006805	0.230865	-0.016937	6207.108283056496	1.426263	1.418464	1.4392479555153848	1.431448357460577	1.3662711796615383	1.3584735727116346
0.006806	0.230438	-0.017029	6195.623314056495	1.425987	1.418203	1.4389738636646154	1.4311892655219232	1.365997087810769	1.3582144807729808
0.006807	0.229980	-0.017090	6183.317990056496	1.425711	1.417942	1.4386997718138461	1.4309301735832693	1.3657229959599997	1.357955388834327
0.006809	0.229736	-0.017029	6176.755151056495	1.425435	1.417674	1.4384275881123079	1.4306659897059617	1.3654508122584614	1.3576912049570193
0.006810	0.229416	-0.017029	6168.141424056495	1.425159	1.417409	1.4381534962615385	1.4304028977673076	1.3651767204076921	1.3574281130183652
0.006811	0.228882	-0.016998	6153.785212056495	1.424883	1.417151	1.4378794044107692	1.430146805828654	1.3649026285569228	1.3571720210797116
0.006812	0.228561	-0.017120	6145.171485056495	1.424606	1.416885	1.43760431256	1.4298827138899999	1.3646275367061538	1.3569079291410575
0.006814	0.228287	-0.017059	6137.788291056495	1.424329	1.416618	1.4373311288584616	1.4296195300126922	1.3643543530046154	1.3566447452637498
0.006815	0.227814	-0.017120	6125.072789056496	1.424052	1.416357	1.4370560370076924	1.4293604380740386	1.364079261153846	1.3563856533250962
0.006816	0.227463	-0.017059	6115.638708056495	1.423776	1.416092	1.436781945156923	1.4290973461353846	1.3638051693030766	1.3561225613864423
0.006817	0.227112	-0.017090	6106.204626056495	1.423499	1.415827	1.436506853306154	1.4288342541967307	1.3635300774523076	1.3558594694477883
0.006819	0.226746	-0.017181	6096.360367056495	1.423221	1.415561	1.4362326696046155	1.4285720703194231	1.363255893750769	1.3555972855704808
0.006820	0.226364	-0.017151	6086.105930056496	1.422943	1.415296	1.4359565777538463	1.4283089783807694	1.3629798019	1.355334193631827
0.006821	0.225998	-0.017059	6076.261671056496	1.422666	1.415032	1.4356814859030769	1.4280468864421154	1.3627047100492304	1.355072101693173
0.006822	0.225616	-0.017151	6066.007234056495	1.422389	1.414767	1.4354063940523076	1.4277837945034617	1.3624296181984614	1.3548090097545193
0.006824	0.225174	-0.017181	6054.1120870564955	1.422110	1.414504	1.4351312103507692	1.4275246106261539	1.3621544344969228	1.3545498258772115
0.006825	0.224915	-0.017212	6047.139070056495	1.421832	1.414234	1.4348551185	1.4272565186875	1.3618783426461536	1.3542817339385576
0.006826	0.224518	-0.017181	6036.474456056496	1.421553	1.413969	1.434578026649231	1.4269934267488462	1.3616012507953847	1.3540186419999038
0.006827	0.224075	-0.017212	6024.579309056495	1.421274	1.413705	1.4343009347984614	1.4267313348101922	1.361324158944615	1.3537565500612498
0.006829	0.223740	-0.017242	6015.555405056495	1.420995	1.413437	1.4340257510969232	1.4264671509328848	1.3610489752430768	1.3534923661839424
0.006830	0.223450	-0.017181	6007.762033056495	1.420716	1.413168	1.433748659246154	1.4262000589942307	1.3607718833923075	1.3532252742452884
0.006831	0.222977	-0.017242	5995.046531056496	1.420437	1.412905	1.4334715673953846	1.425938967055577	1.3604947915415382	1.3529641823066347
0.006832	0.222580	-0.017303	5984.381917056495	1.420157	1.412638	1.4331934755446154	1.4256738751169231	1.3602166996907692	1.3526990903679807
0.006834	0.222290	-0.017303	5976.588545056495	1.419877	1.412368	1.432917291843077	1.4254076912396154	1.3599405159892308	1.352432906490673
0.006835	0.221939	-0.017334	5967.154463056495	1.419596	1.412099	1.432638199992308	1.4251405993009616	1.3596614241384617	1.3521658145520192
0.006836	0.221375	-0.017303	5951.977897056495	1.419315	1.411837	1.4323591081415386	1.4248805073623076	1.3593823322876921	1.3519057226133653
0.006837	0.221161	-0.017334	5946.2354130564945	1.419035	1.411564	1.4320810162907693	1.424609415423654	1.3591042404369231	1.3516346306747116
0.006839	0.220856	-0.017334	5938.031863056496	1.418754	1.411293	1.4318038325892308	1.424342231546346	1.3588270567353846	1.3513674467974037
0.006840	0.220398	-0.017334	5925.726539056495	1.418473	1.411028	1.4315247407384617	1.4240791396076924	1.3585479648846155	1.35110435485875
0.006841	0.219940	-0.017395	5913.421215056496	1.418191	1.410762	1.4312446488876924	1.4238150476690385	1.3582678730338462	1.3508402629200962
0.006842	0.219681	-0.017395	5906.448198056496	1.417909	1.410489	1.4309645570369232	1.4235439557303848	1.357987781183077	1.3505691709814425
0.006844	0.219269	-0.017426	5895.373406056495	1.417627	1.410220	1.4306863733353847	1.423278771853077	1.3577095974815383	1.3503039871041347
0.006845	0.218918	-0.017426	5885.939324056495	1.417345	1.409950	1.4304062814846155	1.423010679914423	1.357429505630769	1.3500358951654807
0.006846	0.218506	-0.017456	5874.864533056496	1.417062	1.409681	1.4301251896338463	1.4227435879757693	1.35714841378	1.349768803226827
0.006847	0.218216	-0.017456	5867.071161056496	1.416779	1.409408	1.429844097783077	1.4224724960371153	1.3568673219292307	1.349497711288173
0.006849	0.217728	-0.017487	5853.945482056495	1.416496	1.409141	1.4295649140815385	1.4222093121598076	1.3565881382276923	1.3492345274108652
0.006850	0.217438	-0.017517	5846.152110056495	1.416212	1.408867	1.4292828222307694	1.421937220221154	1.3563060463769232	1.3489624354722116
0.006851	0.217056	-0.017548	5835.8976730564955	1.415928	1.408596	1.42900073038	1.4216681282824999	1.3560239545261537	1.3486933435335575
0.006852	0.216599	-0.017578	5823.592349056495	1.415643	1.408327	1.4287176385292308	1.4214010363438463	1.3557408626753844	1.348426251594904
0.006854	0.216263	-0.017517	5814.568445056495	1.415359	1.408054	1.4284374548276924	1.4211318524665384	1.355460678973846	1.348157067717596
0.006855	0.215988	-0.017487	5807.185250056495	1.415076	1.407780	1.4281563629769232	1.4208597605278848	1.355179587123077	1.3478849757789424
0.006856	0.215393	-0.017578	5791.188329056495	1.414791	1.407515	1.427873271126154	1.4205966685892308	1.3548964952723077	1.3476218838402885
0.006857	0.215149	-0.017639	5784.625489056496	1.414506	1.407238	1.4275901792753847	1.420321576650577	1.3546134034215385	1.3473467919016346
0.006859	0.214828	-0.017639	5776.011762056496	1.414220	1.406963	1.4273079955738461	1.4200503927732693	1.3543312197199997	1.347075608024327
0.006860	0.214447	-0.017670	5765.757326056495	1.413934	1.406690	1.427023903723077	1.4197793008346153	1.3540471278692308	1.346804516085673
0.006861	0.213959	-0.017639	5752.631647056496	1.413648	1.406420	1.4267398118723078	1.4195112088959616	1.3537630360184614	1.3465364241470192
0.006862	0.213638	-0.017670	5744.017920056496	1.413362	1.406145	1.4264557200215384	1.4192381169573076	1.353478944167692	1.3462633322083652
0.006864	0.213379	-0.017639	5737.044903056496	1.413076	1.405868	1.42617353632	1.4189649330799998	1.3531967604661537	1.3459901483310575
0.006865	0.212891	-0.017670	5723.919224056495	1.412789	1.405598	1.4258884444692308	1.418696841141346	1.3529116686153846	1.3457220563924037
0.006866	0.212479	-0.017761	5712.844432056496	1.412502	1.405324	1.4256033526184615	1.4184247492026922	1.352626576764615	1.3454499644537499
0.006867	0.212234	-0.017792	5706.281593056496	1.412214	1.405044	1.4253172607676925	1.4181466572640384	1.3523404849138463	1.345171872515096
0.006869	0.211792	-0.017731	5694.386446056495	1.411926	1.404772	1.425033077066154	1.4178784733867307	1.3520563012123077	1.3449036886377883
0.006870	0.211365	-0.017731	5682.901477056495	1.411639	1.404499	1.4247479852153848	1.417607381448077	1.3517712093615386	1.3446325966991346
0.006871	0.211044	-0.017670	5674.2877500564955	1.411352	1.404223	1.4244628933646153	1.417333289509423	1.351486117510769	1.3443585047604807
0.006872	0.210709	-0.017822	5665.263846056496	1.411064	1.403947	1.4241768015138463	1.4170591975707694	1.3512000256599999	1.344084412821827
0.006874	0.210312	-0.017761	5654.599231056496	1.410776	1.403672	1.4238926178123077	1.4167880136934616	1.3509158419584613	1.3438132289445193
0.006875	0.209961	-0.017822	5645.165150056495	1.410488	1.403395	1.4236065259615385	1.4165129217548076	1.350629750107692	1.3435381370058652
0.006876	0.209564	-0.017792	5634.500535056495	1.410199	1.403120	1.4233194341107693	1.4162398298161538	1.3503426582569231	1.3432650450672114
0.006877	0.209152	-0.017822	5623.425744056496	1.409911	1.402846	1.42303334226	1.4159677378775	1.3500565664061535	1.3429929531285576
0.006879	0.208862	-0.017822	5615.632372056496	1.409622	1.402566	1.4227481585584616	1.4156915540001924	1.3497713827046152	1.34271676925125
0.006880	0.208542	-0.017914	5607.018645056496	1.409332	1.402287	1.4224600667076923	1.4154144620615385	1.349483290853846	1.3424396773125962
0.006881	0.208023	-0.017883	5593.072611056496	1.409042	1.402015	1.422171974856923	1.4151443701228847	1.3491951990030766	1.3421695853739424
0.006882	0.207672	-0.017914	5583.638529056496	1.408752	1.401737	1.421883883006154	1.4148682781842308	1.3489071071523075	1.3418934934352884
0.006884	0.207397	-0.017914	5576.255335056496	1.408461	1.401456	1.4215966993046154	1.414591094306923	1.348619923450769	1.3416163095579807
0.006885	0.206970	-0.018005	5564.770365056496	1.408170	1.401179	1.4213076074538462	1.4143160023682693	1.3483308315999998	1.341341217619327
0.006886	0.206497	-0.018005	5552.054864056496	1.407878	1.400903	1.4210175156030769	1.4140419104296154	1.3480407397492304	1.341067125680673
0.006887	0.206268	-0.018005	5545.902202056495	1.407586	1.400619	1.4207274237523078	1.4137598184909617	1.3477506478984616	1.3407850337420193
0.006889	0.205902	-0.018066	5536.057942056495	1.407294	1.400339	1.4204392400507693	1.413483634613654	1.3474624641969228	1.3405088498647115
0.006890	0.205414	-0.018005	5522.932263056495	1.407002	1.400063	1.4201491482000002	1.413209542675	1.347172372346154	1.3402347579260576
0.006891	0.205078	-0.017975	5513.908359056495	1.406711	1.399783	1.419860056349231	1.4129314507363462	1.3468832804953847	1.3399566659874038
0.006892	0.204819	-0.018005	5506.935342056495	1.406419	1.399501	1.4195699644984616	1.4126513587976925	1.3465931886446154	1.3396765740487502
0.006894	0.204391	-0.017975	5495.450373056496	1.406128	1.399224	1.4192827807969233	1.4123781749203848	1.3463060049430768	1.3394033901714424
0.006895	0.203934	-0.018066	5483.145049056495	1.405836	1.398947	1.418992688946154	1.4121030829817307	1.3460159130923075	1.3391282982327883
0.006896	0.203629	-0.018036	5474.941499056495	1.405543	1.398665	1.4187015970953847	1.411822991043077	1.3457248212415385	1.3388482062941347
0.006897	0.203262	-0.018097	5465.097240056495	1.405250	1.398384	1.4184105052446156	1.4115438991044231	1.3454337293907694	1.3385691143554808
0.006899	0.202881	-0.018158	5454.8428030564955	1.404956	1.398103	1.418120321543077	1.4112667152271154	1.345143545689231	1.338291930478173
0.006900	0.202515	-0.018188	5444.998544056496	1.404662	1.397821	1.417828229692308	1.4109866232884616	1.3448514538384617	1.3380118385395192
0.006901	0.202179	-0.018097	5435.9746400564945	1.404368	1.397538	1.4175361378415385	1.4107055313498076	1.344559361987692	1.3377307466008652
0.006902	0.201691	-0.018219	5422.848961056496	1.404073	1.397260	1.4172430459907692	1.4104294394111538	1.3442662701369228	1.3374546546622115
0.006904	0.201416	-0.018127	5415.465766056495	1.403779	1.396975	1.416952862289231	1.4101482555338463	1.3439760864353847	1.337173470784904
0.006905	0.201050	-0.018188	5405.621507056496	1.403485	1.396693	1.4166607704384617	1.4098681635951924	1.3436839945846155	1.33689337884625
0.006906	0.200562	-0.018250	5392.495828056495	1.403189	1.396414	1.4163666785876923	1.4095910716565385	1.343389902733846	1.3366162869075962
0.006907	0.200256	-0.018250	5384.292279056495	1.402893	1.396129	1.416072586736923	1.4093079797178847	1.3430958108830766	1.3363331949689423
0.006909	0.199951	-0.018250	5376.088729056495	1.402598	1.395843	1.4157814030353846	1.409025795840577	1.3428046271815384	1.3360510110916346
0.006910	0.199493	-0.018341	5363.783405056496	1.402301	1.395562	1.4154863111846154	1.408746703901923	1.3425095353307692	1.3357719191529807
0.006911	0.199112	-0.018311	5353.528968056495	1.402004	1.395278	1.4151912193338463	1.4084646119632693	1.34221444348	1.335489827214327
0.006912	0.198853	-0.018311	5346.555951056496	1.401707	1.394990	1.414896127483077	1.4081785200246153	1.3419193516292305	1.335203735275673
0.006914	0.198502	-0.018311	5337.121870056495	1.401411	1.394705	1.4146039437815385	1.4078973361473077	1.341627167927692	1.3349225513983654
0.006915	0.197952	-0.018311	5322.355481056495	1.401114	1.394427	1.4143088519307692	1.407621244208654	1.341332076076923	1.3346464594597116
0.006916	0.197647	-0.018341	5314.1519310564945	1.400817	1.394140	1.41401376008	1.4073361522699999	1.3410369842261538	1.3343613675210575
0.006917	0.197388	-0.018341	5307.178914056496	1.400520	1.393852	1.4137186682292309	1.4070500603313463	1.3407418923753847	1.334075275582404
0.006919	0.196899	-0.018341	5294.053235056495	1.400223	1.393571	1.4134254845276923	1.4067728764540384	1.3404487086738461	1.333798091705096
0.006920	0.196548	-0.018402	5284.619153056496	1.399925	1.393285	1.4131293926769233	1.4064887845153848	1.3401526168230768	1.3335139997664425
0.006921	0.196228	-0.018402	5276.005426056496	1.399626	1.392998	1.4128323008261539	1.4062036925767307	1.3398555249723074	1.3332289078277884
0.006922	0.195786	-0.018402	5264.110280056495	1.399328	1.392715	1.4125362089753846	1.405922600638077	1.3395594331215381	1.3329478158891346
0.006924	0.195389	-0.018402	5253.445666056496	1.399030	1.392430	1.4122420252738461	1.4056414167607694	1.33926524942	1.332666632011827
0.006925	0.195053	-0.018433	5244.421761056496	1.398731	1.392143	1.411944933423077	1.4053563248221153	1.3389681575692305	1.3323815400731729
0.006926	0.194733	-0.018494	5235.808034056496	1.398432	1.391854	1.4116478415723077	1.4050692328834615	1.3386710657184615	1.3320944481345192
0.006927	0.194290	-0.018524	5223.912888056495	1.398132	1.391569	1.4113497497215384	1.4047861409448077	1.338372973867692	1.3318113561958653
0.006929	0.193970	-0.018555	5215.299161056495	1.397831	1.391279	1.4110525660200002	1.4044999570674999	1.3380757901661537	1.3315251723185575
0.006930	0.193619	-0.018585	5205.865079056495	1.397531	1.390990	1.4107544741692308	1.4042128651288461	1.3377776983153846	1.3312380803799038
0.006931	0.193192	-0.018494	5194.380110056496	1.397230	1.390704	1.4104553823184616	1.4039287731901924	1.3374786064646154	1.33095398844125
0.006932	0.192810	-0.018616	5184.125673056495	1.396929	1.390416	1.4101562904676925	1.4036426812515386	1.337179514613846	1.3306678965025962
0.006934	0.192490	-0.018555	5175.511946056495	1.396628	1.390126	1.409859106766154	1.4033564973742307	1.3368823309123075	1.3303817126252884
0.006935	0.192017	-0.018585	5162.796445056496	1.396328	1.389841	1.4095610149153848	1.4030734054355771	1.3365842390615383	1.3300986206866348
0.006936	0.191681	-0.018555	5153.772540056496	1.396026	1.389551	1.4092609230646154	1.402785313496923	1.336284147210769	1.3298105287479807
0.006937	0.191360	-0.018707	5145.1588140564945	1.395724	1.389260	1.4089608312138462	1.4024962215582693	1.33598405536	1.3295214368093269
0.006939	0.190979	-0.018646	5134.904377056495	1.395422	1.388971	1.4086626475123076	1.4022110376809616	1.3356858716584612	1.3292362529320192
0.006940	0.190460	-0.018585	5120.958343056496	1.395120	1.388687	1.4083625556615385	1.4019289457423076	1.3353857798076922	1.3289541609933653
0.006941	0.190216	-0.018677	5114.395503056496	1.394818	1.388392	1.4080624638107693	1.401635853803654	1.3350856879569228	1.3286610690547116
0.006942	0.189880	-0.018738	5105.371599056496	1.394514	1.388100	1.40776037196	1.4013457618649998	1.3347835961061536	1.3283709771160574
0.006944	0.189423	-0.018799	5093.066275056495	1.394210	1.387811	1.4074601882584616	1.4010605779876923	1.3344834124046154	1.32808579323875
0.006945	0.189026	-0.018738	5082.401661056496	1.393906	1.387521	1.4071580964076924	1.4007724860490385	1.3341813205538462	1.3277977013000961
0.006946	0.188828	-0.018738	5077.069354056495	1.393603	1.387224	1.406857004556923	1.4004773941103847	1.3338802287030767	1.3275026093614424
0.006947	0.188339	-0.018799	5063.943674056496	1.393298	1.386936	1.406553912706154	1.4001913021717307	1.3335771368523077	1.3272165174227883
0.006949	0.187988	-0.018829	5054.509593056495	1.392993	1.386643	1.4062527290046154	1.3999021182944231	1.333275953150769	1.3269273335454808
0.006950	0.187622	-0.018860	5044.665333056495	1.392688	1.386350	1.4059496371538462	1.3996110263557693	1.3329728613	1.326636241606827
0.006951	0.187317	-0.018768	5036.461784056495	1.392383	1.386056	1.4056465453030769	1.3993189344171153	1.3326697694492307	1.326344149668173
0.006952	0.186859	-0.018921	5024.156460056496	1.392077	1.385765	1.4053424534523078	1.3990298424784615	1.3323656775984616	1.3260550577295191
0.006954	0.186523	-0.018860	5015.132556056495	1.391771	1.385471	1.4050402697507693	1.3987396586011538	1.3320634938969231	1.3257648738522114
0.006955	0.186081	-0.018921	5003.237409056495	1.391465	1.385179	1.4047361779	1.3984495666624999	1.3317594020461536	1.3254747819135575
0.006956	0.185715	-0.018951	4993.393150056496	1.391158	1.384885	1.4044310860492306	1.398157474723846	1.3314543101953844	1.3251826899749037
0.006957	0.185379	-0.018951	4984.369245056496	1.390851	1.384589	1.4041259941984616	1.3978633827851925	1.3311492183446152	1.3248885980362501
0.006959	0.185089	-0.018951	4976.575873056496	1.390544	1.384292	1.403822810496923	1.3975701989078848	1.3308460346430766	1.3245954141589424
0.006960	0.184601	-0.018951	4963.450194056495	1.390237	1.384001	1.4035177186461538	1.3972811069692308	1.3305409427923074	1.3243063222202884
0.006961	0.184219	-0.018951	4953.195758056496	1.389930	1.383707	1.4032126267953848	1.396989015030577	1.3302358509415386	1.3240142302816347
0.006962	0.183990	-0.019073	4947.043096056495	1.389621	1.383406	1.4029055349446153	1.396689923091923	1.3299287590907691	1.3237151383429806
0.006964	0.183563	-0.019043	4935.558126056496	1.389312	1.383112	1.4026003512430771	1.3963997392146152	1.3296235753892307	1.3234249544656729
0.006965	0.183075	-0.019073	4922.432447056495	1.389003	1.382819	1.4022932593923076	1.3961086472759616	1.3293164835384612	1.3231338625270193
0.006966	0.182877	-0.019135	4917.100140056495	1.388694	1.382516	1.4019861675415386	1.3958075553373077	1.3290093916876922	1.3228327705883653
0.006967	0.182495	-0.019135	4906.845703056495	1.388384	1.382219	1.4016780756907694	1.395512463398654	1.328701299836923	1.3225376786497116
0.006969	0.182007	-0.019135	4893.720024056496	1.388074	1.381925	1.4013718919892308	1.3952222795213463	1.3283951161353844	1.3222474947724039
0.006970	0.181656	-0.019165	4884.285943056495	1.387763	1.381627	1.4010628001384617	1.3949261875826924	1.3280860242846155	1.32195140283375
0.006971	0.181381	-0.019135	4876.902748056495	1.387453	1.381326	1.4007547082876923	1.3946270956440385	1.327777932433846	1.3216523108950962
0.006972	0.180878	-0.019135	4863.366892056496	1.387143	1.381033	1.4004466164369231	1.3943360037053847	1.3274698405830767	1.3213612189564423
0.006974	0.180466	-0.019257	4852.292100056495	1.386831	1.380735	1.4001384327353845	1.394041819828077	1.3271616568815383	1.3210670350791347
0.006975	0.180206	-0.019226	4845.319083056496	1.386520	1.380432	1.3998293408846154	1.3937407278894232	1.326852565030769	1.3207659431404808
0.006976	0.179840	-0.019257	4835.474824056495	1.386208	1.380133	1.3995192490338464	1.3934436359507694	1.32654247318	1.320468851201827
0.006977	0.179413	-0.019287	4823.989855056496	1.385895	1.379835	1.399208157183077	1.3931475440121153	1.3262313813292308	1.320172759263173
0.006979	0.179108	-0.019318	4815.786305056496	1.385582	1.379532	1.3988989734815387	1.3928483601348076	1.3259221976276923	1.3198735753858652
0.006980	0.178741	-0.019287	4805.942046056496	1.385270	1.379232	1.3985888816307692	1.392550268196154	1.3256121057769228	1.3195754834472115
0.006981	0.178253	-0.019318	4792.816367056495	1.384957	1.378936	1.39827778978	1.3922561762574999	1.3253010139261536	1.3192813915085575
0.006982	0.178009	-0.019318	4786.253527056495	1.384644	1.378631	1.397966697929231	1.3919530843188461	1.3249899220753845	1.3189782995699038
0.006984	0.177628	-0.019348	4775.999091056496	1.384331	1.378330	1.3976575142276924	1.3916559004415385	1.324680738373846	1.3186811156925962
0.006985	0.177124	-0.019379	4762.463234056495	1.384017	1.378033	1.3973454223769233	1.3913608085028848	1.324368646523077	1.3183860237539424
0.006986	0.176865	-0.019379	4755.490217056495	1.383703	1.377728	1.3970333305261537	1.3910577165642308	1.3240565546723073	1.3180829318152885
0.006987	0.176575	-0.019440	4747.696845056495	1.383388	1.377423	1.3967202386753848	1.390754624625577	1.3237434628215383	1.3177798398766347
0.006989	0.176041	-0.019440	4733.340634056496	1.383073	1.377126	1.3964090549738462	1.3904614407482694	1.32343227912	1.317486655999327
0.006990	0.175674	-0.019470	4723.496374056496	1.382757	1.376823	1.396094963123077	1.3901603488096153	1.3231181872692308	1.3171855640606729
0.006991	0.175415	-0.019470	4716.523357056496	1.382442	1.376516	1.3957818712723078	1.3898552568709617	1.3228050954184614	1.3168804721220193
0.006992	0.175034	-0.019562	4706.268921056495	1.382125	1.376213	1.3954667794215385	1.3895541649323075	1.322490003567692	1.3165793801833652
0.006994	0.174576	-0.019501	4693.963597056496	1.381809	1.375912	1.3951545957200002	1.389256981055	1.322177819866154	1.3162821963060576
0.006995	0.174225	-0.019562	4684.529515056496	1.381492	1.375607	1.3948395038692307	1.3889538891163462	1.3218627280153843	1.3159791043674038
0.006996	0.173935	-0.019623	4676.736143056496	1.381174	1.375299	1.3945234120184615	1.3886477971776925	1.3215466361646153	1.3156730124287501
0.006997	0.173477	-0.019684	4664.430819056495	1.380855	1.374995	1.3942063201676924	1.3883457052390384	1.3212295443138462	1.315370920490096
0.006999	0.173080	-0.019714	4653.766204056496	1.380536	1.374690	1.393891136466154	1.3880445213617307	1.3209143606123077	1.3150697366127884
0.007000	0.172760	-0.019684	4645.152478056496	1.380217	1.374381	1.3935740446153848	1.387737429423077	1.3205972687615386	1.3147626446741347
0.007001	0.172318	-0.019684	4633.257331056495	1.379898	1.374077	1.3932569527646155	1.387435337484423	1.320280176910769	1.3144605527354807
0.007002	0.171967	-0.019714	4623.823249056495	1.379579	1.373770	1.3929398609138464	1.3871302455457692	1.31996308506	1.3141554607968269
0.007004	0.171661	-0.019714	4615.619700056495	1.379260	1.373461	1.3926246772123076	1.3868250616684616	1.3196479013584614	1.3138502769195193
0.007005	0.171234	-0.019714	4604.134731056496	1.378940	1.373156	1.3923065853615386	1.3865219697298077	1.3193298095076922	1.3135471849808653
0.007006	0.170883	-0.019714	4594.7006490564945	1.378621	1.372848	1.3919894935107693	1.386215877791154	1.319012717656923	1.3132410930422116
0.007007	0.170532	-0.019775	4585.266567056495	1.378301	1.372540	1.39167140166	1.3859097858525	1.3186946258061538	1.3129350011035577
0.007009	0.170120	-0.019775	4574.191775056495	1.377980	1.372233	1.3913542179584615	1.3856066019751925	1.318377442104615	1.31263181722625
0.007010	0.169739	-0.019806	4563.937339056496	1.377660	1.371926	1.3910361261076924	1.3853015100365385	1.3180593502538462	1.312326725287596
0.007011	0.169388	-0.019745	4554.503257056496	1.377339	1.371617	1.3907170342569233	1.3849944180978848	1.3177402584030768	1.3120196333489424
0.007012	0.169083	-0.019836	4546.299707056496	1.377018	1.371306	1.3903979424061539	1.3846853261592307	1.3174211665523075	1.3117105414102883
0.007014	0.168518	-0.019897	4531.123141056496	1.376696	1.371003	1.3900797587046154	1.384386142281923	1.317102982850769	1.3114113575329807
0.007015	0.168182	-0.019897	4522.0992370564945	1.376373	1.370692	1.3897586668538462	1.3840770503432693	1.3167818909999998	1.311102265594327
0.007016	0.167969	-0.019958	4516.356752056496	1.376050	1.370376	1.389437575003077	1.3837629584046154	1.3164607991492305	1.310788173655673
0.007017	0.167542	-0.019989	4504.871783056495	1.375726	1.370067	1.3891154831523078	1.3834558664659615	1.3161387072984616	1.3104810817170192
0.007019	0.167099	-0.020020	4492.976636056495	1.375402	1.369757	1.3887952994507693	1.3831496825886538	1.3158185235969229	1.3101748978397114
0.007020	0.166840	-0.019989	4486.003619056495	1.375078	1.369442	1.3884732076000001	1.38283659065	1.315496431746154	1.3098618059010576
0.007021	0.166443	-0.020020	4475.339005056496	1.374754	1.369131	1.3881511157492308	1.3825274987113463	1.3151743398953846	1.309552713962404
0.007022	0.165955	-0.020081	4462.213326056495	1.374429	1.368823	1.3878280238984615	1.3822214067726923	1.314851248044615	1.30924662202375
0.007024	0.165634	-0.020050	4453.599599056495	1.374104	1.368509	1.387506840196923	1.3819112228953847	1.3145300643430766	1.3089364381464423
0.007025	0.165359	-0.020050	4446.216405056495	1.373779	1.368193	1.387183748346154	1.3815971309567308	1.3142069724923076	1.3086223462077884
0.007026	0.164902	-0.020081	4433.911081056496	1.373454	1.367883	1.3868606564953847	1.381289039018077	1.3138838806415385	1.3083142542691346
0.007027	0.164505	-0.020081	4423.246466056495	1.373128	1.367571	1.3865365646446153	1.3809789470794231	1.3135597887907688	1.3080041623304808
0.007029	0.164154	-0.020111	4413.812385056495	1.372802	1.367257	1.3862143809430771	1.3806687632021153	1.3132376050892307	1.307693978453173
0.007030	0.163788	-0.020142	4403.968125056495	1.372476	1.366943	1.3858902890923077	1.3803566712634616	1.3129135132384615	1.3073818865145193
0.007031	0.163361	-0.020172	4392.483156056496	1.372149	1.366631	1.3855651972415386	1.3800465793248076	1.3125884213876922	1.3070717945758652
0.007032	0.163086	-0.020172	4385.099962056496	1.371823	1.366314	1.3852411053907694	1.379731487386154	1.312264329536923	1.3067567026372116
0.007034	0.162659	-0.020172	4373.614992056495	1.371496	1.366001	1.384917921689231	1.3794223035088462	1.3119411458353847	1.3064475187599038
0.007035	0.162262	-0.020203	4362.9503780564955	1.371168	1.365687	1.3845918298384616	1.3791102115701925	1.3116150539846152	1.3061354268212502
0.007036	0.161957	-0.020325	4354.746829056496	1.370840	1.365369	1.3842657379876924	1.3787941196315385	1.3112889621338462	1.3058193348825962
0.007037	0.161652	-0.020203	4346.5432790564955	1.370512	1.365051	1.383939646136923	1.3784780276928847	1.3109628702830767	1.3055032429439424
0.007039	0.161148	-0.020355	4333.007423056495	1.370182	1.364739	1.3836134624353846	1.378169843815577	1.3106366865815384	1.3051950590666346
0.007040	0.160736	-0.020355	4321.932631056496	1.369852	1.364423	1.3832853705846155	1.377855751876923	1.310308594730769	1.3048809671279806
0.007041	0.160507	-0.020355	4315.779969056495	1.369523	1.364101	1.3829582787338464	1.3775356599382693	1.30998150288	1.304560875189327
0.007042	0.160065	-0.020416	4303.8848230564945	1.369192	1.363785	1.382629186883077	1.3772215679996154	1.3096524110292305	1.304246783250673
0.007044	0.159592	-0.020447	4291.169321056495	1.368861	1.363470	1.3823020031815387	1.3769103841223076	1.3093252273276925	1.3039355993733652
0.007045	0.159393	-0.020416	4285.837014056495	1.368530	1.363145	1.3819729113307693	1.376587292183654	1.308996135476923	1.3036125074347116
0.007046	0.159027	-0.020477	4275.992755056495	1.368198	1.362826	1.3816428194800001	1.376270200245	1.308666043626154	1.3032954154960577
0.007047	0.158524	-0.020416	4262.4568980564945	1.367867	1.362512	1.3813137276292309	1.3759581083063461	1.3083369517753844	1.3029833235574038
0.007049	0.158173	-0.020447	4253.022816056495	1.367536	1.362193	1.3809865439276925	1.3756429244290385	1.308009768073846	1.302668139680096
0.007050	0.157883	-0.020477	4245.229444056495	1.367205	1.361871	1.380657452076923	1.3753228324903848	1.3076806762230766	1.3023480477414424
