Repository: pietracorvo/HystAPI

# Example data

The example data in this folder is from measurements performed during my physics bachelor.

The material is **FeSi3** (iron with 3% silicon), aka 'electrical steel', the standard material for ring cores in trafos. 

Four of the five samples where treated with high pressure torison (HPT, 20 rotations at 20GPa), to achieve nanocristallisation of the grains, which has a huge impact on the magnetic properties of the material. The HPT deformation was done at 77K (under liquid nitrogen) and at 293K (at room temperature). Afterwards some samples were heat treated at a temperature of 493K (for two hours) to anneal defects from the deformation process.

The five samples are:

File: testData/FeSi3_annealed/G1_919V_151Hz_800000Fs.txt (part 21 of 38)
--------------------------
t	U1	U2	H	B_raw	J_raw	B_drift	 J_drift	B_corr	J_corr
0.006982	0.063675	0.388062	1712.149115756466	0.834751	0.832600	0.8475669817875936	0.8454165098666374	0.7777861589294691	0.7756370168161927
0.006984	0.063889	0.386230	1717.891600756466	0.841009	0.838850	0.8538286529367736	0.8516701811670861	0.7840478300786491	0.7818906881166414
0.006985	0.064148	0.384491	1724.864617756466	0.847237	0.845070	0.8600584885113637	0.8578920168173105	0.7902776656532392	0.7881125237668658
0.006986	0.064453	0.382690	1733.068166756466	0.853437	0.851260	0.8662603240859537	0.8640838524675349	0.7964795012278292	0.7943043594170902
0.006987	0.064758	0.381012	1741.271716756466	0.859609	0.857422	0.8724341596605436	0.8702476881177593	0.8026533368024191	0.8004681950673146
0.006989	0.064987	0.379211	1747.424378756466	0.865753	0.863557	0.8785818308097237	0.8763863594182081	0.8088010079515993	0.8066068663677634
0.006990	0.065323	0.377441	1756.4482827564661	0.871867	0.869661	0.8846976663843137	0.8824921950684325	0.8149168435261892	0.8127127020179877
0.006991	0.065567	0.375732	1763.011122756466	0.877954	0.875739	0.8907865019589039	0.8885720307186569	0.8210056791007794	0.8187925376682121
0.006992	0.065872	0.373993	1771.214671756466	0.884013	0.881788	0.8968473375334939	0.8946228663688812	0.8270665146753694	0.8248433733184365
0.006994	0.066162	0.372284	1779.0080437564661	0.890044	0.887809	0.9028820086826739	0.90064753766933	0.8331011858245494	0.8308680446188853
0.006995	0.066483	0.370453	1787.621770756466	0.896045	0.893799	0.9088848442572639	0.9066393733195545	0.8391040213991394	0.8368598802691097
0.006996	0.066742	0.368683	1794.594787756466	0.902018	0.899763	0.9148596798318539	0.9126052089697788	0.8450788569737294	0.8428257159193341
0.006997	0.067001	0.366882	1801.567804756466	0.907961	0.905698	0.920804515406444	0.9185420446200032	0.8510236925483196	0.8487625515695585
0.006999	0.067383	0.365051	1811.8222417564662	0.913875	0.911599	0.926722186555624	0.924446715920452	0.8569413636974995	0.8546672228700073
0.007000	0.067551	0.363312	1816.334193756466	0.919761	0.917479	0.9326100221302142	0.9303285515706764	0.8628291992720897	0.8605490585202317
0.007001	0.067795	0.361481	1822.8970327564662	0.925617	0.923327	0.9384678577048041	0.9361783872209007	0.8686870348466796	0.866398894170456
0.007002	0.068176	0.359589	1833.151469756466	0.931442	0.929139	0.9442946932793941	0.9419922228711252	0.8745138704212696	0.8722127298206804
0.007004	0.068451	0.357819	1840.534664756466	0.937239	0.934927	0.9500953644285742	0.9477838941715738	0.8803145415704497	0.8780044011211291
0.007005	0.068665	0.356018	1846.277148756466	0.943006	0.940687	0.9558642000031642	0.9535457298217983	0.8860833771450397	0.8837662367713536
0.007006	0.068954	0.354126	1854.070520756466	0.948744	0.946414	0.9616040355777543	0.9592745654720226	0.8918232127196298	0.8894950724215779
0.007007	0.069336	0.352356	1864.3249577564661	0.954451	0.952109	0.9673128711523443	0.964971401122247	0.8975320482942198	0.8951919080718023
0.007009	0.069595	0.350494	1871.2979747564661	0.960129	0.957778	0.9729945423015244	0.9706440724226958	0.9032137194433999	0.9008645793722511
0.007010	0.069839	0.348541	1877.860813756466	0.965776	0.963417	0.9786433778761143	0.9762849080729201	0.9088625550179898	0.9065054150224754
0.007011	0.070145	0.346802	1886.064363756466	0.971394	0.969024	0.9842632134507044	0.9818937437231445	0.91448239059258	0.9121142506726998
0.007012	0.070465	0.344849	1894.678090756466	0.976981	0.974600	0.9898520490252944	0.9874715793733689	0.92007122616717	0.9176920863229242
0.007014	0.070694	0.342926	1900.8307527564662	0.982536	0.980148	0.9954107201744745	0.9930232506738177	0.92562989731635	0.923243757623373
0.007015	0.071030	0.340973	1909.854656756466	0.988060	0.985660	1.0009365557490646	0.998537086324042	0.9311557328909401	0.9287575932735973
0.007016	0.071274	0.339050	1916.417495756466	0.993553	0.991145	1.0064313913236547	1.0040239219742664	0.9366505684655302	0.9342444289238216
0.007017	0.071533	0.337219	1923.390512756466	0.999015	0.996599	1.0118952268982446	1.009479757624491	0.9421144040401201	0.9397002645740462
0.007019	0.071869	0.335266	1932.414417756466	1.004447	1.002019	1.0173308980474247	1.0149034289249397	0.9475500751893002	0.945123935874495
0.007020	0.072098	0.333344	1938.567079756466	1.009847	1.007412	1.0227327336220147	1.020298264575164	0.9529519107638902	0.9505187715247192
0.007021	0.072372	0.331512	1945.950273756466	1.015218	1.012773	1.0281055691966046	1.0256611002253884	0.9583247463384801	0.9558816071749436
0.007022	0.072723	0.329590	1955.384355756466	1.020557	1.018100	1.0334464047711946	1.0309899358756127	0.9636655819130702	0.961210442825168
0.007024	0.073013	0.327667	1963.177727756466	1.025865	1.023398	1.038758075920375	1.0362916071760615	0.9689772530622505	0.9665121141256168
0.007025	0.073212	0.325623	1968.510034756466	1.031140	1.028667	1.0440349114949647	1.041562442826286	0.9742540886368403	0.9717829497758412
0.007026	0.073532	0.323730	1977.1237617564661	1.036385	1.033901	1.0492817470695548	1.0467982784765102	0.9795009242114303	0.9770187854260655
0.007027	0.073853	0.321716	1985.737488756466	1.041596	1.039102	1.054494582644145	1.0520011141267347	0.9847137597860205	0.98222162107629
0.007029	0.074158	0.319672	1993.9410377564661	1.046775	1.044270	1.059677253793325	1.0571727854271835	0.9898964309352005	0.9873932923767388
0.007030	0.074326	0.317566	1998.452989756466	1.051920	1.049409	1.064824089367915	1.0623136210774078	0.9950432665097906	0.9925341280269631
0.007031	0.074692	0.315521	2008.297249756466	1.057031	1.054508	1.069936924942505	1.0674144567276322	1.0001561020843805	0.9976349636771875
0.007032	0.075012	0.313477	2016.910976756466	1.062109	1.059575	1.075016760517095	1.0724832923778564	1.0052359376589706	1.0027037993274117
0.007034	0.075241	0.311340	2023.0636387564662	1.067153	1.064611	1.080064431666275	1.0775229636783052	1.0102836088081506	1.0077434706278605
0.007035	0.075470	0.309265	2029.2163007564661	1.072163	1.069613	1.0850762672408651	1.0825267993285297	1.0152954443827407	1.012747306278085
0.007036	0.075882	0.306976	2040.2910917564661	1.077136	1.074573	1.0900511028154554	1.087488634978754	1.0202702799573309	1.0177091419283093
0.007037	0.076126	0.304871	2046.853931756466	1.082075	1.079503	1.094991938390045	1.0924204706289786	1.0252111155319206	1.022640977578534
0.007039	0.076340	0.302582	2052.596416756466	1.086976	1.084398	1.0998966095392253	1.0973191419294273	1.0301157866811008	1.0275396488789825
0.007040	0.076675	0.300232	2061.6203207564663	1.091840	1.089250	1.1047624451138152	1.1021729775796516	1.0349816222556907	1.0323934845292069
0.007041	0.076965	0.297852	2069.4136927564664	1.096665	1.094065	1.1095892806884053	1.106989813229876	1.0398084578302809	1.0372103201794314
0.007042	0.077179	0.295502	2075.1561767564663	1.101452	1.098845	1.1143781162629955	1.1117716488801004	1.044597293404871	1.0419921558296557
0.007044	0.077576	0.293060	2085.8207917564664	1.106200	1.103579	1.1191297874121755	1.1165093201805492	1.049348964554051	1.0467298271301044
0.007045	0.077774	0.290649	2091.153098756466	1.110908	1.108281	1.1238396229867655	1.1212131558307736	1.054058800128641	1.051433662780329
0.007046	0.078064	0.288177	2098.946470756466	1.115576	1.112939	1.1285094585613553	1.1258729914809977	1.0587286357032308	1.056093498430553
0.007047	0.078415	0.285522	2108.3805517564665	1.120202	1.117553	1.1331372941359454	1.1304888271312223	1.063356471277821	1.0607093340807776
0.007049	0.078690	0.282776	2115.7637467564664	1.124782	1.122124	1.1377209652851255	1.135063498431671	1.067940142427001	1.0652840053812263
0.007050	0.078918	0.279938	2121.9164087564664	1.129317	1.126651	1.1422578008597155	1.1395923340818954	1.072476978001591	1.0698128410314507
0.007051	0.079254	0.276917	2130.9403127564665	1.133803	1.131126	1.1467456364343056	1.14406916973212	1.0769648135761811	1.0742896766816752
0.007052	0.079529	0.274017	2138.3235077564664	1.138242	1.135556	1.1511864720088956	1.1485010053823441	1.081405649150771	1.0787215123318994
0.007054	0.079865	0.271057	2147.3474117564665	1.142633	1.139935	1.1555811431580758	1.1528836766827928	1.0858003202999513	1.083104183632348
0.007055	0.080048	0.267944	2152.2695417564664	1.146974	1.144270	1.1599239787326656	1.1572205123330173	1.0901431558745411	1.0874410192825725
0.007056	0.080444	0.264862	2162.934155756466	1.151265	1.148547	1.1642168143072558	1.1614993479832416	1.0944359914491313	1.0917198549327969
0.007057	0.080750	0.261810	2171.137704756466	1.155506	1.152778	1.1684596498818458	1.1657321836334662	1.0986788270237213	1.0959526905830215
0.007059	0.080963	0.258606	2176.8801897564663	1.159695	1.156960	1.1726523210310258	1.1699178549339149	1.1028714981729013	1.1001383618834701
0.007060	0.081253	0.255249	2184.6735617564664	1.163829	1.161085	1.176788156605616	1.174044690584139	1.1070073337474915	1.1042651975336943
0.007061	0.081619	0.251831	2194.5178207564663	1.167909	1.165152	1.180869992180206	1.1781135262343636	1.1110891693220815	1.1083340331839189
0.007062	0.081848	0.248383	2200.6704827564663	1.171932	1.169167	1.184894827754796	1.182130361884588	1.1151140048966715	1.1123508688341432
0.007064	0.082184	0.244598	2209.6943877564663	1.175894	1.173118	1.188860498903976	1.186085033185037	1.1190796760458515	1.1163055401345923
0.007065	0.082489	0.240723	2217.897936756466	1.179794	1.177007	1.192762334478566	1.189975868835261	1.1229815116204416	1.1201963757848163
0.007066	0.082733	0.236664	2224.4607757564663	1.183627	1.180832	1.1965971700531561	1.1938027044854858	1.1268163471950317	1.124023211435041
0.007067	0.083084	0.232422	2233.894857756466	1.187392	1.184585	1.200364005627746	1.19755754013571	1.1305831827696216	1.1277780470852652
0.007069	0.083374	0.228027	2241.688229756466	1.191086	1.188269	1.2040616767769263	1.2012452114361587	1.1342808539188018	1.131465718385714
0.007070	0.083618	0.223511	2248.251069756466	1.194706	1.191882	1.2076835123515162	1.2048600470863833	1.1379026894933917	1.1350805540359385
0.007071	0.083954	0.218964	2257.2749737564664	1.198253	1.195417	1.2112323479261062	1.2083968827366074	1.1414515250679818	1.1386173896861627
0.007072	0.084244	0.214203	2265.0683457564664	1.201723	1.198878	1.2147041835006964	1.211859718386832	1.144923360642572	1.1420802253363873
0.007074	0.084549	0.209534	2273.2718947564663	1.205118	1.202262	1.2181028546498762	1.2152473896872806	1.1483220317917517	1.145467896636836
0.007075	0.084824	0.205017	2280.655089756466	1.208439	1.205574	1.2214256902244665	1.2185612253375049	1.151644867366342	1.1487817322870602
0.007076	0.085114	0.200348	2288.4484617564663	1.211685	1.208810	1.2246735257990562	1.2217990609877294	1.1548927029409317	1.1520195679372847
0.007077	0.085541	0.195618	2299.9334307564664	1.214854	1.211965	1.2278443613736465	1.2249558966379537	1.158063538515522	1.155176403587509
0.007079	0.085709	0.191040	2304.445382756466	1.217948	1.215053	1.2309420325228264	1.2280475679384024	1.161161209664702	1.1582680748879577
0.007080	0.085983	0.186066	2311.828577756466	1.220963	1.218058	1.2339588680974165	1.231054403588627	1.164178045239292	1.1612749105381823
0.007081	0.086380	0.181244	2322.4931917564663	1.223898	1.220980	1.2368957036720065	1.2339782392388512	1.167114880813882	1.1641987461884065
0.007082	0.086639	0.176208	2329.466208756466	1.226753	1.223826	1.2397525392465967	1.2368260748890758	1.1699717163884722	1.167046581838631
0.007084	0.086914	0.171143	2336.849402756466	1.229525	1.226589	1.2425282103957767	1.2395927461895244	1.1727473875376522	1.1698132531390797
0.007085	0.087234	0.166138	2345.463129756466	1.232217	1.229270	1.2452220459703667	1.2422755818397488	1.1754412231122422	1.1724960887893041
0.007086	0.087540	0.161102	2353.6666797564662	1.234827	1.231870	1.2478338815449566	1.2448774174899733	1.178053058686832	1.1750979244395285
0.007087	0.087830	0.156097	2361.4600507564664	1.237356	1.234389	1.2503647171195467	1.2473982531401975	1.1805838942614222	1.1776187600897527
0.007089	0.088120	0.151215	2369.253422756466	1.239806	1.236829	1.2528183882687267	1.2498419244406462	1.1830375654106022	1.1800624313902015
0.007090	0.088425	0.146393	2377.4569727564663	1.242178	1.239191	1.2551922238433169	1.2522057600908707	1.1854114009851924	1.182426267040426
0.007091	0.088760	0.141693	2386.4808767564664	1.244473	1.241475	1.257489059417907	1.2544915957410951	1.1877082365597824	1.1847121026906504
0.007092	0.088943	0.136932	2391.4030067564663	1.246692	1.243687	1.2597098949924967	1.2567054313913195	1.1899290721343723	1.1869259383408748
0.007094	0.089310	0.132324	2401.2472657564663	1.248835	1.245819	1.261856566141677	1.2588411026917683	1.1920757432835525	1.1890616096413236
0.007095	0.089600	0.127777	2409.0406377564664	1.250906	1.247879	1.263929401716267	1.2609029383419925	1.1941485788581425	1.1911234452915478
0.007096	0.089874	0.123352	2416.4238317564664	1.252904	1.249868	1.265929237290857	1.262893773992217	1.1961484144327326	1.1931142809417723
0.007097	0.090225	0.118927	2425.857913756466	1.254831	1.251783	1.2678580728654472	1.2648106096424414	1.1980772500073227	1.1950311165919967
0.007099	0.090500	0.114716	2433.2411087564665	1.256689	1.253632	1.269719744014627	1.2666632809428902	1.1999389211565026	1.1968837878924454
0.007100	0.090729	0.110413	2439.3937707564664	1.258479	1.255414	1.2715115795892171	1.2684471165931146	1.2017307567310926	1.1986676235426699
0.007101	0.091064	0.106415	2448.417674756466	1.260203	1.257127	1.273237415163807	1.270161952243339	1.2034565923056826	1.2003824591928942
0.007102	0.091385	0.102386	2457.0314017564665	1.261862	1.258775	1.2748982507383972	1.2718117878935633	1.2051174278802728	1.2020322948431186
0.007104	0.091614	0.098572	2463.1840637564665	1.263459	1.260365	1.2764989218875773	1.273405459194012	1.2067180990294528	1.2036259661435673
0.007105	0.091934	0.094879	2471.7977907564664	1.264996	1.261891	1.2780377574621673	1.2749332948442365	1.2082569346040428	1.2051538017937917
0.007106	0.092300	0.091248	2481.6420497564663	1.266475	1.263357	1.2795185930367574	1.276401130494461	1.209737770178633	1.2066216374440162
0.007107	0.092545	0.087738	2488.2048897564664	1.267897	1.264771	1.2809424286113473	1.2778169661446852	1.2111616057532228	1.2080374730942405
0.007109	0.092728	0.084412	2493.1270187564664	1.269265	1.266132	1.2823140997605276	1.279181637445134	1.212533276902403	1.2094021443946892
0.007110	0.093079	0.081207	2502.561100756466	1.270581	1.267437	1.2836319353351173	1.2804884730953583	1.2138511124769928	1.2107089800449136
0.007111	0.093430	0.078217	2511.9951827564664	1.271848	1.268692	1.2849007709097076	1.2817453087455828	1.215119948051583	1.211965815695138
0.007112	0.093613	0.075317	2516.9173127564663	1.273069	1.269907	1.2861236064842976	1.282962144395807	1.216342783626173	1.2131826513453623
0.007114	0.093842	0.072571	2523.0699747564663	1.274245	1.271075	1.2873032776334776	1.2841338156962558	1.2175224547753531	1.2143543226458111
0.007115	0.094223	0.070099	2533.3244107564665	1.275381	1.272198	1.2884411132080678	1.2852586513464803	1.2186602903499433	1.2154791582960356
0.007116	0.094421	0.067627	2538.6567187564665	1.276477	1.273287	1.2895389487826576	1.2863494869967047	1.2197581259245331	1.21656999394626
0.007117	0.094727	0.065308	2546.8602677564663	1.277535	1.274335	1.2905987843572477	1.2873993226469291	1.2208179614991232	1.2176198295964844
0.007119	0.094986	0.063110	2553.833284756466	1.278558	1.275349	1.2916254555064277	1.288416993947378	1.2218446326483032	1.2186375008969332
0.007120	0.095245	0.061005	2560.8063017564664	1.279547	1.276329	1.2926162910810177	1.2893988295976022	1.2228354682228932	1.2196193365471575
0.007121	0.095535	0.059143	2568.5996737564665	1.280505	1.277277	1.2935761266556078	1.2903486652478267	1.2237953037974834	1.220569172197382
0.007122	0.095856	0.057190	2577.2134007564664	1.281432	1.278193	1.2945049622301976	1.2912665008980508	1.2247241393720731	1.221487007847606
0.007124	0.096085	0.055420	2583.3660627564664	1.282329	1.279083	1.295405633379378	1.2921601721984997	1.2256248105212535	1.222380679148055
0.007125	0.096329	0.053589	2589.928901756466	1.283198	1.279944	1.2962764689539679	1.2930230078487241	1.2264956460958434	1.2232435147982794
0.007126	0.096603	0.051941	2597.3120967564664	1.284040	1.280776	1.297120304528558	1.2938568434989484	1.2273394816704335	1.2240773504485036
0.007127	0.096985	0.050446	2607.566532756466	1.284857	1.281581	1.297939140103148	1.294663679149173	1.2281583172450234	1.2248841860987283
0.007129	0.097061	0.048981	2609.6174207564663	1.285650	1.282372	1.298735811252328	1.2954583504496218	1.2289549883942035	1.225678857399177
0.007130	0.097427	0.047485	2619.4616797564663	1.286420	1.283129	1.299507646826918	1.296217186099846	1.2297268239687935	1.2264376930494012
0.007131	0.097778	0.046204	2628.895761756466	1.287168	1.283866	1.300257482401508	1.2969560217500704	1.2304766595433836	1.2271765286996257
0.007132	0.097977	0.044830	2634.228068756466	1.287895	1.284586	1.300986317976098	1.2976778574002947	1.2312054951179736	1.22789836434985
0.007134	0.098160	0.043640	2639.150198756466	1.288602	1.285286	1.301696989125278	1.2983815287007434	1.2319161662671536	1.2286020356502987
0.007135	0.098541	0.042480	2649.4046347564663	1.289290	1.285962	1.3023868246998682	1.299059364350968	1.2326060018417437	1.2292798713005233
0.007136	0.098770	0.041290	2655.5572967564663	1.289960	1.286623	1.3030586602744583	1.2997222000011923	1.2332778374163338	1.2299427069507476
0.007137	0.098999	0.040314	2661.709959756466	1.290613	1.287269	1.3037134958490482	1.3003700356514167	1.2339326729909237	1.230590542600972
0.007139	0.099274	0.039337	2669.093153756466	1.291250	1.287897	1.3043541669982284	1.3010017069518656	1.234573344140104	1.2312222139014208
0.007140	0.099625	0.038422	2678.5272357564663	1.291873	1.288508	1.3049790025728185	1.3016145426020898	1.235198179714694	1.231835049551645
0.007141	0.099823	0.037567	2683.8595427564665	1.292482	1.289110	1.3055898381474083	1.3022183782523142	1.2358090152892838	1.2324388852018695
0.007142	0.100052	0.036743	2690.0122047564664	1.293077	1.289697	1.3061866737219985	1.3028072139025386	1.236405850863874	1.233027720852094
0.007144	0.100372	0.035950	2698.6259317564663	1.293660	1.290269	1.3067733448711785	1.3033828852029874	1.236992522013054	1.2336033921525427
0.007145	0.100632	0.035278	2705.598948756466	1.294231	1.290832	1.3073461804457684	1.3039477208532118	1.237565357587644	1.234168227802767
0.007146	0.100906	0.034576	2712.982142756466	1.294791	1.291382	1.3079080160203587	1.304499556503436	1.2381271931622342	1.2347200634529913
0.007147	0.101212	0.033813	2721.1856927564663	1.295339	1.291921	1.3084578515949485	1.3050403921536606	1.238677028736824	1.235260899103216
0.007149	0.101364	0.033264	2725.287466756466	1.295878	1.292454	1.3090005227441288	1.3055770634541093	1.2392196998860043	1.2357975704036646
0.007150	0.101669	0.032623	2733.4910167564663	1.296407	1.292972	1.3095313583187187	1.3060968991043336	1.2397505354605942	1.2363174060538888
0.007151	0.101944	0.032074	2740.8742107564663	1.296926	1.293483	1.3100521938933087	1.306609734754558	1.2402713710351843	1.2368302417041133
0.007152	0.102280	0.031494	2749.8981157564663	1.297437	1.293982	1.3105650294678988	1.3071105704047823	1.2407842066097743	1.2373310773543376
0.007154	0.102448	0.031006	2754.410067756466	1.297939	1.294478	1.3110707006170788	1.307610241705231	1.2412898777589543	1.2378307486547864
0.007155	0.102753	0.030426	2762.6136167564664	1.298432	1.294961	1.311565536191669	1.3080950773554556	1.2417847133335445	1.2383155843050109
0.007156	0.103104	0.029907	2772.047698756466	1.298917	1.295434	1.3120523717662589	1.30856991300568	1.2422715489081344	1.2387904199552353
0.007157	0.103302	0.029510	2777.3800057564663	1.299394	1.295905	1.3125312073408488	1.3090427486559044	1.2427503844827243	1.2392632556054597
0.007159	0.103470	0.028961	2781.891957756466	1.299864	1.296369	1.3130048784900288	1.3095104199563532	1.2432240556319043	1.2397309269059085
0.007160	0.103867	0.028534	2792.5565717564664	1.300326	1.296818	1.313468714064619	1.3099612556065776	1.2436878912064946	1.2401817625561329
0.007161	0.104126	0.028168	2799.529588756466	1.300783	1.297265	1.313927549639209	1.3104100912568017	1.2441467267810846	1.240630598206357
0.007162	0.104340	0.027802	2805.2720737564664	1.301233	1.297708	1.314379385213799	1.3108549269070264	1.2445985623556746	1.2410754338565817
0.007164	0.104599	0.027435	2812.245090756466	1.301677	1.298144	1.3148270563629791	1.311294598207475	1.2450462335048547	1.2415151051570303
0.007165	0.104935	0.027008	2821.2689947564663	1.302115	1.298571	1.315266891937569	1.3117234338576993	1.2454860690794445	1.2419439408072546
0.007166	0.105225	0.026764	2829.0623667564664	1.302549	1.298994	1.315702727512159	1.3121482695079238	1.2459219046540346	1.2423687764574791
0.007167	0.105469	0.026428	2835.6252067564665	1.302977	1.299414	1.3161325630867493	1.3125701051581482	1.2463517402286248	1.2427906121077035
0.007169	0.105713	0.026031	2842.188045756466	1.303399	1.299828	1.3165582342359292	1.3129877764585969	1.2467774113778047	1.2432082834081521
0.007170	0.106003	0.025726	2849.9814177564663	1.303815	1.300235	1.3169760698105193	1.3133966121088214	1.2471952469523948	1.2436171190583767
0.007171	0.106247	0.025421	2856.5442577564663	1.304227	1.300638	1.3173899053851092	1.3138014477590456	1.2476090825269848	1.2440219547086009
0.007172	0.106506	0.025116	2863.517274756466	1.304634	1.301036	1.3177987409596994	1.3142012834092702	1.248017918101575	1.2444217903588255
0.007174	0.106796	0.024841	2871.310646756466	1.305036	1.301429	1.3182044121088794	1.3145979547097189	1.248423589250755	1.2448184616592741
0.007175	0.107040	0.024506	2877.8734857564664	1.305434	1.301818	1.3186042476834694	1.314988790359943	1.248823424825345	1.2452092973094984
0.007176	0.107391	0.024292	2887.307567756466	1.305827	1.302200	1.3189990832580596	1.3153726260101677	1.249218260399935	1.245593132959723
0.007177	0.107605	0.024078	2893.0500527564664	1.306217	1.302582	1.3193909188326494	1.3157564616603918	1.2496100959745249	1.245976968609947
0.007179	0.107758	0.023834	2897.151826756466	1.306603	1.302963	1.3197805899818296	1.3161411329608408	1.249999767123705	1.246361639910396
0.007180	0.108170	0.023560	2908.2266187564665	1.306985	1.303331	1.3201644255564196	1.3165109686110652	1.250383602698295	1.2467314755606205
0.007181	0.108444	0.023437	2915.6098127564665	1.307365	1.303702	1.3205462611310097	1.3168838042612894	1.2507654382728852	1.2471043112108446
0.007182	0.108734	0.023193	2923.403184756466	1.307741	1.304067	1.3209240967055997	1.317250639911514	1.2511432738474753	1.2474711468610693
0.007184	0.108887	0.022949	2927.504959756466	1.308112	1.304434	1.3212987678547796	1.3176213112119628	1.2515179449966551	1.247841818161518
0.007185	0.109283	0.022644	2938.1695737564664	1.308480	1.304788	1.3216686034293699	1.317977146862187	1.2518877805712454	1.2481976538117423
0.007186	0.109543	0.022552	2945.1425907564662	1.308845	1.305144	1.3220354390039597	1.3183349825124115	1.2522546161458352	1.2485554894619668
0.007187	0.109711	0.022369	2949.654542756466	1.309207	1.305501	1.3223992745785498	1.3186938181626358	1.2526184517204253	1.248914325112191
0.007189	0.110031	0.022156	2958.2682697564665	1.309566	1.305849	1.3227619457277298	1.3190454894630845	1.2529811228696053	1.2492659964126398
0.007190	0.110367	0.022003	2967.2921747564665	1.309923	1.306194	1.3231207813023198	1.319392325113309	1.2533399584441953	1.2496128320628643
0.007191	0.110580	0.021881	2973.0346587564663	1.310277	1.306542	1.3234766168769099	1.3197421607635333	1.2536957940187854	1.2499626677130886
0.007192	0.110825	0.021759	2979.5974987564664	1.310629	1.306886	1.3238304524514999	1.3200879964137577	1.2540496295933754	1.250308503363313
0.007194	0.111145	0.021576	2988.2112257564663	1.310979	1.307225	1.32418412360068	1.3204306677142066	1.2544033007425555	1.2506511746637619
0.007195	0.111420	0.021454	2995.5944197564663	1.311326	1.307563	1.32453295917527	1.3207705033644308	1.2547521363171454	1.250991010313986
0.007196	0.111679	0.021240	3002.567436756466	1.311671	1.307898	1.32487979474986	1.3211073390146553	1.2550989718917356	1.2513278459642105
0.007197	0.111923	0.021179	3009.130276756466	1.312014	1.308233	1.3252246303244501	1.3214441746648795	1.2554438074663257	1.2516646816144348
0.007199	0.112213	0.021057	3016.9236487564663	1.312355	1.308564	1.32556930147363	1.3217788459653284	1.2557884786155056	1.2519993529148836
0.007200	0.112457	0.020905	3023.4864877564664	1.312694	1.308895	1.3259101370482202	1.3221116816155527	1.2561293141900958	1.252332188565108
0.007201	0.112762	0.020782	3031.6900367564663	1.313030	1.309221	1.3262479726228102	1.322439517265777	1.2564671497646858	1.2526600242153323
0.007202	0.113068	0.020691	3039.8935867564664	1.313366	1.309546	1.3265858081974002	1.3227663529160016	1.2568049853392758	1.252986859865557
0.007204	0.113281	0.020599	3045.6360707564663	1.313699	1.309873	1.3269224793465804	1.3230970242164504	1.2571416564884559	1.2533175311660056
0.007205	0.113632	0.020508	3055.070152756466	1.314032	1.310193	1.3272573149211704	1.3234188598666747	1.257476492063046	1.25363936681623
0.007206	0.113907	0.020416	3062.4533477564664	1.314362	1.310514	1.3275891504957604	1.323741695516899	1.257808327637636	1.2539622024664543
0.007207	0.114059	0.020325	3066.555121756466	1.314692	1.310839	1.3279209860703505	1.3240685311671236	1.258140163212226	1.254289038116679
0.007209	0.114365	0.020233	3074.7586717564664	1.315019	1.311156	1.3282516572195304	1.3243892024675723	1.258470834361406	1.2546097094171276
0.007210	0.114746	0.020172	3085.0131087564664	1.315346	1.311470	1.3285804927941205	1.3247050381177965	1.258799669935996	1.2549255450673518
0.007211	0.114960	0.020172	3090.7555927564663	1.315673	1.311789	1.3289093283687106	1.3250258737680212	1.259128505510586	1.2552463807175764
0.007212	0.115173	0.019989	3096.4980777564665	1.315997	1.312106	1.3292351639433007	1.3253447094182453	1.2594543410851762	1.2555652163678006
0.007214	0.115509	0.019928	3105.521981756466	1.316320	1.312418	1.3295618350924805	1.3256603807186942	1.259781012234356	1.2558808876682495
0.007215	0.115784	0.019836	3112.905176756466	1.316641	1.312730	1.3298846706670706	1.3259742163689185	1.2601038478089461	1.2561947233184738
0.007216	0.116058	0.019745	3120.288370756466	1.316961	1.313040	1.3302065062416608	1.3262860520191428	1.2604256833835363	1.2565065589686981
0.007217	0.116241	0.019653	3125.2105007564664	1.317280	1.313353	1.3305273418162507	1.3266008876693673	1.2607465189581262	1.2568213946189226
0.007219	0.116638	0.019745	3135.8751147564662	1.317599	1.313659	1.3308500129654308	1.326910558969816	1.2610691901073063	1.2571310659193713
0.007220	0.116928	0.019653	3143.6684867564663	1.317917	1.313968	1.3311698485400207	1.3272213946200404	1.2613890256818963	1.2574419015695957
0.007221	0.117096	0.019562	3148.180438756466	1.318234	1.314279	1.3314886841146107	1.3275342302702648	1.2617078612564863	1.2577547372198201
0.007222	0.117401	0.019470	3156.3839877564665	1.318550	1.314584	1.331806519689201	1.3278410659204891	1.2620256968310766	1.2580615728700444
0.007224	0.117676	0.019409	3163.7671827564664	1.318864	1.314889	1.332124190838381	1.3281497372209379	1.2623433679802565	1.2583702441704931
0.007225	0.117981	0.019318	3171.970731756466	1.319177	1.315192	1.332439026412971	1.3284545728711623	1.2626582035548466	1.2586750798207176
0.007226	0.118317	0.019348	3180.994636756466	1.319490	1.315494	1.332753861987561	1.3287584085213866	1.2629730391294365	1.2589789154709419
0.007227	0.118500	0.019226	3185.9167657564662	1.319802	1.315799	1.333067697562151	1.329065244171611	1.2632868747040265	1.2592857511211664
0.007229	0.118805	0.019196	3194.1203157564664	1.320113	1.316100	1.333382368711331	1.32936991547206	1.2636015458532066	1.2595904224216152
0.007230	0.119110	0.019165	3202.3238647564663	1.320423	1.316400	1.333694204285921	1.3296717511222842	1.2639133814277965	1.2598922580718395
0.007231	0.119354	0.019043	3208.8867047564663	1.320732	1.316700	1.3340050398605112	1.3299735867725087	1.2642242170023867	1.260194093722064
0.007232	0.119522	0.019043	3213.398656756466	1.321040	1.317003	1.334314875435101	1.3302784224227329	1.2645340525769766	1.2604989293722881
0.007234	0.119904	0.018951	3223.6530927564663	1.321348	1.317297	1.3346265465842813	1.3305760937231816	1.2648457237261568	1.260796600672737
0.007235	0.120193	0.018982	3231.4464647564664	1.321655	1.317595	1.3349353821588712	1.3308759293734063	1.2651545593007467	1.2610964363229615
0.007236	0.120438	0.018890	3238.0093047564665	1.321961	1.317893	1.3352432177334612	1.3311757650236304	1.2654623948753367	1.2613962719731857
0.007237	0.120590	0.018829	3242.111079756466	1.322266	1.318193	1.3355500533080513	1.331477600673855	1.2657692304499268	1.2616981076234102
0.007239	0.121033	0.018738	3254.0062257564664	1.322570	1.318481	1.3358577244572314	1.3317692719743037	1.266076901599107	1.261989778923859
0.007240	0.121231	0.018738	3259.338532756466	1.322873	1.318778	1.3361625600318214	1.332068107624528	1.266381737173697	1.2622886145740833
0.007241	0.121521	0.018738	3267.131904756466	1.323177	1.319072	1.3364683956064114	1.3323639432747525	1.266687572748287	1.2625844502243078
0.007242	0.121811	0.018707	3274.9252767564662	1.323480	1.319365	1.3367732311810014	1.3326587789249766	1.266992408322877	1.262879285874532
0.007244	0.122147	0.018677	3283.9491817564663	1.323782	1.319656	1.3370789023301815	1.3329534502254254	1.267298079472057	1.2631739571749807
0.007245	0.122391	0.018555	3290.5120207564664	1.324083	1.319949	1.3373817379047714	1.33324828587565	1.267600915046647	1.2634687928252053
0.007246	0.122650	0.018524	3297.485037756466	1.324383	1.320240	1.3376835734793617	1.3335411215258743	1.2679027506212373	1.2637616284754296
0.007247	0.122879	0.018463	3303.637699756466	1.324682	1.320531	1.3379844090539514	1.3338339571760987	1.268203586195827	1.264054464125654
0.007249	0.123230	0.018433	3313.0717817564664	1.324981	1.320818	1.3382870802031317	1.3341246284765476	1.2685062573450072	1.2643451354261028
0.007250	0.123474	0.018463	3319.634620756466	1.325280	1.321109	1.3385879157777216	1.334417464126772	1.2688070929195971	1.2646379710763274
0.007251	0.123779	0.018402	3327.8381707564663	1.325578	1.321397	1.3388877513523116	1.3347072997769962	1.2691069284941872	1.2649278067265515
0.007252	0.123932	0.018372	3331.9399457564664	1.325876	1.321689	1.3391875869269019	1.3350011354272207	1.2694067640687774	1.265221642376776
0.007254	0.124237	0.018341	3340.143494756466	1.326173	1.321976	1.3394882580760819	1.3352918067276696	1.2697074352179574	1.2655123136772248
0.007255	0.124634	0.018280	3350.8081087564665	1.326469	1.322259	1.3397860936506718	1.3355766423778939	1.2700052707925473	1.2657971493274491
0.007256	0.124847	0.018250	3356.5505937564662	1.326765	1.322547	1.340083929225262	1.3358664780281182	1.2703031063671375	1.2660869849776735
0.007257	0.125061	0.018250	3362.293077756466	1.327060	1.322835	1.3403807647998518	1.3361563136783425	1.2705999419417273	1.2663768206278978
0.007259	0.125412	0.018097	3371.7271597564663	1.327354	1.323117	1.340678435949032	1.3364419849787914	1.2708976130909075	1.2666624919283467
0.007260	0.125732	0.018188	3380.3408867564663	1.327648	1.323401	1.340974271523622	1.3367278206290159	1.2711934486654974	1.2669483275785711
0.007261	0.125961	0.018250	3386.493548756466	1.327943	1.323688	1.3412711070982122	1.33701665627924	1.2714902842400877	1.2672371632287953
0.007262	0.126129	0.018097	3391.005500756466	1.328237	1.323976	1.341566942672802	1.3373064919294646	1.2717861198146776	1.2675269988790199
0.007264	0.126602	0.018127	3403.721002756466	1.328530	1.324254	1.3418636138219822	1.3375881632299134	1.2720827909638577	1.2678086701794686
0.007265	0.126846	0.017975	3410.2838417564662	1.328822	1.324537	1.3421574493965722	1.3378729988801377	1.2723766265384477	1.268093505829693
0.007266	0.127060	0.018005	3416.0263267564665	1.329113	1.324821	1.3424502849711621	1.338158834530362	1.2726694621130377	1.2683793414799174
0.007267	0.127319	0.017914	3422.9993437564663	1.329404	1.325103	1.3427431205457523	1.3384426701805863	1.2729622976876278	1.2686631771301415
0.007269	0.127594	0.017853	3430.3825377564663	1.329693	1.325383	1.3430357916949323	1.338726341481035	1.2732549688368078	1.2689468484305904
0.007270	0.127884	0.017883	3438.1759097564664	1.329983	1.325663	1.3433276272695223	1.3390081771312596	1.2735468044113978	1.269228684080815
0.007271	0.128143	0.017883	3445.148926756466	1.330272	1.325944	1.3436184628441123	1.3392910127814839	1.2738376399859879	1.2695115197310392
0.007272	0.128448	0.017853	3453.3524767564663	1.330561	1.326222	1.3439092984187024	1.3395708484317084	1.274128475560578	1.2697913553812636
0.007274	0.128723	0.017792	3460.7356707564663	1.330850	1.326502	1.3442019695678826	1.3398545197321572	1.2744211467097581	1.2700750266817125
0.007275	0.129044	0.017761	3469.3493977564663	1.331138	1.326779	1.3444918051424724	1.3401333553823813	1.2747109822843479	1.2703538623319366
0.007276	0.129303	0.017792	3476.322414756466	1.331426	1.327058	1.3447816407170625	1.340414191032606	1.275000817858938	1.2706346979821612
0.007277	0.129517	0.017761	3482.0648997564663	1.331713	1.327338	1.3450704762916526	1.34069602668283	1.275289653433528	1.2709165336323853
0.007279	0.129822	0.017609	3490.268448756466	1.331999	1.327614	1.3453601474408325	1.340975697983279	1.275579324582708	1.2711962049328343
0.007280	0.130173	0.017670	3499.7025307564663	1.332285	1.327888	1.3456479830154227	1.3412515336335034	1.2758671601572982	1.2714720405830586
0.007281	0.130417	0.017639	3506.2653697564665	1.332571	1.328165	1.3459358185900125	1.3415303692837277	1.276154995731888	1.271750876233283
0.007282	0.130585	0.017548	3510.7773217564663	1.332855	1.328444	1.3462216541646026	1.3418112049339521	1.2764408313064781	1.2720317118835074
0.007284	0.130966	0.017517	3521.0317587564664	1.333139	1.328715	1.3465093253137828	1.342085876234401	1.2767285024556583	1.2723063831839563
0.007285	0.131332	0.017609	3530.8760177564664	1.333424	1.328988	1.3467961608883727	1.3423607118846252	1.2770153380302482	1.2725812188341805
0.007286	0.131500	0.017548	3535.387970756466	1.333708	1.329266	1.3470819964629628	1.3426405475348497	1.2773011736048383	1.272861054484405
0.007287	0.131714	0.017456	3541.1304547564664	1.333992	1.329542	1.3473678320375528	1.342918383185074	1.2775870091794284	1.2731388901346292
0.007289	0.132126	0.017578	3552.2052467564663	1.334276	1.329813	1.347655503186733	1.3431930544855226	1.2778746803286085	1.273413561435078
0.007290	0.132385	0.017487	3559.178263756466	1.334559	1.330087	1.347940338761323	1.3434688901357472	1.2781595159031984	1.2736893970853025
0.007291	0.132614	0.017487	3565.330925756466	1.334843	1.330363	1.348226174335913	1.3437467257859714	1.2784453514777885	1.2739672327355267
0.007292	0.132904	0.017517	3573.124297756466	1.335126	1.330636	1.348511009910503	1.3440215614361959	1.2787301870523786	1.2742420683857512
0.007294	0.133240	0.017395	3582.1482017564663	1.335408	1.330907	1.348796681059683	1.3442962327366448	1.2790158582015585	1.2745167396862
0.007295	0.133469	0.017365	3588.3008637564662	1.335690	1.331181	1.3490805166342732	1.3445720683868692	1.2792996937761487	1.2747925753364244
0.007296	0.133759	0.017395	3596.0942357564663	1.335971	1.331453	1.349363352208863	1.3448459040370935	1.2795825293507386	1.2750664109866487
0.007297	0.134079	0.017365	3604.7079627564663	1.336253	1.331723	1.349647187783453	1.345117739687318	1.2798663649253286	1.2753382466368732
0.007299	0.134338	0.017395	3611.680979756466	1.336534	1.331996	1.3499318589326332	1.3453944109877667	1.2801510360745088	1.275614917937322
0.007300	0.134552	0.017334	3617.4234647564663	1.336815	1.332270	1.3502146945072233	1.345670246637991	1.2804338716490988	1.2758907535875463
0.007301	0.134872	0.017334	3626.037191756466	1.337096	1.332540	1.3504975300818134	1.3459420822882155	1.280716707223689	1.2761625892377708
0.007302	0.135147	0.017334	3633.420385756466	1.337377	1.332811	1.3507803656564032	1.3462149179384397	1.2809995427982788	1.276435424887995
0.007304	0.135406	0.017242	3640.3934027564665	1.337656	1.333082	1.3510630368055834	1.3464895892388886	1.281282213947459	1.2767100961884439
0.007305	0.135757	0.017181	3649.827484756466	1.337935	1.333349	1.3513438723801734	1.346758424889113	1.281563049522049	1.2769789318386682
0.007306	0.135956	0.017242	3655.1597917564663	1.338214	1.333621	1.3516247079547634	1.3470322605393372	1.281843885096639	1.2772527674888925
0.007307	0.136246	0.017242	3662.9531637564664	1.338493	1.333891	1.3519055435293534	1.3473040961895617	1.282124720671229	1.277524603139117
0.007309	0.136581	0.017273	3671.977067756466	1.338773	1.334159	1.3521892146785335	1.3475757674900106	1.282408391820409	1.277796274439566
0.007310	0.136871	0.017181	3679.770439756466	1.339051	1.334428	1.3524690502531236	1.3478466031402347	1.282688227394999	1.27806711008979
0.007311	0.137070	0.017120	3685.1027467564663	1.339329	1.334698	1.3527488858277137	1.3481184387904592	1.2829680629695892	1.2783389457400145
0.007312	0.137360	0.017090	3692.8961187564664	1.339606	1.334966	1.3530277214023037	1.3483882744406837	1.2832468985441792	1.278608781390239
0.007314	0.137650	0.017120	3700.689490756466	1.339883	1.335233	1.3533083925514837	1.3486589457411322	1.2835275696933592	1.2788794526906875
0.007315	0.137924	0.017090	3708.0726857564664	1.340159	1.335500	1.3535862281260738	1.3489277813913567	1.2838054052679493	1.279148288340912
0.007316	0.138138	0.016998	3713.8151697564663	1.340435	1.335769	1.3538640637006638	1.349198617041581	1.2840832408425393	1.2794191239911363
0.007317	0.138504	0.017059	3723.6594287564662	1.340711	1.336032	1.3541418992752539	1.3494634526918057	1.2843610764171294	1.279683959641361
0.007319	0.138794	0.016968	3731.4528007564663	1.340986	1.336298	1.3544205704244339	1.3497331239922543	1.2846397475663094	1.2799536309418096
0.007320	0.139069	0.016998	3738.835995756466	1.341262	1.336564	1.354698405999024	1.3500009596424787	1.2849175831408994	1.280221466592034
0.007321	0.139313	0.016968	3745.3988347564664	1.341537	1.336831	1.3549752415736138	1.3502697952927032	1.2851944187154893	1.2804903022422585
0.007322	0.139618	0.016968	3753.602384756466	1.341812	1.337095	1.355252077148204	1.3505356309429273	1.2854712542900795	1.2807561378924825
0.007324	0.139923	0.016998	3761.8059337564664	1.342086	1.337360	1.3555297482973838	1.3508043022433762	1.2857489254392593	1.2810248091929315
0.007325	0.140213	0.016876	3769.5993057564665	1.342360	1.337624	1.355805583871974	1.3510701378936005	1.2860247610138495	1.2812906448431558
0.007326	0.140411	0.016785	3774.931612756466	1.342632	1.337889	1.3560794194465642	1.351336973543825	1.2862985965884397	1.2815574804933803
0.007327	0.140747	0.016846	3783.9555167564663	1.342905	1.338151	1.356354255021154	1.3516008091940495	1.2865734321630296	1.2818213161436047
0.007329	0.140991	0.016876	3790.5183567564663	1.343178	1.338416	1.3566309261703342	1.3518694804944982	1.2868501033122097	1.2820899874440534
0.007330	0.141342	0.016846	3799.952438756466	1.343451	1.338677	1.356905761744924	1.3521323161447223	1.2871249388867996	1.2823528230942776
0.007331	0.141495	0.016815	3804.054213756466	1.343724	1.338944	1.3571805973195141	1.3524011517949468	1.2873997744613896	1.282621658744502
0.007332	0.141800	0.016815	3812.2577627564665	1.343996	1.339206	1.3574544328941043	1.352664987445171	1.2876736100359798	1.2828854943947263
0.007334	0.142227	0.016785	3823.742731756466	1.344268	1.339464	1.3577301040432843	1.35292665874562	1.2879492811851598	1.2831471656951752
0.007335	0.142426	0.016754	3829.0750387564663	1.344539	1.339728	1.3580029396178743	1.3531924943958444	1.2882221167597498	1.2834130013453997
0.007336	0.142563	0.016754	3832.7666357564663	1.344811	1.339995	1.3582767751924643	1.3534613300460687	1.2884959523343398	1.283681836995624
0.007337	0.142990	0.016724	3844.2516057564662	1.345082	1.340252	1.3585496107670545	1.3537201656962932	1.28876878790893	1.2839406726458484
0.007339	0.143341	0.016693	3853.685686756466	1.345352	1.340510	1.3588232819162345	1.353981836996742	1.28904245905811	1.2842023439462973
0.007340	0.143555	0.016663	3859.4281717564663	1.345622	1.340773	1.3590951174908246	1.3542466726469664	1.2893142946327	1.2844671795965217
0.007341	0.143753	0.016663	3864.7604787564665	1.345892	1.341036	1.3593669530654147	1.3545115082971906	1.2895861302072902	1.2847320152467459
