Repository: pietracorvo/HystAPI

# Example data

The example data in this folder is from measurements performed during my physics bachelor.

The material is **FeSi3** (iron with 3% silicon), aka 'electrical steel', the standard material for ring cores in trafos. 

Four of the five samples where treated with high pressure torison (HPT, 20 rotations at 20GPa), to achieve nanocristallisation of the grains, which has a huge impact on the magnetic properties of the material. The HPT deformation was done at 77K (under liquid nitrogen) and at 293K (at room temperature). Afterwards some samples were heat treated at a temperature of 493K (for two hours) to anneal defects from the deformation process.

The five samples are:

File: testData/FeSi3_annealed/G1_919V_200Hz_800000Fs.txt (part 21 of 29)
--------------------------
t	U1	U2	H	B_raw	J_raw	B_drift	 J_drift	B_corr	J_corr
0.007051	0.157440	-0.020477	4233.334298056496	1.366873	1.361554	1.3803273602261539	1.3750077405517307	1.3073505843723074	1.3020329558027883
0.007052	0.157074	-0.020569	4223.490038056496	1.366540	1.361234	1.3799962683753848	1.374689648613077	1.3070194925215386	1.3017148638641347
0.007054	0.156738	-0.020569	4214.466134056496	1.366206	1.360912	1.3796660846738462	1.3743714647357692	1.3066893088199998	1.3013966799868268
0.007055	0.156357	-0.020599	4204.211697056495	1.365873	1.360591	1.379334992823077	1.3740523727971155	1.3063582169692305	1.301077588048173
0.007056	0.155975	-0.020599	4193.957261056496	1.365539	1.360270	1.3790029009723077	1.3737332808584617	1.3060261251184615	1.3007584961095193
0.007057	0.155640	-0.020721	4184.9333560564955	1.365203	1.359946	1.3786688091215384	1.3734111889198077	1.3056920332676922	1.3004364041708654
0.007059	0.155258	-0.020691	4174.678919056496	1.364868	1.359623	1.37833762542	1.3730920050425	1.3053608495661537	1.3001172202935576
0.007060	0.154800	-0.020691	4162.373595056495	1.364533	1.359304	1.3780045335692308	1.3727749131038463	1.3050277577153846	1.2998001283549039
0.007061	0.154587	-0.020721	4156.631111056495	1.364197	1.358975	1.3776704417184618	1.3724478211651925	1.3046936658646153	1.2994730364162501
0.007062	0.154190	-0.020752	4145.966497056495	1.363861	1.358652	1.3773363498676923	1.3721267292265384	1.304359574013846	1.299151944477596
0.007064	0.153641	-0.020782	4131.200108056495	1.363524	1.358334	1.377003166166154	1.3718125453492307	1.3040263903123077	1.2988377606002883
0.007065	0.153351	-0.020782	4123.406736056495	1.363187	1.358007	1.3766680743153845	1.371487453410577	1.3036912984615383	1.2985126686616346
0.007066	0.153061	-0.020844	4115.613364056495	1.362850	1.357680	1.3763329824646153	1.371162361471923	1.303356206610769	1.2981875767229807
0.007067	0.152557	-0.020813	4102.077507056496	1.362513	1.357359	1.3759978906138464	1.3708432695332693	1.30302111476	1.297868484784327
0.007069	0.152161	-0.020844	4091.4128930564952	1.362175	1.357035	1.3756637069123077	1.3705230856559616	1.3026869310584615	1.2975483009070192
0.007070	0.151871	-0.020905	4083.6195210564956	1.361837	1.356706	1.3753276150615386	1.3701959937173076	1.3023508392076923	1.2972212089683652
0.007071	0.151459	-0.020844	4072.5447290564953	1.361498	1.356382	1.3749905232107693	1.3698739017786539	1.302013747356923	1.2968991170297115
0.007072	0.151108	-0.020966	4063.1106480564954	1.361159	1.356055	1.37465343136	1.36954880984	1.3016766555061539	1.2965740250910576
0.007074	0.150726	-0.020966	4052.8562110564953	1.360820	1.355728	1.3743182476584614	1.3692256259626925	1.3013414718046152	1.2962508412137501
0.007075	0.150452	-0.020966	4045.4730160564955	1.360480	1.355397	1.3739801558076923	1.3688965340240384	1.3010033799538459	1.295921749275096
0.007076	0.149963	-0.021027	4032.3473370564952	1.360139	1.355073	1.3736410639569232	1.3685744420853847	1.3006642881030768	1.2955996573364423
0.007077	0.149582	-0.021027	4022.0929010564955	1.359799	1.354746	1.3733029721061538	1.3682493501467308	1.3003261962523074	1.2952745653977884
0.007079	0.149277	-0.021027	4013.8893510564953	1.359458	1.354415	1.3729657884046156	1.367922166269423	1.2999890125507694	1.2949473815204806
0.007080	0.148911	-0.021057	4004.0450920564954	1.359117	1.354087	1.372626696553846	1.3675960743307694	1.2996499206999998	1.294621289581827
0.007081	0.148483	-0.021057	3992.5601230564953	1.358776	1.353760	1.372287604703077	1.3672709823921154	1.2993108288492308	1.294296197643173
0.007082	0.148132	-0.021118	3983.1260410564955	1.358433	1.353429	1.3719465128523078	1.3669418904534616	1.2989697369984614	1.2939671057045192
0.007084	0.147720	-0.021179	3972.051249056495	1.358090	1.353100	1.3716073291507693	1.3666167065761539	1.2986305532969231	1.2936419218272115
0.007085	0.147369	-0.021210	3962.6171670564954	1.357747	1.352769	1.3712662373000002	1.3662876146375	1.2982894614461538	1.2933128298885577
0.007086	0.147079	-0.021149	3954.823796056495	1.357404	1.352436	1.3709251454492308	1.3659565226988462	1.2979483695953844	1.2929817379499038
0.007087	0.146667	-0.021210	3943.7490040564953	1.357061	1.352106	1.3705840535984617	1.3656284307601925	1.2976072777446155	1.29265364601125
0.007089	0.146255	-0.021240	3932.6742120564954	1.356716	1.351776	1.3702428698969231	1.3653022468828848	1.297266094043077	1.2923274621339425
0.007090	0.145920	-0.021301	3923.6503080564953	1.356371	1.351442	1.369899778046154	1.3649701549442308	1.2969230021923077	1.2919953701952884
0.007091	0.145630	-0.021301	3915.856936056495	1.356026	1.351107	1.3695566861953847	1.364637063005577	1.2965799103415385	1.2916622782566347
0.007092	0.145065	-0.021393	3900.6803700564956	1.355680	1.350779	1.3692125943446154	1.364310971066923	1.2962358184907692	1.2913361863179806
0.007094	0.144714	-0.021423	3891.2462880564954	1.355333	1.350444	1.368869410643077	1.3639797871896153	1.2958926347892308	1.291005002440673
0.007095	0.144501	-0.021423	3885.5038030564956	1.354986	1.350104	1.3685243187923077	1.3636416952509616	1.2955475429384613	1.2906669105020192
0.007096	0.144073	-0.021454	3874.0188340564955	1.354638	1.349771	1.3681782269415386	1.3633106033123077	1.2952014510876921	1.2903358185633653
0.007097	0.143570	-0.021454	3860.482977056495	1.354291	1.349441	1.367833135090769	1.3629825113736538	1.2948563592369227	1.2900077266247114
0.007099	0.143341	-0.021423	3854.3303150564952	1.353943	1.349101	1.3674889513892308	1.3626463274963463	1.2945121755353846	1.289671542747404
0.007100	0.142990	-0.021484	3844.8962340564954	1.353596	1.348765	1.3671438595384615	1.3623122355576924	1.294167083684615	1.28933745080875
0.007101	0.142517	-0.021484	3832.1807320564953	1.353247	1.348433	1.3667967676876924	1.3619821436190385	1.2938199918338462	1.289007358870096
0.007102	0.142151	-0.021515	3822.3364730564954	1.352899	1.348097	1.3664506758369233	1.3616480516803848	1.293473899983077	1.2886732669314425
0.007104	0.141861	-0.021637	3814.5431010564953	1.352548	1.347756	1.3661034921353847	1.361310867803077	1.2931267162815385	1.2883360830541346
0.007105	0.141418	-0.021637	3802.6479540564956	1.352198	1.347421	1.3657554002846155	1.360977775864423	1.292778624430769	1.2880029911154807
0.007106	0.141022	-0.021667	3791.9833400564953	1.351847	1.347083	1.3654063084338461	1.3606416839257693	1.29242953258	1.287666899176827
0.007107	0.140686	-0.021667	3782.959436056495	1.351496	1.346743	1.365057216583077	1.3603035919871154	1.2920804407292308	1.287328807238173
0.007109	0.140305	-0.021698	3772.7049990564956	1.351144	1.346405	1.3647090328815383	1.3599694081098077	1.2917322570276921	1.2869946233608653
0.007110	0.139938	-0.021729	3762.8607400564956	1.350792	1.346065	1.3643589410307693	1.359631316171154	1.2913821651769228	1.2866565314222116
0.007111	0.139633	-0.021729	3754.6571900564954	1.350440	1.345723	1.3640088491800002	1.3592912242325	1.291032073326154	1.2863164394835576
0.007112	0.139175	-0.021820	3742.3518660564955	1.350087	1.345385	1.3636577573292308	1.3589551322938462	1.2906809814753846	1.2859803475449039
0.007114	0.138824	-0.021851	3732.9177840564953	1.349733	1.345043	1.3633075736276925	1.3586169484165385	1.290330797773846	1.285642163667596
0.007115	0.138504	-0.021881	3724.3040570564954	1.349378	1.344700	1.362954481776923	1.3582758564778847	1.2899777059230768	1.2853010717289424
0.007116	0.138184	-0.021851	3715.6903310564953	1.349024	1.344356	1.362602389926154	1.3579337645392309	1.2896256140723077	1.2849589797902885
0.007117	0.137650	-0.021973	3701.334119056495	1.348669	1.344019	1.3622492980753846	1.357598672600577	1.2892725222215384	1.2846238878516347
0.007119	0.137360	-0.021942	3693.5407470564955	1.348313	1.343673	1.3618971143738463	1.3572564887232692	1.28892033852	1.2842817039743268
0.007120	0.137115	-0.021942	3686.9779080564954	1.347957	1.343326	1.3615430225230771	1.3569113967846154	1.2885662466692307	1.283936612035673
0.007121	0.136597	-0.022003	3673.0318740564953	1.347601	1.342987	1.3611889306723077	1.3565743048459615	1.2882121548184613	1.2835995200970192
0.007122	0.136124	-0.022064	3660.3163720564953	1.347244	1.342645	1.3608338388215386	1.3562342129073077	1.2878570629676922	1.2832594281583654
0.007124	0.135910	-0.022034	3654.5738870564956	1.346887	1.342296	1.36048065512	1.3558890290299999	1.2875038792661537	1.2829142442810575
0.007125	0.135559	-0.022064	3645.139806056495	1.346529	1.341950	1.360124563269231	1.3555449370913462	1.2871477874153845	1.2825701523424038
0.007126	0.135040	-0.022095	3631.1937720564956	1.346171	1.341610	1.3597684714184617	1.3552068451526924	1.2867916955646153	1.28223206040375
0.007127	0.134659	-0.022095	3620.9393350564956	1.345813	1.341264	1.3594123795676922	1.3548627532140385	1.286435603713846	1.2818879684650961
0.007129	0.134445	-0.022156	3615.1968500564954	1.345454	1.340913	1.359057195866154	1.3545155693367308	1.2860804200123077	1.2815407845877884
0.007130	0.133972	-0.022247	3602.481349056495	1.345094	1.340568	1.3586991040153846	1.354172477398077	1.2857223281615382	1.2811976926491346
0.007131	0.133575	-0.022217	3591.8167350564954	1.344734	1.340222	1.3583410121646156	1.353828385459423	1.2853642363107691	1.2808536007104807
0.007132	0.133179	-0.022247	3581.1521200564953	1.344373	1.339875	1.3579819203138463	1.3534832935207692	1.28500514446	1.2805085087718269
0.007134	0.132889	-0.022339	3573.358748056495	1.344012	1.339523	1.3576247366123078	1.3531351096434616	1.2846479607584613	1.2801603248945193
0.007135	0.132462	-0.022339	3561.8737790564956	1.343650	1.339175	1.3572646447615386	1.3527890177048076	1.2842878689076924	1.2798142329558653
0.007136	0.132126	-0.022339	3552.8498750564954	1.343288	1.338825	1.3569045529107693	1.3524409257661538	1.283927777056923	1.2794661410172115
0.007137	0.131760	-0.022369	3543.0056160564955	1.342925	1.338475	1.35654346106	1.3520928338275	1.2835666852061536	1.2791180490785576
0.007139	0.131332	-0.022430	3531.5206460564955	1.342562	1.338126	1.3561842773584616	1.3517476499501924	1.2832075015046152	1.27877286520125
0.007140	0.131058	-0.022461	3524.1374520564955	1.342198	1.337771	1.3558221855076924	1.3513945580115385	1.282845409653846	1.2784197732625961
0.007141	0.130692	-0.022491	3514.2931930564955	1.341834	1.337419	1.3554600936569232	1.3510444660728846	1.2824833178030768	1.2780696813239423
0.007142	0.130157	-0.022491	3499.9369810564954	1.341470	1.337073	1.3550980018061538	1.3507003741342307	1.2821212259523076	1.2777255893852884
0.007144	0.129898	-0.022491	3492.9639640564956	1.341105	1.336717	1.3547368181046155	1.350348190256923	1.2817600422507693	1.2773734055079806
0.007145	0.129578	-0.022552	3484.350237056495	1.340740	1.336363	1.3543737262538462	1.3499960983182693	1.2813969504	1.277021313569327
0.007146	0.129150	-0.022552	3472.8652680564956	1.340374	1.336012	1.354009634403077	1.3496470063796153	1.2810328585492305	1.276672221630673
0.007147	0.128693	-0.022614	3460.5599440564956	1.340008	1.335661	1.3536455425523077	1.3492979144409616	1.2806687666984615	1.2763231296920192
0.007149	0.128418	-0.022583	3453.1767500564956	1.339642	1.335304	1.3532833588507693	1.348944730563654	1.2803065829969231	1.2759699458147116
0.007150	0.128082	-0.022644	3444.1528450564956	1.339276	1.334949	1.3529192669999999	1.3485916386249999	1.2799424911461537	1.2756168538760575
0.007151	0.127625	-0.022644	3431.847521056495	1.338908	1.334597	1.3525531751492308	1.3482415466863462	1.2795763992953844	1.2752667619374038
0.007152	0.127243	-0.022736	3421.5930850564955	1.338540	1.334242	1.3521870832984617	1.3478884547476924	1.2792103074446155	1.27491366999875
0.007154	0.126953	-0.022827	3413.7997130564954	1.338171	1.333882	1.3518218995969231	1.3475322708703847	1.2788451237430767	1.2745574861214424
0.007155	0.126465	-0.022858	3400.674034056495	1.337800	1.333528	1.351452807746154	1.3471801789317308	1.2784760318923079	1.2742053941827884
0.007156	0.126221	-0.022919	3394.1111940564956	1.337429	1.333165	1.3510837158953846	1.346819086993077	1.2781069400415381	1.2738443022441346
0.007157	0.125793	-0.022919	3382.6262250564955	1.337058	1.332808	1.3507146240446155	1.346463995054423	1.2777378481907693	1.2734892103054807
0.007159	0.125366	-0.022949	3371.1412560564954	1.336686	1.332451	1.350346440343077	1.3461108111771154	1.2773696644892305	1.273136026428173
0.007160	0.125031	-0.023010	3362.1173510564954	1.336313	1.332090	1.3499753484923078	1.3457517192384616	1.2769985726384614	1.2727769344895192
0.007161	0.124695	-0.023010	3353.0934470564953	1.335940	1.331728	1.3496042566415385	1.3453916272998077	1.2766274807876923	1.2724168425508653
0.007162	0.124252	-0.023041	3341.1983000564956	1.335567	1.331370	1.3492331647907692	1.3450355353611538	1.2762563889369227	1.2720607506122115
0.007164	0.123932	-0.023102	3332.5845740564955	1.335193	1.331006	1.348862981089231	1.344675351483846	1.2758862052353845	1.2717005667349037
0.007165	0.123611	-0.023132	3323.9708470564956	1.334818	1.330642	1.3484898892384616	1.3443132595451925	1.2755131133846151	1.2713384747962502
0.007166	0.123245	-0.023163	3314.1265870564953	1.334443	1.330280	1.3481167973876924	1.3439531676065384	1.2751400215338462	1.270978382857596
0.007167	0.122757	-0.023132	3301.0009080564955	1.334068	1.329921	1.3477437055369232	1.3435960756678846	1.2747669296830768	1.2706212909189423
0.007169	0.122452	-0.023163	3292.797359056495	1.333693	1.329556	1.3473725218353847	1.343234891790577	1.2743957459815385	1.2702601070416346
0.007170	0.122253	-0.023193	3287.4650520564956	1.333317	1.329187	1.3469984299846156	1.342867799851923	1.2740216541307694	1.2698930151029806
0.007171	0.121643	-0.023254	3271.0579530564955	1.332941	1.328831	1.346624338133846	1.3425137079132694	1.2736475622799999	1.269538923164327
0.007172	0.121323	-0.023224	3262.4442260564956	1.332564	1.328466	1.346249246283077	1.3421506159746153	1.2732724704292306	1.269175831225673
0.007174	0.121048	-0.023285	3255.0610320564956	1.332187	1.328098	1.3458760625815385	1.3417864320973076	1.272899286727692	1.2688116473483653
0.007175	0.120590	-0.023376	3242.755708056495	1.331809	1.327735	1.3454999707307693	1.341425340158654	1.2725231948769231	1.2684505554097116
0.007176	0.120209	-0.023285	3232.5012710564956	1.331431	1.327370	1.3451238788800002	1.3410622482199999	1.2721471030261537	1.2680874634710575
0.007177	0.119888	-0.023376	3223.8875440564952	1.331052	1.327002	1.3447467870292307	1.3406961562813462	1.2717700111753842	1.2677213715324038
0.007179	0.119583	-0.023437	3215.6839950564954	1.330672	1.326633	1.3443706033276925	1.3403309724040384	1.271393827473846	1.267356187655096
0.007180	0.119110	-0.023590	3202.9684930564954	1.330291	1.326267	1.343991511476923	1.3399668804653848	1.2710147356230768	1.2669920957164424
0.007181	0.118683	-0.023590	3191.4835240564953	1.329908	1.325899	1.343610419626154	1.3396007885267307	1.2706336437723076	1.2666260037777883
0.007182	0.118469	-0.023560	3185.7410390564955	1.329527	1.325525	1.3432313277753847	1.339228696588077	1.2702545519215382	1.2662539118391347
0.007184	0.118011	-0.023621	3173.4357150564956	1.329144	1.325158	1.3428521440738463	1.3388655127107694	1.2698753682200001	1.265890727961827
0.007185	0.117645	-0.023651	3163.591456056495	1.328761	1.324787	1.3424710522230772	1.3384964207721153	1.269494276369231	1.265521636023173
0.007186	0.117294	-0.023621	3154.1573740564954	1.328378	1.324416	1.3420899603723078	1.3381273288334616	1.2691131845184613	1.2651525440845193
0.007187	0.116882	-0.023712	3143.0825820564955	1.327994	1.324046	1.3417078685215384	1.3377592368948077	1.268731092667692	1.2647844521458653
0.007189	0.116486	-0.023743	3132.4179680564953	1.327609	1.323675	1.34132668482	1.3373920530174999	1.2683499089661536	1.2644172682685575
0.007190	0.116196	-0.023773	3124.624596056495	1.327224	1.323299	1.3409435929692308	1.3370179610788462	1.2679668171153846	1.2640431763299038
0.007191	0.115784	-0.023804	3113.549805056495	1.326839	1.322928	1.3405605011184618	1.3366488691401925	1.2675837252646156	1.2636740843912502
0.007192	0.115341	-0.023804	3101.6546580564955	1.326453	1.322557	1.3401764092676924	1.3362797772015385	1.267199633413846	1.263304992452596
0.007194	0.115051	-0.023834	3093.8612860564954	1.326067	1.322180	1.339794225566154	1.3359065933242307	1.2668174497123075	1.2629318085752883
0.007195	0.114716	-0.023926	3084.8373820564952	1.325679	1.321804	1.3394081337153847	1.335532501385577	1.2664313578615385	1.2625577166366346
0.007196	0.114182	-0.023987	3070.4811700564956	1.325291	1.321434	1.3390220418646155	1.335164409446923	1.266045266010769	1.2621896246979807
0.007197	0.113922	-0.023926	3063.5081530564953	1.324903	1.321055	1.338635950013846	1.3347873175082694	1.2656591741599996	1.261812532759327
0.007199	0.113617	-0.024048	3055.3046040564955	1.324514	1.320676	1.3382507663123078	1.3344121336309616	1.2652739904584616	1.2614373488820192
0.007200	0.113174	-0.024078	3043.4094570564953	1.324124	1.320301	1.3378626744615385	1.3340390416923076	1.2648858986076923	1.2610642569433652
0.007201	0.112717	-0.024078	3031.1041330564954	1.323733	1.319926	1.3374735826107693	1.3336659497536538	1.2644968067569229	1.2606911650047115
0.007202	0.112411	-0.024109	3022.9005840564955	1.323343	1.319546	1.33708549076	1.333287857815	1.2641087149061536	1.2603130730660577
0.007204	0.112091	-0.024139	3014.2868570564956	1.322952	1.319165	1.3366983070584615	1.3329106739376924	1.2637215312046153	1.25993588918875
0.007205	0.111649	-0.024261	3002.3917100564954	1.322559	1.318787	1.3363072152076925	1.3325345819990384	1.263330439353846	1.259559797250096
0.007206	0.111282	-0.024261	2992.5474510564954	1.322166	1.318407	1.335916123356923	1.3321564900603848	1.2629393475030768	1.2591817053114425
0.007207	0.110947	-0.024292	2983.5235470564953	1.321772	1.318024	1.3355240315061538	1.3317753981217308	1.2625472556523074	1.2588006133727885
0.007209	0.110489	-0.024384	2971.2182220564955	1.321377	1.317645	1.3351328478046154	1.331400214244423	1.262156071950769	1.2584254294954806
0.007210	0.110229	-0.024384	2964.2452050564953	1.320982	1.317259	1.3347397559538463	1.3310161223057693	1.2617629800999999	1.258041337556827
0.007211	0.109833	-0.024353	2953.5805910564955	1.320587	1.316877	1.334346664103077	1.3306360303671154	1.2613698882492308	1.257661245618173
0.007212	0.109421	-0.024445	2942.5058000564954	1.320192	1.316495	1.3339535722523077	1.3302559384284616	1.2609767963984613	1.2572811536795192
0.007214	0.109039	-0.024475	2932.2513630564954	1.319795	1.316112	1.3335603885507694	1.3298767545511538	1.260583612696923	1.2569019698022115
0.007215	0.108734	-0.024536	2924.047813056495	1.319397	1.315724	1.3331642967	1.3294906626124998	1.2601875208461535	1.2565158778635575
0.007216	0.108292	-0.024658	2912.1526670564954	1.318998	1.315340	1.3327672048492307	1.3291085706738461	1.2597904289953843	1.2561337859249038
0.007217	0.107956	-0.024567	2903.1287620564954	1.318600	1.314953	1.3323711129984617	1.3287234787351925	1.2593943371446152	1.25574869398625
0.007219	0.107651	-0.024628	2894.9252130564955	1.318201	1.314565	1.331975929296923	1.3283392948578847	1.2589991534430767	1.2553645101089423
0.007220	0.107254	-0.024689	2884.2605990564953	1.317801	1.314178	1.331577837446154	1.3279542029192308	1.2586010615923078	1.2549794181702885
0.007221	0.106705	-0.024719	2869.4942100564954	1.317401	1.313796	1.3311797455953847	1.327574110980577	1.2582029697415384	1.2545993262316346
0.007222	0.106445	-0.024750	2862.5211930564956	1.317000	1.313404	1.3307806537446154	1.327184019041923	1.257803877890769	1.2542092342929807
0.007224	0.106155	-0.024780	2854.7278210564955	1.316598	1.313012	1.3303824700430769	1.3267958351646154	1.2574056941892304	1.253821050415673
0.007225	0.105652	-0.024872	2841.191964056495	1.316196	1.312627	1.3299823781923077	1.3264127432259616	1.2570056023384613	1.2534379584770192
0.007226	0.105255	-0.024872	2830.5273500564954	1.315793	1.312237	1.3295812863415386	1.3260246512873077	1.2566045104876924	1.2530498665383654
0.007227	0.105072	-0.024902	2825.6052210564953	1.315389	1.311840	1.3291791944907692	1.3256295593486538	1.256202418636923	1.2526547745997114
0.007229	0.104614	-0.024994	2813.2998960564955	1.314984	1.311450	1.3287780107892309	1.3252433754713462	1.2558012349353844	1.2522685907224038
0.007230	0.104156	-0.025024	2800.9945720564956	1.314579	1.311061	1.3283749189384615	1.3248562835326925	1.2553981430846153	1.25188149878375
0.007231	0.103851	-0.024963	2792.7910230564953	1.314174	1.310666	1.3279718270876923	1.3244631915940386	1.2549950512338461	1.2514884068450962
0.007232	0.103561	-0.025085	2784.997651056495	1.313768	1.310269	1.3275677352369233	1.3240680996553846	1.2545909593830769	1.2510933149064423
0.007234	0.103043	-0.025208	2771.0516170564956	1.313360	1.309879	1.3271635515353848	1.323681915778077	1.2541867756815384	1.2507071310291347
0.007235	0.102646	-0.025208	2760.3870030564954	1.312951	1.309484	1.3267564596846155	1.3232888238394231	1.253779683830769	1.2503140390904808
0.007236	0.102417	-0.025177	2754.2343410564954	1.312543	1.309084	1.3263503678338462	1.3228907319007692	1.25337359198	1.2499159471518269
0.007237	0.101990	-0.025238	2742.7493720564953	1.312135	1.308689	1.325944275983077	1.3224976399621153	1.2529675001292309	1.249522855213173
0.007239	0.101624	-0.025269	2732.9051120564955	1.311725	1.308292	1.3255380922815385	1.3221044560848076	1.252561316427692	1.2491296713358653
0.007240	0.101257	-0.025299	2723.0608530564955	1.311315	1.307895	1.3251300004307693	1.321709364146154	1.2521532245769231	1.2487345793972116
0.007241	0.100845	-0.025299	2711.9860610564956	1.310905	1.307499	1.32472190858	1.3213152722075	1.2517451327261537	1.2483404874585575
0.007242	0.100464	-0.025452	2701.7316250564954	1.310493	1.307100	1.3243118167292307	1.320918180268846	1.2513350408753845	1.2479433955199037
0.007244	0.100189	-0.025421	2694.3484300564955	1.310081	1.306697	1.3239036330276923	1.3205189963915385	1.2509268571738459	1.247544211642596
0.007245	0.099777	-0.025482	2683.273638056495	1.309668	1.306298	1.3234925411769232	1.3201219044528847	1.250515765323077	1.2471471197039423
0.007246	0.099350	-0.025574	2671.7886690564956	1.309254	1.305898	1.3230804493261539	1.3197238125142308	1.2501036734723074	1.2467490277652884
0.007247	0.099030	-0.025635	2663.174942056495	1.308839	1.305494	1.3226673574753847	1.319321720575577	1.2496905816215382	1.2463469358266346
0.007249	0.098724	-0.025665	2654.9713930564953	1.308423	1.305088	1.3222551737738462	1.3189195366982693	1.24927839792	1.245944751949327
0.007250	0.098206	-0.025665	2641.0253590564953	1.308007	1.304690	1.3218410819230768	1.3185234447596152	1.2488643060692306	1.2455486600106729
0.007251	0.097855	-0.025696	2631.5912770564955	1.307591	1.304286	1.3214269900723077	1.3181213528209617	1.2484502142184613	1.2451465680720193
0.007252	0.097595	-0.025726	2624.6182600564953	1.307174	1.303878	1.3210118982215386	1.3177152608823077	1.2480351223676922	1.2447404761333654
0.007254	0.097198	-0.025787	2613.9536460564955	1.306757	1.303473	1.32059871452	1.317314077005	1.2476219386661538	1.2443392922560577
0.007255	0.096695	-0.025787	2600.4177900564955	1.306339	1.303072	1.3201826226692308	1.3169149850663462	1.2472058468153846	1.2439402003174038
0.007256	0.096481	-0.025909	2594.6753050564953	1.305919	1.302660	1.3197645308184616	1.3165048931276924	1.2467877549646151	1.24353010837875
0.007257	0.096100	-0.025940	2584.4208680564952	1.305499	1.302253	1.3193464389676923	1.3160998011890386	1.2463696631138461	1.2431250164400962
0.007259	0.095825	-0.025970	2577.0376740564952	1.305078	1.301841	1.3189292552661538	1.3156916173117308	1.2459524794123076	1.2427168325627884
0.007260	0.095276	-0.026123	2562.2712850564953	1.304655	1.301437	1.3185081634153846	1.315289525373077	1.2455313875615381	1.2423147406241346
0.007261	0.094894	-0.026123	2552.0168480564953	1.304232	1.301026	1.3180870715646156	1.314880433434423	1.2451102957107691	1.2419056486854807
0.007262	0.094513	-0.026184	2541.7624110564952	1.303808	1.300615	1.3176649797138462	1.3144713414957694	1.24468820386	1.241496556746827
0.007264	0.094177	-0.026215	2532.7385070564956	1.303383	1.300201	1.3172437960123078	1.3140611576184615	1.2442670201584614	1.2410863728695192
0.007265	0.093796	-0.026337	2522.4840700564955	1.302956	1.299788	1.3168187041615385	1.3136500656798076	1.2438419283076922	1.2406752809308652
0.007266	0.093399	-0.026367	2511.8194560564953	1.302529	1.299374	1.3163936123107693	1.313237973741154	1.2434168364569231	1.2402631889922116
0.007267	0.093048	-0.026428	2502.3853740564955	1.302101	1.298958	1.31596752046	1.3128238818025	1.2429907446061539	1.2398490970535576
0.007269	0.092758	-0.026459	2494.5920020564954	1.301672	1.298539	1.3155423367584616	1.3124086979251925	1.2425655609046151	1.2394339131762502
0.007270	0.092316	-0.026520	2482.6968560564956	1.301243	1.298124	1.3151152449076924	1.3119956059865385	1.2421384690538462	1.2390208212375962
0.007271	0.091843	-0.026520	2469.9813540564955	1.300813	1.297710	1.314687153056923	1.3115835140478846	1.2417103772030766	1.2386087292989423
0.007272	0.091660	-0.026642	2465.0592240564956	1.300382	1.297286	1.3142580612061538	1.3111614221092307	1.2412812853523074	1.2381866373602883
0.007274	0.091263	-0.026550	2454.3946100564954	1.299951	1.296868	1.3138308775046155	1.310747238231923	1.2408541016507693	1.2377724534829806
0.007275	0.090683	-0.026642	2438.807866056495	1.299519	1.296456	1.3134007856538463	1.3103371462932694	1.2404240098	1.237362361544327
0.007276	0.090424	-0.026794	2431.8348490564954	1.299086	1.296031	1.312969693803077	1.3099140543546153	1.2399929179492308	1.236939269605673
0.007277	0.090118	-0.026794	2423.6313000564955	1.298652	1.295607	1.3125376019523076	1.3094919624159616	1.2395608260984612	1.2365171776670192
0.007279	0.089676	-0.026855	2411.7361530564954	1.298216	1.295187	1.3121054182507694	1.309075778538654	1.2391286423969232	1.2361009937897116
0.007280	0.089218	-0.026947	2399.4308290564954	1.297780	1.294767	1.3116713264	1.3086576866	1.2386945505461537	1.2356829018510576
0.007281	0.088974	-0.026855	2392.8679900564953	1.297345	1.294339	1.3112382345492308	1.308231594661346	1.2382614586953844	1.2352568099124037
0.007282	0.088593	-0.026947	2382.613553056495	1.296908	1.293916	1.3108031426984617	1.3078105027226925	1.2378263668446152	1.2348357179737501
0.007284	0.088226	-0.027008	2372.7692940564953	1.296471	1.293490	1.310369958996923	1.3073883188453848	1.2373931831430767	1.2344135340964424
0.007285	0.087830	-0.027069	2362.1046790564956	1.296032	1.293065	1.309932867146154	1.3069652269067307	1.2369560912923077	1.2339904421577883
0.007286	0.087463	-0.027130	2352.2604200564956	1.295593	1.292638	1.3094957752953846	1.306540134968077	1.2365189994415382	1.2335653502191346
0.007287	0.087021	-0.027222	2340.3652740564953	1.295152	1.292212	1.3090566834446156	1.306116043029423	1.2360799075907694	1.2331412582804806
0.007289	0.086761	-0.027313	2333.3922570564955	1.294710	1.291779	1.308618499743077	1.3056868591521154	1.2356417238892305	1.232712074403173
0.007290	0.086334	-0.027283	2321.9072870564955	1.294267	1.291351	1.3081774078923079	1.3052607672134615	1.2352006320384614	1.2322859824645191
0.007291	0.085876	-0.027374	2309.6019630564956	1.293824	1.290923	1.3077363160415385	1.3048346752748077	1.2347595401876923	1.2318598905258653
0.007292	0.085571	-0.027405	2301.3984140564953	1.293380	1.290489	1.3072942241907692	1.3044025833361539	1.234317448336923	1.2314277985872115
0.007294	0.085342	-0.027435	2295.2457520564953	1.292935	1.290052	1.3068530404892307	1.3039693994588462	1.2338762646353842	1.2309946147099038
0.007295	0.084808	-0.027557	2280.889540056495	1.292489	1.289624	1.3064089486384616	1.3035433075201925	1.2334321727846151	1.2305685227712502
0.007296	0.084396	-0.027557	2269.814749056495	1.292043	1.289192	1.3059648567876925	1.3031132155815384	1.232988080933846	1.230138430832596
0.007297	0.084167	-0.027618	2263.6620870564952	1.291595	1.288752	1.305518764936923	1.3026751236428846	1.2325419890830767	1.2297003388939423
0.007299	0.083801	-0.027649	2253.8178270564954	1.291147	1.288316	1.3050745812353848	1.302242939765577	1.2320978053815383	1.2292681550166347
0.007300	0.083252	-0.027771	2239.0514380564955	1.290697	1.287885	1.3046264893846153	1.301813847826923	1.2316497135307691	1.2288390630779806
0.007301	0.082977	-0.027832	2231.6682440564955	1.290247	1.287444	1.3041783975338461	1.3013747558882693	1.23120162168	1.228399971139327
0.007302	0.082642	-0.027863	2222.6443400564954	1.289795	1.287003	1.303728305683077	1.3009356639496152	1.2307515298292309	1.2279608792006729
0.007304	0.082275	-0.027954	2212.8000800564955	1.289342	1.286563	1.3032791219815385	1.3004994800723075	1.2303023461276923	1.2275246953233652
0.007305	0.081802	-0.028076	2200.0845790564954	1.288888	1.286124	1.3028270301307694	1.300062388133654	1.229850254276923	1.2270876033847116
0.007306	0.081650	-0.028046	2195.9828040564953	1.288433	1.285675	1.30237393828	1.2996152961949998	1.2293971624261535	1.2266405114460575
0.007307	0.081116	-0.028107	2181.6265930564955	1.287978	1.285238	1.301920846429231	1.2991802042563463	1.2289440705753845	1.226205419507404
0.007309	0.080750	-0.028137	2171.782333056495	1.287522	1.284794	1.3014686627276923	1.2987400203790385	1.228491886873846	1.225765235630096
0.007310	0.080368	-0.028259	2161.5278970564955	1.287064	1.284349	1.3010125708769231	1.2982969284403847	1.228035795023077	1.2253221436914423
0.007311	0.080063	-0.028351	2153.3243470564953	1.286605	1.283900	1.300555479026154	1.2978498365017308	1.2275787031723078	1.2248750517527884
0.007312	0.079559	-0.028412	2139.7884910564953	1.286144	1.283457	1.3000963871753846	1.297408744563077	1.2271196113215384	1.2244339598141347
0.007314	0.079300	-0.028534	2132.8154740564955	1.285682	1.283004	1.2996382034738463	1.2969595606857693	1.2266614276199999	1.223984775936827
0.007315	0.078918	-0.028564	2122.5610370564955	1.285220	1.282554	1.299178111623077	1.2965114687471153	1.2262013357692307	1.223536683998173
0.007316	0.078461	-0.028595	2110.2557130564956	1.284756	1.282106	1.2987160197723078	1.2960653768084616	1.2257392439184613	1.2230905920595192
0.007317	0.078186	-0.028717	2102.872518056495	1.284291	1.281650	1.2982529279215387	1.2956112848698076	1.2252761520676922	1.2226365001208652
0.007319	0.077789	-0.028900	2092.2079040564954	1.283823	1.281195	1.29778874422	1.2951601009925	1.2248119683661538	1.2221853162435576
0.007320	0.077316	-0.028931	2079.4924030564953	1.283355	1.280743	1.297322652369231	1.2947100090538461	1.2243458765153847	1.2217352243049038
0.007321	0.076996	-0.028870	2070.8786760564954	1.282886	1.280285	1.2968555605184615	1.2942539171151923	1.223878784664615	1.22127913236625
0.007322	0.076706	-0.028992	2063.0853040564953	1.282417	1.279826	1.2963884686676923	1.2937968251765384	1.2234116928138459	1.220822040427596
0.007324	0.076355	-0.029083	2053.6512220564955	1.281946	1.279367	1.2959212849661539	1.2933416412992307	1.2229445091123075	1.2203668565502883
0.007325	0.075867	-0.029083	2040.5255430564955	1.281474	1.278912	1.2954511931153847	1.292888549360577	1.2224744172615383	1.2199137646116347
0.007326	0.075546	-0.029205	2031.9118160564954	1.281001	1.278449	1.2949801012646156	1.292427457421923	1.2220033254107694	1.2194526726729806
0.007327	0.075272	-0.029266	2024.5286220564954	1.280527	1.277984	1.2945080094138461	1.2919643654832693	1.22153123356	1.218989580734327
0.007329	0.074753	-0.029388	2010.5825880564953	1.280051	1.277526	1.294035825712308	1.2915101816059615	1.2210590498584617	1.2185353968570192
0.007330	0.074371	-0.029419	2000.3281510564955	1.279575	1.277062	1.2935617338615384	1.2910480896673076	1.220584958007692	1.2180733049183652
0.007331	0.074142	-0.029449	1994.1754890564955	1.279097	1.276593	1.2930856420107693	1.290580997728654	1.2201088661569228	1.2176062129797116
0.007332	0.073654	-0.029633	1981.0498100564953	1.278618	1.276130	1.2926085501600002	1.29011990579	1.219631774306154	1.2171451210410575
0.007334	0.073196	-0.029633	1968.7444860564954	1.278138	1.275665	1.2921323664584616	1.2896587219126925	1.2191555906046152	1.2166839371637501
0.007335	0.072968	-0.029633	1962.5918240564954	1.277657	1.275192	1.2916532746076923	1.2891876299740386	1.218676498753846	1.2162128452250962
0.007336	0.072617	-0.029724	1953.1577420564954	1.277176	1.274723	1.2911741827569232	1.2887205380353848	1.218197406903077	1.2157457532864424
0.007337	0.072174	-0.029816	1941.2625950564955	1.276693	1.274255	1.290693090906154	1.2882544460967307	1.2177163150523076	1.2152796613477883
0.007339	0.071854	-0.029938	1932.6488680564953	1.276208	1.273781	1.2902119072046154	1.287784262219423	1.217235131350769	1.2148094774704807
0.007340	0.071457	-0.029968	1921.9842540564955	1.275722	1.273308	1.2897278153538463	1.2873131702807694	1.2167510395	1.214338385531827
0.007341	0.071075	-0.030121	1911.7298170564954	1.275234	1.272834	1.2892417235030769	1.2868410783421154	1.2162649476492304	1.213866293593173
0.007342	0.070709	-0.030151	1901.8855580564955	1.274746	1.272357	1.2887556316523077	1.2863659864034616	1.2157788557984612	1.2133912016545192
0.007344	0.070374	-0.030273	1892.8616540564954	1.274255	1.271878	1.2882684479507691	1.285890802526154	1.2152916720969227	1.2129160177772116
0.007345	0.069901	-0.030396	1880.1461520564953	1.273763	1.271402	1.2877783561	1.2854167105874998	1.2148015802461538	1.2124419258385575
0.007346	0.069565	-0.030426	1871.1222480564954	1.273270	1.270920	1.2872872642492308	1.2849366186488462	1.2143104883953844	1.2119618338999039
0.007347	0.069305	-0.030487	1864.1492310564954	1.272776	1.270435	1.2867951723984614	1.2844535267101924	1.2138183965446152	1.21147874196125
0.007349	0.068832	-0.030487	1851.4337290564954	1.272282	1.269957	1.2863049886969231	1.2839793428328847	1.2133282128430767	1.2110045580839424
0.007350	0.068420	-0.030609	1840.3589380564954	1.271786	1.269475	1.285810896846154	1.2834992508942307	1.2128341209923077	1.2105244661452883
0.007351	0.068146	-0.030731	1832.9757430564955	1.271288	1.268986	1.2853148049953846	1.283012158955577	1.2123380291415384	1.2100373742066346
0.007352	0.067734	-0.030914	1821.9009510564954	1.270788	1.268500	1.2848167131446155	1.282528067016923	1.2118399372907693	1.2095532822679806
0.007354	0.067261	-0.030914	1809.1854500564955	1.270287	1.268015	1.284319529443077	1.2820468831396152	1.2113427535892307	1.2090720983906729
0.007355	0.066971	-0.031067	1801.3920780564954	1.269784	1.267522	1.2838184375923078	1.2815557912009616	1.2108416617384616	1.2085810064520193
0.007356	0.066666	-0.031097	1793.1885290564953	1.269280	1.267028	1.2833163457415384	1.2810636992623077	1.210339569887692	1.2080889145133653
0.007357	0.066238	-0.031219	1781.7035590564954	1.268774	1.266537	1.2828122538907694	1.280574607323654	1.209835478036923	1.2075998225747115
0.007359	0.065796	-0.031281	1769.8084130564955	1.268267	1.266045	1.2823090701892308	1.2800864234463463	1.2093322943353844	1.207111638697404
0.007360	0.065506	-0.031372	1762.0150410564954	1.267759	1.265546	1.2818029783384617	1.2795893315076925	1.2088262024846155	1.2066145467587501
0.007361	0.065109	-0.031433	1751.3504270564954	1.267250	1.265050	1.2812958864876924	1.2790952395690385	1.208319110633846	1.206120454820096
0.007362	0.064743	-0.031555	1741.5061670564953	1.266739	1.264552	1.2807867946369231	1.2785991476303846	1.2078100187830767	1.2056243628814423
0.007364	0.064438	-0.031616	1733.3026180564955	1.266227	1.264050	1.2802786109353848	1.278100963753077	1.2073018350815383	1.2051261790041345
0.007365	0.063995	-0.031677	1721.4074710564953	1.265714	1.263552	1.2797675190846154	1.277604871814423	1.2067907432307692	1.2046300870654807
0.007366	0.063614	-0.031708	1711.1530350564954	1.265200	1.263051	1.2792554272338463	1.2771057798757692	1.20627865138	1.2041309951268269
0.007367	0.063324	-0.031830	1703.3596630564955	1.264684	1.262545	1.278741335383077	1.2766016879371154	1.2057645595292308	1.203626903188173
0.007369	0.062912	-0.031921	1692.2848710564954	1.264167	1.262042	1.2782281516815386	1.2761025040598077	1.2052513758276922	1.2031277193108654
0.007370	0.062424	-0.032013	1679.1591920564954	1.263648	1.261540	1.2777110598307695	1.275602412121154	1.204734283976923	1.2026276273722116
0.007371	0.062149	-0.032135	1671.7759970564955	1.263128	1.261028	1.27719296798	1.2750923201825	1.2042161921261538	1.2021175354335576
0.007372	0.061844	-0.032166	1663.5724480564954	1.262607	1.260518	1.276673876129231	1.2745842282438462	1.2036971002753845	1.2016094434949038
0.007374	0.061401	-0.032227	1651.6773010564955	1.262085	1.260010	1.2761556924276922	1.2740800443665385	1.203178916573846	1.2011052596175962
0.007375	0.060944	-0.032318	1639.3719770564953	1.261561	1.259502	1.275633600576923	1.2735739524278846	1.2026568247230767	1.2005991676789423
0.007376	0.060715	-0.032379	1633.2193150564954	1.261037	1.258986	1.275111508726154	1.2730598604892307	1.2021347328723078	1.2000850757402883
0.007377	0.060379	-0.032440	1624.1954110564955	1.260511	1.258471	1.2745874168753846	1.272546768550577	1.2016106410215381	1.1995719838016345
0.007379	0.059830	-0.032593	1609.4290220564953	1.259983	1.257962	1.2740632331738464	1.2720415846732693	1.2010864573200002	1.199066799924327
0.007380	0.059570	-0.032745	1602.4560050564953	1.259453	1.257440	1.2735351413230769	1.2715214927346152	1.2005583654692304	1.1985467079856729
0.007381	0.059280	-0.032745	1594.6626330564955	1.258922	1.256919	1.2730060494723079	1.2710024007959615	1.2000292736184615	1.1980276160470191
0.007382	0.058777	-0.032898	1581.1267770564955	1.258389	1.256404	1.2724749576215384	1.2704893088573077	1.1994981817676922	1.1975145241083653
0.007384	0.058441	-0.032990	1572.1028720564955	1.257855	1.255880	1.27194477392	1.26996912498	1.1989679980661538	1.1969943402310577
0.007385	0.058136	-0.033051	1563.8993230564954	1.257319	1.255355	1.2714106820692308	1.2694460330413462	1.1984339062153846	1.1964712482924038
0.007386	0.057648	-0.033295	1550.7736440564954	1.256780	1.254832	1.2708735902184616	1.2689249411026924	1.1978968143646154	1.19595015635375
0.007387	0.057312	-0.033356	1541.7497390564954	1.256239	1.254303	1.2703344983676925	1.2683978491640384	1.1973577225138463	1.195423064415096
0.007389	0.056931	-0.033447	1531.4953030564955	1.255698	1.253775	1.2697973146661539	1.2678736652867308	1.1968205388123074	1.1948988805377885
0.007390	0.056671	-0.033508	1524.5222860564954	1.255155	1.253240	1.2692562228153847	1.267340573348077	1.1962794469615385	1.1943657885991346
0.007391	0.056107	-0.033569	1509.3457190564955	1.254611	1.252716	1.2687141309646153	1.266818481409423	1.195737355110769	1.1938436966604806
0.007392	0.055862	-0.033661	1502.7828800564955	1.254065	1.252178	1.2681700391138462	1.2662823894707693	1.1951932632599997	1.193307604721827
0.007394	0.055511	-0.033783	1493.3487980564953	1.253518	1.251643	1.2676268554123076	1.2657512055934617	1.1946500795584614	1.1927764208445193
0.007395	0.055069	-0.033966	1481.4536510564953	1.252968	1.251108	1.2670787635615386	1.2652181136548077	1.1941019877076924	1.1922433289058654
0.007396	0.054718	-0.034088	1472.0195700564955	1.252416	1.250567	1.2665286717107693	1.2646790217161539	1.1935518958569231	1.1917042369672115
0.007397	0.054428	-0.034210	1464.2261980564954	1.251862	1.250023	1.26597657986	1.2641369297775	1.1929998040061536	1.1911621450285577
0.007399	0.053925	-0.034302	1450.6903410564953	1.251306	1.249484	1.2654243961584617	1.2636017459001925	1.1924476203046153	1.19062696115125
0.007400	0.053650	-0.034393	1443.3071470564953	1.250749	1.248936	1.2648693043076924	1.2630556539615385	1.1918925284538462	1.1900808692125961
0.007401	0.053162	-0.034485	1430.1814680564953	1.250190	1.248394	1.264312212456923	1.2625155620228847	1.1913354366030768	1.1895407772739424
0.007402	0.052841	-0.034607	1421.5677410564954	1.249629	1.247844	1.263753120606154	1.2619674700842307	1.1907763447523076	1.1889926853352883
0.007404	0.052429	-0.034790	1410.4929490564955	1.249066	1.247295	1.2631939369046155	1.261422286206923	1.1902171610507692	1.1884475014579807
0.007405	0.052139	-0.034821	1402.6995770564954	1.248502	1.246740	1.2626318450538463	1.2608691942682693	1.1896550692	1.187894409519327
0.007406	0.051834	-0.034912	1394.4960280564953	1.247936	1.246185	1.2620677532030768	1.2603161023296154	1.1890909773492306	1.187341317580673
0.007407	0.051315	-0.035034	1380.5499940564955	1.247368	1.245635	1.2615016613523078	1.2597680103909616	1.1885248854984614	1.1867932256420193
0.007409	0.050934	-0.035187	1370.2955570564955	1.246798	1.245078	1.2609354776507693	1.2592148265136538	1.1879587017969229	1.1862400417647114
