Repository: pietracorvo/HystAPI

# Example data

The example data in this folder is from measurements performed during my physics bachelor.

The material is **FeSi3** (iron with 3% silicon), aka 'electrical steel', the standard material for ring cores in trafos. 

Four of the five samples where treated with high pressure torison (HPT, 20 rotations at 20GPa), to achieve nanocristallisation of the grains, which has a huge impact on the magnetic properties of the material. The HPT deformation was done at 77K (under liquid nitrogen) and at 293K (at room temperature). Afterwards some samples were heat treated at a temperature of 493K (for two hours) to anneal defects from the deformation process.

The five samples are:

File: testData/FeSi3_annealed/G1_919V_100Hz_800000Fs.txt (part 22 of 57)
--------------------------
t	U1	U2	H	B_raw	J_raw	B_drift	 J_drift	B_corr	J_corr
0.007401	-0.345795	-0.007080	-9295.47865466301	-1.390539	-1.378858	-1.3769902937017067	-1.3653089756010335	-1.4396107905596276	-1.4279293204328125
0.007402	-0.346054	-0.007080	-9302.45167166301	-1.390653	-1.378964	-1.3771024630428363	-1.3654131448991826	-1.4397229599007573	-1.4280334897309617
0.007404	-0.346176	-0.007019	-9305.733090663009	-1.390767	-1.379073	-1.3772128017250962	-1.3655184834954808	-1.4398332985830171	-1.4281388283272598
0.007405	-0.346359	-0.007050	-9310.65522066301	-1.390882	-1.379182	-1.3773259710662258	-1.3656256527936297	-1.4399464679241465	-1.4282459976254087
0.007406	-0.346558	-0.007080	-9315.98752766301	-1.390996	-1.379289	-1.3774381404073557	-1.3657308220917788	-1.4400586372652766	-1.4283511669235578
0.007407	-0.346832	-0.007019	-9323.370722663009	-1.391110	-1.379394	-1.3775503097484856	-1.3658339913899278	-1.4401708066064063	-1.4284543362217068
0.007409	-0.346985	-0.007050	-9327.47249666301	-1.391224	-1.379503	-1.3776606484307452	-1.365939329986226	-1.4402811452886661	-1.428559674818005
0.007410	-0.347107	-0.007019	-9330.753916663009	-1.391338	-1.379612	-1.3777728177718749	-1.366046499284375	-1.4403933146297958	-1.428666844116154
0.007411	-0.347321	-0.006989	-9336.49640166301	-1.391451	-1.379718	-1.3778839871130049	-1.366150668582524	-1.4405044839709258	-1.428771013414303
0.007412	-0.347595	-0.006958	-9343.87959566301	-1.391564	-1.379822	-1.3779951564541346	-1.366252837880673	-1.4406156533120553	-1.4288731827124521
0.007414	-0.347687	-0.006989	-9346.340660663009	-1.391677	-1.379932	-1.3781044951363943	-1.3663591764769711	-1.440724991994315	-1.4289795213087502
0.007415	-0.347916	-0.006989	-9352.49332266301	-1.391790	-1.380038	-1.378215664477524	-1.3664633457751203	-1.440836161335445	-1.4290836906068993
0.007416	-0.348053	-0.006989	-9356.184919663008	-1.391903	-1.380146	-1.3783268338186536	-1.3665695150732693	-1.4409473306765745	-1.4291898599050483
0.007417	-0.348297	-0.006927	-9362.747759663009	-1.392016	-1.380250	-1.3784380031597836	-1.3666716843714182	-1.4410585000177045	-1.4292920292031972
0.007419	-0.348419	-0.007050	-9366.02917966301	-1.392130	-1.380360	-1.3785483418420432	-1.3667780229677162	-1.441168838699964	-1.4293983677994953
0.007420	-0.348648	-0.007019	-9372.181841663009	-1.392243	-1.380466	-1.378659511183173	-1.3668821922658654	-1.441280008041094	-1.4295025370976444
0.007421	-0.348846	-0.006958	-9377.51414866301	-1.392356	-1.380572	-1.3787706805243027	-1.3669863615640143	-1.4413911773822234	-1.4296067063957933
0.007422	-0.349075	-0.006958	-9383.66681066301	-1.392469	-1.380677	-1.3788818498654327	-1.3670895308621633	-1.4415023467233534	-1.4297098756939424
0.007424	-0.349182	-0.006958	-9386.538052663009	-1.392582	-1.380786	-1.3789911885476922	-1.3671948694584615	-1.4416116854056131	-1.4298152142902405
0.007425	-0.349365	-0.007019	-9391.46018266301	-1.392695	-1.380894	-1.3791023578888222	-1.3673010387566107	-1.441722854746743	-1.4299213835883897
0.007426	-0.349609	-0.006989	-9398.02302166301	-1.392809	-1.380999	-1.3792145272299519	-1.3674042080547597	-1.4418350240878728	-1.4300245528865387
0.007427	-0.349777	-0.006989	-9402.534973663009	-1.392922	-1.381106	-1.3793256965710816	-1.3675093773529086	-1.4419461934290023	-1.4301297221846876
0.007429	-0.349930	-0.007050	-9406.63674866301	-1.393036	-1.381215	-1.3794360352533412	-1.3676147159492067	-1.4420565321112622	-1.4302350607809857
0.007430	-0.350082	-0.006989	-9410.738523663009	-1.393149	-1.381323	-1.379547204594471	-1.3677208852473557	-1.4421677014523917	-1.4303412300791347
0.007431	-0.350342	-0.006958	-9417.71154066301	-1.393262	-1.381427	-1.379658373935601	-1.3678230545455048	-1.4422788707935217	-1.4304433993772838
0.007432	-0.350555	-0.006958	-9423.45402466301	-1.393375	-1.381533	-1.3797695432767307	-1.3679272238436537	-1.4423900401346517	-1.4305475686754328
0.007434	-0.350662	-0.006958	-9426.325267663009	-1.393487	-1.381642	-1.3798778819589903	-1.3680325624399519	-1.4424983788169112	-1.430652907271731
0.007435	-0.350876	-0.006958	-9432.06775166301	-1.393600	-1.381748	-1.37998905130012	-1.3681367317381008	-1.4426095481580408	-1.4307570765698798
0.007436	-0.351074	-0.006958	-9437.40005866301	-1.393713	-1.381854	-1.38010022064125	-1.36824090103625	-1.4427207174991707	-1.430861245868029
0.007437	-0.351288	-0.006989	-9443.142543663009	-1.393826	-1.381959	-1.3802113899823798	-1.368344070334399	-1.4428318868403007	-1.430964415166178
0.007439	-0.351425	-0.006958	-9446.83414066301	-1.393939	-1.382068	-1.3803207286646395	-1.368449408930697	-1.4429412255225604	-1.4310697537624761
0.007440	-0.351624	-0.006989	-9452.166447663009	-1.394052	-1.382174	-1.3804318980057693	-1.368553578228846	-1.44305239486369	-1.431173923060625
0.007441	-0.351822	-0.006866	-9457.49875466301	-1.394163	-1.382279	-1.380541067346899	-1.368656747526995	-1.4431615642048197	-1.431277092358774
0.007442	-0.352036	-0.006927	-9463.24123966301	-1.394275	-1.382384	-1.3806512366880288	-1.3687599168251443	-1.4432717335459495	-1.4313802616569233
0.007444	-0.352173	-0.006897	-9466.932836663009	-1.394387	-1.382491	-1.3807595753702884	-1.3688632554214422	-1.443380072228209	-1.4314836002532212
0.007445	-0.352325	-0.006927	-9471.03461166301	-1.394499	-1.382598	-1.3808697447114182	-1.3689684247195912	-1.443490241569339	-1.4315887695513703
0.007446	-0.352585	-0.006927	-9478.007628663008	-1.394612	-1.382701	-1.380980914052548	-1.3690695940177402	-1.443601410910469	-1.4316899388495192
0.007447	-0.352753	-0.006927	-9482.519580663009	-1.394724	-1.382808	-1.381091083393678	-1.3691747633158895	-1.4437115802515987	-1.4317951081476685
0.007449	-0.352875	-0.006958	-9485.801000663008	-1.394837	-1.382916	-1.3812004220759375	-1.3692791019121875	-1.4438209189338584	-1.4318994467439665
0.007450	-0.353058	-0.006927	-9490.723129663009	-1.394949	-1.383023	-1.3813105914170674	-1.3693842712103363	-1.4439310882749883	-1.4320046160421154
0.007451	-0.353287	-0.006958	-9496.87579166301	-1.395061	-1.383127	-1.3814207607581972	-1.3694864405084854	-1.4440412576161181	-1.4321067853402645
0.007452	-0.353485	-0.006897	-9502.208099663008	-1.395173	-1.383233	-1.3815309300993268	-1.3695906098066344	-1.4441514269572475	-1.4322109546384134
0.007454	-0.353638	-0.006897	-9506.309873663009	-1.395285	-1.383339	-1.3816392687815866	-1.3696929484029328	-1.4442597656395075	-1.4323132932347118
0.007455	-0.353806	-0.006866	-9510.82182566301	-1.395396	-1.383445	-1.3817484381227163	-1.3697971177010817	-1.4443689349806372	-1.4324174625328607
0.007456	-0.354034	-0.006897	-9516.974487663008	-1.395508	-1.383549	-1.3818586074638461	-1.3698992869992306	-1.444479104321767	-1.4325196318310096
0.007457	-0.354248	-0.006897	-9522.716972663009	-1.395620	-1.383653	-1.381968776804976	-1.3700014562973797	-1.444589273662897	-1.4326218011291587
0.007459	-0.354431	-0.006958	-9527.63910266301	-1.395732	-1.383760	-1.3820771154872356	-1.370104794893678	-1.4446976123451565	-1.432725139725457
0.007460	-0.354568	-0.006927	-9531.330699663009	-1.395845	-1.383867	-1.3821882848283653	-1.3702099641918268	-1.444808781686286	-1.4328303090236059
0.007461	-0.354813	-0.006897	-9537.89353866301	-1.395956	-1.383971	-1.3822974541694952	-1.370312133489976	-1.4449179510274162	-1.432932478321755
0.007462	-0.354980	-0.006927	-9542.405491663008	-1.396069	-1.384077	-1.382408623510625	-1.3704163027881249	-1.4450291203685457	-1.433036647619904
0.007464	-0.355118	-0.006897	-9546.09708866301	-1.396180	-1.384184	-1.3825159621928846	-1.3705196413844232	-1.4451364590508056	-1.4331399862162022
0.007465	-0.355301	-0.006897	-9551.01921766301	-1.396292	-1.384290	-1.3826261315340145	-1.370623810682572	-1.4452466283919354	-1.4332441555143511
0.007466	-0.355530	-0.006805	-9557.171880663009	-1.396402	-1.384393	-1.382734300875144	-1.370724979980721	-1.445354797733065	-1.4333453248125
0.007467	-0.355652	-0.006866	-9560.45329966301	-1.396514	-1.384500	-1.382844470216274	-1.3708301492788701	-1.4454649670741948	-1.4334504941106492
0.007469	-0.355927	-0.006897	-9567.83649466301	-1.396625	-1.384602	-1.3829518088985335	-1.3709284878751684	-1.4455723057564542	-1.4335488327069474
0.007470	-0.356033	-0.006866	-9570.70773666301	-1.396736	-1.384710	-1.3830609782396635	-1.3710346571733174	-1.4456814750975844	-1.4336550020050964
0.007471	-0.356293	-0.006836	-9577.68075366301	-1.396847	-1.384812	-1.3831701475807932	-1.3711348264714662	-1.445790644438714	-1.4337551713032453
0.007472	-0.356445	-0.006897	-9581.782528663009	-1.396959	-1.384918	-1.383280316921923	-1.3712389957696154	-1.445900813779844	-1.4338593406013944
0.007474	-0.356598	-0.006836	-9585.88430266301	-1.397070	-1.385024	-1.3833876556041826	-1.3713413343659135	-1.4460081524621033	-1.4339616791976926
0.007475	-0.356827	-0.006866	-9592.03696466301	-1.397181	-1.385127	-1.3834968249453126	-1.3714425036640625	-1.4461173218032335	-1.4340628484958415
0.007476	-0.357025	-0.006897	-9597.369272663009	-1.397293	-1.385232	-1.3836069942864422	-1.3715456729622115	-1.4462274911443629	-1.4341660177939906
0.007477	-0.357239	-0.006866	-9603.11175666301	-1.397404	-1.385336	-1.383716163627572	-1.3716478422603604	-1.446336660485493	-1.4342681870921394
0.007479	-0.357361	-0.006866	-9606.393176663008	-1.397515	-1.385443	-1.3838235023098318	-1.3717511808566585	-1.4464439991677525	-1.4343715256884375
0.007480	-0.357529	-0.006866	-9610.90512866301	-1.397626	-1.385549	-1.3839326716509615	-1.3718553501548076	-1.4465531685088822	-1.4344756949865867
0.007481	-0.357834	-0.006866	-9619.10867866301	-1.397738	-1.385650	-1.3840428409920913	-1.3719545194529568	-1.446663337850012	-1.4345748642847358
0.007482	-0.357956	-0.006897	-9622.390097663008	-1.397849	-1.385758	-1.384152010333221	-1.3720606887511058	-1.4467725071911417	-1.4346810335828848
0.007484	-0.358063	-0.006866	-9625.26134066301	-1.397961	-1.385865	-1.3842603490154808	-1.3721640273474036	-1.4468808458734017	-1.4347843721791826
0.007485	-0.358337	-0.006866	-9632.64453466301	-1.398072	-1.385967	-1.3843695183566105	-1.3722641966455529	-1.4469900152145314	-1.434884541477332
0.007486	-0.358505	-0.006866	-9637.156486663009	-1.398183	-1.386073	-1.3844786876977404	-1.372368365943702	-1.4470991845556611	-1.434988710775481
0.007487	-0.358673	-0.006836	-9641.66843866301	-1.398294	-1.386178	-1.38458785703887	-1.3724715352418508	-1.4472083538967908	-1.4350918800736299
0.007489	-0.358856	-0.006836	-9646.590568663009	-1.398405	-1.386282	-1.3846951957211298	-1.372571873838149	-1.4473156925790507	-1.435192218669928
0.007490	-0.359055	-0.006866	-9651.92287566301	-1.398516	-1.386387	-1.3848043650622597	-1.372675043136298	-1.4474248619201804	-1.435295387968077
0.007491	-0.359299	-0.006866	-9658.48571566301	-1.398627	-1.386490	-1.3849135344033894	-1.3727762124344471	-1.44753403126131	-1.4353965572662262
0.007492	-0.359436	-0.006836	-9662.177312663009	-1.398738	-1.386596	-1.3850227037445193	-1.372880381732596	-1.4476432006024402	-1.435500726564375
0.007494	-0.359589	-0.006866	-9666.27908766301	-1.398849	-1.386702	-1.3851300424267787	-1.3729827203288942	-1.4477505392846997	-1.4356030651606733
0.007495	-0.359787	-0.006897	-9671.611394663008	-1.398961	-1.386807	-1.3852402117679086	-1.373085889627043	-1.4478607086258295	-1.435706234458822
0.007496	-0.360062	-0.006836	-9678.994588663008	-1.399072	-1.386909	-1.3853493811090385	-1.3731860589251923	-1.4479698779669592	-1.4358064037569713
0.007497	-0.360138	-0.006836	-9681.04547566301	-1.399182	-1.387017	-1.385457550450168	-1.3732922282233413	-1.4480780473080888	-1.4359125730551203
0.007499	-0.360367	-0.006805	-9687.198138663009	-1.399293	-1.387119	-1.3855648891324277	-1.3733905668196393	-1.4481853859903486	-1.4360109116514184
0.007500	-0.360504	-0.006866	-9690.88973566301	-1.399404	-1.387226	-1.3856740584735578	-1.3734957361177884	-1.4482945553314788	-1.4361160809495674
0.007501	-0.360764	-0.006866	-9697.86275266301	-1.399515	-1.387328	-1.3857832278146875	-1.3735959054159372	-1.4484037246726085	-1.4362162502477163
0.007502	-0.360886	-0.006805	-9701.14417266301	-1.399625	-1.387435	-1.385891397155817	-1.3737010747140865	-1.448511894013738	-1.4363214195458656
0.007504	-0.361084	-0.006836	-9706.47647966301	-1.399736	-1.387539	-1.385998735838077	-1.3738014133103846	-1.448619232695998	-1.4364217581421637
0.007505	-0.361298	-0.006866	-9712.218963663008	-1.399847	-1.387643	-1.3861079051792067	-1.3739035826085335	-1.4487284020371276	-1.4365239274403125
0.007506	-0.361511	-0.006866	-9717.961448663009	-1.399958	-1.387746	-1.3862170745203366	-1.3740047519066825	-1.4488375713782573	-1.4366250967384615
0.007507	-0.361664	-0.006805	-9722.06322266301	-1.400069	-1.387852	-1.3863262438614663	-1.3741089212048319	-1.448946740719387	-1.4367292660366109
0.007509	-0.361847	-0.006775	-9726.985352663009	-1.400178	-1.387955	-1.386431582543726	-1.3742082598011298	-1.4490520794016466	-1.4368286046329088
0.007510	-0.361984	-0.006683	-9730.67694966301	-1.400286	-1.388059	-1.3865377518848556	-1.3743104290992787	-1.4491582487427763	-1.4369307739310577
0.007511	-0.362305	-0.006592	-9739.29067666301	-1.400394	-1.388155	-1.3866439212259856	-1.3744045983974278	-1.4492644180839065	-1.4370249432292068
0.007512	-0.362411	-0.006622	-9742.161919663009	-1.400501	-1.388258	-1.3867490905671154	-1.3745057676955768	-1.449369587425036	-1.4371261125273558
0.007514	-0.362579	-0.006561	-9746.67387166301	-1.400607	-1.388359	-1.386851429249375	-1.3746031062918749	-1.4494719261072957	-1.437223451123654
0.007515	-0.362732	-0.006470	-9750.775645663009	-1.400712	-1.388459	-1.3869545985905047	-1.374701275590024	-1.4495750954484254	-1.4373216204218031
0.007516	-0.362976	-0.006378	-9757.33848566301	-1.400815	-1.388554	-1.3870557679316344	-1.374794444888173	-1.4496762647895554	-1.437414789719952
0.007517	-0.363129	-0.006256	-9761.440260663008	-1.400916	-1.388650	-1.3871549372727645	-1.374888614186322	-1.4497754341306854	-1.437508959018101
0.007519	-0.363190	-0.006104	-9763.08096966301	-1.401015	-1.388747	-1.3872502759550238	-1.3749819527826201	-1.4498707728129445	-1.4376022976143992
0.007520	-0.363403	-0.006012	-9768.823454663008	-1.401112	-1.388837	-1.3873454452961538	-1.3750701220807693	-1.4499659421540745	-1.4376904669125483
0.007521	-0.363632	-0.005829	-9774.976116663009	-1.401207	-1.388923	-1.3874386146372837	-1.375154291378918	-1.4500591114952046	-1.4377746362106971
0.007522	-0.363663	-0.005737	-9775.796471663009	-1.401300	-1.389015	-1.3875297839784133	-1.3752444606770673	-1.450150280836334	-1.4378648055088463
0.007524	-0.363846	-0.005554	-9780.71860166301	-1.401390	-1.389099	-1.387616122660673	-1.3753247992733655	-1.4502366195185936	-1.4379451441051445
0.007525	-0.364014	-0.005402	-9785.230553663008	-1.401477	-1.389181	-1.387701292001803	-1.3754049685715144	-1.450321788859724	-1.4380253134032934
0.007526	-0.364166	-0.005219	-9789.33232866301	-1.401562	-1.389260	-1.3877844613429327	-1.3754821378696633	-1.4504049582008536	-1.4381024827014424
0.007527	-0.364258	-0.005066	-9791.793392663008	-1.401644	-1.389339	-1.3878646306840623	-1.3755593071678125	-1.4504851275419832	-1.4381796519995915
0.007529	-0.364365	-0.004944	-9794.66463566301	-1.401724	-1.389415	-1.387940969366322	-1.3756316457641107	-1.4505614662242428	-1.4382519905958897
0.007530	-0.364502	-0.004700	-9798.356232663009	-1.401800	-1.389487	-1.3880151387074517	-1.3757018150622595	-1.4506356355653724	-1.4383221598940386
0.007531	-0.364655	-0.004547	-9802.45800766301	-1.401874	-1.389556	-1.3880873080485818	-1.3757689843604086	-1.4507078049065028	-1.4383893291921876
0.007532	-0.364731	-0.004456	-9804.50889466301	-1.401945	-1.389625	-1.3881564773897115	-1.3758361536585577	-1.4507769742476322	-1.4384564984903367
0.007534	-0.364883	-0.004120	-9808.610669663009	-1.402013	-1.389687	-1.3882208160719711	-1.3758944922548557	-1.4508413129298918	-1.4385148370866347
0.007535	-0.364914	-0.003998	-9809.431024663008	-1.402078	-1.389751	-1.3882839854131008	-1.3759566615530048	-1.4509044822710218	-1.4385770063847838
0.007536	-0.365067	-0.003876	-9813.532798663009	-1.402140	-1.389808	-1.3883441547542306	-1.3760118308511537	-1.4509646516121513	-1.4386321756829328
0.007537	-0.365143	-0.003693	-9815.583686663009	-1.402200	-1.389865	-1.3884023240953605	-1.3760670001493027	-1.4510228209532814	-1.4386873449810818
0.007539	-0.365173	-0.003510	-9816.404041663009	-1.402257	-1.389921	-1.3884556627776203	-1.3761193387456008	-1.4510761596355413	-1.4387396835773798
0.007540	-0.365311	-0.003387	-9820.09563866301	-1.402312	-1.389971	-1.38850883211875	-1.37616750804375	-1.4511293289766707	-1.4387878528755291
0.007541	-0.365402	-0.003174	-9822.55670366301	-1.402363	-1.390020	-1.3885580014598797	-1.376214677341899	-1.4511784983178004	-1.438835022173678
0.007542	-0.365372	-0.002960	-9821.73634866301	-1.402411	-1.390069	-1.3886041708010097	-1.376261846640048	-1.4512246676589307	-1.438882191471827
0.007544	-0.365479	-0.002777	-9824.607590663009	-1.402456	-1.390110	-1.388645509483269	-1.376299185236346	-1.4512660063411897	-1.438919530068125
0.007545	-0.365585	-0.002594	-9827.47883266301	-1.402498	-1.390149	-1.388685678824399	-1.3763363545344953	-1.45130617568232	-1.4389566993662743
0.007546	-0.365631	-0.002502	-9828.70936566301	-1.402539	-1.390187	-1.3887248481655288	-1.3763725238326443	-1.4513453450234497	-1.4389928686644233
0.007547	-0.365677	-0.002258	-9829.93989766301	-1.402575	-1.390223	-1.3887590175066584	-1.3764066931307932	-1.4513795143645791	-1.4390270379625723
0.007549	-0.365692	-0.002075	-9830.35007566301	-1.402609	-1.390256	-1.3887893561889182	-1.3764360317270912	-1.451409853046839	-1.4390563765588702
0.007550	-0.365799	-0.002014	-9833.221317663008	-1.402642	-1.390285	-1.388820525530048	-1.3764632010252402	-1.4514410223879688	-1.4390835458570193
0.007551	-0.365829	-0.001831	-9834.041672663008	-1.402671	-1.390313	-1.3888476948711779	-1.3764893703233894	-1.4514681917290986	-1.4391097151551684
0.007552	-0.365845	-0.001678	-9834.45184966301	-1.402698	-1.390340	-1.3888728642123076	-1.3765145396215384	-1.4514933610702285	-1.4391348844533174
0.007554	-0.365875	-0.001526	-9835.27220466301	-1.402723	-1.390364	-1.3888942028945672	-1.3765348782178364	-1.451514699752488	-1.4391552230496154
0.007555	-0.365921	-0.001312	-9836.50273766301	-1.402745	-1.390384	-1.388914372235697	-1.3765530475159855	-1.4515348690936176	-1.4391733923477645
0.007556	-0.365967	-0.001190	-9837.73326966301	-1.402764	-1.390401	-1.3889315415768269	-1.3765682168141347	-1.4515520384347478	-1.4391885616459137
0.007557	-0.365936	-0.001038	-9836.91291466301	-1.402781	-1.390419	-1.3889467109179567	-1.3765843861122837	-1.4515672077758777	-1.4392047309440628
0.007559	-0.365936	-0.000916	-9836.91291466301	-1.402795	-1.390434	-1.3889570496002164	-1.3765957247085816	-1.4515775464581373	-1.4392160695403606
0.007560	-0.365967	-0.000793	-9837.73326966301	-1.402808	-1.390446	-1.3889682189413461	-1.3766058940067307	-1.451588715799267	-1.4392262388385098
0.007561	-0.365952	-0.000580	-9837.32309266301	-1.402818	-1.390456	-1.3889763882824757	-1.3766140633048796	-1.4515968851403964	-1.4392344081366586
0.007562	-0.365952	-0.000488	-9837.32309266301	-1.402826	-1.390464	-1.3889825576236057	-1.3766202326030288	-1.4516030544815264	-1.4392405774348078
0.007564	-0.365921	-0.000366	-9836.50273766301	-1.402832	-1.390471	-1.3889848963058655	-1.3766235711993269	-1.4516053931637862	-1.439243916031106
0.007565	-0.365967	-0.000244	-9837.73326966301	-1.402835	-1.390473	-1.3889860656469952	-1.376623740497476	-1.451606562504916	-1.439244085329255
0.007566	-0.365967	-0.000122	-9837.73326966301	-1.402837	-1.390475	-1.3889862349881248	-1.3766239097956248	-1.4516067318460455	-1.4392442546274038
0.007567	-0.365952	6.103516E-5	-9837.32309266301	-1.402837	-1.390475	-1.3889844043292547	-1.376622079093774	-1.4516049011871757	-1.439242423925553
0.007569	-0.365875	0.000122	-9835.27220466301	-1.402834	-1.390475	-1.3889777430115142	-1.376618417690072	-1.4515982398694351	-1.439238762521851
0.007570	-0.365952	0.000244	-9837.32309266301	-1.402830	-1.390468	-1.3889719123526443	-1.3766095869882211	-1.4515924092105652	-1.4392299318200001
0.007571	-0.365891	0.000458	-9835.68238266301	-1.402823	-1.390463	-1.388963081693774	-1.37660275628637	-1.4515835785516948	-1.439223101118149
0.007572	-0.365814	0.000580	-9833.63149466301	-1.402814	-1.390457	-1.3889522510349037	-1.3765949255845191	-1.4515727478928246	-1.4392152704162982
0.007574	-0.365784	0.000610	-9832.811139663008	-1.402804	-1.390447	-1.3889385897171633	-1.3765812641808173	-1.451559086575084	-1.4392016090125963
0.007575	-0.365845	0.000793	-9834.45184966301	-1.402791	-1.390433	-1.3889237590582932	-1.3765654334789663	-1.4515442559162142	-1.4391857783107453
0.007576	-0.365723	0.000916	-9831.170430663009	-1.402776	-1.390422	-1.388906928399423	-1.3765526027771153	-1.451527425257344	-1.4391729476088944
0.007577	-0.365692	0.001038	-9830.35007566301	-1.402760	-1.390406	-1.3888890977405528	-1.3765347720752643	-1.4515095945984737	-1.4391551169070433
0.007579	-0.365646	0.001068	-9829.11954266301	-1.402742	-1.390391	-1.3888674364228124	-1.3765161106715624	-1.4514879332807333	-1.4391364555033415
0.007580	-0.365662	0.001160	-9829.52972066301	-1.402723	-1.390371	-1.3888466057639421	-1.3764942799697115	-1.451467102621863	-1.4391146248014905
0.007581	-0.365540	0.001312	-9826.24830066301	-1.402702	-1.390354	-1.388823775105072	-1.3764754492678606	-1.451444271962993	-1.4390957940996396
0.007582	-0.365570	0.001404	-9827.06865566301	-1.402679	-1.390330	-1.3887989444462019	-1.3764496185660096	-1.4514194413041226	-1.4390699633977886
0.007584	-0.365463	0.001495	-9824.197413663009	-1.402655	-1.390310	-1.3887712831284615	-1.3764259571623076	-1.4513917799863822	-1.4390463019940867
0.007585	-0.365433	0.001556	-9823.377058663009	-1.402630	-1.390285	-1.3887444524695913	-1.3763991264604567	-1.451364949327512	-1.4390194712922357
0.007586	-0.365356	0.001678	-9821.32617066301	-1.402603	-1.390261	-1.388715621810721	-1.3763732957586057	-1.451336118668642	-1.4389936405903847
0.007587	-0.365311	0.001770	-9820.09563866301	-1.402574	-1.390234	-1.388684791151851	-1.3763444650567547	-1.4513052880097717	-1.4389648098885337
0.007589	-0.365204	0.001923	-9817.224396663009	-1.402543	-1.390206	-1.3886501298341107	-1.376312803653053	-1.4512706266920317	-1.438933148484832
0.007590	-0.365189	0.002014	-9816.814218663008	-1.402510	-1.390174	-1.3886152991752403	-1.376278972951202	-1.4512357960331612	-1.438899317782981
0.007591	-0.365082	0.002106	-9813.94297666301	-1.402476	-1.390144	-1.3885794685163702	-1.376247142249351	-1.451199965374291	-1.43886748708113
0.007592	-0.365021	0.002136	-9812.30226666301	-1.402442	-1.390111	-1.3885436378575	-1.3762123115475	-1.451164134715421	-1.438832656379279
0.007594	-0.364960	0.002228	-9810.66155666301	-1.402405	-1.390077	-1.3885029765397594	-1.3761746501437981	-1.45112347339768	-1.4387949949755772
0.007595	-0.364899	0.002350	-9809.020846663008	-1.402367	-1.390041	-1.3884631458808894	-1.3761368194419472	-1.4510836427388103	-1.4387571642737262
0.007596	-0.364746	0.002441	-9804.91907166301	-1.402328	-1.390007	-1.3884223152220192	-1.3761009887400961	-1.45104281207994	-1.4387213335718751
0.007597	-0.364670	0.002533	-9802.86818466301	-1.402287	-1.389968	-1.388379484563149	-1.3760601580382452	-1.4509999814210697	-1.4386805028700242
0.007599	-0.364655	0.002594	-9802.45800766301	-1.402245	-1.389927	-1.3883338232454085	-1.376015496634543	-1.4509543201033295	-1.438635841466322
0.007600	-0.364563	0.002594	-9799.996942663009	-1.402203	-1.389888	-1.3882899925865384	-1.3759746659326924	-1.450910489444459	-1.4385950107644714
0.007601	-0.364502	0.002716	-9798.356232663009	-1.402159	-1.389846	-1.3882441619276682	-1.3759308352308413	-1.450864658785589	-1.4385511800626203
0.007602	-0.364365	0.002838	-9794.66463566301	-1.402113	-1.389805	-1.388196331268798	-1.3758880045289903	-1.4508168281267189	-1.4385083493607693
0.007604	-0.364288	0.002899	-9792.613747663008	-1.402066	-1.389760	-1.3881456699510577	-1.3758393431252884	-1.4507661668089784	-1.4384596879570675
0.007605	-0.364243	0.002930	-9791.383215663009	-1.402018	-1.389714	-1.3880958392921874	-1.3757915124234374	-1.450716336150108	-1.4384118572552165
0.007606	-0.364059	0.002991	-9786.46108566301	-1.401970	-1.389672	-1.3880460086333173	-1.3757476817215866	-1.4506665054912382	-1.4383680265533656
0.007607	-0.364029	0.003082	-9785.64073066301	-1.401920	-1.389623	-1.3879941779744471	-1.3756968510197356	-1.450614674832368	-1.4383171958515146
0.007609	-0.363861	0.003143	-9781.12877866301	-1.401869	-1.389578	-1.3879395166567068	-1.3756481896160335	-1.4505600135146275	-1.4382685344478126
0.007610	-0.363831	0.003174	-9780.30842366301	-1.401818	-1.389527	-1.3878866859978365	-1.3755953589141825	-1.4505071828557572	-1.4382157037459615
0.007611	-0.363647	0.003235	-9775.386294663009	-1.401765	-1.389481	-1.3878318553389661	-1.3755475282123317	-1.450452352196887	-1.4381678730441108
0.007612	-0.363586	0.003265	-9773.74558466301	-1.401712	-1.389430	-1.3877770246800962	-1.3754946975104807	-1.450397521538017	-1.4381150423422597
0.007614	-0.363495	0.003357	-9771.28451966301	-1.401658	-1.389379	-1.387719363362356	-1.3754400361067787	-1.4503398602202768	-1.4380603809385577
0.007615	-0.363388	0.003510	-9768.413277663009	-1.401601	-1.389326	-1.3876605327034857	-1.3753852054049278	-1.4502810295614066	-1.4380055502367068
0.007616	-0.363266	0.003540	-9765.13185766301	-1.401544	-1.389273	-1.3876017020446152	-1.375330374703077	-1.450222198902536	-1.437950719534856
0.007617	-0.363083	0.003601	-9760.209727663008	-1.401485	-1.389220	-1.3875408713857453	-1.3752755440012259	-1.4501613682436663	-1.437895888833005
0.007619	-0.363007	0.003693	-9758.158840663009	-1.401426	-1.389163	-1.3874782100680048	-1.375214882597524	-1.4500987069259255	-1.437835227429303
0.007620	-0.363037	0.003723	-9758.979195663009	-1.401365	-1.389102	-1.3874153794091346	-1.375152051895673	-1.4500358762670555	-1.437772396727452
0.007621	-0.362839	0.003784	-9753.64688866301	-1.401304	-1.389047	-1.3873525487502645	-1.3750952211938219	-1.4499730456081852	-1.437715566025601
0.007622	-0.362701	0.003845	-9749.955290663009	-1.401242	-1.388990	-1.3872887180913942	-1.3750363904919711	-1.4499092149493151	-1.4376567353237502
0.007624	-0.362564	0.003845	-9746.26369366301	-1.401180	-1.388932	-1.3872230567736539	-1.3749747290882692	-1.4498435536315748	-1.4375950739200483
0.007625	-0.362534	0.003876	-9745.44333866301	-1.401117	-1.388870	-1.3871582261147835	-1.3749108983864182	-1.4497787229727042	-1.4375312432181973
0.007626	-0.362335	0.003967	-9740.11103166301	-1.401052	-1.388813	-1.3870913954559134	-1.3748520676845672	-1.4497118923138341	-1.4374724125163463
0.007627	-0.362152	0.003998	-9735.188902663009	-1.400988	-1.388754	-1.387025564797043	-1.3747912369827164	-1.4496460616549638	-1.4374115818144955
0.007629	-0.362106	0.004089	-9733.958369663009	-1.400921	-1.388689	-1.386954903479303	-1.3747225755790144	-1.4495754003372237	-1.4373429204107935
0.007630	-0.362045	0.004150	-9732.31765966301	-1.400854	-1.388624	-1.3868860728204326	-1.3746557448771635	-1.4495065696783533	-1.4372760897089425
0.007631	-0.361816	0.004181	-9726.164997663009	-1.400787	-1.388564	-1.3868172421615625	-1.3745939141753123	-1.4494377390194835	-1.4372142590070913
0.007632	-0.361694	0.004150	-9722.88357766301	-1.400719	-1.388501	-1.3867474115026923	-1.3745290834734614	-1.449367908360613	-1.4371494283052404
0.007634	-0.361618	0.004181	-9720.83269066301	-1.400652	-1.388436	-1.386676750184952	-1.3744604220697596	-1.4492972470428729	-1.4370807669015386
0.007635	-0.361450	0.004211	-9716.32073866301	-1.400583	-1.388373	-1.3866059195260816	-1.3743955913679087	-1.4492264163840023	-1.4370159361996877
0.007636	-0.361328	0.004242	-9713.03931866301	-1.400514	-1.388309	-1.3865350888672114	-1.3743297606660576	-1.4491555857251321	-1.4369501054978366
0.007637	-0.361160	0.004364	-9708.52736666301	-1.400444	-1.388244	-1.3864632582083414	-1.3742629299642066	-1.4490837550662623	-1.4368832747959857
0.007639	-0.361084	0.004364	-9706.47647966301	-1.400373	-1.388176	-1.3863885968906011	-1.3741912685605049	-1.449009093748522	-1.436811613392284
0.007640	-0.360962	0.004425	-9703.195059663009	-1.400301	-1.388108	-1.3863147662317308	-1.3741214378586537	-1.4489352630896515	-1.4367417826904327
0.007641	-0.360794	0.004456	-9698.68310766301	-1.400229	-1.388041	-1.3862409355728604	-1.3740526071568029	-1.4488614324307814	-1.436672951988582
0.007642	-0.360626	0.004547	-9694.171155663009	-1.400156	-1.387974	-1.3861661049139904	-1.3739837764549518	-1.448786601771911	-1.4366041212867309
0.007644	-0.360535	0.004547	-9691.71009066301	-1.400082	-1.387903	-1.38608844359625	-1.3739091150512501	-1.4487089404541709	-1.4365294598830292
0.007645	-0.360382	0.004578	-9687.608315663008	-1.400008	-1.387834	-1.3860126129373798	-1.373838284349399	-1.4486331097953005	-1.436458629181178
0.007646	-0.360245	0.004639	-9683.91671866301	-1.399933	-1.387764	-1.3859357822785097	-1.373766453647548	-1.4485562791364304	-1.436386798479327
0.007647	-0.360077	0.004669	-9679.404766663009	-1.399857	-1.387694	-1.3858579516196392	-1.373694622945697	-1.4484784484775601	-1.436314967777476
0.007649	-0.360016	0.004639	-9677.764056663009	-1.399782	-1.387620	-1.385779290301899	-1.3736169615419953	-1.4483997871598198	-1.4362373063737743
0.007650	-0.359818	0.004730	-9672.431749663008	-1.399705	-1.387551	-1.3857004596430287	-1.3735461308401442	-1.4483209565009494	-1.4361664756719232
0.007651	-0.359695	0.004761	-9669.150329663009	-1.399628	-1.387478	-1.3856216289841587	-1.3734713001382932	-1.4482421258420795	-1.4360916449700722
0.007652	-0.359482	0.004761	-9663.407844663008	-1.399551	-1.387408	-1.3855427983252884	-1.3733994694364422	-1.448163295183209	-1.4360198142682212
0.007654	-0.359390	0.004791	-9660.946779663009	-1.399473	-1.387333	-1.385461137007548	-1.3733208080327401	-1.4480816338654687	-1.4359411528645192
0.007655	-0.359238	0.004852	-9656.84500566301	-1.399395	-1.387260	-1.3853813063486777	-1.3732459773308894	-1.4480018032065987	-1.4358663221626684
0.007656	-0.359085	0.004913	-9652.743230663009	-1.399315	-1.387185	-1.3852994756898078	-1.3731691466290383	-1.4479199725477288	-1.4357894914608174
0.007657	-0.358963	0.004883	-9649.46181066301	-1.399236	-1.387110	-1.3852186450309374	-1.3730923159271875	-1.447839141888858	-1.4357126607589665
0.007659	-0.358810	0.004944	-9645.360036663009	-1.399156	-1.387035	-1.3851349837131972	-1.3730136545234854	-1.447755480571118	-1.4356339993552645
0.007660	-0.358643	0.004944	-9640.84808366301	-1.399076	-1.386961	-1.3850531530543269	-1.3729378238216348	-1.4476736499122476	-1.4355581686534138
0.007661	-0.358490	0.004944	-9636.746309663009	-1.398996	-1.386886	-1.3849713223954565	-1.3728609931197837	-1.4475918192533772	-1.4354813379515627
0.007662	-0.358307	0.005066	-9631.82417966301	-1.398914	-1.386810	-1.3848874917365865	-1.3727831624179327	-1.4475079885945075	-1.4354035072497118
0.007664	-0.358215	0.005066	-9629.363114663009	-1.398832	-1.386731	-1.384801830418846	-1.3727005010142306	-1.447422327276767	-1.4353208458460096
0.007665	-0.358063	0.005096	-9625.26134066301	-1.398749	-1.386654	-1.384716999759976	-1.37262167031238	-1.4473374966178967	-1.435242015144159
0.007666	-0.357864	0.005127	-9619.929032663009	-1.398666	-1.386577	-1.3846321691011056	-1.3725428396105288	-1.4472526659590264	-1.4351631844423078
0.007667	-0.357727	0.005127	-9616.23743566301	-1.398583	-1.386499	-1.3845473384422355	-1.3724630089086778	-1.4471678353001565	-1.4350833537404568
0.007669	-0.357635	0.005157	-9613.776370663008	-1.398500	-1.386419	-1.3844606771244952	-1.372379347504976	-1.4470811739824159	-1.434999692336755
0.007670	-0.357407	0.005157	-9607.62370866301	-1.398416	-1.386342	-1.3843748464656251	-1.3723005168031248	-1.4469953433235458	-1.4349208616349038
0.007671	-0.357254	0.005249	-9603.52193466301	-1.398331	-1.386263	-1.3842880158067548	-1.372219686101274	-1.4469085126646757	-1.4348400309330531
0.007672	-0.357071	0.005219	-9598.599804663008	-1.398246	-1.386184	-1.3842011851478846	-1.3721388553994232	-1.4468216820058055	-1.4347592002312022
0.007674	-0.356979	0.005249	-9596.138739663009	-1.398161	-1.386102	-1.3841125238301442	-1.372053193995721	-1.446733020688065	-1.4346735388275
0.007675	-0.356796	0.005310	-9591.216610663008	-1.398075	-1.386023	-1.3840246931712739	-1.37197236329387	-1.4466451900291948	-1.434592708125649
0.007676	-0.356613	0.005341	-9586.29448066301	-1.397989	-1.385942	-1.3839368625124038	-1.3718895325920193	-1.4465573593703245	-1.4345098774237983
0.007677	-0.356491	0.005341	-9583.01306066301	-1.397902	-1.385860	-1.3838480318535336	-1.3718057018901684	-1.4464685287114545	-1.4344260467219474
0.007679	-0.356354	0.005371	-9579.32146366301	-1.397815	-1.385778	-1.3837573705357933	-1.3717200404864662	-1.4463778673937142	-1.4343403853182453
0.007680	-0.356140	0.005402	-9573.578978663008	-1.397728	-1.385697	-1.383668539876923	-1.3716372097846152	-1.4462890367348438	-1.4342575546163943
0.007681	-0.356018	0.005463	-9570.29755966301	-1.397639	-1.385613	-1.383577709218053	-1.3715513790827643	-1.446198206075974	-1.4341717239145433
0.007682	-0.355881	0.005402	-9566.60596166301	-1.397552	-1.385530	-1.3834888785591826	-1.3714665483809134	-1.4461093754171035	-1.4340868932126924
0.007684	-0.355698	0.005463	-9561.68383266301	-1.397463	-1.385448	-1.3833962172414422	-1.3713808869772115	-1.446016714099363	-1.4340012318089905
0.007685	-0.355560	0.005463	-9557.992234663008	-1.397375	-1.385364	-1.383306386582572	-1.3712950562753605	-1.4459268834404928	-1.4339154011071396
0.007686	-0.355377	0.005463	-9553.07010566301	-1.397286	-1.385282	-1.3832155559237018	-1.3712112255735094	-1.4458360527816225	-1.4338315704052884
0.007687	-0.355194	0.005493	-9548.147975663009	-1.397197	-1.385199	-1.3831247252648318	-1.3711263948716588	-1.4457452221227527	-1.4337467397034378
0.007689	-0.355133	0.005493	-9546.50726566301	-1.397108	-1.385112	-1.3830320639470912	-1.3710357334679566	-1.4456525608050121	-1.4336560782997356
0.007690	-0.354904	0.005554	-9540.354603663009	-1.397018	-1.385029	-1.3829402332882212	-1.3709509027661058	-1.4455607301461422	-1.4335712475978848
0.007691	-0.354752	0.005615	-9536.25282966301	-1.396927	-1.384944	-1.382847402629351	-1.3708640720642546	-1.4454678994872716	-1.4334844168960337
0.007692	-0.354553	0.005585	-9530.920521663009	-1.396837	-1.384860	-1.382755571970481	-1.3707782413624037	-1.4453760688284016	-1.4333985861941827
0.007694	-0.354370	0.005615	-9525.998392663008	-1.396746	-1.384775	-1.3826609106527403	-1.370689579958702	-1.4452814075106613	-1.433309924790481
0.007695	-0.354248	0.005676	-9522.716972663009	-1.396654	-1.384687	-1.3825670799938703	-1.370599749256851	-1.445187576851791	-1.43322009408863
0.007696	-0.354065	0.005676	-9517.794842663008	-1.396562	-1.384602	-1.382473249335	-1.370512918555	-1.4450937461929207	-1.433133263386779
0.007697	-0.353867	0.005676	-9512.46253566301	-1.396470	-1.384516	-1.3823794186761298	-1.370425087853149	-1.4449999155340505	-1.433045432684928
0.007699	-0.353790	0.005707	-9510.41164866301	-1.396378	-1.384427	-1.3822837573583893	-1.3703324264494472	-1.44490425421631	-1.4329527712812262
0.007700	-0.353516	0.005707	-9503.02845366301	-1.396285	-1.384343	-1.382188926699519	-1.3702465957475962	-1.44480942355744	-1.4328669405793752
0.007701	-0.353363	0.005737	-9498.926679663009	-1.396192	-1.384255	-1.3820940960406491	-1.3701567650457451	-1.44471459289857	-1.4327771098775242
0.007702	-0.353241	0.005798	-9495.64525966301	-1.396098	-1.384166	-1.3819982653817788	-1.3700659343438941	-1.4446187622396995	-1.4326862791756731
0.007704	-0.353088	0.005737	-9491.543484663009	-1.396005	-1.384078	-1.3819016040640384	-1.3699742729401923	-1.4445221009219593	-1.4325946177719713
0.007705	-0.352859	0.005768	-9485.390822663008	-1.395912	-1.383992	-1.3818067734051682	-1.3698864422383414	-1.444427270263089	-1.4325067870701205
0.007706	-0.352646	0.005768	-9479.64833866301	-1.395818	-1.383906	-1.3817109427462981	-1.3697986115364904	-1.4443314396042188	-1.4324189563682694
0.007707	-0.352554	0.005829	-9477.187273663008	-1.395724	-1.383815	-1.3816151120874278	-1.3697057808346393	-1.4442356089453487	-1.4323261256664184
0.007709	-0.352402	0.005768	-9473.08549866301	-1.395631	-1.383726	-1.3815184507696876	-1.3696131194309376	-1.4441389476276085	-1.4322334642627166
0.007710	-0.352203	0.005798	-9467.753191663009	-1.395537	-1.383639	-1.3814226201108173	-1.3695242887290866	-1.444043116968738	-1.4321446335608656
0.007711	-0.352051	0.005829	-9463.65141666301	-1.395442	-1.383550	-1.381325789451947	-1.3694334580272356	-1.4439462863098678	-1.4320538028590146
0.007712	-0.351898	0.005859	-9459.549642663009	-1.395347	-1.383460	-1.3812289587930768	-1.3693416273253844	-1.4438494556509975	-1.4319619721571635
0.007714	-0.351700	0.005920	-9454.217335663008	-1.395251	-1.383371	-1.3811292974753364	-1.3692489659216824	-1.4437497943332573	-1.4318693107534615
0.007715	-0.351532	0.005920	-9449.705382663009	-1.395156	-1.383281	-1.3810324668164664	-1.3691571352198317	-1.4436529636743871	-1.4317774800516108
0.007716	-0.351349	0.005890	-9444.783253663009	-1.395060	-1.383191	-1.380934636157596	-1.3690653045179808	-1.4435551330155167	-1.4316856493497598
0.007717	-0.351242	0.005920	-9441.912010663009	-1.394964	-1.383099	-1.3808368054987261	-1.3689714738161298	-1.4434573023566468	-1.4315918186479089
0.007719	-0.351089	0.005890	-9437.810236663008	-1.394869	-1.383009	-1.3807381441809854	-1.3688778124124277	-1.4433586410389063	-1.4314981572442067
0.007720	-0.350800	0.005951	-9430.01686466301	-1.394772	-1.382922	-1.3806393135221153	-1.368788981710577	-1.4432598103800363	-1.431409326542356
0.007721	-0.350616	0.005951	-9425.09473466301	-1.394676	-1.382832	-1.3805414828632452	-1.368697151008726	-1.4431619797211659	-1.431317495840505
0.007722	-0.350510	0.005981	-9422.22349266301	-1.394579	-1.382739	-1.380442652204375	-1.368602320306875	-1.4430631490622958	-1.431222665138654
0.007724	-0.350372	0.005981	-9418.531895663009	-1.394482	-1.382647	-1.3803419908866346	-1.368506658903173	-1.4429624877445555	-1.431127003734952
0.007725	-0.350128	0.005981	-9411.969055663008	-1.394385	-1.382558	-1.3802431602277643	-1.368415828201322	-1.442863657085685	-1.431036173033101
0.007726	-0.349930	0.005981	-9406.63674866301	-1.394288	-1.382467	-1.3801443295688942	-1.368322997499471	-1.442764826426815	-1.43094334233125
0.007727	-0.349823	0.006042	-9403.765506663009	-1.394191	-1.382374	-1.380045498910024	-1.3682281667976202	-1.4426659957679449	-1.4308485116293992
0.007729	-0.349670	0.005981	-9399.66373166301	-1.394093	-1.382281	-1.3799438375922837	-1.3681315053939183	-1.4425643344502044	-1.4307518502256973
0.007730	-0.349442	0.006042	-9393.511069663009	-1.393996	-1.382191	-1.3798450069334134	-1.368039674692067	-1.4424655037913343	-1.4306600195238461
0.007731	-0.349274	0.006073	-9388.999117663008	-1.393897	-1.382099	-1.3797441762745433	-1.3679458439902163	-1.442364673132464	-1.4305661888219954
0.007732	-0.349121	0.006012	-9384.89734266301	-1.393800	-1.382006	-1.379645345615673	-1.3678510132883654	-1.442265842473594	-1.4304713581201445
0.007734	-0.348953	0.006073	-9380.385390663008	-1.393702	-1.381914	-1.3795436842979327	-1.3677553518846635	-1.4421641811558534	-1.4303756967164425
0.007735	-0.348724	0.006042	-9374.23272866301	-1.393603	-1.381823	-1.3794428536390624	-1.3676625211828124	-1.442063350496983	-1.4302828660145914
0.007736	-0.348557	0.006104	-9369.720776663009	-1.393505	-1.381731	-1.3793430229801922	-1.3675686904809616	-1.4419635198381129	-1.4301890353127407
0.007737	-0.348480	0.006073	-9367.66988866301	-1.393406	-1.381634	-1.379242192321322	-1.3674698597791106	-1.441862689179243	-1.4300902046108896
0.007739	-0.348267	0.006134	-9361.927404663009	-1.393307	-1.381542	-1.3791395310035817	-1.3673741983754086	-1.4417600278615024	-1.4299945432071877
0.007740	-0.348053	0.006134	-9356.184919663008	-1.393208	-1.381450	-1.3790387003447115	-1.3672803676735577	-1.4416591972026325	-1.4299007125053367
0.007741	-0.347824	0.006165	-9350.03225766301	-1.393108	-1.381358	-1.3789368696858413	-1.3671865369717067	-1.441557366543762	-1.4298068818034857
0.007742	-0.347717	0.006104	-9347.161015663009	-1.393009	-1.381263	-1.3788360390269712	-1.3670897062698557	-1.441456535884892	-1.4297100511016347
