Repository: pietracorvo/HystAPI

# Example data

The example data in this folder is from measurements performed during my physics bachelor.

The material is **FeSi3** (iron with 3% silicon), aka 'electrical steel', the standard material for ring cores in trafos. 

Four of the five samples where treated with high pressure torison (HPT, 20 rotations at 20GPa), to achieve nanocristallisation of the grains, which has a huge impact on the magnetic properties of the material. The HPT deformation was done at 77K (under liquid nitrogen) and at 293K (at room temperature). Afterwards some samples were heat treated at a temperature of 493K (for two hours) to anneal defects from the deformation process.

The five samples are:

File: testData/FeSi3_annealed/G1_919V_151Hz_800000Fs.txt (part 22 of 38)
--------------------------
t	U1	U2	H	B_raw	J_raw	B_drift	 J_drift	B_corr	J_corr
0.007342	0.144119	0.016693	3874.6047377564664	1.346162	1.341294	1.3596387886400045	1.3547713439474152	1.28985796578188	1.2849918508969704
0.007344	0.144424	0.016632	3882.808287756466	1.346432	1.341553	1.3599124597891847	1.355034015247864	1.2901316369310603	1.2852545221974192
0.007345	0.144638	0.016632	3888.5507717564665	1.346701	1.341815	1.3601832953637745	1.3552978508980882	1.29040247250565	1.2855183578476435
0.007346	0.144913	0.016571	3895.9339667564664	1.346970	1.342075	1.3604541309383646	1.3555596865483126	1.2906733080802402	1.2857801934978679
0.007347	0.145279	0.016510	3905.7782257564663	1.347238	1.342330	1.3607239665129547	1.355816522198537	1.2909431436548302	1.2860370291480923
0.007349	0.145493	0.016571	3911.520710756466	1.347506	1.342591	1.3609956376621348	1.3560811934989858	1.2912148148040103	1.286301700448541
0.007350	0.145798	0.016541	3919.7242597564664	1.347774	1.342849	1.3612654732367249	1.3563410291492102	1.2914846503786004	1.2865615360987654
0.007351	0.146042	0.016571	3926.2870997564664	1.348042	1.343109	1.3615353088113147	1.3566028647994346	1.2917544859531902	1.2868233717489899
0.007352	0.146301	0.016510	3933.2601167564662	1.348310	1.343368	1.3618051443859047	1.3568637004496589	1.2920243215277802	1.2870842073992141
0.007354	0.146652	0.016479	3942.694197756466	1.348577	1.343623	1.3620758155350847	1.3571223717501077	1.2922949926769602	1.287342878699663
0.007355	0.146957	0.016510	3950.8977477564663	1.348844	1.343880	1.3623446511096748	1.357381207400332	1.2925638282515504	1.2876017143498872
0.007356	0.147141	0.016418	3955.8198767564663	1.349110	1.344140	1.362612486684265	1.3576430430505564	1.2928316638261406	1.2878635500001117
0.007357	0.147491	0.016418	3965.253958756466	1.349376	1.344394	1.3628803222588548	1.3578988787007809	1.2930994994007303	1.2881193856503361
0.007359	0.147781	0.016479	3973.047330756466	1.349643	1.344651	1.363150993408035	1.3581595500012296	1.2933701705499105	1.2883800569507848
0.007360	0.148026	0.016449	3979.6101707564662	1.349910	1.344909	1.363419828982625	1.358419385651454	1.2936390061245004	1.2886398926010092
0.007361	0.148239	0.016449	3985.352654756466	1.350176	1.345168	1.3636876645572151	1.3586802213016782	1.2939068416990906	1.2889007282512335
0.007362	0.148590	0.016388	3994.7867367564663	1.350441	1.345422	1.3639545001318052	1.3589360569519027	1.2941736772736807	1.289156563901458
0.007364	0.148895	0.016296	4002.990285756466	1.350706	1.345676	1.3642231712809851	1.3591937282523516	1.2944423484228607	1.289414235201907
0.007365	0.149124	0.016388	4009.1429487564665	1.350971	1.345933	1.3644900068555752	1.3594525639025759	1.2947091839974507	1.2896730708521311
0.007366	0.149429	0.016357	4017.3464977564663	1.351236	1.346188	1.3647568424301655	1.3597093995528002	1.294976019572041	1.2899299065023555
0.007367	0.149811	0.016357	4027.6009347564664	1.351501	1.346440	1.3650236780047553	1.3599632352030246	1.2952428551466308	1.29018374215258
0.007369	0.150040	0.016296	4033.7535967564663	1.351765	1.346697	1.3652913491539356	1.3602239065034734	1.295510526295811	1.2904444134530286
0.007370	0.150238	0.016296	4039.0859037564665	1.352029	1.346954	1.3655571847285253	1.3604827421536978	1.2957763618704008	1.290703249103253
0.007371	0.150589	0.016296	4048.519985756466	1.352293	1.347206	1.3658230203031154	1.360736577803922	1.296042197444991	1.2909570847534773
0.007372	0.150864	0.016296	4055.903179756466	1.352557	1.347461	1.3660888558777056	1.3609934134541466	1.296308033019581	1.2912139204037019
0.007374	0.151138	0.016266	4063.286374756466	1.352820	1.347715	1.3663555270268855	1.3612510847545953	1.296574704168761	1.2914715917041506
0.007375	0.151413	0.016235	4070.669568756466	1.353083	1.347969	1.3666203626014757	1.3615069204048196	1.2968395397433512	1.2917274273543748
0.007376	0.151688	0.016174	4078.052762756466	1.353346	1.348221	1.3668851981760655	1.361760756055044	1.297104375317941	1.2919812630045993
0.007377	0.151978	0.016174	4085.846134756466	1.353608	1.348474	1.3671490337506556	1.3620155917052683	1.297368210892531	1.2922360986548236
0.007379	0.152252	0.016174	4093.229329756466	1.353869	1.348726	1.3674137048998356	1.3622712630057172	1.2976328820417111	1.2924917699552725
0.007380	0.152512	0.016144	4100.202346756466	1.354131	1.348979	1.3676775404744257	1.3625260986559415	1.2978967176163012	1.2927466056054968
0.007381	0.152771	0.016083	4107.175363756466	1.354392	1.349231	1.3679403760490159	1.362779934306166	1.2981595531908914	1.2930004412557212
0.007382	0.153046	0.016174	4114.558557756466	1.354653	1.349484	1.3682032116236058	1.3630347699563903	1.2984223887654813	1.2932552769059455
0.007384	0.153412	0.016113	4124.402817756466	1.354915	1.349732	1.368468882772786	1.363286441256839	1.2986880599146615	1.2935069482063943
0.007385	0.153610	0.016083	4129.735124756467	1.355175	1.349986	1.3687307183473758	1.3635422769070633	1.2989498954892513	1.2937627838566186
0.007386	0.153885	0.016083	4137.118318756467	1.355436	1.350237	1.368993553921966	1.3637951125572878	1.2992127310638415	1.294015619506843
0.007387	0.154144	0.016052	4144.091335756466	1.355696	1.350489	1.369255389496556	1.3640489482075124	1.2994745666384315	1.2942694551570677
0.007389	0.154526	0.016052	4154.345772756466	1.355956	1.350736	1.369519060645736	1.364299619507961	1.2997382377876114	1.2945201264575164
0.007390	0.154739	0.015961	4160.088257756466	1.356214	1.350987	1.3697788962203261	1.3645524551581854	1.2999980733622016	1.2947729621077406
0.007391	0.155090	0.015961	4169.5223387564665	1.356473	1.351234	1.370039731794916	1.36480129080841	1.3002589089367915	1.2950217977579652
0.007392	0.155396	0.015991	4177.725888756467	1.356732	1.351483	1.3703005673695061	1.3650521264586342	1.3005197445113816	1.2952726334081894
0.007394	0.155624	0.015961	4183.878550756466	1.356991	1.351734	1.3705632385186861	1.365306797759083	1.3007824156605616	1.2955273047086382
0.007395	0.155838	0.015930	4189.6210347564665	1.357249	1.351984	1.370823074093276	1.3655586334093075	1.3010422512351516	1.2957791403588628
0.007396	0.156189	0.015930	4199.055116756466	1.357507	1.352231	1.3710829096678663	1.3658074690595317	1.3013020868097418	1.296027976009087
0.007397	0.156509	0.015900	4207.668843756466	1.357764	1.352478	1.3713417452424561	1.3660563047097563	1.3015609223843316	1.2962768116593115
0.007399	0.156723	0.015930	4213.411328756466	1.358023	1.352728	1.3716044163916363	1.3663099760102049	1.3018235935335118	1.2965304829597601
0.007400	0.156982	0.015961	4220.384345756466	1.358281	1.352978	1.3718642519662263	1.3665618116604292	1.3020834291081018	1.2967823186099845
0.007401	0.157318	0.015900	4229.408249756466	1.358539	1.353224	1.3721240875408163	1.3668096473106537	1.3023432646826918	1.297030154260209
0.007402	0.157593	0.015900	4236.791443756466	1.358796	1.353472	1.3723829231154063	1.367059482960878	1.3026021002572818	1.2972799899104333
0.007404	0.157730	0.015778	4240.483041756466	1.359052	1.353724	1.3726425942645863	1.3673151542613267	1.3028617714064619	1.297535661210882
0.007405	0.158096	0.015839	4250.327300756467	1.359308	1.353968	1.3729004298391765	1.3675609899115513	1.303119606981052	1.2977814968611066
0.007406	0.158493	0.015869	4260.991914756466	1.359565	1.354211	1.3731592654137663	1.3678058255617755	1.3033784425556418	1.2980263325113308
0.007407	0.158707	0.015869	4266.734399756467	1.359822	1.354461	1.3734181009883566	1.368057661212	1.3036372781302321	1.2982781681615552
0.007409	0.159027	0.015839	4275.348126756467	1.360079	1.354707	1.3736787721375365	1.3683073325124488	1.303897949279412	1.2985278394620041
0.007410	0.159241	0.015869	4281.090610756466	1.360336	1.354957	1.3739376077121266	1.368559168162673	1.304156784854002	1.2987796751122282
0.007411	0.159561	0.015808	4289.704337756466	1.360592	1.355202	1.3741954432867167	1.3688060038128975	1.3044146204285922	1.2990265107624528
0.007412	0.159866	0.015778	4297.907886756467	1.360848	1.355447	1.3744532788613066	1.3690528394631218	1.3046724560031822	1.299273346412677
0.007414	0.160110	0.015747	4304.470726756466	1.361103	1.355694	1.3747119500104867	1.3693035107635705	1.3049311271523623	1.2995240177131258
0.007415	0.160309	0.015717	4309.803033756466	1.361358	1.355942	1.3749687855850767	1.369553346413795	1.3051879627269523	1.2997738533633503
0.007416	0.160751	0.015717	4321.698180756466	1.361612	1.356182	1.3752246211596668	1.3697951820640193	1.3054437983015423	1.3000156890135746
0.007417	0.160950	0.015717	4327.030487756466	1.361867	1.356430	1.3754814567342568	1.3700450177142438	1.3057006338761323	1.300265524663799
0.007419	0.161209	0.015686	4334.003504756466	1.362121	1.356675	1.3757391278834368	1.3702936890146926	1.3059583050253123	1.3005141959642479
0.007420	0.161484	0.015717	4341.386698756466	1.362375	1.356920	1.3759949634580269	1.3705405246649167	1.3062141405999024	1.300761031614472
0.007421	0.161819	0.015594	4350.410603756466	1.362628	1.357162	1.3762497990326168	1.3707843603151413	1.3064689761744923	1.3010048672646966
0.007422	0.162064	0.015656	4356.973442756466	1.362882	1.357407	1.3765056346072069	1.3710311959653656	1.3067248117490824	1.3012517029149209
0.007424	0.162399	0.015686	4365.997346756466	1.363136	1.357650	1.3767633057563868	1.3712778672658144	1.3069824828982624	1.3014983742153696
0.007425	0.162674	0.015686	4373.380541756466	1.363390	1.357895	1.3770191413309771	1.371524702916039	1.3072383184728527	1.3017452098655942
0.007426	0.162949	0.015625	4380.763735756466	1.363643	1.358139	1.377273976905567	1.371770538566263	1.3074931540474426	1.3019910455158183
0.007427	0.163208	0.015656	4387.736752756467	1.363897	1.358383	1.3775298124801572	1.3720163742164875	1.3077489896220327	1.3022368811660427
0.007429	0.163544	0.015625	4396.760657756467	1.364150	1.358625	1.3777864836293372	1.3722620455169363	1.3080056607712127	1.3024825524664916
0.007430	0.163757	0.015564	4402.503141756466	1.364402	1.358870	1.3780403192039272	1.3725088811671606	1.3082594963458027	1.302729388116716
0.007431	0.164001	0.015594	4409.0659817564665	1.364654	1.359114	1.3782941547785172	1.372754716817385	1.3085133319203928	1.3029752237669403
0.007432	0.164352	0.015533	4418.500063756466	1.364906	1.359354	1.3785479903531073	1.3729965524676095	1.3087671674949828	1.3032170594171648
0.007434	0.164658	0.015472	4426.703612756466	1.365157	1.359595	1.3788026615022873	1.3732412237680585	1.3090218386441628	1.3034617307176137
0.007435	0.164764	0.015503	4429.574854756466	1.365408	1.359842	1.3790554970768774	1.3734900594182826	1.3092746742187529	1.3037105663678379
0.007436	0.165176	0.015503	4440.649646756467	1.365659	1.360079	1.3793083326514675	1.3737288950685071	1.309527509793343	1.3039494020180624
0.007437	0.165543	0.015442	4450.493905756466	1.365909	1.360317	1.3795601682260574	1.3739687307187314	1.309779345367933	1.3041892376682866
0.007439	0.165771	0.015442	4456.6465677564665	1.366160	1.360560	1.3798148393752376	1.3742154020191801	1.3100340165171132	1.3044359089687354
0.007440	0.165985	0.015472	4462.389052756466	1.366410	1.360803	1.3800666749498274	1.3744602376694046	1.310285852091703	1.3046807446189599
0.007441	0.166397	0.015411	4473.463844756467	1.366660	1.361039	1.3803185105244176	1.374698073319629	1.310537687666293	1.3049185802691843
0.007442	0.166580	0.015442	4478.385973756466	1.366910	1.361283	1.3805703460990078	1.3749439089698534	1.3107895232408833	1.3051644159194087
0.007444	0.166870	0.015442	4486.179345756466	1.367160	1.361523	1.3808240172481876	1.3751875802703022	1.3110431943900631	1.3054080872198575
0.007445	0.167130	0.015381	4493.152362756467	1.367409	1.361764	1.3810748528227779	1.3754304159205264	1.3112940299646534	1.3056509228700817
0.007446	0.167480	0.015381	4502.586444756466	1.367659	1.362001	1.3813266883973676	1.375669251570751	1.3115458655392431	1.3058897585203062
0.007447	0.167755	0.015381	4509.969638756466	1.367908	1.362241	1.3815775239719577	1.3759110872209752	1.3117967011138332	1.3061315941705305
0.007449	0.167938	0.015381	4514.891768756466	1.368157	1.362484	1.3818301951211378	1.376157758521424	1.3120493722630133	1.3063782654709792
0.007450	0.168289	0.015381	4524.325850756466	1.368406	1.362721	1.3820810306957279	1.3763965941716485	1.3123002078376034	1.3066171011212038
0.007451	0.168564	0.015381	4531.709044756466	1.368655	1.362961	1.382331866270318	1.3766384298218728	1.3125510434121934	1.306858936771428
0.007452	0.168839	0.015350	4539.092239756466	1.368904	1.363200	1.3825827018449077	1.3768792654720972	1.3128018789867832	1.3070997724216524
0.007454	0.169128	0.015289	4546.8856117564665	1.369152	1.363438	1.382834372994088	1.3771209367725459	1.3130535501359635	1.3073414437221011
0.007455	0.169388	0.015289	4553.858628756467	1.369399	1.363677	1.383083208568678	1.3773617724227702	1.3133023857105535	1.3075822793723255
0.007456	0.169693	0.015259	4562.062177756467	1.369646	1.363914	1.383332044143268	1.3776006080729948	1.3135512212851435	1.30782111502255
0.007457	0.169983	0.015198	4569.855549756467	1.369893	1.364151	1.3835808797178581	1.3778394437232189	1.3138000568597337	1.3080599506727741
0.007459	0.170258	0.015228	4577.238744756466	1.370139	1.364388	1.383830550867038	1.3780801150236677	1.3140497280089136	1.308300621973223
0.007460	0.170502	0.015198	4583.801583756466	1.370386	1.364626	1.3840793864416283	1.3783199506738921	1.3142985635835038	1.3085404576234474
0.007461	0.170792	0.015259	4591.594955756466	1.370633	1.364863	1.384328222016218	1.3785587863241164	1.3145473991580936	1.3087792932736717
0.007462	0.171127	0.015198	4600.618859756466	1.370879	1.365098	1.3845760575908082	1.378795621974341	1.3147952347326837	1.3090161289238962
0.007464	0.171341	0.015167	4606.361344756467	1.371125	1.365337	1.384825728739988	1.3790382932747898	1.3150449058818636	1.309258800224345
0.007465	0.171616	0.015106	4613.744538756467	1.371369	1.365572	1.3850715643145783	1.379275128925014	1.3152907414564539	1.3094956358745693
0.007466	0.171951	0.015137	4622.768443756467	1.371615	1.365806	1.3853193998891684	1.3795109645752386	1.315538577031044	1.3097314715247939
0.007467	0.172211	0.015137	4629.741460756466	1.371860	1.366043	1.3855662354637583	1.3797498002254627	1.3157854126056339	1.309970307175018
0.007469	0.172424	0.015198	4635.483944756466	1.372106	1.366281	1.3858159066129385	1.3799914715259116	1.316035083754814	1.3102119784754669
0.007470	0.172745	0.015106	4644.097671756466	1.372351	1.366515	1.3860627421875285	1.380227307176136	1.316281919329404	1.3104478141256912
0.007471	0.173096	0.015076	4653.531753756466	1.372595	1.366748	1.3863085777621185	1.3804621428263604	1.316527754903994	1.3106826497759156
0.007472	0.173340	0.015015	4660.094592756466	1.372838	1.366983	1.3865534133367086	1.3806989784765848	1.316772590478584	1.3109194854261401
0.007474	0.173553	0.015015	4665.837077756466	1.373081	1.367219	1.3868000844858885	1.3809386497770335	1.317019261627764	1.3111591567265888
0.007475	0.173935	0.015015	4676.0915147564665	1.373325	1.367449	1.3870459200604786	1.3811704854272577	1.317265097202354	1.311390992376813
0.007476	0.174194	0.014954	4683.064531756466	1.373567	1.367683	1.3872897556350685	1.3814063210774823	1.317508932776944	1.3116268280270376
0.007477	0.174438	0.015045	4689.627370756466	1.373811	1.367918	1.3875355912096585	1.3816431567277065	1.317754768351534	1.3118636636772618
0.007479	0.174774	0.014984	4698.651275756466	1.374053	1.368150	1.3877812623588386	1.3818788280281555	1.318000439500714	1.3120993349777108
0.007480	0.175034	0.014984	4705.624292756466	1.374296	1.368384	1.3880260979334287	1.3821146636783799	1.3182452750753042	1.3123351706279351
0.007481	0.175323	0.014984	4713.417664756466	1.374539	1.368616	1.3882709335080188	1.3823484993286044	1.3184901106498943	1.3125690062781596
0.007482	0.175537	0.014954	4719.160148756467	1.374781	1.368852	1.388514769082609	1.3825863349788285	1.3187339462244845	1.3128068419283838
0.007484	0.175812	0.014954	4726.543343756466	1.375024	1.369085	1.388761440231789	1.3828230062792775	1.3189806173736645	1.3130435132288327
0.007485	0.176132	0.014984	4735.157069756467	1.375266	1.369316	1.3890052758063791	1.3830558419295018	1.3192244529482546	1.313276348879057
0.007486	0.176453	0.014954	4743.770796756467	1.375508	1.369548	1.3892491113809688	1.383289677579726	1.3194682885228444	1.3135101845292814
0.007487	0.176758	0.014923	4751.974346756467	1.375750	1.369779	1.389492946955559	1.3835225132299507	1.3197121240974345	1.313743020179506
0.007489	0.176941	0.014893	4756.896475756466	1.375991	1.370014	1.389737618104739	1.3837611845303994	1.3199567952466145	1.3139816914799547
0.007490	0.177246	0.014893	4765.1000257564665	1.376233	1.370245	1.3899814536793291	1.3839940201806236	1.3202006308212046	1.3142145271301788
0.007491	0.177597	0.014954	4774.534107756466	1.376475	1.370476	1.390225289253919	1.3842268558308481	1.3204444663957946	1.3144473627804034
0.007492	0.177856	0.014923	4781.5071247564665	1.376717	1.370709	1.390469124828509	1.3844616914810723	1.3206883019703846	1.3146821984306276
0.007494	0.178055	0.014862	4786.839431756466	1.376958	1.370943	1.3907137959776892	1.3846993627815212	1.3209329731195647	1.3149198697310764
0.007495	0.178375	0.014923	4795.453158756466	1.377199	1.371173	1.3909566315522792	1.3849311984317456	1.3211758086941547	1.3151517053813009
0.007496	0.178680	0.014801	4803.656707756466	1.377439	1.371403	1.3911984671268693	1.3851630340819698	1.3214176442687449	1.315383541031525
0.007497	0.178955	0.014862	4811.039901756466	1.377680	1.371634	1.3914413027014594	1.3853958697321944	1.321660479843335	1.3156163766817497
0.007499	0.179199	0.014801	4817.6027417564665	1.377920	1.371866	1.3916849738506394	1.3856315410326432	1.321904150992515	1.3158520479821985
0.007500	0.179581	0.014893	4827.857178756466	1.378161	1.372094	1.3919278094252294	1.3858613766828674	1.322146986567105	1.3160818836324226
0.007501	0.179794	0.014832	4833.599662756466	1.378401	1.372328	1.3921696449998193	1.386097212333092	1.3223888221416948	1.3163177192826472
0.007502	0.180069	0.014832	4840.982857756467	1.378641	1.372559	1.3924114805744094	1.3863300479833163	1.322630657716285	1.3165505549328715
0.007504	0.180344	0.014801	4848.366051756466	1.378881	1.372789	1.3926551517235894	1.386563719283765	1.322874328865465	1.3167842262333203
0.007505	0.180618	0.014771	4855.749246756466	1.379120	1.373019	1.3928959872981794	1.3867955549339894	1.323115164440055	1.3170160618835447
0.007506	0.180878	0.014740	4862.722263756466	1.379359	1.373249	1.3931368228727696	1.3870273905842136	1.3233560000146452	1.317247897533769
0.007507	0.181259	0.014709	4872.976699756467	1.379597	1.373474	1.3933766584473595	1.3872542262344383	1.323595835589235	1.3174747331839936
0.007509	0.181427	0.014679	4877.488652756466	1.379835	1.373707	1.3936183295965396	1.387490897534887	1.3238375067384152	1.3177114044844422
0.007510	0.181747	0.014709	4886.102378756466	1.380074	1.373934	1.3938591651711296	1.3877197331851112	1.3240783423130051	1.3179402401346665
0.007511	0.182068	0.014771	4894.716105756466	1.380313	1.374163	1.3941000007457196	1.3879505688353357	1.3243191778875951	1.318171075784891
0.007512	0.182373	0.014740	4902.919655756466	1.380552	1.374391	1.3943408363203098	1.38818040448556	1.3245600134621853	1.3184009114351152
0.007514	0.182541	0.014771	4907.431607756466	1.380791	1.374624	1.39458350746949	1.3884170757860088	1.3248026846113654	1.318637582735564
0.007515	0.182907	0.014679	4917.275866756467	1.381029	1.374850	1.39482334304408	1.3886449114362331	1.3250425201859555	1.3188654183857884
0.007516	0.183197	0.014709	4925.069238756466	1.381267	1.375078	1.3950631786186698	1.3888747470864575	1.3252823557605453	1.3190952540360128
0.007517	0.183456	0.014618	4932.042255756466	1.381504	1.375307	1.39530201419326	1.389105582736682	1.3255211913351355	1.3193260896862373
0.007519	0.183746	0.014587	4939.835627756466	1.381740	1.375533	1.3955416853424398	1.3893352540371307	1.3257608624843153	1.319555760986686
0.007520	0.184052	0.014648	4948.039176756466	1.381977	1.375760	1.39578052091703	1.3895640896873551	1.3259996980589055	1.3197845966369104
0.007521	0.184311	0.014618	4955.012193756466	1.382214	1.375988	1.3960193564916201	1.3897939253375795	1.3262385336334956	1.3200144322871348
0.007522	0.184525	0.014587	4960.754678756466	1.382451	1.376217	1.39625819206621	1.3900247609878038	1.3264773692080856	1.320245267937359
0.007524	0.184860	0.014618	4969.778582756467	1.382688	1.376443	1.39649886321539	1.3902544322882529	1.3267180403572656	1.3204749392378081
0.007525	0.185181	0.014648	4978.392309756467	1.382925	1.376669	1.39673769878998	1.390482267938477	1.3269568759318555	1.3207027748880322
0.007526	0.185425	0.014618	4984.955149756466	1.383161	1.376898	1.3969755343645702	1.3907131035887015	1.3271947115064457	1.3209336105382568
0.007527	0.185699	0.014557	4992.338343756466	1.383397	1.377124	1.3972133699391602	1.3909409392389258	1.3274325470810358	1.321161446188481
0.007529	0.185928	0.014526	4998.491005756467	1.383633	1.377352	1.3974530410883401	1.3911726105393745	1.3276722182302156	1.3213931174889297
0.007530	0.186295	0.014557	5008.3352657564665	1.383868	1.377575	1.3976898766629304	1.391397446189599	1.327909053804806	1.3216179531391543
0.007531	0.186523	0.014526	5014.487927756466	1.384104	1.377803	1.3979277122375202	1.3916272818398234	1.3281468893793957	1.3218477887893787
0.007532	0.186829	0.014526	5022.691476756467	1.384339	1.378028	1.3981645478121103	1.3918541174900478	1.3283837249539858	1.322074624439603
0.007534	0.187057	0.014526	5028.844138756466	1.384574	1.378256	1.3984032189612903	1.3920857887904965	1.3286223961031658	1.3223062957400518
0.007535	0.187332	0.014496	5036.227332756466	1.384809	1.378481	1.3986400545358804	1.392312624440721	1.3288592316777559	1.3225331313902762
0.007536	0.187622	0.014435	5044.020704756466	1.385043	1.378706	1.3988758901104705	1.3925394600909453	1.329095067252346	1.3227599670405006
0.007537	0.187927	0.014526	5052.2242547564665	1.385278	1.378930	1.3991127256850604	1.3927652957411696	1.329331902826936	1.3229858026907249
0.007539	0.188217	0.014435	5060.017626756467	1.385512	1.379154	1.3993503968342407	1.3929929670416183	1.3295695739761162	1.3232134739911736
0.007540	0.188492	0.014435	5067.400820756467	1.385746	1.379379	1.3995862324088306	1.3932198026918428	1.3298054095507061	1.323440309641398
0.007541	0.188828	0.014374	5076.424725756467	1.385979	1.379601	1.3998210679834207	1.3934436383420672	1.3300402451252962	1.3236641452916225
0.007542	0.189026	0.014404	5081.757032756466	1.386213	1.379827	1.4000569035580106	1.3936714739922915	1.3302760806998861	1.3238919809418468
0.007544	0.189270	0.014435	5088.3198717564665	1.386446	1.380053	1.4002935747071907	1.3939011452927403	1.3305127518490663	1.3241216522422956
0.007545	0.189682	0.014374	5099.394663756466	1.386679	1.380271	1.4005284102817808	1.3941209809429647	1.3307475874236563	1.32434148789252
0.007546	0.189941	0.014313	5106.367680756466	1.386911	1.380495	1.4007622458563709	1.3943468165931892	1.3309814229982464	1.3245673235427444
0.007547	0.190094	0.014374	5110.469455756466	1.387144	1.380722	1.4009970814309607	1.3945756522434134	1.3312162585728362	1.3247961591929687
0.007549	0.190430	0.014313	5119.493359756466	1.387376	1.380943	1.401232752580141	1.3948003235438622	1.3314519297220164	1.3250208304934175
0.007550	0.190811	0.014313	5129.747796756466	1.387608	1.381162	1.4014665881547308	1.3950211591940866	1.3316857652966063	1.325241666143642
0.007551	0.191116	0.014313	5137.951345756466	1.387839	1.381383	1.401699423729321	1.395243994844311	1.3319186008711965	1.3254645017938662
0.007552	0.191223	0.014252	5140.822587756466	1.388070	1.381611	1.401932259303911	1.3954738304945353	1.3321514364457865	1.3256943374440906
0.007554	0.191589	0.014282	5150.666847756466	1.388302	1.381830	1.402167930453091	1.395696501794984	1.3323871075949665	1.3259170087445393
0.007555	0.191956	0.014282	5160.511106756467	1.388533	1.382049	1.4024007660276812	1.3959173374452085	1.3326199431695567	1.3261378443947638
0.007556	0.192123	0.014252	5165.0230587564665	1.388764	1.382274	1.4026336016022711	1.396144173095433	1.3328527787441466	1.3263646800449882
0.007557	0.192429	0.014221	5173.226607756466	1.388994	1.382494	1.4028654371768612	1.396366008745657	1.3330846143187367	1.3265865156952124
0.007559	0.192673	0.014191	5179.789447756466	1.389224	1.382716	1.4030991083260411	1.396591680046106	1.3333182854679166	1.3268121869956613
0.007560	0.192978	0.014282	5187.992996756467	1.389455	1.382937	1.4033319439006313	1.3968145156963305	1.3335511210425068	1.3270350226458858
0.007561	0.193329	0.014191	5197.4270787564665	1.389686	1.383155	1.4035647794752213	1.3970343513465546	1.3337839566170968	1.32725485829611
0.007562	0.193481	0.014252	5201.528853756467	1.389916	1.383380	1.4037966150498111	1.3972611869967793	1.3340157921916866	1.3274816939463345
0.007564	0.193802	0.014191	5210.1425807564665	1.390146	1.383600	1.4040302861989915	1.397484858297228	1.334249463340867	1.3277053652467832
0.007565	0.194138	0.014191	5219.166484756466	1.390376	1.383818	1.4042621217735813	1.3977046939474522	1.3344812989154569	1.3279252008970075
0.007566	0.194427	0.014191	5226.959856756466	1.390606	1.384038	1.4044939573481714	1.3979265295976768	1.334713134490047	1.328147036547232
0.007567	0.194656	0.014191	5233.112518756467	1.390836	1.384260	1.4047257929227615	1.398150365247901	1.334944970064637	1.3283708721974563
0.007569	0.194916	0.014130	5240.085535756466	1.391065	1.384480	1.4049584640719415	1.3983740365483497	1.335177641213817	1.328594543497905
0.007570	0.195282	0.014099	5249.929794756466	1.391293	1.384697	1.4051882996465315	1.3985928721985743	1.335407476788407	1.3288133791481296
0.007571	0.195572	0.014099	5257.7231667564665	1.391522	1.384915	1.4054191352211214	1.3988127078487986	1.335638312362997	1.329033214798354
0.007572	0.195709	0.014099	5261.414764756466	1.391750	1.385139	1.4056489707957116	1.399038543499023	1.3358681479375871	1.3292590504485782
0.007574	0.196030	0.014069	5270.028490756466	1.391978	1.385356	1.4058806419448915	1.3992592147994718	1.336099819086767	1.329479721749027
0.007575	0.196396	0.014069	5279.872750756466	1.392206	1.385572	1.4061104775194817	1.3994770504496963	1.3363296546613572	1.3296975573992516
0.007576	0.196655	0.014130	5286.845767756467	1.392435	1.385792	1.4063413130940718	1.3996988860999204	1.3365604902359474	1.3299193930494757
0.007577	0.196960	0.014069	5295.049316756466	1.392663	1.386009	1.4065711486686616	1.399917721750145	1.3367903258105371	1.3301382286997003
0.007579	0.197235	0.014069	5302.432511756466	1.392891	1.386228	1.406802819817842	1.4001403930505938	1.3370219969597175	1.330360900000149
0.007580	0.197464	0.014069	5308.585173756466	1.393119	1.386448	1.4070326553924317	1.400362228700818	1.3372518325343072	1.3305827356503732
0.007581	0.197800	0.014160	5317.609077756466	1.393347	1.386666	1.4072624909670217	1.4005820643510425	1.3374816681088972	1.3308025713005978
0.007582	0.198090	0.013977	5325.402449756466	1.393575	1.386883	1.407492326541612	1.400800900001267	1.3377115036834875	1.3310214069508222
0.007584	0.198318	0.014069	5331.555111756466	1.393802	1.387103	1.407722997690792	1.4010245713017155	1.3379421748326674	1.3312450782512708
0.007585	0.198517	0.013947	5336.887418756466	1.394028	1.387322	1.407950833265382	1.40124540695194	1.3381700104072576	1.3314659139014953
0.007586	0.198914	0.014008	5347.552032756466	1.394255	1.387536	1.408179668839972	1.4014612426021644	1.3383988459818474	1.3316817495517197
0.007587	0.199127	0.014008	5353.294517756466	1.394482	1.387756	1.408408504414562	1.4016830782523888	1.3386276815564375	1.331903585201944
0.007589	0.199448	0.014069	5361.908244756466	1.394710	1.387972	1.4086401755637419	1.4019027495528376	1.3388593527056174	1.3321232565023928
0.007590	0.199783	0.014008	5370.932148756467	1.394937	1.388188	1.4088690111383322	1.4021205852030618	1.3390881882802077	1.332341092152617
0.007591	0.200058	0.013977	5378.315342756467	1.395163	1.388405	1.4090968467129221	1.4023394208532862	1.3393160238547976	1.3325599278028415
0.007592	0.200241	0.013916	5383.237472756467	1.395389	1.388625	1.409324682287512	1.4025612565035106	1.3395438594293876	1.3327817634530659
0.007594	0.200562	0.013977	5391.8511997564665	1.395615	1.388840	1.4095543534366923	1.4027799278039594	1.3397735305785679	1.3330004347535147
0.007595	0.200928	0.013916	5401.695458756466	1.395841	1.389053	1.4097821890112823	1.402994763454184	1.3400013661531578	1.3332152704037392
0.007596	0.201126	0.013916	5407.027765756467	1.396066	1.389272	1.4100090245858723	1.4032155991044082	1.3402282017277478	1.3334361060539635
0.007597	0.201309	0.013885	5411.9498957564665	1.396291	1.389491	1.4102358601604623	1.4034364347546326	1.3404550373023378	1.333656941704188
0.007599	0.201736	0.013855	5423.434864756467	1.396515	1.389701	1.4104635313096423	1.4036501060550814	1.3406827084515178	1.3338706130046367
0.007600	0.201965	0.013855	5429.587526756466	1.396740	1.389918	1.4106903668842325	1.4038689417053056	1.340909544026108	1.334089448654861
0.007601	0.202225	0.013916	5436.560543756466	1.396965	1.390134	1.4109172024588226	1.4040867773555301	1.341136379600698	1.3343072843050854
0.007602	0.202484	0.013885	5443.533560756467	1.397190	1.390350	1.4111440380334124	1.4043046130057544	1.341363215175288	1.3345251199553096
0.007604	0.202881	0.013824	5454.198174756466	1.397414	1.390561	1.4113717091825926	1.404519284306203	1.341590886324468	1.3347397912557584
0.007605	0.203064	0.013855	5459.120304756466	1.397639	1.390779	1.4115985447571826	1.4047391199564276	1.3418177218990581	1.334959626905983
0.007606	0.203369	0.013824	5467.323853756467	1.397863	1.390993	1.4118243803317727	1.4049549556066518	1.3420435574736482	1.3351754625562071
0.007607	0.203629	0.013794	5474.296870756466	1.398086	1.391207	1.4120492159063627	1.4051707912568765	1.3422683930482382	1.3353912982064318
0.007609	0.203857	0.013763	5480.449533756466	1.398309	1.391423	1.4122758870555427	1.4053904625573252	1.3424950641974183	1.3356109695068805
0.007610	0.204269	0.013763	5491.524324756466	1.398532	1.391632	1.412500722630133	1.4056012982075494	1.3427198997720085	1.3358218051571047
0.007611	0.204529	0.013824	5498.497341756466	1.398756	1.391847	1.4127265582047228	1.405818133857774	1.3429457353465983	1.3360386408073293
0.007612	0.204758	0.013763	5504.6500037564665	1.398979	1.392062	1.4129513937793128	1.4060349695079981	1.3431705709211883	1.3362554764575534
0.007614	0.205078	0.013733	5513.263730756466	1.399202	1.392274	1.4131780649284928	1.406250640808447	1.3433972420703684	1.3364711477580022
0.007615	0.205368	0.013794	5521.0571027564665	1.399425	1.392488	1.4134029005030828	1.4064664764586714	1.3436220776449583	1.3366869834082267
0.007616	0.205658	0.013794	5528.850474756467	1.399648	1.392701	1.413627736077673	1.406681312108896	1.3438469132195485	1.3369018190584512
0.007617	0.205856	0.013672	5534.182781756466	1.399870	1.392916	1.4138515716522628	1.4068981477591203	1.3440707487941383	1.3371186547086755
0.007619	0.206192	0.013733	5543.206685756466	1.400092	1.393127	1.414077242801443	1.407112819059569	1.3442964199433185	1.3373333260091242
0.007620	0.206589	0.013672	5553.871300756467	1.400314	1.393335	1.414301078376033	1.4073226547097935	1.3445202555179085	1.3375431616593487
0.007621	0.206757	0.013702	5558.383252756466	1.400536	1.393551	1.414524913950623	1.4075404903600177	1.3447440910924986	1.337760997309573
0.007622	0.206955	0.013672	5563.715559756466	1.400757	1.393766	1.4147477495252132	1.4077573260102423	1.3449669266670887	1.3379778329597976
0.007624	0.207397	0.013702	5575.610706756466	1.400979	1.393973	1.4149734206743931	1.4079679973106909	1.3451925978162687	1.3381885042602462
0.007625	0.207565	0.013702	5580.122658756466	1.401201	1.394190	1.4151972562489832	1.4081868329609153	1.3454164333908587	1.3384073399104706
0.007626	0.207825	0.013641	5587.095675756466	1.401422	1.394402	1.415420091823573	1.4084006686111397	1.3456392689654486	1.338621175560695
0.007627	0.208206	0.013672	5597.3501117564665	1.401644	1.394610	1.4156439273981631	1.408610504261364	1.3458631045400387	1.3388310112109192
0.007629	0.208420	0.013611	5603.092596756466	1.401864	1.394824	1.4158675985473432	1.4088281755618128	1.3460867756892188	1.339048682511368
0.007630	0.208710	0.013611	5610.885968756466	1.402085	1.395035	1.4160904341219334	1.4090410112120373	1.3463096112638089	1.3392615181615926
0.007631	0.209030	0.013641	5619.499695756466	1.402306	1.395245	1.4163132696965235	1.4092528468622616	1.346532446838399	1.3394733538118169
0.007632	0.209305	0.013580	5626.882889756466	1.402526	1.395455	1.4165351052711133	1.409464682512486	1.3467542824129888	1.3396851894620412
0.007634	0.209564	0.013580	5633.8559067564665	1.402746	1.395667	1.4167587764202936	1.4096803538129348	1.346977953562169	1.33990086076249
0.007635	0.209854	0.013550	5641.649278756467	1.402965	1.395876	1.4169796119948834	1.409891189463159	1.347198789136759	1.3401116964127142
0.007636	0.210144	0.013580	5649.442650756467	1.403185	1.396087	1.4172014475694734	1.4101040251133836	1.347420624711349	1.340324532062939
0.007637	0.210403	0.013580	5656.415667756466	1.403405	1.396298	1.4174232831440636	1.4103168607636078	1.3476424602859391	1.3405373677131631
0.007639	0.210678	0.013519	5663.798862756466	1.403624	1.396507	1.4176459542932436	1.4105295320640565	1.347865131435119	1.3407500390136118
0.007640	0.211060	0.013489	5674.053298756467	1.403843	1.396713	1.4178667898678337	1.4107373677142812	1.3480859670097092	1.3409578746638364
0.007641	0.211304	0.013580	5680.616138756466	1.404063	1.396925	1.4180886254424236	1.4109512033645053	1.3483078025842992	1.3411717103140606
0.007642	0.211426	0.013550	5683.897558756466	1.404282	1.397140	1.4183094610170137	1.4111680390147299	1.3485286381588892	1.3413885459642851
0.007644	0.211853	0.013458	5695.3825277564665	1.404501	1.397344	1.4185321321661937	1.4113757103151785	1.3487513093080692	1.3415962172647338
0.007645	0.212189	0.013580	5704.406431756466	1.404720	1.397552	1.4187529677407837	1.4115855459654028	1.3489721448826593	1.341806052914958
0.007646	0.212341	0.013489	5708.508206756466	1.404939	1.397766	1.4189738033153738	1.4118013816156274	1.3491929804572493	1.3420218885651827
0.007647	0.212677	0.013489	5717.532110756466	1.405158	1.397973	1.4191946388899637	1.4120102172658515	1.3494138160318392	1.3422307242154068
0.007649	0.212967	0.013580	5725.325482756466	1.405377	1.398183	1.419417310039144	1.4122238885663003	1.3496364871810196	1.3424443955158556
0.007650	0.213287	0.013519	5733.939209756466	1.405596	1.398392	1.419638145613734	1.412434724216525	1.3498573227556094	1.3426552311660802
0.007651	0.213516	0.013519	5740.091871756466	1.405815	1.398603	1.419858981188324	1.4126475598667492	1.3500781583301995	1.3428680668163044
0.007652	0.213821	0.013489	5748.295420756466	1.406034	1.398811	1.420079816762914	1.4128573955169736	1.3502989939047896	1.343077902466529
0.007654	0.214172	0.013458	5757.729502756466	1.406252	1.399017	1.420301487912094	1.4130670668174223	1.3505206650539696	1.3432875737669776
0.007655	0.214371	0.013458	5763.061809756467	1.406470	1.399228	1.4205213234866843	1.4132799024676466	1.3507405006285598	1.3435004094172018
0.007656	0.214600	0.013458	5769.214471756466	1.406688	1.399439	1.4207411590612742	1.4134927381178712	1.3509603362031497	1.3437132450674265
0.007657	0.214951	0.013458	5778.648553756466	1.406906	1.399645	1.4209609946358641	1.4137005737680954	1.3511801717777396	1.3439210807176507
0.007659	0.215225	0.013489	5786.031748756466	1.407124	1.399854	1.4211826657850444	1.413913245068544	1.35140184292692	1.3441337520180994
0.007660	0.215500	0.013458	5793.414942756466	1.407342	1.400063	1.4214025013596343	1.4141240807187687	1.3516216785015098	1.344344587668324
0.007661	0.215759	0.013367	5800.387959756466	1.407559	1.400271	1.4216213369342243	1.414333916368993	1.3518405140760998	1.3445544233185482
0.007662	0.215988	0.013397	5806.540621756466	1.407776	1.400480	1.4218401725088143	1.4145447520192174	1.3520593496506899	1.3447652589687726
0.007664	0.216309	0.013367	5815.154348756466	1.407993	1.400686	1.4220608436579945	1.4147544233196663	1.35228002079987	1.3449749302692215
0.007665	0.216644	0.013306	5824.1782527564665	1.408209	1.400890	1.4222786792325846	1.4149602589698906	1.35249785637446	1.345180765919446
0.007666	0.216843	0.013428	5829.510559756466	1.408426	1.401101	1.4224975148071743	1.4151730946201149	1.3527166919490499	1.3453936015696701
0.007667	0.217148	0.013367	5837.714109756466	1.408642	1.401307	1.4227153503817644	1.4153809302703395	1.35293452752364	1.3456014372198948
0.007669	0.217499	0.013306	5847.148191756466	1.408858	1.401511	1.4229350215309444	1.4155886015707881	1.35315419867282	1.3458091085203434
0.007670	0.217804	0.013336	5855.351740756466	1.409074	1.401716	1.4231528571055345	1.4157954372210124	1.35337203424741	1.3460159441705677
0.007671	0.218002	0.013306	5860.6840477564665	1.409289	1.401925	1.4233696926801247	1.416006272871237	1.3535888698220002	1.3462267798207923
0.007672	0.218384	0.013306	5870.938484756466	1.409505	1.402128	1.4235875282547146	1.4162111085214613	1.35380670539659	1.3464316154710165
0.007674	0.218628	0.013336	5877.501323756466	1.409721	1.402336	1.4238071994038948	1.41642277982191	1.3540263765457703	1.3466432867714653
0.007675	0.218948	0.013306	5886.115050756466	1.409936	1.402540	1.4240240349784847	1.4166286154721344	1.3542432121203603	1.3468491224216896
0.007676	0.219086	0.013245	5889.8066487564665	1.410151	1.402751	1.4242408705530747	1.4168414511223588	1.3544600476949502	1.347061958071914
0.007677	0.219482	0.013275	5900.471262756466	1.410366	1.402952	1.4244577061276649	1.4170442867725832	1.3546768832695404	1.3472647937221385
0.007679	0.219757	0.013245	5907.854456756466	1.410581	1.403157	1.424676377276845	1.417252958073032	1.3548955544187204	1.3474734650225872
0.007680	0.219986	0.013245	5914.007118756466	1.410795	1.403364	1.424892212851435	1.4174617937232563	1.3551113899933105	1.3476823006728116
0.007681	0.220276	0.013245	5921.800490756466	1.411010	1.403569	1.425109048426025	1.4176686293734808	1.3553282255679004	1.347889136323036
0.007682	0.220596	0.013306	5930.414217756466	1.411225	1.403774	1.4253258840006149	1.417875465023705	1.3555450611424904	1.3480959719732604
0.007684	0.220810	0.013275	5936.156702756466	1.411440	1.403981	1.425544555149795	1.4180861363241537	1.3557637322916705	1.348306643273709
0.007685	0.221161	0.013245	5945.590784756466	1.411655	1.404184	1.4257613907243851	1.4182909719743784	1.3559805678662606	1.3485114789239336
0.007686	0.221405	0.013245	5952.153623756466	1.411870	1.404391	1.425978226298975	1.4184998076246025	1.3561974034408506	1.3487203145741578
0.007687	0.221664	0.013245	5959.126640756466	1.412084	1.404596	1.426194061873565	1.418706643274827	1.3564132390154404	1.3489271502243823
0.007689	0.222031	0.013245	5968.970899756467	1.412299	1.404798	1.4264127330227452	1.4189123145752758	1.3566319101646207	1.349132821524831
0.007690	0.222290	0.013214	5975.943916756466	1.412513	1.405004	1.426628568597335	1.4191201502255	1.3568477457392105	1.3493406571750552
0.007691	0.222458	0.013153	5980.455868756466	1.412726	1.405212	1.4268434041719251	1.4193299858757245	1.3570625813138006	1.3495504928252797
0.007692	0.222809	0.013245	5989.8899507564665	1.412940	1.405414	1.4270592397465154	1.4195338215259488	1.357278416888391	1.349754328475504
0.007694	0.223145	0.013184	5998.913855756467	1.413154	1.405616	1.4272769108956953	1.4197394928263976	1.3574960880375708	1.3499599997759528
0.007695	0.223389	0.013153	6005.476694756467	1.413367	1.405821	1.4274917464702854	1.419946328476622	1.357710923612161	1.3501668354261773
0.007696	0.223633	0.013214	6012.039534756466	1.413581	1.406027	1.4277075820448752	1.4201541641268463	1.3579267591867508	1.3503746710764015
0.007697	0.223938	0.013123	6020.243083756466	1.413794	1.406229	1.4279224176194654	1.4203579997770708	1.3581415947613409	1.350578506726626
0.007699	0.224304	0.013123	6030.087342756467	1.414006	1.406429	1.4281380887686455	1.4205616710775195	1.358357265910521	1.3507821780270748
0.007700	0.224503	0.013123	6035.419649756466	1.414219	1.406635	1.4283529243432354	1.420769506727744	1.3585721014851109	1.3509900136772992
0.007701	0.224686	0.013123	6040.341779756466	1.414431	1.406842	1.4285667599178256	1.4209783423779683	1.358785937059701	1.3511988493275235
0.007702	0.225113	0.013062	6051.826748756466	1.414643	1.407039	1.4287805954924155	1.4211771780281925	1.358999772634291	1.3513976849777478
