Repository: pietracorvo/HystAPI

# Example data

The example data in this folder is from measurements performed during my physics bachelor.

The material is **FeSi3** (iron with 3% silicon), aka 'electrical steel', the standard material for ring cores in trafos. 

Four of the five samples where treated with high pressure torison (HPT, 20 rotations at 20GPa), to achieve nanocristallisation of the grains, which has a huge impact on the magnetic properties of the material. The HPT deformation was done at 77K (under liquid nitrogen) and at 293K (at room temperature). Afterwards some samples were heat treated at a temperature of 493K (for two hours) to anneal defects from the deformation process.

The five samples are:

File: testData/FeSi3_annealed/G1_919V_200Hz_800000Fs.txt (part 22 of 29)
--------------------------
t	U1	U2	H	B_raw	J_raw	B_drift	 J_drift	B_corr	J_corr
0.007410	0.050720	-0.035339	1364.5530720564955	1.246226	1.244513	1.2603653858000001	1.258651734575	1.187388609946154	1.1856769498260575
0.007411	0.050217	-0.035461	1351.0172160564955	1.245652	1.243955	1.259793293949231	1.258095642636346	1.1868165180953847	1.1851208578874037
0.007412	0.049881	-0.035553	1341.9933120564954	1.245075	1.243390	1.2592182020984615	1.2575325506976924	1.186241426244615	1.18455776594875
0.007414	0.049515	-0.035706	1332.1490520564953	1.244497	1.242824	1.2586440183969232	1.2569703668203847	1.1856672425430768	1.1839955820714423
0.007415	0.049179	-0.035858	1323.1251480564954	1.243916	1.242255	1.2580649265461539	1.2564032748817309	1.1850881506923074	1.1834284901327885
0.007416	0.048767	-0.036011	1312.0503560564955	1.243333	1.241685	1.2574838346953847	1.255835182943077	1.1845070588415383	1.1828603981941346
0.007417	0.048401	-0.036194	1302.2060970564953	1.242747	1.241112	1.2568997428446156	1.255264091004423	1.1839229669907692	1.1822893062554807
0.007419	0.048035	-0.036224	1292.3618380564953	1.242160	1.240537	1.256316559143077	1.2546929071271153	1.1833397832892305	1.181718122378173
0.007420	0.047638	-0.036346	1281.6972230564954	1.241571	1.239962	1.2557294672923078	1.2541198151884616	1.1827526914384614	1.1811450304395192
0.007421	0.047287	-0.036499	1272.2631420564953	1.240980	1.239382	1.2551403754415384	1.2535417232498076	1.182163599587692	1.1805669385008652
0.007422	0.046936	-0.036591	1262.8290600564953	1.240386	1.238801	1.2545482835907693	1.252962631311154	1.181571507736923	1.1799878465622116
0.007424	0.046448	-0.036835	1249.7033810564953	1.239790	1.238221	1.2539560998892307	1.2523864474338462	1.1809793240353845	1.1794116626849038
0.007425	0.046143	-0.036896	1241.4998310564954	1.239192	1.237633	1.2533600080384617	1.2518003554951924	1.1803832321846155	1.17882557074625
0.007426	0.045914	-0.037079	1235.3471690564954	1.238591	1.237040	1.2527609161876925	1.2512092635565384	1.179784140333846	1.178234478807596
0.007427	0.045395	-0.037292	1221.4011350564954	1.237988	1.236454	1.2521598243369232	1.2506251716178847	1.1791830484830768	1.1776503868689423
0.007429	0.044998	-0.037415	1210.7365210564953	1.237381	1.235861	1.2515566406353846	1.2500359877405771	1.1785798647815384	1.1770612029916347
0.007430	0.044754	-0.037537	1204.1736820564954	1.236774	1.235262	1.2509515487846155	1.2494388958019231	1.177974772930769	1.1764641110529808
0.007431	0.044388	-0.037567	1194.3294220564953	1.236164	1.234665	1.2503434569338463	1.2488438038632692	1.17736668108	1.1758690191143268
0.007432	0.043823	-0.037842	1179.1528560564955	1.235552	1.234071	1.2497333650830769	1.2482517119246153	1.1767565892292304	1.175276927175673
0.007434	0.043579	-0.037964	1172.5900160564954	1.234937	1.233464	1.2491221813815385	1.2476485280473075	1.1761454055276923	1.1746737432983652
0.007435	0.043274	-0.038116	1164.3864670564953	1.234319	1.232857	1.2485060895307691	1.247043436108654	1.1755293136769227	1.1740686513597116
0.007436	0.042862	-0.038269	1153.3116750564955	1.233699	1.232251	1.2478879976800001	1.24643934417	1.1749112218261537	1.1734645594210575
0.007437	0.042389	-0.038483	1140.5961740564953	1.233075	1.231643	1.2472659058292308	1.2458332522313462	1.1742891299753846	1.1728584674824039
0.007439	0.042130	-0.038757	1133.6231570564953	1.232448	1.231024	1.2466427221276923	1.2452180683540384	1.1736659462738461	1.172243283605096
0.007440	0.041748	-0.039001	1123.3687200564955	1.231816	1.230406	1.2460126302769232	1.2446019764153848	1.1730358544230768	1.1716271916664425
0.007441	0.041336	-0.039093	1112.2939280564954	1.231183	1.229786	1.2453815384261537	1.2439838844767308	1.1724047625723073	1.1710090997277884
0.007442	0.040970	-0.039276	1102.4496690564954	1.230546	1.229162	1.2447464465753846	1.243361792538077	1.1717696707215381	1.1703870077891347
0.007444	0.040604	-0.039551	1092.6054100564954	1.229906	1.228534	1.244110262873846	1.2427376086607693	1.1711334870199996	1.169762823911827
0.007445	0.040222	-0.039734	1082.3509730564954	1.229262	1.227903	1.243468171023077	1.2421085167221153	1.1704913951692308	1.169133731973173
0.007446	0.039932	-0.039886	1074.5576010564955	1.228616	1.227267	1.2428240791723077	1.2414744247834617	1.1698473033184613	1.1684996400345193
0.007447	0.039505	-0.040070	1063.0726320564954	1.227967	1.226632	1.2421769873215385	1.2408413328448076	1.1692002114676923	1.1678665480958652
0.007449	0.039062	-0.040253	1051.1774850564955	1.227314	1.225995	1.2415278036200001	1.2402081489674999	1.1685510277661537	1.1672333642185575
0.007450	0.038742	-0.040466	1042.5637580564953	1.226659	1.225350	1.2408747117692307	1.2395650570288461	1.1678979359153843	1.1665902722799038
0.007451	0.038376	-0.040680	1032.7194990564954	1.226000	1.224703	1.2402176199184616	1.2389199650901925	1.1672408440646151	1.1659451803412502
0.007452	0.037979	-0.040955	1022.0548850564954	1.225336	1.224053	1.2395555280676924	1.2382718731515385	1.1665787522138462	1.1652970884025962
0.007454	0.037598	-0.041168	1011.8004480564954	1.224669	1.223399	1.238892344366154	1.2376216892742307	1.1659155685123075	1.1646469045252883
0.007455	0.037277	-0.041412	1003.1867210564955	1.223999	1.222739	1.2382242525153848	1.236963597335577	1.1652474766615386	1.1639888125866347
0.007456	0.036972	-0.041595	994.9831720564954	1.223324	1.222076	1.2375511606646155	1.236302505396923	1.164574384810769	1.1633277206479806
0.007457	0.036423	-0.041901	980.2167830564954	1.222646	1.221416	1.2368750688138461	1.2356444134582694	1.16389829296	1.162669628709327
0.007459	0.036163	-0.042053	973.2437660564954	1.221964	1.220743	1.2361968851123077	1.2349752295809615	1.1632201092584613	1.1620004448320191
0.007460	0.035843	-0.042450	964.6300390564954	1.221277	1.220066	1.2355117932615385	1.2343001376423077	1.1625350174076923	1.1613253528933654
0.007461	0.035355	-0.042603	951.5043600564954	1.220586	1.219392	1.2348227014107693	1.233628045703654	1.1618459255569231	1.1606532609547116
0.007462	0.035004	-0.042969	942.0702780564955	1.219891	1.218708	1.23412960956	1.2329459537649998	1.1611528337061539	1.1599711690160575
0.007464	0.034729	-0.043152	934.6870840564955	1.219192	1.218018	1.2334344258584617	1.2322597698876925	1.1604576500046155	1.1592849851387501
0.007465	0.034256	-0.043396	921.9715820564954	1.218488	1.217331	1.2327323340076923	1.2315746779490384	1.159755558153846	1.158599893200096
0.007466	0.033936	-0.043671	913.3578550564954	1.217781	1.216635	1.2320272421569232	1.2308805860103846	1.1590504663030767	1.1579058012614423
0.007467	0.033554	-0.043793	903.1034190564955	1.217071	1.215938	1.231319150306154	1.2301854940717307	1.1583423744523076	1.1572107093227884
0.007469	0.033173	-0.044159	892.8489820564954	1.216356	1.215235	1.2306079666046155	1.2294863101944231	1.1576311907507693	1.1565115254454807
0.007470	0.032791	-0.044464	882.5945450564953	1.215636	1.214528	1.2298898747538463	1.2287812182557694	1.1569130989	1.155806433506827
0.007471	0.032471	-0.044769	873.9808180564954	1.214911	1.213814	1.229166782903077	1.2280691263171153	1.1561900070492306	1.155094341568173
0.007472	0.032120	-0.045044	864.5467360564954	1.214181	1.213096	1.2284386910523077	1.2273530343784615	1.1554619151984613	1.1543782496295192
0.007474	0.031677	-0.045380	852.6515900564954	1.213445	1.212375	1.2277065073507694	1.2266358505011539	1.1547297314969232	1.1536610657522115
0.007475	0.031357	-0.045837	844.0378630564954	1.212703	1.211644	1.2269664155000002	1.2259067585624999	1.153989639646154	1.1529319738135575
0.007476	0.031036	-0.045990	835.4241360564954	1.211958	1.210909	1.226223323649231	1.2251736666238462	1.1532465477953848	1.1521988818749038
0.007477	0.030487	-0.046387	820.6577470564954	1.211206	1.210176	1.2254732317984616	1.2244425746851924	1.1524964559446151	1.15146778993625
0.007479	0.030182	-0.046753	812.4541980564954	1.210449	1.209430	1.2247200480969231	1.2237003908078847	1.1517432722430767	1.1507256060589424
0.007480	0.029831	-0.047028	803.0201160564955	1.209687	1.208679	1.2239599562461538	1.2229512988692308	1.1509831803923074	1.1499765141202885
0.007481	0.029480	-0.047424	793.5860340564954	1.208919	1.207923	1.2231938643953848	1.222197206930577	1.1502170885415386	1.1492224221816347
0.007482	0.028915	-0.047882	778.4094680564954	1.208143	1.207166	1.2224197725446153	1.221442114991923	1.149442996690769	1.1484673302429806
0.007484	0.028732	-0.048279	773.4873380564954	1.207361	1.206390	1.221641588843077	1.2206699311146154	1.1486648129892307	1.147695146365673
0.007485	0.028427	-0.048615	765.2837890564954	1.206573	1.205613	1.2208554969923076	1.2198948391759616	1.1478787211384613	1.1469200544270193
0.007486	0.027954	-0.049103	752.5682870564954	1.205778	1.204834	1.2200624051415385	1.2191177472373076	1.1470856292876923	1.1461429624883652
0.007487	0.027481	-0.049469	739.8527860564953	1.204977	1.204048	1.2192633132907693	1.218333655298654	1.1462865374369229	1.1453588705497115
0.007489	0.027283	-0.049835	734.5204780564954	1.204169	1.203247	1.2184591295892309	1.2175364714213461	1.1454823537353844	1.1445616866724038
0.007490	0.026840	-0.050262	722.6253320564954	1.203355	1.202448	1.2176470377384616	1.2167393794826924	1.1446702618846154	1.14376459473375
0.007491	0.026413	-0.050781	711.1403630564954	1.202532	1.201640	1.2168259458876922	1.2159332875440385	1.143849170033846	1.1429585027950961
0.007492	0.026123	-0.051178	703.3469910564954	1.201703	1.200820	1.215998854036923	1.2151151956053847	1.1430220781830767	1.1421404108564424
0.007494	0.025757	-0.051666	693.5027310564953	1.200866	1.199996	1.2151656703353846	1.214295011728077	1.1421888944815382	1.1413202269791347
0.007495	0.025330	-0.052216	682.0177620564954	1.200020	1.199165	1.2143215784846155	1.213465919789423	1.141344802630769	1.1404911350404807
0.007496	0.025070	-0.052643	675.0447450564955	1.199167	1.198320	1.2134704866338464	1.2126228278507694	1.14049371078	1.139648043101827
0.007497	0.024597	-0.053223	662.3292440564954	1.198305	1.197474	1.2126103947830769	1.2117787359121153	1.1396336189292304	1.138803951163173
0.007499	0.024200	-0.053802	651.6646290564954	1.197433	1.196615	1.2117422110815386	1.2109235520348076	1.1387654352276924	1.1379487672858652
0.007500	0.023911	-0.054474	643.8712580564954	1.196551	1.195743	1.2108621192307691	1.2100534600961539	1.1378853433769227	1.1370786753472115
0.007501	0.023575	-0.055054	634.8473530564954	1.195659	1.194862	1.20997202738	1.2091743681575	1.1369952515261539	1.1361995834085576
0.007502	0.023056	-0.055603	620.9013190564954	1.194758	1.193979	1.209072935529231	1.208293276218846	1.1360961596753847	1.1353184914699037
0.007504	0.022766	-0.056244	613.1079470564954	1.193847	1.193078	1.2081657518276925	1.2073960923415386	1.135188975973846	1.1344213075925962
0.007505	0.022491	-0.056641	605.7247530564954	1.192929	1.192169	1.2072496599769231	1.2064890004028848	1.1342728841230767	1.1335142156539424
0.007506	0.022049	-0.057343	593.8296060564954	1.192000	1.191255	1.2063225681261538	1.2055769084642307	1.1333457922723076	1.1326021237152883
0.007507	0.021561	-0.057953	580.7039270564954	1.191061	1.190333	1.2053854762753846	1.204656816525577	1.1324087004215384	1.1316820317766347
0.007509	0.021393	-0.058594	576.1919750564954	1.190112	1.189389	1.2044402925738462	1.2037166326482693	1.1314635167199998	1.130741847899327
0.007510	0.020920	-0.059265	563.4764730564954	1.189152	1.188446	1.203482200723077	1.2027755407096152	1.1305054248692308	1.1298007559606729
0.007511	0.020523	-0.059784	552.8118590564955	1.188183	1.187490	1.2025151088723078	1.2018214487709615	1.1295383330184614	1.1288466640220192
0.007512	0.020111	-0.060486	541.7370670564954	1.187203	1.186524	1.2015370170215385	1.2008573568323075	1.1285602411676923	1.1278825720833652
0.007514	0.019852	-0.061188	534.7640500564954	1.186212	1.185542	1.2005498333200002	1.199879172955	1.127573057466154	1.1269043882060577
0.007515	0.019455	-0.061829	524.0994360564954	1.185210	1.184553	1.1995497414692309	1.1988920810163461	1.1265729656153844	1.1259172962674038
0.007516	0.019043	-0.062714	513.0246450564954	1.184194	1.183551	1.1985356496184616	1.1978919890776925	1.1255588737646152	1.12491720432875
0.007517	0.018723	-0.063477	504.4109180564954	1.183166	1.182534	1.1975095577676924	1.1968768971390384	1.124532781913846	1.123902112390096
0.007519	0.018356	-0.064087	494.5666580564954	1.182128	1.181508	1.196475374066154	1.1958547132617308	1.1234985982123078	1.1228799285127884
0.007520	0.017960	-0.064789	483.9020440564954	1.181078	1.180472	1.1954272822153849	1.194820621323077	1.1224505063615386	1.1218458365741346
0.007521	0.017624	-0.065582	474.8781400564954	1.180016	1.179421	1.1943671903646154	1.193771529384423	1.1213904145107692	1.1207967446354807
0.007522	0.017227	-0.066223	464.2135260564954	1.178943	1.178361	1.1932960985138463	1.1927134374457693	1.12031932266	1.119738652696827
0.007524	0.016815	-0.067108	453.1387340564954	1.177856	1.177288	1.1922129148123077	1.1916442535684615	1.1192361389584615	1.1186694688195191
0.007525	0.016525	-0.067871	445.3453620564954	1.176756	1.176197	1.1911148229615385	1.1905551616298076	1.118138047107692	1.1175803768808652
0.007526	0.016174	-0.068878	435.9112800564954	1.175640	1.175094	1.1900007311107692	1.189454069691154	1.117023955256923	1.1164792849422116
0.007527	0.015610	-0.069641	420.7347140564954	1.174512	1.173985	1.18887463926	1.1883469777525	1.1158978634061536	1.1153721930035576
0.007529	0.015396	-0.070557	414.9922290564954	1.173369	1.172849	1.1877354555584616	1.1872147938751925	1.1147586797046154	1.11424000912625
0.007530	0.015091	-0.071381	406.7886800564954	1.172213	1.171703	1.1865813637076923	1.1860707019365384	1.113604587853846	1.113095917187596
0.007531	0.014603	-0.072266	393.6630010564954	1.171042	1.170548	1.185412271856923	1.1849176099978846	1.112435496003077	1.1119428252489423
0.007532	0.014221	-0.073273	383.4085640564954	1.169854	1.169374	1.1842261800061538	1.1837455180592307	1.1112494041523076	1.1107707333102883
0.007534	0.013947	-0.074310	376.0253700564954	1.168650	1.168179	1.1830259963046155	1.1825543341819231	1.1100492204507693	1.1095795494329808
0.007535	0.013596	-0.075470	366.5912880564954	1.167428	1.166969	1.181805904453846	1.1813462422432692	1.1088291285999996	1.1083714574943269
0.007536	0.013138	-0.076569	354.2859640564954	1.166187	1.165743	1.180566812603077	1.1801221503046153	1.1075900367492308	1.107147365555673
0.007537	0.012787	-0.077820	344.8518820564954	1.164927	1.164495	1.1793087207523079	1.1788760583659617	1.1063319448984616	1.1059012736170193
0.007539	0.012527	-0.078796	337.8788650564954	1.163650	1.163227	1.1780355370507694	1.177611874488654	1.105058761196923	1.1046370897397115
0.007540	0.012024	-0.079987	324.3430080564954	1.162354	1.161948	1.1767414452000002	1.17633478255	1.103764669346154	1.1033599978010575
0.007541	0.011703	-0.081207	315.7292820564954	1.161038	1.160643	1.1754273533492308	1.1750316906113463	1.1024505774953846	1.102056905862404
0.007542	0.011414	-0.082489	307.9359100564954	1.159702	1.159316	1.1740932614984616	1.1737065986726924	1.1011164856446154	1.10073181392375
0.007544	0.011002	-0.083801	296.8611180564954	1.158344	1.157972	1.172739077796923	1.1723664147953847	1.099762301943077	1.0993916300464424
0.007545	0.010590	-0.085327	285.7863260564954	1.156962	1.156604	1.171358985946154	1.1710003228567307	1.0983822100923075	1.0980255381077884
0.007546	0.010269	-0.086578	277.1725990564954	1.155559	1.155212	1.1699578940953848	1.169610230918077	1.0969811182415383	1.0966354461691346
0.007547	0.009888	-0.087921	266.9181630564954	1.154134	1.153800	1.1685348022446154	1.168200138979423	1.0955580263907692	1.0952253542304806
0.007549	0.009506	-0.089478	256.6637260564954	1.152684	1.152363	1.167088618543077	1.1667669551021154	1.0941118426892307	1.093792170353173
0.007550	0.009155	-0.091248	247.2296440564954	1.151207	1.150898	1.1656135266923078	1.1653038631634616	1.0926367508384613	1.0923290784145192
0.007551	0.008682	-0.092773	234.51414205649542	1.149703	1.149410	1.1641114348415385	1.1638177712248077	1.0911346589876922	1.0908429864758653
0.007552	0.008347	-0.094543	225.4902380564954	1.148172	1.147890	1.1625823429907693	1.162299679286154	1.089605567136923	1.0893248945372116
0.007554	0.008087	-0.096283	218.5172210564954	1.146612	1.146339	1.1610261592892308	1.1607524954088462	1.0880493834353846	1.0877777106599038
0.007555	0.007767	-0.098053	209.9034940564954	1.145022	1.144760	1.1594380674384617	1.1591754034701924	1.0864612915846155	1.08620061872125
0.007556	0.007278	-0.100128	196.7778150564954	1.143401	1.143155	1.1578189755876922	1.1575723115315384	1.084842199733846	1.084597526782596
0.007557	0.006897	-0.102051	186.5233780564954	1.141747	1.141514	1.1561668837369232	1.1559332195928846	1.0831901078830768	1.0829584348439423
0.007559	0.006699	-0.104218	181.1910710564954	1.140058	1.139832	1.1544817000353846	1.154255035715577	1.0815049241815382	1.0812802509666346
0.007560	0.006287	-0.106567	170.1162800564954	1.138332	1.138120	1.1527576081846154	1.152544943776923	1.0797808323307692	1.0795701590279807
0.007561	0.005829	-0.108826	157.8109560564954	1.136569	1.136372	1.1509965163338463	1.1507988518382692	1.0780197404799998	1.0778240670893269
0.007562	0.005554	-0.111206	150.4277610564954	1.134766	1.134578	1.1491954244830769	1.1490067598996154	1.0762186486292307	1.076031975150673
0.007564	0.005249	-0.113953	142.2242120564954	1.132920	1.132743	1.1473532407815386	1.1471755760223077	1.0743764649276923	1.0742007912733653
0.007565	0.004715	-0.116699	127.8680000564954	1.131030	1.130870	1.1454651489307692	1.145304484083654	1.072488373076923	1.0723296993347116
0.007566	0.004379	-0.119385	118.8440960564954	1.129095	1.128947	1.14353205708	1.1433833921449998	1.0705552812261536	1.0704086073960575
0.007567	0.004166	-0.122162	113.1016110564954	1.127116	1.126975	1.141554965229231	1.1414133002063462	1.0685781893753847	1.0684385154574039
0.007569	0.003632	-0.125031	98.7454000564954	1.125090	1.124967	1.1395327815276923	1.1394091163290385	1.0665560056738461	1.0664343315800962
0.007570	0.003357	-0.128052	91.3622050564954	1.123016	1.122903	1.1374606896769233	1.1373470243903847	1.0644839138230768	1.0643722396414423
0.007571	0.002991	-0.130951	81.5179460564954	1.120894	1.120793	1.135340597826154	1.1352389324517307	1.0623638219723075	1.0622641477027883
0.007572	0.002670	-0.134155	72.9042190564954	1.118720	1.118630	1.1331685059753847	1.133077840513077	1.0601917301215384	1.0601030557641347
0.007574	0.002274	-0.137543	62.2396050564954	1.116491	1.116415	1.130943322273846	1.1308666566357692	1.0579665464199999	1.0578918718868269
0.007575	0.002014	-0.141083	55.2665880564954	1.114206	1.114138	1.128660230423077	1.1285915646971154	1.0556834545692309	1.055616779948173
0.007576	0.001572	-0.144623	43.3714410564954	1.111863	1.111809	1.1263191385723077	1.1262644727584616	1.0533423627184613	1.0532896880095193
0.007577	0.001160	-0.148285	32.2966500564954	1.109460	1.109420	1.1239180467215384	1.1238773808198077	1.0509412708676922	1.0509025960708653
0.007579	0.000900	-0.152222	25.323633056495403	1.106993	1.106963	1.1214548630199999	1.1214241969424998	1.0484780871661536	1.0484494121935575
0.007580	0.000626	-0.156250	17.940438056495402	1.104461	1.104440	1.1189247711692307	1.1189031050038463	1.0459479953153843	1.045928320254904
0.007581	7.629395E-5	-0.160645	3.1740490564954027	1.101858	1.101855	1.1163236793184617	1.1163200130651925	1.0433469034646152	1.04334522831625
0.007582	-0.000198	-0.165314	-4.209144943504597	1.099179	1.099185	1.1136465874676922	1.1136519211265385	1.0406698116138458	1.0406771363775962
0.007584	-0.000381	-0.170441	-9.131274943504597	1.096417	1.096430	1.110888403766154	1.1109007372492308	1.0379116279123077	1.0379259525002884
0.007585	-0.000824	-0.175751	-21.026420943504597	1.093569	1.093597	1.1080423119153846	1.108069645310577	1.0350655360615382	1.0350948605616346
0.007586	-0.001297	-0.181366	-33.7419229435046	1.090629	1.090673	1.1051042200646155	1.105147553371923	1.032127444210769	1.0321727686229807
0.007587	-0.001465	-0.187592	-38.2538749435046	1.087589	1.087638	1.1020661282138462	1.1021144614332694	1.0290893523599998	1.029139676684327
0.007589	-0.001862	-0.194336	-48.9184889435046	1.084438	1.084501	1.0989189445123078	1.0989812775559615	1.0259421686584616	1.0260064928070192
0.007590	-0.002258	-0.201996	-59.5831039435046	1.081164	1.081241	1.0956468526615386	1.0957231856173075	1.0226700768076924	1.0227484008683652
0.007591	-0.002487	-0.210083	-65.7357659435046	1.077759	1.077843	1.0922437608107691	1.092327093678654	1.0192669849569227	1.0193523089297116
0.007592	-0.002731	-0.218811	-72.2986049435046	1.074211	1.074303	1.08869766896	1.08878900174	1.0157208931061539	1.0158142169910576
0.007594	-0.003143	-0.228973	-83.3733969435046	1.070498	1.070604	1.0849884852584615	1.0850938178626923	1.0120117094046153	1.01211903311375
0.007595	-0.003464	-0.240479	-91.9871239435046	1.066598	1.066715	1.0810903934076923	1.0812067259240385	1.008113617553846	1.0082319411750962
0.007596	-0.003708	-0.253265	-98.5499629435046	1.062492	1.062617	1.0769863015569232	1.0771106339853846	1.004009525703077	1.0041358492364423
0.007597	-0.003967	-0.267517	-105.5229799435046	1.058157	1.058291	1.0726532097061539	1.0727865420467309	0.9996764338523075	0.9998117572977885
0.007599	-0.004333	-0.281891	-115.3672389435046	1.053588	1.053734	1.0680880260046155	1.068233358169423	0.9951112501507692	0.9952585734204806
0.007600	-0.004532	-0.297333	-120.6995469435046	1.048768	1.048921	1.063269934153846	1.0634222662307693	0.9902931582999998	0.9904474814818269
0.007601	-0.004868	-0.313873	-129.7234509435046	1.043683	1.043847	1.058186842303077	1.0583501742921153	0.9852100664492306	0.9853753895431729
0.007602	-0.005188	-0.330719	-138.3371779435046	1.038321	1.038496	1.052826750452308	1.0530010823534617	0.9798499745984616	0.9800262976045193
0.007604	-0.005325	-0.349030	-142.0287749435046	1.032662	1.032842	1.0471715667507693	1.047350898476154	0.974194790896923	0.9743761137272116
0.007605	-0.005569	-0.369080	-148.5916149435046	1.026678	1.026866	1.0411894749000001	1.0413768065375	0.9682126990461538	0.9684020217885576
0.007606	-0.005951	-0.390778	-158.8460509435046	1.020345	1.020546	1.0348583830492308	1.0350587145988461	0.9618816071953845	0.9620839298499038
0.007607	-0.006104	-0.413574	-162.9478259435046	1.013641	1.013847	1.0281562911984616	1.0283616226601924	0.9551795153446153	0.95538683791125
0.007609	-0.006256	-0.437653	-167.0496009435046	1.006551	1.006762	1.021070107496923	1.0212804387828847	0.9480933316430767	0.9483056540339423
0.007610	-0.006607	-0.462006	-176.4836829435046	0.999067	0.999290	1.0135880156461539	1.0138103468442308	0.9406112397923075	0.9408355620952884
0.007611	-0.006836	-0.486023	-182.6363449435046	0.991193	0.991424	1.0057159237953848	1.0059462549055769	0.9327391479415384	0.9329714701566345
0.007612	-0.006989	-0.510284	-186.7381189435046	0.982925	0.983161	0.9974498319446155	0.997685162966923	0.9244730560907691	0.9247103782179806
0.007614	-0.007233	-0.534760	-193.3009589435046	0.974265	0.974509	0.988793648243077	0.9890369790896154	0.9158168723892307	0.916062194340673
0.007615	-0.007538	-0.558350	-201.5045079435046	0.965221	0.965476	0.9797515563923077	0.9800058871509616	0.9067747805384614	0.9070311024020192
0.007616	-0.007690	-0.581207	-205.6062829435046	0.955808	0.956068	0.9703404645415385	0.9705997952123078	0.8973636886876922	0.8976250104633654
0.007617	-0.007904	-0.603241	-211.3487669435046	0.946039	0.946306	0.9605733726907693	0.9608397032736539	0.8875965968369229	0.8878649185247115
0.007619	-0.008286	-0.623749	-221.6032039435046	0.935938	0.936218	0.9504761889892309	0.9507555193963462	0.8774994131353846	0.8777807346474038
0.007620	-0.008575	-0.643097	-229.3965759435046	0.925524	0.925814	0.9400640971384616	0.9403534274576923	0.8670873212846153	0.86737864270875
0.007621	-0.008850	-0.660767	-236.7797709435046	0.914823	0.915122	0.9293650052876924	0.9296633355190385	0.8563882294338461	0.8566885507700961
0.007622	-0.009232	-0.677032	-247.03420694350459	0.903860	0.904172	0.9184039134369232	0.9187152435803846	0.8454271375830769	0.8457404588314422
0.007624	-0.009460	-0.691528	-253.1868689435046	0.892661	0.892981	0.9072087297353847	0.9075280597030769	0.8342319538815384	0.8345532749541346
0.007625	-0.009796	-0.704529	-262.2107739435046	0.881253	0.881584	0.8958026378846154	0.8961329677644231	0.8228258620307691	0.8231581830154807
0.007626	-0.010223	-0.715607	-273.69574294350457	0.869663	0.870009	0.8842145460338462	0.8845598758257693	0.8112377701799999	0.811585091076827
0.007627	-0.010559	-0.725494	-282.7196469435046	0.857915	0.858272	0.872468454183077	0.8728247838871155	0.7994916783292306	0.7998499991381731
0.007629	-0.010849	-0.733582	-290.5130189435046	0.846035	0.846401	0.8605922704815385	0.8609576000098077	0.7876154946276922	0.7879828152608653
0.007630	-0.011322	-0.740356	-303.2285209435046	0.834044	0.834427	0.8486031786307693	0.8489855080711539	0.775626402776923	0.7760107233222115
0.007631	-0.011795	-0.745789	-315.9440219435046	0.821966	0.822364	0.83652708678	0.8369244161325	0.7635503109261537	0.7639496313835576
0.007632	-0.012085	-0.749939	-323.73739394350457	0.809820	0.810229	0.8243829949292308	0.8247913241938462	0.7514062190753845	0.7518165394449038
0.007634	-0.012421	-0.752777	-332.7612989435046	0.797628	0.798048	0.8121948112276923	0.8126141403165384	0.739218035373846	0.7396393555675961
0.007635	-0.013046	-0.754608	-349.5785749435046	0.785405	0.785846	0.7999737193769232	0.8004140483778847	0.7269969435230769	0.7274392636289423
0.007636	-0.013382	-0.755707	-358.6024789435046	0.773164	0.773616	0.7877346275261539	0.7881859564392307	0.7147578516723075	0.7152111716902884
0.007637	-0.013748	-0.756378	-368.4467379435046	0.760912	0.761377	0.7754845356753847	0.7759488645005769	0.7025077598215383	0.7029740797516345
0.007639	-0.014236	-0.756378	-381.5724179435046	0.748659	0.749140	0.7632353519738462	0.7637156806232693	0.6902585761199999	0.690740895874327
0.007640	-0.014725	-0.756317	-394.6980969435046	0.736407	0.736904	0.750985260123077	0.7514815886846155	0.6780084842692307	0.6785068039356731
0.007641	-0.015152	-0.756195	-406.1830659435046	0.724158	0.724669	0.7387381682723078	0.7392484967459616	0.6657613924184614	0.6662737119970192
0.007642	-0.015533	-0.755676	-416.43750194350457	0.711915	0.712440	0.7264970764215385	0.7270214048073077	0.6535203005676922	0.6540466200583653
0.007644	-0.016068	-0.755219	-430.7937139435046	0.699681	0.700224	0.7142668927200001	0.71480922093	0.6412901168661538	0.6418344361810576
0.007645	-0.016525	-0.754639	-443.0990379435046	0.687456	0.688014	0.7020438008692308	0.7026011289913462	0.6290670250153845	0.6296263442424038
0.007646	-0.016876	-0.754089	-452.5331199435046	0.675240	0.675810	0.6898297090184615	0.6903990370526923	0.6168529331646152	0.61742425230375
0.007647	-0.017349	-0.753265	-465.2486209435046	0.663037	0.663623	0.6776286171676924	0.6782139451140384	0.6046518413138461	0.6052391603650961
0.007649	-0.017746	-0.752350	-475.9132359435046	0.650850	0.651449	0.6654454334661539	0.6660437612367307	0.5924686576123076	0.5930689764877883
0.007650	-0.018188	-0.751282	-487.80838194350457	0.638678	0.639293	0.6532753416153847	0.6538896692980769	0.5802985657615384	0.5809148845491345
0.007651	-0.018707	-0.750366	-501.7544159435046	0.626523	0.627155	0.6411222497646155	0.6417535773594231	0.5681454739107692	0.5687787926104807
0.007652	-0.019119	-0.749268	-512.8292079435046	0.614385	0.615031	0.6289861579138462	0.6296314854207693	0.5560093820599998	0.5566567006718269
0.007654	-0.019440	-0.748077	-521.4429349435046	0.602266	0.602922	0.6168709742123077	0.6175263015434616	0.5438941983584614	0.5445515167945192
0.007655	-0.020004	-0.747070	-536.6195009435046	0.590164	0.590840	0.6047708823615385	0.6054462096048078	0.5317941065076922	0.5324714248558654
0.007656	-0.020401	-0.745605	-547.2841149435046	0.578084	0.578773	0.5926927905107693	0.5933811176661539	0.519716014656923	0.5204063329172115
0.007657	-0.020782	-0.744507	-557.5385519435046	0.566024	0.566726	0.5806346986600001	0.5813360257275	0.5076579228061537	0.5083612409785576
0.007659	-0.021210	-0.743073	-569.0235209435046	0.553986	0.554702	0.5686005149584615	0.5693158418501924	0.4956237391046152	0.49634105710125
0.007660	-0.021713	-0.741791	-582.5593779435046	0.541969	0.542703	0.5565854231076924	0.5573187499115385	0.4836086472538461	0.48434396516259615
0.007661	-0.022079	-0.740356	-592.4036369435046	0.529976	0.530722	0.5445943312569231	0.5453396579728846	0.4716175554030768	0.47236487322394227
0.007662	-0.022461	-0.738739	-602.6580739435046	0.518008	0.518767	0.5326282394061539	0.5333865660342307	0.45965146355230757	0.46041178128528837
0.007664	-0.022949	-0.737183	-615.7837529435046	0.506066	0.506841	0.5206900557046155	0.5214643821569231	0.44771327985076914	0.4484895974079808
0.007665	-0.023499	-0.735443	-630.5501419435046	0.494152	0.494945	0.5087779638538462	0.5095702902182693	0.4358011879999999	0.4365955054693269
0.007666	-0.023712	-0.733795	-636.2926259435046	0.482264	0.483065	0.496891872003077	0.4976921982796154	0.4239150961492307	0.42471741353067305
0.007667	-0.024216	-0.732178	-649.8284829435046	0.470403	0.471221	0.4850327801523078	0.48585010634096154	0.41205600429846145	0.4128753215920192
0.007669	-0.024734	-0.730408	-663.7745169435046	0.458570	0.459405	0.47320359645076926	0.4740379224636539	0.40022682059692294	0.4010631377147115
0.007670	-0.025009	-0.728821	-671.1577109435046	0.446764	0.447609	0.46139950460000007	0.462243830525	0.38842272874615374	0.38926904577605764
0.007671	-0.025452	-0.726807	-683.0528579435046	0.434989	0.435849	0.4496264127492309	0.45048573858634616	0.37664963689538455	0.3775109538374038
0.007672	-0.025970	-0.725037	-696.9988919435046	0.423244	0.424121	0.4378833208984616	0.43875964664769235	0.3649065450446153	0.36578486189875
0.007674	-0.026337	-0.723083	-706.8431509435046	0.411530	0.412419	0.4261731371969231	0.42706146277038465	0.3531963613430768	0.3540866780214423
0.007675	-0.026718	-0.721100	-717.0975879435045	0.399848	0.400750	0.4144930453461539	0.4153943708317308	0.34151626949230757	0.34241958608278844
0.007676	-0.027161	-0.719177	-728.9927349435046	0.388197	0.389115	0.4028439534953847	0.40376127889307695	0.3298671776415384	0.3307864941441346
0.007677	-0.027695	-0.717194	-743.3489459435046	0.376579	0.377514	0.3912278616446154	0.3921621869544231	0.3182510857907691	0.31918740220548075
0.007679	-0.027954	-0.715210	-750.3219629435046	0.364993	0.365937	0.379645677943077	0.3805890030771154	0.3066689020892307	0.30761421832817304
0.007680	-0.028427	-0.713043	-763.0374649435046	0.353441	0.354401	0.36809558609230775	0.36905491113846156	0.2951188102384614	0.2960801263895192
0.007681	-0.028885	-0.711060	-775.3427889435046	0.341922	0.342898	0.35657849424153854	0.3575538191998077	0.2836017183876922	0.28457903445086535
0.007682	-0.029266	-0.708771	-785.5972259435046	0.330440	0.331428	0.34509840239076933	0.3460857272611539	0.272121626536923	0.2731109425122115
0.007684	-0.029648	-0.706604	-795.8516619435046	0.318993	0.319994	0.33365521868923087	0.3346555433838462	0.26067844283538455	0.2616807586349038
0.007685	-0.030243	-0.704437	-811.8485839435047	0.307581	0.308603	0.32224512683846157	0.32326645144519234	0.24926835098461525	0.25029166669624997
0.007686	-0.030533	-0.702087	-819.6419559435046	0.296207	0.297238	0.31087303498769236	0.31190335950653847	0.23789625913384604	0.2389285747575961
0.007687	-0.030838	-0.699921	-827.8455049435046	0.284868	0.285910	0.29953594313692317	0.30057726756788467	0.22655916728307685	0.2276024828189423
0.007689	-0.031387	-0.697693	-842.6118939435046	0.273566	0.274626	0.28823775943538466	0.28929708369057694	0.21526098358153833	0.21632229894163457
0.007690	-0.031860	-0.695404	-855.3273949435046	0.262300	0.263376	0.27697366758461545	0.2780489917519231	0.20399689173076913	0.20507420700298074
0.007691	-0.032089	-0.693085	-861.4800569435046	0.251072	0.252156	0.2657475757338462	0.26683089981326924	0.1927707998799999	0.19385611506432687
0.007692	-0.032593	-0.690857	-875.0159139435046	0.239880	0.240981	0.254557483883077	0.2556578078746154	0.18158070802923065	0.18268302312567303
0.007694	-0.033066	-0.688538	-887.7314159435045	0.228726	0.229843	0.24340730018153853	0.2445236239973077	0.1704305243276922	0.17154883924836534
0.007695	-0.033401	-0.686310	-896.7553199435046	0.217608	0.218736	0.2322912083307693	0.23341853205865387	0.15931443247692298	0.1604437473097115
0.007696	-0.033798	-0.683929	-907.4199339435046	0.206528	0.207669	0.22121311648000005	0.22235344012000002	0.14823634062615373	0.14937865537105766
0.007697	-0.034271	-0.681671	-920.1354359435046	0.195485	0.196642	0.21017202462923082	0.2113283481813462	0.1371952487753845	0.13835356343240382
0.007699	-0.034653	-0.679352	-930.3898719435045	0.184480	0.185650	0.19917084092769238	0.2003401643040385	0.12619406507384606	0.12736537955509614
0.007700	-0.035034	-0.676880	-940.6443089435046	0.173514	0.174697	0.18820674907692314	0.18938907236538463	0.11522997322307682	0.11641428761644226
0.007701	-0.035477	-0.674438	-952.5394559435045	0.162587	0.163786	0.1772816572261539	0.17847998042673077	0.10430488137230759	0.1055051956777884
0.007702	-0.035873	-0.672180	-963.2040699435046	0.151698	0.152910	0.1663945653753847	0.16760588848807695	0.09341778952153837	0.09463110373913458
0.007704	-0.036270	-0.669861	-973.8686839435046	0.140846	0.142072	0.1555463816738462	0.15677170461076925	0.08256960581999989	0.08379691986182689
0.007705	-0.036697	-0.667542	-985.3536529435046	0.130032	0.131272	0.14473428982307698	0.14597361267211542	0.07175751396923066	0.07299882792317305
0.007706	-0.037109	-0.665161	-996.4284449435046	0.119257	0.120510	0.13396119797230777	0.13521352073346157	0.060984422118461445	0.062238735984519206
0.007707	-0.037476	-0.662720	-1006.2727039435046	0.108520	0.109786	0.12322610612153853	0.12449142879480771	0.05024933026769221	0.05151664404586534
0.007709	-0.037842	-0.660370	-1016.1169639435046	0.097822	0.099101	0.11253192242000007	0.11381024491750003	0.03955514656615375	0.04083546016855766
0.007710	-0.038361	-0.658051	-1030.0629979435046	0.087162	0.088458	0.10187383056923084	0.10316915297884617	0.02889705471538452	0.030194368229903804
0.007711	-0.038651	-0.655579	-1037.8563699435047	0.076541	0.077847	0.0912547387184616	0.09256006104019233	0.018277962864615277	0.019585276291249967
0.007712	-0.039032	-0.653229	-1048.1108059435046	0.065959	0.067278	0.08067464686769238	0.0819929691015385	0.007697871013846058	0.009018184352596131
0.007714	-0.039597	-0.650757	-1063.2873729435046	0.055417	0.056755	0.0701364631661539	0.0714737852242308	-0.0028403126876924145	-0.0015009995247115687
0.007715	-0.039948	-0.648285	-1072.7214549435046	0.044914	0.046264	0.05963537131538468	0.06098469328557695	-0.013341404538461638	-0.011990091463365417
0.007716	-0.040176	-0.645935	-1078.8741169435045	0.034450	0.035808	0.04917327946461545	0.0505306013469231	-0.02380349638923087	-0.022444183402019265
0.007717	-0.040741	-0.643555	-1094.0506829435046	0.024025	0.025401	0.038750187613846215	0.040125509408269255	-0.034226588240000105	-0.03284927534067311
0.007719	-0.041138	-0.641083	-1104.7152969435047	0.013639	0.015029	0.02836800391230776	0.029757325530961568	-0.04460877194153856	-0.0432174592179808
0.007720	-0.041489	-0.638672	-1114.1493789435046	0.003293	0.004694	0.018023912061538527	0.01942423359230772	-0.05495286379230779	-0.05355055115663465
0.007721	-0.041885	-0.636292	-1124.8139929435047	-0.007015	-0.005601	0.007717820210769296	0.009131141653653873	-0.06525895564307703	-0.06384364309528849
0.007722	-0.042297	-0.633911	-1135.8887849435046	-0.017285	-0.015856	-0.0025502716399999348	-0.0011219502849999733	-0.07552704749384626	-0.07409673503394235
0.007724	-0.042709	-0.631470	-1146.9635769435047	-0.027515	-0.026072	-0.012776455341538397	-0.011334134162307666	-0.08575323119538472	-0.08430891891125003
0.007725	-0.043030	-0.629181	-1155.5773029435045	-0.037707	-0.036254	-0.022966547192307625	-0.021514226100961514	-0.09594332304615394	-0.09448901084990388
0.007726	-0.043503	-0.626709	-1168.2928049435045	-0.047860	-0.046391	-0.03311763904307686	-0.03164931803961536	-0.10609441489692317	-0.10462410278855773
0.007727	-0.043869	-0.624237	-1178.1370639435047	-0.057973	-0.056491	-0.04322873089384609	-0.0417474099782692	-0.11620550674769241	-0.11472219472721157
0.007729	-0.044235	-0.621826	-1187.9813239435045	-0.068047	-0.066552	-0.05329891459538455	-0.0518045938555769	-0.12627569044923087	-0.12477937860451926
0.007730	-0.044708	-0.619446	-1200.6968249435047	-0.078082	-0.076572	-0.06333200644615378	-0.061822685794230746	-0.1363087823000001	-0.13479747054317312
0.007731	-0.045135	-0.617126	-1212.1817939435045	-0.088079	-0.086555	-0.07332709829692302	-0.0718037777328846	-0.14630387415076934	-0.14477856248182697
0.007732	-0.045410	-0.614746	-1219.5649889435047	-0.098038	-0.096504	-0.08328419014769224	-0.08175086967153844	-0.15626096600153855	-0.1547256544204808
0.007734	-0.045898	-0.612427	-1232.6906679435046	-0.107960	-0.106409	-0.0932023738492307	-0.09165205354884613	-0.166179149703077	-0.1646268382977885
0.007735	-0.046310	-0.610107	-1243.7654599435045	-0.117843	-0.116279	-0.10308346569999993	-0.10152014548749996	-0.17606024155384625	-0.17449493023644233
0.007736	-0.046524	-0.607727	-1249.5079439435046	-0.127689	-0.126117	-0.11292755755076916	-0.11135623742615383	-0.18590433340461548	-0.1843310221750962
0.007737	-0.046936	-0.605316	-1260.5827359435045	-0.137495	-0.135909	-0.1227316494015384	-0.12114632936480767	-0.19570842525538473	-0.19412111411375005
0.007739	-0.047485	-0.602997	-1275.3491249435046	-0.147263	-0.145659	-0.13249583310307686	-0.13089251324211537	-0.20547260895692318	-0.20386729799105774
0.007740	-0.047836	-0.600647	-1284.7832069435046	-0.156994	-0.155378	-0.1422249249538461	-0.1406096051807692	-0.2152017008076924	-0.21358438992971157
0.007741	-0.048111	-0.598267	-1292.1664009435046	-0.166686	-0.165061	-0.15191501680461533	-0.15029069711942306	-0.22489179265846165	-0.22326548186836542
0.007742	-0.048553	-0.596039	-1304.0615479435046	-0.176342	-0.174702	-0.16156910865538454	-0.1599297890580769	-0.23454588450923086	-0.23290457380701926
0.007744	-0.049026	-0.593750	-1316.7770489435045	-0.185960	-0.184304	-0.171183292356923	-0.16952797293538457	-0.24416006821076933	-0.24250275768432694
0.007745	-0.049316	-0.591278	-1324.5704209435046	-0.195540	-0.193874	-0.18076138420769222	-0.17909606487403842	-0.25373816006153854	-0.25207084962298076
0.007746	-0.049744	-0.589020	-1336.0553899435047	-0.205082	-0.203401	-0.19030147605846146	-0.1886211568126923	-0.2632782519123078	-0.2615959415616347
0.007747	-0.050171	-0.586639	-1347.5403589435045	-0.214585	-0.212891	-0.1998025679092307	-0.1981092487513461	-0.272779343763077	-0.2710840335002885
0.007749	-0.050568	-0.584351	-1358.2049739435047	-0.224052	-0.222344	-0.20926575161076916	-0.20755843262865384	-0.2822425274646155	-0.2805332173775962
0.007750	-0.050934	-0.582153	-1368.0492329435046	-0.233483	-0.231762	-0.2186948434615384	-0.21697452456730765	-0.2916716193153847	-0.28994930931625
0.007751	-0.051315	-0.579803	-1378.3036699435047	-0.242876	-0.241143	-0.22808593531230764	-0.2263536165059615	-0.30106271116615396	-0.2993284012549039
0.007752	-0.051712	-0.577576	-1388.9682839435045	-0.252232	-0.250485	-0.23744002716307688	-0.23569370844461537	-0.3104168030169232	-0.3086684931935577
0.007754	-0.052078	-0.575134	-1398.8125429435047	-0.261550	-0.259791	-0.24675421086461533	-0.24499589232192304	-0.3197309867184617	-0.3179706770708654
0.007755	-0.052460	-0.572937	-1409.0669799435045	-0.270832	-0.269060	-0.2560343027153846	-0.2542629842605769	-0.3290110785692309	-0.3272377690095193
0.007756	-0.052887	-0.570709	-1420.5519489435046	-0.280077	-0.278290	-0.2652773945661538	-0.26349107619923073	-0.3382541704200001	-0.3364658609481731
0.007757	-0.053146	-0.568329	-1427.5249659435046	-0.289284	-0.287489	-0.274482486416923	-0.2726881681378846	-0.34745926227076934	-0.34566295288682697
0.007759	-0.053650	-0.566162	-1441.0608229435045	-0.298456	-0.296644	-0.28365067011846146	-0.2818393520151923	-0.3566274459723078	-0.35481413676413465
0.007760	-0.054031	-0.563965	-1451.3152589435047	-0.307592	-0.305767	-0.2927847619692307	-0.2909604439538461	-0.365761537823077	-0.3639352287027885
