Repository: pietracorvo/HystAPI

# Example data

The example data in this folder is from measurements performed during my physics bachelor.

The material is **FeSi3** (iron with 3% silicon), aka 'electrical steel', the standard material for ring cores in trafos. 

Four of the five samples where treated with high pressure torison (HPT, 20 rotations at 20GPa), to achieve nanocristallisation of the grains, which has a huge impact on the magnetic properties of the material. The HPT deformation was done at 77K (under liquid nitrogen) and at 293K (at room temperature). Afterwards some samples were heat treated at a temperature of 493K (for two hours) to anneal defects from the deformation process.

The five samples are:

File: testData/FeSi3_annealed/G1_919V_100Hz_800000Fs.txt (part 23 of 57)
--------------------------
t	U1	U2	H	B_raw	J_raw	B_drift	 J_drift	B_corr	J_corr
0.007744	-0.347580	0.006104	-9343.46941866301	-1.392910	-1.381169	-1.3787333777092308	-1.3669920448661539	-1.4413538745671515	-1.429612389697933
0.007745	-0.347351	0.006165	-9337.316756663009	-1.392810	-1.381076	-1.3786315470503607	-1.3668972141643028	-1.4412520439082814	-1.4295175589960818
0.007746	-0.347137	0.006226	-9331.574271663008	-1.392709	-1.380983	-1.3785287163914903	-1.3668023834624519	-1.4411492132494113	-1.429422728294231
0.007747	-0.346985	0.006226	-9327.47249666301	-1.392609	-1.380887	-1.37842688573262	-1.366704552760601	-1.4410473825905408	-1.42932489759238
0.007749	-0.346878	0.006134	-9324.60125466301	-1.392509	-1.380791	-1.3783232244148798	-1.366604891356899	-1.4409437212728005	-1.4292252361886781
0.007750	-0.346588	0.006256	-9316.80788266301	-1.392408	-1.380700	-1.3782203937560096	-1.366512060655048	-1.4408408906139303	-1.429132405486827
0.007751	-0.346420	0.006256	-9312.29593066301	-1.392306	-1.380604	-1.3781165630971395	-1.366414229953197	-1.4407370599550604	-1.429034574784976
0.007752	-0.346344	0.006287	-9310.24504366301	-1.392205	-1.380505	-1.378013732438269	-1.366313399251346	-1.4406342292961898	-1.4289337440831251
0.007754	-0.346085	0.006165	-9303.27202666301	-1.392104	-1.380414	-1.3779090711205288	-1.3662187378476442	-1.4405295679784498	-1.4288390826794233
0.007755	-0.345917	0.006226	-9298.760073663008	-1.392004	-1.380319	-1.3778072404616586	-1.3661219071457933	-1.4404277373195793	-1.4287422519775723
0.007756	-0.345703	0.006256	-9293.01758966301	-1.391902	-1.380225	-1.3777034098027885	-1.3660260764439422	-1.4403239066607094	-1.4286464212757213
0.007757	-0.345535	0.006226	-9288.50563766301	-1.391801	-1.380129	-1.3776005791439183	-1.3659282457420912	-1.4402210760018392	-1.4285485905738702
0.007759	-0.345367	0.006256	-9283.99368466301	-1.391700	-1.380034	-1.3774959178261779	-1.3658295843383894	-1.4401164146840988	-1.4284499291701684
0.007760	-0.345169	0.006256	-9278.66137766301	-1.391599	-1.379939	-1.3773930871673077	-1.3657327536365385	-1.4400135840252286	-1.4283530984683175
0.007761	-0.345016	0.006226	-9274.559603663009	-1.391498	-1.379843	-1.3772902565084373	-1.3656349229346874	-1.439910753366358	-1.4282552677664664
0.007762	-0.344833	0.006256	-9269.63747366301	-1.391396	-1.379748	-1.3771864258495674	-1.3655380922328364	-1.4398069227074881	-1.4281584370646154
0.007764	-0.344620	0.006378	-9263.894988663009	-1.391294	-1.379652	-1.3770807645318268	-1.3654384308291347	-1.4397012613897475	-1.4280587756609138
0.007765	-0.344498	0.006287	-9260.61356966301	-1.391191	-1.379554	-1.3769759338729568	-1.3653386001272836	-1.4395964307308775	-1.4279589449590626
0.007766	-0.344238	0.006287	-9253.64055266301	-1.391090	-1.379461	-1.3768731032140864	-1.3652437694254327	-1.4394936000720073	-1.4278641142572117
0.007767	-0.344116	0.006256	-9250.359132663008	-1.390988	-1.379364	-1.3767692725552163	-1.3651449387235817	-1.439389769413137	-1.4277652835553607
0.007769	-0.343918	0.006378	-9245.02682566301	-1.390885	-1.379267	-1.3766626112374758	-1.3650442773198799	-1.4392831080953967	-1.427664622151659
0.007770	-0.343689	0.006378	-9238.87416366301	-1.390782	-1.379172	-1.3765577805786058	-1.364947446618029	-1.4391782774365267	-1.427567791449808
0.007771	-0.343567	0.006348	-9235.59274366301	-1.390679	-1.379073	-1.3764529499197355	-1.3648466159161778	-1.4390734467776563	-1.4274669607479569
0.007772	-0.343430	0.006317	-9231.901146663009	-1.390577	-1.378975	-1.3763491192608652	-1.364746785214327	-1.438969616118786	-1.427367130046106
0.007774	-0.343170	0.006287	-9224.928129663009	-1.390475	-1.378882	-1.3762434579431249	-1.3646501238106248	-1.4388639548010458	-1.4272704686424038
0.007775	-0.343002	0.006287	-9220.41617766301	-1.390373	-1.378786	-1.3761396272842548	-1.3645522931087741	-1.4387601241421755	-1.4271726379405532
0.007776	-0.342804	0.006317	-9215.08387066301	-1.390271	-1.378691	-1.3760357966253847	-1.3644554624069232	-1.4386562934833056	-1.4270758072387022
0.007777	-0.342743	0.006287	-9213.44316066301	-1.390168	-1.378591	-1.3759309659665144	-1.364353631705072	-1.4385514628244351	-1.426973976536851
0.007779	-0.342438	0.006348	-9205.23961066301	-1.390066	-1.378498	-1.375825304648774	-1.36425697030137	-1.438445801506695	-1.426877315133149
0.007780	-0.342300	0.006378	-9201.548013663009	-1.389963	-1.378400	-1.3757204739899038	-1.3641571395995193	-1.4383409708478245	-1.4267774844312984
0.007781	-0.342133	0.006348	-9197.03606166301	-1.389860	-1.378302	-1.3756156433310338	-1.3640573088976682	-1.4382361401889545	-1.4266776537294472
0.007782	-0.341965	0.006348	-9192.524109663009	-1.389757	-1.378205	-1.3755108126721634	-1.3639584781958172	-1.438131309530084	-1.4265788230275962
0.007784	-0.341736	0.006409	-9186.371447663008	-1.389653	-1.378109	-1.3754031513544231	-1.3638588167921153	-1.438023648212344	-1.4264791616238943
0.007785	-0.341568	0.006409	-9181.85949466301	-1.389549	-1.378011	-1.3752973206955528	-1.3637589860902644	-1.4379178175534735	-1.4263793309220434
0.007786	-0.341370	0.006378	-9176.527187663009	-1.389446	-1.377914	-1.3751924900366825	-1.3636601553884136	-1.4378129868946035	-1.4262805002201926
0.007787	-0.341278	0.006378	-9174.06612366301	-1.389342	-1.377814	-1.3750866593778126	-1.3635583246865626	-1.4377071562357333	-1.4261786695183416
0.007789	-0.341049	0.006439	-9167.913460663009	-1.389238	-1.377717	-1.374978998060072	-1.3634576632828606	-1.4375994949179929	-1.4260780081146396
0.007790	-0.340851	0.006439	-9162.58115366301	-1.389134	-1.377620	-1.374873167401202	-1.3633588325810095	-1.4374936642591227	-1.4259791774127886
0.007791	-0.340637	0.006470	-9156.83866966301	-1.389029	-1.377523	-1.3747663367423317	-1.3632600018791587	-1.4373868336002524	-1.4258803467109378
0.007792	-0.340546	0.006378	-9154.377604663008	-1.388926	-1.377422	-1.3746615060834615	-1.3631571711773076	-1.4372820029413824	-1.4257775160090866
0.007794	-0.340332	0.006409	-9148.63511966301	-1.388822	-1.377325	-1.374553844765721	-1.3630565097736056	-1.437174341623642	-1.4256768546053846
0.007795	-0.340088	0.006470	-9142.07228066301	-1.388717	-1.377229	-1.374447014106851	-1.3629586790717547	-1.4370675109647717	-1.4255790239035337
0.007796	-0.339905	0.006439	-9137.150150663008	-1.388613	-1.377131	-1.3743411834479808	-1.3628588483699038	-1.4369616803059015	-1.4254791932016828
0.007797	-0.339874	0.006409	-9136.329795663009	-1.388509	-1.377028	-1.3742353527891105	-1.3627540176680528	-1.4368558496470314	-1.4253743624998318
0.007799	-0.339523	0.006439	-9126.895713663009	-1.388405	-1.376936	-1.37412769147137	-1.3626583562643508	-1.436748188329291	-1.4252787010961299
0.007800	-0.339386	0.006409	-9123.20411666301	-1.388301	-1.376836	-1.3740218608124999	-1.3625565255624998	-1.4366423576704208	-1.4251768703942789
0.007801	-0.339172	0.006470	-9117.46163266301	-1.388196	-1.376739	-1.3739150301536298	-1.3624576948606488	-1.4365355270115505	-1.4250780396924279
0.007802	-0.339050	0.006409	-9114.18021266301	-1.388092	-1.376639	-1.3738091994947597	-1.362355864158798	-1.4364296963526804	-1.424976208990577
0.007804	-0.338821	0.006531	-9108.02755066301	-1.387987	-1.376541	-1.3737005381770193	-1.3622542027550961	-1.4363210350349402	-1.4248745475868752
0.007805	-0.338593	0.006470	-9101.87488866301	-1.387881	-1.376444	-1.3735927075181489	-1.362155372053245	-1.4362132043760698	-1.4247757168850241
0.007806	-0.338516	0.006500	-9099.82400066301	-1.387776	-1.376341	-1.3734858768592788	-1.3620505413513941	-1.4361063737171995	-1.4246708861831732
0.007807	-0.338333	0.006470	-9094.901871663009	-1.387671	-1.376242	-1.3733790462004087	-1.3619497106495433	-1.4359995430583297	-1.4245700554813223
0.007809	-0.338104	0.006531	-9088.749209663009	-1.387566	-1.376145	-1.3732703848826684	-1.3618490492458413	-1.435890881740589	-1.4244693940776203
0.007810	-0.337952	0.006500	-9084.64743466301	-1.387460	-1.376044	-1.373162554223798	-1.3617462185439904	-1.4357830510817187	-1.4243665633757694
0.007811	-0.337738	0.006500	-9078.904949663009	-1.387355	-1.375946	-1.3730557235649277	-1.3616463878421392	-1.4356762204228484	-1.4242667326739182
0.007812	-0.337646	0.006531	-9076.44388566301	-1.387249	-1.375844	-1.3729478929060577	-1.3615425571402884	-1.4355683897639784	-1.4241629019720674
0.007814	-0.337372	0.006500	-9069.06069066301	-1.387144	-1.375747	-1.372839231588317	-1.3614418957365866	-1.4354597284462378	-1.4240622405683656
0.007815	-0.337173	0.006500	-9063.728383663009	-1.387039	-1.375649	-1.372732400929447	-1.3613420650347354	-1.435352897787368	-1.4239624098665145
0.007816	-0.337006	0.006500	-9059.21643166301	-1.386933	-1.375549	-1.3726245702705768	-1.3612402343328844	-1.4352450671284975	-1.4238605791646635
0.007817	-0.336868	0.006531	-9055.524834663009	-1.386828	-1.375448	-1.3725177396117065	-1.3611374036310335	-1.4351382364696272	-1.4237577484628126
0.007819	-0.336655	0.006470	-9049.78234966301	-1.386723	-1.375350	-1.3724090782939662	-1.3610357422273318	-1.4350295751518871	-1.4236560870591108
0.007820	-0.336426	0.006531	-9043.62968766301	-1.386617	-1.375252	-1.3723012476350962	-1.3609359115254807	-1.4349217444930171	-1.4235562563572597
0.007821	-0.336258	0.006561	-9039.117735663009	-1.386511	-1.375152	-1.372193416976226	-1.3608340808236297	-1.4348139138341467	-1.4234544256554087
0.007822	-0.336090	0.006561	-9034.60578366301	-1.386404	-1.375051	-1.3720845863173556	-1.3607312501217788	-1.4347050831752766	-1.4233515949535578
0.007824	-0.335907	0.006531	-9029.683653663009	-1.386298	-1.374951	-1.3719749249996154	-1.360627588718077	-1.4345954218575363	-1.423247933549856
0.007825	-0.335709	0.006622	-9024.351346663008	-1.386191	-1.374851	-1.371866094340745	-1.360525758016226	-1.4344865911986657	-1.423146102848005
0.007826	-0.335556	0.006531	-9020.24957166301	-1.386085	-1.374750	-1.371758263681875	-1.3604229273143749	-1.4343787605397957	-1.423043272146154
0.007827	-0.335358	0.006592	-9014.917264663009	-1.385979	-1.374650	-1.3716504330230048	-1.3603210966125239	-1.4342709298809257	-1.422941441444303
0.007829	-0.335098	0.006561	-9007.944247663008	-1.385872	-1.374553	-1.3715397717052644	-1.360220435208822	-1.4341602685631853	-1.422840780040601
0.007830	-0.334961	0.006561	-9004.25265066301	-1.385766	-1.374451	-1.3714319410463942	-1.3601166045069712	-1.434052437904315	-1.4227369493387503
0.007831	-0.334839	0.006592	-9000.97123066301	-1.385659	-1.374348	-1.371323110387524	-1.36001177380512	-1.4339436072454448	-1.422632118636899
0.007832	-0.334625	0.006653	-8995.22874666301	-1.385552	-1.374248	-1.3712142797286537	-1.359909943103269	-1.4338347765865747	-1.422530287935048
0.007834	-0.334412	0.006592	-8989.486261663009	-1.385445	-1.374148	-1.3711036184109135	-1.359806281699567	-1.4337241152688343	-1.422426626531346
0.007835	-0.334259	0.006561	-8985.38448666301	-1.385339	-1.374047	-1.3709957877520433	-1.3597034509977164	-1.4336162846099643	-1.4223237958294954
0.007836	-0.334061	0.006531	-8980.05217966301	-1.385233	-1.373948	-1.370887957093173	-1.3596026202958653	-1.4335084539510938	-1.4222229651276443
0.007837	-0.333908	0.006561	-8975.950405663008	-1.385126	-1.373847	-1.370779126434303	-1.3594997895940144	-1.4333996232922237	-1.4221201344257934
0.007839	-0.333679	0.006592	-8969.79774266301	-1.385020	-1.373748	-1.3706694651165623	-1.3593971281903123	-1.433289961974483	-1.4220174730220914
0.007840	-0.333496	0.006592	-8964.875613663009	-1.384913	-1.373647	-1.3705606344576924	-1.3592942974884616	-1.4331811313156133	-1.4219146423202407
0.007841	-0.333359	0.006561	-8961.18401666301	-1.384806	-1.373545	-1.370451803798822	-1.3591904667866106	-1.4330723006567427	-1.4218108116183896
0.007842	-0.333130	0.006622	-8955.03135466301	-1.384699	-1.373446	-1.3703429731399517	-1.3590896360847595	-1.4329634699978726	-1.4217099809165386
0.007844	-0.332977	0.006683	-8950.929579663009	-1.384591	-1.373343	-1.3702313118222114	-1.3589829746810576	-1.432851808680132	-1.4216033195128366
0.007845	-0.332703	0.006653	-8943.54638466301	-1.384483	-1.373244	-1.3701214811633413	-1.3588821439792065	-1.4327419780212622	-1.4215024888109855
0.007846	-0.332596	0.006653	-8940.675142663009	-1.384376	-1.373140	-1.3700126505044712	-1.3587763132773558	-1.4326331473623921	-1.4213966581091348
0.007847	-0.332443	0.006592	-8936.57336766301	-1.384268	-1.373039	-1.369902819845601	-1.3586734825755047	-1.4325233167035218	-1.4212938274072837
0.007849	-0.332169	0.006622	-8929.19017366301	-1.384161	-1.372941	-1.3697921585278605	-1.3585718211718028	-1.4324126553857814	-1.4211921660035818
0.007850	-0.332031	0.006622	-8925.498576663009	-1.384054	-1.372838	-1.3696833278689902	-1.3584669904699518	-1.4323038247269109	-1.4210873353017308
0.007851	-0.331924	0.006561	-8922.62733366301	-1.383948	-1.372735	-1.3695754972101202	-1.358362159768101	-1.4321959940680409	-1.42098250459988
0.007852	-0.331650	0.006622	-8915.24413966301	-1.383840	-1.372637	-1.36946566655125	-1.35826232906625	-1.4320861634091706	-1.4208826738980291
0.007854	-0.331451	0.006622	-8909.911832663009	-1.383733	-1.372537	-1.3693550052335097	-1.358158667662548	-1.4319755020914307	-1.420779012494327
0.007855	-0.331314	0.006653	-8906.22023566301	-1.383625	-1.372434	-1.3692451745746395	-1.358053836960697	-1.4318656714325604	-1.420674181792476
0.007856	-0.331161	0.006653	-8902.118460663009	-1.383518	-1.372331	-1.3691363439157693	-1.357949006258846	-1.4317568407736903	-1.420569351090625
0.007857	-0.330963	0.006622	-8896.78615366301	-1.383410	-1.372230	-1.369026513256899	-1.3578461755569953	-1.43164701011482	-1.4204665203887743
0.007859	-0.330719	0.006683	-8890.22331366301	-1.383302	-1.372130	-1.3689148519391587	-1.3577425141532933	-1.4315353487970794	-1.4203628589850723
0.007860	-0.330582	0.006683	-8886.531716663008	-1.383194	-1.372027	-1.3688050212802885	-1.3576376834514423	-1.4314255181382092	-1.4202580282832213
0.007861	-0.330383	0.006683	-8881.19940966301	-1.383085	-1.371925	-1.368694190621418	-1.3575338527495913	-1.4313146874793388	-1.4201541975813703
0.007862	-0.330139	0.006683	-8874.63656966301	-1.382977	-1.371825	-1.368584359962548	-1.3574320220477405	-1.431204856820469	-1.4200523668795195
0.007864	-0.329987	0.006683	-8870.534795663008	-1.382869	-1.371722	-1.3684726986448075	-1.3573253606440385	-1.4310931955027284	-1.4199457054758176
0.007865	-0.329803	0.006683	-8865.61266566301	-1.382761	-1.371620	-1.3683628679859374	-1.3572215299421875	-1.4309833648438581	-1.4198418747739665
0.007866	-0.329590	0.006714	-8859.870180663009	-1.382652	-1.371518	-1.3682520373270672	-1.3571176992403364	-1.4308725341849882	-1.4197380440721155
0.007867	-0.329407	0.006683	-8854.948051663008	-1.382544	-1.371416	-1.368142206668197	-1.3570138685384854	-1.430762703526118	-1.4196342133702644
0.007869	-0.329239	0.006683	-8850.43609966301	-1.382436	-1.371314	-1.3680305453504567	-1.3569082071347836	-1.4306510422083774	-1.4195285519665626
0.007870	-0.329010	0.006622	-8844.283437663009	-1.382328	-1.371214	-1.3679207146915866	-1.3568063764329326	-1.4305412115495075	-1.4194267212647116
0.007871	-0.328934	0.006714	-8842.23254966301	-1.382220	-1.371108	-1.3678108840327163	-1.3566985457310816	-1.4304313808906373	-1.4193188905628606
0.007872	-0.328735	0.006622	-8836.900242663009	-1.382112	-1.371007	-1.367701053373846	-1.3565957150292307	-1.430321550231767	-1.4192160598610097
0.007874	-0.328491	0.006744	-8830.337403663008	-1.382003	-1.370906	-1.3675883920561058	-1.3564910536255288	-1.4302088889140268	-1.4191113984573078
0.007875	-0.328308	0.006683	-8825.41527366301	-1.381895	-1.370804	-1.3674785613972356	-1.3563872229236777	-1.4300990582551565	-1.4190075677554568
0.007876	-0.328217	0.006683	-8822.95420866301	-1.381786	-1.370699	-1.3673677307383654	-1.3562803922218267	-1.429988227596286	-1.4189007370536058
0.007877	-0.327988	0.006714	-8816.80154666301	-1.381677	-1.370598	-1.3672569000794952	-1.3561775615199758	-1.4298773969374161	-1.4187979063517548
0.007879	-0.327774	0.006744	-8811.05906266301	-1.381568	-1.370496	-1.3671442387617547	-1.356071900116274	-1.4297647356196754	-1.418692244948053
0.007880	-0.327560	0.006714	-8805.316577663009	-1.381459	-1.370394	-1.3670334081028845	-1.355968069414423	-1.4296539049608055	-1.418588414246202
0.007881	-0.327484	0.006775	-8803.265690663009	-1.381350	-1.370287	-1.3669225774440144	-1.355859238712572	-1.429543074301935	-1.418479583544351
0.007882	-0.327179	0.006775	-8795.062140663009	-1.381240	-1.370188	-1.3668107467851442	-1.355758408010721	-1.429431243643065	-1.4183787528425
0.007884	-0.326996	0.006683	-8790.140011663008	-1.381131	-1.370085	-1.366698085467404	-1.3556517466070193	-1.4293185823253247	-1.4182720914387983
0.007885	-0.326874	0.006775	-8786.858591663009	-1.381022	-1.369980	-1.3665872548085336	-1.3555449159051682	-1.4292077516664543	-1.4181652607369473
0.007886	-0.326767	0.006653	-8783.98734966301	-1.380914	-1.369876	-1.3664774241496633	-1.3554390852033174	-1.429097921007584	-1.4180594300350964
0.007887	-0.326447	0.006714	-8775.37362266301	-1.380805	-1.369778	-1.3663665934907934	-1.3553392545014662	-1.428987090348714	-1.4179595993332452
0.007889	-0.326355	0.006714	-8772.912557663009	-1.380697	-1.369672	-1.3662549321730528	-1.3552295930977645	-1.4288754290309735	-1.4178499379295435
0.007890	-0.326096	0.006714	-8765.939540663008	-1.380588	-1.369572	-1.3661441015141826	-1.3551277623959135	-1.4287645983721036	-1.4177481072276925
0.007891	-0.325989	0.006775	-8763.068298663009	-1.380478	-1.369466	-1.3660322708553125	-1.3550199316940625	-1.4286527677132335	-1.4176402765258416
0.007892	-0.325775	0.006775	-8757.325813663008	-1.380368	-1.369364	-1.3659204401964422	-1.3549161009922115	-1.428540937054363	-1.4175364458239905
0.007894	-0.325500	0.006775	-8749.942619663008	-1.380259	-1.369263	-1.3658077788787018	-1.3548114395885094	-1.4284282757366227	-1.4174317844202884
0.007895	-0.325378	0.006714	-8746.661199663009	-1.380150	-1.369158	-1.3656969482198318	-1.3547046088866588	-1.4283174450777527	-1.4173249537184378
0.007896	-0.325226	0.006805	-8742.55942466301	-1.380040	-1.369053	-1.3655851175609615	-1.3545977781848078	-1.4282056144188822	-1.4172181230165868
0.007897	-0.324982	0.006805	-8735.99658566301	-1.379929	-1.368952	-1.3654722869020912	-1.3544949474829566	-1.428092783760012	-1.4171152923147357
0.007899	-0.324799	0.006744	-8731.074455663009	-1.379820	-1.368848	-1.365359625584351	-1.3543872860792547	-1.4279801224422717	-1.4170076309110338
0.007900	-0.324615	0.006775	-8726.15232566301	-1.379710	-1.368745	-1.3652477949254807	-1.354282455377404	-1.4278682917834016	-1.416902800209183
0.007901	-0.324509	0.006805	-8723.281083663009	-1.379600	-1.368638	-1.3651359642666105	-1.354173624675553	-1.4277564611245315	-1.416793969507332
0.007902	-0.324280	0.006775	-8717.128421663008	-1.379490	-1.368536	-1.3650241336077404	-1.3540697939737019	-1.4276446304656614	-1.416690138805481
0.007904	-0.324020	0.006775	-8710.15540466301	-1.379381	-1.368435	-1.36491147229	-1.35396513257	-1.4275319691479207	-1.416585477401779
0.007905	-0.323975	0.006775	-8708.924872663009	-1.379271	-1.368327	-1.3647996416311297	-1.353855301868149	-1.4274201384890506	-1.416475646699928
0.007906	-0.323746	0.006836	-8702.77220966301	-1.379160	-1.368224	-1.3646868109722594	-1.3537504711662982	-1.4273073078301803	-1.4163708159980772
0.007907	-0.323456	0.006836	-8694.97883866301	-1.379049	-1.368123	-1.3645739803133894	-1.353647640464447	-1.42719447717131	-1.416267985296226
0.007909	-0.323334	0.006775	-8691.697418663009	-1.378939	-1.368017	-1.364460318995649	-1.3535379790607451	-1.4270808158535697	-1.4161583238925242
0.007910	-0.323166	0.006866	-8687.18546666301	-1.378828	-1.367912	-1.3643474883367788	-1.353431148358894	-1.4269679851946995	-1.4160514931906731
0.007911	-0.322968	0.006805	-8681.85315966301	-1.378718	-1.367808	-1.3642356576779087	-1.3533253176570432	-1.4268561545358294	-1.4159456624888223
0.007912	-0.322800	0.006805	-8677.34120666301	-1.378608	-1.367704	-1.3641238270190386	-1.3532194869551923	-1.4267443238769593	-1.4158398317869714
0.007914	-0.322601	0.006744	-8672.00889966301	-1.378499	-1.367601	-1.3640111657012979	-1.3531128255514904	-1.4266316625592186	-1.4157331703832694
0.007915	-0.322388	0.006744	-8666.266415663009	-1.378389	-1.367499	-1.363899335042428	-1.3530089948496393	-1.426519831900349	-1.4156293396814184
0.007916	-0.322250	0.006805	-8662.57481766301	-1.378279	-1.367393	-1.3637875043835577	-1.3529011641477884	-1.4264080012414784	-1.4155215089795674
0.007917	-0.322021	0.006775	-8656.42215566301	-1.378169	-1.367291	-1.3636756737246873	-1.3527973334459376	-1.4262961705826083	-1.4154176782777166
0.007919	-0.321823	0.006866	-8651.089848663009	-1.378058	-1.367187	-1.363561012406947	-1.3526896720422354	-1.4261815092648678	-1.4153100168740145
0.007920	-0.321594	0.006775	-8644.93718666301	-1.377948	-1.367085	-1.3634491817480767	-1.3525858413403846	-1.4260696786059976	-1.4152061861721636
0.007921	-0.321487	0.006836	-8642.065944663009	-1.377838	-1.366978	-1.3633373510892066	-1.3524770106385335	-1.4259578479471275	-1.4150973554703126
0.007922	-0.321289	0.006836	-8636.733637663008	-1.377727	-1.366874	-1.3632245204303364	-1.3523711799366827	-1.4258450172882573	-1.4149915247684617
0.007924	-0.321045	0.006836	-8630.17079766301	-1.377616	-1.366771	-1.363109859112596	-1.3522645185329807	-1.4257303559705168	-1.4148848633647597
0.007925	-0.320969	0.006805	-8628.119910663008	-1.377506	-1.366663	-1.3629980284537258	-1.3521546878311297	-1.4256185253116467	-1.4147750326629087
0.007926	-0.320786	0.006805	-8623.19778066301	-1.377396	-1.366559	-1.3628861977948559	-1.3520488571292788	-1.4255066946527766	-1.4146692019610578
0.007927	-0.320511	0.006805	-8615.81458666301	-1.377285	-1.366458	-1.3627733671359856	-1.3519460264274277	-1.4253938639939063	-1.4145663712592067
0.007929	-0.320312	0.006836	-8610.482279663009	-1.377175	-1.366354	-1.3626597058182452	-1.351838365023726	-1.425280202676166	-1.414458709855505
0.007930	-0.320221	0.006836	-8608.02121466301	-1.377064	-1.366247	-1.362546875159375	-1.351729534321875	-1.4251673720172957	-1.414349879153654
0.007931	-0.319977	0.006866	-8601.458374663009	-1.376953	-1.366144	-1.3624340445005048	-1.351624703620024	-1.4250545413584255	-1.414245048451803
0.007932	-0.319824	0.006897	-8597.35660066301	-1.376841	-1.366037	-1.3623202138416346	-1.3515158729181729	-1.4249407106995555	-1.414136217749952
0.007934	-0.319595	0.006836	-8591.20393866301	-1.376730	-1.365934	-1.3622055525238943	-1.3514092115144711	-1.424826049381815	-1.4140295563462502
0.007935	-0.319458	0.006866	-8587.51234066301	-1.376619	-1.365828	-1.362092721865024	-1.3513013808126202	-1.4247132187229448	-1.4139217256443992
0.007936	-0.319275	0.006866	-8582.59021166301	-1.376508	-1.365723	-1.3619798912061538	-1.3511945501107692	-1.4246003880640745	-1.4138148949425482
0.007937	-0.319031	0.006866	-8576.027371663009	-1.376396	-1.365620	-1.3618660605472837	-1.3510897194089182	-1.4244865574052046	-1.4137100642406972
0.007939	-0.318893	0.006866	-8572.33577466301	-1.376285	-1.365513	-1.3617513992295431	-1.3509790580052163	-1.424371896087464	-1.4135994028369954
0.007940	-0.318710	0.006866	-8567.41364466301	-1.376174	-1.365408	-1.3616385685706731	-1.3508722273033653	-1.4242590654285938	-1.4134925721351443
0.007941	-0.318481	0.006866	-8561.260982663009	-1.376063	-1.365304	-1.3615257379118029	-1.3507663966015144	-1.4241462347697236	-1.4133867414332935
0.007942	-0.318298	0.006866	-8556.33885366301	-1.375951	-1.365199	-1.3614119072529325	-1.3506595658996634	-1.4240324041108532	-1.4132799107314424
0.007944	-0.318115	0.006866	-8551.41672366301	-1.375840	-1.365094	-1.3612972459351922	-1.3505509044959616	-1.4239177427931131	-1.4131712493277406
0.007945	-0.318008	0.006897	-8548.54548166301	-1.375729	-1.364986	-1.361184415276322	-1.3504410737941106	-1.4238049121342429	-1.4130614186258896
0.007946	-0.317749	0.006897	-8541.57246466301	-1.375617	-1.364883	-1.361070584617452	-1.3503362430922596	-1.423691081475373	-1.4129565879240387
0.007947	-0.317551	0.006897	-8536.240157663009	-1.375505	-1.364778	-1.3609567539585816	-1.3502294123904086	-1.4235772508165025	-1.4128497572221876
0.007949	-0.317322	0.006836	-8530.087495663009	-1.375394	-1.364675	-1.3608420926408413	-1.3501227509867069	-1.423462589498762	-1.412743095818486
0.007950	-0.317200	0.006866	-8526.80607566301	-1.375283	-1.364568	-1.360729261981971	-1.3500139202848558	-1.4233497588398918	-1.4126342651166348
0.007951	-0.317047	0.006897	-8522.704300663008	-1.375172	-1.364462	-1.360616431323101	-1.3499060895830048	-1.423236928181022	-1.4125264344147839
0.007952	-0.316772	0.006836	-8515.321106663008	-1.375061	-1.364360	-1.3605036006642308	-1.3498022588811538	-1.4231240975221517	-1.4124226037129328
0.007954	-0.316605	0.006836	-8510.80915466301	-1.374950	-1.364255	-1.3603889393464903	-1.3496935974774518	-1.4230094362044112	-1.4123139423092308
0.007955	-0.316544	0.006927	-8509.16844466301	-1.374838	-1.364145	-1.3602751086876201	-1.349581766775601	-1.4228956055455408	-1.41220211160738
0.007956	-0.316238	0.006927	-8500.96489466301	-1.374725	-1.364043	-1.3601602780287498	-1.3494779360737499	-1.4227807748866708	-1.412098280905529
0.007957	-0.316025	0.006927	-8495.22241066301	-1.374613	-1.363938	-1.36004644736988	-1.349371105371899	-1.4226669442278008	-1.4119914502036781
0.007959	-0.315933	0.006927	-8492.76134566301	-1.374501	-1.363829	-1.3599307860521395	-1.349258443968197	-1.4225512829100602	-1.411878788799976
0.007960	-0.315720	0.006927	-8487.018860663009	-1.374389	-1.363724	-1.3598169553932693	-1.3491516132663461	-1.4224374522511902	-1.4117719580981252
0.007961	-0.315521	0.006927	-8481.686553663008	-1.374276	-1.363618	-1.359702124734399	-1.3490437825644952	-1.4223226215923197	-1.4116641273962742
0.007962	-0.315292	0.006927	-8475.53389166301	-1.374164	-1.363514	-1.3595882940755288	-1.348937951862644	-1.4222087909334498	-1.4115582966944231
0.007964	-0.315155	0.006897	-8471.842294663009	-1.374052	-1.363406	-1.3594726327577884	-1.348826290458942	-1.422093129615709	-1.4114466352907211
0.007965	-0.315002	0.006958	-8467.74051966301	-1.373940	-1.363299	-1.3593588020989182	-1.3487174597570912	-1.4219792989568392	-1.4113378045888703
0.007966	-0.314774	0.006927	-8461.58785766301	-1.373828	-1.363194	-1.359244971440048	-1.3486106290552404	-1.4218654682979688	-1.4112309738870195
0.007967	-0.314667	0.006927	-8458.716615663008	-1.373715	-1.363086	-1.3591301407811778	-1.3485007983533894	-1.4217506376390987	-1.4111211431851685
0.007969	-0.314392	0.006927	-8451.33342066301	-1.373603	-1.362983	-1.3590144794634373	-1.3483941369496875	-1.421634976321358	-1.4110144817814665
0.007970	-0.314285	0.006927	-8448.462178663009	-1.373491	-1.362874	-1.3589006488045672	-1.3482833062478363	-1.421521145662488	-1.4109036510796154
0.007971	-0.314117	0.006927	-8443.95022666301	-1.373379	-1.362768	-1.358786818145697	-1.3481754755459856	-1.4214073150036177	-1.4107958203777646
0.007972	-0.313873	0.006897	-8437.38738666301	-1.373267	-1.362664	-1.3586729874868269	-1.3480696448441347	-1.4212934843447478	-1.4106899896759137
0.007974	-0.313629	0.006927	-8430.824547663009	-1.373155	-1.362560	-1.3585573261690864	-1.3479619834404326	-1.4211778230270071	-1.4105823282722116
0.007975	-0.313629	0.006927	-8430.824547663009	-1.373043	-1.362448	-1.3584434955102163	-1.3478481527385817	-1.4210639923681372	-1.4104684975703607
0.007976	-0.313293	0.006897	-8421.80064366301	-1.372931	-1.362348	-1.358329664851346	-1.3477463220367305	-1.4209501617092668	-1.4103666668685095
0.007977	-0.313126	0.006927	-8417.288690663008	-1.372819	-1.362241	-1.358215834192476	-1.3476374913348799	-1.4208363310503969	-1.410257836166659
0.007979	-0.312958	0.006897	-8412.77673866301	-1.372707	-1.362135	-1.3581001728747355	-1.347527829931178	-1.4207206697326562	-1.410148174762957
0.007980	-0.312866	0.006927	-8410.31567366301	-1.372595	-1.362026	-1.3579863422158653	-1.3474169992293268	-1.4206068390737863	-1.4100373440611058
0.007981	-0.312592	0.006958	-8402.93247966301	-1.372482	-1.361922	-1.357871511556995	-1.347311168527476	-1.4204920084149157	-1.409931513359255
0.007982	-0.312347	0.006989	-8396.36963966301	-1.372369	-1.361818	-1.357756680898125	-1.347205337825625	-1.4203771777560457	-1.409825682657404
0.007984	-0.312180	0.006958	-8391.857687663009	-1.372256	-1.361710	-1.3576400195803846	-1.347093676421923	-1.4202605164383053	-1.409714021253702
0.007985	-0.312088	0.006989	-8389.39662266301	-1.372143	-1.361600	-1.3575251889215143	-1.346981845720072	-1.4201456857794352	-1.409602190551851
0.007986	-0.311798	0.006958	-8381.603250663009	-1.372030	-1.361497	-1.3574103582626442	-1.346877015018221	-1.4200308551205651	-1.40949735985
0.007987	-0.311600	0.006927	-8376.270943663008	-1.371918	-1.361392	-1.357296527603774	-1.34677018431637	-1.4199170244616948	-1.409390529148149
0.007989	-0.311493	0.006958	-8373.39970166301	-1.371805	-1.361283	-1.3571798662860335	-1.3466575229126683	-1.4198003631439544	-1.4092778677444473
0.007990	-0.311279	0.006989	-8367.657216663009	-1.371692	-1.361177	-1.3570650356271634	-1.3465496922108173	-1.4196855324850843	-1.4091700370425964
0.007991	-0.311096	0.006958	-8362.73508766301	-1.371579	-1.361070	-1.3569502049682933	-1.3464408615089662	-1.4195707018262143	-1.4090612063407453
0.007992	-0.310913	0.006989	-8357.812957663009	-1.371466	-1.360963	-1.356835374309423	-1.3463320308071152	-1.4194558711673437	-1.4089523756388942
0.007994	-0.310669	0.006897	-8351.250118663009	-1.371354	-1.360859	-1.3567197129916826	-1.3462243694034135	-1.4193402098496035	-1.4088447142351925
0.007995	-0.310608	0.007019	-8349.60940866301	-1.371240	-1.360748	-1.3566038823328124	-1.3461115387015625	-1.4192243791907333	-1.4087318835333416
0.007996	-0.310349	0.007050	-8342.636391663009	-1.371126	-1.360643	-1.3564880516739424	-1.3460047079997115	-1.419108548531863	-1.4086250528314905
0.007997	-0.310135	0.007019	-8336.893906663008	-1.371012	-1.360536	-1.356372221015072	-1.3458958772978604	-1.4189927178729929	-1.4085162221296395
0.007999	-0.309982	0.007080	-8332.79213266301	-1.370898	-1.360427	-1.3562545596973317	-1.3457832158941587	-1.4188750565552524	-1.4084035607259378
0.008000	-0.309875	0.007050	-8329.92088966301	-1.370784	-1.360316	-1.3561387290384614	-1.3456703851923077	-1.4187592258963821	-1.4082907300240868
0.008001	-0.309586	0.007050	-8322.12751766301	-1.370669	-1.360212	-1.3560218983795913	-1.3455645544904566	-1.4186423952375122	-1.4081848993222357
0.008002	-0.309433	0.007080	-8318.025743663009	-1.370555	-1.360102	-1.355906067720721	-1.3454527237886056	-1.418526564578642	-1.4080730686203846
0.008004	-0.309265	0.007019	-8313.51379066301	-1.370441	-1.359994	-1.3557884064029808	-1.3453410623849038	-1.4184089032609015	-1.4079614072166828
0.008005	-0.309143	0.006989	-8310.232371663009	-1.370328	-1.359885	-1.3556735757441105	-1.345230231683053	-1.4182940726020314	-1.407850576514832
0.008006	-0.308838	0.007080	-8302.028821663009	-1.370213	-1.359781	-1.3555567450852402	-1.3451244009812018	-1.418177241943161	-1.4077447458129808
0.008007	-0.308640	0.007080	-8296.69651466301	-1.370099	-1.359673	-1.3554409144263702	-1.3450145702793508	-1.4180614112842909	-1.4076349151111298
0.008009	-0.308563	0.006958	-8294.645627663009	-1.369986	-1.359562	-1.3553242531086296	-1.3448999088756488	-1.4179447499665505	-1.4075202537074278
0.008010	-0.308319	0.007019	-8288.082787663008	-1.369872	-1.359457	-1.3552084224497596	-1.344793078173798	-1.4178289193076803	-1.407413423005577
0.008011	-0.308075	0.007019	-8281.51994866301	-1.369758	-1.359351	-1.3550925917908894	-1.344685247471947	-1.41771308864881	-1.407305592303726
0.008012	-0.307938	0.007080	-8277.828351663009	-1.369644	-1.359241	-1.3549767611320194	-1.344573416770096	-1.4175972579899403	-1.407193761601875
0.008014	-0.307739	0.007050	-8272.49604366301	-1.369529	-1.359134	-1.3548580998142787	-1.3444627553663941	-1.4174785966721997	-1.4070831001981732
0.008015	-0.307556	0.007050	-8267.57391466301	-1.369415	-1.359026	-1.3547422691554087	-1.3443529246645434	-1.4173627660133294	-1.4069732694963224
0.008016	-0.307343	0.007050	-8261.831429663009	-1.369301	-1.358919	-1.3546264384965385	-1.3442440939626923	-1.4172469353544592	-1.4068644387944713
0.008017	-0.307190	0.007019	-8257.72965466301	-1.369187	-1.358810	-1.354510607837668	-1.3441332632608414	-1.417131104695589	-1.4067536080926204
0.008019	-0.306976	0.007050	-8251.98717066301	-1.369073	-1.358703	-1.3543929465199278	-1.3440226018571393	-1.4170134433778485	-1.4066429466889183
0.008020	-0.306808	0.007019	-8247.475218663008	-1.368959	-1.358595	-1.3542771158610576	-1.3439127711552885	-1.4168976127189783	-1.4065331159870675
0.008021	-0.306656	0.007080	-8243.37344366301	-1.368845	-1.358486	-1.3541612852021876	-1.3438019404534376	-1.4167817820601085	-1.4064222852852166
0.008022	-0.306396	0.007019	-8236.400426663009	-1.368731	-1.358381	-1.3540454545433172	-1.3436951097515866	-1.4166659514012379	-1.4063154545833656
0.008024	-0.306244	0.006989	-8232.29865166301	-1.368618	-1.358273	-1.3539287932255768	-1.3435834483478846	-1.4165492900834975	-1.4062037931796636
0.008025	-0.306137	0.007050	-8229.427409663009	-1.368503	-1.358162	-1.3538119625667067	-1.3434706176460336	-1.4164324594246276	-1.4060909624778126
0.008026	-0.305801	0.007111	-8220.40350566301	-1.368388	-1.358058	-1.3536951319078365	-1.3433647869441827	-1.4163156287657572	-1.4059851317759617
0.008027	-0.305649	0.007080	-8216.30173066301	-1.368274	-1.357949	-1.3535793012489663	-1.3432539562423318	-1.416199798106887	-1.4058743010741108
0.008029	-0.305557	0.006958	-8213.840665663009	-1.368161	-1.357839	-1.353462639931226	-1.3431402948386297	-1.4160831367891467	-1.4057606396704088
0.008030	-0.305359	0.007111	-8208.50835866301	-1.368046	-1.357731	-1.3533458092723558	-1.3430304641367787	-1.4159663061302767	-1.4056508089685578
0.008031	-0.305084	0.007111	-8201.12516466301	-1.367931	-1.357625	-1.3532289786134855	-1.342922633434928	-1.4158494754714064	-1.405542978266707
0.008032	-0.304932	0.007080	-8197.023389663009	-1.367816	-1.357515	-1.3531121479546153	-1.342810802733077	-1.415732644812536	-1.405431147564856
0.008034	-0.304825	0.007019	-8194.15214766301	-1.367702	-1.357405	-1.3529944866368748	-1.342697141329375	-1.4156149834947955	-1.405317486161154
0.008035	-0.304596	0.007111	-8187.999485663009	-1.367587	-1.357298	-1.352877655978005	-1.3425883106275238	-1.4154981528359256	-1.4052086554593028
0.008036	-0.304367	0.007141	-8181.846823663009	-1.367471	-1.357190	-1.3527598253191346	-1.3424784799256728	-1.4153803221770556	-1.4050988247574518
0.008037	-0.304199	0.007111	-8177.3348706630095	-1.367356	-1.357080	-1.3526429946602645	-1.3423666492238222	-1.4152634915181852	-1.4049869940556012
0.008039	-0.304047	0.007141	-8173.233096663009	-1.367241	-1.356970	-1.3525243333425239	-1.3422529878201201	-1.4151448302004446	-1.4048733326518992
0.008040	-0.303787	0.007080	-8166.2600796630095	-1.367126	-1.356864	-1.352407502683654	-1.3421451571182692	-1.4150279995415747	-1.4047655019500482
0.008041	-0.303650	0.007111	-8162.568481663009	-1.367010	-1.356753	-1.3522896720247837	-1.3420323264164182	-1.4149101688827046	-1.4046526712481973
0.008042	-0.303421	0.007111	-8156.415819663009	-1.366895	-1.356646	-1.3521728413659133	-1.3419234957145674	-1.4147933382238342	-1.4045438405463464
0.008044	-0.303299	0.007111	-8153.134400663009	-1.366780	-1.356535	-1.3520541800481731	-1.3418088343108654	-1.414674676906094	-1.4044291791426444
0.008045	-0.303101	0.007080	-8147.802093663009	-1.366665	-1.356427	-1.3519373493893028	-1.3416990036090144	-1.4145578462472237	-1.4043193484407934
0.008046	-0.302887	0.007111	-8142.059608663009	-1.366550	-1.356319	-1.3518205187304326	-1.3415891729071634	-1.4144410155883533	-1.4042095177389424
0.008047	-0.302673	0.007080	-8136.317123663009	-1.366435	-1.356211	-1.3517036880715625	-1.3414793422053124	-1.4143241849294834	-1.4040996870370914
0.008049	-0.302536	0.007172	-8132.625526663009	-1.366320	-1.356100	-1.351585026753822	-1.3413646808016106	-1.4142055236117428	-1.4039850256333897
0.008050	-0.302353	0.007050	-8127.703397663009	-1.366205	-1.355991	-1.3514681960949517	-1.3412538500997595	-1.4140886929528724	-1.4038741949315385
0.008051	-0.302155	0.007172	-8122.371089663009	-1.366089	-1.355882	-1.351350365436082	-1.3411430193979086	-1.4139708622940028	-1.4037633642296876
0.008052	-0.301910	0.007141	-8115.808250663009	-1.365973	-1.355775	-1.3512325347772116	-1.3410341886960575	-1.4138530316351323	-1.4036545335278365
0.008054	-0.301819	0.007141	-8113.347185663009	-1.365858	-1.355662	-1.3511138734594712	-1.3409175272923557	-1.4137343703173921	-1.4035378721241347
0.008055	-0.301636	0.007080	-8108.4250556630095	-1.365743	-1.355553	-1.3509970428006008	-1.3408066965905048	-1.4136175396585218	-1.4034270414222838
0.008056	-0.301392	0.007172	-8101.862216663009	-1.365627	-1.355446	-1.3508792121417306	-1.3406978658886537	-1.4134997089996513	-1.4033182107204327
0.008057	-0.301224	0.007141	-8097.3502646630095	-1.365511	-1.355336	-1.3507613814828605	-1.3405860351868029	-1.4133818783407812	-1.403206380018582
0.008059	-0.301102	0.007172	-8094.068844663009	-1.365395	-1.355224	-1.35064172016512	-1.340470373783101	-1.413262217023041	-1.40309071861488
0.008060	-0.300751	0.007172	-8084.6347626630095	-1.365279	-1.355119	-1.35052388950625	-1.34036354308125	-1.4131443863641708	-1.402983887913029
0.008061	-0.300629	0.007141	-8081.353342663009	-1.365163	-1.355008	-1.3504060588473796	-1.340250712379399	-1.4130265557053003	-1.402871057211178
0.008062	-0.300491	0.007141	-8077.661745663009	-1.365047	-1.354897	-1.3502882281885096	-1.340137881677548	-1.4129087250464303	-1.402758226509327
0.008064	-0.300339	0.007080	-8073.559970663009	-1.364932	-1.354787	-1.3501695668707692	-1.3400242202738462	-1.41279006372869	-1.4026445651056252
0.008065	-0.300064	0.007141	-8066.176776663009	-1.364817	-1.354681	-1.350052736211899	-1.3399163895719952	-1.4126732330698197	-1.4025367344037742
0.008066	-0.299957	0.007172	-8063.305534663009	-1.364701	-1.354568	-1.3499349055530288	-1.3398015588701442	-1.4125554024109497	-1.4024219037019232
0.008067	-0.299728	0.007080	-8057.1528726630095	-1.364586	-1.354461	-1.3498180748941586	-1.339692728168293	-1.4124385717520793	-1.4023130730000721
0.008069	-0.299622	0.007172	-8054.281629663009	-1.364470	-1.354349	-1.3496984135764183	-1.3395770667645912	-1.412318910434339	-1.4021974115963702
0.008070	-0.299362	0.007172	-8047.308612663009	-1.364354	-1.354241	-1.349580582917548	-1.3394672360627404	-1.412201079775469	-1.4020875808945195
0.008071	-0.299225	0.007172	-8043.617015663009	-1.364237	-1.354130	-1.3494617522586778	-1.3393544053608895	-1.4120822491165987	-1.4019747501926685
0.008072	-0.299011	0.007172	-8037.874531663009	-1.364121	-1.354021	-1.3493439215998075	-1.3392435746590383	-1.4119644184577282	-1.4018639194908173
0.008074	-0.298843	0.007172	-8033.362578663009	-1.364005	-1.353910	-1.3492242602820672	-1.3391289132553363	-1.411844757139988	-1.4017492580871154
0.008075	-0.298630	0.007141	-8027.620094663009	-1.363890	-1.353802	-1.349107429623197	-1.3390190825534856	-1.411727926481118	-1.4016394273852646
0.008076	-0.298370	0.007050	-8020.647077663009	-1.363775	-1.353696	-1.348990598964327	-1.3389112518516346	-1.4116110958222476	-1.4015315966834136
0.008077	-0.298248	0.007141	-8017.365657663009	-1.363660	-1.353585	-1.3488737683054568	-1.3387984211497836	-1.4114942651633777	-1.4014187659815627
0.008079	-0.298141	0.007141	-8014.494415663009	-1.363544	-1.353472	-1.3487541069877165	-1.3386817597460816	-1.4113746038456374	-1.4013021045778606
0.008080	-0.297897	0.007172	-8007.931575663009	-1.363428	-1.353365	-1.3486362763288462	-1.3385729290442305	-1.411256773186767	-1.4011932738760096
0.008081	-0.297607	0.007202	-8000.138203663009	-1.363311	-1.353258	-1.3485174456699758	-1.33846409834238	-1.4111379425278967	-1.401084443174159
0.008082	-0.297501	0.007141	-7997.266961663009	-1.363195	-1.353146	-1.3483996150111057	-1.3383502676405288	-1.4110201118690266	-1.4009706124723078
0.008084	-0.297424	0.007202	-7995.216074663009	-1.363079	-1.353032	-1.3482799536933652	-1.3382326062368268	-1.4109004505512859	-1.4008529510686059
0.008085	-0.297119	0.007202	-7987.01252466301	-1.362962	-1.352925	-1.3481611230344952	-1.3381237755349757	-1.4107816198924161	-1.4007441203667548
