Repository: pietracorvo/HystAPI

# Example data

The example data in this folder is from measurements performed during my physics bachelor.

The material is **FeSi3** (iron with 3% silicon), aka 'electrical steel', the standard material for ring cores in trafos. 

Four of the five samples where treated with high pressure torison (HPT, 20 rotations at 20GPa), to achieve nanocristallisation of the grains, which has a huge impact on the magnetic properties of the material. The HPT deformation was done at 77K (under liquid nitrogen) and at 293K (at room temperature). Afterwards some samples were heat treated at a temperature of 493K (for two hours) to anneal defects from the deformation process.

The five samples are:

File: testData/FeSi3_annealed/G1_919V_151Hz_800000Fs.txt (part 23 of 38)
--------------------------
t	U1	U2	H	B_raw	J_raw	B_drift	 J_drift	B_corr	J_corr
0.007704	0.225327	0.013062	6057.569233756466	1.414855	1.407243	1.4289962666415956	1.4213848493286414	1.3592154437834711	1.3516053562781967
0.007705	0.225647	0.013000	6066.182960756466	1.415065	1.407443	1.4292081022161855	1.4215866849788659	1.359427279358061	1.3518071919284211
0.007706	0.225906	0.013031	6073.155977756466	1.415277	1.407645	1.4294219377907755	1.4217905206290902	1.359641114932651	1.3520110275786454
0.007707	0.226181	0.013062	6080.539171756466	1.415488	1.407847	1.4296347733653658	1.4219943562793147	1.3598539505072413	1.35221486322887
0.007709	0.226471	0.012970	6088.332543756466	1.415698	1.408048	1.4298484445145456	1.4221990275797634	1.3600676216564211	1.3524195345293186
0.007710	0.226822	0.013031	6097.766625756466	1.415909	1.408247	1.430061280089136	1.422399863229988	1.3602804572310114	1.3526203701795432
0.007711	0.227005	0.013000	6102.688755756466	1.416120	1.408452	1.430274115663726	1.4226066988802122	1.3604932928056015	1.3528272058297675
0.007712	0.227310	0.013062	6110.892304756467	1.416331	1.408653	1.4304869512383158	1.4228095345304366	1.3607061283801913	1.3530300414799918
0.007714	0.227646	0.013031	6119.916208756466	1.416543	1.408853	1.4307026223874961	1.4230132058308853	1.3609217995293716	1.3532337127804406
0.007715	0.227936	0.013092	6127.7095807564665	1.416755	1.409055	1.4309164579620859	1.4232170414811096	1.3611356351039614	1.3534375484306649
0.007716	0.228119	0.013031	6132.631710756466	1.416966	1.409260	1.431129293536676	1.4234238771313341	1.3613484706785515	1.3536443840808894
0.007717	0.228363	0.013000	6139.194549756467	1.417176	1.409462	1.431341129111266	1.4236277127815584	1.3615603062531416	1.3538482197311137
0.007719	0.228821	0.012939	6151.4998737564665	1.417386	1.409657	1.4315548002604461	1.4238263840820071	1.3617739774023216	1.3540468910315624
0.007720	0.229004	0.012970	6156.422003756466	1.417596	1.409860	1.4317666358350363	1.4240312197322316	1.3619858129769118	1.3542517266817868
0.007721	0.229202	0.012970	6161.754310756466	1.417806	1.410064	1.431978471409626	1.424237055382456	1.3621976485515015	1.3544575623320112
0.007722	0.229614	0.012970	6172.829102756466	1.418016	1.410260	1.4321903069842161	1.4244348910326805	1.3624094841260916	1.3546553979822358
0.007724	0.229904	0.012939	6180.6224747564665	1.418226	1.410460	1.4324039781333961	1.4246385623331292	1.3626231552752717	1.3548590692826845
0.007725	0.230118	0.012909	6186.364958756466	1.418435	1.410662	1.4326148137079862	1.4248423979833535	1.3628339908498617	1.3550629049329088
0.007726	0.230377	0.012939	6193.337975756466	1.418645	1.410863	1.4328266492825763	1.425045233633578	1.3630458264244518	1.3552657405831332
0.007727	0.230789	0.012909	6204.412767756467	1.418854	1.411058	1.4330374848571663	1.4252420692838021	1.3632566619990418	1.3554625762333574
0.007729	0.231018	0.012909	6210.565429756466	1.419063	1.411259	1.4332501560063464	1.425446740584251	1.363469333148222	1.3556672475338063
0.007730	0.231201	0.012878	6215.487559756466	1.419272	1.411462	1.4334609915809364	1.4256515762344755	1.363680168722812	1.3558720831840307
0.007731	0.231537	0.012878	6224.511463756467	1.419480	1.411659	1.4336708271555265	1.4258504118846997	1.363890004297402	1.356070918834255
0.007732	0.231842	0.012787	6232.715013756466	1.419688	1.411856	1.4338806627301166	1.4260492475349242	1.3640998398719921	1.3562697544844795
0.007734	0.232071	0.012878	6238.867675756466	1.419896	1.412057	1.4340923338792966	1.426253918835373	1.364311511021172	1.3564744257849282
0.007735	0.232361	0.012848	6246.661047756466	1.420104	1.412255	1.4343021694538867	1.4264537544855973	1.3645213465957622	1.3566742614351526
0.007736	0.232697	0.012878	6255.684951756466	1.420313	1.412452	1.4345130050284765	1.4266525901358218	1.364732182170352	1.356873097085377
0.007737	0.233002	0.012878	6263.888500756466	1.420521	1.412651	1.4347228406030665	1.4268534257860461	1.364942017744942	1.3570739327356014
0.007739	0.233215	0.012848	6269.6309857564665	1.420730	1.412851	1.4349355117522467	1.4270570970864949	1.3651546888941222	1.3572776040360501
0.007740	0.233536	0.012817	6278.2447127564665	1.420937	1.413048	1.4351443473268366	1.4272559327367194	1.3653635244687121	1.3574764396862746
0.007741	0.233826	0.012848	6286.038084756467	1.421145	1.413247	1.435354182901427	1.4274567683869435	1.3655733600433024	1.3576772753364987
0.007742	0.234039	0.012848	6291.780568756466	1.421354	1.413448	1.4355650184760167	1.427659604037168	1.3657841956178922	1.3578801109867233
0.007744	0.234406	0.012878	6301.624827756466	1.421562	1.413644	1.435776689625197	1.4278592753376167	1.3659958667670724	1.358079782287172
0.007745	0.234619	0.012817	6307.367312756466	1.421770	1.413844	1.4359865251997868	1.4280611109878412	1.3662057023416623	1.3582816179373964
0.007746	0.234909	0.012817	6315.160684756466	1.421977	1.414042	1.436195360774377	1.4282609466380656	1.3664145379162524	1.3584814535876208
0.007747	0.235184	0.012787	6322.543878756466	1.422184	1.414240	1.4364041963489669	1.4284607822882898	1.3666233734908424	1.358681289237845
0.007749	0.235489	0.012726	6330.747428756466	1.422391	1.414436	1.436614867498147	1.4286604535887386	1.3668340446400224	1.3588809605382939
0.007750	0.235672	0.012695	6335.669558756466	1.422597	1.414636	1.436822703072737	1.428862289238963	1.3670418802146125	1.3590827961885183
0.007751	0.235977	0.012756	6343.873107756466	1.422803	1.414832	1.437030538647327	1.4290601248891874	1.3672497157892025	1.3592806318387427
0.007752	0.236389	0.012787	6354.9478997564665	1.423010	1.415025	1.4372393742219172	1.4292549605394118	1.3674585513637927	1.359475467488967
0.007754	0.236603	0.012787	6360.690383756466	1.423217	1.415225	1.437450045371097	1.4294586318398605	1.3676692225129725	1.3596791387894158
0.007755	0.236877	0.012756	6368.073578756466	1.423424	1.415422	1.4376588809456872	1.429657467490085	1.3678780580875627	1.3598779744396403
0.007756	0.237167	0.012726	6375.866950756466	1.423630	1.415618	1.4378667165202772	1.4298553031403094	1.3680858936621527	1.3600758100898647
0.007757	0.237396	0.012665	6382.019612756466	1.423835	1.415816	1.438073552094867	1.4300551387905338	1.3682927292367426	1.360275645740089
0.007759	0.237732	0.012665	6391.0435167564665	1.424041	1.416010	1.4382832232440472	1.4302528100909826	1.3685024003859227	1.3604733170405379
0.007760	0.237930	0.012665	6396.375823756466	1.424246	1.416208	1.4384900588186371	1.4304526457412068	1.3687092359605126	1.360673152690762
0.007761	0.238297	0.012695	6406.220082756467	1.424451	1.416402	1.4386968943932272	1.4306484813914313	1.3689160715351028	1.3608689883409866
0.007762	0.238510	0.012726	6411.962567756466	1.424657	1.416600	1.4389047299678175	1.4308483170416557	1.369123907109693	1.361068823991211
0.007764	0.238846	0.012634	6420.986471756466	1.424862	1.416794	1.4391134011169975	1.4310459883421045	1.369332578258873	1.3612664952916598
0.007765	0.239090	0.012665	6427.5493117564665	1.425067	1.416991	1.4393202366915876	1.4312448239923288	1.3695394138334631	1.361465330941884
0.007766	0.239410	0.012634	6436.163038756466	1.425272	1.417185	1.4395270722661775	1.431440659642553	1.369746249408053	1.3616611665921083
0.007767	0.239700	0.012665	6443.9564107564665	1.425477	1.417380	1.4397339078407676	1.4316374952927777	1.3699530849826431	1.361858002242333
0.007769	0.240005	0.012634	6452.159959756466	1.425682	1.417574	1.4399425789899474	1.4318351665932263	1.370161756131823	1.3620556735427816
0.007770	0.240173	0.012604	6456.671911756466	1.425886	1.417773	1.4401484145645376	1.4320360022434506	1.370367591706413	1.362256509193006
0.007771	0.240540	0.012604	6466.516170756467	1.426090	1.417965	1.4403542501391278	1.432229837893675	1.3705734272810033	1.3624503448432304
0.007772	0.240875	0.012573	6475.540075756467	1.426294	1.418157	1.4405600857137177	1.4324236735438993	1.3707792628555933	1.3626441804934546
0.007774	0.241074	0.012604	6480.872382756466	1.426498	1.418355	1.4407677568628978	1.4326253448443482	1.3709869340047733	1.3628458517939035
0.007775	0.241257	0.012573	6485.794512756466	1.426702	1.418552	1.4409735924374878	1.4328241804945727	1.3711927695793633	1.363044687444128
0.007776	0.241638	0.012604	6496.048948756466	1.426906	1.418743	1.4411794280120778	1.433017016144797	1.3713986051539533	1.3632375230943523
0.007777	0.241959	0.012634	6504.662675756466	1.427111	1.418937	1.4413862635866679	1.4332128517950213	1.3716054407285434	1.3634333587445766
0.007779	0.242249	0.012604	6512.456047756466	1.427315	1.419131	1.4415939347358477	1.4334105230954701	1.3718131118777233	1.3636310300450254
0.007780	0.242416	0.012543	6516.967999756466	1.427518	1.419329	1.441798770310438	1.4336103587456945	1.3720179474523135	1.3638308656952498
0.007781	0.242844	0.012604	6528.452968756466	1.427722	1.419519	1.442004605885028	1.433802194395919	1.3722237830269035	1.3640227013454742
0.007782	0.243088	0.012573	6535.015808756466	1.427926	1.419714	1.442210441459618	1.4339990300461432	1.3724296186014935	1.3642195369956984
0.007784	0.243317	0.012512	6541.168470756466	1.428129	1.419909	1.4424171126087981	1.434197701346592	1.3726362897506736	1.3644182082961474
0.007785	0.243637	0.012512	6549.782197756466	1.428331	1.420101	1.442620948183388	1.4343915369968165	1.3728401253252636	1.3646120439463718
0.007786	0.243912	0.012512	6557.165391756466	1.428534	1.420295	1.442825783757978	1.4345873726470408	1.3730449608998536	1.364807879596596
0.007787	0.244202	0.012604	6564.958763756466	1.428738	1.420489	1.4430316193325683	1.4347832082972651	1.3732507964744438	1.3650037152468204
0.007789	0.244492	0.012482	6572.7521357564665	1.428940	1.420682	1.4432372904817483	1.434979879597714	1.3734564676236238	1.3652003865472693
0.007790	0.244690	0.012512	6578.084442756466	1.429143	1.420877	1.4434421260563384	1.4351767152479382	1.373661303198214	1.3653972221974935
0.007791	0.244995	0.012512	6586.287992756466	1.429346	1.421070	1.4436469616309282	1.4353715508981628	1.3738661387728037	1.365592057847718
0.007792	0.245300	0.012451	6594.491541756466	1.429548	1.421261	1.4438507972055183	1.4355643865483871	1.3740699743473939	1.3657848934979424
0.007794	0.245636	0.012482	6603.515445756466	1.429750	1.421452	1.4440564683546984	1.4357590578488357	1.3742756454965739	1.365979564798391
0.007795	0.245804	0.012482	6608.027398756466	1.429952	1.421649	1.4442603039292883	1.4359578934990602	1.3744794810711638	1.3661784004486155
0.007796	0.246124	0.012482	6616.6411247564665	1.430154	1.421840	1.4444641395038784	1.4361507291492845	1.374683316645754	1.3663712360988398
0.007797	0.246460	0.012390	6625.6650297564665	1.430355	1.422029	1.4446669750784684	1.436341564799509	1.374886152220344	1.3665620717490643
0.007799	0.246796	0.012390	6634.688933756466	1.430555	1.422219	1.4448706462276486	1.4365352360999577	1.3750898233695241	1.366755743049513
0.007800	0.246948	0.012360	6638.790708756466	1.430756	1.422414	1.4450734818022384	1.4367320717501821	1.375292658944114	1.3669525786997374
0.007801	0.247314	0.012451	6648.634967756467	1.430957	1.422603	1.4452763173768286	1.4369229074004066	1.3754954945187041	1.367143414349962
0.007802	0.247574	0.012360	6655.607984756466	1.431158	1.422795	1.4454791529514186	1.437116743050631	1.3756983300932941	1.3673372500001864
0.007804	0.247849	0.012421	6662.991179756466	1.431359	1.422986	1.4456838241005987	1.43731141435108	1.3759030012424742	1.3675319213006352
0.007805	0.248093	0.012329	6669.554018756467	1.431559	1.423178	1.4458856596751888	1.4375052500013041	1.3761048368170643	1.3677257569508594
0.007806	0.248398	0.012360	6677.757568756466	1.431759	1.423368	1.4460874952497786	1.4376970856515285	1.3763066723916542	1.3679175926010838
0.007807	0.248627	0.012421	6683.910230756466	1.431960	1.423561	1.4462903308243686	1.437891921301753	1.3765095079662442	1.3681124282513082
0.007809	0.248917	0.012390	6691.703601756466	1.432161	1.423752	1.4464950019735487	1.4380865926022015	1.3767141791154243	1.3683070995517568
0.007810	0.249268	0.012360	6701.137683756467	1.432361	1.423941	1.4466968375481388	1.438277428252426	1.3769160146900143	1.3684979352019813
0.007811	0.249496	0.012329	6707.290345756466	1.432561	1.424133	1.446898673122729	1.4384712639026505	1.3771178502646044	1.3686917708522057
0.007812	0.249741	0.012360	6713.853185756467	1.432761	1.424325	1.4471005086973188	1.438665099552875	1.3773196858391943	1.3688856065024302
0.007814	0.250092	0.012299	6723.2872677564665	1.432960	1.424512	1.447303179846499	1.4388557708533236	1.3775223569883746	1.3690762778028789
0.007815	0.250336	0.012299	6729.850106756467	1.433159	1.424703	1.447504015421089	1.439048606503548	1.3777231925629645	1.3692691134531032
0.007816	0.250580	0.012299	6736.412946756466	1.433359	1.424894	1.447705850995679	1.4392414421537725	1.3779250281375546	1.3694619491033277
0.007817	0.250946	0.012299	6746.257205756467	1.433558	1.425081	1.4479066865702692	1.4394302778039967	1.3781258637121447	1.369650784753552
0.007819	0.251205	0.012299	6753.230222756466	1.433757	1.425271	1.448109357719449	1.4396239491044454	1.3783285348613246	1.3698444560540006
0.007820	0.251465	0.012268	6760.203239756466	1.433956	1.425461	1.4483101932940392	1.43981578475467	1.3785293704359147	1.3700362917042253
0.007821	0.251740	0.012268	6767.586433756466	1.434155	1.425651	1.4485110288686291	1.4400076204048942	1.3787302060105047	1.3702281273544494
0.007822	0.252014	0.012238	6774.969628756467	1.434353	1.425840	1.4487108644432192	1.4401984560551186	1.3789300415850947	1.370418963004674
0.007824	0.252335	0.012329	6783.5833557564665	1.434553	1.426029	1.4489145355923991	1.4403911273555674	1.3791337127342747	1.3706116343051227
0.007825	0.252548	0.012268	6789.325839756466	1.434752	1.426220	1.4491153711669893	1.4405839630057917	1.3793345483088648	1.370804469955347
0.007826	0.252914	0.012299	6799.170099756467	1.434951	1.426407	1.4493162067415795	1.4407727986560162	1.379535383883455	1.3709933056055714
0.007827	0.253220	0.012238	6807.3736487564665	1.435149	1.426595	1.4495160423161695	1.4409626343062405	1.379735219458045	1.3711831412557958
0.007829	0.253357	0.012238	6811.0652457564665	1.435347	1.426789	1.4497177134653494	1.4411603056066893	1.379936890607225	1.3713808125562446
0.007830	0.253738	0.012268	6821.319682756466	1.435546	1.426974	1.4499185490399396	1.4413471412569137	1.380137726181815	1.371567648206469
0.007831	0.254028	0.012177	6829.113054756466	1.435743	1.427162	1.4501173846145294	1.441536976907138	1.380336561756405	1.3717574838566933
0.007832	0.254288	0.012238	6836.0860717564665	1.435941	1.427352	1.4503172201891195	1.4417288125573624	1.380536397330995	1.3719493195069177
0.007834	0.254547	0.012238	6843.059088756466	1.436140	1.427541	1.4505198913382995	1.4419214838578112	1.380739068480175	1.3721419908073664
0.007835	0.254868	0.012238	6851.672815756467	1.436338	1.427728	1.4507197269128895	1.4421103195080356	1.380938904054765	1.3723308264575909
0.007836	0.255127	0.012177	6858.645832756466	1.436535	1.427917	1.4509185624874796	1.44230115515826	1.3811377396293552	1.3725216621078153
0.007837	0.255402	0.012207	6866.029026756466	1.436733	1.428105	1.4511183980620697	1.4424909908084842	1.3813375752039452	1.3727114977580395
0.007839	0.255676	0.012177	6873.412221756466	1.436930	1.428293	1.4513190692112499	1.442682662108933	1.3815382463531254	1.3729031690584883
0.007840	0.255997	0.012177	6882.025948756466	1.437127	1.428480	1.4515179047858398	1.4428714977591575	1.3817370819277153	1.3730920047087127
0.007841	0.256271	0.012177	6889.409142756466	1.437325	1.428668	1.4517177403604298	1.4430613334093818	1.3819369175023053	1.373281840358937
0.007842	0.256546	0.012177	6896.792336756466	1.437522	1.428856	1.4519165759350199	1.4432511690596062	1.3821357530768954	1.3734716760091614
0.007844	0.256836	0.012115	6904.585708756466	1.437718	1.429042	1.4521162470842	1.443440840360055	1.3823354242260755	1.3736613473096102
0.007845	0.257126	0.012115	6912.3790807564665	1.437915	1.429229	1.45231508265879	1.4436296760102794	1.3825342598006656	1.3738501829598346
0.007846	0.257370	0.012177	6918.941920756466	1.438112	1.429418	1.45251391823338	1.4438205116605038	1.3827330953752555	1.3740410186100591
0.007847	0.257736	0.012177	6928.7861797564665	1.438309	1.429602	1.45271275380797	1.444006347310728	1.3829319309498456	1.3742268542602833
0.007849	0.257919	0.012054	6933.708309756466	1.438504	1.429792	1.45291142495715	1.444200018611177	1.3831306020990255	1.3744205255607322
0.007850	0.258163	0.012085	6940.271148756467	1.438700	1.429979	1.4531092605317402	1.4443888542614012	1.3833284376736157	1.3746093612109564
0.007851	0.258545	0.012115	6950.525585756466	1.438896	1.430163	1.4533070961063301	1.4445746899116259	1.3835262732482057	1.3747951968611811
0.007852	0.258789	0.012085	6957.088425756467	1.439092	1.430350	1.45350493168092	1.44476352556185	1.3837241088227956	1.3749840325114053
0.007854	0.258987	0.012085	6962.420732756466	1.439288	1.430539	1.4537046028301002	1.4449561968622988	1.3839237799719757	1.375176703811854
0.007855	0.259323	0.012054	6971.444636756466	1.439483	1.430723	1.4539014384046902	1.4451420325125233	1.3841206155465657	1.3753625394620785
0.007856	0.259644	0.012054	6980.058363756466	1.439679	1.430908	1.4540992739792802	1.4453288681627476	1.3843184511211557	1.375549375112303
0.007857	0.259964	0.012085	6988.672090756466	1.439874	1.431093	1.4542961095538705	1.445515703812972	1.384515286695746	1.3757362107625273
0.007859	0.260147	0.012054	6993.594219756466	1.440070	1.431282	1.4544957807030503	1.4457083751134208	1.3847149578449258	1.375928882062976
0.007860	0.260513	0.012054	7003.438479756466	1.440265	1.431464	1.4546926162776403	1.4458922107636452	1.3849117934195159	1.3761127177132004
0.007861	0.260742	0.011993	7009.591141756467	1.440459	1.431651	1.4548884518522303	1.4460810464138696	1.3851076289941058	1.3763015533634249
0.007862	0.261002	0.012024	7016.564158756466	1.440654	1.431837	1.4550852874268205	1.4462688820640939	1.385304464568696	1.3764893890136491
0.007864	0.261230	0.011993	7022.716820756466	1.440848	1.432024	1.4552829585760003	1.4464595533645426	1.3855021357178758	1.3766800603140978
0.007865	0.261597	0.012024	7032.561079756466	1.441043	1.432206	1.4554797941505906	1.4466433890147672	1.385698971292466	1.3768638959643225
0.007866	0.261917	0.011993	7041.174806756466	1.441237	1.432390	1.4556756297251807	1.4468292246649914	1.3858948068670562	1.3770497316145467
0.007867	0.262207	0.012054	7048.968178756466	1.441432	1.432575	1.4558724652997705	1.4470160603152158	1.386091642441646	1.377236567264771
0.007869	0.262375	0.011963	7053.480130756467	1.441626	1.432763	1.4560701364489508	1.4472077316156646	1.3862893135908263	1.37742823856522
0.007870	0.262573	0.011932	7058.812437756466	1.441820	1.432950	1.4562659720235407	1.4473965672658888	1.3864851491654162	1.377617074215444
0.007871	0.262985	0.011993	7069.887229756467	1.442014	1.433130	1.4564618075981306	1.4475784029161134	1.3866809847400061	1.3777989098656687
0.007872	0.263321	0.012024	7078.911133756466	1.442209	1.433314	1.4566586431727209	1.4477642385663376	1.3868778203145964	1.377984745515893
0.007874	0.263489	0.011932	7083.423085756466	1.442402	1.433501	1.4568553143219007	1.4479549098667863	1.3870744914637763	1.3781754168163416
0.007875	0.263840	0.011932	7092.857167756466	1.442595	1.433683	1.457050149896491	1.448138745517011	1.3872693270383665	1.3783592524665662
0.007876	0.264236	0.011963	7103.521781756466	1.442789	1.433863	1.4572459854710809	1.4483205811672353	1.3874651626129564	1.3785410881167905
0.007877	0.264404	0.012024	7108.033734756466	1.442984	1.434052	1.457442821045671	1.4485114168174598	1.3876619981875464	1.378731923767015
0.007879	0.264633	0.011993	7114.186396756466	1.443178	1.434239	1.457640492194851	1.4487020881179085	1.3878596693367264	1.3789225950674637
0.007880	0.265015	0.011993	7124.440832756466	1.443373	1.434420	1.457837327769441	1.4488849237681327	1.3880565049113165	1.379105430717688
0.007881	0.265228	0.012054	7130.183317756466	1.443568	1.434608	1.458034163344031	1.4490747594183573	1.3882533404859065	1.3792952663679126
0.007882	0.265472	0.011963	7136.746156756466	1.443762	1.434794	1.458229998918621	1.4492625950685813	1.3884491760604964	1.3794831020181366
0.007884	0.265823	0.011963	7146.180238756467	1.443955	1.434976	1.4584266700678012	1.4494482663690302	1.3886458472096768	1.3796687733185855
0.007885	0.266098	0.011902	7153.563433756466	1.444148	1.435160	1.4586215056423912	1.4496341020192547	1.3888406827842668	1.37985460896881
0.007886	0.266403	0.011932	7161.766982756466	1.444342	1.435342	1.4588173412169811	1.4498179376694789	1.3890365183588567	1.3800384446190341
0.007887	0.266602	0.011932	7167.0992897564665	1.444535	1.435529	1.4590121767915711	1.4500067733197035	1.3892313539334467	1.3802272802692588
0.007889	0.266922	0.011871	7175.7130167564665	1.444727	1.435710	1.4592078479407513	1.4501914446201523	1.3894270250826268	1.3804119515697075
0.007890	0.267227	0.011841	7183.916566756467	1.444919	1.435892	1.4594016835153414	1.4503752802703764	1.389620860657217	1.3805957872199317
0.007891	0.267502	0.011841	7191.299760756467	1.445111	1.436075	1.4595955190899315	1.450560115920601	1.389814696231807	1.3807806228701562
0.007892	0.267776	0.011932	7198.682954756467	1.445304	1.436258	1.4597903546645212	1.4507449515708253	1.3900095318063967	1.3809654585203806
0.007894	0.268051	0.011871	7206.066149756466	1.445496	1.436442	1.4599860258137014	1.4509326228712742	1.390205202955577	1.3811531298208295
0.007895	0.268326	0.011871	7213.449343756466	1.445689	1.436625	1.4601808613882914	1.4511174585214985	1.390400038530167	1.3813379654710538
0.007896	0.268661	0.011841	7222.473248756466	1.445881	1.436805	1.4603746969628815	1.451299294171723	1.390593874104757	1.3815198011212784
0.007897	0.268921	0.011841	7229.446265756466	1.446072	1.436988	1.4605675325374716	1.4514841298219472	1.3907867096793471	1.3817046367715025
0.007899	0.269150	0.011841	7235.598927756466	1.446264	1.437172	1.4607632036866516	1.451671801122396	1.390982380828527	1.3818923080719512
0.007900	0.269485	0.011871	7244.622831756466	1.446456	1.437353	1.4609570392612417	1.4518546367726206	1.3911762164031172	1.3820751437221759
0.007901	0.269806	0.011841	7253.236558756466	1.446648	1.437534	1.4611508748358315	1.4520374724228449	1.391370051977707	1.3822579793724001
0.007902	0.269974	0.011780	7257.748510756466	1.446839	1.437720	1.4613437104104217	1.4522253080730694	1.3915628875522972	1.3824458150226246
0.007904	0.270325	0.011810	7267.182592756466	1.447031	1.437899	1.4615393815596016	1.452407979373518	1.3917585587014771	1.3826284863230733
0.007905	0.270599	0.011810	7274.565786756466	1.447222	1.438081	1.4617322171341918	1.4525918150237422	1.3919513942760673	1.3828123219732975
0.007906	0.270889	0.011810	7282.359158756466	1.447413	1.438262	1.461925052708782	1.4527746506739667	1.3921442298506574	1.382995157623522
0.007907	0.271133	0.011780	7288.921998756467	1.447604	1.438445	1.4621178882833716	1.452959486324191	1.3923370654252472	1.3831799932737463
0.007909	0.271393	0.011780	7295.895015756466	1.447795	1.438627	1.462312559432552	1.45314515762464	1.3925317365744274	1.3833656645741952
0.007910	0.271851	0.011749	7308.200339756466	1.447985	1.438802	1.462504395007142	1.4533219932748642	1.3927235721490174	1.3835425002244195
0.007911	0.271973	0.011749	7311.481759756466	1.448176	1.438988	1.4626972305817318	1.4535098289250885	1.3929164077236074	1.3837303358746438
0.007912	0.272232	0.011749	7318.454776756466	1.448366	1.439170	1.462889066156322	1.4536936645753131	1.3931082432981976	1.3839141715248684
0.007914	0.272629	0.011841	7329.119390756467	1.448557	1.439348	1.4630837373055021	1.453875335875762	1.3933029144473776	1.3840958428253172
0.007915	0.272827	0.011749	7334.451697756466	1.448748	1.439532	1.463276572880092	1.4540611715259861	1.3934957500219676	1.3842816784755414
0.007916	0.273148	0.011688	7343.065424756466	1.448938	1.439711	1.463468408454682	1.4542420071762105	1.3936875855965576	1.3844625141257658
0.007917	0.273376	0.011749	7349.218086756467	1.449128	1.439893	1.463660244029272	1.454425842826435	1.3938794211711476	1.3846463497759902
0.007919	0.273651	0.011688	7356.601280756467	1.449317	1.440073	1.463852915178452	1.4546095141268836	1.3940720923203276	1.3848300210764388
0.007920	0.273972	0.011749	7365.215007756467	1.449507	1.440253	1.4640447507530423	1.4547913497771081	1.3942639278949178	1.3850118567266634
0.007921	0.274338	0.011749	7375.059267756466	1.449698	1.440430	1.4642375863276322	1.4549701854273325	1.3944567634695078	1.3851906923768877
0.007922	0.274506	0.011688	7379.571219756466	1.449887	1.440614	1.464428421902222	1.455156021077557	1.3946475990440976	1.3853765280271122
0.007924	0.274841	0.011688	7388.595123756466	1.450076	1.440792	1.4646210930514023	1.4553376923780057	1.3948402701932778	1.385558199327561
0.007925	0.274994	0.011627	7392.696898756466	1.450265	1.440976	1.4648119286259922	1.45552352802823	1.3950311057678677	1.3857440349777852
0.007926	0.275452	0.011658	7405.002222756466	1.450454	1.441149	1.4650027642005823	1.4556983636784544	1.3952219413424578	1.3859188706280097
0.007927	0.275604	0.011658	7409.103997756466	1.450643	1.441333	1.4651935997751724	1.4558841993286786	1.395412776917048	1.386104706278234
0.007929	0.275909	0.011658	7417.307546756466	1.450831	1.441511	1.4653852709243524	1.4560658706291274	1.395604448066228	1.3862863775786827
0.007930	0.276260	0.011688	7426.7416287564665	1.451021	1.441688	1.4655771064989425	1.456244706279352	1.395796283640818	1.3864652132289073
0.007931	0.276535	0.011627	7434.1248227564665	1.451209	1.441868	1.4657669420735324	1.456426541929576	1.395986119215408	1.3866470488791314
0.007932	0.276688	0.011627	7438.226597756467	1.451398	1.442051	1.4659577776481225	1.4566113775798006	1.396176954789998	1.386831884529356
0.007934	0.277054	0.011658	7448.070856756466	1.451586	1.442227	1.4661494487973026	1.4567910488802494	1.396368625939178	1.3870115558298046
0.007935	0.277420	0.011658	7457.915115756467	1.451775	1.442404	1.4663402843718927	1.4569698845304737	1.3965594615137682	1.387190391480029
0.007936	0.277618	0.011597	7463.247423756467	1.451963	1.442585	1.4665301199464826	1.4571527201806982	1.3967492970883582	1.3873732271302535
0.007937	0.277786	0.011627	7467.759375756466	1.452151	1.442768	1.4667199555210726	1.4573375558309225	1.3969391326629481	1.3875580627804778
0.007939	0.278183	0.011566	7478.423989756467	1.452339	1.442942	1.4669116266702529	1.4575152271313712	1.3971308038121284	1.3877357340809264
0.007940	0.278488	0.011627	7486.6275387564665	1.452527	1.443120	1.4671014622448426	1.4576950627815957	1.3973206393867181	1.387915569731151
0.007941	0.278763	0.011658	7494.010733756466	1.452716	1.443299	1.4672922978194327	1.4578758984318203	1.3975114749613082	1.3880964053813756
0.007942	0.278992	0.011597	7500.163395756466	1.452904	1.443479	1.467482133394023	1.4580577340820444	1.3977013105358984	1.3882782410315997
0.007944	0.279373	0.011566	7510.417832756466	1.453091	1.443654	1.4676728045432028	1.4582364053824932	1.3978919816850783	1.3884569123320485
0.007945	0.279617	0.011627	7516.980671756466	1.453279	1.443834	1.467862640117793	1.4584182410327178	1.3980818172596685	1.388638747982273
0.007946	0.279892	0.011566	7524.363866756466	1.453467	1.444012	1.4680524756923832	1.458598076682942	1.3982716528342587	1.3888185836324973
0.007947	0.280167	0.011597	7531.747060756466	1.453655	1.444191	1.468242311266973	1.4587789123331665	1.3984614884088484	1.3889994192827217
0.007949	0.280502	0.011505	7540.770964756466	1.453841	1.444366	1.4684319824161531	1.4589575836336153	1.3986511595580287	1.3891780905831705
0.007950	0.280716	0.011536	7546.513449756466	1.454028	1.444545	1.4686208179907432	1.4591384192838395	1.3988399951326187	1.3893589262333947
0.007951	0.281021	0.011536	7554.716998756467	1.454215	1.444722	1.4688096535653332	1.459317254934064	1.3990288307072087	1.3895377618836193
0.007952	0.281219	0.011536	7560.049306756467	1.454402	1.444902	1.4689984891399233	1.4594990905842882	1.3992176662817988	1.3897195975338434
0.007954	0.281616	0.011505	7570.713920756466	1.454588	1.445075	1.4691881602891033	1.4596757618847371	1.3994073374309788	1.3898962688342924
0.007955	0.281891	0.011475	7578.097114756466	1.454774	1.445252	1.4693759958636934	1.4598545975349615	1.399595173005569	1.3900751044845168
0.007956	0.282120	0.011505	7584.249776756466	1.454961	1.445431	1.4695648314382832	1.4600354331851857	1.3997840085801587	1.390255940134741
0.007957	0.282349	0.011566	7590.402438756466	1.455148	1.445610	1.4697536670128735	1.4602162688354103	1.399972844154749	1.3904367757849656
0.007959	0.282669	0.011536	7599.016165756466	1.455335	1.445786	1.4699443381620534	1.460395940135859	1.400163515303929	1.3906164470854143
0.007960	0.282990	0.011475	7607.629892756467	1.455521	1.445961	1.4701321737366435	1.4605727757860834	1.400351350878519	1.3907932827356386
0.007961	0.283325	0.011536	7616.653796756466	1.455707	1.446137	1.4703200093112336	1.4607506114363078	1.4005391864531092	1.390971118385863
0.007962	0.283493	0.011505	7621.1657497564665	1.455894	1.446318	1.4705088448858235	1.460933447086532	1.400728022027699	1.3911539540360873
0.007964	0.283875	0.011536	7631.420185756467	1.456081	1.446492	1.4706995160350036	1.461111118386981	1.4009186931768791	1.3913316253365362
0.007965	0.284119	0.011566	7637.983025756466	1.456268	1.446670	1.4708883516095934	1.4612909540372052	1.401107528751469	1.3915114609867605
0.007966	0.284409	0.011505	7645.776397756466	1.456455	1.446847	1.4710771871841837	1.4614697896874296	1.4012963643260592	1.3916902966369848
0.007967	0.284668	0.011505	7652.749414756467	1.456641	1.447025	1.4712650227587738	1.461649625337654	1.4014841999006493	1.3918701322872093
0.007969	0.284988	0.011475	7661.363141756467	1.456827	1.447200	1.4714546939079538	1.4618282966381029	1.4016738710498293	1.3920488035876581
0.007970	0.285187	0.011475	7666.695448756466	1.457013	1.447379	1.4716425294825437	1.462009132288327	1.4018617066244192	1.3922296392378823
0.007971	0.285492	0.011475	7674.898997756466	1.457199	1.447555	1.4718303650571336	1.4621869679385515	1.4020495421990091	1.3924074748881068
0.007972	0.285751	0.011475	7681.872014756466	1.457385	1.447732	1.4720182006317237	1.4623658035887759	1.4022373777735992	1.3925863105383312
0.007974	0.286148	0.011505	7692.536628756467	1.457571	1.447905	1.4722078717809037	1.4625424748892246	1.4024270489227793	1.39276298183878
0.007975	0.286438	0.011444	7700.330000756467	1.457756	1.448080	1.472394707355494	1.4627193105394491	1.4026138844973695	1.3929398174890044
0.007976	0.286606	0.011414	7704.8419527564665	1.457941	1.448260	1.472581542930084	1.4629011461896735	1.4028007200719594	1.3931216531392288
0.007977	0.286835	0.011414	7710.994614756466	1.458126	1.448437	1.472768378504674	1.4630799818398978	1.4029875556465494	1.3933004887894531
0.007979	0.287247	0.011414	7722.069406756466	1.458311	1.448608	1.472957049653854	1.4632546531403465	1.4031762267957295	1.3934751600899018
0.007980	0.287537	0.011444	7729.8627787564665	1.458496	1.448783	1.473143885228444	1.4634314887905708	1.4033630623703195	1.393651995740126
0.007981	0.287766	0.011383	7736.015440756466	1.458681	1.448960	1.473330720803034	1.4636103244407954	1.4035498979449095	1.3938308313903507
0.007982	0.287994	0.011414	7742.168102756466	1.458866	1.449137	1.4735175563776242	1.4637891600910196	1.4037367335194997	1.3940096670405748
0.007984	0.288437	0.011353	7754.063249756467	1.459050	1.449306	1.473705227526804	1.4639618313914684	1.4039244046686796	1.3941823383410237
0.007985	0.288681	0.011383	7760.626088756466	1.459234	1.449482	1.4738910631013942	1.4641396670416928	1.4041102402432697	1.3943601739912481
0.007986	0.288864	0.011322	7765.548218756467	1.459418	1.449660	1.4740768986759842	1.4643195026919174	1.4042960758178598	1.3945400096414726
0.007987	0.289093	0.011383	7771.700880756466	1.459602	1.449836	1.4742627342505743	1.4644973383421416	1.4044819113924498	1.3947178452916968
0.007989	0.289536	0.011353	7783.596027756466	1.459786	1.450005	1.4744504053997542	1.4646700096425904	1.4046695825416298	1.3948905165921457
0.007990	0.289749	0.011353	7789.338511756467	1.459970	1.450182	1.4746362409743443	1.464848845292815	1.4048554181162198	1.3950693522423703
0.007991	0.290009	0.011383	7796.311528756466	1.460154	1.450357	1.4748220765489344	1.465025680943039	1.40504125369081	1.3952461878925944
0.007992	0.290344	0.011292	7805.335433756466	1.460337	1.450529	1.4750069121235243	1.4651995165932636	1.4052260892653998	1.395420023542819
0.007994	0.290649	0.011383	7813.538982756466	1.460521	1.450703	1.4751945832727045	1.4653771878937125	1.40541376041458	1.3955976948432678
0.007995	0.290833	0.011353	7818.461112756467	1.460705	1.450881	1.4753804188472943	1.4655570235439368	1.4055995959891698	1.395777530493492
0.007996	0.291199	0.011353	7828.305371756466	1.460889	1.451052	1.4755662544218846	1.4657298591941612	1.4057854315637601	1.3959503661437165
0.007997	0.291443	0.011322	7834.868210756466	1.461073	1.451228	1.4757520899964747	1.4659076948443854	1.4059712671383502	1.3961282017939407
0.007999	0.291733	0.011322	7842.6615827564665	1.461256	1.451401	1.4759387611456547	1.4660843661448342	1.4061579382875302	1.3963048730943894
0.008000	0.292023	0.011292	7850.454954756467	1.461439	1.451575	1.4761235967202446	1.4662602017950588	1.4063427738621201	1.396480708744614
0.008001	0.292252	0.011353	7856.607616756466	1.461623	1.451750	1.4763094322948347	1.466437037445283	1.4065286094367102	1.3966575443948384
0.008002	0.292526	0.011261	7863.990811756466	1.461805	1.451924	1.4764932678694247	1.4666128730955075	1.4067124450113002	1.3968333800450627
0.008004	0.292847	0.011292	7872.604538756466	1.461988	1.452096	1.476679939018605	1.4667885443959563	1.4068991161604805	1.3970090513455116
0.008005	0.293137	0.011322	7880.397910756466	1.462172	1.452269	1.4768657745931948	1.4669633800461805	1.4070849517350703	1.3971838869957358
0.008006	0.293335	0.011292	7885.730217756466	1.462355	1.452446	1.477050610167785	1.467142215696405	1.4072697873096605	1.3973627226459602
0.008007	0.293625	0.011292	7893.523589756466	1.462538	1.452619	1.4772354457423749	1.4673170513466294	1.4074546228842504	1.3975375582961846
0.008009	0.294022	0.011292	7904.1882037564665	1.462720	1.452788	1.477421116891555	1.467489722647078	1.4076402940334305	1.3977102295966333
0.008010	0.294312	0.011261	7911.981575756467	1.462903	1.452961	1.4776059524661451	1.4676645582973025	1.4078251296080206	1.3978850652468577
0.008011	0.294479	0.011230	7916.493527756466	1.463085	1.453137	1.477789788040735	1.4678423939475267	1.4080089651826104	1.398062900897082
0.008012	0.294815	0.011292	7925.517431756466	1.463268	1.453309	1.477974623615325	1.4680162295977512	1.4081938007572006	1.3982367365473065
0.008014	0.295105	0.011322	7933.310803756466	1.463451	1.453482	1.478161294764505	1.4681929008982	1.4083804719063806	1.3984134078477553
0.008015	0.295395	0.011200	7941.104175756466	1.463633	1.453654	1.478345130339095	1.4683667365484243	1.4085643074809706	1.3985872434979796
0.008016	0.295624	0.011230	7947.256837756467	1.463814	1.453828	1.4785279659136852	1.4685425721986487	1.4087471430555607	1.398763079148204
0.008017	0.295990	0.011200	7957.1010977564665	1.463996	1.453997	1.4787118014882752	1.468713407848873	1.4089309786301507	1.3989339147984283
0.008019	0.296204	0.011200	7962.843581756466	1.464177	1.454172	1.4788964726374554	1.4688920791493218	1.409115649779331	1.3991125860988771
0.008020	0.296356	0.011169	7966.945356756466	1.464358	1.454347	1.4790793082120453	1.4690689147995464	1.4092984853539208	1.3992894217491016
0.008021	0.296814	0.011200	7979.250680756466	1.464540	1.454513	1.4792631437866353	1.4692367504497705	1.4094823209285108	1.3994572573993258
0.008022	0.297028	0.011169	7984.993164756466	1.464721	1.454687	1.4794459793612253	1.4694125860999951	1.4096651565031009	1.3996330930495504
0.008024	0.297363	0.011169	7994.017069756466	1.464902	1.454857	1.4796306505104053	1.469586257400444	1.4098498276522808	1.3998067643499992
0.008025	0.297714	0.011200	8003.451151756466	1.465083	1.455026	1.4798134860849954	1.469757093050668	1.410032663226871	1.3999776000002233
0.008026	0.297852	0.011200	8007.142748756466	1.465264	1.455203	1.4799963216595853	1.4699359287008926	1.4102154988014608	1.400156435650448
0.008027	0.298080	0.011169	8013.2954107564665	1.465445	1.455376	1.4801791572341756	1.4701107643511169	1.410398334376051	1.4003312713006721
0.008029	0.298477	0.011139	8023.960024756466	1.465626	1.455544	1.4803638283833556	1.4702824356515656	1.410583005525231	1.4005029426011208
0.008030	0.298828	0.011230	8033.3941067564665	1.465808	1.455713	1.4805476639579456	1.4704532713017902	1.410766841099821	1.4006737782513454
0.008031	0.299011	0.011230	8038.316236756466	1.465990	1.455889	1.4807314995325356	1.4706311069520144	1.410950676674411	1.4008516139015696
0.008032	0.299271	0.011139	8045.289253756467	1.466170	1.456061	1.4809133351071255	1.470804942602239	1.411132512249001	1.4010254495517942
0.008034	0.299591	0.011139	8053.902979756466	1.466351	1.456230	1.4810980062563057	1.4709776139026876	1.4113171833981812	1.4011981208522428
0.008035	0.299957	0.011139	8063.747239756466	1.466531	1.456398	1.4812798418308957	1.4711474495529122	1.4114990189727712	1.4013679565024675
0.008036	0.300018	0.011047	8065.387949756467	1.466710	1.456576	1.4814606774054857	1.4713272852031365	1.4116798545473612	1.4015477921526918
0.008037	0.300446	0.011108	8076.872918756466	1.466890	1.456741	1.4816425129800759	1.471494120853361	1.4118616901219514	1.4017146278029162
0.008039	0.300720	0.011078	8084.256112756466	1.467070	1.456911	1.481826184129256	1.4716677921538097	1.4120453612711314	1.401888299103365
0.008040	0.300964	0.011108	8090.818952756466	1.467249	1.457083	1.482007019703846	1.4718416278040338	1.4122261968457215	1.402062134753589
0.008041	0.301239	0.011047	8098.202146756466	1.467429	1.457253	1.482188855278436	1.4720134634542583	1.4124080324203114	1.4022339704038136
0.008042	0.301544	0.011108	8106.405696756467	1.467608	1.457422	1.482369690853026	1.4721842991044827	1.4125888679949015	1.402404806054038
0.008044	0.301819	0.011078	8113.788890756467	1.467788	1.457593	1.482553362002206	1.4723589704049314	1.4127725391440815	1.4025794773544866
0.008045	0.302170	0.011108	8123.222972756466	1.467968	1.457760	1.482735197576796	1.4725278060551559	1.4129543747186715	1.4027483130047111
0.008046	0.302399	0.011078	8129.375634756466	1.468147	1.457932	1.4829160331513862	1.4727016417053802	1.4131352102932617	1.4029221486549355
0.008047	0.302658	0.011047	8136.348651756466	1.468326	1.458102	1.483096868725976	1.4728734773556047	1.4133160458678515	1.40309398430516
0.008049	0.302948	0.011017	8144.142023756466	1.468505	1.458271	1.4832795398751561	1.4730461486560535	1.4134987170170317	1.4032666556056088
0.008050	0.303253	0.011047	8152.345572756466	1.468684	1.458440	1.4834603754497462	1.4732169843062777	1.4136795525916217	1.403437491255833
0.008051	0.303497	0.011078	8158.9084127564665	1.468863	1.458611	1.4836412110243362	1.4733898199565023	1.4138603881662117	1.4036103269060576
0.008052	0.303802	0.011047	8167.111961756466	1.469042	1.458780	1.4838220465989262	1.4735606556067264	1.4140412237408018	1.4037811625562817
0.008054	0.304123	0.011047	8175.725688756466	1.469221	1.458948	1.4840047177481064	1.4737323269071751	1.414223894889982	1.4039528338567304
0.008055	0.304398	0.011078	8183.108882756466	1.469401	1.459118	1.4841865533226963	1.4739041625573996	1.4144057304645719	1.404124669506955
0.008056	0.304581	0.011047	8188.031012756466	1.469580	1.459291	1.4843673888972866	1.474078998207624	1.414586566039162	1.4042995051571792
0.008057	0.304947	0.011047	8197.875271756466	1.469759	1.459457	1.4845482244718764	1.4742468338578485	1.414767401613752	1.4044673408074038
0.008059	0.305222	0.011047	8205.258466756466	1.469937	1.459627	1.4847298956210566	1.4744205051582973	1.4149490727629321	1.4046410121078525
0.008060	0.305466	0.010986	8211.821305756466	1.470116	1.459797	1.4849107311956464	1.4745923408085215	1.415129908337522	1.4048128477580768
0.008061	0.305740	0.011078	8219.204500756467	1.470295	1.459967	1.4850915667702365	1.474764176458746	1.415310743912112	1.4049846834083013
0.008062	0.306076	0.011047	8228.228404756466	1.470474	1.460135	1.4852724023448267	1.4749340121089702	1.4154915794867022	1.4051545190585255
0.008064	0.306335	0.011047	8235.201421756467	1.470653	1.460305	1.4854550734940066	1.475107683409419	1.4156742506358821	1.4053281903589743
