Repository: pietracorvo/HystAPI

# Example data

The example data in this folder is from measurements performed during my physics bachelor.

The material is **FeSi3** (iron with 3% silicon), aka 'electrical steel', the standard material for ring cores in trafos. 

Four of the five samples where treated with high pressure torison (HPT, 20 rotations at 20GPa), to achieve nanocristallisation of the grains, which has a huge impact on the magnetic properties of the material. The HPT deformation was done at 77K (under liquid nitrogen) and at 293K (at room temperature). Afterwards some samples were heat treated at a temperature of 493K (for two hours) to anneal defects from the deformation process.

The five samples are:

File: testData/FeSi3_annealed/G1_919V_200Hz_800000Fs.txt (part 23 of 29)
--------------------------
t	U1	U2	H	B_raw	J_raw	B_drift	 J_drift	B_corr	J_corr
0.007761	-0.054352	-0.561615	-1459.9289859435046	-0.316691	-0.314855	-0.30188185381999993	-0.30004653589249997	-0.37485862967384626	-0.37302132064144233
0.007762	-0.054749	-0.559418	-1470.5935999435046	-0.325753	-0.323904	-0.31094194567076916	-0.30909362783115385	-0.3839187215246155	-0.3820684125800962
0.007764	-0.055298	-0.557159	-1485.3599889435045	-0.334779	-0.332911	-0.3199641293723076	-0.31809681170846155	-0.39294090522615394	-0.3910715964574039
0.007765	-0.055557	-0.554871	-1492.3330059435045	-0.343768	-0.341891	-0.32895122122307685	-0.32707490364711533	-0.40192799707692317	-0.4000496883960577
0.007766	-0.055801	-0.552582	-1498.8958459435046	-0.352720	-0.350835	-0.3379013130738461	-0.3360169955857692	-0.4108780889276924	-0.40899178033471156
0.007767	-0.056396	-0.550476	-1514.8927669435045	-0.361638	-0.359733	-0.3468174049246153	-0.34491308752442307	-0.41979418077846165	-0.41788787227336543
0.007769	-0.056778	-0.548248	-1525.1472039435046	-0.370520	-0.368602	-0.3556955886261538	-0.35377827140173074	-0.4286723644800001	-0.4267530561506731
0.007770	-0.056992	-0.546021	-1530.8896889435046	-0.379365	-0.377440	-0.364538680476923	-0.3626143633403846	-0.4375154563307693	-0.43558914808932697
0.007771	-0.057404	-0.543793	-1541.9644799435046	-0.388175	-0.386236	-0.37334677232769226	-0.37140845527903843	-0.4463235481815386	-0.4443832400279808
0.007772	-0.058044	-0.541687	-1559.1919339435046	-0.396950	-0.394989	-0.3821198641784615	-0.38015954721769224	-0.4550966400323078	-0.4531343319666346
0.007774	-0.058212	-0.539520	-1563.7038859435047	-0.405690	-0.403724	-0.39085604787999995	-0.388890731095	-0.46383282373384627	-0.46186551584394236
0.007775	-0.058517	-0.537231	-1571.9074359435047	-0.414393	-0.412417	-0.3995571397307692	-0.3975818230336538	-0.4725339155846155	-0.47055660778259617
0.007776	-0.059006	-0.535004	-1585.0331149435046	-0.423061	-0.421068	-0.4082232315815384	-0.4062309149723077	-0.4812000074353847	-0.47920569972125004
0.007777	-0.059326	-0.532867	-1593.6468409435047	-0.431693	-0.429689	-0.41685332343230763	-0.4148500069109615	-0.48983009928615395	-0.4878247916599039
0.007779	-0.059738	-0.530579	-1604.7216329435046	-0.440289	-0.438271	-0.4254455071338461	-0.4234281907882692	-0.4984222829876924	-0.4964029755372116
0.007780	-0.060120	-0.528381	-1614.9760699435046	-0.448848	-0.446817	-0.43400259898461535	-0.43197228272692306	-0.5069793748384617	-0.5049470674758654
0.007781	-0.060486	-0.526123	-1624.8203289435046	-0.457372	-0.455329	-0.44252469083538454	-0.4404823746655769	-0.5155014666892308	-0.5134571594145192
0.007782	-0.060837	-0.523956	-1634.2544109435046	-0.465860	-0.463805	-0.4510107826861538	-0.4489564666042308	-0.5239875585400001	-0.5219312513531731
0.007784	-0.061279	-0.521667	-1646.1495579435045	-0.474311	-0.472241	-0.4594579663876922	-0.45738865048153843	-0.5324347422415385	-0.5303634352304808
0.007785	-0.061691	-0.519470	-1657.2243489435045	-0.482726	-0.480642	-0.4678710582384615	-0.4657877424201923	-0.5408478340923077	-0.5387625271691346
0.007786	-0.061966	-0.517212	-1664.6075439435047	-0.491105	-0.489012	-0.4762481500892307	-0.4741558343588461	-0.549224925943077	-0.5471306191077885
0.007787	-0.062347	-0.514984	-1674.8619809435047	-0.499448	-0.497342	-0.4845892419399999	-0.4824839262975	-0.5575660177938462	-0.5554587110464424
0.007789	-0.062897	-0.512756	-1689.6283689435047	-0.507755	-0.505630	-0.49289242564153835	-0.4907681101748077	-0.5658692014953847	-0.5637428949237501
0.007790	-0.063187	-0.510498	-1697.4217409435046	-0.516025	-0.513890	-0.5011605174923076	-0.4990262021134615	-0.5741372933461539	-0.5720009868624039
0.007791	-0.063446	-0.508209	-1704.3947579435046	-0.524258	-0.522115	-0.5093916093430768	-0.5072492940521154	-0.5823683851969231	-0.5802240788010578
0.007792	-0.063980	-0.506073	-1718.7509699435045	-0.532456	-0.530295	-0.5175877011938461	-0.5154273859907692	-0.5905644770476924	-0.5884021707397116
0.007794	-0.064346	-0.503876	-1728.5952289435047	-0.540619	-0.538445	-0.5257468848953845	-0.5235735698680768	-0.5987236607492308	-0.5965483546170192
0.007795	-0.064621	-0.501556	-1735.9784239435046	-0.548744	-0.546561	-0.5338699767461538	-0.5316876618067307	-0.6068467526000001	-0.604662446555673
0.007796	-0.064850	-0.499237	-1742.1310859435046	-0.556832	-0.554642	-0.541956068596923	-0.5397667537453845	-0.6149328444507693	-0.6127415384943269
0.007797	-0.065445	-0.497101	-1758.1280069435045	-0.564885	-0.562675	-0.5500071604476923	-0.5477978456840384	-0.6229839363015386	-0.6207726304329808
0.007799	-0.065796	-0.494965	-1767.5620889435047	-0.572904	-0.570681	-0.5580223441492307	-0.5558000295613461	-0.630999120003077	-0.6287748143102885
0.007800	-0.066147	-0.492828	-1776.9961709435047	-0.580887	-0.578653	-0.566003436	-0.5637701214999999	-0.6389802118538463	-0.6367449062489423
0.007801	-0.066574	-0.490570	-1788.4811399435046	-0.588835	-0.586586	-0.5739495278507691	-0.5717012134386539	-0.6469263037046155	-0.6446759981875962
0.007802	-0.066956	-0.488403	-1798.7355759435045	-0.596747	-0.594485	-0.5818596197015384	-0.5795983053773077	-0.6548363955553848	-0.6525730901262501
0.007804	-0.067307	-0.486267	-1808.1696579435045	-0.604624	-0.602351	-0.5897328034030769	-0.5874604892546154	-0.6627095792569232	-0.6604352740035577
0.007805	-0.067688	-0.483948	-1818.4240949435045	-0.612465	-0.610178	-0.5975718952538461	-0.5952855811932692	-0.6705486711076925	-0.6682603659422116
0.007806	-0.068008	-0.481720	-1827.0378219435047	-0.620269	-0.617971	-0.6053739871046153	-0.6030766731319231	-0.6783507629584616	-0.6760514578808655
0.007807	-0.068420	-0.479553	-1838.1126139435046	-0.628037	-0.625726	-0.6131400789553845	-0.6108297650705768	-0.6861168548092308	-0.6838045498195192
0.007809	-0.068893	-0.477356	-1850.8281149435045	-0.635770	-0.633443	-0.620869262656923	-0.6185429489478845	-0.6938460385107693	-0.6915177336968269
0.007810	-0.069244	-0.475098	-1860.2621969435047	-0.643467	-0.641128	-0.6285643545076922	-0.6262260408865384	-0.7015411303615385	-0.6992008256354808
0.007811	-0.069489	-0.472809	-1866.8250359435046	-0.651127	-0.648780	-0.6362224463584615	-0.6338761328251923	-0.7091992222123078	-0.7068509175741347
0.007812	-0.070038	-0.470703	-1881.5914249435045	-0.658752	-0.656386	-0.6438455382092307	-0.6414802247638461	-0.7168223140630771	-0.7144550095127885
0.007814	-0.070374	-0.468384	-1890.6153299435045	-0.666340	-0.663963	-0.6514297219107692	-0.6490534086411538	-0.7244064977646155	-0.7220281933900962
0.007815	-0.070618	-0.466187	-1897.1781689435045	-0.673892	-0.671507	-0.6589798137615385	-0.6565955005798076	-0.7319565896153848	-0.72957028532875
0.007816	-0.071014	-0.463959	-1907.8427829435045	-0.681408	-0.679009	-0.6664939056123076	-0.6640955925184615	-0.7394706814661539	-0.7370703772674039
0.007817	-0.071548	-0.461609	-1922.1989949435047	-0.688887	-0.686470	-0.6739709974630769	-0.6715546844571154	-0.7469477733169232	-0.7445294692060578
0.007819	-0.071808	-0.459381	-1929.1720119435047	-0.696329	-0.693903	-0.6814091811646152	-0.6789838683344231	-0.7543859570184616	-0.7519586530833655
0.007820	-0.072144	-0.457123	-1938.1959159435046	-0.703734	-0.701297	-0.6888122730153845	-0.6863759602730768	-0.7617890488692308	-0.7593507450220192
0.007821	-0.072678	-0.454865	-1952.5521279435045	-0.711103	-0.708648	-0.6961793648661538	-0.6937250522117306	-0.7691561407200002	-0.766699836960673
0.007822	-0.073090	-0.452606	-1963.6269189435045	-0.718435	-0.715966	-0.7035094567169231	-0.7010411441503845	-0.7764862325707694	-0.7740159288993269
0.007824	-0.073334	-0.450256	-1970.1897589435046	-0.725729	-0.723252	-0.7107996404184614	-0.7083233280276923	-0.7837764162723078	-0.7812981127766346
0.007825	-0.073685	-0.447876	-1979.6238409435045	-0.732985	-0.730496	-0.7180537322692307	-0.7155654199663462	-0.7910305081230771	-0.7885402047152885
0.007826	-0.074188	-0.445587	-1993.1596969435045	-0.740203	-0.737697	-0.72526982412	-0.722764511905	-0.7982465999738463	-0.7957392966539424
0.007827	-0.074478	-0.443298	-2000.9530689435046	-0.747385	-0.744869	-0.7324499159707691	-0.7299346038436538	-0.8054266918246155	-0.8029093885925962
0.007829	-0.074783	-0.440979	-2009.1566189435046	-0.754529	-0.752003	-0.7395900996723076	-0.7370647877209615	-0.8125668755261539	-0.8100395724699039
0.007830	-0.075317	-0.438690	-2023.5128299435046	-0.761635	-0.759091	-0.7466941915230768	-0.7441508796596153	-0.8196709673769231	-0.8171256644085577
0.007831	-0.075592	-0.436279	-2030.8960239435046	-0.768704	-0.766150	-0.7537612833738462	-0.7512079715982692	-0.8267380592276925	-0.8241827563472116
0.007832	-0.075989	-0.434082	-2041.5606389435045	-0.775735	-0.773168	-0.7607903752246152	-0.7582240635369231	-0.8337671510784616	-0.8311988482858654
0.007834	-0.076416	-0.431702	-2053.045607943505	-0.782729	-0.780148	-0.7677805589261538	-0.7652002474142306	-0.8407573347800001	-0.838175032163173
0.007835	-0.076767	-0.429321	-2062.4796899435046	-0.789684	-0.787091	-0.774733650776923	-0.7721413393528845	-0.8477104266307693	-0.8451161241018269
0.007836	-0.077026	-0.427002	-2069.4527069435044	-0.796602	-0.794000	-0.7816497426276923	-0.7790484312915384	-0.8546265184815386	-0.8520232160404808
0.007837	-0.077576	-0.424713	-2084.2190959435047	-0.803482	-0.800861	-0.7885278344784615	-0.7859075232301923	-0.8615046103323079	-0.8588823079791347
0.007839	-0.077911	-0.422333	-2093.2429999435044	-0.810324	-0.807692	-0.79536601818	-0.7927347071074999	-0.8683427940338463	-0.8657094918564423
0.007840	-0.078201	-0.420074	-2101.0363719435045	-0.817129	-0.814487	-0.8021691100307692	-0.7995277990461538	-0.8751458858846155	-0.8725025837950962
0.007841	-0.078598	-0.417664	-2111.7009859435047	-0.823895	-0.821240	-0.8089332018815384	-0.8062788909848077	-0.8819099777353847	-0.87925367573375
0.007842	-0.079147	-0.415375	-2126.4673749435046	-0.830624	-0.827951	-0.8156602937323076	-0.8129879829234615	-0.888637069586154	-0.8859627676724039
0.007844	-0.079330	-0.412964	-2131.3895049435046	-0.837314	-0.834634	-0.822346477433846	-0.8196671668007692	-0.8953232532876924	-0.8926419515497116
0.007845	-0.079758	-0.410492	-2142.8744739435047	-0.843964	-0.841270	-0.8289945692846153	-0.8263012587394231	-0.9019713451384617	-0.8992760434883654
0.007846	-0.080185	-0.408112	-2154.3594429435047	-0.850575	-0.847867	-0.8356036611353845	-0.8328963506780769	-0.9085804369892309	-0.9058711354270192
0.007847	-0.080597	-0.405609	-2165.4342349435046	-0.857147	-0.854424	-0.8421737529861538	-0.8394514426167307	-0.9151505288400001	-0.912426227365673
0.007849	-0.080856	-0.403198	-2172.4072519435044	-0.863678	-0.860947	-0.8487009366876922	-0.8459706264940384	-0.9216777125415385	-0.9189454112429808
0.007850	-0.081207	-0.400787	-2181.8413329435048	-0.870171	-0.867428	-0.8551920285384615	-0.8524497184326922	-0.9281688043923079	-0.9254245031816346
0.007851	-0.081696	-0.398254	-2194.9670129435044	-0.876623	-0.873863	-0.8616421203892307	-0.8588828103713461	-0.934618896243077	-0.9318575951202884
0.007852	-0.082092	-0.395752	-2205.6316269435047	-0.883034	-0.880261	-0.8680512122399999	-0.8652789023099999	-0.9410279880938462	-0.9382536870589423
0.007854	-0.082321	-0.393250	-2211.7842889435046	-0.889405	-0.886624	-0.8744183959415384	-0.8716380861873076	-0.9473951717953847	-0.94461287093625
0.007855	-0.082825	-0.390747	-2225.3201449435046	-0.895735	-0.892937	-0.8807464877923076	-0.8779491781259615	-0.9537232636461539	-0.9509239628749039
0.007856	-0.083130	-0.388184	-2233.523694943505	-0.902023	-0.899215	-0.8870325796430769	-0.8842252700646154	-0.9600093554969232	-0.9572000548135577
0.007857	-0.083527	-0.385559	-2244.1883089435046	-0.908270	-0.905448	-0.8932776714938461	-0.8904563620032693	-0.9662544473476924	-0.9634311467522116
0.007859	-0.084015	-0.383087	-2257.313987943505	-0.914475	-0.911637	-0.8994788551953846	-0.8966415458805769	-0.9724556310492309	-0.9696163306295192
0.007860	-0.084229	-0.380371	-2263.0564729435046	-0.920638	-0.917792	-0.9056399470461537	-0.9027946378192307	-0.9786167229	-0.9757694225681731
0.007861	-0.084534	-0.377869	-2271.2600219435044	-0.926759	-0.923903	-0.911759038896923	-0.9089037297578846	-0.9847358147507693	-0.981878514506827
0.007862	-0.085129	-0.375244	-2287.256942943505	-0.932838	-0.929962	-0.9178361307476922	-0.9149608216965384	-0.9908129066015385	-0.9879356064454807
0.007864	-0.085388	-0.372589	-2294.2299599435046	-0.938873	-0.935989	-0.9238673144492306	-0.9209840055738461	-0.996844090303077	-0.9939587903227884
0.007865	-0.085770	-0.369843	-2304.4843969435046	-0.944865	-0.941968	-0.9298574062999999	-0.9269610975125	-1.0028341821538462	-0.9999358822614424
0.007866	-0.086136	-0.367187	-2314.3286559435046	-0.950813	-0.947903	-0.9358034981507691	-0.9328941894511539	-1.0087802740046155	-1.0058689742000961
0.007867	-0.086639	-0.364319	-2327.8645129435045	-0.956716	-0.953789	-0.9417045900015384	-0.9387782813898077	-1.0146813658553846	-1.0117530661387502
0.007869	-0.086945	-0.361633	-2336.0680619435047	-0.962574	-0.959637	-0.947558773703077	-0.9446224652671154	-1.0205355495569233	-1.0175972500160577
0.007870	-0.087219	-0.358887	-2343.4512569435046	-0.968387	-0.965441	-0.9533698655538461	-0.9504245572057692	-1.0263466414076925	-1.0233993419547116
0.007871	-0.087753	-0.355957	-2357.8074679435044	-0.974154	-0.971190	-0.9591349574046153	-0.9561716491444231	-1.0321117332584615	-1.0291464338933656
0.007872	-0.088150	-0.353119	-2368.4720819435047	-0.979874	-0.976897	-0.9648530492553846	-0.9618767410830769	-1.037829825109231	-1.0348515258320192
0.007874	-0.088348	-0.350098	-2373.804388943505	-0.985546	-0.982561	-0.970521232956923	-0.9675369249603846	-1.0434980088107695	-1.0405117097093268
0.007875	-0.088852	-0.347046	-2387.3402459435047	-0.991168	-0.988166	-0.9761413248076923	-0.9731400168990384	-1.0491181006615387	-1.0461148016479807
0.007876	-0.089294	-0.343964	-2399.2353929435044	-0.996740	-0.993723	-0.9817114166584614	-0.9786951088376923	-1.0546881925123077	-1.0516698935866347
0.007877	-0.089539	-0.340790	-2405.7982319435046	-1.002260	-0.999236	-0.9872295085092306	-0.9842062007763461	-1.060206284363077	-1.0571809855252885
0.007879	-0.089935	-0.337494	-2416.462845943505	-1.007728	-1.004690	-0.9926936922107691	-0.9896563846536539	-1.0656704680646154	-1.0626311694025963
0.007880	-0.090408	-0.334106	-2429.1783479435044	-1.013140	-1.010086	-0.9981037840615383	-0.9950504765923077	-1.0710805599153845	-1.06802526134125
0.007881	-0.090714	-0.330505	-2437.3818969435047	-1.018494	-1.015429	-1.0034558759123076	-1.0003915685309615	-1.076432651766154	-1.0733663532799038
0.007882	-0.091064	-0.326813	-2446.8159789435044	-1.023788	-1.020711	-1.0087479677630768	-1.0056716604696152	-1.081724743616923	-1.0786464452185576
0.007884	-0.091553	-0.322968	-2459.9416579435047	-1.029020	-1.025927	-1.0139761514646153	-1.010883844346923	-1.0869529273184617	-1.0838586290958654
0.007885	-0.091873	-0.319183	-2468.5553849435046	-1.034190	-1.031087	-1.0191442433153846	-1.016041936285577	-1.0921210191692308	-1.0890167210345194
0.007886	-0.092255	-0.315308	-2478.8098219435046	-1.039298	-1.036182	-1.0242503351661538	-1.0211350282242306	-1.09722711102	-1.094109812973173
0.007887	-0.092651	-0.311371	-2489.4744359435044	-1.044342	-1.041212	-1.029292427016923	-1.0261631201628847	-1.1022692028707692	-1.099137904911827
0.007889	-0.093048	-0.307373	-2500.1390499435047	-1.049321	-1.046178	-1.0342676107184614	-1.0311253040401924	-1.1072443865723076	-1.1041000887891348
0.007890	-0.093384	-0.303162	-2509.1629549435047	-1.054233	-1.051078	-1.0391777025692306	-1.036023395978846	-1.112154478423077	-1.1089981807277884
0.007891	-0.093842	-0.299042	-2521.4682789435046	-1.059076	-1.055906	-1.04401879442	-1.0408494879174999	-1.116995570273846	-1.1138242726664422
0.007892	-0.094238	-0.294647	-2532.1328929435044	-1.063850	-1.060666	-1.048790886270769	-1.045607579856154	-1.1217676621246153	-1.1185823646050963
0.007894	-0.094543	-0.290222	-2540.3364419435047	-1.068550	-1.065357	-1.0534870699723078	-1.0502947637334616	-1.1264638458261542	-1.123269548482404
0.007895	-0.094910	-0.285461	-2550.1807019435046	-1.073174	-1.069968	-1.058109161823077	-1.0549038556721153	-1.1310859376769233	-1.1278786404210577
0.007896	-0.095413	-0.280487	-2563.7165579435045	-1.077718	-1.074495	-1.062651253673846	-1.0594289476107692	-1.1356280295276924	-1.1324037323597116
0.007897	-0.095749	-0.275330	-2572.7404619435047	-1.082177	-1.078943	-1.0671083455246153	-1.063875039549423	-1.1400851213784615	-1.1368498242983653
0.007899	-0.096130	-0.269806	-2582.9948989435047	-1.086547	-1.083300	-1.0714745292261536	-1.0682282234267306	-1.14445130508	-1.141203008175673
0.007900	-0.096603	-0.264038	-2595.7104009435047	-1.090824	-1.087561	-1.075749621076923	-1.0724873153653847	-1.1487263969307695	-1.145462100114327
0.007901	-0.097000	-0.258118	-2606.3750149435045	-1.095006	-1.091729	-1.0799297129276921	-1.0766534073040384	-1.1529064887815386	-1.1496281920529807
0.007902	-0.097290	-0.252197	-2614.1683869435046	-1.099091	-1.095805	-1.0840128047784616	-1.0807274992426923	-1.1569895806323078	-1.1537022839916347
0.007904	-0.097778	-0.246216	-2627.2940659435044	-1.103080	-1.099777	-1.08799798848	-1.08469568312	-1.1609747643338464	-1.1576704678689425
0.007905	-0.098145	-0.240204	-2637.138324943505	-1.106972	-1.103656	-1.0918880803307693	-1.0885727750586538	-1.1648648561846158	-1.1615475598075962
0.007906	-0.098511	-0.234283	-2646.982583943505	-1.110766	-1.107439	-1.0956801721815383	-1.0923538669973076	-1.1686569480353848	-1.16532865174625
0.007907	-0.098907	-0.228088	-2657.6471989435045	-1.114461	-1.111120	-1.0993732640323075	-1.0960329589359616	-1.1723500398861537	-1.169007743684904
0.007909	-0.099365	-0.221832	-2669.9525229435044	-1.118054	-1.114698	-1.1029624477338462	-1.0996071428132692	-1.1759392235876924	-1.1725819275622116
0.007910	-0.099655	-0.215424	-2677.7458949435045	-1.121544	-1.118177	-1.1064505395846154	-1.103084234751923	-1.1794273154384616	-1.1760590195008653
0.007911	-0.100128	-0.208801	-2690.4613959435046	-1.124926	-1.121544	-1.1098306314353847	-1.106449326690577	-1.1828074072892312	-1.1794241114395194
0.007912	-0.100586	-0.202179	-2702.7667199435045	-1.128201	-1.124804	-1.1131037232861538	-1.1097074186292306	-1.18608049914	-1.182682203378173
0.007914	-0.100937	-0.195465	-2712.2008019435048	-1.131368	-1.127958	-1.1162669069876923	-1.1128576025065384	-1.1892436828415387	-1.1858323872554808
0.007915	-0.101181	-0.188751	-2718.763641943505	-1.134426	-1.131009	-1.1193229988384614	-1.1159066944451923	-1.1922997746923079	-1.1888814791941347
0.007916	-0.101776	-0.182312	-2734.7605629435047	-1.137380	-1.133942	-1.1222750906892307	-1.1188377863838461	-1.1952518665430771	-1.1918125711327885
0.007917	-0.102158	-0.175842	-2745.014999943505	-1.140229	-1.136778	-1.12512218254	-1.1216718783225001	-1.1980989583938464	-1.1946466630714425
0.007919	-0.102448	-0.169586	-2752.8083719435044	-1.142977	-1.139516	-1.1278663662415382	-1.1244060621998075	-1.2008431420953847	-1.19738084694875
0.007920	-0.102829	-0.163391	-2763.0628079435046	-1.145624	-1.142150	-1.1305114580923077	-1.1270381541384615	-1.2034882339461541	-1.200012938887404
0.007921	-0.103378	-0.157318	-2777.8291969435045	-1.148172	-1.144680	-1.1330575499430768	-1.1295662460771152	-1.206034325796923	-1.2025410308260576
0.007922	-0.103638	-0.151215	-2784.8022139435047	-1.150622	-1.147122	-1.135505641793846	-1.1320063380157692	-1.2084824176476925	-1.2049811227647116
0.007924	-0.104034	-0.145233	-2795.4668289435044	-1.152975	-1.149461	-1.1378548254953846	-1.134341521893077	-1.210831601349231	-1.2073163066420194
0.007925	-0.104553	-0.139252	-2809.4128629435045	-1.155232	-1.151700	-1.1401099173461537	-1.1365786138317306	-1.2130866932000002	-1.209553398580673
0.007926	-0.104874	-0.133636	-2818.0265889435045	-1.157397	-1.153855	-1.142273009196923	-1.1387317057703847	-1.2152497850507693	-1.211706490519327
0.007927	-0.105194	-0.128113	-2826.6403159435044	-1.159474	-1.155920	-1.1443481010476921	-1.1407947977090385	-1.2173248769015386	-1.2137695824579808
0.007929	-0.105637	-0.122986	-2838.5354629435046	-1.161466	-1.157898	-1.1463362847492309	-1.1427689815863462	-1.2193130606030773	-1.2157437663352886
0.007930	-0.106033	-0.117859	-2849.2000769435044	-1.163376	-1.159794	-1.1482443766	-1.144663073525	-1.2212211524538463	-1.2176378582739424
0.007931	-0.106400	-0.112976	-2859.0443359435044	-1.165207	-1.161613	-1.1500734684507692	-1.1464801654636538	-1.2230502443046154	-1.2194549502125962
0.007932	-0.106735	-0.108246	-2868.0682409435044	-1.166961	-1.163355	-1.1518255603015384	-1.1482202574023075	-1.2248023361553848	-1.2211950421512499
0.007934	-0.107178	-0.103729	-2879.9633869435047	-1.168642	-1.165022	-1.1535027440030767	-1.1498834412796153	-1.2264795198569232	-1.2228582260285576
0.007935	-0.107498	-0.099548	-2888.5771139435046	-1.170255	-1.166624	-1.1551138358538462	-1.1514835332182694	-1.2280906117076924	-1.2244583179672117
0.007936	-0.107849	-0.095459	-2898.0111959435044	-1.171803	-1.168159	-1.1566599277046152	-1.153016625156923	-1.2296367035584614	-1.2259914099058653
0.007937	-0.108246	-0.091736	-2908.6758099435046	-1.173289	-1.169633	-1.1581440195553845	-1.1544887170955769	-1.2311207954092307	-1.2274635018445192
0.007939	-0.108688	-0.088165	-2920.5709569435044	-1.174718	-1.171046	-1.159569203256923	-1.1558979009728847	-1.2325459791107694	-1.228872685721827
0.007940	-0.108887	-0.084717	-2925.9032639435045	-1.176091	-1.172413	-1.1609402951076921	-1.1572629929115383	-1.2339170709615384	-1.2302377776604807
0.007941	-0.109436	-0.081604	-2940.6696529435044	-1.177413	-1.173717	-1.1622603869584616	-1.1585650848501923	-1.2352371628123078	-1.2315398695991346
0.007942	-0.109711	-0.078552	-2948.0528469435044	-1.178686	-1.174980	-1.1635314788092306	-1.159826176788846	-1.236508254663077	-1.2328009615377884
0.007944	-0.109985	-0.075684	-2955.4360419435047	-1.179912	-1.176197	-1.1647536625107693	-1.1610393606661538	-1.2377304383646157	-1.2340141454150961
0.007945	-0.110336	-0.072845	-2964.8701239435045	-1.181093	-1.177366	-1.1659327543615383	-1.1622064526048075	-1.2389095302153845	-1.2351812373537499
0.007946	-0.110886	-0.070221	-2979.6365129435044	-1.182231	-1.178486	-1.1670688462123076	-1.1633245445434615	-1.240045622066154	-1.2362993292924038
0.007947	-0.111160	-0.067780	-2987.0197069435044	-1.183329	-1.179574	-1.168164938063077	-1.1644106364821152	-1.2411417139169232	-1.2373854212310575
0.007949	-0.111435	-0.065399	-2994.4029019435047	-1.184390	-1.180625	-1.1692221217646153	-1.165457820359423	-1.2421988976184615	-1.2384326051083654
0.007950	-0.111877	-0.063263	-3006.2980479435046	-1.185414	-1.181635	-1.1702442136153846	-1.166465912298077	-1.243220989469231	-1.2394406970470193
0.007951	-0.112320	-0.061127	-3018.1931949435047	-1.186405	-1.182611	-1.1712333054661537	-1.1674400042367308	-1.2442100813199999	-1.2404147889856731
0.007952	-0.112549	-0.059052	-3024.3458569435047	-1.187362	-1.183560	-1.1721883973169231	-1.1683870961753846	-1.2451651731707694	-1.241361880924327
0.007954	-0.112961	-0.057220	-3035.4206489435046	-1.188289	-1.184474	-1.1731115810184614	-1.1692972800526924	-1.2460883568723076	-1.2422720648016348
0.007955	-0.113327	-0.055481	-3045.2649079435046	-1.189189	-1.185360	-1.1740096728692309	-1.170181371991346	-1.246986448723077	-1.2431561567402885
0.007956	-0.113571	-0.053894	-3051.8277469435047	-1.190062	-1.186225	-1.17488076472	-1.1710444639300002	-1.2478575405738463	-1.2440192486789425
0.007957	-0.113983	-0.052338	-3062.9025389435046	-1.190910	-1.187060	-1.175726856570769	-1.1718775558686538	-1.2487036324246152	-1.2448523406175962
0.007959	-0.114365	-0.050903	-3073.1569759435047	-1.191735	-1.187872	-1.1765480402723076	-1.1726857397459616	-1.2495248161261538	-1.245660524494904
0.007960	-0.114655	-0.049561	-3080.9503479435048	-1.192538	-1.188665	-1.177349132123077	-1.1734768316846154	-1.2503259079769231	-1.2464516164335577
0.007961	-0.115067	-0.048218	-3092.0251389435048	-1.193319	-1.189432	-1.1781282239738462	-1.1742419236232693	-1.2511049998276924	-1.2472167083722117
0.007962	-0.115463	-0.046997	-3102.6897539435045	-1.194081	-1.190180	-1.1788883158246153	-1.174988015561923	-1.2518650916784617	-1.2479628003108654
0.007964	-0.115723	-0.045868	-3109.6627709435047	-1.194824	-1.190915	-1.179627499526154	-1.1757191994392306	-1.2526042753800004	-1.248693984188173
0.007965	-0.116058	-0.044769	-3118.6866749435044	-1.195549	-1.191629	-1.180350591376923	-1.1764312913778847	-1.2533273672307694	-1.249406076126827
0.007966	-0.116562	-0.043762	-3132.2225319435047	-1.196258	-1.192321	-1.1810576832276922	-1.1771213833165384	-1.2540344590815384	-1.2500961680654807
0.007967	-0.116867	-0.042725	-3140.4260809435045	-1.196951	-1.193003	-1.1817487750784617	-1.1778014752551924	-1.2547255509323079	-1.2507762600041348
0.007969	-0.117142	-0.041809	-3147.8092749435045	-1.197628	-1.193671	-1.1824219587799998	-1.1784656591324998	-1.2553987346338462	-1.2514404438814422
0.007970	-0.117538	-0.040985	-3158.4738899435047	-1.198292	-1.194322	-1.1830840506307692	-1.179114751071154	-1.2560608264846156	-1.2520895358200963
0.007971	-0.118027	-0.040131	-3171.5995689435044	-1.198943	-1.194956	-1.1837331424815385	-1.1797468430098075	-1.256709918335385	-1.2527216277587498
0.007972	-0.118240	-0.039337	-3177.3420529435048	-1.199580	-1.195586	-1.1843682343323076	-1.1803749349484616	-1.257345010186154	-1.253349719697404
0.007974	-0.118500	-0.038574	-3184.3150699435046	-1.200205	-1.196202	-1.184989418033846	-1.1809871188257692	-1.2579661938876923	-1.2539619035747116
0.007975	-0.119003	-0.037811	-3197.8509269435044	-1.200817	-1.196797	-1.1855995098846153	-1.181580210764423	-1.2585762857384615	-1.2545549955133655
0.007976	-0.119293	-0.037018	-3205.6442989435045	-1.201418	-1.197388	-1.1861986017353847	-1.1821693027030769	-1.259175377589231	-1.2551440874520192
0.007977	-0.119614	-0.036438	-3214.2580259435044	-1.202008	-1.197967	-1.1867866935861537	-1.1827463946417307	-1.2597634694400002	-1.255721179390673
0.007979	-0.120056	-0.035767	-3226.1531719435047	-1.202587	-1.198532	-1.1873618772876924	-1.1833075785190383	-1.2603386531415386	-1.2562823632679807
0.007980	-0.120438	-0.035187	-3236.407608943505	-1.203157	-1.199089	-1.1879299691384615	-1.1838626704576924	-1.2609067449923077	-1.2568374552066348
0.007981	-0.120712	-0.034515	-3243.790802943505	-1.203717	-1.199639	-1.1884880609892305	-1.184410762396346	-1.2614648368430768	-1.2573855471452884
0.007982	-0.121094	-0.034027	-3254.0452399435044	-1.204267	-1.200177	-1.18903615284	-1.1849468543350001	-1.2620129286938462	-1.2579216390839425
0.007984	-0.121445	-0.033356	-3263.4793219435046	-1.204808	-1.200706	-1.1895733365415384	-1.1854720382123076	-1.2625501123953846	-1.25844682296125
0.007985	-0.121796	-0.032806	-3272.913403943505	-1.205340	-1.201226	-1.1901034283923078	-1.1859901301509614	-1.2630802042461542	-1.2589649148999038
0.007986	-0.122101	-0.032440	-3281.1169529435047	-1.205865	-1.201741	-1.1906265202430768	-1.1865032220896152	-1.2636032960969232	-1.2594780068385576
0.007987	-0.122543	-0.031891	-3293.0120999435044	-1.206382	-1.202243	-1.191141612093846	-1.1870033140282692	-1.2641183879476925	-1.2599780987772116
0.007989	-0.122894	-0.031464	-3302.4461819435046	-1.206892	-1.202740	-1.1916477957953846	-1.1874964979055769	-1.264624571649231	-1.2604712826545192
0.007990	-0.123230	-0.031006	-3311.4700859435047	-1.207394	-1.203231	-1.1921478876461538	-1.1879855898442306	-1.2651246635	-1.260960374593173
0.007991	-0.123611	-0.030579	-3321.724522943505	-1.207890	-1.203714	-1.192641979496923	-1.1884666817828846	-1.2656187553507694	-1.261441466531827
0.007992	-0.123901	-0.030243	-3329.5178949435044	-1.208380	-1.204194	-1.1931300713476922	-1.1889447737215384	-1.2661068472015384	-1.2619195584704808
0.007994	-0.124298	-0.029846	-3340.1825089435047	-1.208863	-1.204664	-1.1936092550492308	-1.189410957598846	-1.2665860309030772	-1.2623857423477884
0.007995	-0.124695	-0.029541	-3350.8471229435045	-1.209342	-1.205129	-1.1940863468999998	-1.1898740495375	-1.267063122753846	-1.2628488342864423
0.007996	-0.125031	-0.029175	-3359.8710269435046	-1.209815	-1.205591	-1.1945574387507691	-1.190334141476154	-1.2675342146046154	-1.2633089262250963
0.007997	-0.125305	-0.028931	-3367.2542219435045	-1.210283	-1.206050	-1.1950235306015384	-1.1907912334148076	-1.2680003064553849	-1.26376601816375
0.007999	-0.125656	-0.028656	-3376.6883039435047	-1.210748	-1.206503	-1.195484714303077	-1.1912404172921154	-1.2684614901569233	-1.2642152020410578
0.008000	-0.126160	-0.028503	-3390.2241599435047	-1.211209	-1.206947	-1.195943806153846	-1.1916825092307692	-1.2689205820076923	-1.2646572939797116
0.008001	-0.126404	-0.028137	-3396.7869999435047	-1.211665	-1.207395	-1.1963978980046153	-1.192128601169423	-1.2693746738584615	-1.2651033859183654
0.008002	-0.126740	-0.027893	-3405.8109039435044	-1.212117	-1.207836	-1.1968479898553848	-1.1925676931080769	-1.269824765709231	-1.2655424778570192
0.008004	-0.127167	-0.027649	-3417.2958729435045	-1.212565	-1.208269	-1.1972921735569229	-1.1929968769853847	-1.2702689494107693	-1.265971661734327
0.008005	-0.127518	-0.027466	-3426.7299549435047	-1.213010	-1.208702	-1.1977352654076923	-1.1934279689240384	-1.2707120412615387	-1.2664027536729807
0.008006	-0.127823	-0.027252	-3434.9335039435045	-1.213452	-1.209134	-1.1981753572584615	-1.1938580608626923	-1.2711521331123077	-1.2668328456116347
0.008007	-0.128204	-0.027069	-3445.1879409435046	-1.213890	-1.209559	-1.1986114491092306	-1.1942811528013462	-1.271588224963077	-1.2672559375502885
0.008009	-0.128555	-0.026886	-3454.622022943505	-1.214326	-1.209983	-1.1990436328107692	-1.1947013366786539	-1.2720204086646154	-1.2676761214275962
0.008010	-0.128967	-0.026703	-3465.6968149435047	-1.214758	-1.210402	-1.1994737246615383	-1.1951184286173075	-1.2724505005153848	-1.26809321336625
0.008011	-0.129303	-0.026550	-3474.7207189435044	-1.215188	-1.210820	-1.1999018165123077	-1.1955345205559615	-1.2728785923661539	-1.268509305304904
0.008012	-0.129684	-0.026367	-3484.9751559435044	-1.215616	-1.211235	-1.200327908363077	-1.1959476124946153	-1.273304684216923	-1.2689223972435577
0.008014	-0.129913	-0.026215	-3491.1278179435044	-1.216040	-1.211652	-1.2007480920646154	-1.196360796371923	-1.2737248679184616	-1.2693355811208653
0.008015	-0.130325	-0.026031	-3502.2026089435044	-1.216462	-1.212060	-1.2011681839153845	-1.1967668883105769	-1.274144959769231	-1.2697416730595192
0.008016	-0.130722	-0.025940	-3512.8672239435045	-1.216882	-1.212466	-1.2015862757661537	-1.1971709802492307	-1.27456305162	-1.270145764998173
0.008017	-0.131088	-0.025757	-3522.7114829435045	-1.217300	-1.212871	-1.2020023676169231	-1.1975740721878847	-1.2749791434707696	-1.270548856936827
0.008019	-0.131378	-0.025665	-3530.5048549435046	-1.217715	-1.213277	-1.2024135513184615	-1.1979762560651923	-1.2753903271723077	-1.2709510408141347
0.008020	-0.131882	-0.025452	-3544.0407109435046	-1.218128	-1.213673	-1.2028246431692309	-1.1983703480038461	-1.275801419023077	-1.2713451327527885
0.008021	-0.132217	-0.025330	-3553.0646159435046	-1.218538	-1.214072	-1.2032327350199998	-1.1987674399425	-1.276209510873846	-1.2717422246914423
0.008022	-0.132446	-0.025238	-3559.2172779435045	-1.218947	-1.214473	-1.203639826870769	-1.1991665318811537	-1.2766166027246153	-1.272141316630096
0.008024	-0.132858	-0.025116	-3570.2920689435045	-1.219354	-1.214866	-1.2040430105723077	-1.1995557157584615	-1.277019786426154	-1.272530500507404
0.008025	-0.133331	-0.025024	-3583.0075709435046	-1.219759	-1.215255	-1.2044461024230768	-1.1999428076971153	-1.2774228782769232	-1.2729175924460576
0.008026	-0.133545	-0.024902	-3588.750055943505	-1.220163	-1.215651	-1.2048481942738463	-1.2003368996357693	-1.2778249701276927	-1.2733116843847117
0.008027	-0.133865	-0.024780	-3597.3637829435047	-1.220564	-1.216042	-1.2052472861246153	-1.200725991574423	-1.2782240619784617	-1.2737007763233654
0.008029	-0.134399	-0.024658	-3611.7199939435045	-1.220964	-1.216423	-1.2056434698261538	-1.2011031754517307	-1.27862024568	-1.274077960200673
0.008030	-0.134766	-0.024567	-3621.5642529435045	-1.221361	-1.216809	-1.206038561676923	-1.2014872673903847	-1.2790153375307693	-1.274462052139327
0.008031	-0.134949	-0.024414	-3626.4863829435044	-1.221757	-1.217199	-1.2064326535276921	-1.2018753593290383	-1.2794094293815386	-1.2748501440779807
0.008032	-0.135437	-0.024384	-3639.6120619435046	-1.222152	-1.217577	-1.2068257453784614	-1.2022514512676923	-1.2798025212323076	-1.2752262360166347
0.008034	-0.135818	-0.024261	-3649.8664989435047	-1.222545	-1.217957	-1.2072149290799998	-1.2026276351449998	-1.2801917049338463	-1.2756024198939422
0.008035	-0.136154	-0.024139	-3658.890402943505	-1.222936	-1.218337	-1.2076040209307692	-1.2030057270836538	-1.2805807967846157	-1.2759805118325962
0.008036	-0.136490	-0.024048	-3667.9143069435045	-1.223326	-1.218715	-1.2079921127815383	-1.2033818190223076	-1.2809688886353845	-1.27635660377125
0.008037	-0.136856	-0.024048	-3677.758566943505	-1.223715	-1.219092	-1.2083792046323076	-1.2037569109609616	-1.281355980486154	-1.276731695709904
0.008039	-0.137207	-0.023865	-3687.1926479435047	-1.224102	-1.219467	-1.208762388333846	-1.2041280948382693	-1.2817391641876923	-1.2771028795872117
0.008040	-0.137573	-0.023834	-3697.0369079435045	-1.224488	-1.219841	-1.2091464801846152	-1.204500186776923	-1.2821232560384614	-1.2774749715258653
0.008041	-0.138031	-0.023712	-3709.3422319435044	-1.224872	-1.220210	-1.2095285720353846	-1.204867278715577	-1.2825053478892308	-1.2778420634645193
0.008042	-0.138367	-0.023712	-3718.3661359435046	-1.225256	-1.220582	-1.2099106638861536	-1.2052373706542308	-1.28288743974	-1.2782121554031731
0.008044	-0.138641	-0.023590	-3725.7493309435044	-1.225639	-1.220955	-1.2102898475876922	-1.2056065545315384	-1.2832666234415386	-1.2785813392804808
0.008045	-0.139130	-0.023529	-3738.8750099435047	-1.226020	-1.221320	-1.2106689394384615	-1.2059696464701923	-1.283645715292308	-1.2789444312191347
0.008046	-0.139404	-0.023468	-3746.2582039435047	-1.226400	-1.221691	-1.2110470312892307	-1.2063387384088462	-1.2840238071430772	-1.2793135231577886
0.008047	-0.139694	-0.023468	-3754.0515759435048	-1.226780	-1.222061	-1.21142512314	-1.2067068303475	-1.2844018989938464	-1.2796816150964423
0.008049	-0.140213	-0.023499	-3767.997609943505	-1.227161	-1.222424	-1.2118023068415384	-1.2070660142248075	-1.2847790826953847	-1.28004079897375
0.008050	-0.140640	-0.023376	-3779.4825789435044	-1.227539	-1.222789	-1.2121783986923076	-1.2074291061634614	-1.285155174546154	-1.2804038909124038
0.008051	-0.140793	-0.023285	-3783.5843539435045	-1.227917	-1.223161	-1.2125544905430767	-1.2077991981021152	-1.285531266396923	-1.2807739828510576
0.008052	-0.141190	-0.023193	-3794.248967943505	-1.228292	-1.223523	-1.2129275823938461	-1.2081592900407692	-1.2859043582476923	-1.2811340747897115
0.008054	-0.141678	-0.023132	-3807.3746469435046	-1.228667	-1.223881	-1.2132987660953845	-1.208513473918077	-1.2862755419492307	-1.2814882586670193
0.008055	-0.141968	-0.023102	-3815.1680189435046	-1.229041	-1.224246	-1.213670857946154	-1.2088765658567306	-1.2866476338000004	-1.281851350605673
0.008056	-0.142273	-0.023041	-3823.3715679435045	-1.229415	-1.224609	-1.214042949796923	-1.2092376577953847	-1.2870197256507692	-1.282212442544327
0.008057	-0.142700	-0.023010	-3834.8565379435045	-1.229788	-1.224967	-1.2144140416476923	-1.2095937497340383	-1.2873908175015387	-1.2825685344829807
0.008059	-0.143112	-0.022980	-3845.9313289435045	-1.230160	-1.225325	-1.2147822253492306	-1.2099479336113461	-1.287759001203077	-1.2829227183602885
0.008060	-0.143372	-0.022858	-3852.9043459435047	-1.230530	-1.225687	-1.2151503171999998	-1.2103080255499998	-1.2881270930538462	-1.2832828102989422
0.008061	-0.143799	-0.022858	-3864.389314943505	-1.230901	-1.226043	-1.2155194090507693	-1.2106621174886538	-1.2884961849046155	-1.2836369022375962
0.008062	-0.144196	-0.022888	-3875.0539299435045	-1.231271	-1.226400	-1.2158875009015384	-1.2110172094273075	-1.2888642767553846	-1.2839919941762499
0.008064	-0.144485	-0.022797	-3882.8473019435046	-1.231640	-1.226760	-1.216252684603077	-1.2113733933046154	-1.2892294604569234	-1.2843481780535577
0.008065	-0.144897	-0.022766	-3893.9220929435046	-1.232009	-1.227114	-1.216619776453846	-1.2117254852432693	-1.2895965523076924	-1.2847002699922117
0.008066	-0.145309	-0.022675	-3904.9968849435045	-1.232377	-1.227468	-1.2169858683046153	-1.212077577181923	-1.2899626441584617	-1.2850523619308654
0.008067	-0.145554	-0.022675	-3911.5597249435045	-1.232744	-1.227827	-1.2173509601553847	-1.212434669120577	-1.290327736009231	-1.2854094538695193
0.008069	-0.145996	-0.022644	-3923.4548709435044	-1.233111	-1.228179	-1.217714143856923	-1.2127828529978846	-1.2906909197107694	-1.285757637746827
0.008070	-0.146439	-0.022614	-3935.3500179435046	-1.233477	-1.228530	-1.2180782357076922	-1.2131319449365383	-1.2910550115615385	-1.2861067296854807
0.008071	-0.146729	-0.022552	-3943.1433899435046	-1.233842	-1.228886	-1.2184413275584616	-1.2134860368751923	-1.2914181034123078	-1.2864608216241347
0.008072	-0.147034	-0.022522	-3951.3469389435045	-1.234207	-1.229241	-1.2188044194092307	-1.2138391288138461	-1.291781195263077	-1.2868139135627885
0.008074	-0.147491	-0.022491	-3963.6522629435044	-1.234572	-1.229589	-1.2191656031107692	-1.2141833126911539	-1.2921423789646154	-1.2871580974400962
0.008075	-0.147888	-0.022400	-3974.3168769435047	-1.234935	-1.229939	-1.2195266949615382	-1.2145314046298075	-1.2925034708153844	-1.2875061893787498
0.008076	-0.148117	-0.022369	-3980.4695399435045	-1.235297	-1.230294	-1.2198867868123078	-1.2148844965684615	-1.2928635626661542	-1.287859281317404
0.008077	-0.148514	-0.022339	-3991.1341539435048	-1.235659	-1.230642	-1.220246878663077	-1.2152305885071153	-1.2932236545169231	-1.2882053732560577
0.008079	-0.149017	-0.022308	-4004.6700099435047	-1.236020	-1.230986	-1.2206040623646153	-1.215570772384423	-1.2935808382184617	-1.2885455571333653
0.008080	-0.149261	-0.022247	-4011.232849943505	-1.236380	-1.231338	-1.2209621542153846	-1.215920864323077	-1.2939389300692308	-1.2888956490720194
0.008081	-0.149628	-0.022125	-4021.0771089435048	-1.236739	-1.231685	-1.2213192460661537	-1.2162659562617306	-1.2942960219200002	-1.289240741010673
0.008082	-0.150101	-0.022217	-4033.7926109435048	-1.237099	-1.232029	-1.221677337916923	-1.2166080482003847	-1.2946541137707692	-1.289582832949327
0.008084	-0.150436	-0.022186	-4042.8165149435044	-1.237458	-1.232377	-1.2220325216184613	-1.2169522320776924	-1.2950092974723075	-1.2899270168266348
0.008085	-0.150757	-0.022156	-4051.4302419435044	-1.237817	-1.232725	-1.2223896134692307	-1.2172983240163462	-1.295366389323077	-1.2902731087652886
0.008086	-0.151184	-0.022095	-4062.9152109435045	-1.238175	-1.233068	-1.22274570532	-1.217639415955	-1.2957224811738461	-1.2906142007039423
0.008087	-0.151505	-0.022034	-4071.5289379435044	-1.238532	-1.233414	-1.223100797170769	-1.2179835078936538	-1.2960775730246152	-1.2909582926425962
0.008089	-0.151871	-0.021942	-4081.373196943505	-1.238888	-1.233758	-1.2234529808723076	-1.2183236917709614	-1.296429756726154	-1.2912984765199038
0.008090	-0.152267	-0.022034	-4092.0378109435046	-1.239244	-1.234101	-1.2238070727230768	-1.2186647837096152	-1.296783848576923	-1.2916395684585575
0.008091	-0.152603	-0.021942	-4101.061715943504	-1.239600	-1.234445	-1.2241611645738462	-1.2190068756482693	-1.2971379404276924	-1.2919816603972116
0.008092	-0.152969	-0.021881	-4110.9059749435055	-1.239955	-1.234787	-1.2245142564246152	-1.219346967586923	-1.2974910322784616	-1.2923217523358654
0.008094	-0.153336	-0.021881	-4120.750233943505	-1.240309	-1.235129	-1.224864440126154	-1.2196851514642306	-1.2978412159800001	-1.292659936213173
0.008095	-0.153748	-0.021790	-4131.825025943504	-1.240662	-1.235468	-1.225215531976923	-1.2200222434028847	-1.298192307830769	-1.292997028151827
0.008096	-0.154053	-0.021698	-4140.028574943504	-1.241014	-1.235810	-1.2255656238276924	-1.2203623353415385	-1.2985423996815388	-1.2933371200904809
0.008097	-0.154434	-0.021729	-4150.283011943504	-1.241366	-1.236149	-1.2259157156784615	-1.2206994272801923	-1.2988924915323077	-1.2936742120291347
