Repository: pietracorvo/HystAPI

# Example data

The example data in this folder is from measurements performed during my physics bachelor.

The material is **FeSi3** (iron with 3% silicon), aka 'electrical steel', the standard material for ring cores in trafos. 

Four of the five samples where treated with high pressure torison (HPT, 20 rotations at 20GPa), to achieve nanocristallisation of the grains, which has a huge impact on the magnetic properties of the material. The HPT deformation was done at 77K (under liquid nitrogen) and at 293K (at room temperature). Afterwards some samples were heat treated at a temperature of 493K (for two hours) to anneal defects from the deformation process.

The five samples are:

File: testData/FeSi3_annealed/G1_919V_100Hz_800000Fs.txt (part 24 of 57)
--------------------------
t	U1	U2	H	B_raw	J_raw	B_drift	 J_drift	B_corr	J_corr
0.008086	-0.296921	0.007172	-7981.680217663009	-1.362846	-1.352816	-1.348043292375625	-1.338012944833125	-1.4106637892335456	-1.400633289664904
0.008087	-0.296783	0.007172	-7977.988620663009	-1.362730	-1.352704	-1.3479254617167549	-1.337899114131274	-1.4105459585746756	-1.400519458963053
0.008089	-0.296585	0.007141	-7972.656313663009	-1.362614	-1.352595	-1.3478058003990143	-1.337786452727572	-1.4104262972569352	-1.400406797559351
0.008090	-0.296387	0.007202	-7967.324006663009	-1.362497	-1.352485	-1.3476869697401443	-1.337674622025721	-1.410307466598065	-1.4002949668575
0.008091	-0.296204	0.007233	-7962.401876663009	-1.362380	-1.352374	-1.347568139081274	-1.3375617913238702	-1.4101886359391949	-1.4001821361556492
0.008092	-0.296097	0.007233	-7959.53063466301	-1.362263	-1.352261	-1.3474493084224037	-1.3374469606220192	-1.4100698052803247	-1.4000673054537982
0.008094	-0.295837	0.007233	-7952.557617663009	-1.362146	-1.352152	-1.3473286471046635	-1.3373342992183173	-1.4099491439625842	-1.3999546440500963
0.008095	-0.295609	0.007233	-7946.404955663009	-1.362029	-1.352043	-1.347209816445793	-1.3372234685164663	-1.409830313303714	-1.3998438133482454
0.008096	-0.295486	0.007172	-7943.1235356630095	-1.361912	-1.351931	-1.347090985786923	-1.3371096378146152	-1.4097114826448438	-1.3997299826463943
0.008097	-0.295258	0.007172	-7936.970873663009	-1.361796	-1.351822	-1.3469731551280528	-1.3369988071127645	-1.4095936519859738	-1.3996191519445436
0.008099	-0.295105	0.007233	-7932.869098663009	-1.361679	-1.351710	-1.3468524938103126	-1.3368831457090624	-1.4094729906682333	-1.3995034905408414
0.008100	-0.294937	0.007233	-7928.357146663009	-1.361562	-1.351599	-1.3467336631514422	-1.3367703150072114	-1.409354160009363	-1.3993906598389905
0.008101	-0.294601	0.007263	-7919.3332426630095	-1.361444	-1.351492	-1.3466138324925723	-1.3366614843053604	-1.4092343293504932	-1.3992818291371394
0.008102	-0.294510	0.007263	-7916.872177663009	-1.361327	-1.351378	-1.3464950018337019	-1.3365456536035096	-1.4091154986916226	-1.3991659984352887
0.008104	-0.294418	0.007202	-7914.41111266301	-1.361210	-1.351264	-1.3463743405159616	-1.3364279921998077	-1.4089948373738825	-1.3990483370315867
0.008105	-0.294113	0.007233	-7906.207563663009	-1.361093	-1.351157	-1.3462555098570914	-1.3363191614979566	-1.4088760067150123	-1.3989395063297356
0.008106	-0.293915	0.007233	-7900.875256663009	-1.360975	-1.351047	-1.346135679198221	-1.3362073307961058	-1.408756176056142	-1.3988276756278848
0.008107	-0.293808	0.007233	-7898.00401366301	-1.360858	-1.350933	-1.3460168485393509	-1.3360915000942546	-1.4086373453972718	-1.3987118449260336
0.008109	-0.293625	0.007233	-7893.081884663009	-1.360741	-1.350822	-1.3458961872216104	-1.3359768386905528	-1.4085166840795313	-1.3985971835223319
0.008110	-0.293381	0.007233	-7886.5190446630095	-1.360624	-1.350713	-1.3457773565627404	-1.335866007988702	-1.4083978534206611	-1.398486352820481
0.008111	-0.293167	0.007324	-7880.776560663009	-1.360505	-1.350602	-1.3456565259038702	-1.335753177286851	-1.4082770227617911	-1.39837352211863
0.008112	-0.293106	0.007263	-7879.1358506630095	-1.360388	-1.350487	-1.345537695245	-1.3356363465849999	-1.408158192102921	-1.3982566914167789
0.008114	-0.292801	0.007233	-7870.932300663009	-1.360270	-1.350380	-1.3454160339272596	-1.335525685181298	-1.4080365307851803	-1.398146030013077
0.008115	-0.292587	0.007263	-7865.189816663009	-1.360153	-1.350269	-1.3452972032683894	-1.335412854479447	-1.4079177001263101	-1.398033199311226
0.008116	-0.292465	0.007294	-7861.908396663009	-1.360035	-1.350155	-1.3451773726095193	-1.335297023777596	-1.4077978694674402	-1.397917368609375
0.008117	-0.292282	0.007324	-7856.986266663009	-1.359916	-1.350043	-1.3450565419506488	-1.3351831930757452	-1.4076770388085698	-1.3978035379075242
0.008119	-0.292099	0.007233	-7852.064137663009	-1.359799	-1.349932	-1.3449358806329086	-1.3350685316720432	-1.4075563774908293	-1.3976888765038222
0.008120	-0.291992	0.007263	-7849.192894663009	-1.359681	-1.349818	-1.3448160499740383	-1.3349527009701923	-1.407436546831959	-1.3975730458019713
0.008121	-0.291718	0.007263	-7841.809700663009	-1.359563	-1.349709	-1.3446962193151684	-1.3348418702683413	-1.407316716173089	-1.3974622151001204
0.008122	-0.291550	0.007294	-7837.297748663009	-1.359445	-1.349597	-1.344576388656298	-1.3347280395664902	-1.4071968855142187	-1.3973483843982692
0.008124	-0.291458	0.007324	-7834.836683663009	-1.359327	-1.349481	-1.3444547273385576	-1.3346083781627884	-1.4070752241964786	-1.3972287229945675
0.008125	-0.291229	0.007294	-7828.684021663009	-1.359209	-1.349371	-1.3443348966796873	-1.3344965474609376	-1.4069553935376082	-1.3971168922927166
0.008126	-0.290970	0.007263	-7821.71100466301	-1.359091	-1.349262	-1.3442150660208174	-1.3343857167590865	-1.4068355628787383	-1.3970060615908655
0.008127	-0.290848	0.007355	-7818.429584663009	-1.358972	-1.349147	-1.3440942353619472	-1.3342688860572356	-1.4067147322198679	-1.3968892308890146
0.008129	-0.290665	0.007294	-7813.507454663009	-1.358853	-1.349035	-1.3439715740442069	-1.3341532246535335	-1.4065920709021276	-1.3967735694853125
0.008130	-0.290405	0.007324	-7806.534437663009	-1.358735	-1.348925	-1.3438517433853365	-1.3340413939516826	-1.4064722402432572	-1.3966617387834617
0.008131	-0.290222	0.007233	-7801.61230866301	-1.358618	-1.348814	-1.3437329127264663	-1.3339285632498317	-1.406353409584387	-1.3965489080816107
0.008132	-0.290115	0.007233	-7798.741066663009	-1.358501	-1.348700	-1.3436140820675961	-1.3338127325479807	-1.4062345789255168	-1.3964330773797597
0.008134	-0.289886	0.007233	-7792.58840366301	-1.358383	-1.348591	-1.3434924207498555	-1.3337000711442788	-1.4061129176077762	-1.3963204159760578
0.008135	-0.289627	0.007324	-7785.615387663009	-1.358265	-1.348481	-1.3433725900909856	-1.333588240442428	-1.4059930869489063	-1.396208585274207
0.008136	-0.289459	0.007355	-7781.1034346630095	-1.358146	-1.348368	-1.3432517594321154	-1.333473409740577	-1.4058722562900363	-1.396093754572356
0.008137	-0.289322	0.007263	-7777.4118376630095	-1.358028	-1.348255	-1.343131928773245	-1.333358579038726	-1.405752425631166	-1.395978923870505
0.008139	-0.289108	0.007263	-7771.669353663009	-1.357910	-1.348144	-1.3430102674555047	-1.333243917635024	-1.4056307643134254	-1.395864262466803
0.008140	-0.288925	0.007355	-7766.747223663009	-1.357791	-1.348031	-1.3428894367966346	-1.333129086933173	-1.4055099336545553	-1.395749431764952
0.008141	-0.288788	0.007324	-7763.055626663009	-1.357672	-1.347917	-1.3427686061377644	-1.3330132562313222	-1.4053891029956853	-1.3956336010631012
0.008142	-0.288544	0.007385	-7756.492786663009	-1.357553	-1.347806	-1.3426477754788941	-1.3329004255294712	-1.4052682723368148	-1.3955207703612502
0.008144	-0.288345	0.007355	-7751.160479663009	-1.357434	-1.347693	-1.3425251141611538	-1.3327837641257692	-1.4051456110190745	-1.3954041089575482
0.008145	-0.288254	0.007355	-7748.6994146630095	-1.357315	-1.347577	-1.3424042835022836	-1.3326659334239181	-1.4050247803602045	-1.3952862782556972
0.008146	-0.287994	0.007294	-7741.726397663009	-1.357196	-1.347468	-1.3422834528434135	-1.3325551027220675	-1.4049039497013345	-1.3951754475538465
0.008147	-0.287842	0.007324	-7737.6246236630095	-1.357078	-1.347354	-1.3421636221845432	-1.3324392720202163	-1.4047841190424641	-1.3950596168519953
0.008149	-0.287628	0.007324	-7731.882138663009	-1.356959	-1.347243	-1.342040960866803	-1.3323246106165143	-1.4046614577247238	-1.3949449554482933
0.008150	-0.287460	0.007355	-7727.370186663009	-1.356840	-1.347130	-1.3419201302079327	-1.3322097799146633	-1.4045406270658534	-1.3948301247464423
0.008151	-0.287247	0.007294	-7721.627701663009	-1.356722	-1.347019	-1.3418002995490625	-1.3320969492128123	-1.4044207964069835	-1.3947172940445913
0.008152	-0.287140	0.007294	-7718.756459663009	-1.356604	-1.346904	-1.3416804688901922	-1.3319801185109617	-1.4043009657481131	-1.3946004633427407
0.008154	-0.286957	0.007294	-7713.834329663009	-1.356485	-1.346792	-1.341557807572452	-1.3318644571072595	-1.4041783044303728	-1.3944848019390386
0.008155	-0.286713	0.007355	-7707.271490663009	-1.356366	-1.346681	-1.3414369769135817	-1.3317516264054086	-1.4040574737715024	-1.3943719712371876
0.008156	-0.286514	0.007355	-7701.939183663009	-1.356247	-1.346569	-1.3413161462547114	-1.3316377957035574	-1.4039366431126323	-1.3942581405353365
0.008157	-0.286377	0.007355	-7698.247585663009	-1.356128	-1.346454	-1.3411953155958414	-1.3315209650017068	-1.4038158124537623	-1.3941413098334858
0.008159	-0.286163	0.007416	-7692.50510166301	-1.356008	-1.346341	-1.341071654278101	-1.3314043035980048	-1.4036921511360219	-1.3940246484297838
0.008160	-0.285919	0.007385	-7685.942261663009	-1.355888	-1.346230	-1.3409498236192308	-1.3312914728961538	-1.4035703204771517	-1.3939118177279328
0.008161	-0.285782	0.007355	-7682.250664663009	-1.355769	-1.346116	-1.3408289929603605	-1.3311756421943028	-1.4034494898182812	-1.3937959870260819
0.008162	-0.285721	0.007263	-7680.609954663009	-1.355651	-1.346000	-1.3407091623014902	-1.3310578114924518	-1.4033296591594109	-1.3936781563242309
0.008164	-0.285309	0.007294	-7669.535162663009	-1.355533	-1.345895	-1.34058750098375	-1.33094915008875	-1.4032079978416707	-1.393569494920529
0.008165	-0.285217	0.007355	-7667.074098663009	-1.355414	-1.345780	-1.3404666703248798	-1.330832319386899	-1.4030871671828007	-1.393452664218678
0.008166	-0.285080	0.007324	-7663.3825006630095	-1.355295	-1.345665	-1.3403458396660095	-1.3307154886850479	-1.4029663365239302	-1.3933358335168269
0.008167	-0.284882	0.007385	-7658.050193663009	-1.355176	-1.345553	-1.3402250090071393	-1.330601657983197	-1.4028455058650602	-1.393222002814976
0.008169	-0.284592	0.007324	-7650.256821663009	-1.355057	-1.345443	-1.340102347689399	-1.3304879965794951	-1.4027228445473199	-1.3931083414112742
0.008170	-0.284470	0.007385	-7646.975402663009	-1.354938	-1.345328	-1.3399815170305287	-1.3303711658776443	-1.4026020138884494	-1.3929915107094233
0.008171	-0.284317	0.007385	-7642.873627663009	-1.354818	-1.345214	-1.3398596863716588	-1.330255335175793	-1.4024801832295797	-1.3928756800075721
0.008172	-0.284119	0.007385	-7637.541320663009	-1.354698	-1.345101	-1.3397378557127884	-1.3301405044739423	-1.402358352570709	-1.3927608493057213
0.008174	-0.283936	0.007385	-7632.619190663009	-1.354579	-1.344987	-1.339615194395048	-1.3300228430702403	-1.4022356912529688	-1.3926431879020194
0.008175	-0.283737	0.007385	-7627.28688366301	-1.354459	-1.344874	-1.3394933637361779	-1.3299080123683893	-1.4021138605940986	-1.3925283572001683
0.008176	-0.283493	0.007355	-7620.724044663009	-1.354340	-1.344763	-1.3393725330773079	-1.3297951816665383	-1.4019930299352286	-1.3924155264983173
0.008177	-0.283356	0.007416	-7617.032446663009	-1.354220	-1.344648	-1.3392507024184375	-1.3296783509646874	-1.4018711992763584	-1.3922986957964665
0.008179	-0.283188	0.007324	-7612.520494663009	-1.354101	-1.344535	-1.3391280411006972	-1.3295616895609856	-1.401748537958618	-1.3921820343927647
0.008180	-0.282883	0.007416	-7604.316945663009	-1.353981	-1.344425	-1.339006210441827	-1.3294498588591346	-1.401626707299748	-1.3920702036909136
0.008181	-0.282761	0.007446	-7601.035525663009	-1.353860	-1.344309	-1.3388833797829567	-1.3293320281572836	-1.4015038766408776	-1.3919523729890626
0.008182	-0.282654	0.007446	-7598.164283663009	-1.353740	-1.344192	-1.3387615491240865	-1.3292131974554326	-1.4013820459820074	-1.3918335422872117
0.008184	-0.282333	0.007385	-7589.550556663009	-1.353620	-1.344083	-1.338637887806346	-1.3291005360517307	-1.401258384664267	-1.3917208808835098
0.008185	-0.282166	0.007385	-7585.038604663009	-1.353500	-1.343969	-1.338516057147476	-1.3289847053498798	-1.4011365540053968	-1.3916050501816588
0.008186	-0.282013	0.007446	-7580.936829663009	-1.353380	-1.343854	-1.3383942264886057	-1.328867874648029	-1.4010147233465267	-1.391488219479808
0.008187	-0.281891	0.007355	-7577.655409663009	-1.353260	-1.343738	-1.3382723958297353	-1.328750043946178	-1.400892892687656	-1.391370388777957
0.008189	-0.281662	0.007446	-7571.502747663009	-1.353140	-1.343625	-1.3381487345119951	-1.3286333825424759	-1.400769231369916	-1.391253727374255
0.008190	-0.281494	0.007446	-7566.9907956630095	-1.353019	-1.343510	-1.338025903853125	-1.328516551840625	-1.4006464007110457	-1.391136896672404
0.008191	-0.281296	0.007507	-7561.658488663009	-1.352898	-1.343396	-1.3379030731942547	-1.328400721138774	-1.4005235700521754	-1.391021065970553
0.008192	-0.281113	0.007416	-7556.736358663009	-1.352777	-1.343281	-1.3377802425353844	-1.328283890436923	-1.4004007393933051	-1.390904235268702
0.008194	-0.280899	0.007446	-7550.99387466301	-1.352657	-1.343168	-1.3376565812176442	-1.328167229033221	-1.4002770780755651	-1.390787573865
0.008195	-0.280777	0.007446	-7547.712454663009	-1.352536	-1.343052	-1.3375337505587739	-1.3280493983313701	-1.4001542474166948	-1.3906697431631492
0.008196	-0.280533	0.007446	-7541.149614663009	-1.352415	-1.342939	-1.3374109198999038	-1.3279345676295193	-1.4000314167578245	-1.3905549124612984
0.008197	-0.280319	0.007507	-7535.407130663009	-1.352294	-1.342825	-1.3372880892410337	-1.3278187369276682	-1.3999085860989546	-1.3904390817594472
0.008199	-0.280182	0.007416	-7531.715533663009	-1.352174	-1.342709	-1.3371644279232933	-1.3276990755239662	-1.3997849247812142	-1.3903194203557452
0.008200	-0.279892	0.007446	-7523.922161663009	-1.352053	-1.342598	-1.337041597264423	-1.3275862448221152	-1.3996620941223439	-1.3902065896538942
0.008201	-0.279755	0.007477	-7520.230563663009	-1.351932	-1.342482	-1.3369187666055526	-1.3274684141202644	-1.3995392634634736	-1.3900887589520434
0.008202	-0.279694	0.007355	-7518.589854663009	-1.351813	-1.342365	-1.3367979359466826	-1.3273495834184135	-1.3994184328046035	-1.3899699282501925
0.008204	-0.279449	0.007477	-7512.027014663009	-1.351692	-1.342252	-1.3366732746289423	-1.3272329220147114	-1.399293771486863	-1.3898532668464905
0.008205	-0.279144	0.007477	-7503.823465663009	-1.351571	-1.342141	-1.3365504439700722	-1.3271200913128605	-1.399170940827993	-1.3897404361446395
0.008206	-0.279007	0.007446	-7500.131867663009	-1.351450	-1.342025	-1.3364276133112019	-1.3270022606110097	-1.3990481101691228	-1.3896226054427887
0.008207	-0.278931	0.007416	-7498.0809806630095	-1.351330	-1.341908	-1.3363057826523317	-1.3268834299091588	-1.3989262795102526	-1.3895037747409378
0.008209	-0.278595	0.007446	-7489.057076663009	-1.351209	-1.341798	-1.3361811213345913	-1.3267697685054567	-1.398801618192512	-1.3893901133372357
0.008210	-0.278397	0.007416	-7483.724769663009	-1.351089	-1.341685	-1.3360592906757212	-1.3266549378036057	-1.3986797875336419	-1.3892752826353847
0.008211	-0.278397	0.007446	-7483.724769663009	-1.350969	-1.341564	-1.335937460016851	-1.3265321071017546	-1.3985579568747717	-1.3891524519335336
0.008212	-0.278168	0.007446	-7477.572107663009	-1.350848	-1.341451	-1.3358146293579807	-1.3264172763999038	-1.3984351262159014	-1.3890376212316828
0.008214	-0.277847	0.007538	-7468.958380663009	-1.350726	-1.341340	-1.3356889680402404	-1.3263026149962018	-1.398309464898161	-1.3889229598279809
0.008215	-0.277740	0.007477	-7466.087137663009	-1.350605	-1.341223	-1.3355661373813703	-1.326183784294351	-1.3981866342392912	-1.38880412912613
0.008216	-0.277588	0.007477	-7461.98536366301	-1.350483	-1.341107	-1.3354423067225	-1.3260659535925	-1.3980628035804208	-1.388686298424279
0.008217	-0.277359	0.007507	-7455.832701663009	-1.350362	-1.340993	-1.3353194760636298	-1.3259501228906492	-1.3979399729215505	-1.3885704677224282
0.008219	-0.277176	0.007477	-7450.910571663009	-1.350241	-1.340878	-1.3351948147458894	-1.325831461486947	-1.3978153116038103	-1.3884518063187261
0.008220	-0.277008	0.007507	-7446.398619663009	-1.350119	-1.340762	-1.3350709840870192	-1.325713630785096	-1.39769148094494	-1.388333975616875
0.008221	-0.276825	0.007507	-7441.4764896630095	-1.349998	-1.340646	-1.334948153428149	-1.325595800083245	-1.39756865028607	-1.388216144915024
0.008222	-0.276596	0.007507	-7435.323827663009	-1.349876	-1.340533	-1.3348243227692789	-1.325480969381394	-1.3974448196271996	-1.388101314213173
0.008224	-0.276443	0.007507	-7431.222052663009	-1.349754	-1.340416	-1.3346986614515384	-1.3253603079776923	-1.3973191583094593	-1.3879806528094714
0.008225	-0.276230	0.007507	-7425.47956866301	-1.349633	-1.340302	-1.3345758307926683	-1.3252444772758414	-1.397196327650589	-1.3878648221076204
0.008226	-0.276093	0.007507	-7421.78797166301	-1.349511	-1.340185	-1.3344520001337978	-1.3251256465739902	-1.3970724969917185	-1.3877459914057693
0.008227	-0.275925	0.007507	-7417.276018663009	-1.349389	-1.340069	-1.3343281694749278	-1.3250078158721392	-1.3969486663328485	-1.3876281607039183
0.008229	-0.275726	0.007538	-7411.943711663009	-1.349267	-1.339953	-1.3342025081571875	-1.3248881544684374	-1.3968230050151083	-1.3875084993002165
0.008230	-0.275452	0.007538	-7404.560517663009	-1.349145	-1.339840	-1.3340786774983173	-1.3247733237665864	-1.3966991743562382	-1.3873936685983654
0.008231	-0.275375	0.007538	-7402.509630663009	-1.349023	-1.339721	-1.333954846839447	-1.3246524930647354	-1.3965753436973678	-1.3872728378965145
0.008232	-0.275177	0.007538	-7397.177322663009	-1.348901	-1.339605	-1.3338310161805769	-1.3245346623628844	-1.3964515130384978	-1.3871550071946634
0.008234	-0.274902	0.007568	-7389.794128663009	-1.348778	-1.339492	-1.3337043548628364	-1.3244180009591826	-1.3963248517207574	-1.3870383457909616
0.008235	-0.274750	0.007568	-7385.692353663009	-1.348656	-1.339375	-1.3335805242039664	-1.3242991702573317	-1.3962010210618874	-1.3869195150891107
0.008236	-0.274628	0.007477	-7382.410933663009	-1.348535	-1.339258	-1.3334576935450961	-1.3241803395554808	-1.396078190403017	-1.3868006843872598
0.008237	-0.274399	0.007538	-7376.2582716630095	-1.348413	-1.339143	-1.333333862886226	-1.3240635088536297	-1.3959543597441466	-1.3866838536854087
0.008239	-0.274139	0.007538	-7369.285254663009	-1.348291	-1.339030	-1.3332082015684854	-1.3239468474499279	-1.3958286984264063	-1.3865671922817069
0.008240	-0.274002	0.007507	-7365.593657663009	-1.348169	-1.338913	-1.3330843709096154	-1.323828016748077	-1.3957048677675363	-1.386448361579856
0.008241	-0.273895	0.007568	-7362.722415663009	-1.348046	-1.338794	-1.3329595402507453	-1.323707186046226	-1.3955800371086662	-1.386327530878005
0.008242	-0.273621	0.007599	-7355.339220663009	-1.347923	-1.338680	-1.3328347095918749	-1.323591355344375	-1.3954552064497956	-1.386211700176154
0.008244	-0.273453	0.007599	-7350.827268663009	-1.347800	-1.338563	-1.3327080482741347	-1.323470693940673	-1.3953285451320556	-1.386091038772452
0.008245	-0.273300	0.007538	-7346.725494663009	-1.347678	-1.338446	-1.3325842176152642	-1.3233518632388221	-1.3952047144731852	-1.3859722080706012
0.008246	-0.273087	0.007599	-7340.983009663009	-1.347555	-1.338330	-1.3324593869563943	-1.3232340325369711	-1.395079883814315	-1.3858543773687502
0.008247	-0.272919	0.007568	-7336.47105766301	-1.347432	-1.338213	-1.332334556297524	-1.3231152018351202	-1.3949550531554449	-1.3857355466668992
0.008249	-0.272781	0.007568	-7332.77946066301	-1.347310	-1.338095	-1.3322088949797837	-1.3229935404314181	-1.3948293918377046	-1.3856138852631972
0.008250	-0.272491	0.007507	-7324.9860886630095	-1.347188	-1.337983	-1.3320850643209134	-1.3228797097295673	-1.3947055611788342	-1.3855000545613463
0.008251	-0.272415	0.007538	-7322.935200663009	-1.347066	-1.337864	-1.3319612336620432	-1.3227588790277163	-1.3945817305199641	-1.3853792238594953
0.008252	-0.272202	0.007538	-7317.192716663009	-1.346944	-1.337749	-1.331837403003173	-1.3226420483258654	-1.3944578998610937	-1.3852623931576444
0.008254	-0.272003	0.007568	-7311.860409663009	-1.346821	-1.337633	-1.3317107416854328	-1.3225223869221634	-1.3943312385433537	-1.3851427317539424
0.008255	-0.271744	0.007568	-7304.887392663009	-1.346698	-1.337519	-1.3315859110265624	-1.3224065562203124	-1.3942064078844831	-1.3850269010520915
0.008256	-0.271637	0.007660	-7302.016149663009	-1.346574	-1.337399	-1.3314600803676921	-1.3222847255184615	-1.3940805772256128	-1.3849050703502406
0.008257	-0.271469	0.007660	-7297.504197663009	-1.346451	-1.337280	-1.3313352497088222	-1.3221638948166106	-1.3939557465667431	-1.3847842396483896
0.008259	-0.271210	0.007568	-7290.531180663009	-1.346328	-1.337166	-1.3312085883910816	-1.3220462334129086	-1.3938290852490023	-1.3846665782446876
0.008260	-0.271011	0.007599	-7285.198873663009	-1.346205	-1.337050	-1.3310837577322117	-1.3219284027110576	-1.3937042545901326	-1.3845487475428366
0.008261	-0.270950	0.007629	-7283.5581636630095	-1.346081	-1.336928	-1.3309579270733414	-1.3218045720092066	-1.3935784239312623	-1.3844249168409857
0.008262	-0.270645	0.007599	-7275.354614663009	-1.345958	-1.336816	-1.330833096414471	-1.3216907413073558	-1.3934535932723917	-1.3843110861391348
0.008264	-0.270401	0.007599	-7268.791774663009	-1.345835	-1.336701	-1.3307064350967306	-1.3215720799036537	-1.3933269319546513	-1.3841924247354327
0.008265	-0.270340	0.007568	-7267.1510646630095	-1.345712	-1.336580	-1.3305816044378607	-1.3214492492018028	-1.3932021012957816	-1.3840695940335819
0.008266	-0.270157	0.007629	-7262.228935663009	-1.345589	-1.336463	-1.3304567737789903	-1.321330418499952	-1.393077270636911	-1.383950763331731
0.008267	-0.269913	0.007599	-7255.666095663009	-1.345465	-1.336348	-1.33033094312012	-1.321213587798101	-1.3929514399780407	-1.38383393262988
0.008269	-0.269714	0.007660	-7250.333788663009	-1.345342	-1.336231	-1.3302042818023798	-1.321092926394399	-1.3928247786603007	-1.383713271226178
0.008270	-0.269562	0.007629	-7246.232013663009	-1.345218	-1.336112	-1.3300784511435095	-1.320972095692548	-1.3926989480014305	-1.383592440524327
0.008271	-0.269455	0.007599	-7243.3607716630095	-1.345095	-1.335993	-1.3299536204846394	-1.320851264990697	-1.3925741173425603	-1.383471609822476
0.008272	-0.269150	0.007568	-7235.157222663009	-1.344972	-1.335880	-1.3298287898257692	-1.3207364342888461	-1.3924492866836902	-1.3833567791206252
0.008274	-0.269012	0.007629	-7231.465625663009	-1.344849	-1.335761	-1.3297021285080288	-1.3206137728851441	-1.3923226253659498	-1.3832341177169232
0.008275	-0.268784	0.007599	-7225.312962663009	-1.344726	-1.335646	-1.3295772978491587	-1.3204969421832933	-1.3921977947070796	-1.3831172870150723
0.008276	-0.268646	0.007568	-7221.621365663009	-1.344603	-1.335528	-1.3294524671902883	-1.3203771114814422	-1.392072964048209	-1.3829974563132212
0.008277	-0.268463	0.007599	-7216.699236663009	-1.344480	-1.335411	-1.3293276365314182	-1.3202582807795913	-1.3919481333893389	-1.3828786256113703
0.008279	-0.268250	0.007629	-7210.9567516630095	-1.344356	-1.335295	-1.329199975213678	-1.3201386193758893	-1.3918204720715988	-1.3827589642076683
0.008280	-0.268021	0.007660	-7204.804089663009	-1.344232	-1.335178	-1.3290741445548078	-1.3200197886740384	-1.3916946414127285	-1.3826401335058174
0.008281	-0.267944	0.007629	-7202.753202663009	-1.344108	-1.335057	-1.3289483138959375	-1.3198969579721873	-1.3915688107538582	-1.3825173028039663
0.008282	-0.267731	0.007660	-7197.010717663009	-1.343984	-1.334940	-1.3288224832370674	-1.3197781272703364	-1.3914429800949883	-1.3823984721021154
0.008284	-0.267487	0.007660	-7190.447877663009	-1.343860	-1.334825	-1.3286948219193269	-1.3196594658666345	-1.3913153187772478	-1.3822798106984135
0.008285	-0.267349	0.007629	-7186.756280663009	-1.343737	-1.334706	-1.3285699912604567	-1.3195386351647835	-1.3911904881183776	-1.3821589799965626
0.008286	-0.267212	0.007629	-7183.064683663009	-1.343613	-1.334586	-1.3284441606015864	-1.3194168044629326	-1.3910646574595074	-1.3820371492947117
0.008287	-0.266891	0.007721	-7174.4509566630095	-1.343488	-1.334473	-1.3283173299427162	-1.3193019737610816	-1.390937826800637	-1.3819223185928606
0.008289	-0.266693	0.007629	-7169.118649663009	-1.343364	-1.334355	-1.328189668624976	-1.3191803123573798	-1.3908101654828968	-1.3818006571891588
0.008290	-0.266632	0.007660	-7167.477939663009	-1.343240	-1.334233	-1.3280638379661056	-1.3190564816555288	-1.3906843348240265	-1.3816768264873078
0.008291	-0.266479	0.007690	-7163.376164663009	-1.343116	-1.334114	-1.3279380073072355	-1.3189356509536778	-1.3905585041651563	-1.3815559957854568
0.008292	-0.266159	0.007690	-7154.76243866301	-1.342991	-1.334000	-1.3278111766483653	-1.3188198202518269	-1.3904316735062863	-1.381440165083606
0.008294	-0.265991	0.007660	-7150.250485663009	-1.342867	-1.333882	-1.327683515330625	-1.318698158848125	-1.3903040121885457	-1.381318503679904
0.008295	-0.265854	0.007660	-7146.558888663009	-1.342743	-1.333762	-1.3275576846717547	-1.318576328146274	-1.3901781815296754	-1.381196672978053
0.008296	-0.265656	0.007660	-7141.226581663009	-1.342619	-1.333645	-1.3274318540128847	-1.318457497444423	-1.3900523508708056	-1.381077842276202
0.008297	-0.265442	0.007660	-7135.484097663009	-1.342495	-1.333528	-1.3273060233540144	-1.318338666742572	-1.3899265202119353	-1.380959011574351
0.008299	-0.265289	0.007660	-7131.382322663009	-1.342371	-1.333409	-1.327178362036274	-1.3182160053388703	-1.3897988588941947	-1.3808363501706493
0.008300	-0.265060	0.007721	-7125.229660663009	-1.342246	-1.333292	-1.3270515313774038	-1.3180971746370191	-1.3896720282353248	-1.3807175194687982
0.008301	-0.264893	0.007721	-7120.717708663009	-1.342121	-1.333173	-1.3269247007185334	-1.3179763439351682	-1.3895451975764543	-1.3805966887669472
0.008302	-0.264709	0.007660	-7115.795578663009	-1.341996	-1.333054	-1.3267978700596634	-1.3178555132333172	-1.3894183669175844	-1.3804758580650962
0.008304	-0.264496	0.007690	-7110.053093663009	-1.341872	-1.332937	-1.326670208741923	-1.3177348518296155	-1.3892907055998438	-1.3803551966613945
0.008305	-0.264328	0.007690	-7105.5411416630095	-1.341747	-1.332818	-1.326543378083053	-1.3176140211277645	-1.3891638749409738	-1.3802343659595435
0.008306	-0.264175	0.007751	-7101.439367663009	-1.341622	-1.332698	-1.3264165474241827	-1.3174921904259134	-1.3890370442821034	-1.3801125352576924
0.008307	-0.263977	0.007660	-7096.107059663009	-1.341498	-1.332580	-1.3262907167653126	-1.3173723597240625	-1.3889112136232336	-1.3799927045558416
0.008309	-0.263718	0.007660	-7089.1340426630095	-1.341373	-1.332465	-1.326162055447572	-1.3172536983203604	-1.3887825523054929	-1.3798740431521395
0.008310	-0.263626	0.007660	-7086.672978663009	-1.341249	-1.332344	-1.3260362247887019	-1.3171308676185096	-1.3886567216466226	-1.3797512124502886
0.008311	-0.263489	0.007660	-7082.981380663009	-1.341125	-1.332224	-1.3259103941298316	-1.3170090369166587	-1.3885308909877523	-1.3796293817484377
0.008312	-0.263184	0.007721	-7074.777831663009	-1.341000	-1.332110	-1.3257835634709614	-1.3168932062148075	-1.3884040603288823	-1.3795135510465866
0.008314	-0.263000	0.007721	-7069.855701663009	-1.340875	-1.331991	-1.3256549021532211	-1.3167705448111056	-1.388275399011142	-1.3793908896428846
0.008315	-0.262894	0.007751	-7066.984459663009	-1.340750	-1.331869	-1.325528071494351	-1.3166467141092548	-1.3881485683522716	-1.3792670589410339
0.008316	-0.262665	0.007721	-7060.831797663009	-1.340624	-1.331752	-1.3254002408354808	-1.316527883407404	-1.3880207376934015	-1.379148228239183
0.008317	-0.262451	0.007721	-7055.089312663009	-1.340499	-1.331634	-1.3252734101766106	-1.3164080527055528	-1.3878939070345315	-1.3790283975373319
0.008319	-0.262314	0.007721	-7051.397715663009	-1.340374	-1.331513	-1.3251447488588701	-1.3162833913018508	-1.3877652457167908	-1.3789037361336298
0.008320	-0.262161	0.007812	-7047.295940663009	-1.340248	-1.331392	-1.3250169182	-1.3161605605999998	-1.3876374150579207	-1.3787809054317788
0.008321	-0.261902	0.007812	-7040.3229236630095	-1.340121	-1.331274	-1.3248880875411297	-1.3160407298981491	-1.3875085843990504	-1.3786610747299282
0.008322	-0.261719	0.007721	-7035.400794663009	-1.339996	-1.331155	-1.3247612568822595	-1.3159198991962981	-1.3873817537401805	-1.3785402440280772
0.008324	-0.261551	0.007751	-7030.888842663009	-1.339871	-1.331035	-1.3246325955645193	-1.315796237792596	-1.3872530924224402	-1.378416582624375
0.008325	-0.261353	0.007721	-7025.5565356630095	-1.339746	-1.330917	-1.324505764905649	-1.315676407090745	-1.3871262617635698	-1.378296751922524
0.008326	-0.261139	0.007690	-7019.814050663009	-1.339621	-1.330799	-1.3243789342467787	-1.3155565763888943	-1.3869994311046994	-1.3781769212206734
0.008327	-0.261017	0.007782	-7016.5326306630095	-1.339495	-1.330678	-1.3242511035879088	-1.3154337456870433	-1.3868716004458297	-1.3780540905188223
0.008329	-0.260757	0.007751	-7009.559613663009	-1.339369	-1.330561	-1.3241214422701684	-1.3153130842833414	-1.3867419391280893	-1.3779334291151204
0.008330	-0.260620	0.007782	-7005.868016663009	-1.339243	-1.330439	-1.323993611611298	-1.3151892535814902	-1.3866141084692187	-1.3778095984132692
0.008331	-0.260498	0.007782	-7002.586596663009	-1.339117	-1.330318	-1.3238657809524277	-1.3150664228796392	-1.3864862778103486	-1.3776867677114182
0.008332	-0.260208	0.007751	-6994.793224663009	-1.338991	-1.330201	-1.3237379502935578	-1.3149475921777884	-1.3863584471514785	-1.3775679370095675
0.008334	-0.260056	0.007843	-6990.691450663009	-1.338864	-1.330080	-1.3236072889758173	-1.3148229307740864	-1.386227785833738	-1.3774432756058654
0.008335	-0.259964	0.007843	-6988.230385663009	-1.338738	-1.329956	-1.3234794583169471	-1.3146971000722354	-1.3860999551748678	-1.3773174449040144
0.008336	-0.259705	0.007751	-6981.257368663009	-1.338612	-1.329839	-1.3233516276580768	-1.3145782693703845	-1.3859721245159977	-1.3771986142021635
0.008337	-0.259430	0.007782	-6973.874173663009	-1.338486	-1.329722	-1.3232237969992067	-1.3144594386685338	-1.3858442938571276	-1.3770797835003128
0.008339	-0.259277	0.007782	-6969.772399663009	-1.338360	-1.329601	-1.3230941356814663	-1.3143347772648317	-1.3857146325393872	-1.3769551220966108
0.008340	-0.259201	0.007721	-6967.72151166301	-1.338235	-1.329479	-1.322967305022596	-1.3142109465629808	-1.3855878018805168	-1.3768312913947598
0.008341	-0.258896	0.007751	-6959.517962663009	-1.338109	-1.329364	-1.322839474363726	-1.3140941158611297	-1.3854599712216467	-1.3767144606929087
0.008342	-0.258759	0.007751	-6955.826365663009	-1.337983	-1.329242	-1.3227116437048556	-1.3139702851592787	-1.3853321405627765	-1.3765906299910577
0.008344	-0.258621	0.007812	-6952.134767663009	-1.337857	-1.329121	-1.3225819823871154	-1.313845623755577	-1.3852024792450361	-1.376465968587356
0.008345	-0.258438	0.007751	-6947.212638663009	-1.337731	-1.329001	-1.322454151728245	-1.313723793053726	-1.385074648586166	-1.376344137885505
0.008346	-0.258102	0.007843	-6938.188733663009	-1.337605	-1.328886	-1.322326321069375	-1.313606962351875	-1.384946817927296	-1.376227307183654
0.008347	-0.258026	0.007721	-6936.137846663009	-1.337479	-1.328763	-1.3221984904105049	-1.3134821316500238	-1.3848189872684258	-1.3761024764818028
0.008349	-0.257874	0.007751	-6932.036071663009	-1.337353	-1.328642	-1.3220688290927645	-1.3133574702463222	-1.3846893259506854	-1.3759778150781012
0.008350	-0.257645	0.007812	-6925.883409663009	-1.337227	-1.328524	-1.3219409984338941	-1.3132376395444711	-1.3845614952918148	-1.3758579843762502
0.008351	-0.257462	0.007782	-6920.961280663009	-1.337101	-1.328404	-1.321813167775024	-1.31311580884262	-1.3844336646329447	-1.375736153674399
0.008352	-0.257355	0.007751	-6918.090037663009	-1.336975	-1.328282	-1.3216853371161539	-1.312991978140769	-1.3843058339740746	-1.375612322972548
0.008354	-0.257050	0.007812	-6909.886488663009	-1.336849	-1.328166	-1.3215556757984133	-1.3128723167370673	-1.3841761726563342	-1.3754926615688463
0.008355	-0.256927	0.007812	-6906.605068663009	-1.336722	-1.328043	-1.3214268451395432	-1.3127474860352164	-1.384047341997464	-1.3753678308669954
0.008356	-0.256775	0.007812	-6902.503294663009	-1.336596	-1.327922	-1.3212990144806729	-1.3126246553333654	-1.3839195113385938	-1.3752450001651444
0.008357	-0.256500	0.007843	-6895.12009966301	-1.336469	-1.327804	-1.3211701838218028	-1.3125048246315143	-1.3837906806797236	-1.3751251694632933
0.008359	-0.256317	0.007874	-6890.197969663009	-1.336341	-1.327683	-1.3210385225040624	-1.3123801632278125	-1.3836590193619833	-1.3750005080595915
0.008360	-0.256256	0.007812	-6888.557260663009	-1.336214	-1.327558	-1.3209096918451924	-1.3122533325259615	-1.383530188703113	-1.3748736773577406
0.008361	-0.255936	0.007874	-6879.9435336630095	-1.336087	-1.327442	-1.320780861186322	-1.3121355018241105	-1.3834013580442428	-1.3747558466558896
0.008362	-0.255722	0.007812	-6874.201048663009	-1.335960	-1.327322	-1.3206520305274518	-1.3120136711222594	-1.3832725273853725	-1.3746340159540384
0.008364	-0.255585	0.007812	-6870.509451663009	-1.335834	-1.327200	-1.3205223692097114	-1.3118880097185575	-1.3831428660676321	-1.3745083545503365
0.008365	-0.255493	0.007843	-6868.048386663009	-1.335707	-1.327076	-1.3203935385508412	-1.3117621790167067	-1.3830140354087619	-1.3743825238484857
0.008366	-0.255203	0.007843	-6860.255014663009	-1.335580	-1.326959	-1.3202647078919711	-1.3116433483148557	-1.382885204749892	-1.3742636931466348
0.008367	-0.254929	0.007843	-6852.871820663009	-1.335453	-1.326841	-1.3201358772331009	-1.3115235176130047	-1.3827563740910218	-1.3741438624447837
0.008369	-0.254883	0.007904	-6851.641287663009	-1.335325	-1.326715	-1.3200042159153607	-1.3113938562093028	-1.3826247127732816	-1.3740142010410819
0.008370	-0.254715	0.007874	-6847.129335663009	-1.335197	-1.326593	-1.3198743852564903	-1.3112700255074519	-1.3824948821144112	-1.373890370339231
0.008371	-0.254440	0.007904	-6839.746141663009	-1.335069	-1.326474	-1.3197445545976203	-1.3111491948056009	-1.3823650514555412	-1.37376953963738
0.008372	-0.254303	0.007843	-6836.054543663009	-1.334942	-1.326352	-1.31961572393875	-1.31102536410375	-1.382236220796671	-1.373645708935529
0.008374	-0.254089	0.007843	-6830.312059663009	-1.334815	-1.326232	-1.3194850626210097	-1.310901702700048	-1.3821055594789304	-1.373522047531827
0.008375	-0.253906	0.007904	-6825.389929663009	-1.334687	-1.326110	-1.3193552319621393	-1.310777871998197	-1.38197572882006	-1.373398216829976
0.008376	-0.253693	0.007874	-6819.647445663009	-1.334559	-1.325990	-1.3192254013032692	-1.3106560412963462	-1.38184589816119	-1.3732763861281252
0.008377	-0.253510	0.007874	-6814.7253156630095	-1.334432	-1.325868	-1.3190965706443991	-1.3105322105944952	-1.3817170675023198	-1.3731525554262742
0.008379	-0.253326	0.007874	-6809.80318566301	-1.334304	-1.325747	-1.3189649093266584	-1.3104075491907932	-1.3815854061845791	-1.3730278940225722
0.008380	-0.253174	0.007874	-6805.701411663009	-1.334177	-1.325624	-1.3188360786677884	-1.310282718488942	-1.3814565755257093	-1.372903063320721
0.008381	-0.253006	0.007904	-6801.189458663009	-1.334049	-1.325502	-1.3187062480089182	-1.3101588877870913	-1.381326744866839	-1.3727792326188704
0.008382	-0.252792	0.007874	-6795.446974663009	-1.333921	-1.325382	-1.318576417350048	-1.3100370570852404	-1.381196914207969	-1.3726574019170195
0.008384	-0.252563	0.007904	-6789.294312663009	-1.333793	-1.325261	-1.3184447560323076	-1.3099123956815384	-1.3810652528902283	-1.3725327405133174
0.008385	-0.252457	0.007935	-6786.423070663009	-1.333665	-1.325137	-1.3183149253734376	-1.3097865649796874	-1.3809354222313583	-1.3724069098114664
0.008386	-0.252228	0.007904	-6780.270407663009	-1.333536	-1.325016	-1.3181840947145673	-1.3096637342778366	-1.3808045915724882	-1.3722840791096156
0.008387	-0.251999	0.007935	-6774.117745663009	-1.333408	-1.324896	-1.318054264055697	-1.3095419035759857	-1.3806747609136178	-1.3721622484077647
0.008389	-0.251923	0.007874	-6772.066858663009	-1.333280	-1.324770	-1.3179226027379567	-1.3094122421722836	-1.3805430995958776	-1.3720325870040626
0.008390	-0.251755	0.007874	-6767.554906663009	-1.333153	-1.324648	-1.3177937720790864	-1.3092884114704326	-1.3804142689370074	-1.3719087563022117
0.008391	-0.251465	0.007904	-6759.761534663009	-1.333025	-1.324530	-1.3176639414202163	-1.3091685807685816	-1.380284438278137	-1.3717889256003606
0.008392	-0.251282	0.007874	-6754.839404663009	-1.332897	-1.324409	-1.317534110761346	-1.3090457500667307	-1.380154607619267	-1.3716660948985098
0.008394	-0.251221	0.007874	-6753.1986946630095	-1.332769	-1.324283	-1.3174024494436058	-1.3089160886630289	-1.3800229463015268	-1.371536433494808
0.008395	-0.250931	0.007935	-6745.405323663009	-1.332641	-1.324165	-1.3172726187847354	-1.3087962579611778	-1.3798931156426564	-1.3714166027929569
0.008396	-0.250732	0.007904	-6740.073015663009	-1.332513	-1.324043	-1.3171427881258655	-1.3086724272593269	-1.3797632849837864	-1.371292772091106
0.008397	-0.250595	0.007935	-6736.381418663009	-1.332385	-1.323920	-1.317012957466995	-1.308547596557476	-1.379633454324916	-1.371167941389255
0.008399	-0.250381	0.007874	-6730.638934663009	-1.332257	-1.323799	-1.3168812961492549	-1.308422935153774	-1.3795017930071758	-1.371043279985553
0.008400	-0.250183	0.007874	-6725.306626663009	-1.332129	-1.323678	-1.3167514654903845	-1.308300104451923	-1.3793719623483054	-1.370920449283702
0.008401	-0.250046	0.007935	-6721.615029663009	-1.332001	-1.323554	-1.3166216348315143	-1.308174273750072	-1.379242131689435	-1.370794618581851
0.008402	-0.249863	0.007935	-6716.692900663009	-1.331872	-1.323432	-1.3164908041726442	-1.308050443048221	-1.379111301030565	-1.37067078788
0.008404	-0.249634	0.007935	-6710.540238663009	-1.331744	-1.323311	-1.3163591428549037	-1.3079257816445191	-1.3789796397128247	-1.3705461264762981
0.008405	-0.249481	0.007904	-6706.438463663009	-1.331616	-1.323188	-1.3162293121960336	-1.3078009509426682	-1.3788498090539543	-1.3704212957744473
0.008406	-0.249283	0.007935	-6701.106156663009	-1.331487	-1.323066	-1.3160984815371635	-1.3076771202408173	-1.3787189783950842	-1.3702974650725963
0.008407	-0.249069	0.007935	-6695.363671663009	-1.331359	-1.322945	-1.3159686508782933	-1.3075542895389662	-1.3785891477362142	-1.3701746343707453
0.008409	-0.248917	0.007935	-6691.261896663009	-1.331230	-1.322822	-1.3158359895605527	-1.3074276281352644	-1.3784564864184734	-1.3700479729670434
0.008410	-0.248795	0.007965	-6687.980477663009	-1.331101	-1.322697	-1.3157051589016828	-1.3073007974334134	-1.3783256557596038	-1.3699211422651925
0.008411	-0.248535	0.007935	-6681.007460663009	-1.330972	-1.322577	-1.3155743282428125	-1.3071789667315623	-1.3781948251007332	-1.3697993115633413
0.008412	-0.248291	0.007996	-6674.444620663009	-1.330843	-1.322456	-1.3154434975839422	-1.3070561360297115	-1.3780639944418631	-1.3696764808614905
0.008414	-0.248245	0.007965	-6673.2140886630095	-1.330714	-1.322328	-1.3153108362662018	-1.3069244746260096	-1.3779313331241227	-1.3695448194577886
0.008415	-0.248001	0.007996	-6666.651248663009	-1.330585	-1.322207	-1.3151800056073315	-1.3068016439241585	-1.3778005024652522	-1.3694219887559376
0.008416	-0.247742	0.007965	-6659.678231663009	-1.330455	-1.322087	-1.3150481749484615	-1.3066798132223076	-1.3776686718063824	-1.3693001580540867
0.008417	-0.247604	0.008026	-6655.986634663009	-1.330325	-1.321961	-1.3149163442895913	-1.3065519825204566	-1.3775368411475122	-1.3691723273522356
0.008419	-0.247498	0.008026	-6653.1153926630095	-1.330196	-1.321835	-1.3147836829718509	-1.306422321116755	-1.3774041798297718	-1.369042665948534
0.008420	-0.247208	0.007965	-6645.322020663009	-1.330066	-1.321716	-1.3146518523129807	-1.3063014904149037	-1.3772723491709016	-1.3689218352466828
0.008421	-0.246979	0.007996	-6639.169358663009	-1.329937	-1.321594	-1.3145210216541106	-1.3061776597130528	-1.3771415185120315	-1.3687980045448318
0.008422	-0.246887	0.007996	-6636.7082936630095	-1.329807	-1.321467	-1.3143891909952403	-1.3060488290112018	-1.3770096878531612	-1.3686691738429808
0.008424	-0.246674	0.007965	-6630.965808663009	-1.329678	-1.321345	-1.3142565296775	-1.3059231676074998	-1.3768770265354209	-1.3685435124392789
0.008425	-0.246414	0.008057	-6623.9927916630095	-1.329548	-1.321224	-1.3141246990186297	-1.305800336905649	-1.3767451958765506	-1.368420681737428
0.008426	-0.246262	0.007996	-6619.891017663009	-1.329418	-1.321099	-1.3139928683597595	-1.305673506203798	-1.3766133652176804	-1.368293851035577
