Repository: pietracorvo/HystAPI

# Example data

The example data in this folder is from measurements performed during my physics bachelor.

The material is **FeSi3** (iron with 3% silicon), aka 'electrical steel', the standard material for ring cores in trafos. 

Four of the five samples where treated with high pressure torison (HPT, 20 rotations at 20GPa), to achieve nanocristallisation of the grains, which has a huge impact on the magnetic properties of the material. The HPT deformation was done at 77K (under liquid nitrogen) and at 293K (at room temperature). Afterwards some samples were heat treated at a temperature of 493K (for two hours) to anneal defects from the deformation process.

The five samples are:

File: testData/FeSi3_annealed/G1_919V_151Hz_800000Fs.txt (part 24 of 38)
--------------------------
t	U1	U2	H	B_raw	J_raw	B_drift	 J_drift	B_corr	J_corr
0.008065	0.306595	0.011017	8242.174438756467	1.470831	1.460474	1.4856349090685967	1.4752785190596436	1.4158540862104723	1.4054990260091988
0.008066	0.306900	0.010925	8250.377988756467	1.471009	1.460641	1.4858147446431866	1.4754473547098679	1.4160339217850622	1.4056678616594231
0.008067	0.307236	0.011017	8259.401892756467	1.471187	1.460808	1.4859945802177768	1.4756161903600924	1.4162137573596523	1.4058366973096477
0.008069	0.307465	0.010986	8265.554554756467	1.471365	1.460978	1.4861762513669567	1.4757898616605412	1.4163954285088323	1.4060103686100964
0.008070	0.307739	0.010925	8272.937748756467	1.471542	1.461146	1.4863550869415467	1.4759596973107654	1.4165742640834222	1.4061802042603206
0.008071	0.307999	0.010986	8279.910765756465	1.471720	1.461315	1.4865349225161368	1.4761305329609897	1.4167540996580124	1.406351039910545
0.008072	0.308289	0.010956	8287.704137756466	1.471897	1.461483	1.4867137580907268	1.4763003686112142	1.4169329352326023	1.4065208755607694
0.008074	0.308609	0.010925	8296.317864756465	1.472074	1.461649	1.4868944292399071	1.4764700399116628	1.4171136063817826	1.406690546861218
0.008075	0.308899	0.010895	8304.111236756466	1.472251	1.461816	1.4870732648144969	1.4766388755618873	1.4172924419563724	1.4068593825114426
0.008076	0.309097	0.010895	8309.443543756466	1.472427	1.461986	1.487251100389087	1.4768107112121116	1.4174702775309624	1.4070312181616669
0.008077	0.309387	0.010986	8317.236915756466	1.472605	1.462154	1.487430935963677	1.476980546862336	1.4176501131055526	1.4072010538118913
0.008079	0.309723	0.010895	8326.260820756466	1.472782	1.462319	1.4876116071128571	1.4771492181627848	1.4178307842547326	1.40736972511234
0.008080	0.309998	0.010986	8333.644014756466	1.472959	1.462488	1.487790442687447	1.4773200538130093	1.4180096198293226	1.4075405607625646
0.008081	0.310150	0.010895	8337.745789756465	1.473136	1.462659	1.487969278262037	1.4774928894632335	1.4181884554039126	1.4077133964127888
0.008082	0.310532	0.010895	8348.000225756467	1.473313	1.462823	1.4881481138366273	1.477658725113458	1.4183672909785028	1.4078792320630134
0.008084	0.310944	0.010925	8359.075017756466	1.473490	1.462986	1.4883287849858071	1.4778253964139068	1.4185479621276826	1.408045903363462
0.008085	0.310974	0.010864	8359.895372756466	1.473666	1.463161	1.4885066205603972	1.478002232064131	1.4187257977022727	1.4082227390136863
0.008086	0.311295	0.010895	8368.509099756466	1.473842	1.463326	1.4886844561349875	1.4781690677143555	1.418903633276863	1.4083895746639108
0.008087	0.311783	0.010834	8381.634778756466	1.474018	1.463486	1.4888622917095773	1.47833090336458	1.4190814688514528	1.4085514103141352
0.008089	0.312012	0.010864	8387.787440756467	1.474194	1.463654	1.4890419628587575	1.4785025746650287	1.419261140000633	1.408723081614584
0.008090	0.312180	0.010864	8392.299392756466	1.474370	1.463824	1.4892197984333473	1.4786744103152532	1.4194389755752228	1.4088949172648084
0.008091	0.312439	0.010864	8399.272409756466	1.474546	1.463991	1.4893976340079373	1.4788432459654774	1.4196168111498129	1.4090637529150327
0.008092	0.312805	0.010864	8409.116668756466	1.474722	1.464155	1.4895754695825276	1.479009081615702	1.4197946467244031	1.4092295885652573
0.008094	0.313095	0.010864	8416.910040756466	1.474898	1.464321	1.4897551407317076	1.4791787529161506	1.419974317873583	1.409399259865706
0.008095	0.313293	0.010925	8422.242348756467	1.475075	1.464492	1.4899339763062975	1.4793515885663748	1.420153153448173	1.40957209551593
0.008096	0.313583	0.010895	8430.035719756466	1.475251	1.464658	1.4901118118808876	1.4795194242165994	1.4203309890227631	1.4097399311661547
0.008097	0.313934	0.010803	8439.469801756466	1.475426	1.464822	1.4902886474554775	1.4796852598668238	1.420507824597353	1.409905766816379
0.008099	0.314163	0.010834	8445.622463756466	1.475602	1.464989	1.4904683186046577	1.4798559311672725	1.4206874957465332	1.4100764381168278
0.008100	0.314453	0.010864	8453.415835756467	1.475778	1.465155	1.4906461541792477	1.480023766817497	1.4208653313211232	1.4102442737670522
0.008101	0.314789	0.010864	8462.439740756467	1.475953	1.465320	1.4908229897538379	1.4801906024677212	1.4210421668957134	1.4104111094172764
0.008102	0.314957	0.010742	8466.951692756465	1.476128	1.465489	1.4909998253284278	1.4803614381179457	1.4212190024703033	1.410581945067501
0.008104	0.315353	0.010803	8477.616306756467	1.476303	1.465650	1.4911784964776078	1.4805261094183944	1.4213976736194833	1.4107466163679496
0.008105	0.315598	0.010803	8484.179145756467	1.476478	1.465817	1.4913553320521977	1.4806949450686187	1.4215745091940732	1.410915452018174
0.008106	0.315826	0.010803	8490.331808756466	1.476653	1.465984	1.4915321676267879	1.4808637807188432	1.4217513447686634	1.4110842876683984
0.008107	0.316162	0.010834	8499.355712756465	1.476828	1.466148	1.491709003201378	1.4810296163690675	1.4219281803432535	1.4112501233186228
0.008109	0.316452	0.010803	8507.149084756466	1.477003	1.466314	1.491887674350558	1.4811992876695161	1.4221068514924335	1.4114197946190714
0.008110	0.316696	0.010803	8513.711923756466	1.477178	1.466480	1.4920645099251482	1.4813671233197407	1.4222836870670237	1.411587630269296
0.008111	0.316986	0.010773	8521.505295756466	1.477353	1.466645	1.4922413454997379	1.481533958969965	1.4224605226416134	1.4117544659195203
0.008112	0.317276	0.010803	8529.298667756466	1.477528	1.466810	1.492418181074328	1.4817007946201894	1.4226373582162035	1.4119213015697447
0.008114	0.317535	0.010712	8536.271684756466	1.477701	1.466975	1.4925948522235082	1.4818694659206382	1.4228140293653837	1.4120899728701934
0.008115	0.317749	0.010681	8542.014169756467	1.477874	1.467141	1.492769687798098	1.4820373015708626	1.4229888649399736	1.4122578085204178
0.008116	0.318100	0.010712	8551.448251756467	1.478048	1.467303	1.4929455233726883	1.482201137221087	1.4231647005145638	1.4124216441706423
0.008117	0.318420	0.010773	8560.061977756466	1.478222	1.467466	1.4931213589472783	1.4823659728713112	1.4233405360891538	1.4125864798208665
0.008119	0.318649	0.010712	8566.214639756467	1.478396	1.467632	1.4932990300964584	1.48253564417176	1.4235182072383339	1.4127561511213154
0.008120	0.318939	0.010773	8574.008011756467	1.478570	1.467797	1.4934748656710484	1.4827024798219846	1.4236940428129239	1.4129229867715398
0.008121	0.319275	0.010742	8583.031916756467	1.478744	1.467959	1.4936507012456384	1.4828663154722088	1.4238698783875139	1.413086822421764
0.008122	0.319489	0.010712	8588.774400756467	1.478918	1.468126	1.4938265368202284	1.4830351511224333	1.4240457139621039	1.4132556580719886
0.008124	0.319839	0.010681	8598.208482756467	1.479091	1.468287	1.4940032079694083	1.483199822422882	1.4242223851112839	1.4134203293724372
0.008125	0.320068	0.010742	8604.361144756467	1.479265	1.468453	1.4941790435439986	1.4833676580731066	1.424398220685874	1.4135881650226618
0.008126	0.320343	0.010681	8611.744339756466	1.479438	1.468617	1.4943538791185886	1.4835334937233309	1.4245730562604642	1.4137540006728861
0.008127	0.320648	0.010712	8619.947888756466	1.479612	1.468780	1.4945297146931784	1.4836983293735553	1.424748891835054	1.4139188363231106
0.008129	0.321014	0.010712	8629.792147756467	1.479785	1.468941	1.4947063858423586	1.4838630006740041	1.4249255629842341	1.4140835076235594
0.008130	0.321152	0.010651	8633.483745756466	1.479958	1.469109	1.4948812214169487	1.4840328363242283	1.4251003985588242	1.4142533432737836
0.008131	0.321442	0.010620	8641.277117756466	1.480130	1.469271	1.4950550569915386	1.4841966719744528	1.4252742341334141	1.414417178924008
0.008132	0.321793	0.010590	8650.711198756466	1.480302	1.469431	1.4952288925661288	1.484358507624677	1.4254480697080043	1.4145790145742323
0.008134	0.322037	0.010681	8657.274038756466	1.480474	1.469596	1.4954045637153088	1.4845271789251258	1.4256237408571844	1.414747685874681
0.008135	0.322296	0.010681	8664.247055756467	1.480647	1.469760	1.495579399289899	1.4846930145753503	1.4257985764317744	1.4149135215249056
0.008136	0.322632	0.010681	8673.270959756466	1.480820	1.469922	1.4957542348644888	1.4848568502255746	1.4259734120063643	1.4150773571751298
0.008137	0.322876	0.010620	8679.833799756467	1.480992	1.470086	1.495928070439079	1.485022685875799	1.4261472475809545	1.4152431928253544
0.008139	0.323227	0.010590	8689.267880756466	1.481164	1.470246	1.4961037415882588	1.4851863571762478	1.4263229187301343	1.415406864125803
0.008140	0.323380	0.010681	8693.369655756467	1.481337	1.470413	1.4962785771628488	1.485355192826472	1.4264977543047244	1.4155756997760274
0.008141	0.323761	0.010651	8703.624092756467	1.481509	1.470573	1.496452412737439	1.4855170284766965	1.4266715898793145	1.4157375354262518
0.008142	0.324051	0.010590	8711.417464756467	1.481681	1.470735	1.496626248312029	1.4856808641269208	1.4268454254539045	1.415901371076476
0.008144	0.324265	0.010681	8717.159948756465	1.481854	1.470900	1.4968029194612091	1.4858495354273697	1.4270220966030847	1.416070042376925
0.008145	0.324554	0.010590	8724.953320756465	1.482026	1.471062	1.496976755035799	1.4860133710775942	1.4271959321776746	1.4162338780271495
0.008146	0.324799	0.010590	8731.516160756466	1.482197	1.471226	1.497149590610389	1.4861792067278183	1.4273687677522646	1.4163997136773736
0.008147	0.325134	0.010590	8740.540064756466	1.482369	1.471386	1.4973234261849793	1.486341042378043	1.4275426033268548	1.4165615493275983
0.008149	0.325439	0.010620	8748.743614756466	1.482541	1.471547	1.4974990973341593	1.4865057136784916	1.4277182744760348	1.4167262206280469
0.008150	0.325684	0.010590	8755.306453756466	1.482713	1.471711	1.4976729329087493	1.486671549328716	1.4278921100506248	1.4168920562782712
0.008151	0.325958	0.010620	8762.689648756466	1.482884	1.471874	1.4978457684833393	1.4868363849789403	1.4280649456252148	1.4170568919284956
0.008152	0.326263	0.010590	8770.893197756466	1.483056	1.472035	1.4980196040579292	1.4869992206291647	1.4282387811998047	1.41721972757872
0.008154	0.326569	0.010590	8779.096746756466	1.483227	1.472196	1.4981942752071093	1.4871638919296135	1.4284134523489849	1.4173843988791688
0.008155	0.326767	0.010529	8784.429054756467	1.483398	1.472360	1.4983671107816994	1.4873297275798378	1.428586287923575	1.417550234529393
0.008156	0.327148	0.010590	8794.683490756466	1.483570	1.472519	1.4985409463562895	1.4874905632300621	1.428760123498165	1.4177110701796174
0.008157	0.327454	0.010559	8802.887040756466	1.483741	1.472679	1.4987137819308793	1.4876523988802868	1.4289329590727549	1.417872905829842
0.008159	0.327667	0.010529	8808.629524756467	1.483911	1.472843	1.4988874530800596	1.4878200701807354	1.429106630221935	1.4180405771302906
0.008160	0.327942	0.010559	8816.012719756467	1.484082	1.473005	1.4990602886546494	1.4879839058309596	1.4292794657965249	1.418204412780515
0.008161	0.328262	0.010559	8824.626446756467	1.484254	1.473165	1.4992341242292395	1.4881457414811843	1.429453301371115	1.4183662484307396
0.008162	0.328522	0.010559	8831.599463756465	1.484424	1.473327	1.4994059598038296	1.4883095771314085	1.4296251369457051	1.4185300840809638
0.008164	0.328796	0.010498	8838.982657756465	1.484595	1.473488	1.4995806309530098	1.4884742484318572	1.4297998080948853	1.4186947553814124
0.008165	0.329041	0.010529	8845.545497756466	1.484765	1.473650	1.4997524665275996	1.4886380840820816	1.4299716436694752	1.418858591031637
0.008166	0.329422	0.010498	8855.799933756467	1.484935	1.473807	1.4999243021021895	1.488796919732306	1.430143479244065	1.4190174266818614
0.008167	0.329636	0.010529	8861.542418756466	1.485106	1.473971	1.5000971376767798	1.4889627553825304	1.4303163148186553	1.4191832623320857
0.008169	0.329910	0.010559	8868.925612756466	1.485277	1.474133	1.5002718088259597	1.4891284266829792	1.4304909859678352	1.4193489336325344
0.008170	0.330261	0.010590	8878.359694756466	1.485448	1.474292	1.50044464440055	1.4892892623332035	1.4306638215424254	1.4195097692827587
0.008171	0.330490	0.010529	8884.512356756466	1.485619	1.474455	1.50061747997514	1.489454097983428	1.4308366571170155	1.4196746049329834
0.008172	0.330734	0.010498	8891.075196756467	1.485789	1.474617	1.50078931554973	1.4896179336336526	1.4310084926916056	1.4198384405832079
0.008174	0.331070	0.010529	8900.099100756466	1.485960	1.474776	1.50096398669891	1.4897806049341014	1.4311831638407855	1.4200011118836566
0.008175	0.331284	0.010498	8905.841585756467	1.486130	1.474939	1.5011358222735	1.4899454405843255	1.4313549994153756	1.4201659475338808
0.008176	0.331619	0.010437	8914.865489756467	1.486299	1.475097	1.50130665784809	1.4901052762345501	1.4315258349899656	1.4203257831841054
0.008177	0.331909	0.010468	8922.658861756467	1.486468	1.475256	1.50147749342268	1.4902661118847742	1.4316966705645555	1.4204866188343295
0.008179	0.332230	0.010437	8931.272588756467	1.486637	1.475415	1.50165016457186	1.490428783185223	1.4318693417137356	1.4206492901347783
0.008180	0.332397	0.010437	8935.784540756466	1.486807	1.475578	1.5018220001464502	1.4905936188354476	1.4320411772883257	1.4208141257850029
0.008181	0.332733	0.010468	8944.808444756467	1.486976	1.475736	1.5019928357210404	1.4907534544856718	1.4322120128629159	1.420973961435227
0.008182	0.333084	0.010437	8954.242526756467	1.487145	1.475894	1.50216367129563	1.4909132901358964	1.4323828484375056	1.4211337970854516
0.008184	0.333344	0.010437	8961.215543756467	1.487314	1.476054	1.5023363424448104	1.491076961436345	1.432555519586686	1.4212974683859003
0.008185	0.333511	0.010437	8965.727495756466	1.487483	1.476217	1.5025071780194004	1.4912417970865692	1.4327263551612759	1.4214623040361245
0.008186	0.333893	0.010468	8975.981932756466	1.487653	1.476374	1.5026790135939903	1.491400632736794	1.4328981907358658	1.4216211396863492
0.008187	0.334229	0.010468	8985.005836756467	1.487822	1.476532	1.5028498491685804	1.491560468387018	1.433069026310456	1.4217809753365733
0.008189	0.334412	0.010468	8989.927966756466	1.487992	1.476696	1.5030235203177604	1.4917281396874669	1.433242697459636	1.4219486466370221
0.008190	0.334656	0.010437	8996.490806756467	1.488161	1.476857	1.5031943558923506	1.4918909753376914	1.4334135330342261	1.4221114822872467
0.008191	0.335007	0.010498	9005.924887756466	1.488331	1.477014	1.5033661914669405	1.4920498109879157	1.433585368608816	1.422270317937471
0.008192	0.335281	0.010406	9013.308082756466	1.488500	1.477174	1.5035370270415305	1.49221164663814	1.433756204183406	1.4224321535876954
0.008194	0.335495	0.010468	9019.050566756467	1.488669	1.477336	1.5037096981907105	1.4923773179385889	1.433928875332586	1.4225978248881441
0.008195	0.335846	0.010376	9028.484648756466	1.488838	1.477493	1.5038805337653007	1.492536153588813	1.4340997109071763	1.4227566605383684
0.008196	0.336151	0.010406	9036.688198756467	1.489006	1.477651	1.5040503693398908	1.4926959892390377	1.4342695464817663	1.422916496188593
0.008197	0.336395	0.010406	9043.251037756467	1.489175	1.477811	1.5042212049144805	1.4928578248892619	1.434440382056356	1.4230783318388172
0.008199	0.336639	0.010406	9049.813877756465	1.489343	1.477971	1.504392876063661	1.4930214961897106	1.4346120532055364	1.4232420031392659
0.008200	0.337051	0.010376	9060.888668756466	1.489511	1.478126	1.5045627116382507	1.4931783318399352	1.4347818887801262	1.4233988387894905
0.008201	0.337265	0.010406	9066.631153756467	1.489680	1.478287	1.5047335472128407	1.4933411674901593	1.4349527243547162	1.4235616744397146
0.008202	0.337555	0.010345	9074.424525756467	1.489848	1.478445	1.504903382787431	1.493501003140384	1.4351225599293065	1.4237215100899392
0.008204	0.337738	0.010437	9079.346654756466	1.490016	1.478607	1.505075053936611	1.4936666744408327	1.4352942310784864	1.423887181390388
0.008205	0.338074	0.010345	9088.370559756466	1.490184	1.478764	1.505244889511201	1.493825510091057	1.4354640666530765	1.4240460170406122
0.008206	0.338379	0.010376	9096.574108756466	1.490352	1.478922	1.5054147250857908	1.4939853457412815	1.4356339022276663	1.4242058526908368
0.008207	0.338669	0.010376	9104.367480756466	1.490520	1.479080	1.505584560660381	1.4941451813915057	1.4358037378022566	1.424365688341061
0.008209	0.338913	0.010315	9110.930320756466	1.490687	1.479239	1.505755231809561	1.4943078526919544	1.4359744089514366	1.4245283596415097
0.008210	0.339233	0.010315	9119.544047756466	1.490855	1.479395	1.505925067384151	1.494465688342179	1.4361442445260266	1.4246861952917342
0.008211	0.339508	0.010406	9126.927241756466	1.491023	1.479554	1.5060949029587412	1.4946265239924033	1.4363140801006167	1.4248470309419585
0.008212	0.339813	0.010345	9135.130790756466	1.491191	1.479712	1.506264738533331	1.4947863596426276	1.4364839156752065	1.425006866592183
0.008214	0.339996	0.010376	9140.052920756467	1.491359	1.479873	1.5064364096825114	1.4949510309430765	1.4366555868243869	1.4251715378926317
0.008215	0.340393	0.010284	9150.717534756466	1.491526	1.480027	1.506605245257101	1.4951068665933007	1.4368244223989766	1.425327373542856
0.008216	0.340591	0.010345	9156.049841756467	1.491693	1.480188	1.5067740808316912	1.4952697022435253	1.4369932579735667	1.4254902091930806
0.008217	0.340942	0.010345	9165.483923756467	1.491861	1.480343	1.5069439164062814	1.4954265378937497	1.437163093548157	1.425647044843305
0.008219	0.341156	0.010315	9171.226408756465	1.492028	1.480503	1.5071145875554612	1.4955902091941984	1.4373337646973368	1.4258107161437537
0.008220	0.341507	0.010315	9180.660490756467	1.492195	1.480659	1.5072834231300514	1.4957480448444227	1.437502600271927	1.425968551793978
0.008221	0.341736	0.010315	9186.813152756466	1.492362	1.480818	1.5074522587046413	1.4959088804946472	1.4376714358465168	1.4261293874442025
0.008222	0.341995	0.010223	9193.786169756466	1.492528	1.480975	1.5076200942792315	1.4960677161448714	1.437839271421107	1.4262882230944267
0.008224	0.342285	0.010284	9201.579541756466	1.492694	1.481132	1.5077897654284114	1.4962283874453202	1.4380089425702869	1.4264488943948754
0.008225	0.342667	0.010315	9211.833977756467	1.492861	1.481286	1.5079586010030015	1.4963842230955449	1.438177778144877	1.4266047300451001
0.008226	0.342819	0.010315	9215.935752756466	1.493028	1.481448	1.5081274365775916	1.4965480587457691	1.4383466137194671	1.4267685656953244
0.008227	0.343140	0.010315	9224.549479756466	1.493195	1.481604	1.5082962721521818	1.4967058943959934	1.4385154492940573	1.4269264013455487
0.008229	0.343414	0.010284	9231.932673756466	1.493362	1.481761	1.5084669433013618	1.4968665656964424	1.4386861204432373	1.4270870726459977
0.008230	0.343735	0.010254	9240.546400756466	1.493528	1.481917	1.5086347788759518	1.4970244013466665	1.4388539560178273	1.4272449082962217
0.008231	0.343994	0.010254	9247.519417756466	1.493694	1.482074	1.5088026144505418	1.497183236996891	1.4390217915924173	1.4274037439464462
0.008232	0.344330	0.010315	9256.543322756466	1.493861	1.482230	1.5089714500251319	1.4973410726471152	1.4391906271670074	1.4275615795966705
0.008234	0.344513	0.010254	9261.465451756467	1.494027	1.482390	1.5091411211743118	1.4975047439475642	1.4393602983161873	1.4277252508971194
0.008235	0.344849	0.010193	9270.489356756467	1.494193	1.482544	1.509308956748902	1.4976605795977886	1.4395281338907775	1.427881086547344
0.008236	0.345154	0.010254	9278.692905756467	1.494359	1.482700	1.509476792323492	1.4978184152480127	1.4396959694653675	1.428038922197568
0.008237	0.345413	0.010284	9285.665922756467	1.494525	1.482857	1.509644627898082	1.4979772508982374	1.4398638050399575	1.4281977578477927
0.008239	0.345642	0.010193	9291.818584756465	1.494691	1.483015	1.509814299047262	1.498138922198686	1.4400334761891376	1.4283594291482413
0.008240	0.345963	0.010223	9300.432311756465	1.494856	1.483170	1.509981134621852	1.4982957578489104	1.4402003117637274	1.4285162647984657
0.008241	0.346344	0.010345	9310.686748756467	1.495023	1.483324	1.510149970196442	1.498451593499135	1.4403691473383176	1.4286721004486902
0.008242	0.346573	0.010193	9316.839410756465	1.495189	1.483482	1.5103178057710323	1.498611429149359	1.4405369829129078	1.4288319360989143
0.008244	0.346710	0.010223	9320.531007756466	1.495354	1.483643	1.5104864769202122	1.498776100449808	1.4407056540620877	1.4289966073993632
0.008245	0.347183	0.010223	9333.246508756467	1.495520	1.483792	1.5106543124948022	1.4989269361000324	1.4408734896366777	1.4291474430495876
0.008246	0.347397	0.010223	9338.988993756466	1.495686	1.483951	1.5108221480693922	1.4990877717502566	1.4410413252112677	1.429308278699812
0.008247	0.347687	0.010284	9346.782365756466	1.495852	1.484107	1.5109899836439822	1.4992456074004812	1.4412091607858577	1.4294661143500365
0.008249	0.347931	0.010223	9353.345204756466	1.496018	1.484265	1.5111596547931623	1.4994072787009298	1.4413788319350378	1.429627785650485
0.008250	0.348206	0.010223	9360.728399756466	1.496184	1.484421	1.5113274903677523	1.4995651143511541	1.4415466675096278	1.4297856213007094
0.008251	0.348557	0.010223	9370.162481756466	1.496349	1.484575	1.5114943259423423	1.4997209500013786	1.4417135030842179	1.4299414569509339
0.008252	0.348709	0.010223	9374.264255756467	1.496515	1.484735	1.5116621615169323	1.4998827856516028	1.4418813386588079	1.430103292601158
0.008254	0.348984	0.010162	9381.647450756467	1.496679	1.484891	1.5118298326661126	1.5000424569520516	1.4420490098079881	1.430262963901607
0.008255	0.349396	0.010132	9392.722242756467	1.496844	1.485041	1.5119966682407024	1.5001942926022762	1.442215845382578	1.4304147995518315
0.008256	0.349609	0.010223	9398.464726756467	1.497009	1.485199	1.5121635038152925	1.5003541282525004	1.442382680957168	1.4305746352020556
0.008257	0.349915	0.010193	9406.668276756467	1.497174	1.485354	1.5123303393898826	1.500510963902725	1.4425495165317581	1.4307314708522803
0.008259	0.350174	0.010162	9413.641293756466	1.497339	1.485510	1.5124990105390625	1.5006706352031738	1.442718187680938	1.430891142152729
0.008260	0.350510	0.010132	9422.665197756467	1.497503	1.485663	1.5126648461136527	1.500825470853398	1.4428840232555282	1.4310459778029532
0.008261	0.350830	0.010162	9431.278924756467	1.497668	1.485816	1.5128316816882426	1.5009803065036225	1.443050858830118	1.4312008134531777
0.008262	0.351028	0.010101	9436.611231756466	1.497831	1.485974	1.5129965172628326	1.5011401421538466	1.443215694404708	1.4313606491034019
0.008264	0.351257	0.010101	9442.763893756466	1.497995	1.486130	1.5131641884120126	1.5012998134542956	1.4433833655538881	1.431520320403851
0.008265	0.351639	0.010132	9453.018330756466	1.498159	1.486281	1.5133300239866028	1.50145264910452	1.4435492011284783	1.4316731560540752
0.008266	0.351929	0.010132	9460.811702756466	1.498323	1.486435	1.513495859561193	1.5016084847547444	1.4437150367030684	1.4318289917042997
0.008267	0.352097	0.010101	9465.323654756467	1.498487	1.486593	1.5136616951357826	1.5017683204049688	1.4438808722776582	1.431988827354524
0.008269	0.352386	0.010101	9473.117026756467	1.498650	1.486747	1.513828366284963	1.5019259917054175	1.4440475434268385	1.4321464986549728
0.008270	0.352768	0.010071	9483.371462756466	1.498814	1.486897	1.513994201859553	1.5020778273556419	1.4442133790014284	1.4322983343051972
0.008271	0.353027	0.010132	9490.344479756466	1.498978	1.487052	1.5141600374341428	1.5022346630058663	1.4443792145760184	1.4324551699554215
0.008272	0.353241	0.010040	9496.086964756467	1.499141	1.487208	1.514324873008733	1.5023924986560908	1.4445440501506086	1.432613005605646
0.008274	0.353592	0.010071	9505.521046756467	1.499304	1.487359	1.514491544157913	1.5025471699565396	1.4447107212997885	1.4327676769060949
0.008275	0.353836	0.010101	9512.083885756467	1.499467	1.487515	1.5146563797325032	1.5027050056067637	1.4448755568743787	1.432925512556319
0.008276	0.354095	0.010101	9519.056902756467	1.499631	1.487670	1.514822215307093	1.5028618412569883	1.4450413924489685	1.4330823482065436
0.008277	0.354431	0.010132	9528.080807756467	1.499795	1.487822	1.514988050881683	1.5030156769072125	1.4452072280235586	1.4332361838567678
0.008279	0.354675	0.010132	9534.643646756465	1.499959	1.487978	1.5151557220308631	1.5031753482076613	1.4453748991727386	1.4333958551572166
0.008280	0.354980	0.010040	9542.847196756466	1.500122	1.488130	1.5153205576054531	1.5033291838578857	1.4455397347473287	1.433549690807441
0.008281	0.355331	0.010010	9552.281277756467	1.500284	1.488281	1.5154843931800432	1.50348201950811	1.4457035703219188	1.4337025264576653
0.008282	0.355530	0.010071	9557.613585756466	1.500447	1.488437	1.5156492287546333	1.5036398551583345	1.4458684058965088	1.4338603621078898
0.008284	0.355804	0.010040	9564.996779756466	1.500610	1.488591	1.5158158999038134	1.5037975264587833	1.446035077045689	1.4340180334083386
0.008285	0.356079	0.010010	9572.379973756466	1.500772	1.488744	1.5159797354784035	1.5039523621090076	1.446198912620279	1.434172869058563
0.008286	0.356430	0.010010	9581.814055756466	1.500934	1.488894	1.5161435710529934	1.504104197759232	1.4463627481948689	1.4343247047087873
0.008287	0.356705	0.009949	9589.197250756466	1.501095	1.489046	1.5163064066275835	1.5042580334094564	1.446525583769459	1.4344785403590117
0.008289	0.356888	0.009857	9594.119379756467	1.501255	1.489199	1.5164700777767635	1.504414704709905	1.446689254918639	1.4346352116594603
0.008290	0.357208	0.009796	9602.733106756466	1.501413	1.489347	1.5166299133513537	1.5045645403601295	1.4468490904932292	1.4347850473096848
0.008291	0.357559	0.009644	9612.167188756466	1.501570	1.489491	1.5167887489259437	1.5047103760103537	1.4470079260678193	1.434930882959909
0.008292	0.357635	0.009521	9614.218075756466	1.501724	1.489643	1.5169445845005336	1.5048642116605784	1.4471637616424091	1.4350847186101336
0.008294	0.357956	0.009399	9622.831802756466	1.501876	1.489784	1.5171002556497137	1.505008882961027	1.4473194327915893	1.4352293899105824
0.008295	0.358292	0.009186	9631.855707756466	1.502025	1.489922	1.5172510912243036	1.5051487186112513	1.447470268366179	1.4353692255608066
0.008296	0.358505	0.009125	9637.598191756466	1.502173	1.490062	1.5174009267988937	1.5052905542614758	1.4476201039407692	1.4355110612110311
0.008297	0.358704	0.008942	9642.930498756466	1.502317	1.490200	1.5175467623734837	1.5054303899117	1.4477659395153593	1.4356508968612554
0.008299	0.358948	0.008606	9649.493338756467	1.502457	1.490332	1.5176904335226638	1.5055660612121489	1.4479096106645393	1.4357865681617041
0.008300	0.359192	0.008484	9656.056177756467	1.502594	1.490461	1.517829269097254	1.5056968968623734	1.4480484462391294	1.4359174038119287
0.008301	0.359467	0.008240	9663.439372756466	1.502727	1.490585	1.5179641046718437	1.5058227325125977	1.4481832818137192	1.436043239462153
0.008302	0.359589	0.007935	9666.720792756467	1.502856	1.490709	1.5180949402464339	1.5059485681628222	1.4483141173883094	1.4361690751123775
0.008304	0.359848	0.007782	9673.693809756467	1.502982	1.490826	1.518224611395614	1.5060692394632709	1.4484437885374895	1.4362897464128261
0.008305	0.360092	0.007477	9680.256648756465	1.503103	1.490939	1.518347446970204	1.5061840751134952	1.4485666241120796	1.4364045820630504
0.008306	0.360275	0.007233	9685.178778756466	1.503220	1.491050	1.518466282544794	1.5062969107637196	1.4486854596866696	1.436517417713275
0.008307	0.360428	0.006958	9689.280552756467	1.503333	1.491158	1.518581118119384	1.506406746413944	1.4488002952612595	1.4366272533634992
0.008309	0.360596	0.006744	9693.792505756466	1.503443	1.491262	1.5186947892685643	1.506514417714393	1.4489139664104398	1.4367349246639483
0.008310	0.360794	0.006500	9699.124812756467	1.503548	1.491360	1.5188016248431542	1.5066142533646172	1.4490208019850297	1.4368347603141725
0.008311	0.360992	0.006256	9704.457119756466	1.503649	1.491455	1.5189044604177442	1.5067110890148416	1.4491236375596197	1.436931595964397
0.008312	0.361053	0.005981	9706.097829756467	1.503746	1.491549	1.5190032959923343	1.506806924665066	1.4492224731342098	1.4370274316146212
0.008314	0.361237	0.005676	9711.019958756466	1.503838	1.491635	1.5190989671415143	1.5068965959655147	1.4493181442833898	1.43711710291507
0.008315	0.361435	0.005432	9716.352265756466	1.503926	1.491717	1.5191888027161045	1.5069804316157391	1.44940797985798	1.4372009385652944
0.008316	0.361496	0.005127	9717.992975756466	1.504009	1.491798	1.5192736382906942	1.5070632672659634	1.4494928154325697	1.4372837742155187
0.008317	0.361572	0.004852	9720.043863756466	1.504088	1.491874	1.5193544738652844	1.5071411029161879	1.44957365100716	1.4373616098657431
0.008319	0.361832	0.004669	9727.016880756466	1.504163	1.491940	1.5194331450144642	1.5072107742166367	1.4496523221563398	1.437431281166192
0.008320	0.361893	0.004333	9728.657590756466	1.504234	1.492009	1.5195059805890545	1.5072816098668609	1.44972515773093	1.4375021168164162
0.008321	0.361954	0.004089	9730.298299756467	1.504300	1.492073	1.5195738161636445	1.5073474455170854	1.44979299330552	1.4375679524666407
0.008322	0.362000	0.003876	9731.528832756467	1.504363	1.492134	1.5196386517382343	1.5074102811673098	1.4498578288801098	1.437630788116865
0.008324	0.362213	0.003632	9737.271316756467	1.504421	1.492186	1.5197003228874146	1.5074659524677585	1.4499195000292902	1.4376864594173138
0.008325	0.362244	0.003357	9738.091671756467	1.504476	1.492239	1.5197571584620044	1.507520788117983	1.44997633560388	1.4377412950675383
0.008326	0.362305	0.003052	9739.732381756467	1.504525	1.492287	1.5198079940365945	1.5075706237682072	1.45002717117847	1.4377911307177624
0.008327	0.362396	0.002899	9742.193446756466	1.504572	1.492330	1.5198568296111847	1.5076154594184317	1.4500760067530603	1.437835966367987
0.008329	0.362473	0.002563	9744.244333756465	1.504614	1.492370	1.5199025007603646	1.5076591307188805	1.4501216779022401	1.4378796376684357
0.008330	0.362518	0.002380	9745.474866756465	1.504652	1.492406	1.519942336334955	1.5076969663691047	1.4501615134768304	1.43791747331866
0.008331	0.362610	0.002136	9747.935931756467	1.504687	1.492438	1.5199791719095448	1.5077308020193292	1.4501983490514203	1.4379513089688845
0.008332	0.362610	0.001953	9747.935931756467	1.504718	1.492469	1.5200120074841348	1.5077636376695536	1.4502311846260103	1.4379841446191088
0.008334	0.362610	0.001648	9747.935931756467	1.504745	1.492496	1.5200426786333148	1.5077943089700023	1.4502618557751903	1.4380148159195576
0.008335	0.362671	0.001404	9749.576641756466	1.504768	1.492517	1.520067514207905	1.5078171446202269	1.4502866913497805	1.4380376515697821
0.008336	0.362717	0.001129	9750.807173756466	1.504787	1.492534	1.520088349782495	1.507835980270451	1.4503075269243706	1.4380564872200063
0.008337	0.362686	0.001007	9749.986818756466	1.504802	1.492551	1.5201051853570848	1.5078548159206755	1.4503243624989604	1.4380753228702308
0.008339	0.362701	0.000732	9750.396995756466	1.504815	1.492562	1.520121856506265	1.5078694872211242	1.4503410336481406	1.4380899941706795
0.008340	0.362793	0.000519	9752.858060756465	1.504823	1.492568	1.520131692080855	1.5078773228713485	1.4503508692227305	1.4380978298209037
0.008341	0.362701	0.000305	9750.396995756466	1.504828	1.492576	1.520138527655445	1.507887158521573	1.4503577047973206	1.4381076654711282
0.008342	0.362671	0.000122	9749.576641756466	1.504830	1.492579	1.520142363230035	1.5078919941717974	1.4503615403719106	1.4381125011213527
0.008344	0.362762	-6.103516E-5	9752.037705756466	1.504829	1.492575	1.520145034379215	1.507891665472246	1.4503642115210906	1.4381121724218013
0.008345	0.362732	-0.000244	9751.217350756466	1.504825	1.492572	1.5201428699538053	1.5078905011224706	1.4503620470956808	1.4381110080720259
0.008346	0.362701	-0.000458	9750.396995756466	1.504818	1.492565	1.5201377055283953	1.5078853367726948	1.4503568826702709	1.43810584372225
0.008347	0.362579	-0.000641	9747.115576756467	1.504807	1.492559	1.5201285411029852	1.5078811724229193	1.4503477182448608	1.4381016793724746
0.008349	0.362610	-0.000854	9747.935931756467	1.504793	1.492544	1.5201182122521655	1.5078698437233682	1.450337389394041	1.4380903506729235
0.008350	0.362564	-0.001007	9746.705398756467	1.504777	1.492529	1.5201040478267553	1.5078566793735924	1.4503232249686309	1.4380771863231476
0.008351	0.362549	-0.001221	9746.295221756467	1.504758	1.492511	1.5200868834013455	1.5078405150238168	1.450306060543221	1.438061021973372
0.008352	0.362473	-0.001312	9744.244333756465	1.504736	1.492491	1.5200667189759356	1.5078223506740411	1.4502858961178111	1.4380428576235964
0.008354	0.362473	-0.001556	9744.244333756465	1.504711	1.492467	1.5200453901251154	1.5078020219744899	1.450264567266991	1.4380225289240451
0.008355	0.362381	-0.001678	9741.783269756466	1.504684	1.492442	1.5200202256997055	1.5077788576247144	1.450239402841581	1.4379993645742697
0.008356	0.362335	-0.001831	9740.552736756466	1.504654	1.492414	1.5199920612742954	1.5077526932749388	1.450211238416171	1.437973200224494
0.008357	0.362228	-0.002014	9737.681494756467	1.504621	1.492385	1.5199608968488856	1.5077255289251632	1.450180073990761	1.4379460358747185
0.008359	0.362167	-0.002228	9736.040784756466	1.504586	1.492351	1.5199295679980656	1.5076952002256119	1.450148745139941	1.4379157071751671
0.008360	0.362274	-0.002289	9738.912026756467	1.504548	1.492310	1.5198934035726557	1.5076560358758364	1.4501125807145312	1.4378765428253917
0.008361	0.362000	-0.002472	9731.528832756467	1.504508	1.492280	1.5198552391472457	1.5076278715260607	1.4500744162891213	1.437848378475616
0.008362	0.361893	-0.002655	9728.657590756466	1.504465	1.492240	1.5198140747218356	1.5075897071762852	1.4500332518637111	1.4378102141258404
0.008364	0.361877	-0.002808	9728.247412756466	1.504420	1.492195	1.519772745871016	1.5075483784767338	1.4499919230128915	1.4377688854262891
0.008365	0.361832	-0.002960	9727.016880756466	1.504372	1.492149	1.5197265814456058	1.5075042141269581	1.4499457585874813	1.4377247210765134
0.008366	0.361618	-0.003113	9721.274395756467	1.504321	1.492106	1.5196774170201959	1.5074630497771826	1.4498965941620714	1.4376835567267379
0.008367	0.361496	-0.003265	9717.992975756466	1.504268	1.492057	1.519626252594786	1.507415885427407	1.4498454297366614	1.4376363923769622
0.008369	0.361542	-0.003387	9719.223508756466	1.504214	1.492001	1.5195759237439659	1.5073635567278556	1.4497951008858414	1.4375840636774109
0.008370	0.361389	-0.003510	9715.121733756467	1.504157	1.491949	1.519520759318556	1.5073133923780802	1.4497399364604315	1.4375338993276354
0.008371	0.361221	-0.003662	9710.609781756466	1.504097	1.491895	1.519462594893146	1.5072612280283044	1.4496817720350215	1.4374817349778597
0.008372	0.361115	-0.003815	9707.738539756467	1.504036	1.491837	1.519403430467736	1.507205063678529	1.4496226076096115	1.4374255706280843
0.008374	0.361053	-0.003876	9706.097829756467	1.503973	1.491776	1.519344101616916	1.5071477349789777	1.4495632787587915	1.437368241928533
0.008375	0.360916	-0.003998	9702.406231756466	1.503908	1.491716	1.5192809371915061	1.507089570629202	1.4495001143333817	1.4373100775787573
0.008376	0.360703	-0.004089	9696.663747756465	1.503842	1.491657	1.5192167727660961	1.5070324062794265	1.4494359499079716	1.4372529132289817
0.008377	0.360687	-0.004242	9696.253569756465	1.503773	1.491589	1.5191496083406861	1.5069662419296508	1.4493687854825617	1.437186748879206
0.008379	0.360519	-0.004395	9691.741617756466	1.503702	1.491524	1.5190822794898664	1.5069049132300996	1.449301456631742	1.4371254201796548
0.008380	0.360352	-0.004486	9687.229665756466	1.503629	1.491457	1.5190111150644563	1.506839748880324	1.4492302922063318	1.4370602558298793
0.008381	0.360260	-0.004578	9684.768600756466	1.503555	1.491386	1.5189389506390463	1.5067705845305484	1.4491581277809218	1.4369910914801036
0.008382	0.360092	-0.004669	9680.256648756465	1.503480	1.491316	1.5188657862136363	1.5067024201807728	1.4490849633555118	1.436922927130328
0.008384	0.360031	-0.004730	9678.615938756466	1.503403	1.491241	1.5187924573628164	1.5066310914812215	1.449011634504692	1.4368515984307768
0.008385	0.359863	-0.004944	9674.103986756467	1.503323	1.491167	1.5187142929374065	1.5065589271314457	1.448933470079282	1.436779434081001
0.008386	0.359695	-0.004974	9669.592034756466	1.503242	1.491091	1.5186351285119963	1.5064847627816702	1.4488543056538719	1.4367052697312255
0.008387	0.359512	-0.005157	9664.669904756467	1.503159	1.491014	1.5185539640865864	1.5064095984318946	1.448773141228462	1.4366301053814499
0.008389	0.359406	-0.005188	9661.798662756466	1.503074	1.490934	1.5184726352357665	1.5063332697323433	1.448691812377642	1.4365537766818985
0.008390	0.359268	-0.005341	9658.107065756467	1.502988	1.490852	1.5183884708103565	1.5062531053825678	1.448607647952232	1.4364736123321231
0.008391	0.359055	-0.005402	9652.364580756466	1.502901	1.490772	1.5183033063849467	1.506174941032792	1.4485224835268222	1.4363954479823473
0.008392	0.358917	-0.005493	9648.672983756467	1.502812	1.490687	1.5182161419595366	1.5060917766830166	1.448435319101412	1.436312283632572
0.008394	0.358749	-0.005585	9644.161031756466	1.502721	1.490602	1.5181288131087167	1.5060104479834653	1.4483479902505922	1.4362309549330206
0.008395	0.358612	-0.005707	9640.469433756467	1.502629	1.490515	1.5180386486833066	1.5059252836336896	1.4482578258251821	1.4361457905832449
0.008396	0.358353	-0.005768	9633.496416756467	1.502535	1.490430	1.5179464842578967	1.505842119283914	1.4481656613997722	1.4360626262334693
0.008397	0.358246	-0.005890	9630.625174756466	1.502440	1.490338	1.5178533198324868	1.5057519549341383	1.4480724969743624	1.4359724618836935
0.008399	0.358063	-0.005890	9625.703045756467	1.502344	1.490249	1.5177609909816667	1.505666626234587	1.4479801681235422	1.4358871331841423
0.008400	0.357910	-0.006104	9621.601270756466	1.502246	1.490156	1.517664826556257	1.5055754618848116	1.4478840036981324	1.4357959688343669
0.008401	0.357605	-0.006104	9613.397720756466	1.502146	1.490067	1.517566662130847	1.5054882975350359	1.4477858392727225	1.4357088044845912
0.008402	0.357574	-0.006256	9612.577366756466	1.502046	1.489967	1.517468497705437	1.5053901331852604	1.4476876748473124	1.4356106401348157
0.008404	0.357361	-0.006256	9606.834881756466	1.501944	1.489872	1.517370168854617	1.5052988044857092	1.4475893459964926	1.4355193114352645
0.008405	0.357162	-0.006348	9601.502574756467	1.501841	1.489776	1.517269004429207	1.5052046401359336	1.4474881815710825	1.4354251470854889
0.008406	0.356964	-0.006409	9596.170267756466	1.501737	1.489679	1.5171668400037972	1.5051094757861578	1.4473860171456727	1.435329982735713
0.008407	0.356689	-0.006500	9588.787072756466	1.501632	1.489583	1.5170636755783873	1.5050153114363825	1.4472828527202628	1.4352358183859377
0.008409	0.356644	-0.006561	9587.556540756466	1.501526	1.489478	1.516961346727567	1.5049139827368312	1.4471805238694426	1.4351344896863865
0.008410	0.356461	-0.006653	9582.634410756466	1.501418	1.489377	1.5168551823021572	1.5048148183870553	1.4470743594440327	1.4350353253366106
0.008411	0.356155	-0.006744	9574.430861756466	1.501309	1.489278	1.5167480178767472	1.50471765403728	1.4469671950186227	1.4349381609868352
0.008412	0.356033	-0.006775	9571.149441756466	1.501199	1.489172	1.5166398534513372	1.504613489687504	1.4468590305932127	1.4348339966370594
0.008414	0.355835	-0.006866	9565.817134756466	1.501088	1.489068	1.5165325246005172	1.504513160987953	1.4467517017423928	1.4347336679375082
0.008415	0.355637	-0.006927	9560.484827756467	1.500976	1.488962	1.5164223601751075	1.5044089966381773	1.446641537316983	1.4346295035877326
0.008416	0.355392	-0.006989	9553.921987756466	1.500862	1.488857	1.5163101957496974	1.5043058322884018	1.446529372891573	1.434526339237957
0.008417	0.355240	-0.007019	9549.820213756466	1.500749	1.488748	1.5161990313242875	1.504198667938626	1.446418208466163	1.4344191748881814
0.008419	0.355133	-0.007111	9546.948970756466	1.500633	1.488637	1.5160867024734677	1.504091339239075	1.4463058796153432	1.4343118461886302
0.008420	0.354813	-0.007172	9538.335243756466	1.500517	1.488532	1.5159725380480575	1.5039881748892991	1.446191715189933	1.4342086818388544
0.008421	0.354416	-0.007263	9527.670629756467	1.500400	1.488427	1.5158573736226475	1.5038850105395236	1.446076550764523	1.4341055174890789
0.008422	0.354462	-0.007263	9528.901162756467	1.500282	1.488308	1.5157412091972375	1.503767846189748	1.445960386339113	1.4339883531393032
0.008424	0.354248	-0.007324	9523.158677756466	1.500163	1.488197	1.5156258803464175	1.5036605174901967	1.445845057488293	1.433881024439752
0.008425	0.353973	-0.007416	9515.775483756466	1.500043	1.488086	1.5155077159210077	1.5035513531404212	1.4457268930628833	1.4337718600899765
