Repository: pietracorvo/HystAPI

# Example data

The example data in this folder is from measurements performed during my physics bachelor.

The material is **FeSi3** (iron with 3% silicon), aka 'electrical steel', the standard material for ring cores in trafos. 

Four of the five samples where treated with high pressure torison (HPT, 20 rotations at 20GPa), to achieve nanocristallisation of the grains, which has a huge impact on the magnetic properties of the material. The HPT deformation was done at 77K (under liquid nitrogen) and at 293K (at room temperature). Afterwards some samples were heat treated at a temperature of 493K (for two hours) to anneal defects from the deformation process.

The five samples are:

File: testData/FeSi3_annealed/G1_919V_200Hz_800000Fs.txt (part 24 of 29)
--------------------------
t	U1	U2	H	B_raw	J_raw	B_drift	 J_drift	B_corr	J_corr
0.008099	-0.154892	-0.021759	-4162.588335943505	-1.241718	-1.236486	-1.2262638993800001	-1.2210326111574998	-1.2992406752338463	-1.2940073959064422
0.008100	-0.155197	-0.021667	-4170.791885943505	-1.242069	-1.236827	-1.2266129912307693	-1.2213717030961537	-1.2995897670846155	-1.294346487845096
0.008101	-0.155518	-0.021637	-4179.4056119435045	-1.242420	-1.237166	-1.2269620830815384	-1.2217087950348076	-1.2999388589353846	-1.29468357978375
0.008102	-0.155960	-0.021667	-4191.300758943504	-1.242771	-1.237502	-1.2273111749323078	-1.2220428869734616	-1.3002879507861542	-1.295017671722404
0.008104	-0.156326	-0.021606	-4201.145017943505	-1.243121	-1.237840	-1.227657358633846	-1.2223770708507693	-1.3006341344876922	-1.2953518555997117
0.008105	-0.156631	-0.021576	-4209.348567943505	-1.243470	-1.238179	-1.2280044504846155	-1.222714162789423	-1.300981226338462	-1.2956889475383653
0.008106	-0.157013	-0.021545	-4219.603004943505	-1.243819	-1.238515	-1.2283515423353846	-1.223048254728077	-1.3013283181892308	-1.2960230394770194
0.008107	-0.157440	-0.021545	-4231.087973943504	-1.244168	-1.238850	-1.2286986341861537	-1.2233813466667307	-1.30167541004	-1.296356131415673
0.008109	-0.157776	-0.021454	-4240.111877943504	-1.244516	-1.239186	-1.2290428178876922	-1.2237135305440383	-1.3020195937415386	-1.2966883152929807
0.008110	-0.158035	-0.021454	-4247.084894943504	-1.244863	-1.239525	-1.2293879097384615	-1.2240506224826924	-1.3023646855923077	-1.2970254072316347
0.008111	-0.158554	-0.021454	-4261.0309289435045	-1.245211	-1.239855	-1.2297340015892309	-1.224378714421346	-1.3027107774430773	-1.2973534991702884
0.008112	-0.158966	-0.021393	-4272.105720943504	-1.245557	-1.240188	-1.23007809344	-1.22470980636	-1.3030548692938462	-1.2976845911089423
0.008114	-0.159271	-0.021332	-4280.309269943504	-1.245903	-1.240523	-1.2304202771415385	-1.2250409902373076	-1.3033970529953849	-1.29801577498625
0.008115	-0.159683	-0.021271	-4291.384061943505	-1.246248	-1.240854	-1.2307633689923076	-1.2253700821759614	-1.303740144846154	-1.2983448669249038
0.008116	-0.160049	-0.021362	-4301.2283209435045	-1.246594	-1.241187	-1.2311074608430768	-1.2257011741146153	-1.304084236696923	-1.2986759588635577
0.008117	-0.160324	-0.021332	-4308.611515943505	-1.246939	-1.241523	-1.2314505526938462	-1.2260352660532692	-1.3044273285476926	-1.2990100508022115
0.008119	-0.160767	-0.021240	-4320.506661943504	-1.247283	-1.241853	-1.2317907363953844	-1.226361449930577	-1.3047675122492306	-1.2993362346795194
0.008120	-0.161240	-0.021210	-4333.222163943505	-1.247627	-1.242180	-1.2321328282461539	-1.2266865418692308	-1.3051096041	-1.2996613266181731
0.008121	-0.161453	-0.021210	-4338.964647943505	-1.247971	-1.242517	-1.232474920096923	-1.2270216338078848	-1.3054516959507692	-1.2999964185568271
0.008122	-0.161819	-0.021210	-4348.808907943505	-1.248314	-1.242848	-1.232816011947692	-1.2273507257465384	-1.3057927878015385	-1.3003255104954807
0.008124	-0.162369	-0.021210	-4363.575296943505	-1.248658	-1.243173	-1.2331561956492307	-1.2276719096238462	-1.306132971503077	-1.3006466943727886
0.008125	-0.162659	-0.021149	-4371.368667943505	-1.249000	-1.243506	-1.2334962875	-1.2280030015624999	-1.3064730633538462	-1.3009777863114422
0.008126	-0.162857	-0.021088	-4376.700975943504	-1.249342	-1.243841	-1.2338363793507692	-1.2283360935011538	-1.3068131552046154	-1.3013108782500962
0.008127	-0.163391	-0.021057	-4391.057186943504	-1.249683	-1.244164	-1.2341754712015385	-1.2286571854398076	-1.307152247055385	-1.30163197018875
0.008129	-0.163834	-0.020996	-4402.952333943505	-1.250023	-1.244489	-1.234511654903077	-1.2289783693171152	-1.3074884307569232	-1.3019531540660576
0.008130	-0.164017	-0.020935	-4407.874462943504	-1.250363	-1.244822	-1.234849746753846	-1.2293094612557693	-1.3078265226076922	-1.3022842460047117
0.008131	-0.164413	-0.021027	-4418.539076943505	-1.250703	-1.245149	-1.2351878386046151	-1.229634553194423	-1.3081646144584615	-1.3026093379433654
0.008132	-0.164932	-0.021027	-4432.485110943504	-1.251044	-1.245472	-1.2355269304553846	-1.2299556451330769	-1.308503706309231	-1.3029304298820192
0.008134	-0.165222	-0.020935	-4440.278482943504	-1.251383	-1.245802	-1.2358621141569228	-1.2302818290103847	-1.3088388900107693	-1.303256613759327
0.008135	-0.165512	-0.020905	-4448.071854943504	-1.251721	-1.246130	-1.2361982060076924	-1.2306079209490384	-1.3091749818615388	-1.3035827056979807
0.008136	-0.165756	-0.020752	-4454.634694943505	-1.252058	-1.246459	-1.2365332978584613	-1.2309350128876924	-1.3095100737123078	-1.3039097976366347
0.008137	-0.166428	-0.020874	-4472.682503943504	-1.252396	-1.246774	-1.2368693897092307	-1.2312481048263462	-1.3098461655630769	-1.3042228895752885
0.008139	-0.166718	-0.020844	-4480.475874943504	-1.252734	-1.247102	-1.2372035734107691	-1.2315722887036538	-1.3101803492646154	-1.3045470734525961
0.008140	-0.167038	-0.020813	-4489.089601943504	-1.253071	-1.247428	-1.2375386652615386	-1.2318963806423076	-1.3105154411153848	-1.30487116539125
0.008141	-0.167480	-0.020752	-4500.984748943505	-1.253407	-1.247749	-1.2378727571123076	-1.2322154725809615	-1.310849532966154	-1.305190257329904
0.008142	-0.167770	-0.020752	-4508.778120943505	-1.253743	-1.248076	-1.2382068489630769	-1.2325405645196152	-1.3111836248169233	-1.3055153492685576
0.008144	-0.168213	-0.020721	-4520.6732679435045	-1.254079	-1.248396	-1.2385390326646153	-1.232856748396923	-1.3115158085184615	-1.3058315331458654
0.008145	-0.168671	-0.020660	-4532.978591943505	-1.254414	-1.248716	-1.2388721245153844	-1.233174840335577	-1.3118489003692306	-1.3061496250845193
0.008146	-0.168884	-0.020721	-4538.721075943504	-1.254749	-1.249044	-1.2392052163661538	-1.2335009322742307	-1.3121819922200002	-1.306475717023173
0.008147	-0.169266	-0.020721	-4548.975512943505	-1.255085	-1.249367	-1.239539308216923	-1.2338220242128846	-1.3125160840707695	-1.306796808961827
0.008149	-0.169785	-0.020599	-4562.921546943504	-1.255419	-1.249683	-1.2398694919184616	-1.2341342080901925	-1.3128462677723078	-1.3071089928391348
0.008150	-0.170029	-0.020599	-4569.484385943504	-1.255752	-1.250009	-1.2402005837692307	-1.234458300028846	-1.3131773596230771	-1.3074330847777884
0.008151	-0.170273	-0.020538	-4576.047225943505	-1.256085	-1.250333	-1.2405316756199998	-1.2347803919674998	-1.313508451473846	-1.3077551767164421
0.008152	-0.170853	-0.020630	-4591.633969943505	-1.256419	-1.250648	-1.2408637674707692	-1.2350934839061538	-1.3138405433246154	-1.3080682686550962
0.008154	-0.171143	-0.020538	-4599.427341943505	-1.256752	-1.250971	-1.2411929511723077	-1.2354126677834616	-1.314169727026154	-1.308387452532404
0.008155	-0.171463	-0.020569	-4608.041068943505	-1.257085	-1.251293	-1.241524043023077	-1.2357327597221153	-1.3145008188769234	-1.3087075444710576
0.008156	-0.171875	-0.020538	-4619.115859943504	-1.257418	-1.251612	-1.241855134873846	-1.2360498516607692	-1.3148319107276922	-1.3090246364097116
0.008157	-0.172302	-0.020508	-4630.600828943505	-1.257750	-1.251930	-1.2421852267246152	-1.236365943599423	-1.3151620025784614	-1.3093407283483653
0.008159	-0.172623	-0.020477	-4639.214555943505	-1.258082	-1.252251	-1.2425134104261537	-1.2366831274767307	-1.31549018628	-1.309657912225673
0.008160	-0.172974	-0.020447	-4648.648637943505	-1.258413	-1.252570	-1.242842502276923	-1.2370002194153846	-1.3158192781307694	-1.309975004164327
0.008161	-0.173386	-0.020416	-4659.723429943504	-1.258744	-1.252887	-1.2431715941276924	-1.2373153113540385	-1.3161483699815388	-1.3102900961029809
0.008162	-0.173798	-0.020386	-4670.798221943505	-1.259074	-1.253203	-1.2434996859784615	-1.2376294032926924	-1.3164764618323077	-1.3106041880416348
0.008164	-0.174026	-0.020416	-4676.950883943504	-1.259405	-1.253526	-1.2438268696800001	-1.2379485871699998	-1.3168036455338465	-1.3109233719189421
0.008165	-0.174484	-0.020355	-4689.256207943505	-1.259735	-1.253840	-1.2441549615307692	-1.238260679108654	-1.3171317373846154	-1.3112354638575963
0.008166	-0.174881	-0.020325	-4699.920821943504	-1.260064	-1.254156	-1.2444820533815384	-1.2385747710473076	-1.3174588292353846	-1.31154955579625
0.008167	-0.175140	-0.020294	-4706.893838943504	-1.260393	-1.254476	-1.2448091452323078	-1.2388928629859615	-1.3177859210861542	-1.3118676477349038
0.008169	-0.175690	-0.020233	-4721.660227943505	-1.260720	-1.254786	-1.245132328933846	-1.2391990468632692	-1.3181091047876925	-1.3121738316122116
0.008170	-0.175980	-0.020233	-4729.453599943505	-1.261048	-1.255103	-1.2454584207846153	-1.239514138801923	-1.3184351966384615	-1.3124889235508654
0.008171	-0.176270	-0.020172	-4737.246971943505	-1.261375	-1.255421	-1.2457835126353844	-1.2398302307405769	-1.3187602884892309	-1.3128050154895192
0.008172	-0.176743	-0.020203	-4749.962472943505	-1.261702	-1.255732	-1.2461086044861538	-1.2401393226792308	-1.3190853803400002	-1.3131141074281731
0.008174	-0.177139	-0.020172	-4760.627086943505	-1.262029	-1.256045	-1.2464317881876923	-1.2404485065565385	-1.3194085640415385	-1.3134232913054809
0.008175	-0.177429	-0.020111	-4768.420458943505	-1.262355	-1.256361	-1.2467558800384613	-1.2407625984951924	-1.3197326558923077	-1.3137373832441348
0.008176	-0.177689	-0.020142	-4775.393475943505	-1.262681	-1.256679	-1.2470799718892307	-1.2410786904338462	-1.320056747743077	-1.3140534751827886
0.008177	-0.178284	-0.020111	-4791.390397943505	-1.263007	-1.256984	-1.24740406374	-1.2413817823725	-1.3203808395938461	-1.3143565671214423
0.008179	-0.178589	-0.020050	-4799.593946943505	-1.263332	-1.257299	-1.2477252474415383	-1.2416929662498075	-1.3207020232953846	-1.3146677509987499
0.008180	-0.178864	-0.020050	-4806.977141943504	-1.263656	-1.257614	-1.2480473392923075	-1.2420060581884615	-1.321024115146154	-1.314980842937404
0.008181	-0.179306	-0.019989	-4818.8722879435045	-1.263980	-1.257923	-1.2483694311430769	-1.2423131501271152	-1.3213462069969233	-1.3152879348760576
0.008182	-0.179733	-0.019989	-4830.3572569435055	-1.264304	-1.258233	-1.2486915229938462	-1.2426212420657692	-1.3216682988476927	-1.3155960268147115
0.008184	-0.179993	-0.019989	-4837.330273943504	-1.264628	-1.258548	-1.2490117066953845	-1.242932425943077	-1.321988482549231	-1.3159072106920193
0.008185	-0.180389	-0.019928	-4847.994888943505	-1.264951	-1.258857	-1.2493327985461538	-1.2432395178817306	-1.3223095744000002	-1.316214302630673
0.008186	-0.180786	-0.019897	-4858.659502943505	-1.265273	-1.259166	-1.249652890396923	-1.2435466098203847	-1.3226296662507693	-1.316521394569327
0.008187	-0.181183	-0.019867	-4869.324116943504	-1.265595	-1.259475	-1.2499729822476922	-1.2438537017590383	-1.3229497581015384	-1.3168284865079807
0.008189	-0.181488	-0.019928	-4877.527665943504	-1.265918	-1.259787	-1.2502921659492308	-1.244161885636346	-1.323268941803077	-1.3171366703852885
0.008190	-0.181961	-0.019775	-4890.243167943505	-1.266238	-1.260092	-1.2506102578	-1.2444649775749999	-1.3235870336538462	-1.3174397623239422
0.008191	-0.182297	-0.019836	-4899.267071943505	-1.266560	-1.260402	-1.250930349650769	-1.2447730695136539	-1.3239071255046153	-1.3177478542625962
0.008192	-0.182678	-0.019836	-4909.521508943504	-1.266881	-1.260710	-1.2512494415015383	-1.2450791614523076	-1.3242262173553847	-1.31805394620125
0.008194	-0.183060	-0.019836	-4919.775945943504	-1.267202	-1.261019	-1.2515666252030768	-1.2453843453296152	-1.324543401056923	-1.3183591300785575
0.008195	-0.183395	-0.019806	-4928.799849943505	-1.267523	-1.261328	-1.251885717053846	-1.2456914372682693	-1.3248624929076924	-1.3186662220172116
0.008196	-0.183670	-0.019775	-4936.183044943504	-1.267844	-1.261639	-1.2522048089046154	-1.246000529206923	-1.3251815847584618	-1.3189753139558653
0.008197	-0.184128	-0.019775	-4948.488368943505	-1.268164	-1.261944	-1.2525229007553846	-1.246303621145577	-1.325499676609231	-1.3192784058945193
0.008199	-0.184464	-0.019714	-4957.512272943504	-1.268483	-1.262252	-1.2528380844569231	-1.2466078050228846	-1.3258148603107696	-1.319582589771827
0.008200	-0.184845	-0.019714	-4967.766709943504	-1.268803	-1.262559	-1.2531561763076922	-1.2469128969615384	-1.3261329521615384	-1.3198876817104808
0.008201	-0.185211	-0.019745	-4977.610968943505	-1.269122	-1.262866	-1.2534732681584615	-1.2472179889001924	-1.326450044012308	-1.3201927736491348
0.008202	-0.185745	-0.019714	-4991.967180943504	-1.269442	-1.263167	-1.2537913600092307	-1.247517080838846	-1.3267681358630772	-1.3204918655877884
0.008204	-0.186005	-0.019684	-4998.940197943504	-1.269761	-1.263477	-1.254106543710769	-1.2478232647161538	-1.3270833195646152	-1.3207980494650962
0.008205	-0.186279	-0.019653	-5006.323391943504	-1.270079	-1.263786	-1.2544226355615384	-1.2481303566548076	-1.3273994114153846	-1.32110514140375
0.008206	-0.186752	-0.019562	-5019.038893943505	-1.270396	-1.264088	-1.2547377274123077	-1.2484304485934616	-1.327714503266154	-1.321405233342404
0.008207	-0.187241	-0.019653	-5032.164572943504	-1.270714	-1.264389	-1.2550538192630767	-1.2487295405321153	-1.328030595116923	-1.3217043252810576
0.008209	-0.187378	-0.019562	-5035.856169943505	-1.271031	-1.264702	-1.2553670029646153	-1.249038724409423	-1.3283437788184616	-1.3220135091583654
0.008210	-0.187836	-0.019562	-5048.161493943504	-1.271348	-1.265003	-1.2556820948153844	-1.249337816348077	-1.3286588706692308	-1.3223126010970194
0.008211	-0.188248	-0.019531	-5059.236285943505	-1.271665	-1.265306	-1.255997186666154	-1.2496389082867307	-1.32897396252	-1.322613693035673
0.008212	-0.188614	-0.019501	-5069.080544943505	-1.271981	-1.265609	-1.256311278516923	-1.2499400002253847	-1.3292880543707692	-1.322914784974327
0.008214	-0.188873	-0.019592	-5076.053561943505	-1.272298	-1.265917	-1.2566244622184615	-1.2502441841026923	-1.329601238072308	-1.3232189688516347
0.008215	-0.189270	-0.019440	-5086.718175943504	-1.272613	-1.266219	-1.2569375540692307	-1.250544276041346	-1.329914329923077	-1.3235190607902885
0.008216	-0.189682	-0.019470	-5097.792967943504	-1.272928	-1.266521	-1.25725064592	-1.25084436798	-1.3302274217738463	-1.3238191527289425
0.008217	-0.190033	-0.019409	-5107.227049943505	-1.273243	-1.266823	-1.2575637377707691	-1.2511444599186539	-1.3305405136246153	-1.3241192446675962
0.008219	-0.190430	-0.019379	-5117.891663943505	-1.273557	-1.267124	-1.2578739214723076	-1.2514416437959615	-1.330850697326154	-1.3244164285449038
0.008220	-0.190842	-0.019379	-5128.966455943504	-1.273871	-1.267424	-1.258186013323077	-1.2517397357346154	-1.3311627891769233	-1.3247145204835578
0.008221	-0.191132	-0.019379	-5136.759827943504	-1.274185	-1.267728	-1.258498105173846	-1.2520418276732692	-1.3314748810276922	-1.3250166124222116
0.008222	-0.191559	-0.019379	-5148.244796943505	-1.274498	-1.268027	-1.2588091970246151	-1.252338919611923	-1.3317859728784613	-1.3253137043608654
0.008224	-0.192017	-0.019287	-5160.550120943504	-1.274811	-1.268325	-1.2591183807261537	-1.2526331034892306	-1.3320951565799999	-1.325607888238173
0.008225	-0.192215	-0.019379	-5165.882427943505	-1.275125	-1.268632	-1.259430472576923	-1.2529381954278846	-1.3324072484307692	-1.325912980176827
0.008226	-0.192551	-0.019287	-5174.9063319435045	-1.275437	-1.268933	-1.2597405644276922	-1.2532372873665385	-1.3327173402815387	-1.3262120721154809
0.008227	-0.193176	-0.019287	-5191.723607943504	-1.275750	-1.269224	-1.2600516562784614	-1.2535263793051923	-1.3330284321323078	-1.3265011640541347
0.008229	-0.193405	-0.019257	-5197.876270943505	-1.276061	-1.269528	-1.2603588399799999	-1.2538265631824999	-1.333335615833846	-1.3268013479314422
0.008230	-0.193665	-0.019135	-5204.849287943505	-1.276372	-1.269830	-1.2606679318307692	-1.2541266551211538	-1.3336447076846154	-1.3271014398700962
0.008231	-0.194107	-0.019165	-5216.744433943504	-1.276682	-1.270125	-1.2609760236815384	-1.2544197470598075	-1.3339527995353846	-1.32739453180875
0.008232	-0.194626	-0.019196	-5230.690467943505	-1.276993	-1.270419	-1.2612851155323077	-1.2547118389984615	-1.334261891386154	-1.3276866237474039
0.008234	-0.194809	-0.019165	-5235.612597943504	-1.277303	-1.270723	-1.261591299233846	-1.2550120228757693	-1.3345680750876925	-1.3279868076247117
0.008235	-0.195221	-0.019073	-5246.687388943505	-1.277613	-1.271018	-1.2618993910846155	-1.255305114814423	-1.3348761669384617	-1.3282798995633653
0.008236	-0.195679	-0.019165	-5258.992713943504	-1.277923	-1.271313	-1.2622074829353844	-1.2555982067530769	-1.3351842587892309	-1.3285729915020192
0.008237	-0.196045	-0.019104	-5268.836972943505	-1.278232	-1.271610	-1.262514574786154	-1.2558932986917306	-1.3354913506400004	-1.328868083440673
0.008239	-0.196152	-0.018982	-5271.708214943505	-1.278540	-1.271914	-1.2628187584876922	-1.2561934825690384	-1.3357955343415386	-1.3291682673179808
0.008240	-0.196762	-0.019073	-5288.115313943505	-1.278849	-1.272203	-1.2631258503384615	-1.2564805745076923	-1.3361026261923077	-1.3294553592566347
0.008241	-0.197174	-0.019073	-5299.190105943504	-1.279158	-1.272498	-1.2634329421892307	-1.256773666446346	-1.3364097180430772	-1.3297484511952884
0.008242	-0.197449	-0.019043	-5306.573299943504	-1.279467	-1.272797	-1.2637400340399998	-1.2570707583849998	-1.3367168098938462	-1.3300455431339422
0.008244	-0.197906	-0.019012	-5318.878623943505	-1.279775	-1.273089	-1.2640442177415385	-1.2573589422623075	-1.337020993595385	-1.3303337270112499
0.008245	-0.198166	-0.018982	-5325.851640943505	-1.280082	-1.273388	-1.2643493095923075	-1.2576560342009615	-1.3373260854461537	-1.3306308189499039
0.008246	-0.198563	-0.019012	-5336.5162549435045	-1.280390	-1.273682	-1.2646554014430769	-1.2579481261396153	-1.337632177296923	-1.3309229108885576
0.008247	-0.199051	-0.018921	-5349.641933943505	-1.280697	-1.273973	-1.264960493293846	-1.2582372180782693	-1.3379372691476923	-1.3312120028272116
0.008249	-0.199371	-0.018921	-5358.255660943505	-1.281003	-1.274268	-1.2652626769953845	-1.258528401955577	-1.3382394528492307	-1.3315031867045193
0.008250	-0.199692	-0.018951	-5366.869387943505	-1.281310	-1.274564	-1.2655677688461537	-1.2588224938942307	-1.3385445447	-1.331797278643173
0.008251	-0.200134	-0.018890	-5378.764534943504	-1.281616	-1.274856	-1.265871860696923	-1.2591125858328847	-1.3388486365507695	-1.332087370581827
0.008252	-0.200546	-0.018951	-5389.839326943504	-1.281923	-1.275148	-1.2661769525476922	-1.2594026777715384	-1.3391537284015387	-1.3323774625204807
0.008254	-0.200806	-0.018829	-5396.812342943505	-1.282228	-1.275445	-1.2664781362492306	-1.259695861648846	-1.339454912103077	-1.3326706463977884
0.008255	-0.201111	-0.018799	-5405.015892943504	-1.282533	-1.275739	-1.2667812281	-1.2599879535874998	-1.3397580039538464	-1.3329627383364422
0.008256	-0.201675	-0.018829	-5420.192458943504	-1.282838	-1.276025	-1.267084319950769	-1.2602720455261538	-1.3400610958046153	-1.3332468302750962
0.008257	-0.201965	-0.018799	-5427.985830943504	-1.283142	-1.276320	-1.2673864118015383	-1.2605651374648075	-1.3403631876553845	-1.3335399222137498
0.008259	-0.202225	-0.018799	-5434.958847943504	-1.283447	-1.276616	-1.2676875955030769	-1.2608573213421153	-1.3406643713569233	-1.3338321060910576
0.008260	-0.202744	-0.018799	-5448.904881943505	-1.283751	-1.276903	-1.267989687353846	-1.2611424132807691	-1.3409664632076925	-1.3341171980297115
0.008261	-0.203094	-0.018738	-5458.3389639435045	-1.284055	-1.277195	-1.2682917792046153	-1.261432505219423	-1.3412685550584618	-1.3344072899683654
0.008262	-0.203369	-0.018738	-5465.7221579435045	-1.284359	-1.277489	-1.2685938710553846	-1.261724597158077	-1.341570646909231	-1.3346993819070194
0.008264	-0.203796	-0.018738	-5477.207127943504	-1.284662	-1.277778	-1.268893054756923	-1.2620097810353847	-1.3418698306107695	-1.3349845657843271
0.008265	-0.204269	-0.018707	-5489.922628943505	-1.284965	-1.278065	-1.2691941466076921	-1.2622948729740384	-1.3421709224615386	-1.3352696577229808
0.008266	-0.204575	-0.018646	-5498.126178943505	-1.285267	-1.278357	-1.2694942384584613	-1.2625849649126923	-1.3424710143123075	-1.3355597496616347
0.008267	-0.204926	-0.018616	-5507.560259943504	-1.285569	-1.278647	-1.2697943303092307	-1.2628730568513462	-1.342771106163077	-1.3358478416002886
0.008269	-0.205383	-0.018646	-5519.865584943505	-1.285871	-1.278933	-1.270092514010769	-1.263155240728654	-1.3430692898646153	-1.3361300254775963
0.008270	-0.205658	-0.018646	-5527.248778943505	-1.286173	-1.279226	-1.2703926058615385	-1.2634463326673075	-1.3433693817153847	-1.33642111741625
0.008271	-0.205994	-0.018585	-5536.272682943505	-1.286474	-1.279516	-1.2706916977123075	-1.2637344246059616	-1.343668473566154	-1.336709209354904
0.008272	-0.206482	-0.018616	-5549.398361943504	-1.286776	-1.279801	-1.2709917895630767	-1.2640175165446152	-1.343968565416923	-1.3369923012935576
0.008274	-0.206879	-0.018555	-5560.062976943505	-1.287076	-1.280088	-1.2712879732646154	-1.2643007004219229	-1.3442647491184618	-1.3372754851708653
0.008275	-0.207077	-0.018585	-5565.395283943504	-1.287377	-1.280382	-1.2715870651153844	-1.2645927923605769	-1.3445638409692307	-1.3375675771095192
0.008276	-0.207565	-0.018524	-5578.520962943505	-1.287678	-1.280666	-1.271886156966154	-1.2648748842992308	-1.3448629328200004	-1.3378496690481732
0.008277	-0.207977	-0.018555	-5589.595753943504	-1.287978	-1.280952	-1.272184248816923	-1.2651589762378848	-1.3451610246707695	-1.3381337609868271
0.008279	-0.208252	-0.018494	-5596.978948943504	-1.288278	-1.281243	-1.2724804325184615	-1.2654461601151923	-1.345457208372308	-1.3384209448641347
0.008280	-0.208572	-0.018494	-5605.592675943504	-1.288577	-1.281532	-1.2727775243692308	-1.265733252053846	-1.345754300223077	-1.3387080368027884
0.008281	-0.209152	-0.018463	-5621.179419943504	-1.288876	-1.281811	-1.2730746162199997	-1.2660103439925	-1.346051392073846	-1.3389851287414423
0.008282	-0.209457	-0.018463	-5629.382968943504	-1.289175	-1.282100	-1.2733717080707692	-1.2662974359311538	-1.3463484839246154	-1.3392722206800962
0.008284	-0.209671	-0.018372	-5635.125453943505	-1.289473	-1.282391	-1.2736658917723078	-1.2665846198084616	-1.346642667626154	-1.339559404557404
0.008285	-0.210159	-0.018433	-5648.251132943504	-1.289772	-1.282672	-1.2739629836230768	-1.2668637117471153	-1.346939759476923	-1.3398384964960577
0.008286	-0.210617	-0.018372	-5660.556456943505	-1.290069	-1.282955	-1.274258075473846	-1.2671448036857693	-1.3472348513276922	-1.3401195884347117
0.008287	-0.210815	-0.018372	-5665.888763943505	-1.290367	-1.283246	-1.2745541673246155	-1.267433895624423	-1.347530943178462	-1.3404086803733655
0.008289	-0.211243	-0.018372	-5677.373732943504	-1.290664	-1.283528	-1.2748473510261538	-1.2677120795017307	-1.34782412688	-1.340686864250673
0.008290	-0.211685	-0.018280	-5689.268879943505	-1.290961	-1.283810	-1.2751424428769231	-1.2679921714403846	-1.3481192187307696	-1.340966956189327
0.008291	-0.212067	-0.018311	-5699.523315943505	-1.291257	-1.284094	-1.2754365347276924	-1.2682742633790385	-1.3484133105815386	-1.3412490481279808
0.008292	-0.212357	-0.018280	-5707.316687943505	-1.291554	-1.284380	-1.2757316265784615	-1.2685583553176925	-1.3487084024323077	-1.3415331400666348
0.008294	-0.212799	-0.018341	-5719.211834943504	-1.291850	-1.284662	-1.27602381028	-1.2688365391949998	-1.349000586133846	-1.3418113239439422
0.008295	-0.213089	-0.018280	-5727.005206943504	-1.292146	-1.284948	-1.2763179021307691	-1.2691206311336538	-1.3492946779846156	-1.3420954158825962
0.008296	-0.213531	-0.018188	-5738.900352943505	-1.292442	-1.285228	-1.2766119939815386	-1.2693987230723076	-1.349588769835385	-1.34237350782125
0.008297	-0.213913	-0.018280	-5749.1547899435045	-1.292737	-1.285511	-1.2769050858323077	-1.2696798150109616	-1.3498818616861539	-1.342654599759904
0.008299	-0.214264	-0.018219	-5758.588871943504	-1.293032	-1.285795	-1.2771962695338461	-1.2699599988882693	-1.3501730453876926	-1.3429347836372116
0.008300	-0.214600	-0.018158	-5767.612775943504	-1.293327	-1.286078	-1.2774893613846152	-1.270241090826923	-1.3504661372384614	-1.3432158755758654
0.008301	-0.215073	-0.018158	-5780.328277943505	-1.293621	-1.286356	-1.2777814532353844	-1.270517182765577	-1.3507582290892306	-1.3434919675145194
0.008302	-0.215378	-0.018219	-5788.531826943505	-1.293916	-1.286640	-1.278074545086154	-1.2707992747042307	-1.3510513209400004	-1.343774059453173
0.008304	-0.215668	-0.018158	-5796.325198943505	-1.294210	-1.286925	-1.2783647287876923	-1.2710804585815385	-1.3513415046415385	-1.3440552433304809
0.008305	-0.216156	-0.018127	-5809.4508779435055	-1.294504	-1.287202	-1.2786568206384616	-1.2713555505201923	-1.351633596492308	-1.3443303352691347
0.008306	-0.216614	-0.018127	-5821.7562019435045	-1.294798	-1.287480	-1.2789489124892306	-1.271631642458846	-1.3519256883430768	-1.3446064272077884
0.008307	-0.216827	-0.018097	-5827.498686943505	-1.295091	-1.287766	-1.2792400043399998	-1.2719157343974998	-1.3522167801938463	-1.3448905191464422
0.008309	-0.217178	-0.018036	-5836.932768943505	-1.295383	-1.288047	-1.2795281880415383	-1.2721929182748075	-1.3525049638953845	-1.3451677030237499
0.008310	-0.217773	-0.018127	-5852.929689943505	-1.295676	-1.288320	-1.2798192798923076	-1.2724640102134614	-1.352796055746154	-1.3454387949624038
0.008311	-0.218002	-0.018036	-5859.082351943505	-1.295969	-1.288605	-1.2801103717430768	-1.2727471021521153	-1.353087147596923	-1.3457218869010577
0.008312	-0.218246	-0.018036	-5865.645191943504	-1.296261	-1.288888	-1.2804004635938462	-1.2730281940907693	-1.3533772394476924	-1.3460029788397117
0.008314	-0.218719	-0.017944	-5878.360692943505	-1.296552	-1.289163	-1.2806876472953845	-1.273299377968077	-1.353664423149231	-1.3462741627170194
0.008315	-0.219116	-0.017944	-5889.025307943504	-1.296842	-1.289441	-1.2809757391461538	-1.2735754699067308	-1.353952515	-1.3465502546556731
0.008316	-0.219498	-0.017914	-5899.279743943505	-1.297133	-1.289718	-1.281264830996923	-1.2738505618453846	-1.3542416068507692	-1.346825346594327
0.008317	-0.219788	-0.017975	-5907.073115943505	-1.297424	-1.289999	-1.2815539228476922	-1.2741296537840383	-1.3545306987015384	-1.3471044385329807
0.008319	-0.220306	-0.017914	-5921.019149943504	-1.297714	-1.290272	-1.2818401065492306	-1.2743988376613462	-1.3548168824030768	-1.3473736224102886
0.008320	-0.220535	-0.017883	-5927.1718119435045	-1.298004	-1.290554	-1.2821281984	-1.2746789295999998	-1.3551049742538464	-1.3476537143489422
0.008321	-0.220917	-0.017883	-5937.426248943504	-1.298294	-1.290831	-1.2824162902507692	-1.274954021538654	-1.3553930661046154	-1.3479288062875963
0.008322	-0.221405	-0.017914	-5950.551927943505	-1.298584	-1.291104	-1.2827043821015383	-1.2752251134773076	-1.3556811579553845	-1.34819989822625
0.008324	-0.221680	-0.017883	-5957.935121943505	-1.298873	-1.291385	-1.2829895658030768	-1.2755022973546153	-1.3559663416569232	-1.3484770821035577
0.008325	-0.222076	-0.017883	-5968.5997369435045	-1.299163	-1.291661	-1.283277657653846	-1.2757763892932692	-1.3562544335076923	-1.3487511740422116
0.008326	-0.222488	-0.017853	-5979.674527943505	-1.299452	-1.291937	-1.2835647495046154	-1.2760504812319229	-1.3565415253584616	-1.3490252659808653
0.008327	-0.222900	-0.017853	-5990.749319943505	-1.299741	-1.292212	-1.2838518413553845	-1.2763235731705769	-1.356828617209231	-1.3492983579195192
0.008329	-0.223145	-0.017792	-5997.312159943505	-1.300030	-1.292492	-1.284137025056923	-1.2765997570478846	-1.3571138009107693	-1.349574541796827
0.008330	-0.223541	-0.017792	-6007.976773943505	-1.300318	-1.292767	-1.2844231169076923	-1.2768728489865384	-1.3573998927615385	-1.3498476337354808
0.008331	-0.224045	-0.017731	-6021.512629943505	-1.300605	-1.293037	-1.2847082087584614	-1.2771409409251924	-1.3576849846123076	-1.3501157256741347
0.008332	-0.224350	-0.017670	-6029.716179943505	-1.300892	-1.293313	-1.2849933006092307	-1.277415032863846	-1.357970076463077	-1.3503898176127884
0.008334	-0.224533	-0.017731	-6034.638308943504	-1.301179	-1.293594	-1.2852764843107694	-1.2776922167411537	-1.3582532601646156	-1.350667001490096
0.008335	-0.225143	-0.017700	-6051.045407943504	-1.301466	-1.293860	-1.2855615761615384	-1.2779563086798076	-1.3585383520153846	-1.35093109342875
0.008336	-0.225540	-0.017731	-6061.710021943505	-1.301753	-1.294134	-1.2858466680123075	-1.2782284006184614	-1.3588234438661537	-1.3512031853674038
0.008337	-0.225754	-0.017700	-6067.452506943504	-1.302039	-1.294413	-1.286130759863077	-1.2785054925571153	-1.359107535716923	-1.3514802773060577
0.008339	-0.226166	-0.017609	-6078.527298943505	-1.302325	-1.294685	-1.2864129435646152	-1.278773676434423	-1.3593897194184614	-1.3517484611833654
0.008340	-0.226654	-0.017761	-6091.652977943504	-1.302612	-1.294956	-1.2866980354153847	-1.279042768373077	-1.359674811269231	-1.3520175531220193
0.008341	-0.226944	-0.017609	-6099.446349943504	-1.302898	-1.295232	-1.2869821272661537	-1.2793168603117306	-1.35995890312	-1.352291645060673
0.008342	-0.227295	-0.017639	-6108.880430943505	-1.303183	-1.295505	-1.287265219116923	-1.2795879522503846	-1.3602419949707691	-1.352562736999327
0.008344	-0.227661	-0.017639	-6118.724690943505	-1.303469	-1.295779	-1.2875474028184615	-1.2798581361276924	-1.360524178672308	-1.3528329208766348
0.008345	-0.228088	-0.017670	-6130.209659943504	-1.303755	-1.296050	-1.2878314946692306	-1.280127228066346	-1.3608082705230768	-1.3531020128152884
0.008346	-0.228394	-0.017609	-6138.413208943504	-1.304041	-1.296326	-1.28811558652	-1.280401320005	-1.3610923623738462	-1.3533761047539423
0.008347	-0.228790	-0.017609	-6149.077823943504	-1.304326	-1.296597	-1.2883986783707693	-1.2806704119436538	-1.3613754542246155	-1.3536451966925962
0.008349	-0.229141	-0.017578	-6158.511904943505	-1.304611	-1.296870	-1.2886798620723077	-1.2809395958209615	-1.361656637926154	-1.3539143805699039
0.008350	-0.229523	-0.017517	-6168.766341943505	-1.304895	-1.297141	-1.2889619539230768	-1.2812086877596154	-1.3619387297769232	-1.3541834725085578
0.008351	-0.229965	-0.017578	-6180.661488943504	-1.305179	-1.297411	-1.289244045773846	-1.2814767796982693	-1.3622208216276923	-1.3544515644472117
0.008352	-0.230316	-0.017548	-6190.095570943504	-1.305464	-1.297683	-1.2895271376246153	-1.281746871636923	-1.3625039134784616	-1.3547216563858653
0.008354	-0.230545	-0.017548	-6196.248232943504	-1.305748	-1.297960	-1.2898073213261536	-1.2820200555142307	-1.36278409718	-1.354994840263173
0.008355	-0.231018	-0.017456	-6208.963733943505	-1.306031	-1.298227	-1.290088413176923	-1.2822851474528847	-1.3630651890307695	-1.355259932201827
0.008356	-0.231506	-0.017517	-6222.089412943504	-1.306314	-1.298494	-1.2903695050276922	-1.2825502393915384	-1.3633462808815384	-1.3555250241404808
0.008357	-0.231796	-0.017487	-6229.882784943504	-1.306598	-1.298768	-1.2906515968784613	-1.2828223313301923	-1.3636283727323075	-1.3557971160791347
0.008359	-0.232086	-0.017487	-6237.676156943504	-1.306881	-1.299041	-1.2909307805799999	-1.2830915152074998	-1.3639075564338463	-1.3560662999564421
0.008360	-0.232620	-0.017456	-6252.032367943504	-1.307164	-1.299306	-1.291211872430769	-1.283354607146154	-1.3641886482846153	-1.3563293918950963
0.008361	-0.232880	-0.017426	-6259.005384943504	-1.307446	-1.299579	-1.2914919642815386	-1.2836256990848076	-1.364468740135385	-1.35660048383375
0.008362	-0.233200	-0.017456	-6267.619111943504	-1.307729	-1.299851	-1.2917730561323075	-1.2838957910234616	-1.364749831986154	-1.356870575772404
0.008364	-0.233643	-0.017426	-6279.514258943505	-1.308011	-1.300118	-1.2920512398338462	-1.2841589749007694	-1.3650280156876926	-1.3571337596497117
0.008365	-0.234055	-0.017334	-6290.589050943505	-1.308292	-1.300386	-1.2923303316846153	-1.284425066839423	-1.3653071075384617	-1.3573998515883654
0.008366	-0.234360	-0.017365	-6298.792599943505	-1.308573	-1.300656	-1.2926094235353844	-1.284693158778077	-1.3655861993892309	-1.3576679435270194
0.008367	-0.234726	-0.017334	-6308.636858943504	-1.308854	-1.300925	-1.2928885153861538	-1.2849602507167308	-1.36586529124	-1.3579350354656732
0.008369	-0.235153	-0.017334	-6320.121828943504	-1.309135	-1.301191	-1.293165699087692	-1.2852224345940384	-1.3661424749415385	-1.3581972193429808
0.008370	-0.235504	-0.017273	-6329.555909943505	-1.309415	-1.301459	-1.2934437909384615	-1.2854885265326923	-1.366420566792308	-1.3584633112816347
0.008371	-0.235855	-0.017303	-6338.989991943505	-1.309695	-1.301728	-1.2937218827892307	-1.2857556184713461	-1.366698658643077	-1.3587304032202885
0.008372	-0.236282	-0.017273	-6350.474960943504	-1.309975	-1.301993	-1.2939999746399997	-1.2860187104099998	-1.366976750493846	-1.3589934951589422
0.008374	-0.236588	-0.017212	-6358.678510943504	-1.310254	-1.302262	-1.2942751583415384	-1.2862838942873076	-1.3672519341953846	-1.35925867903625
0.008375	-0.236954	-0.017303	-6368.522769943505	-1.310534	-1.302529	-1.2945532501923076	-1.2865489862259616	-1.367530026046154	-1.359523770974904
0.008376	-0.237411	-0.017242	-6380.828093943504	-1.310813	-1.302794	-1.294830342043077	-1.2868120781646153	-1.3678071178969233	-1.3597868629135577
0.008377	-0.237793	-0.017273	-6391.082530943504	-1.311093	-1.303060	-1.2951084338938461	-1.2870761701032694	-1.3680852097476923	-1.3600509548522117
0.008379	-0.238037	-0.017181	-6397.645369943504	-1.311372	-1.303331	-1.2953836175953846	-1.287343353980577	-1.368360393449231	-1.3603181387295193
0.008380	-0.238541	-0.017212	-6411.181226943505	-1.311650	-1.303592	-1.2956597094461537	-1.2876024459192308	-1.3686364853000001	-1.3605772306681732
0.008381	-0.238846	-0.017181	-6419.384775943505	-1.311929	-1.303860	-1.295936801296923	-1.2878685378578847	-1.3689135771507694	-1.360843322606827
0.008382	-0.239166	-0.017181	-6427.998502943505	-1.312207	-1.304128	-1.2962128931476922	-1.2881346297965384	-1.3691896690015386	-1.3611094145454807
0.008384	-0.239548	-0.017151	-6438.252939943504	-1.312485	-1.304393	-1.2964870768492307	-1.288395813673846	-1.3694638527030771	-1.3613705984227884
0.008385	-0.240067	-0.017120	-6452.198973943505	-1.312762	-1.304653	-1.2967621687	-1.2886539056125	-1.3697389445538461	-1.3616286903614423
0.008386	-0.240311	-0.017090	-6458.761812943505	-1.313039	-1.304921	-1.2970372605507692	-1.2889199975511538	-1.3700140364046156	-1.3618947823000962
0.008387	-0.240692	-0.017059	-6469.016249943505	-1.313315	-1.305185	-1.2973113524015385	-1.2891820894898076	-1.370288128255385	-1.36215687423875
0.008389	-0.241135	-0.017090	-6480.911396943504	-1.313592	-1.305447	-1.297584536103077	-1.2894402733671153	-1.3705613119569233	-1.3624150581160577
0.008390	-0.241547	-0.017120	-6491.986187943505	-1.313870	-1.305710	-1.2978606279538463	-1.2897013653057692	-1.3708374038076925	-1.3626761500547115
0.008391	-0.241821	-0.017090	-6499.369382943505	-1.314147	-1.305978	-1.2981357198046153	-1.289967457244423	-1.3711124956584615	-1.3629422419933654
0.008392	-0.242187	-0.017120	-6509.213641943505	-1.314424	-1.306243	-1.2984108116553845	-1.290230549183077	-1.371387587509231	-1.3632053339320194
0.008394	-0.242584	-0.017120	-6519.878255943504	-1.314701	-1.306506	-1.298683995356923	-1.2904897330603846	-1.3716607712107693	-1.363464517809327
0.008395	-0.242996	-0.017059	-6530.953047943505	-1.314977	-1.306769	-1.2989580872076922	-1.2907508249990385	-1.3719348630615387	-1.3637256097479808
0.008396	-0.243256	-0.017029	-6537.9260649435055	-1.315253	-1.307036	-1.2992321790584616	-1.2910159169376925	-1.372208954912308	-1.3639907016866348
0.008397	-0.243698	-0.016968	-6549.821211943505	-1.315528	-1.307296	-1.2995052709092307	-1.2912740088763461	-1.3724820467630772	-1.3642487936252885
0.008399	-0.244049	-0.016937	-6559.2552939435045	-1.315803	-1.307559	-1.2997764546107693	-1.2915331927536537	-1.3727532304646157	-1.3645079775025961
0.008400	-0.244400	-0.016907	-6568.689374943504	-1.316077	-1.307821	-1.3000485464615383	-1.2917932846923075	-1.3730253223153848	-1.3647680694412498
0.008401	-0.244858	-0.016937	-6580.994698943505	-1.316351	-1.308080	-1.3003206383123076	-1.2920503766309615	-1.3732974141661538	-1.3650251613799038
0.008402	-0.245148	-0.016937	-6588.788070943505	-1.316625	-1.308344	-1.3005927301630769	-1.2923124685696152	-1.3735695060169233	-1.3652872533185576
0.008404	-0.245560	-0.016937	-6599.862862943504	-1.316899	-1.308604	-1.3008629138646153	-1.292568652446923	-1.3738396897184617	-1.3655434371958655
0.008405	-0.246002	-0.016785	-6611.758009943505	-1.317172	-1.308862	-1.3011340057153846	-1.292824744385577	-1.374110781569231	-1.3657995291345193
0.008406	-0.246262	-0.016876	-6618.731026943504	-1.317445	-1.309126	-1.3014050975661537	-1.2930868363242307	-1.37438187342	-1.366061621073173
0.008407	-0.246628	-0.016815	-6628.575285943505	-1.317717	-1.309386	-1.301675189416923	-1.2933449282628846	-1.3746519652707692	-1.366319713011827
0.008409	-0.247055	-0.016815	-6640.060254943504	-1.317990	-1.309644	-1.3019443731184615	-1.2935991121401924	-1.3749211489723079	-1.3665738968891348
0.008410	-0.247513	-0.016815	-6652.365578943505	-1.318262	-1.309901	-1.3022144649692307	-1.293854204078846	-1.375191240823077	-1.3668289888277885
0.008411	-0.247787	-0.016785	-6659.748773943504	-1.318534	-1.310164	-1.30248455682	-1.2941152960175	-1.3754613326738463	-1.3670900807664423
0.008412	-0.248093	-0.016846	-6667.952322943505	-1.318807	-1.310426	-1.3027556486707692	-1.294375387956154	-1.3757324245246156	-1.3673501727050963
0.008414	-0.248627	-0.016785	-6682.308534943504	-1.319079	-1.310680	-1.3030238323723076	-1.2946255718334616	-1.3760006082261538	-1.367600356582404
0.008415	-0.248947	-0.016754	-6690.922260943504	-1.319350	-1.310941	-1.3032929242230769	-1.2948846637721152	-1.3762697000769233	-1.3678594485210576
0.008416	-0.249176	-0.016785	-6697.074922943504	-1.319622	-1.311205	-1.303563016073846	-1.2951467557107692	-1.3765397919276925	-1.3681215404597116
0.008417	-0.249634	-0.016754	-6709.380247943505	-1.319894	-1.311461	-1.3038331079246153	-1.295400847649423	-1.3768098837784617	-1.3683756323983653
0.008419	-0.250046	-0.016724	-6720.455038943504	-1.320165	-1.311718	-1.3041002916261537	-1.2956540315267306	-1.3770770674800001	-1.368628816275673
0.008420	-0.250320	-0.016693	-6727.838233943505	-1.320435	-1.311979	-1.304368383476923	-1.2959131234653847	-1.3773451593307695	-1.368887908214327
0.008421	-0.250748	-0.016693	-6739.323202943504	-1.320706	-1.312235	-1.3046374753276921	-1.2961672154040385	-1.3776142511815386	-1.3691420001529808
0.008422	-0.251175	-0.016693	-6750.808171943505	-1.320976	-1.312491	-1.3049055671784613	-1.2964213073426925	-1.3778823430323075	-1.3693960920916348
0.008424	-0.251495	-0.016724	-6759.421898943505	-1.321247	-1.312751	-1.30517275088	-1.2966774912199999	-1.3781495267338464	-1.3696522759689422
0.008425	-0.251923	-0.016754	-6770.906867943504	-1.321518	-1.313008	-1.3054418427307692	-1.2969325831586538	-1.3784186185846155	-1.3699073679075962
0.008426	-0.252304	-0.016693	-6781.1613049435055	-1.321789	-1.313266	-1.3057109345815385	-1.2971886750973076	-1.378687710435385	-1.37016345984625
0.008427	-0.252563	-0.016632	-6788.134321943504	-1.322059	-1.313527	-1.3059790264323077	-1.2974477670359614	-1.3789558022861539	-1.3704225517849038
0.008429	-0.252975	-0.016754	-6799.209113943505	-1.322329	-1.313784	-1.3062452101338462	-1.2977009509132693	-1.3792219859876926	-1.3706757356622117
0.008430	-0.253387	-0.016632	-6810.283904943504	-1.322599	-1.314039	-1.3065133019846153	-1.297954042851923	-1.3794900778384616	-1.3709288276008653
0.008431	-0.253769	-0.016602	-6820.538341943504	-1.322868	-1.314296	-1.3067803938353846	-1.2982091347905769	-1.3797571696892308	-1.3711839195395192
0.008432	-0.253998	-0.016602	-6826.691003943504	-1.323137	-1.314557	-1.3070474856861538	-1.2984682267292307	-1.38002426154	-1.371443011478173
0.008434	-0.254440	-0.016632	-6838.586150943505	-1.323406	-1.314811	-1.3073126693876924	-1.2987184106065384	-1.3802894452415386	-1.3716931953554807
0.008435	-0.254929	-0.016602	-6851.711829943504	-1.323675	-1.315064	-1.3075797612384614	-1.2989695025451924	-1.3805565370923079	-1.3719442872941348
0.008436	-0.255188	-0.016571	-6858.684846943504	-1.323944	-1.315324	-1.3078468530892307	-1.299227594483846	-1.380823628943077	-1.3722023792327884
0.008437	-0.255508	-0.016602	-6867.298573943504	-1.324213	-1.315582	-1.30811394494	-1.2994836864225	-1.3810907207938463	-1.3724584711714423
