Repository: pietracorvo/HystAPI

# Example data

The example data in this folder is from measurements performed during my physics bachelor.

The material is **FeSi3** (iron with 3% silicon), aka 'electrical steel', the standard material for ring cores in trafos. 

Four of the five samples where treated with high pressure torison (HPT, 20 rotations at 20GPa), to achieve nanocristallisation of the grains, which has a huge impact on the magnetic properties of the material. The HPT deformation was done at 77K (under liquid nitrogen) and at 293K (at room temperature). Afterwards some samples were heat treated at a temperature of 493K (for two hours) to anneal defects from the deformation process.

The five samples are:

File: testData/FeSi3_annealed/G1_919V_100Hz_800000Fs.txt (part 25 of 57)
--------------------------
t	U1	U2	H	B_raw	J_raw	B_drift	 J_drift	B_corr	J_corr
0.008427	-0.246155	0.007996	-6617.019774663009	-1.329289	-1.320974	-1.3138620377008894	-1.3055466755019471	-1.3764825345588103	-1.3681670203337262
0.008429	-0.245926	0.007996	-6610.867112663009	-1.329159	-1.320852	-1.3137283763831489	-1.305421014098245	-1.3763488732410698	-1.368041358930024
0.008430	-0.245697	0.008026	-6604.714450663009	-1.329029	-1.320730	-1.3135965457242789	-1.3052971833963942	-1.3762170425821996	-1.3679175282281733
0.008431	-0.245575	0.007996	-6601.433031663009	-1.328900	-1.320604	-1.3134657150654085	-1.3051693526945432	-1.3760862119233295	-1.3677896975263222
0.008432	-0.245361	0.007935	-6595.690546663009	-1.328771	-1.320483	-1.3133348844065384	-1.3050465219926923	-1.3759553812644594	-1.3676668668244714
0.008434	-0.245239	0.007996	-6592.409126663009	-1.328641	-1.320357	-1.313201223088798	-1.3049168605889903	-1.3758217199467189	-1.3675372054207693
0.008435	-0.245087	0.008057	-6588.307352663009	-1.328511	-1.320232	-1.313069392429928	-1.3047900298871393	-1.3756898892878486	-1.3674103747189184
0.008436	-0.244781	0.008057	-6580.103802663009	-1.328381	-1.320112	-1.3129375617710577	-1.3046681991852884	-1.3755580586289784	-1.3672885440170675
0.008437	-0.244598	0.008026	-6575.1816726630095	-1.328250	-1.319988	-1.3128047311121873	-1.3045423684834374	-1.375425227970108	-1.3671627133152164
0.008439	-0.244568	0.008087	-6574.361318663009	-1.328119	-1.319858	-1.3126700697944471	-1.3044087070797354	-1.3752905666523678	-1.3670290519115145
0.008440	-0.244247	0.008087	-6565.747591663009	-1.327989	-1.319738	-1.3125382391355769	-1.3042868763778845	-1.3751587359934976	-1.3669072212096636
0.008441	-0.244064	0.008057	-6560.825461663009	-1.327858	-1.319614	-1.3124054084767067	-1.3041610456760337	-1.3750259053346277	-1.3667813905078128
0.008442	-0.243927	0.007996	-6557.133864663009	-1.327728	-1.319488	-1.3122735778178365	-1.3040332149741827	-1.3748940746757574	-1.3666535598059617
0.008444	-0.243805	0.007996	-6553.852444663009	-1.327599	-1.319363	-1.3121409165000961	-1.3039045535704807	-1.374761413358017	-1.3665248984022598
0.008445	-0.243469	0.008026	-6544.828540663009	-1.327469	-1.319244	-1.3120090858412259	-1.3037837228686298	-1.3746295826991468	-1.3664040677004088
0.008446	-0.243286	0.008057	-6539.906410663009	-1.327338	-1.319120	-1.3118762551823557	-1.303657892166779	-1.3744967520402764	-1.366278236998558
0.008447	-0.243210	0.008057	-6537.855523663009	-1.327208	-1.318992	-1.3117444245234855	-1.3035280614649278	-1.3743649213814062	-1.3661484062967069
0.008449	-0.243011	0.008026	-6532.523216663009	-1.327078	-1.318869	-1.3116107632057452	-1.303401400061226	-1.3742312600636661	-1.366021744893005
0.008450	-0.242661	0.008026	-6523.089134663009	-1.326947	-1.318750	-1.311477932546875	-1.303280569359375	-1.3740984294047958	-1.365900914191154
0.008451	-0.242645	0.008148	-6522.67895666301	-1.326816	-1.318619	-1.3113451018880047	-1.3031477386575239	-1.3739655987459254	-1.365768083489303
0.008452	-0.242325	0.008118	-6514.065229663009	-1.326684	-1.318499	-1.3112112712291346	-1.3030259079556732	-1.3738317680870553	-1.3656462527874522
0.008454	-0.242187	0.008087	-6510.373632663009	-1.326553	-1.318372	-1.3110766099113942	-1.3028952465519712	-1.3736971067693151	-1.3655155913837502
0.008455	-0.242065	0.008087	-6507.092212663009	-1.326422	-1.318245	-1.310943779252524	-1.30276641585012	-1.3735642761104447	-1.365386760681899
0.008456	-0.241821	0.008087	-6500.529373663009	-1.326291	-1.318122	-1.3108109485936539	-1.302641585148269	-1.3734314454515748	-1.3652619299800481
0.008457	-0.241592	0.008087	-6494.376711663009	-1.326160	-1.317999	-1.3106781179347837	-1.3025167544464182	-1.3732986147927044	-1.3651370992781973
0.008459	-0.241547	0.008057	-6493.146178663009	-1.326030	-1.317870	-1.3105444566170432	-1.3023840930427164	-1.373164953474964	-1.3650044378744954
0.008460	-0.241272	0.008118	-6485.762984663009	-1.325898	-1.317748	-1.3104106259581731	-1.3022602623408652	-1.3730311228160939	-1.3648806071726443
0.008461	-0.241074	0.008118	-6480.430677663009	-1.325767	-1.317623	-1.3102777952993028	-1.3021334316390143	-1.3728982921572235	-1.3647537764707933
0.008462	-0.240891	0.008087	-6475.508547663009	-1.325635	-1.317498	-1.3101439646404325	-1.3020066009371634	-1.3727644614983534	-1.3646269457689424
0.008464	-0.240799	0.008179	-6473.047482663009	-1.325503	-1.317369	-1.3100083033226924	-1.3018739395334615	-1.372628800180613	-1.3644942843652406
0.008465	-0.240509	0.008087	-6465.254110663009	-1.325372	-1.317248	-1.309875472663822	-1.3017511088316105	-1.3724959695217427	-1.3643714536633895
0.008466	-0.240265	0.008118	-6458.6912716630095	-1.325241	-1.317124	-1.3097426420049518	-1.3016252781297595	-1.3723631388628728	-1.3642456229615385
0.008467	-0.240234	0.008148	-6457.870916663009	-1.325109	-1.316994	-1.3096088113460818	-1.3014934474279085	-1.3722293082040027	-1.3641137922596875
0.008469	-0.240036	0.008118	-6452.538609663009	-1.324977	-1.316869	-1.3094731500283414	-1.3013647860242068	-1.3720936468862623	-1.3639851308559858
0.008470	-0.239731	0.008118	-6444.335060663009	-1.324846	-1.316748	-1.309340319369471	-1.3012419553223558	-1.371960816227392	-1.3638623001541348
0.008471	-0.239517	0.008087	-6438.5925756630095	-1.324715	-1.316624	-1.309207488710601	-1.3011161246205047	-1.371827985568522	-1.3637364694522838
0.008472	-0.239471	0.008118	-6437.362043663009	-1.324583	-1.316494	-1.3090736580517308	-1.3009842939186538	-1.3716941549096515	-1.3636046387504328
0.008474	-0.239243	0.008118	-6431.209380663009	-1.324452	-1.316370	-1.3089389967339904	-1.300856632514952	-1.3715594935919113	-1.363476977346731
0.008475	-0.238983	0.008118	-6424.236363663009	-1.324320	-1.316247	-1.30880516607512	-1.3007318018131009	-1.3714256629330408	-1.36335214664488
0.008476	-0.238876	0.008148	-6421.365121663009	-1.324188	-1.316119	-1.3086713354162498	-1.30060197111125	-1.3712918322741707	-1.363222315943029
0.008477	-0.238663	0.008118	-6415.622637663009	-1.324057	-1.315995	-1.3085385047573799	-1.300476140409399	-1.3711590016153008	-1.363096485241178
0.008479	-0.238480	0.008087	-6410.700507663009	-1.323925	-1.315870	-1.3084028434396393	-1.3003474790056972	-1.37102334029756	-1.3629678238374763
0.008480	-0.238327	0.008118	-6406.598732663009	-1.323794	-1.315743	-1.3082700127807692	-1.3002186483038463	-1.37089050963869	-1.3628389931356253
0.008481	-0.238098	0.008209	-6400.446070663009	-1.323661	-1.315618	-1.308135182121899	-1.300091817601995	-1.3707556789798199	-1.3627121624337741
0.008482	-0.237946	0.008209	-6396.344296663009	-1.323528	-1.315490	-1.3080003514630287	-1.2999619869001442	-1.3706208483209497	-1.3625823317319232
0.008484	-0.237732	0.008209	-6390.601811663009	-1.323395	-1.315364	-1.3078636901452885	-1.2998323254964421	-1.3704841870032092	-1.3624526703282211
0.008485	-0.237564	0.008209	-6386.0898596630095	-1.323262	-1.315237	-1.3077288594864183	-1.2997034947945914	-1.370349356344339	-1.3623238396263704
0.008486	-0.237305	0.008148	-6379.116842663009	-1.323130	-1.315114	-1.307595028827548	-1.2995786640927403	-1.370215525685469	-1.3621990089245193
0.008487	-0.237167	0.008209	-6375.425245663009	-1.322997	-1.314986	-1.3074601981686778	-1.2994488333908893	-1.3700806950265987	-1.3620691782226684
0.008489	-0.237061	0.008148	-6372.554002663009	-1.322865	-1.314857	-1.3073245368509374	-1.2993161719871873	-1.3699450337088583	-1.3619365168189663
0.008490	-0.236771	0.008148	-6364.76063066301	-1.322733	-1.314735	-1.3071907061920671	-1.2991923412853366	-1.3698112030499878	-1.3618126861171156
0.008491	-0.236588	0.008209	-6359.838501663009	-1.322600	-1.314608	-1.3070558755331971	-1.2990635105834856	-1.369676372391118	-1.3616838554152646
0.008492	-0.236526	0.008209	-6358.197791663009	-1.322467	-1.314477	-1.306921044874327	-1.2989306798816345	-1.3695415417322478	-1.3615510247134135
0.008494	-0.236237	0.008209	-6350.404419663009	-1.322334	-1.314354	-1.3067843835565864	-1.2988040184779326	-1.3694048804145074	-1.3614243633097116
0.008495	-0.236008	0.008240	-6344.251757663009	-1.322201	-1.314228	-1.3066495528977162	-1.2986761877760815	-1.3692700497556372	-1.3612965326078605
0.008496	-0.235855	0.008209	-6340.149982663009	-1.322068	-1.314101	-1.3065147222388462	-1.2985473570742307	-1.369135219096767	-1.3611677019060098
0.008497	-0.235779	0.008179	-6338.099095663009	-1.321935	-1.313970	-1.306379891579976	-1.2984145263723799	-1.3690003884378967	-1.361034871204159
0.008499	-0.235519	0.008209	-6331.126078663009	-1.321802	-1.313846	-1.3062432302622355	-1.2982868649686778	-1.3688637271201562	-1.3609072098004569
0.008500	-0.235229	0.008179	-6323.332706663009	-1.321670	-1.313724	-1.3061093996033653	-1.2981630342668267	-1.3687298964612862	-1.3607833790986057
0.008501	-0.235184	0.008148	-6322.102173663009	-1.321537	-1.313593	-1.305974568944495	-1.298030203564976	-1.368595065802416	-1.360650548396755
0.008502	-0.234955	0.008209	-6315.949511663009	-1.321405	-1.313468	-1.305840738285625	-1.297903372863125	-1.368461235143546	-1.360523717694904
0.008504	-0.234726	0.008270	-6309.796849663009	-1.321271	-1.313342	-1.3057030769678846	-1.297773711459423	-1.3683235738258053	-1.360394056291202
0.008505	-0.234634	0.008240	-6307.335785663009	-1.321137	-1.313211	-1.3055672463090144	-1.297640880757572	-1.3681877431669354	-1.360261225589351
0.008506	-0.234390	0.008240	-6300.7729456630095	-1.321004	-1.313086	-1.3054324156501442	-1.297514050055721	-1.3680529125080652	-1.3601343948875
0.008507	-0.234192	0.008209	-6295.440638663009	-1.320871	-1.312960	-1.3052975849912738	-1.29738621935387	-1.3679180818491945	-1.3600065641856491
0.008509	-0.234055	0.008240	-6291.749041663009	-1.320737	-1.312831	-1.3051599236735336	-1.2972535579501683	-1.3677804205314543	-1.3598739027819473
0.008510	-0.233795	0.008209	-6284.77602466301	-1.320604	-1.312707	-1.3050250930146634	-1.2971277272483173	-1.367645589872584	-1.3597480720800963
0.008511	-0.233627	0.008209	-6280.264072663009	-1.320471	-1.312579	-1.3048902623557932	-1.2969978965464661	-1.367510759213714	-1.3596182413782452
0.008512	-0.233444	0.008270	-6275.341942663009	-1.320337	-1.312452	-1.304754431696923	-1.2968690658446154	-1.367374928554844	-1.3594894106763944
0.008514	-0.233337	0.008240	-6272.470700663009	-1.320203	-1.312321	-1.3046167703791827	-1.2967344044409135	-1.3672372672371034	-1.3593547492726925
0.008515	-0.233002	0.008362	-6263.446795663009	-1.320069	-1.312198	-1.3044809397203123	-1.2966095737390624	-1.367101436578233	-1.3592299185708414
0.008516	-0.232803	0.008240	-6258.114488663009	-1.319935	-1.312071	-1.3043451090614424	-1.2964807430372114	-1.3669656059193631	-1.3591010878689904
0.008517	-0.232819	0.008301	-6258.524666663009	-1.319800	-1.311936	-1.3042082784025721	-1.2963439123353604	-1.366828775260493	-1.3589642571671394
0.008519	-0.232574	0.008270	-6251.96182666301	-1.319666	-1.311810	-1.3040706170848317	-1.2962142509316585	-1.3666911139427524	-1.3588345957634376
0.008520	-0.232239	0.008301	-6242.937922663009	-1.319532	-1.311687	-1.3039347864259614	-1.2960894202298077	-1.366555283283882	-1.3587097650615867
0.008521	-0.232147	0.008301	-6240.4768576630095	-1.319398	-1.311556	-1.3037989557670913	-1.2959565895279566	-1.3664194526250122	-1.3585769343597356
0.008522	-0.232025	0.008270	-6237.195437663009	-1.319263	-1.311426	-1.3036621251082212	-1.2958247588261056	-1.3662826219661421	-1.3584451036578846
0.008524	-0.231750	0.008301	-6229.812243663009	-1.319129	-1.311301	-1.3035244637904808	-1.2956960974224039	-1.3661449606484015	-1.358316442254183
0.008525	-0.231567	0.008270	-6224.890113663009	-1.318995	-1.311173	-1.3033886331316105	-1.2955662667205528	-1.3660091299895312	-1.3581866115523318
0.008526	-0.231415	0.008270	-6220.788338663009	-1.318861	-1.311044	-1.3032528024727403	-1.295435436018702	-1.3658732993306613	-1.358055780850481
0.008527	-0.231293	0.008270	-6217.506919663009	-1.318727	-1.310914	-1.3031169718138702	-1.2953036053168507	-1.365737468671791	-1.3579239501486298
0.008529	-0.231018	0.008270	-6210.123724663009	-1.318593	-1.310789	-1.3029793104961296	-1.295174943913149	-1.3655998073540503	-1.357795288744928
0.008530	-0.230881	0.008270	-6206.432127663009	-1.318459	-1.310660	-1.3028434798372597	-1.295044113211298	-1.3654639766951804	-1.357664458043077
0.008531	-0.230667	0.008240	-6200.689642663009	-1.318326	-1.310534	-1.3027086491783895	-1.2949162825094471	-1.3653291460363102	-1.3575366273412262
0.008532	-0.230499	0.008270	-6196.177690663009	-1.318191	-1.310405	-1.302571818519519	-1.294785451807596	-1.3651923153774397	-1.357405796639375
0.008534	-0.230362	0.008331	-6192.486093663009	-1.318057	-1.310275	-1.3024341572017788	-1.2946517904038943	-1.3650546540596995	-1.3572721352356734
0.008535	-0.230118	0.008301	-6185.923253663009	-1.317922	-1.310149	-1.3022973265429088	-1.2945239597020433	-1.3649178234008295	-1.3571443045338223
0.008536	-0.229828	0.008331	-6178.129881663009	-1.317787	-1.310024	-1.3021604958840385	-1.2943971290001923	-1.3647809927419594	-1.3570174738319714
0.008537	-0.229797	0.008301	-6177.309527663009	-1.317653	-1.309890	-1.3020246652251681	-1.2942612982983412	-1.364645162083089	-1.3568816431301203
0.008539	-0.229568	0.008240	-6171.156864663009	-1.317519	-1.309764	-1.301887003907428	-1.2941316368946394	-1.3645075007653489	-1.3567519817264184
0.008540	-0.229309	0.008331	-6164.1838486630095	-1.317384	-1.309638	-1.3017501732485577	-1.2940038061927885	-1.3643706701064784	-1.3566241510245676
0.008541	-0.229156	0.008362	-6160.082073663009	-1.317249	-1.309508	-1.3016133425896874	-1.2938719754909374	-1.3642338394476083	-1.3564923203227164
0.008542	-0.229080	0.008392	-6158.031185663009	-1.317113	-1.309375	-1.3014755119308172	-1.2937371447890864	-1.3640960087887382	-1.3563574896208654
0.008544	-0.228790	0.008392	-6150.237814663009	-1.316977	-1.309249	-1.301335850613077	-1.2936074833853846	-1.3639563474709977	-1.3562278282171636
0.008545	-0.228561	0.008331	-6144.085151663009	-1.316842	-1.309121	-1.3011990199542067	-1.2934776526835337	-1.3638195168121277	-1.3560979975153127
0.008546	-0.228394	0.008392	-6139.573199663009	-1.316706	-1.308991	-1.3010611892953365	-1.2933458219816827	-1.3636816861532575	-1.3559661668134617
0.008547	-0.228363	0.008392	-6138.7528446630095	-1.316570	-1.308856	-1.3009233586364664	-1.2932089912798317	-1.3635438554943873	-1.3558293361116107
0.008549	-0.227966	0.008362	-6128.088230663009	-1.316435	-1.308734	-1.300784697318726	-1.2930833298761297	-1.363405194176647	-1.3557036747079088
0.008550	-0.227890	0.008362	-6126.037343663009	-1.316299	-1.308601	-1.3006468666598558	-1.2929484991742788	-1.3632673635177768	-1.3555688440060578
0.008551	-0.227692	0.008362	-6120.705036663009	-1.316164	-1.308472	-1.3005100360009854	-1.292817668472428	-1.3631305328589063	-1.355438013304207
0.008552	-0.227493	0.008301	-6115.3727296630095	-1.316029	-1.308344	-1.3003732053421153	-1.2926878377705768	-1.3629937022000362	-1.3553081826023559
0.008554	-0.227295	0.008331	-6110.0404216630095	-1.315894	-1.308216	-1.3002345440243748	-1.292556176366875	-1.3628550408822955	-1.355176521198654
0.008555	-0.227173	0.008423	-6106.75900266301	-1.315758	-1.308084	-1.3000967133655048	-1.292422345665024	-1.3627172102234257	-1.355042690496803
0.008556	-0.226913	0.008423	-6099.785985663009	-1.315621	-1.307956	-1.2999578827066345	-1.292292514963173	-1.3625783795645554	-1.354912859794952
0.008557	-0.226746	0.008423	-6095.2740336630095	-1.315485	-1.307825	-1.2998200520477643	-1.292159684261322	-1.3624405489056852	-1.3547800290931011
0.008559	-0.226624	0.008392	-6091.992613663009	-1.315349	-1.307694	-1.299680390730024	-1.29202502285762	-1.3623008875879448	-1.354645367689399
0.008560	-0.226395	0.008392	-6085.839951663009	-1.315213	-1.307565	-1.2995425600711539	-1.2918941921557692	-1.3621630569290746	-1.3545145369875482
0.008561	-0.226135	0.008423	-6078.8669346630095	-1.315077	-1.307438	-1.2994047294122837	-1.2917653614539184	-1.3620252262702044	-1.3543857062856974
0.008562	-0.226105	0.008392	-6078.046579663009	-1.314941	-1.307303	-1.2992668987534133	-1.2916285307520674	-1.3618873956113342	-1.3542488755838464
0.008564	-0.225784	0.008392	-6069.432852663009	-1.314804	-1.307177	-1.2991262374356731	-1.2914988693483653	-1.361746734293594	-1.3541192141801444
0.008565	-0.225586	0.008453	-6064.100545663009	-1.314668	-1.307047	-1.2989884067768027	-1.2913670386465144	-1.3616089036347234	-1.3539873834782934
0.008566	-0.225449	0.008423	-6060.408948663009	-1.314531	-1.306916	-1.2988495761179326	-1.2912342079446633	-1.3614700729758535	-1.3538545527764423
0.008567	-0.225357	0.008362	-6057.947883663009	-1.314396	-1.306783	-1.2987127454590623	-1.2910993772428125	-1.361333242316983	-1.3537197220745916
0.008569	-0.225052	0.008331	-6049.7443336630095	-1.314261	-1.306658	-1.298574084141322	-1.2909707158391106	-1.3611945809992427	-1.3535910606708896
0.008570	-0.224823	0.008423	-6043.591671663009	-1.314124	-1.306530	-1.298435253482452	-1.2908408851372595	-1.3610557503403728	-1.3534612299690385
0.008571	-0.224808	0.008423	-6043.181494663009	-1.313988	-1.306394	-1.2982974228235815	-1.2907030544354086	-1.3609179196815022	-1.3533233992671876
0.008572	-0.224564	0.008453	-6036.618654663009	-1.313851	-1.306265	-1.2981585921647116	-1.2905722237335577	-1.3607790890226323	-1.3531925685653368
0.008574	-0.224289	0.008453	-6029.235460663009	-1.313714	-1.306137	-1.2980179308469713	-1.2904405623298558	-1.3606384277048922	-1.3530609071616349
0.008575	-0.224182	0.008484	-6026.3642186630095	-1.313577	-1.306004	-1.297879100188101	-1.2903057316280047	-1.3604995970460219	-1.3529260764597837
0.008576	-0.224045	0.008423	-6022.672620663009	-1.313440	-1.305872	-1.2977402695292306	-1.2901719009261536	-1.3603607663871515	-1.3527922457579327
0.008577	-0.223740	0.008453	-6014.469071663009	-1.313303	-1.305745	-1.2976014388703607	-1.2900430702243026	-1.3602219357282817	-1.3526634150560817
0.008579	-0.223541	0.008453	-6009.136764663009	-1.313166	-1.305615	-1.2974607775526201	-1.289909408820601	-1.360081274410541	-1.35252975365238
0.008580	-0.223480	0.008484	-6007.496054663009	-1.313029	-1.305479	-1.29732194689375	-1.28977157811875	-1.3599424437516707	-1.352391922950529
0.008581	-0.223221	0.008514	-6000.523037663009	-1.312891	-1.305351	-1.2971821162348798	-1.2896417474168989	-1.3598026130928007	-1.3522620922486779
0.008582	-0.223022	0.008423	-5995.190730663009	-1.312754	-1.305221	-1.2970432855760095	-1.2895099167150479	-1.3596637824339304	-1.352130261546827
0.008584	-0.222855	0.008453	-5990.678778663009	-1.312617	-1.305089	-1.296902624258269	-1.289374255311346	-1.3595231211161898	-1.3519946001431251
0.008585	-0.222626	0.008484	-5984.526116663009	-1.312480	-1.304960	-1.296763793599399	-1.289243424609495	-1.35938429045732	-1.351863769441274
0.008586	-0.222458	0.008423	-5980.014163663009	-1.312343	-1.304829	-1.2966249629405289	-1.2891105939076442	-1.3592454597984496	-1.3517309387394232
0.008587	-0.222366	0.008453	-5977.55309966301	-1.312207	-1.304695	-1.2964871322816585	-1.288974763205793	-1.3591076291395794	-1.351595108037572
0.008589	-0.222092	0.008453	-5970.169904663009	-1.312070	-1.304567	-1.2963464709639183	-1.2888431018020914	-1.3589669678218392	-1.3514634466338704
0.008590	-0.221848	0.008423	-5963.607065663009	-1.311933	-1.304439	-1.296207640305048	-1.2887132711002403	-1.358828137162969	-1.3513336159320193
0.008591	-0.221725	0.008423	-5960.325645663009	-1.311797	-1.304307	-1.296069809646178	-1.2885794403983895	-1.3586903065040987	-1.3511997852301685
0.008592	-0.221603	0.008453	-5957.0442256630095	-1.311660	-1.304174	-1.2959309789873077	-1.2884446096965383	-1.3585514758452284	-1.3510649545283173
0.008594	-0.221344	0.008514	-5950.071208663009	-1.311522	-1.304045	-1.2957893176695674	-1.2883119482928365	-1.358409814527488	-1.3509322931246155
0.008595	-0.221069	0.008514	-5942.688014663009	-1.311384	-1.303916	-1.2956494870106972	-1.2881811175909856	-1.358269983868618	-1.3508014624227647
0.008596	-0.221024	0.008545	-5941.457481663009	-1.311246	-1.303780	-1.2955096563518267	-1.2880432868891345	-1.3581301532097476	-1.3506636317209135
0.008597	-0.220795	0.008453	-5935.304819663009	-1.311108	-1.303650	-1.2953698256929567	-1.2879114561872835	-1.3579903225508776	-1.3505318010190626
0.008599	-0.220474	0.008484	-5926.691092663009	-1.310971	-1.303523	-1.2952291643752165	-1.2877807947835818	-1.3578496612331374	-1.3504011396153608
0.008600	-0.220428	0.008514	-5925.460560663009	-1.310833	-1.303387	-1.295089333716346	-1.2876429640817308	-1.357709830574267	-1.3502633089135099
0.008601	-0.220245	0.008545	-5920.538430663009	-1.310695	-1.303255	-1.2949495030574758	-1.2875091333798798	-1.3575699999153965	-1.3501294782116589
0.008602	-0.219986	0.008514	-5913.565413663009	-1.310557	-1.303126	-1.2948096723986058	-1.2873783026780288	-1.3574301692565265	-1.3499986475098078
0.008604	-0.219864	0.008514	-5910.283994663009	-1.310419	-1.302992	-1.2946680110808653	-1.2872406412743267	-1.3572885079387862	-1.3498609861061057
0.008605	-0.219681	0.008514	-5905.361864663009	-1.310281	-1.302860	-1.2945281804219952	-1.287106810572476	-1.3571486772799162	-1.349727155404255
0.008606	-0.219467	0.008514	-5899.61937966301	-1.310143	-1.302729	-1.294388349763125	-1.286973979870625	-1.3570088466210457	-1.349594324702404
0.008607	-0.219299	0.008514	-5895.107427663009	-1.310005	-1.302597	-1.2942485191042548	-1.286840149168774	-1.3568690159621757	-1.349460494000553
0.008609	-0.219101	0.008514	-5889.775120663009	-1.309867	-1.302466	-1.2941068577865142	-1.2867054877650719	-1.356727354644435	-1.349325832596851
0.008610	-0.218872	0.008545	-5883.622458663009	-1.309729	-1.302335	-1.293967027127644	-1.2865726570632212	-1.356587523985565	-1.3491930018950002
0.008611	-0.218704	0.008514	-5879.110506663009	-1.309591	-1.302203	-1.293827196468774	-1.2864388263613702	-1.356447693326695	-1.3490591711931492
0.008612	-0.218567	0.008484	-5875.418909663009	-1.309453	-1.302070	-1.2936873658099037	-1.2863039956595193	-1.3563078626678244	-1.3489243404912983
0.008614	-0.218338	0.008545	-5869.266247663009	-1.309315	-1.301939	-1.2935457044921634	-1.2861693342558171	-1.3561662013500841	-1.3487896790875962
0.008615	-0.218094	0.008545	-5862.703407663009	-1.309176	-1.301809	-1.293404873833293	-1.2860375035539662	-1.356025370691214	-1.3486578483857452
0.008616	-0.218002	0.008606	-5860.242342663009	-1.309037	-1.301673	-1.2932640431744231	-1.2858996728521155	-1.3558845400323438	-1.3485200176838945
0.008617	-0.217850	0.008514	-5856.140568663009	-1.308899	-1.301540	-1.2931242125155529	-1.2857648421502643	-1.3557447093734738	-1.3483851869820433
0.008619	-0.217560	0.008575	-5848.3471966630095	-1.308760	-1.301411	-1.2929815511978124	-1.2856321807465625	-1.3556020480557334	-1.3482525255783415
0.008620	-0.217331	0.008606	-5842.194534663009	-1.308621	-1.301279	-1.2928407205389423	-1.2854983500447115	-1.3554612173968632	-1.3481186948764905
0.008621	-0.217285	0.008545	-5840.964001663009	-1.308482	-1.301143	-1.292699889880072	-1.2853605193428606	-1.3553203867379926	-1.3479808641746396
0.008622	-0.217026	0.008514	-5833.990984663009	-1.308344	-1.301013	-1.2925600592212019	-1.2852286886410096	-1.3551805560791226	-1.3478490334727886
0.008624	-0.216827	0.008575	-5828.658677663009	-1.308206	-1.300881	-1.2924183979034616	-1.2850930272373076	-1.3550388947613823	-1.3477133720690866
0.008625	-0.216690	0.008545	-5824.967080663009	-1.308067	-1.300747	-1.2922775672445914	-1.2849571965354567	-1.3548980641025121	-1.3475775413672357
0.008626	-0.216568	0.008545	-5821.685660663009	-1.307929	-1.300613	-1.292137736585721	-1.2848213658336056	-1.3547582334436417	-1.3474417106653847
0.008627	-0.216232	0.008545	-5812.661756663009	-1.307790	-1.300486	-1.291996905926851	-1.2846925351317549	-1.354617402784772	-1.3473128799635339
0.008629	-0.216171	0.008545	-5811.021046663009	-1.307652	-1.300349	-1.2918552446091105	-1.2845518737280528	-1.3544757414670312	-1.3471722185598318
0.008630	-0.215942	0.008575	-5804.868384663009	-1.307513	-1.300218	-1.2917144139502403	-1.284419043026202	-1.354334910808161	-1.347039387857981
0.008631	-0.215759	0.008575	-5799.946254663009	-1.307374	-1.300085	-1.2915735832913702	-1.2842842123243507	-1.3541940801492909	-1.3469045571561298
0.008632	-0.215546	0.008636	-5794.203770663009	-1.307234	-1.299953	-1.2914317526324999	-1.2841503816225	-1.3540522494904206	-1.346770726454279
0.008634	-0.215363	0.008667	-5789.281640663009	-1.307094	-1.299819	-1.2912880913147595	-1.284012720218798	-1.3539085881726804	-1.3466330650505771
0.008635	-0.215164	0.008667	-5783.949333663009	-1.306953	-1.299685	-1.2911452606558893	-1.283876889516947	-1.35376575751381	-1.346497234348726
0.008636	-0.215057	0.008606	-5781.078091663009	-1.306814	-1.299549	-1.2910044299970191	-1.283739058815096	-1.3536249268549398	-1.3463594036468751
0.008637	-0.214859	0.008667	-5775.745783663009	-1.306674	-1.299416	-1.2908625993381488	-1.283604228113245	-1.3534830961960695	-1.346224572945024
0.008639	-0.214630	0.008606	-5769.593121663009	-1.306534	-1.299284	-1.2907189380204087	-1.2834685667095433	-1.3533394348783294	-1.3460889115413224
0.008640	-0.214355	0.008667	-5762.209927663009	-1.306394	-1.299153	-1.2905771073615384	-1.2833357360076922	-1.3531976042194591	-1.3459560808394713
0.008641	-0.214294	0.008667	-5760.569217663009	-1.306253	-1.299015	-1.2904342767026684	-1.2831959053058413	-1.3530547735605891	-1.3458162501376203
0.008642	-0.214142	0.008575	-5756.467442663009	-1.306114	-1.298880	-1.290293446043798	-1.2830590746039903	-1.352913942901719	-1.3456794194357693
0.008644	-0.213806	0.008636	-5747.443538663009	-1.305974	-1.298752	-1.2901497847260577	-1.2829274132002884	-1.3527702815839784	-1.3455477580320674
0.008645	-0.213699	0.008636	-5744.572296663009	-1.305834	-1.298616	-1.2900079540671874	-1.2827895824984374	-1.352628450925108	-1.3454099273302165
0.008646	-0.213623	0.008667	-5742.521408663009	-1.305694	-1.298478	-1.289866123408317	-1.2826497517965865	-1.3524866202662378	-1.3452700966283655
0.008647	-0.213272	0.008667	-5733.087327663009	-1.305554	-1.298349	-1.2897242927494472	-1.2825189210947354	-1.352344789607368	-1.3451392659265144
0.008649	-0.213074	0.008636	-5727.755019663009	-1.305414	-1.298216	-1.2895806314317069	-1.2823822596910337	-1.3522011282896278	-1.3450026045228127
0.008650	-0.212952	0.008606	-5724.473600663009	-1.305274	-1.298081	-1.2894388007728366	-1.2822454289891827	-1.3520592976307575	-1.3448657738209617
0.008651	-0.212814	0.008667	-5720.782002663009	-1.305134	-1.297945	-1.2892969701139663	-1.2821075982873316	-1.3519174669718872	-1.3447279431191106
0.008652	-0.212524	0.008636	-5712.988630663009	-1.304994	-1.297815	-1.2891551394550962	-1.2819757675854806	-1.351775636313017	-1.3445961124172596
0.008654	-0.212372	0.008698	-5708.886856663009	-1.304853	-1.297679	-1.2890104781373557	-1.281836106181779	-1.3516309749952766	-1.344456451013558
0.008655	-0.212280	0.008667	-5706.4257916630095	-1.304712	-1.297542	-1.2888676474784857	-1.2816972754799278	-1.3514881443364066	-1.3443176203117069
0.008656	-0.212021	0.008728	-5699.452774663009	-1.304571	-1.297409	-1.2887248168196153	-1.281562444778077	-1.3513453136775362	-1.344182789609856
0.008657	-0.211823	0.008667	-5694.12046766301	-1.304431	-1.297275	-1.288582986160745	-1.2814266140762258	-1.3512034830186659	-1.3440469589080049
0.008659	-0.211685	0.008728	-5690.42887066301	-1.304290	-1.297139	-1.2884383248430047	-1.2812869526725241	-1.3510588217009256	-1.3439072975043032
0.008660	-0.211411	0.008636	-5683.045675663009	-1.304149	-1.297008	-1.2882954941841345	-1.281154121970673	-1.3509159910420552	-1.343774466802452
0.008661	-0.211258	0.008667	-5678.943900663009	-1.304009	-1.296873	-1.2881536635252644	-1.281017291268822	-1.3507741603831853	-1.343637636100601
0.008662	-0.211151	0.008728	-5676.072658663009	-1.303868	-1.296735	-1.2880108328663942	-1.280877460566971	-1.3506313297243149	-1.34349780539875
0.008664	-0.210907	0.008698	-5669.509819663009	-1.303727	-1.296602	-1.287866171548654	-1.280740799163269	-1.3504866684065746	-1.3433611439950481
0.008665	-0.210693	0.008728	-5663.767334663009	-1.303586	-1.296468	-1.2877233408897835	-1.2806049684614182	-1.3503438377477042	-1.3432253132931973
0.008666	-0.210602	0.008698	-5661.3062696630095	-1.303445	-1.296330	-1.2875805102309135	-1.2804651377595673	-1.3502010070888342	-1.3430854825913463
0.008667	-0.210327	0.008667	-5653.9230756630095	-1.303304	-1.296199	-1.2874376795720432	-1.2803323070577164	-1.3500581764299642	-1.3429526518894954
0.008669	-0.210114	0.008698	-5648.180590663009	-1.303163	-1.296066	-1.287293018254303	-1.2801956456540142	-1.349913515112224	-1.3428159904857933
0.008670	-0.209991	0.008698	-5644.8991706630095	-1.303022	-1.295929	-1.2871501875954325	-1.2800568149521636	-1.3497706844533535	-1.3426771597839426
0.008671	-0.209778	0.008698	-5639.156686663009	-1.302882	-1.295795	-1.2870083569365625	-1.2799209842503125	-1.3496288537944832	-1.3425413290820916
0.008672	-0.209595	0.008667	-5634.234556663009	-1.302741	-1.295661	-1.2868655262776922	-1.2797851535484615	-1.3494860231356132	-1.3424054983802405
0.008674	-0.209320	0.008698	-5626.851362663009	-1.302600	-1.295529	-1.286720864959952	-1.2796494921447594	-1.349341361817873	-1.3422698369765385
0.008675	-0.209259	0.008698	-5625.21065266301	-1.302459	-1.295391	-1.2865780343010818	-1.2795096614429085	-1.3491985311590025	-1.3421300062746875
0.008676	-0.209000	0.008667	-5618.237635663009	-1.302319	-1.295259	-1.2864362036422115	-1.2793758307410577	-1.3490567005001322	-1.3419961755728367
0.008677	-0.208755	0.008728	-5611.674795663009	-1.302177	-1.295126	-1.2862923729833413	-1.2792410000392067	-1.348912869841262	-1.3418613448709857
0.008679	-0.208679	0.008728	-5609.623908663009	-1.302036	-1.294987	-1.2861477116656008	-1.2790983386355048	-1.3487682085235217	-1.3417186834672838
0.008680	-0.208496	0.008759	-5604.7017786630095	-1.301894	-1.294851	-1.286003881006731	-1.2789605079336537	-1.3486243778646516	-1.3415808527654327
0.008681	-0.208221	0.008789	-5597.3185846630095	-1.301752	-1.294718	-1.2858600503478606	-1.278825677231803	-1.3484805472057815	-1.341446022063582
0.008682	-0.208130	0.008759	-5594.857519663009	-1.301610	-1.294579	-1.2857162196889902	-1.2786848465299518	-1.348336716546911	-1.3413051913617309
0.008684	-0.207947	0.008759	-5589.935389663009	-1.301468	-1.294444	-1.28557055837125	-1.2785461851262498	-1.348191055229171	-1.3411665299580289
0.008685	-0.207748	0.008728	-5584.603082663009	-1.301327	-1.294309	-1.2854277277123796	-1.2784093544243988	-1.3480482245703005	-1.3410296992561779
0.008686	-0.207550	0.008759	-5579.270775663009	-1.301185	-1.294174	-1.2852838970535096	-1.2782725237225478	-1.3479043939114304	-1.3408928685543269
0.008687	-0.207352	0.008728	-5573.938468663009	-1.301043	-1.294039	-1.2851400663946393	-1.278135693020697	-1.3477605632525602	-1.340756037852476
0.008689	-0.207077	0.008820	-5566.555274663009	-1.300900	-1.293905	-1.284993405076899	-1.2779980316169952	-1.3476139019348197	-1.3406183764487742
0.008690	-0.206940	0.008820	-5562.863676663009	-1.300758	-1.293767	-1.2848495744180288	-1.277858200915144	-1.3474700712759495	-1.340478545746923
0.008691	-0.206879	0.008728	-5561.2229676630095	-1.300616	-1.293628	-1.2847057437591587	-1.2777173702132931	-1.3473262406170794	-1.3403377150450722
0.008692	-0.206558	0.008759	-5552.60924066301	-1.300474	-1.293497	-1.2845619131002883	-1.2775845395114422	-1.3471824099582093	-1.3402048843432213
0.008694	-0.206345	0.008789	-5546.866755663009	-1.300332	-1.293362	-1.2844162517825481	-1.2774458781077402	-1.3470367486404689	-1.3400662229395193
0.008695	-0.206299	0.008759	-5545.636223663009	-1.300190	-1.293221	-1.2842724211236778	-1.2773030474058893	-1.3468929179815987	-1.3399233922376683
0.008696	-0.206070	0.008789	-5539.483561663009	-1.300048	-1.293086	-1.2841285904648077	-1.2771662167040383	-1.3467490873227286	-1.3397865615358173
0.008697	-0.205811	0.008820	-5532.51054466301	-1.299905	-1.292952	-1.2839837598059376	-1.2770303860021874	-1.3466042566638583	-1.3396507308339665
0.008699	-0.205643	0.008820	-5527.998591663009	-1.299762	-1.292815	-1.283837098488197	-1.2768897245984856	-1.3464575953461178	-1.3395100694302646
0.008700	-0.205566	0.008850	-5525.947704663009	-1.299618	-1.292674	-1.2836912678293269	-1.2767468938966346	-1.3463117646872478	-1.3393672387284137
0.008701	-0.205261	0.008850	-5517.744155663009	-1.299475	-1.292541	-1.2835464371704566	-1.2766120631947835	-1.3461669340283775	-1.3392324080265625
0.008702	-0.205002	0.008820	-5510.771138663009	-1.299332	-1.292407	-1.2834016065115865	-1.2764762324929326	-1.3460221033695072	-1.3390965773247117
0.008704	-0.204987	0.008820	-5510.360960663009	-1.299189	-1.292265	-1.283254945193846	-1.2763305710892308	-1.3458754420517667	-1.3389509159210098
0.008705	-0.204758	0.008850	-5504.208298663009	-1.299046	-1.292129	-1.283110114534976	-1.2761927403873798	-1.3457306113928968	-1.3388130852191589
0.008706	-0.204498	0.008881	-5497.235281663009	-1.298902	-1.291994	-1.2829642838761057	-1.2760559096855288	-1.3455847807340264	-1.3386762545173079
0.008707	-0.204361	0.008850	-5493.543684663009	-1.298759	-1.291855	-1.2828194532172355	-1.2759150789836777	-1.3454399500751562	-1.3385354238154568
0.008709	-0.204208	0.008911	-5489.441909663009	-1.298615	-1.291716	-1.2826717918994952	-1.275772417579976	-1.345292288757416	-1.338392762411755
0.008710	-0.204010	0.008850	-5484.109602663009	-1.298471	-1.291580	-1.2825259612406248	-1.275634586878125	-1.3451464580985455	-1.338254931709904
0.008711	-0.203857	0.008850	-5480.007828663009	-1.298328	-1.291441	-1.2823811305817547	-1.275493756176274	-1.3450016274396757	-1.338114101008053
0.008712	-0.203690	0.008850	-5475.495875663009	-1.298184	-1.291303	-1.2822352999228845	-1.275353925474423	-1.3448557967808052	-1.337974270306202
0.008714	-0.203415	0.008942	-5468.112681663009	-1.298040	-1.291168	-1.2820876386051443	-1.2752152640707213	-1.344708135463065	-1.3378356089025003
0.008715	-0.203308	0.008881	-5465.241439663009	-1.297896	-1.291028	-1.2819418079462739	-1.2750734333688702	-1.3445623048041946	-1.3376937782006493
0.008716	-0.203125	0.008850	-5460.319309663009	-1.297752	-1.290891	-1.281795977287404	-1.2749346026670192	-1.3444164741453246	-1.3375549474987982
0.008717	-0.202881	0.008850	-5453.756469663009	-1.297609	-1.290755	-1.2816511466285336	-1.2747967719651683	-1.3442716434864543	-1.3374171167969473
0.008719	-0.202667	0.008942	-5448.013985663009	-1.297464	-1.290618	-1.2815024853107932	-1.2746561105614664	-1.344122982168714	-1.3372764553932455
0.008720	-0.202576	0.008881	-5445.552920663009	-1.297320	-1.290477	-1.281356654651923	-1.2745132798596155	-1.343977151509844	-1.3371336246913945
0.008721	-0.202393	0.008881	-5440.630790663009	-1.297176	-1.290339	-1.2812108239930529	-1.2743734491577643	-1.3438313208509736	-1.3369937939895433
0.008722	-0.202072	0.008881	-5432.0170646630095	-1.297032	-1.290206	-1.2810649933341827	-1.2742386184559134	-1.3436854901921036	-1.3368589632876924
0.008724	-0.201935	0.008881	-5428.325466663009	-1.296889	-1.290067	-1.2809183320164421	-1.2740959570522115	-1.343538828874363	-1.3367163018839905
0.008725	-0.201935	0.008850	-5428.325466663009	-1.296745	-1.289924	-1.2807725013575721	-1.2739511263503607	-1.343392998215493	-1.3365714711821397
0.008726	-0.201569	0.008911	-5418.481207663009	-1.296601	-1.289792	-1.2806266706987017	-1.2738172956485097	-1.3432471675566227	-1.3364376404802887
0.008727	-0.201385	0.008850	-5413.559077663009	-1.296457	-1.289654	-1.2804808400398318	-1.2736774649466587	-1.3431013368977527	-1.3362978097784377
0.008729	-0.201248	0.008972	-5409.867480663009	-1.296312	-1.289514	-1.2803321787220912	-1.2735338035429566	-1.3429526755800119	-1.3361541483747357
0.008730	-0.201065	0.008911	-5404.945350663009	-1.296168	-1.289376	-1.2801863480632212	-1.273393972841106	-1.3428068449211419	-1.336014317672885
0.008731	-0.200836	0.008942	-5398.792688663009	-1.296023	-1.289239	-1.2800395174043508	-1.2732551421392548	-1.3426600142622718	-1.3358754869710339
0.008732	-0.200668	0.008942	-5394.2807366630095	-1.295878	-1.289099	-1.2798926867454807	-1.2731133114374038	-1.3425131836034017	-1.3357336562691828
0.008734	-0.200439	0.008942	-5388.128074663009	-1.295733	-1.288962	-1.2797440254277404	-1.2729726500337017	-1.3423645222856613	-1.3355929948654808
0.008735	-0.200302	0.008972	-5384.436477663009	-1.295588	-1.288822	-1.27959719476887	-1.2728308193318507	-1.3422176916267907	-1.3354511641636297
0.008736	-0.200073	0.008942	-5378.28381566301	-1.295443	-1.288684	-1.27945036411	-1.27269098863	-1.3420708609679206	-1.335311333461779
0.008737	-0.199951	0.008942	-5375.002395663009	-1.295298	-1.288544	-1.2793035334511298	-1.272549157928149	-1.3419240303090505	-1.335169502759928
0.008739	-0.199677	0.008972	-5367.619201663009	-1.295153	-1.288408	-1.2791548721333894	-1.272409496524447	-1.3417753689913101	-1.335029841356226
0.008740	-0.199509	0.008972	-5363.1072496630095	-1.295007	-1.288268	-1.2790070414745192	-1.272267665822596	-1.3416275383324399	-1.334888010654375
0.008741	-0.199417	0.008972	-5360.646184663009	-1.294862	-1.288126	-1.278860210815649	-1.2721238351207453	-1.3414807076735697	-1.3347441799525244
0.008742	-0.199097	0.008942	-5352.032457663009	-1.294717	-1.287991	-1.2787133801567787	-1.2719870044188943	-1.3413338770146996	-1.3346073492506734
0.008744	-0.198914	0.009033	-5347.110327663009	-1.294571	-1.287852	-1.2785637188390384	-1.2718443430151922	-1.3411842156969591	-1.3344646878469713
0.008745	-0.198929	0.008942	-5347.520505663009	-1.294426	-1.287706	-1.2784168881801683	-1.2716965123133412	-1.341037385038089	-1.3343168571451203
0.008746	-0.198578	0.008942	-5338.08642366301	-1.294281	-1.287573	-1.278270057521298	-1.2715616816114903	-1.340890554379219	-1.3341820264432693
0.008747	-0.198318	0.008972	-5331.113406663009	-1.294136	-1.287436	-1.2781232268624279	-1.2714228509096395	-1.3407437237203488	-1.3340431957414185
0.008749	-0.198273	0.008972	-5329.882873663009	-1.293990	-1.287293	-1.2779735655446873	-1.2712761895059375	-1.3405940624026083	-1.3338965343377165
0.008750	-0.198090	0.008972	-5324.960744663009	-1.293845	-1.287154	-1.2778267348858172	-1.2711353588040863	-1.3404472317437381	-1.3337557036358654
0.008751	-0.197830	0.008942	-5317.9877276630095	-1.293700	-1.287017	-1.277679904226947	-1.2709965281022355	-1.340300401084868	-1.3336168729340145
0.008752	-0.197632	0.009033	-5312.655420663009	-1.293554	-1.286878	-1.277532073568077	-1.2708556974003846	-1.3401525704259978	-1.3334760422321636
0.008754	-0.197525	0.008972	-5309.784177663009	-1.293408	-1.286736	-1.2773824122503363	-1.2707100359966828	-1.3400029091082573	-1.3333303808284618
0.008755	-0.197296	0.009033	-5303.631515663009	-1.293262	-1.286597	-1.2772345815914663	-1.2705692052948316	-1.339855078449387	-1.3331895501266107
0.008756	-0.197037	0.009033	-5296.65849866301	-1.293116	-1.286460	-1.277086750932596	-1.2704303745929806	-1.3397072477905168	-1.3330507194247596
0.008757	-0.196991	0.009033	-5295.427966663009	-1.292970	-1.286315	-1.2769389202737258	-1.2702835438911297	-1.3395594171316465	-1.3329038887229088
0.008759	-0.196793	0.009003	-5290.095659663009	-1.292824	-1.286176	-1.2767892589559855	-1.2701408824874278	-1.3394097558139064	-1.3327612273192069
0.008760	-0.196503	0.009003	-5282.302287663009	-1.292678	-1.286040	-1.2766414282971152	-1.270003051785577	-1.3392619251550362	-1.332623396617356
0.008761	-0.196365	0.009033	-5278.610690663009	-1.292531	-1.285898	-1.2764925976382453	-1.2698592210837258	-1.3391130944961662	-1.3324795659155049
0.008762	-0.196182	0.009064	-5273.688560663009	-1.292385	-1.285758	-1.2763447669793748	-1.2697173903818748	-1.3389652638372955	-1.3323377352136538
0.008764	-0.195953	0.008972	-5267.535898663009	-1.292239	-1.285620	-1.2761951056616345	-1.269575728978173	-1.3388156025195554	-1.332196073809952
0.008765	-0.195831	0.009033	-5264.254478663009	-1.292093	-1.285478	-1.2760472750027643	-1.269431898276322	-1.3386677718606852	-1.332052243108101
0.008766	-0.195633	0.009033	-5258.922171663009	-1.291946	-1.285338	-1.2758984443438943	-1.2692900675744712	-1.3385189412018152	-1.3319104124062502
0.008767	-0.195419	0.009064	-5253.179687663009	-1.291800	-1.285198	-1.275750613685024	-1.2691482368726201	-1.338371110542945	-1.3317685817043992
