Repository: pietracorvo/HystAPI

# Example data

The example data in this folder is from measurements performed during my physics bachelor.

The material is **FeSi3** (iron with 3% silicon), aka 'electrical steel', the standard material for ring cores in trafos. 

Four of the five samples where treated with high pressure torison (HPT, 20 rotations at 20GPa), to achieve nanocristallisation of the grains, which has a huge impact on the magnetic properties of the material. The HPT deformation was done at 77K (under liquid nitrogen) and at 293K (at room temperature). Afterwards some samples were heat treated at a temperature of 493K (for two hours) to anneal defects from the deformation process.

The five samples are:

File: testData/FeSi3_annealed/G1_919V_151Hz_800000Fs.txt (part 25 of 38)
--------------------------
t	U1	U2	H	B_raw	J_raw	B_drift	 J_drift	B_corr	J_corr
0.008426	0.353760	-0.007477	9510.032998756466	1.499922	1.487972	1.5153885514955976	1.5034391887906455	1.445607728637473	1.4336596957402008
0.008427	0.353577	-0.007538	9505.110868756467	1.499800	1.487856	1.5152683870701877	1.50332502444087	1.4454875642120633	1.4335455313904253
0.008429	0.353348	-0.007599	9498.958206756466	1.499677	1.487741	1.5151490582193676	1.5032136957413187	1.4453682353612431	1.433434202690874
0.008430	0.353119	-0.007660	9492.805544756466	1.499553	1.487625	1.5150268937939577	1.503099531391543	1.4452460709358332	1.4333200383410982
0.008431	0.352890	-0.007629	9486.652882756467	1.499429	1.487508	1.5149047293685478	1.5029843670417675	1.4451239065104233	1.4332048739913228
0.008432	0.352707	-0.007751	9481.730753756467	1.499303	1.487389	1.5147805649431378	1.5028672026919918	1.4449997420850134	1.433087709641547
0.008434	0.352463	-0.007843	9475.167913756466	1.499177	1.487270	1.514658236092318	1.5027518739924406	1.4448774132341935	1.4329723809419959
0.008435	0.352249	-0.007843	9469.425428756465	1.499049	1.487150	1.514532071666908	1.502633709642665	1.4447512488087835	1.4328542165922202
0.008436	0.352005	-0.007904	9462.862589756467	1.498921	1.487031	1.514405907241498	1.5025165452928892	1.4446250843833734	1.4327370522424445
0.008437	0.351776	-0.007965	9456.709927756467	1.498792	1.486909	1.514278742816088	1.5023963809431138	1.4444979199579635	1.432616887892669
0.008439	0.351578	-0.007965	9451.377620756466	1.498663	1.486787	1.5141534139652681	1.5022780522435626	1.4443725911071437	1.4324985591931179
0.008440	0.351410	-0.007996	9446.865668756467	1.498534	1.486663	1.5140262495398582	1.5021558878937868	1.4442454266817337	1.4323763948433421
0.008441	0.351089	-0.008087	9438.251941756465	1.498403	1.486543	1.513897085114448	1.5020377235440112	1.4441162622563235	1.4322582304935665
0.008442	0.350891	-0.008118	9432.919634756467	1.498271	1.486418	1.513766920689038	1.5019145591942356	1.4439860978309136	1.4321350661437908
0.008444	0.350739	-0.008148	9428.817859756466	1.498139	1.486291	1.5136385918382183	1.5017912304946843	1.4438577689800938	1.4320117374442396
0.008445	0.350433	-0.008209	9420.614310756466	1.498006	1.486169	1.5135074274128082	1.5016710661449089	1.4437266045546837	1.4318915730944641
0.008446	0.350189	-0.008179	9414.051470756467	1.497874	1.486044	1.5133772629873983	1.501547901795133	1.4435964401292738	1.4317684087446882
0.008447	0.350037	-0.008270	9409.949695756466	1.497740	1.485915	1.5132450985619883	1.5014207374453576	1.4434642757038638	1.431641244394913
0.008449	0.349762	-0.008362	9402.566501756466	1.497604	1.485789	1.5131127697111684	1.5012984087458063	1.443331946853044	1.4315189156953616
0.008450	0.349472	-0.008392	9394.773129756466	1.497468	1.485663	1.5129786052857583	1.5011742443960308	1.4431977824276339	1.431394751345586
0.008451	0.349258	-0.008423	9389.030644756467	1.497332	1.485534	1.5128444408603485	1.501047080046255	1.443063618002224	1.4312675869958102
0.008452	0.349075	-0.008484	9384.108515756467	1.497195	1.485403	1.5127092764349386	1.5009179156964796	1.442928453576814	1.4311384226460349
0.008454	0.348831	-0.008484	9377.545675756466	1.497057	1.485273	1.5125749475841186	1.5007915869969284	1.442794124725994	1.4310120939464837
0.008455	0.348480	-0.008636	9368.111593756466	1.496917	1.485146	1.5124367831587087	1.5006664226471527	1.4426559603005842	1.430886929596708
0.008456	0.348312	-0.008636	9363.599641756466	1.496777	1.485011	1.5122986187332987	1.5005332582973772	1.4425177958751743	1.4307537652469324
0.008457	0.348145	-0.008636	9359.087689756467	1.496637	1.484877	1.5121604543078886	1.5004010939476013	1.442379631449764	1.4306216008971566
0.008459	0.347855	-0.008636	9351.294317756467	1.496498	1.484747	1.512025125457069	1.5002747652480501	1.4422443025989444	1.4304952721976054
0.008460	0.347641	-0.008636	9345.551833756466	1.496358	1.484614	1.5118869610316588	1.5001436008982747	1.4421061381735343	1.43036410784783
0.008461	0.347351	-0.008667	9337.758461756466	1.496217	1.484483	1.5117477966062487	1.5000144365484989	1.4419669737481242	1.4302349434980541
0.008462	0.347061	-0.008728	9329.965089756466	1.496076	1.484352	1.5116086321808389	1.4998852721987233	1.4418278093227144	1.4301057791482785
0.008464	0.346924	-0.008820	9326.273491756467	1.495933	1.484214	1.5114693033300188	1.499750943499172	1.4416884804718944	1.4299714504487273
0.008465	0.346603	-0.008820	9317.659765756467	1.495790	1.484082	1.511328138904609	1.4996207791493963	1.4415473160464845	1.4298412860989516
0.008466	0.346344	-0.008820	9310.686748756467	1.495647	1.483948	1.5111869744791988	1.499488614799621	1.4414061516210743	1.4297091217491762
0.008467	0.346146	-0.008850	9305.354440756466	1.495503	1.483811	1.511044810053789	1.4993534504498451	1.4412639871956645	1.4295739573994004
0.008469	0.345978	-0.008972	9300.842488756467	1.495359	1.483671	1.510904481202969	1.4992171217502939	1.4411236583448446	1.4294376286998491
0.008470	0.345612	-0.008942	9290.998229756466	1.495214	1.483539	1.510761316777559	1.4990869574005183	1.4409804939194346	1.4293074643500736
0.008471	0.345383	-0.008972	9284.845567756467	1.495068	1.483401	1.5106171523521492	1.4989507930507426	1.4408363294940247	1.429171300000298
0.008472	0.345184	-0.008972	9279.513260756466	1.494923	1.483263	1.510473987926739	1.4988146287009672	1.4406931650686146	1.4290351356505224
0.008474	0.344894	-0.008972	9271.719888756466	1.494777	1.483127	1.5103316590759193	1.498682300001416	1.4405508362177948	1.4289028069509713
0.008475	0.344589	-0.009094	9263.516339756467	1.494630	1.482990	1.510186494650509	1.4985471356516402	1.4404056717923845	1.4287676426011955
0.008476	0.344376	-0.009064	9257.773854756466	1.494483	1.482850	1.5100413302250992	1.4984089713018647	1.4402605073669748	1.42862947825142
0.008477	0.344162	-0.009125	9252.031369756467	1.494335	1.482710	1.5098951657996893	1.498270806952089	1.4401143429415648	1.4284913139016442
0.008479	0.343872	-0.009186	9244.237997756467	1.494187	1.482571	1.5097508369488692	1.4981354782525378	1.4399700140907448	1.428355985202093
0.008480	0.343597	-0.009186	9236.854803756467	1.494038	1.482431	1.5096036725234594	1.4979973139027623	1.439822849665335	1.4282178208523175
0.008481	0.343445	-0.009094	9232.753028756466	1.493890	1.482289	1.5094575080980492	1.4978571495529864	1.4396766852399248	1.4280776565025417
0.008482	0.343109	-0.009216	9223.729124756466	1.493741	1.482151	1.5093103436726394	1.497720985203211	1.439529520814515	1.4279414921527662
0.008484	0.342850	-0.009247	9216.756107756466	1.493591	1.482010	1.5091640148218193	1.4975836565036598	1.4393831919636948	1.427804163453215
0.008485	0.342621	-0.009308	9210.603445756466	1.493441	1.481867	1.5090158503964095	1.497442492153884	1.439235027538285	1.4276629991034393
0.008486	0.342392	-0.009277	9204.450783756467	1.493290	1.481724	1.5088666859709996	1.4973013278041085	1.4390858631128751	1.4275218347536638
0.008487	0.342087	-0.009308	9196.247233756467	1.493140	1.481584	1.5087185215455894	1.4971631634543328	1.438937698687465	1.427383670403888
0.008489	0.341827	-0.009338	9189.274216756467	1.492988	1.481441	1.5085701926947697	1.4970238347547815	1.4387893698366452	1.4272443417043368
0.008490	0.341537	-0.009369	9181.480845756467	1.492837	1.481299	1.5084210282693595	1.496883670405006	1.438640205411235	1.4271041773545612
0.008491	0.341309	-0.009369	9175.328182756466	1.492685	1.481155	1.5082708638439497	1.4967415060552303	1.4384900409858252	1.4269620130047855
0.008492	0.341034	-0.009369	9167.944988756466	1.492533	1.481013	1.5081206994185399	1.4966013417054547	1.4383398765604154	1.42682184865501
0.008494	0.340790	-0.009399	9161.382148756466	1.492381	1.480869	1.5079723705677197	1.4964610130059035	1.4381915477095952	1.4266815199554588
0.008495	0.340469	-0.009460	9152.768422756466	1.492227	1.480726	1.5078202061423098	1.496319848656128	1.4380393832841853	1.4265403556056833
0.008496	0.340256	-0.009491	9147.025937756467	1.492074	1.480580	1.5076690417168996	1.4961756843063523	1.4378882188587752	1.4263961912559076
0.008497	0.340042	-0.009521	9141.283452756466	1.491919	1.480433	1.5075158772914898	1.4960305199565769	1.4377350544333654	1.4262510269061321
0.008499	0.339767	-0.009521	9133.900258756466	1.491765	1.480288	1.5073655484406698	1.4958891912570256	1.4375847255825454	1.4261096982065808
0.008500	0.339386	-0.009521	9123.645821756467	1.491611	1.480147	1.50721338401526	1.49575002690725	1.4374325611571355	1.4259705338568052
0.008501	0.339233	-0.009491	9119.544047756466	1.491457	1.479998	1.50706121958985	1.4956028625574742	1.4372803967317256	1.4258233695070295
0.008502	0.338959	-0.009583	9112.160852756466	1.491302	1.479852	1.5069080551644398	1.4954586982076985	1.4371272323063153	1.4256792051572538
0.008504	0.338684	-0.009613	9104.777658756466	1.491146	1.479706	1.5067557263136202	1.4953163695081473	1.4369749034554957	1.4255368764577026
0.008505	0.338409	-0.009552	9097.394463756465	1.490991	1.479560	1.50660256188821	1.4951722051583718	1.4368217390300855	1.425392712107927
0.008506	0.338196	-0.009613	9091.651979756467	1.490836	1.479411	1.5064493974628002	1.495025040808596	1.4366685746046757	1.4252455477581514
0.008507	0.337906	-0.009613	9083.858607756467	1.490680	1.479265	1.5062952330373902	1.4948808764588206	1.4365144101792657	1.4251013834083759
0.008509	0.337646	-0.009644	9076.885590756467	1.490524	1.479118	1.5061429041865702	1.4947375477592693	1.4363620813284457	1.4249580547088245
0.008510	0.337341	-0.009735	9068.682040756466	1.490366	1.478971	1.5059867397611604	1.4945923834094936	1.436205916903036	1.424812890359049
0.008511	0.337082	-0.009735	9061.709023756466	1.490208	1.478822	1.5058305753357502	1.4944452190597182	1.4360497524776257	1.4246657260092734
0.008512	0.336761	-0.009705	9053.095296756466	1.490051	1.478675	1.5056754109103403	1.4943000547099423	1.4358945880522158	1.4245205616594976
0.008514	0.336624	-0.009796	9049.403699756467	1.489893	1.478521	1.5055210820595204	1.494149726010391	1.435740259201396	1.4243702329599464
0.008515	0.336304	-0.009766	9040.789972756465	1.489734	1.478374	1.5053639176341103	1.4940045616606157	1.4355830947759858	1.424225068610171
0.008516	0.336060	-0.009735	9034.227133756467	1.489576	1.478224	1.5052077532087005	1.4938563973108399	1.435426930350576	1.4240769042603951
0.008517	0.335815	-0.009766	9027.664293756467	1.489418	1.478074	1.5050515887832905	1.4937082329610645	1.435270765925166	1.4239287399106197
0.008519	0.335556	-0.009796	9020.691276756466	1.489260	1.477924	1.5048972599324706	1.4935619042615131	1.435116437074346	1.4237824112110684
0.008520	0.335190	-0.009827	9010.847017756467	1.489101	1.477778	1.5047400955070607	1.4934177399117374	1.4349592726489362	1.4236382468612927
0.008521	0.334991	-0.009796	9005.514710756466	1.488941	1.477625	1.5045819310816506	1.4932665755619619	1.4348011082235261	1.4234870825115171
0.008522	0.334778	-0.009918	8999.772225756466	1.488781	1.477472	1.5044237666562406	1.493115411212186	1.434642943798116	1.4233359181617413
0.008524	0.334442	-0.009888	8990.748321756466	1.488621	1.477323	1.5042674378054206	1.4929700825126349	1.4344866149472961	1.4231905894621901
0.008525	0.334137	-0.009918	8982.544772756466	1.488460	1.477173	1.5041082733800106	1.4928219181628595	1.4343274505218861	1.4230424251124147
0.008526	0.333984	-0.009888	8978.442997756467	1.488300	1.477018	1.5039501089546008	1.4926687538130836	1.4341692860964763	1.4228892607626389
0.008527	0.333664	-0.009888	8969.829270756467	1.488140	1.476869	1.5037919445291907	1.4925215894633082	1.4340111216710663	1.4227420964128634
0.008529	0.333298	-0.009949	8959.985011756466	1.487979	1.476720	1.5036346156783709	1.492376260763757	1.4338537928202464	1.4225967677133122
0.008530	0.333130	-0.009949	8955.473059756467	1.487818	1.476564	1.503475451252961	1.4922220964139812	1.4336946283948364	1.4224426033635365
0.008531	0.332855	-0.009949	8948.089864756466	1.487656	1.476412	1.503315286827551	1.4920719320642057	1.4335344639694265	1.422292439013761
0.008532	0.332565	-0.009979	8940.296492756466	1.487495	1.476261	1.503156122402141	1.49192276771443	1.4333752995440165	1.4221432746639853
0.008534	0.332230	-0.010010	8931.272588756467	1.487333	1.476110	1.502997793551321	1.4917754390148787	1.4332169706931965	1.421995945964434
0.008535	0.332016	-0.009979	8925.530103756466	1.487171	1.475955	1.5028376291259111	1.491622274665103	1.4330568062677866	1.4218427816146584
0.008536	0.331787	-0.010010	8919.377441756465	1.487009	1.475801	1.502677464700501	1.4914701103153274	1.4328966418423765	1.4216906172648827
0.008537	0.331512	-0.010010	8911.994247756465	1.486846	1.475648	1.502516300275091	1.491318945965552	1.4327354774169665	1.4215394529151073
0.008539	0.331207	-0.010101	8903.790697756467	1.486683	1.475495	1.502356971424271	1.4911696172660007	1.4325761485661466	1.421390124215556
0.008540	0.330917	-0.010071	8895.997325756467	1.486520	1.475341	1.5021958069988612	1.4910174529162252	1.4324149841407368	1.4212379598657805
0.008541	0.330673	-0.010101	8889.434486756467	1.486356	1.475186	1.5020336425734513	1.4908642885664496	1.4322528197153268	1.4210847955160049
0.008542	0.330414	-0.010071	8882.461469756467	1.486193	1.475031	1.5018724781480413	1.490711124216674	1.4320916552899168	1.4209316311662292
0.008544	0.330154	-0.010132	8875.488452756466	1.486029	1.474876	1.5017121492972214	1.4905597955171228	1.431931326439097	1.420780302466678
0.008545	0.329865	-0.010101	8867.695080756466	1.485865	1.474722	1.5015499848718112	1.490407631167347	1.4317691620136868	1.4206281381169024
0.008546	0.329575	-0.010132	8859.901708756466	1.485701	1.474568	1.5013878204464013	1.4902554668175716	1.4316069975882768	1.4204759737671269
0.008547	0.329391	-0.010162	8854.979578756467	1.485536	1.474410	1.5012246560209914	1.4900993024677958	1.431443833162867	1.420319809417351
0.008549	0.329056	-0.010162	8845.955674756466	1.485372	1.474256	1.5010643271701714	1.4899489737682445	1.4312835043120469	1.4201694807177998
0.008550	0.328766	-0.010132	8838.162302756466	1.485208	1.474102	1.5009021627447616	1.489796809418469	1.4311213398866371	1.4200173163680243
0.008551	0.328552	-0.010162	8832.419818756467	1.485043	1.473945	1.5007389983193513	1.4896416450686933	1.4309581754612268	1.4198621520182486
0.008552	0.328217	-0.010132	8823.395913756467	1.484879	1.473792	1.5005768338939416	1.4894904807189178	1.430796011035817	1.419710987668473
0.008554	0.327942	-0.010162	8816.012719756467	1.484714	1.473636	1.5004155050431216	1.4893381520193665	1.4306346821849971	1.4195586589689217
0.008555	0.327713	-0.010284	8809.860057756467	1.484548	1.473478	1.5002513406177116	1.4891819876695909	1.4304705177595871	1.4194024946191461
0.008556	0.327408	-0.010162	8801.656507756466	1.484383	1.473323	1.5000881761923017	1.4890288233198152	1.4303073533341772	1.4192493302693705
0.008557	0.327225	-0.010223	8796.734378756466	1.484217	1.473163	1.4999240117668915	1.4888706589700396	1.430143188908767	1.4190911659195948
0.008559	0.326843	-0.010315	8786.479941756466	1.484050	1.473010	1.499760682916072	1.4887213302704883	1.4299798600579474	1.4189418372200435
0.008560	0.326584	-0.010254	8779.506924756466	1.483884	1.472852	1.4995965184906617	1.4885651659207129	1.4298156956325372	1.4187856728702681
0.008561	0.326355	-0.010254	8773.354262756466	1.483718	1.472694	1.4994323540652519	1.488409001570937	1.4296515312071274	1.4186295085204923
0.008562	0.326035	-0.010315	8764.740535756466	1.483551	1.472538	1.499267189639842	1.4882548372211615	1.4294863667817175	1.4184753441707167
0.008564	0.325745	-0.010284	8756.947163756466	1.483384	1.472381	1.499103860789022	1.4881015085216103	1.4293230379308974	1.4183220154711655
0.008565	0.325470	-0.010284	8749.563969756466	1.483218	1.472223	1.498939696363612	1.4879453441718347	1.4291588735054874	1.41816585112139
0.008566	0.325241	-0.010284	8743.411307756467	1.483051	1.472064	1.4987745319382018	1.4877881798220591	1.4289937090800773	1.4180086867716144
0.008567	0.325027	-0.010284	8737.668822756466	1.482884	1.471905	1.498609367512792	1.4876310154722834	1.4288285446546676	1.4178515224218387
0.008569	0.324646	-0.010315	8727.414385756467	1.482717	1.471751	1.498446038661972	1.4874806867727322	1.4286652158038475	1.4177011937222874
0.008570	0.324371	-0.010376	8720.031191756467	1.482549	1.471592	1.498279874236562	1.4873235224229566	1.4284990513784375	1.417544029372512
0.008571	0.324173	-0.010345	8714.698884756466	1.482382	1.471431	1.4981147098111522	1.4871643580731808	1.4283338869530278	1.417384865022736
0.008572	0.323868	-0.010315	8706.495334756466	1.482214	1.471274	1.497948545385742	1.4870091937234053	1.4281677225276175	1.4172297006729606
0.008574	0.323471	-0.010437	8695.830720756467	1.482046	1.471119	1.4977842165349222	1.4868578650238542	1.4280033936767977	1.4170783719734095
0.008575	0.323364	-0.010376	8692.959478756466	1.481877	1.470954	1.4976170521095125	1.4866947006740785	1.427836229251388	1.4169152076236338
0.008576	0.323074	-0.010468	8685.166106756466	1.481708	1.470794	1.4974498876841023	1.4865365363243028	1.4276690648259778	1.416757043273858
0.008577	0.322784	-0.010437	8677.372734756465	1.481539	1.470635	1.4972827232586923	1.486379371974527	1.4275019004005678	1.4165998789240823
0.008579	0.322357	-0.010406	8665.887765756466	1.481370	1.470481	1.4971173944078724	1.4862290432749758	1.427336571549748	1.4164495502245311
0.008580	0.322250	-0.010406	8663.016522756467	1.481202	1.470316	1.4969512299824623	1.4860658789252004	1.4271704071243378	1.4162863858747556
0.008581	0.321884	-0.010437	8653.172263756467	1.481032	1.470159	1.4967830655570524	1.4859107145754247	1.427002242698928	1.41613122152498
0.008582	0.321609	-0.010529	8645.789069756467	1.480862	1.469998	1.4966149011316423	1.485751550225649	1.4268340782735178	1.4159720571752044
0.008584	0.321274	-0.010437	8636.765164756467	1.480693	1.469840	1.4964495722808226	1.485597221526098	1.4266687494226982	1.4158177284756532
0.008585	0.321136	-0.010468	8633.073567756466	1.480523	1.469675	1.4962814078554125	1.4854340571763225	1.426500584997288	1.4156545641258778
0.008586	0.320816	-0.010529	8624.459840756466	1.480353	1.469516	1.4961132434300026	1.4852768928265467	1.4263324205718781	1.415497399776102
0.008587	0.320557	-0.010498	8617.486823756466	1.480183	1.469354	1.4959450790045927	1.485116728476771	1.4261642561464682	1.4153372354263263
0.008589	0.320267	-0.010498	8609.693451756466	1.480013	1.469194	1.4957787501537727	1.48496039977722	1.4259979272956482	1.4151809067267753
0.008590	0.320007	-0.010529	8602.720434756466	1.479842	1.469032	1.495609585728363	1.484800235427444	1.4258287628702384	1.4150207423769994
0.008591	0.319672	-0.010498	8593.696530756466	1.479672	1.468874	1.4954414213029528	1.4846440710776687	1.4256605984448283	1.414864578027224
0.008592	0.319458	-0.010468	8587.954045756467	1.479502	1.468711	1.4952732568775429	1.484482906727893	1.4254924340194184	1.4147034136774483
0.008594	0.319168	-0.010529	8580.160673756467	1.479332	1.468550	1.4951069280267228	1.4843255780283418	1.4253261051685984	1.414546084977897
0.008595	0.318832	-0.010559	8571.136769756466	1.479161	1.468391	1.4949377636013128	1.4841684136785662	1.4251569407431883	1.4143889206281215
0.008596	0.318649	-0.010498	8566.214639756467	1.478991	1.468227	1.494769599175903	1.4840062493287904	1.4249887763177784	1.4142267562783457
0.008597	0.318314	-0.010559	8557.190735756467	1.478820	1.468067	1.4946004347504929	1.483848084979015	1.4248196118923684	1.4140685919285703
0.008599	0.317993	-0.010559	8548.577008756467	1.478649	1.467907	1.4944331058996732	1.4836917562794638	1.4246522830415487	1.413912263229019
0.008600	0.317825	-0.010529	8544.065056756466	1.478478	1.467742	1.494263941474263	1.4835285919296881	1.4244831186161384	1.4137490988792434
0.008601	0.317474	-0.010590	8534.630974756466	1.478306	1.467582	1.494093777048853	1.4833704275799124	1.4243129541907285	1.4135909345294677
0.008602	0.317230	-0.010620	8528.068135756466	1.478135	1.467418	1.4939246126234431	1.4832082632301367	1.4241437897653186	1.413428770179692
0.008604	0.316925	-0.010590	8519.864585756466	1.477963	1.467257	1.493756283772623	1.4830509345305856	1.4239754609144986	1.4132714414801408
0.008605	0.316574	-0.010712	8510.430504756467	1.477790	1.467096	1.4935851193472132	1.48289177018081	1.4238042964890887	1.4131122771303652
0.008606	0.316422	-0.010620	8506.328729756466	1.477617	1.466928	1.493413954921803	1.4827256058310343	1.4236331320636786	1.4129461127805896
0.008607	0.316132	-0.010651	8498.535357756466	1.477445	1.466766	1.493243790496393	1.4825654414812588	1.4234629676382686	1.412785948430814
0.008609	0.315750	-0.010651	8488.280920756466	1.477272	1.466606	1.4930744616455731	1.4824091127817076	1.4232936387874486	1.4126296197312629
0.008610	0.315552	-0.010590	8482.948613756465	1.477101	1.466441	1.4929052972201633	1.482245948431932	1.4231244743620388	1.4124664553814872
0.008611	0.315292	-0.010651	8475.975596756467	1.476928	1.466278	1.4927341327947534	1.4820847840821563	1.422953309936629	1.4123052910317115
0.008612	0.315018	-0.010651	8468.592402756467	1.476755	1.466114	1.4925629683693433	1.4819226197323805	1.4227821455112188	1.4121431266819358
0.008614	0.314728	-0.010742	8460.799030756467	1.476582	1.465950	1.4923936395185236	1.4817622910328294	1.422612816660399	1.4119827979823847
0.008615	0.314438	-0.010681	8453.005658756467	1.476409	1.465787	1.4922224750931135	1.4816011266830538	1.422441652234989	1.411821633632609
0.008616	0.314209	-0.010651	8446.852996756466	1.476236	1.465622	1.4920513106677036	1.481437962333278	1.422270487809579	1.4116584692828333
0.008617	0.313904	-0.010681	8438.649446756466	1.476063	1.465459	1.4918801462422935	1.4812767979835026	1.422099323384169	1.411497304933058
0.008619	0.313568	-0.010681	8429.625542756467	1.475890	1.465297	1.4917108173914735	1.4811184692839514	1.421929994533349	1.4113389762335067
0.008620	0.313354	-0.010773	8423.883057756466	1.475716	1.465130	1.4915386529660637	1.4809533049341757	1.4217578301079392	1.411173811883731
0.008621	0.313095	-0.010742	8416.910040756466	1.475541	1.464965	1.4913654885406535	1.4807901405844002	1.421584665682529	1.4110106475339554
0.008622	0.312775	-0.010773	8408.296314756466	1.475367	1.464801	1.4911933241152437	1.4806279762346244	1.4214125012571193	1.4108484831841797
0.008624	0.312485	-0.010773	8400.502942756466	1.475192	1.464637	1.4910219952644237	1.480467647535073	1.4212411724062992	1.4106881544846284
0.008625	0.312225	-0.010773	8393.529925756466	1.475018	1.464471	1.4908498308390137	1.4803034831852977	1.4210690079808892	1.410523990134853
0.008626	0.312027	-0.010773	8388.197617756467	1.474843	1.464303	1.4906766664136037	1.4801373188355218	1.4208958435554793	1.410357825785077
0.008627	0.311600	-0.010773	8376.712648756466	1.474669	1.464143	1.4905045019881937	1.4799791544857464	1.4207236791300693	1.4101996614353016
0.008629	0.311295	-0.010803	8368.509099756466	1.474494	1.463978	1.490333173137374	1.4798178257861951	1.4205523502792494	1.4100383327357504
0.008630	0.311127	-0.010742	8363.997147756467	1.474320	1.463810	1.490161008711964	1.4796516614364195	1.4203801858538396	1.4098721683859747
0.008631	0.310883	-0.010773	8357.434307756466	1.474145	1.463644	1.489987844286554	1.4794874970866438	1.4202070214284295	1.4097080040361991
0.008632	0.310501	-0.010803	8347.179870756467	1.473970	1.463482	1.489814679861144	1.4793273327368683	1.4200338570030195	1.4095478396864236
0.008634	0.310272	-0.010773	8341.027208756466	1.473796	1.463315	1.489644351010324	1.479164004037317	1.4198635281521996	1.4093845109868723
0.008635	0.310028	-0.010834	8334.464369756466	1.473620	1.463147	1.489470186584914	1.4789978396875414	1.4196893637267896	1.4092183466370967
0.008636	0.309738	-0.010803	8326.670997756466	1.473445	1.462982	1.489297022159504	1.478834675337766	1.4195161993013796	1.4090551822873212
0.008637	0.309418	-0.010834	8318.057270756466	1.473270	1.462818	1.4891238577340942	1.4786725109879901	1.4193430348759697	1.4088930179375454
0.008639	0.309113	-0.010803	8309.853721756466	1.473095	1.462653	1.4889525288832743	1.478511182288439	1.4191717060251499	1.4087316892379942
0.008640	0.308914	-0.010803	8304.521414756466	1.472920	1.462484	1.4887793644578642	1.4783440179386633	1.4189985415997397	1.4085645248882186
0.008641	0.308670	-0.010834	8297.958574756467	1.472744	1.462317	1.4886052000324543	1.4781788535888878	1.4188243771743299	1.408399360538443
0.008642	0.308273	-0.010925	8287.293960756466	1.472567	1.462154	1.4884300356070443	1.4780176892391121	1.4186492127489199	1.4082381961886674
0.008644	0.308090	-0.010895	8282.371830756467	1.472391	1.461983	1.4882577067562244	1.477850360539561	1.4184768838981	1.4080708674891163
0.008645	0.307800	-0.010864	8274.578458756467	1.472214	1.461817	1.4880825423308144	1.4776861961897851	1.41830171947269	1.4079067031393404
0.008646	0.307510	-0.010956	8266.785086756467	1.472037	1.461650	1.4879073779054044	1.4775210318400096	1.41812655504728	1.4077415387895649
0.008647	0.307175	-0.010895	8257.761182756467	1.471861	1.461484	1.4877332134799945	1.477356867490234	1.41795239062187	1.4075773744397893
0.008649	0.306900	-0.010895	8250.377988756467	1.471684	1.461317	1.4875598846291744	1.4771935387906827	1.41777906177105	1.407414045740238
0.008650	0.306702	-0.010895	8245.045680756466	1.471508	1.461147	1.4873857202037646	1.4770253744409072	1.41760489734564	1.4072458813904625
0.008651	0.306396	-0.010895	8236.842131756466	1.471331	1.460981	1.4872105557783546	1.4768612100911316	1.4174297329202301	1.4070817170406869
0.008652	0.306046	-0.010986	8227.408049756466	1.471153	1.460815	1.4870343913529445	1.476697045741356	1.41725356849482	1.4069175526909112
0.008654	0.305817	-0.010925	8221.255387756466	1.470976	1.460646	1.4868610625021248	1.4765317170418049	1.4170802396440003	1.4067522239913601
0.008655	0.305557	-0.010895	8214.282370756466	1.470800	1.460478	1.4866868980767147	1.476365552692029	1.4169060752185902	1.4065860596415842
0.008656	0.305298	-0.010956	8207.309353756465	1.470622	1.460309	1.4865107336513048	1.4761983883422536	1.4167299107931803	1.4064188952918089
0.008657	0.304993	-0.010956	8199.105804756466	1.470445	1.460142	1.4863355692258948	1.4760332239924778	1.4165547463677703	1.406253730942033
0.008659	0.304687	-0.010956	8190.902254756466	1.470267	1.459975	1.4861612403750748	1.4758698952929266	1.4163804175169503	1.4060904022424818
0.008660	0.304443	-0.010986	8184.339415756466	1.470089	1.459805	1.485985075949665	1.475701730943151	1.4162042530915404	1.4059222378927063
0.008661	0.304153	-0.010956	8176.546043756466	1.469912	1.459637	1.485809911524255	1.4755355665933754	1.4160290886661304	1.4057560735429306
0.008662	0.303864	-0.010986	8168.752671756466	1.469734	1.459469	1.485633747098845	1.4753694022435997	1.4158529242407205	1.405589909193155
0.008664	0.303543	-0.010986	8160.138944756466	1.469556	1.459302	1.485459418248025	1.4752060735440486	1.4156785953899005	1.405426580493604
0.008665	0.303375	-0.011047	8155.626992756466	1.469377	1.459129	1.485282253822615	1.4750349091942727	1.4155014309644904	1.405255416143828
0.008666	0.303024	-0.011017	8146.1929107564665	1.469199	1.458962	1.485106089397205	1.4748697448444974	1.4153252665390805	1.4050902517940527
0.008667	0.302734	-0.010956	8138.399538756466	1.469021	1.458795	1.4849299249717949	1.4747045804947216	1.4151491021136704	1.404925087444277
0.008669	0.302490	-0.010956	8131.836699756466	1.468843	1.458625	1.484755596120975	1.4745382517951704	1.4149747732628506	1.4047587587447257
0.008670	0.302155	-0.011017	8122.812794756466	1.468665	1.458458	1.4845794316955652	1.4743730874453949	1.4147986088374407	1.4045935943949501
0.008671	0.301895	-0.011047	8115.839777756466	1.468486	1.458288	1.4844022672701551	1.4742049230956191	1.4146214444120306	1.4044254300451744
0.008672	0.301559	-0.011017	8106.815873756466	1.468308	1.458121	1.4842261028447452	1.4740397587458436	1.4144452799866207	1.4042602656953989
0.008674	0.301331	-0.011017	8100.663211756466	1.468129	1.457950	1.4840507739939253	1.4738724300462924	1.4142699511358008	1.4040929369958477
0.008675	0.301102	-0.010986	8094.510549756466	1.467951	1.457780	1.4838746095685154	1.4737042656965167	1.4140937867103909	1.403924772646072
0.008676	0.300873	-0.011017	8088.357887756466	1.467772	1.457609	1.4836974451431053	1.473535101346741	1.4139166222849808	1.4037556082962963
0.008677	0.300339	-0.011108	8074.001675756466	1.467593	1.457447	1.4835202807176953	1.4733749369969655	1.4137394578595708	1.4035954439465208
0.008679	0.300262	-0.011047	8071.950788756466	1.467414	1.457271	1.4833449518668753	1.4732026082974143	1.4135641290087508	1.4034231152469696
0.008680	0.299988	-0.011078	8064.567594756466	1.467234	1.457101	1.4831667874414654	1.4730344439476386	1.4133859645833409	1.4032549508971939
0.008681	0.299683	-0.011078	8056.364044756467	1.467055	1.456932	1.4829896230160555	1.472867279597863	1.413208800157931	1.4030877865474183
0.008682	0.299316	-0.011017	8046.519785756466	1.466876	1.456765	1.4828124585906455	1.4727021152480875	1.413031635732521	1.4029226221976427
0.008684	0.299088	-0.011108	8040.367123756466	1.466696	1.456593	1.4826361297398256	1.4725337865485362	1.4128553068817011	1.4027542934980914
0.008685	0.298874	-0.011078	8034.624638756466	1.466517	1.456421	1.4824589653144158	1.4723636221987606	1.4126781424562913	1.4025841291483159
0.008686	0.298508	-0.011139	8024.780379756467	1.466337	1.456253	1.4822808008890056	1.472197457848985	1.4124999780308811	1.4024179647985402
0.008687	0.298187	-0.011078	8016.166652756467	1.466157	1.456084	1.4821026364635956	1.4720302934992093	1.4123218136054712	1.4022508004487646
0.008689	0.298019	-0.011139	8011.654700756466	1.465976	1.455909	1.4819253076127756	1.471858964799658	1.4121444847546512	1.4020794717492133
0.008690	0.297745	-0.011139	8004.271506756466	1.465796	1.455738	1.481747143187366	1.4716898004498824	1.4119663203292414	1.4019103073994377
0.008691	0.297440	-0.011108	7996.067956756467	1.465616	1.455568	1.481568978761956	1.471521636100107	1.4117881559038314	1.4017421430496622
0.008692	0.297134	-0.011139	7987.864407756466	1.465436	1.455398	1.4813908143365457	1.4713534717503312	1.4116099914784213	1.4015739786998864
0.008694	0.296844	-0.011169	7980.071035756467	1.465255	1.455227	1.481213485485726	1.47118614305078	1.4114326626276015	1.4014066500003353
0.008695	0.296616	-0.011169	7973.918373756466	1.465074	1.455054	1.4810343210603159	1.4710149787010045	1.4112534982021914	1.4012354856505598
0.008696	0.296326	-0.011169	7966.125001756466	1.464893	1.454883	1.480855156634906	1.4708458143512286	1.4110743337767815	1.401066321300784
0.008697	0.295929	-0.011169	7955.460387756466	1.464712	1.454715	1.480675992209496	1.4706796500014532	1.4108951693513716	1.4009001569510084
0.008699	0.295792	-0.011139	7951.7687897564665	1.464531	1.454539	1.480498663358676	1.470507321301902	1.4107178405005516	1.4007278282514573
0.008700	0.295486	-0.011200	7943.565240756467	1.464350	1.454368	1.4803194989332662	1.4703381569521263	1.4105386760751417	1.4005586639016816
0.008701	0.295181	-0.011169	7935.361691756466	1.464169	1.454198	1.480140334507856	1.4701699926023508	1.4103595116497316	1.400390499551906
0.008702	0.294846	-0.011169	7926.337786756466	1.463988	1.454028	1.4799611700824462	1.470001828252575	1.4101803472243217	1.4002223352021304
0.008704	0.294662	-0.011200	7921.415657756466	1.463806	1.453853	1.479782841231626	1.4698304995530238	1.4100020183735016	1.400051006502579
0.008705	0.294373	-0.011261	7913.622285756466	1.463624	1.453680	1.4796026768062163	1.4696593352032483	1.4098218539480918	1.3998798421528036
0.008706	0.293991	-0.011200	7903.367848756467	1.463443	1.453512	1.4794235123808064	1.4694931708534724	1.409642689522682	1.3997136778030277
0.008707	0.293716	-0.011230	7895.984653756466	1.463261	1.453339	1.4792433479553961	1.469322006503697	1.4094625250972717	1.3995425134532522
0.008709	0.293503	-0.011230	7890.242169756466	1.463079	1.453164	1.4790650191045764	1.4691506778041457	1.409284196246452	1.399371184753701
0.008710	0.293243	-0.011261	7883.269152756467	1.462897	1.452991	1.4788848546791662	1.46897951345437	1.4091040318210417	1.3992000204039252
0.008711	0.292923	-0.011230	7874.655425756467	1.462714	1.452819	1.4787036902537565	1.4688093491045946	1.408922867395632	1.3990298560541499
0.008712	0.292664	-0.011322	7867.682408756466	1.462531	1.452645	1.4785225258283465	1.4686371847548187	1.408741702970222	1.398857691704374
0.008714	0.292389	-0.011292	7860.299214756466	1.462348	1.452471	1.4783431969775265	1.4684668560552676	1.408562374119402	1.3986873630048229
0.008715	0.292053	-0.011322	7851.275309756466	1.462165	1.452299	1.4781620325521165	1.468296691705492	1.408381209693992	1.3985171986550473
0.008716	0.291794	-0.011261	7844.302292756466	1.461982	1.452125	1.4779808681267064	1.4681245273557164	1.408200045268582	1.3983450343052717
0.008717	0.291504	-0.011322	7836.508920756466	1.461799	1.451952	1.4777997037012967	1.4679533630059407	1.4080188808431722	1.398173869955496
0.008719	0.291214	-0.011230	7828.715548756466	1.461617	1.451780	1.4776213748504765	1.4677850343063896	1.407840551992352	1.398005541255945
0.008720	0.291000	-0.011292	7822.973064756467	1.461434	1.451604	1.4774402104250666	1.4676108699566137	1.407659387566942	1.397831376906169
0.008721	0.290649	-0.011322	7813.538982756466	1.461251	1.451433	1.4772590459996569	1.4674417056068383	1.4074782231415324	1.3976622125563936
0.008722	0.290405	-0.011292	7806.976142756466	1.461068	1.451258	1.4770778815742467	1.4672685412570625	1.4072970587161222	1.3974890482066178
0.008724	0.290131	-0.011322	7799.592948756466	1.460884	1.451084	1.476897552723427	1.4670982125575116	1.4071167298653025	1.3973187195070669
0.008725	0.289932	-0.011292	7794.260641756467	1.460701	1.450907	1.4767163882980168	1.4669230482077358	1.4069355654398923	1.397143555157291
0.008726	0.289490	-0.011353	7782.365494756466	1.460517	1.450738	1.476534223872607	1.4667558838579604	1.4067534010144824	1.3969763908075157
0.008727	0.289246	-0.011353	7775.802655756466	1.460334	1.450563	1.476353059447197	1.4665827195081846	1.4065722365890725	1.39680322645774
0.008729	0.289032	-0.011353	7770.0601707564665	1.460150	1.450386	1.476172730596377	1.4664093908086333	1.4063919077382525	1.3966298977581886
0.008730	0.288773	-0.011353	7763.087153756466	1.459966	1.450211	1.4759905661709671	1.4662362264588578	1.4062097433128427	1.396456733408413
0.008731	0.288391	-0.011353	7752.832716756467	1.459782	1.450040	1.4758084017455568	1.466067062109082	1.4060275788874323	1.3962875690586374
0.008732	0.288147	-0.011414	7746.2698777564665	1.459597	1.449863	1.475625237320147	1.4658918977593065	1.4058444144620226	1.3961124047088618
0.008734	0.287949	-0.011383	7740.937570756466	1.459412	1.449686	1.475443908469327	1.4657185690597554	1.4056630856112025	1.3959390760093107
0.008735	0.287598	-0.011383	7731.503488756466	1.459228	1.449513	1.475261744043917	1.4655474047099797	1.4054809211857926	1.395767911659535
0.008736	0.287262	-0.011414	7722.4795847564665	1.459043	1.449339	1.4750785796185073	1.465375240360204	1.4052977567603828	1.3955957473097593
0.008737	0.287018	-0.011414	7715.916744756466	1.458858	1.449163	1.474895415193097	1.4652010760104284	1.4051145923349726	1.3954215829599836
0.008739	0.286835	-0.011383	7710.994614756466	1.458674	1.448985	1.4747150863422773	1.4650267473108771	1.4049342634841528	1.3952472542604324
0.008740	0.286453	-0.011383	7700.740178756466	1.458489	1.448813	1.474531921916867	1.4648565829611015	1.4047510990587426	1.3950770899106568
0.008741	0.286163	-0.011383	7692.946806756467	1.458305	1.448638	1.4743497574914572	1.464683418611326	1.4045689346333328	1.3949039255608813
0.008742	0.285904	-0.011414	7685.973789756466	1.458120	1.448462	1.4741665930660475	1.4645092542615503	1.404385770207923	1.3947297612111056
0.008744	0.285660	-0.011353	7679.410949756466	1.457936	1.448286	1.4739862642152273	1.4643369255619991	1.4042054413571028	1.3945574325115544
0.008745	0.285416	-0.011414	7672.848110756467	1.457751	1.448110	1.4738030997898175	1.4641627612122234	1.404022276931693	1.3943832681617787
0.008746	0.285065	-0.011444	7663.414028756466	1.457566	1.447936	1.4736199353644075	1.4639905968624478	1.403839112506283	1.394211103812003
0.008747	0.284821	-0.011475	7656.851188756466	1.457380	1.447759	1.4734357709389974	1.4638154325126722	1.4036549480808729	1.3940359394622275
0.008749	0.284531	-0.011444	7649.057817756467	1.457195	1.447583	1.4732544420881777	1.463643103813121	1.4034736192300532	1.3938636107626763
0.008750	0.284241	-0.011475	7641.264445756467	1.457009	1.447407	1.4730702776627675	1.4634689394633456	1.403289454804643	1.3936894464129008
0.008751	0.283920	-0.011444	7632.650718756467	1.456823	1.447232	1.4728861132373576	1.4632957751135698	1.4031052903792331	1.393516282063125
0.008752	0.283707	-0.011475	7626.908233756466	1.456637	1.447054	1.4727019488119477	1.4631196107637943	1.4029211259538232	1.3933401177133495
0.008754	0.283539	-0.011505	7622.396281756466	1.456451	1.446873	1.4725196199611277	1.462942282064243	1.4027387971030032	1.3931627890137983
0.008755	0.283051	-0.011627	7609.270602756466	1.456263	1.446702	1.472333455535718	1.4627731177144672	1.4025526326775934	1.3929936246640224
0.008756	0.282806	-0.011475	7602.707762756466	1.456077	1.446524	1.4721492911103078	1.4625969533646916	1.4023684682521833	1.392817460314247
0.008757	0.282562	-0.011475	7596.144923756467	1.455891	1.446346	1.4719651266848979	1.462420789014916	1.4021843038267734	1.3926412959644712
0.008759	0.282257	-0.011444	7587.941373756466	1.455705	1.446171	1.4717827978340778	1.4622494603153648	1.4020019749759534	1.3924699672649201
0.008760	0.281998	-0.011536	7580.968356756466	1.455519	1.445993	1.471598633408668	1.4620732959655893	1.4018178105505434	1.3922938029151446
0.008761	0.281631	-0.011536	7571.124097756467	1.455332	1.445818	1.471413468983258	1.4619001316158136	1.4016326461251336	1.3921206385653688
0.008762	0.281448	-0.011566	7566.201968756466	1.455144	1.445637	1.471227304557848	1.461720967266038	1.4014464816997234	1.3919414742155933
0.008764	0.281143	-0.011566	7557.998418756466	1.454957	1.445460	1.4710439757070282	1.4615476385664867	1.4012631528489037	1.391768145516042
0.008765	0.280884	-0.011597	7551.025401756467	1.454769	1.445281	1.470857811281618	1.461370474216711	1.4010769884234935	1.3915909811662663
0.008766	0.280579	-0.011597	7542.821852756466	1.454581	1.445103	1.470671646856208	1.4611943098669355	1.4008908239980835	1.3914148168164908
0.008767	0.280304	-0.011566	7535.4386577564665	1.454394	1.444925	1.4704864824307982	1.4610181455171598	1.4007056595726737	1.391238652466715
0.008769	0.279999	-0.011536	7527.235108756467	1.454207	1.444749	1.4703031535799782	1.4608458168176086	1.4005223307218537	1.3910663237671639
0.008770	0.279755	-0.011566	7520.672268756466	1.454020	1.444569	1.4701179891545684	1.460667652467833	1.400337166296444	1.3908881594173883
0.008771	0.279388	-0.011597	7510.828009756467	1.453832	1.444394	1.4699318247291582	1.4604944881180573	1.4001510018710337	1.3907149950676125
0.008772	0.279099	-0.011627	7503.0346377564665	1.453644	1.444216	1.4697456603037482	1.4603183237682817	1.3999648374456237	1.390538830717837
0.008774	0.278870	-0.011597	7496.881975756466	1.453455	1.444035	1.4695603314529282	1.4601409950687305	1.3997795085948037	1.3903615020182858
0.008775	0.278610	-0.011658	7489.908958756466	1.453267	1.443855	1.4693741670275184	1.4599628307189552	1.399593344169394	1.3901833376685104
0.008776	0.278244	-0.011597	7480.064699756466	1.453079	1.443680	1.4691880026021085	1.4597896663691794	1.399407179743984	1.3900101733187347
0.008777	0.277985	-0.011627	7473.091682756466	1.452891	1.443500	1.4690018381766983	1.4596115020194038	1.3992210153185738	1.389832008968959
0.008779	0.277832	-0.011627	7468.989907756466	1.452702	1.443317	1.4688165093258785	1.4594321733198525	1.399035686467754	1.3896526802694078
0.008780	0.277496	-0.011658	7459.966003756466	1.452513	1.443140	1.4686293449004684	1.459257008970077	1.398848522042344	1.3894775159196322
0.008781	0.277084	-0.011627	7448.891211756466	1.452325	1.442965	1.4684431804750586	1.4590838446203014	1.3986623576169341	1.3893043515698567
0.008782	0.276901	-0.011658	7443.969082756466	1.452136	1.442782	1.4682560160496487	1.4589026802705256	1.3984751931915242	1.3891231872200809
0.008784	0.276657	-0.011749	7437.406242756466	1.451946	1.442600	1.4680696871988286	1.4587243515709745	1.398288864340704	1.3889448585205297
