Repository: pietracorvo/HystAPI

# Example data

The example data in this folder is from measurements performed during my physics bachelor.

The material is **FeSi3** (iron with 3% silicon), aka 'electrical steel', the standard material for ring cores in trafos. 

Four of the five samples where treated with high pressure torison (HPT, 20 rotations at 20GPa), to achieve nanocristallisation of the grains, which has a huge impact on the magnetic properties of the material. The HPT deformation was done at 77K (under liquid nitrogen) and at 293K (at room temperature). Afterwards some samples were heat treated at a temperature of 493K (for two hours) to anneal defects from the deformation process.

The five samples are:

File: testData/FeSi3_annealed/G1_919V_200Hz_800000Fs.txt (part 25 of 29)
--------------------------
t	U1	U2	H	B_raw	J_raw	B_drift	 J_drift	B_corr	J_corr
0.008439	-0.255981	-0.016571	-6880.014074943505	-1.324481	-1.315834	-1.3083781286415384	-1.2997318702998075	-1.3813549044953848	-1.37270665504875
0.008440	-0.256317	-0.016571	-6889.037978943505	-1.324749	-1.316091	-1.3086442204923077	-1.2999869622384614	-1.3816209963461539	-1.3729617469874038
0.008441	-0.256668	-0.016510	-6898.472060943504	-1.325017	-1.316347	-1.3089103123430768	-1.3002410541771152	-1.381887088196923	-1.3732158389260576
0.008442	-0.257095	-0.016541	-6909.957029943505	-1.325285	-1.316600	-1.309176404193846	-1.3004921461157692	-1.3821531800476925	-1.3734669308647116
0.008444	-0.257507	-0.016510	-6921.031821943505	-1.325553	-1.316854	-1.3094405878953845	-1.300742329993077	-1.382417363749231	-1.3737171147420193
0.008445	-0.257782	-0.016510	-6928.415016943505	-1.325820	-1.317112	-1.3097056797461537	-1.3009984219317308	-1.3826824556	-1.3739732066806731
0.008446	-0.258163	-0.016479	-6938.669452943504	-1.326087	-1.317366	-1.309970771596923	-1.3012505138703847	-1.3829475474507693	-1.374225298619327
0.008447	-0.258606	-0.016479	-6950.564599943504	-1.326354	-1.317618	-1.3102358634476923	-1.3015006058090384	-1.3832126393015387	-1.3744753905579807
0.008449	-0.258896	-0.016449	-6958.357971943504	-1.326620	-1.317875	-1.3104980471492307	-1.301753789686346	-1.383474823003077	-1.3747285744352884
0.008450	-0.259247	-0.016418	-6967.792053943505	-1.326886	-1.318129	-1.310762139	-1.302005881625	-1.3837389148538461	-1.3749806663739423
0.008451	-0.259720	-0.016449	-6980.507554943504	-1.327153	-1.318379	-1.311027230850769	-1.3022539735636538	-1.3840040067046155	-1.3752287583125962
0.008452	-0.260086	-0.016418	-6990.351814943504	-1.327419	-1.318633	-1.3112913227015384	-1.3025060655023075	-1.3842680985553848	-1.3754808502512499
0.008454	-0.260437	-0.016357	-6999.785895943505	-1.327684	-1.318886	-1.3115525064030769	-1.3027552493796153	-1.3845292822569233	-1.3757300341285577
0.008455	-0.260849	-0.016388	-7010.860687943505	-1.327949	-1.319138	-1.3118155982538462	-1.3030053413182692	-1.3847923741076924	-1.3759801260672115
0.008456	-0.261169	-0.016388	-7019.474414943505	-1.328215	-1.319393	-1.3120796901046152	-1.303258433256923	-1.3850564659584617	-1.3762332180058654
0.008457	-0.261444	-0.016418	-7026.857608943505	-1.328481	-1.319649	-1.3123437819553845	-1.303512525195577	-1.385320557809231	-1.3764873099445194
0.008459	-0.262009	-0.016357	-7042.034175943505	-1.328746	-1.319895	-1.312604965656923	-1.3037547090728847	-1.3855817415107694	-1.376729493821827
0.008460	-0.262405	-0.016418	-7052.698789943504	-1.329011	-1.320147	-1.312868057507692	-1.3040048010115384	-1.3858448333615385	-1.3769795857604807
0.008461	-0.262604	-0.016266	-7058.031096943505	-1.329275	-1.320404	-1.3131301493584615	-1.3042598929501923	-1.386106925212308	-1.3772346776991347
0.008462	-0.263031	-0.016266	-7069.516065943504	-1.329539	-1.320654	-1.3133922412092307	-1.3045079848888461	-1.386369017063077	-1.3774827696377885
0.008464	-0.263535	-0.016296	-7083.051922943505	-1.329803	-1.320901	-1.3136524249107693	-1.304751168766154	-1.3866292007646157	-1.3777259535150963
0.008465	-0.263718	-0.016327	-7087.974051943505	-1.330067	-1.321159	-1.3139145167615385	-1.3050072607048075	-1.3868912926153847	-1.37798204545375
0.008466	-0.264130	-0.016266	-7099.048843943505	-1.330331	-1.321408	-1.3141766086123075	-1.3052543526434615	-1.3871533844661537	-1.3782291373924038
0.008467	-0.264587	-0.016266	-7111.354167943504	-1.330594	-1.321656	-1.314437700463077	-1.3055004445821152	-1.3874144763169234	-1.3784752293310576
0.008469	-0.264954	-0.016266	-7121.198426943505	-1.330858	-1.321907	-1.3146978841646153	-1.305747628459423	-1.3876746600184617	-1.3787224132083653
0.008470	-0.265182	-0.016174	-7127.351089943504	-1.331120	-1.322162	-1.3149579760153847	-1.306000720398077	-1.3879347518692309	-1.3789755051470194
0.008471	-0.265671	-0.016174	-7140.476768943505	-1.331382	-1.322407	-1.3152180678661538	-1.3062438123367308	-1.38819484372	-1.3792185970856732
0.008472	-0.266068	-0.016144	-7151.141382943504	-1.331644	-1.322656	-1.315478159716923	-1.3064909042753847	-1.3884549355707692	-1.379465689024327
0.008474	-0.266388	-0.016205	-7159.755109943504	-1.331906	-1.322907	-1.3157363434184615	-1.3067380881526924	-1.3887131192723077	-1.3797128729016348
0.008475	-0.266678	-0.016144	-7167.548481943504	-1.332167	-1.323159	-1.315995435269231	-1.306988180091346	-1.3889722111230771	-1.3799629648402885
0.008476	-0.267288	-0.016174	-7183.955579943504	-1.332429	-1.323400	-1.31625552712	-1.3072272720299998	-1.3892323029738463	-1.3802020567789421
0.008477	-0.267456	-0.016144	-7188.467532943505	-1.332691	-1.323656	-1.3165156189707692	-1.3074813639686538	-1.3894923948246154	-1.3804561487175961
0.008479	-0.267822	-0.016174	-7198.311791943504	-1.332953	-1.323906	-1.3167738026723077	-1.3077275478459616	-1.389750578526154	-1.380702332594904
0.008480	-0.268311	-0.016144	-7211.437470943505	-1.333214	-1.324151	-1.3170328945230767	-1.3079706397846154	-1.390009670376923	-1.3809454245335577
0.008481	-0.268646	-0.016083	-7220.461374943505	-1.333475	-1.324400	-1.3172919863738461	-1.3082177317232693	-1.3902687622276924	-1.3811925164722116
0.008482	-0.268951	-0.016083	-7228.664924943505	-1.333736	-1.324650	-1.3175510782246154	-1.308465823661923	-1.3905278540784618	-1.3814406084108655
0.008484	-0.269501	-0.016113	-7243.431313943505	-1.333997	-1.324893	-1.317808261926154	-1.3087050075392308	-1.3907850377800002	-1.3816797922881732
0.008485	-0.269806	-0.016113	-7251.634862943505	-1.334258	-1.325143	-1.318067353776923	-1.3089530994778846	-1.3910441296307692	-1.381927884226827
0.008486	-0.270050	-0.016052	-7258.197701943505	-1.334518	-1.325395	-1.3183254456276923	-1.3092031914165385	-1.3913022214815385	-1.3821779761654809
0.008487	-0.270462	-0.015991	-7269.272493943505	-1.334777	-1.325641	-1.3185825374784617	-1.3094472833551924	-1.391559313332308	-1.3824220681041348
0.008489	-0.270874	-0.016052	-7280.347285943504	-1.335037	-1.325887	-1.31883872118	-1.3096894672325	-1.3918154970338463	-1.3826642519814423
0.008490	-0.271179	-0.016052	-7288.550834943504	-1.335297	-1.326136	-1.3190968130307692	-1.3099365591711538	-1.3920735888846156	-1.3829113439200962
0.008491	-0.271545	-0.016052	-7298.395094943504	-1.335557	-1.326384	-1.3193549048815385	-1.3101826511098076	-1.392331680735385	-1.38315743585875
0.008492	-0.272003	-0.015991	-7310.700418943505	-1.335816	-1.326628	-1.3196119967323074	-1.3104247430484615	-1.3925887725861537	-1.3833995277974038
0.008494	-0.272446	-0.015991	-7322.595564943505	-1.336075	-1.326872	-1.319867180433846	-1.3106649269257693	-1.3928439562876922	-1.3836397116747117
0.008495	-0.272675	-0.015961	-7328.748226943504	-1.336334	-1.327123	-1.3201242722846152	-1.310914018864423	-1.3931010481384614	-1.3838888036133654
0.008496	-0.273071	-0.016022	-7339.412841943504	-1.336593	-1.327369	-1.3203813641353845	-1.311158110803077	-1.393358139989231	-1.3841328955520193
0.008497	-0.273453	-0.015930	-7349.667277943505	-1.336851	-1.327614	-1.3206374559861538	-1.3114012027417308	-1.39361423184	-1.3843759874906731
0.008499	-0.273804	-0.015930	-7359.101359943505	-1.337109	-1.327860	-1.3208916396876924	-1.3116433866190385	-1.3938684155415388	-1.3846181713679808
0.008500	-0.274185	-0.015869	-7369.355796943504	-1.337367	-1.328105	-1.3211477315384614	-1.3118864785576925	-1.3941245073923079	-1.3848612633066348
0.008501	-0.274551	-0.015930	-7379.2000559435055	-1.337624	-1.328350	-1.3214028233892305	-1.312129570496346	-1.3943795992430768	-1.3851043552452884
0.008502	-0.274918	-0.015869	-7389.044314943505	-1.337882	-1.328595	-1.32165891524	-1.3123726624349998	-1.3946356910938462	-1.3853474471839422
0.008504	-0.275330	-0.015930	-7400.119106943504	-1.338140	-1.328839	-1.3219130989415384	-1.3126128463123077	-1.3948898747953846	-1.38558763106125
0.008505	-0.275711	-0.015930	-7410.373543943504	-1.338397	-1.329084	-1.3221681907923077	-1.3128559382509615	-1.395144966646154	-1.3858307229999038
0.008506	-0.276047	-0.015839	-7419.397447943504	-1.338654	-1.329329	-1.3224232826430768	-1.3130990301896153	-1.3954000584969233	-1.3860738149385576
0.008507	-0.276367	-0.015839	-7428.0111749435055	-1.338911	-1.329575	-1.322678374493846	-1.3133431221282692	-1.3956551503476922	-1.3863179068772116
0.008509	-0.276917	-0.015839	-7442.777563943504	-1.339167	-1.329813	-1.3229305581953845	-1.3135773060055769	-1.3959073340492307	-1.3865520907545192
0.008510	-0.277176	-0.015808	-7449.750580943504	-1.339424	-1.330061	-1.3231856500461536	-1.3138233979442306	-1.3961624259	-1.386798182693173
0.008511	-0.277481	-0.015839	-7457.954129943504	-1.339680	-1.330307	-1.323439741896923	-1.3140674898828846	-1.3964165177507692	-1.387042274631827
0.008512	-0.278015	-0.015869	-7472.310341943505	-1.339937	-1.330545	-1.3236948337476921	-1.3143035818215385	-1.3966716096015386	-1.3872783665704809
0.008514	-0.278397	-0.015717	-7482.564778943504	-1.340192	-1.330788	-1.3239460174492308	-1.3145427656988462	-1.396922793303077	-1.3875175504477886
0.008515	-0.278625	-0.015778	-7488.717440943505	-1.340447	-1.331035	-1.3241991092999998	-1.3147878576374998	-1.397175885153846	-1.3877626423864422
0.008516	-0.278976	-0.015717	-7498.151521943504	-1.340702	-1.331278	-1.3244522011507691	-1.3150289495761538	-1.3974289770046155	-1.3880037343250962
0.008517	-0.279495	-0.015778	-7512.097555943505	-1.340958	-1.331516	-1.3247062930015385	-1.3152650415148075	-1.3976830688553847	-1.3882398262637499
0.008519	-0.279816	-0.015747	-7520.711282943505	-1.341212	-1.331760	-1.3249564767030768	-1.3155052253921153	-1.397933252556923	-1.3884800101410577
0.008520	-0.280060	-0.015656	-7527.274122943505	-1.341466	-1.332006	-1.3252085685538462	-1.3157493173307693	-1.3981853444076924	-1.3887241020797116
0.008521	-0.280533	-0.015686	-7539.989623943504	-1.341720	-1.332244	-1.3254606604046153	-1.315985409269423	-1.3984374362584617	-1.3889601940183653
0.008522	-0.280945	-0.015656	-7551.064415943505	-1.341974	-1.332484	-1.3257127522553847	-1.316223501208077	-1.398689528109231	-1.3891982859570193
0.008524	-0.281250	-0.015717	-7559.267964943505	-1.342229	-1.332728	-1.3259639359569229	-1.3164636850853846	-1.398940711810769	-1.389438469834327
0.008525	-0.281662	-0.015686	-7570.342756943504	-1.342483	-1.332968	-1.3262160278076924	-1.3167017770240383	-1.3991928036615389	-1.3896765617729807
0.008526	-0.282074	-0.015717	-7581.417548943504	-1.342737	-1.333209	-1.3264681196584616	-1.3169408689626925	-1.3994448955123078	-1.3899156537116348
0.008527	-0.282364	-0.015717	-7589.210920943504	-1.342992	-1.333454	-1.3267212115092306	-1.317183960901346	-1.3996979873630768	-1.3901587456502884
0.008529	-0.282776	-0.015686	-7600.285711943505	-1.343246	-1.333694	-1.3269713952107691	-1.3174201447786538	-1.3999481710646156	-1.3903949295275961
0.008530	-0.283173	-0.015594	-7610.9503269435045	-1.343499	-1.333933	-1.3272224870615383	-1.3176572367173076	-1.4001992629153848	-1.39063202146625
0.008531	-0.283447	-0.015625	-7618.3335209435045	-1.343752	-1.334177	-1.3274735789123078	-1.3178993286559615	-1.400450354766154	-1.3908741134049039
0.008532	-0.283905	-0.015656	-7630.638844943505	-1.344005	-1.334415	-1.3277246707630768	-1.3181354205946152	-1.4007014466169232	-1.3911102053435576
0.008534	-0.284332	-0.015594	-7642.1238139435045	-1.344258	-1.334653	-1.3279738544646154	-1.318369604471923	-1.4009506303184618	-1.3913443892208655
0.008535	-0.284622	-0.015594	-7649.917185943505	-1.344511	-1.334896	-1.3282249463153846	-1.318610696410577	-1.401201722169231	-1.3915854811595194
0.008536	-0.284943	-0.015503	-7658.5309129435045	-1.344762	-1.335137	-1.3284740381661537	-1.3188497883492307	-1.40145081402	-1.391824573098173
0.008537	-0.285431	-0.015564	-7671.656591943505	-1.345014	-1.335372	-1.328724130016923	-1.3190828802878847	-1.4017009058707695	-1.392057665036827
0.008539	-0.285812	-0.015533	-7681.911028943505	-1.345266	-1.335611	-1.3289723137184615	-1.3193180641651925	-1.401949089572308	-1.3922928489141349
0.008540	-0.286133	-0.015503	-7690.524755943505	-1.345517	-1.335851	-1.3292214055692309	-1.319556156103846	-1.4021981814230773	-1.3925309408527884
0.008541	-0.286453	-0.015533	-7699.138482943505	-1.345769	-1.336092	-1.32947149742	-1.3197952480425	-1.4024482732738464	-1.3927700327914423
0.008542	-0.286987	-0.015564	-7713.494693943505	-1.346020	-1.336326	-1.329720589270769	-1.3200273399811537	-1.4026973651246153	-1.393002124730096
0.008544	-0.287216	-0.015503	-7719.647355943505	-1.346272	-1.336570	-1.3299687729723075	-1.3202675238584616	-1.4029455488261537	-1.393242308607404
0.008545	-0.287613	-0.015472	-7730.311969943505	-1.346522	-1.336807	-1.3302168648230768	-1.3205026157971154	-1.403193640676923	-1.3934774005460577
0.008546	-0.288025	-0.015472	-7741.386761943504	-1.346773	-1.337043	-1.3304659566738462	-1.3207367077357692	-1.4034427325276924	-1.3937114924847116
0.008547	-0.288406	-0.015411	-7751.641198943504	-1.347023	-1.337281	-1.3307140485246154	-1.320972799674423	-1.4036908243784616	-1.3939475844233653
0.008549	-0.288727	-0.015472	-7760.254925943505	-1.347273	-1.337520	-1.3309602322261538	-1.3212079835517307	-1.4039370080800002	-1.3941827683006731
0.008550	-0.289169	-0.015472	-7772.150071943504	-1.347524	-1.337756	-1.331209324076923	-1.3214420754903846	-1.4041860999307691	-1.394416860239327
0.008551	-0.289474	-0.015472	-7780.353621943505	-1.347775	-1.337996	-1.331458415927692	-1.3216801674290384	-1.4044351917815385	-1.3946549521779807
0.008552	-0.289841	-0.015472	-7790.197880943504	-1.348025	-1.338235	-1.3317065077784616	-1.3219172593676924	-1.4046832836323078	-1.3948920441166348
0.008554	-0.290283	-0.015472	-7802.093027943505	-1.348276	-1.338470	-1.3319536914799999	-1.322148443245	-1.404930467333846	-1.3951232279939423
0.008555	-0.290756	-0.015442	-7814.808528943504	-1.348526	-1.338704	-1.332201783330769	-1.3223805351836537	-1.4051785591846153	-1.395355319932596
0.008556	-0.290924	-0.015442	-7819.320480943505	-1.348776	-1.338949	-1.3324498751815383	-1.3226236271223075	-1.4054266510353846	-1.3955984118712499
0.008557	-0.291351	-0.015411	-7830.805450943504	-1.349026	-1.339184	-1.3326979670323076	-1.3228567190609615	-1.4056747428861538	-1.3958315038099038
0.008559	-0.291794	-0.015381	-7842.700596943505	-1.349275	-1.339418	-1.332943150733846	-1.3230869029382692	-1.4059199265876923	-1.3960616876872116
0.008560	-0.292114	-0.015289	-7851.314323943505	-1.349523	-1.339655	-1.3331892425846152	-1.323321994876923	-1.4061660184384617	-1.3962967796258654
0.008561	-0.292389	-0.015350	-7858.697518943505	-1.349772	-1.339895	-1.3334363344353846	-1.323560086815577	-1.4064131102892308	-1.3965348715645194
0.008562	-0.292923	-0.015411	-7873.0537299435055	-1.350021	-1.340126	-1.3336834262861537	-1.3237891787542306	-1.4066602021399999	-1.396763963503173
0.008564	-0.293243	-0.015411	-7881.667456943505	-1.350271	-1.340365	-1.3339296099876923	-1.3240243626315384	-1.4069063858415385	-1.3969991473804808
0.008565	-0.293518	-0.015320	-7889.050650943505	-1.350519	-1.340604	-1.3341757018384615	-1.3242614545701923	-1.407152477692308	-1.3972362393191347
0.008566	-0.293976	-0.015320	-7901.355974943504	-1.350767	-1.340837	-1.3344217936892306	-1.3244925465088462	-1.4073985695430768	-1.3974673312577885
0.008567	-0.294434	-0.015350	-7913.661299943504	-1.351016	-1.341070	-1.33466888554	-1.3247236384474999	-1.4076456613938464	-1.3976984231964422
0.008569	-0.294617	-0.015289	-7918.583428943504	-1.351264	-1.341312	-1.3349130692415385	-1.3249618223248076	-1.4078898450953847	-1.39793660707375
0.008570	-0.295044	-0.015320	-7930.068397943505	-1.351512	-1.341545	-1.3351591610923077	-1.3251929142634615	-1.4081359369461541	-1.398167699012404
0.008571	-0.295517	-0.015320	-7942.783899943504	-1.351760	-1.341777	-1.3354052529430769	-1.3254230062021153	-1.408382028796923	-1.3983977909510577
0.008572	-0.295914	-0.015259	-7953.448513943504	-1.352007	-1.342011	-1.3356503447938461	-1.3256550981407693	-1.4086271206476924	-1.3986298828897117
0.008574	-0.296158	-0.015320	-7960.011353943504	-1.352255	-1.342251	-1.3358945284953845	-1.325891282018077	-1.4088713043492307	-1.3988660667670194
0.008575	-0.296600	-0.015228	-7971.906499943505	-1.352502	-1.342483	-1.336139620346154	-1.3261213739567308	-1.4091163962000004	-1.3990961587056732
0.008576	-0.296967	-0.015259	-7981.750759943505	-1.352749	-1.342718	-1.336384712196923	-1.3263544658953847	-1.4093614880507692	-1.3993292506443271
0.008577	-0.297287	-0.015198	-7990.364485943504	-1.352995	-1.342953	-1.3366288040476921	-1.3265875578340385	-1.4096055799015383	-1.3995623425829808
0.008579	-0.297760	-0.015198	-8003.079987943505	-1.353242	-1.343183	-1.3368719877492308	-1.3268137417113461	-1.409848763603077	-1.3997885264602885
0.008580	-0.298019	-0.015198	-8010.053004943504	-1.353488	-1.343421	-1.3371160796	-1.3270498336499998	-1.410092855453846	-1.4000246183989422
0.008581	-0.298401	-0.015167	-8020.307441943505	-1.353734	-1.343654	-1.3373601714507692	-1.3272809255886537	-1.4103369473046157	-1.400255710337596
0.008582	-0.298859	-0.015167	-8032.612765943504	-1.353979	-1.343884	-1.3376032633015384	-1.3275090175273077	-1.4105800391553847	-1.40048380227625
0.008584	-0.299210	-0.015167	-8042.046847943504	-1.354225	-1.344118	-1.337845447003077	-1.3277392014046152	-1.4108222228569232	-1.4007139861535576
0.008585	-0.299576	-0.015167	-8051.891106943505	-1.354471	-1.344351	-1.338089538853846	-1.3279702933432693	-1.4110663147076923	-1.4009450780922117
0.008586	-0.299850	-0.015106	-8059.274300943505	-1.354715	-1.344586	-1.3383316307046151	-1.328203385281923	-1.4113084065584616	-1.4011781700308654
0.008587	-0.300400	-0.015106	-8074.040689943504	-1.354960	-1.344813	-1.3385747225553846	-1.328428477220577	-1.411551498409231	-1.4014032619695194
0.008589	-0.300705	-0.015137	-8082.244239943504	-1.355205	-1.345047	-1.338815906256923	-1.3286586610978848	-1.4117926821107694	-1.4016334458468271
0.008590	-0.300949	-0.015076	-8088.807078943504	-1.355450	-1.345283	-1.3390589981076924	-1.3288927530365384	-1.4120357739615388	-1.4018675377854808
0.008591	-0.301437	-0.015045	-8101.932757943505	-1.355693	-1.345511	-1.3393000899584615	-1.3291188449751923	-1.412276865812308	-1.4020936297241346
0.008592	-0.301895	-0.015015	-8114.238081943504	-1.355937	-1.345739	-1.3395421818092306	-1.3293449369138461	-1.4125189576630768	-1.4023197216627885
0.008594	-0.302078	-0.015015	-8119.160211943505	-1.356180	-1.345976	-1.339781365510769	-1.329578120791154	-1.4127581413646153	-1.4025529055400963
0.008595	-0.302521	-0.015076	-8131.055358943504	-1.356424	-1.346205	-1.3400234573615384	-1.3298052127298077	-1.4130002332153846	-1.40277999747875
0.008596	-0.302902	-0.015015	-8141.309794943505	-1.356667	-1.346435	-1.3402645492123078	-1.3300333046684616	-1.4132413250661542	-1.403008089417404
0.008597	-0.303299	-0.015045	-8151.974409943505	-1.356911	-1.346665	-1.3405066410630768	-1.3302613966071153	-1.413483416916923	-1.4032361813560577
0.008599	-0.303619	-0.014984	-8160.588136943505	-1.357154	-1.346898	-1.3407458247646153	-1.330490580484423	-1.4137226006184616	-1.4034653652333653
0.008600	-0.304047	-0.015015	-8172.073105943504	-1.357397	-1.347126	-1.3409869166153845	-1.330716672423077	-1.4139636924692307	-1.4036914571720194
0.008601	-0.304398	-0.014954	-8181.507186943505	-1.357639	-1.347357	-1.3412270084661537	-1.3309457643617306	-1.4142037843200002	-1.403920549110673
0.008602	-0.304764	-0.015015	-8191.351446943505	-1.357882	-1.347587	-1.341468100316923	-1.3311738563003848	-1.4144448761707693	-1.4041486410493271
0.008604	-0.305130	-0.014984	-8201.195705943504	-1.358125	-1.347818	-1.3417072840184614	-1.3314010401776923	-1.4146840598723078	-1.4043758249266347
0.008605	-0.305542	-0.014984	-8212.270497943504	-1.358368	-1.348047	-1.3419483758692308	-1.3316281321163461	-1.414925151723077	-1.4046029168652885
0.008606	-0.305847	-0.014954	-8220.474046943504	-1.358610	-1.348279	-1.34218846772	-1.3318582240549999	-1.4151652435738464	-1.4048330088039422
0.008607	-0.306290	-0.014923	-8232.369193943505	-1.358852	-1.348506	-1.342428559570769	-1.3320833159936538	-1.4154053354246154	-1.4050581007425962
0.008609	-0.306702	-0.014954	-8243.443984943504	-1.359094	-1.348734	-1.3426667432723076	-1.3323074998709616	-1.4156435191261538	-1.405282284619904
0.008610	-0.306900	-0.014954	-8248.776292943505	-1.359336	-1.348969	-1.3429068351230768	-1.3325405918096154	-1.4158836109769233	-1.4055153765585577
0.008611	-0.307343	-0.014862	-8260.671438943504	-1.359577	-1.349195	-1.3431459269738462	-1.3327646837482692	-1.4161227028276926	-1.4057394684972115
0.008612	-0.307816	-0.014893	-8273.386940943505	-1.359819	-1.349421	-1.3433860188246154	-1.332988775686923	-1.4163627946784616	-1.4059635604358653
0.008614	-0.308090	-0.014923	-8280.770134943505	-1.360060	-1.349653	-1.3436232025261539	-1.3332169595642307	-1.4165999783800003	-1.406191744313173
0.008615	-0.308426	-0.014893	-8289.794039943505	-1.360301	-1.349883	-1.343862294376923	-1.3334450515028846	-1.4168390702307692	-1.406419836251827
0.008616	-0.308914	-0.014801	-8302.919718943504	-1.360541	-1.350106	-1.3441003862276921	-1.3336661434415384	-1.4170771620815383	-1.4066409281904808
0.008617	-0.309280	-0.014862	-8312.763977943505	-1.360782	-1.350334	-1.3443394780784614	-1.3338922353801923	-1.4173162539323076	-1.4068670201291347
0.008619	-0.309479	-0.014832	-8318.096284943504	-1.361023	-1.350568	-1.3445766617800001	-1.3341224192574999	-1.4175534376338463	-1.4070972040064422
0.008620	-0.309952	-0.014893	-8330.811786943505	-1.361264	-1.350793	-1.3448157536307692	-1.3343455111961537	-1.4177925294846156	-1.4073202959450961
0.008621	-0.310410	-0.014862	-8343.117110943504	-1.361504	-1.351019	-1.3450538454815384	-1.3345696031348075	-1.4180306213353848	-1.40754438788375
0.008622	-0.310699	-0.014832	-8350.910482943504	-1.361745	-1.351249	-1.3452929373323077	-1.3347976950734615	-1.4182697131861541	-1.4077724798224038
0.008624	-0.311050	-0.014801	-8360.344563943505	-1.361984	-1.351477	-1.3455281210338461	-1.3350218789507693	-1.4185048968876925	-1.4079966636997117
0.008625	-0.311539	-0.014771	-8373.470242943504	-1.362224	-1.351700	-1.3457662128846155	-1.335242970889423	-1.4187429887384617	-1.4082177556383653
0.008626	-0.311905	-0.014740	-8383.314502943504	-1.362463	-1.351926	-1.3460033047353845	-1.335467062828077	-1.4189800805892308	-1.4084418475770193
0.008627	-0.312119	-0.014771	-8389.056986943504	-1.362702	-1.352158	-1.3462403965861538	-1.3356971547667307	-1.4192171724400002	-1.408671939515673
0.008629	-0.312622	-0.014771	-8402.592843943505	-1.362941	-1.352381	-1.3464755802876922	-1.3359163386440385	-1.4194523561415386	-1.4088911233929808
0.008630	-0.312988	-0.014740	-8412.437102943504	-1.363180	-1.352607	-1.3467126721384615	-1.3361404305826923	-1.4196894479923077	-1.4091152153316346
0.008631	-0.313324	-0.014801	-8421.461006943504	-1.363420	-1.352835	-1.3469507639892309	-1.3363665225213461	-1.4199275398430773	-1.4093413072702885
0.008632	-0.313721	-0.014771	-8432.125621943504	-1.363659	-1.353061	-1.34718785584	-1.33659061446	-1.4201646316938463	-1.4095653992089423
0.008634	-0.314087	-0.014679	-8441.969880943505	-1.363897	-1.353287	-1.3474220395415384	-1.3368127983373075	-1.4203988153953846	-1.4097875830862499
0.008635	-0.314407	-0.014709	-8450.583607943505	-1.364135	-1.353514	-1.3476581313923077	-1.3370378902759616	-1.420634907246154	-1.410012675024904
0.008636	-0.314850	-0.014771	-8462.478753943504	-1.364374	-1.353739	-1.3478952232430768	-1.3372609822146153	-1.420871999096923	-1.4102357669635577
0.008637	-0.315186	-0.014740	-8471.502658943504	-1.364613	-1.353966	-1.3481323150938462	-1.3374860741532693	-1.4211090909476924	-1.4104608589022116
0.008639	-0.315567	-0.014679	-8481.757095943503	-1.364851	-1.354191	-1.3483664987953845	-1.3377072580305769	-1.4213432746492307	-1.4106820427795193
0.008640	-0.315887	-0.014679	-8490.370821943505	-1.365089	-1.354418	-1.3486025906461538	-1.3379323499692306	-1.4215793665	-1.410907134718173
0.008641	-0.316360	-0.014679	-8503.086323943504	-1.365327	-1.354640	-1.348838682496923	-1.3381524419078847	-1.4218154583507694	-1.411127226656827
0.008642	-0.316666	-0.014709	-8511.289872943504	-1.365565	-1.354868	-1.349074774347692	-1.3383785338465384	-1.4220515502015383	-1.4113533185954807
0.008644	-0.317001	-0.014648	-8520.313777943504	-1.365802	-1.355094	-1.3493079580492306	-1.3386007177238461	-1.4222847339030769	-1.4115755024727885
0.008645	-0.317368	-0.014618	-8530.158036943503	-1.366039	-1.355318	-1.3495430498999998	-1.3388228096625	-1.422519825753846	-1.4117975944114423
0.008646	-0.317871	-0.014679	-8543.693893943504	-1.366277	-1.355539	-1.3497791417507692	-1.3390419016011539	-1.4227559176046154	-1.4120166863500963
0.008647	-0.318130	-0.014618	-8550.666910943504	-1.366514	-1.355767	-1.3500142336015384	-1.3392679935398075	-1.4229910094553846	-1.41224277828875
0.008649	-0.318497	-0.014618	-8560.511169943504	-1.366750	-1.355991	-1.3502464173030768	-1.3394881774171152	-1.423223193156923	-1.4124629621660576
0.008650	-0.318832	-0.014557	-8569.535073943503	-1.366986	-1.356216	-1.350480509153846	-1.3397112693557693	-1.4234572850076925	-1.4126860541047117
0.008651	-0.319275	-0.014557	-8581.430220943505	-1.367222	-1.356437	-1.3507146010046152	-1.339930361294423	-1.4236913768584616	-1.4129051460433653
0.008652	-0.319595	-0.014557	-8590.043947943504	-1.367458	-1.356662	-1.3509486928553847	-1.340153453233077	-1.423925468709231	-1.4131282379820194
0.008654	-0.320038	-0.014557	-8601.939093943503	-1.367694	-1.356883	-1.3511808765569229	-1.3403706371103847	-1.424157652410769	-1.413345421859327
0.008655	-0.320328	-0.014587	-8609.732465943503	-1.367930	-1.357109	-1.3514149684076924	-1.3405947290490383	-1.4243917442615386	-1.4135695137979807
0.008656	-0.320755	-0.014587	-8621.217434943504	-1.368166	-1.357331	-1.3516490602584614	-1.3408148209876924	-1.4246258361123076	-1.4137896057366348
0.008657	-0.321152	-0.014526	-8631.882049943504	-1.368402	-1.357553	-1.3518831521092305	-1.3410349129263461	-1.4248599279630767	-1.4140096976752885
0.008659	-0.321487	-0.014618	-8640.905953943504	-1.368638	-1.357778	-1.3521153358107691	-1.3412560968036538	-1.4250921116646156	-1.4142308815525961
0.008660	-0.321777	-0.014496	-8648.699325943504	-1.368873	-1.358004	-1.3523484276615383	-1.3414801887423076	-1.4253252035153845	-1.41445497349125
0.008661	-0.322296	-0.014526	-8662.645359943504	-1.369109	-1.358221	-1.3525825195123076	-1.3416952806809614	-1.425559295366154	-1.4146700654299038
0.008662	-0.322662	-0.014557	-8672.489618943504	-1.369344	-1.358445	-1.3528156113630767	-1.3419173726196152	-1.425792387216923	-1.4148921573685576
0.008664	-0.322937	-0.014496	-8679.872813943504	-1.369579	-1.358670	-1.3530467950646154	-1.342138556496923	-1.4260235709184617	-1.4151133412458654
0.008665	-0.323334	-0.014496	-8690.537427943504	-1.369814	-1.358892	-1.3532798869153846	-1.342358648435577	-1.426256662769231	-1.4153334331845193
0.008666	-0.323822	-0.014465	-8703.663106943504	-1.370048	-1.359110	-1.3535119787661538	-1.3425747403742307	-1.4264887546200002	-1.4155495251231731
0.008667	-0.324127	-0.014496	-8711.866655943504	-1.370283	-1.359334	-1.353745070616923	-1.3427968323128847	-1.4267218464707692	-1.415771617061827
0.008669	-0.324341	-0.014404	-8717.609140943505	-1.370517	-1.359560	-1.3539752543184616	-1.3430190161901925	-1.4269520301723078	-1.4159938009391349
0.008670	-0.324844	-0.014435	-8731.144996943503	-1.370751	-1.359777	-1.3542073461692308	-1.3432341081288461	-1.427184122023077	-1.4162088928777885
0.008671	-0.325333	-0.014465	-8744.270675943504	-1.370985	-1.359995	-1.3544394380199998	-1.3434502000675	-1.4274162138738462	-1.4164249848164423
0.008672	-0.325500	-0.014465	-8748.782628943503	-1.371219	-1.360223	-1.3546715298707692	-1.3436762920061538	-1.4276483057246154	-1.4166510767550962
0.008674	-0.325912	-0.014404	-8759.857419943504	-1.371452	-1.360443	-1.3549007135723075	-1.3438924758834616	-1.427877489426154	-1.416867260632404
0.008675	-0.326416	-0.014374	-8773.393276943505	-1.371685	-1.360659	-1.355131805423077	-1.3441065678221154	-1.4281085812769234	-1.4170813525710577
0.008676	-0.326706	-0.014374	-8781.186648943503	-1.371918	-1.360882	-1.355362897273846	-1.3443276597607692	-1.4283396731276925	-1.4173024445097115
0.008677	-0.327026	-0.014404	-8789.800375943503	-1.372152	-1.361105	-1.3555949891246153	-1.344548751699423	-1.4285717649784617	-1.4175235364483654
0.008679	-0.327499	-0.014404	-8802.515876943504	-1.372385	-1.361322	-1.3558241728261538	-1.3447619355767306	-1.4288009486800002	-1.417736720325673
0.008680	-0.327850	-0.014374	-8811.949958943504	-1.372618	-1.361543	-1.3560552646769228	-1.3449810275153846	-1.4290320405307693	-1.417955812264327
0.008681	-0.328125	-0.014313	-8819.333152943504	-1.372850	-1.361766	-1.3562853565276922	-1.3452021194540384	-1.4292621323815387	-1.4181769042029808
0.008682	-0.328552	-0.014343	-8830.818122943505	-1.373082	-1.361983	-1.3565154483784614	-1.3454172113926923	-1.4294922242323076	-1.4183919961416347
0.008684	-0.328964	-0.014343	-8841.892913943504	-1.373314	-1.362202	-1.35674363208	-1.3456323952699998	-1.4297204079338464	-1.4186071800189421
0.008685	-0.329285	-0.014313	-8850.506640943504	-1.373546	-1.362423	-1.356973723930769	-1.3458514872086538	-1.4299504997846153	-1.4188262719575961
0.008686	-0.329651	-0.014313	-8860.350899943503	-1.373778	-1.362642	-1.3572038157815383	-1.3460685791473075	-1.4301805916353847	-1.4190433638962499
0.008687	-0.330124	-0.014343	-8873.066401943504	-1.374010	-1.362859	-1.3574339076323076	-1.3462836710859616	-1.430410683486154	-1.419258455834904
0.008689	-0.330414	-0.014313	-8880.859773943504	-1.374242	-1.363081	-1.357662091333846	-1.3465018549632692	-1.4306388671876924	-1.4194766397122116
0.008690	-0.330795	-0.014343	-8891.114210943504	-1.374474	-1.363300	-1.3578921831846154	-1.346718946901923	-1.4308689590384618	-1.4196937316508653
0.008691	-0.331253	-0.014252	-8903.419534943505	-1.374706	-1.363516	-1.3581222750353845	-1.346933038840577	-1.4310990508892307	-1.4199078235895193
0.008692	-0.331528	-0.014252	-8910.802728943505	-1.374936	-1.363737	-1.3583503668861536	-1.3471521307792307	-1.4313271427399998	-1.420126915528173
0.008694	-0.331879	-0.014252	-8920.236810943505	-1.375167	-1.363956	-1.3585775505876923	-1.3473673146565384	-1.4315543264415385	-1.4203420994054807
0.008695	-0.332352	-0.014221	-8932.952312943504	-1.375398	-1.364171	-1.3588066424384613	-1.3475804065951924	-1.4317834182923077	-1.4205551913441348
0.008696	-0.332687	-0.014221	-8941.976216943503	-1.375628	-1.364390	-1.3590347342892308	-1.3477974985338461	-1.4320115101430773	-1.4207722832827885
0.008697	-0.333069	-0.014252	-8952.230653943505	-1.375859	-1.364608	-1.3592638261399999	-1.3480135904725	-1.432240601993846	-1.4209883752214423
0.008699	-0.333466	-0.014221	-8962.895267943504	-1.376089	-1.364825	-1.3594900098415383	-1.3482267743498075	-1.4324667856953845	-1.42120155909875
0.008700	-0.333878	-0.014221	-8973.970059943504	-1.376320	-1.365041	-1.3597191016923076	-1.3484408662884615	-1.4326958775461538	-1.4214156510374039
0.008701	-0.334183	-0.014221	-8982.173608943503	-1.376550	-1.365261	-1.3599471935430767	-1.3486589582271153	-1.432923969396923	-1.4216337429760577
0.008702	-0.334473	-0.014252	-8989.966980943504	-1.376781	-1.365482	-1.3601762853938462	-1.3488780501657693	-1.4331530612476926	-1.4218528349147117
0.008704	-0.334900	-0.014160	-9001.451949943505	-1.377010	-1.365697	-1.3604014690953845	-1.349089234043077	-1.433378244949231	-1.4220640187920193
0.008705	-0.335312	-0.014191	-9012.526741943504	-1.377240	-1.365913	-1.3606295609461538	-1.3493033259817306	-1.4336063368	-1.422278110730673
0.008706	-0.335648	-0.014160	-9021.550645943504	-1.377470	-1.366132	-1.360857652796923	-1.3495204179203846	-1.4338344286507692	-1.422495202669327
0.008707	-0.336090	-0.014191	-9033.445792943505	-1.377699	-1.366346	-1.3610847446476921	-1.3497325098590385	-1.4340615205015386	-1.4227072946079808
0.008709	-0.336395	-0.014130	-9041.649341943505	-1.377928	-1.366565	-1.3613099283492307	-1.3499476937363462	-1.434286704203077	-1.4229224784852885
0.008710	-0.336716	-0.014099	-9050.263068943505	-1.378157	-1.366783	-1.3615370202000001	-1.350163785675	-1.4345137960538463	-1.4231385704239423
0.008711	-0.337189	-0.014130	-9062.978570943504	-1.378386	-1.366995	-1.361764112050769	-1.3503738776136538	-1.4347408879046153	-1.4233486623625962
0.008712	-0.337540	-0.014130	-9072.412651943505	-1.378615	-1.367213	-1.3619912039015383	-1.3505899695523076	-1.4349679797553847	-1.42356475430125
0.008714	-0.337814	-0.014191	-9079.795846943503	-1.378844	-1.367433	-1.3622163876030768	-1.3508061534296152	-1.435193163456923	-1.4237809381785576
0.008715	-0.338287	-0.014130	-9092.511347943504	-1.379073	-1.367646	-1.362443479453846	-1.3510172453682692	-1.4354202553076925	-1.4239920301172115
0.008716	-0.338699	-0.014099	-9103.586139943503	-1.379302	-1.367860	-1.3626705713046154	-1.351229337306923	-1.4356473471584619	-1.4242041220558654
0.008717	-0.338959	-0.014069	-9110.559156943504	-1.379530	-1.368080	-1.3628966631553845	-1.351447429245577	-1.4358734390092307	-1.4244222139945193
0.008719	-0.339264	-0.014069	-9118.762705943504	-1.379758	-1.368297	-1.3631208468569231	-1.3516606131228848	-1.4360976227107694	-1.4246353978718271
0.008720	-0.339874	-0.014099	-9135.169804943504	-1.379986	-1.368505	-1.3633469387076922	-1.3518667050615385	-1.4363237145615386	-1.4248414898104809
0.008721	-0.340118	-0.014069	-9141.732644943504	-1.380214	-1.368725	-1.3635730305584615	-1.3520847970001924	-1.436549806412308	-1.4250595817491347
0.008722	-0.340408	-0.014069	-9149.526016943504	-1.380442	-1.368943	-1.3637991224092307	-1.3523008889388461	-1.4367758982630772	-1.4252756736877885
0.008724	-0.340851	-0.014008	-9161.421162943505	-1.380669	-1.369155	-1.364022306110769	-1.3525090728161537	-1.4369990819646152	-1.425483857565096
0.008725	-0.341309	-0.014069	-9173.726486943504	-1.380897	-1.369367	-1.3642483979615385	-1.3527191647548076	-1.437225173815385	-1.42569394950375
0.008726	-0.341568	-0.013977	-9180.699503943504	-1.381123	-1.369585	-1.3644724898123077	-1.3529352566934616	-1.437449265666154	-1.425910041442404
0.008727	-0.341949	-0.014038	-9190.953940943504	-1.381351	-1.369800	-1.3646985816630768	-1.3531483486321152	-1.4376753575169232	-1.4261231333810576
0.008729	-0.342377	-0.014038	-9202.438909943505	-1.381578	-1.370012	-1.3649217653646153	-1.353356532509423	-1.4378985412184617	-1.4263313172583654
0.008730	-0.342758	-0.013977	-9212.693346943504	-1.381805	-1.370226	-1.3651468572153844	-1.353568624448077	-1.4381236330692309	-1.4265434091970193
0.008731	-0.343033	-0.014008	-9220.076541943505	-1.382031	-1.370444	-1.3653709490661539	-1.3537847163867307	-1.4383477249200003	-1.426759501135673
0.008732	-0.343536	-0.014008	-9233.612397943503	-1.382258	-1.370654	-1.365596040916923	-1.3539928083253847	-1.4385728167707694	-1.426967593074327
0.008734	-0.343842	-0.013977	-9241.815946943505	-1.382485	-1.370870	-1.3658192246184615	-1.3542049922026924	-1.438796000472308	-1.4271797769516348
0.008735	-0.344162	-0.013916	-9250.429673943505	-1.382710	-1.371084	-1.3660423164692308	-1.354417084141346	-1.4390190923230772	-1.4273918688902885
0.008736	-0.344589	-0.013977	-9261.914643943504	-1.382936	-1.371296	-1.3662664083199998	-1.35462717608	-1.4392431841738462	-1.4276019608289423
0.008737	-0.344971	-0.013916	-9272.169079943504	-1.383162	-1.371509	-1.3664905001707692	-1.354838268018654	-1.4394672760246157	-1.4278130527675963
0.008739	-0.345291	-0.013977	-9280.782806943504	-1.383388	-1.371724	-1.3667126838723076	-1.3550494518959615	-1.439689459726154	-1.4280242366449039
0.008740	-0.345718	-0.013885	-9292.267775943505	-1.383614	-1.371935	-1.3669367757230768	-1.3552585438346152	-1.439913551576923	-1.4282333285835576
0.008741	-0.346054	-0.013916	-9301.291680943505	-1.383839	-1.372149	-1.367159867573846	-1.3554706357732693	-1.4401366434276923	-1.4284454205222117
0.008742	-0.346497	-0.013885	-9313.186826943504	-1.384064	-1.372359	-1.3673829594246152	-1.355678727711923	-1.4403597352784616	-1.4286535124608655
0.008744	-0.346832	-0.013916	-9322.210731943504	-1.384289	-1.372573	-1.3676041431261539	-1.3558889115892307	-1.4405809189800003	-1.4288636963381731
0.008745	-0.347290	-0.013947	-9334.516055943504	-1.384515	-1.372784	-1.3678282349769229	-1.3560980035278847	-1.4408050108307693	-1.429072788276827
0.008746	-0.347595	-0.013885	-9342.719604943504	-1.384740	-1.372998	-1.3680513268276924	-1.3563100954665384	-1.4410281026815386	-1.4292848802154807
0.008747	-0.347870	-0.013947	-9350.102799943505	-1.384966	-1.373215	-1.3682754186784614	-1.3565251874051925	-1.4412521945323076	-1.4294999721541348
0.008749	-0.348373	-0.013947	-9363.638655943505	-1.385192	-1.373424	-1.36849760238	-1.3567303712824998	-1.4414743782338464	-1.4297051560314422
0.008750	-0.348846	-0.013855	-9376.354157943504	-1.385416	-1.373632	-1.3687196942307691	-1.3569364632211538	-1.4416964700846155	-1.4299112479700962
0.008751	-0.349014	-0.013794	-9380.866109943505	-1.385640	-1.373850	-1.3689417860815383	-1.3571525551598076	-1.4419185619353847	-1.43012733990875
0.008752	-0.349640	-0.013916	-9397.683385943505	-1.385865	-1.374054	-1.3691648779323076	-1.3573546470984617	-1.442141653786154	-1.430329431847404
0.008754	-0.349854	-0.013855	-9403.425870943503	-1.386090	-1.374272	-1.369386061633846	-1.3575688309757692	-1.4423628374876922	-1.4305436157247116
0.008755	-0.350174	-0.013824	-9412.039597943503	-1.386314	-1.374485	-1.3696081534846154	-1.357779922914423	-1.4425849293384618	-1.4307547076633653
0.008756	-0.350571	-0.013794	-9422.704211943505	-1.386537	-1.374695	-1.3698292453353844	-1.357988014853077	-1.4428060211892308	-1.4309627996020193
0.008757	-0.350952	-0.013733	-9432.958648943504	-1.386760	-1.374904	-1.3700503371861537	-1.3581951067917306	-1.4430271130399999	-1.431169891540673
0.008759	-0.351288	-0.013672	-9441.982552943504	-1.386981	-1.375114	-1.3702675208876922	-1.3584012906690384	-1.4432442967415384	-1.4313760754179807
0.008760	-0.351669	-0.013550	-9452.236989943503	-1.387201	-1.375321	-1.3704856127384615	-1.3586063826076924	-1.443462388592308	-1.4315811673566348
0.008761	-0.352097	-0.013489	-9463.721958943504	-1.387419	-1.375525	-1.3707017045892307	-1.3588084745463462	-1.4436784804430771	-1.4317832592952886
0.008762	-0.352417	-0.013336	-9472.335685943504	-1.387635	-1.375730	-1.3709157964399998	-1.3590115664849998	-1.443892572293846	-1.4319863512339421
0.008764	-0.352692	-0.013214	-9479.718879943504	-1.387849	-1.375935	-1.3711259801415385	-1.3592127503623075	-1.444102755995385	-1.4321875351112499
0.008765	-0.353165	-0.013031	-9492.434381943503	-1.388060	-1.376130	-1.3713350719923076	-1.3594058423009616	-1.444311847846154	-1.432380627049904
0.008766	-0.353500	-0.012787	-9501.458285943505	-1.388267	-1.376326	-1.3715401638430769	-1.3595999342396152	-1.444516939696923	-1.4325747189885576
0.008767	-0.353638	-0.012573	-9505.149882943504	-1.388471	-1.376525	-1.3717422556938461	-1.3597970261782693	-1.4447190315476925	-1.4327718109272116
0.008769	-0.354080	-0.012360	-9517.045029943503	-1.388671	-1.376710	-1.3719384393953846	-1.359978210055577	-1.4449152152492308	-1.4329529948045194
0.008770	-0.354492	-0.012054	-9528.119821943505	-1.388866	-1.376891	-1.3721315312461537	-1.3601573019942308	-1.4451083071	-1.4331320867431732
0.008771	-0.354706	-0.011749	-9533.862305943505	-1.389056	-1.377074	-1.372319623096923	-1.3603383939328846	-1.4452963989507692	-1.433313178681827
0.008772	-0.354889	-0.011444	-9538.784435943504	-1.389242	-1.377254	-1.3725037149476924	-1.3605164858715384	-1.4454804908015388	-1.4334912706204808
0.008774	-0.355347	-0.011200	-9551.089759943505	-1.389423	-1.377419	-1.3726808986492307	-1.360677669748846	-1.4456576745030771	-1.4336524544977884
0.008775	-0.355652	-0.010895	-9559.293308943505	-1.389599	-1.377585	-1.3728549905	-1.3608417616875	-1.4458317663538462	-1.4338165464364423
0.008776	-0.355850	-0.010498	-9564.625615943503	-1.389770	-1.377749	-1.3730240823507691	-1.3610038536261537	-1.4460008582046155	-1.433978638375096
0.008777	-0.356064	-0.010132	-9570.368100943504	-1.389934	-1.377906	-1.3731861742015383	-1.3611589455648077	-1.4461629500553848	-1.43413373031375
