Repository: pietracorvo/HystAPI

# Example data

The example data in this folder is from measurements performed during my physics bachelor.

The material is **FeSi3** (iron with 3% silicon), aka 'electrical steel', the standard material for ring cores in trafos. 

Four of the five samples where treated with high pressure torison (HPT, 20 rotations at 20GPa), to achieve nanocristallisation of the grains, which has a huge impact on the magnetic properties of the material. The HPT deformation was done at 77K (under liquid nitrogen) and at 293K (at room temperature). Afterwards some samples were heat treated at a temperature of 493K (for two hours) to anneal defects from the deformation process.

The five samples are:

File: testData/FeSi3_annealed/G1_919V_151Hz_800000Fs.txt (part 26 of 38)
--------------------------
t	U1	U2	H	B_raw	J_raw	B_drift	 J_drift	B_corr	J_corr
0.008785	0.276382	-0.011688	7430.023048756466	1.451756	1.442420	1.4678815227734188	1.4585461872211989	1.3981006999152943	1.3887666941707542
0.008786	0.276031	-0.011719	7420.588966756466	1.451567	1.442242	1.4676943583480087	1.4583700228714231	1.3979135354898842	1.3885905298209784
0.008787	0.275818	-0.011688	7414.846481756466	1.451377	1.442060	1.4675061939225986	1.4581898585216475	1.3977253710644741	1.3884103654712028
0.008789	0.275513	-0.011688	7406.6429327564665	1.451188	1.441881	1.4673208650717786	1.4580145298220963	1.3975400422136541	1.3882350367716516
0.008790	0.275253	-0.011688	7399.669915756466	1.450998	1.441700	1.4671327006463688	1.4578353654723206	1.3973518777882443	1.388055872421876
0.008791	0.274887	-0.011688	7389.825655756466	1.450809	1.441523	1.466945536220959	1.4576602011225452	1.3971647133628344	1.3878807080721005
0.008792	0.274643	-0.011688	7383.262816756466	1.450620	1.441342	1.4667583717955488	1.4574810367727693	1.3969775489374243	1.3877015437223246
0.008794	0.274414	-0.011780	7377.110154756467	1.450429	1.441159	1.466571042944729	1.4573017080732182	1.3967902200866045	1.3875222150227735
0.008795	0.274048	-0.011719	7367.265895756466	1.450239	1.440982	1.466382878519319	1.4571265437234426	1.3966020556611944	1.387347050672998
0.008796	0.273819	-0.011688	7361.113233756466	1.450050	1.440800	1.466195714093909	1.456946379373667	1.3964148912357846	1.3871668863232223
0.008797	0.273560	-0.011688	7354.1402167564665	1.449860	1.440620	1.466007549668499	1.4567682150238914	1.3962267268103745	1.3869887219734467
0.008799	0.273254	-0.011688	7345.936666756466	1.449671	1.440440	1.465822220817679	1.4565918863243401	1.3960413979595545	1.3868123932738954
0.008800	0.272995	-0.011780	7338.963649756466	1.449480	1.440259	1.4656330563922693	1.4564127219745644	1.3958522335341448	1.3866332289241197
0.008801	0.272690	-0.011749	7330.760100756466	1.449290	1.440078	1.4654448919668592	1.456233557624789	1.3956640691087348	1.3864540645743442
0.008802	0.272522	-0.011749	7326.248148756466	1.449099	1.439894	1.465255727541449	1.4560513932750132	1.3954749046833246	1.3862719002245685
0.008804	0.272232	-0.011780	7318.454776756466	1.448909	1.439713	1.4650693986906294	1.455874064575462	1.3952885758325049	1.3860945715250172
0.008805	0.271820	-0.011749	7307.379984756466	1.448719	1.439536	1.4648812342652193	1.4556989002256864	1.3951004114070948	1.3859194071752416
0.008806	0.271545	-0.011688	7299.996790756466	1.448529	1.439356	1.4646930698398093	1.4555207358759108	1.3949122469816848	1.385741242825466
0.008807	0.271301	-0.011841	7293.433950756466	1.448337	1.439173	1.4645029054143994	1.4553395715261352	1.394722082556275	1.3855600784756905
0.008809	0.271027	-0.011780	7286.050756756466	1.448146	1.438991	1.4643155765635794	1.4551612428265839	1.3945347537054549	1.3853817497761391
0.008810	0.270737	-0.011871	7278.257384756466	1.447954	1.438809	1.4641254121381695	1.4549810784768082	1.394344589280045	1.3852015854263635
0.008811	0.270477	-0.011749	7271.284367756466	1.447764	1.438627	1.4639372477127595	1.4548009141270328	1.394156424854635	1.385021421076588
0.008812	0.270157	-0.011810	7262.670640756466	1.447572	1.438446	1.4637470832873496	1.454621749777257	1.3939662604292251	1.3848422567268122
0.008814	0.269928	-0.011871	7256.517978756467	1.447380	1.438262	1.4635587544365296	1.4544414210777057	1.3937779315784051	1.384661928027261
0.008815	0.269592	-0.011871	7247.494073756467	1.447188	1.438081	1.4633685900111195	1.4542622567279302	1.393587767152995	1.3844827636774855
0.008816	0.269302	-0.011810	7239.7007017564665	1.446997	1.437899	1.4631794255857098	1.4540820923781546	1.3933986027275853	1.3843025993277098
0.008817	0.269073	-0.011780	7233.548039756466	1.446805	1.437716	1.4629892611602995	1.453900928028379	1.393208438302175	1.3841214349779343
0.008819	0.268707	-0.011841	7223.703780756467	1.446614	1.437537	1.4628019323094799	1.4537255993288278	1.3930211094513554	1.383946106278383
0.008820	0.268539	-0.011841	7219.191828756466	1.446422	1.437351	1.4626117678840698	1.4535414349790523	1.3928309450259453	1.3837619419286076
0.008821	0.268219	-0.011810	7210.578101756466	1.446231	1.437170	1.4624226034586598	1.4533622706292766	1.3926417806005353	1.3835827775788319
0.008822	0.267899	-0.011841	7201.964374756466	1.446039	1.436989	1.46223243903325	1.453183106279501	1.3924516161751255	1.3834036132290564
0.008824	0.267685	-0.011841	7196.221890756467	1.445847	1.436804	1.46204411018243	1.4530017775799497	1.3922632873243055	1.383222284529505
0.008825	0.267334	-0.011871	7186.787808756466	1.445655	1.436624	1.4618539457570199	1.452823613230174	1.3920731228988954	1.3830441201797292
0.008826	0.266998	-0.011902	7177.763903756466	1.445462	1.436442	1.4616627813316099	1.4526434488803985	1.3918819584734854	1.3828639558299538
0.008827	0.266785	-0.011963	7172.0214197564665	1.445268	1.436256	1.4614706169062	1.4524592845306228	1.3916897940480755	1.382679791480178
0.008829	0.266525	-0.011902	7165.048402756466	1.445075	1.436072	1.46128128805538	1.4522789558310716	1.3915004651972556	1.3824994627806269
0.008830	0.266190	-0.011932	7156.0244987564665	1.444882	1.435890	1.46109012362997	1.4520987914812962	1.3913093007718456	1.3823192984308514
0.008831	0.265945	-0.011871	7149.461658756466	1.444690	1.435706	1.4608999592045602	1.4519166271315203	1.3911191363464357	1.3821371340810755
0.008832	0.265656	-0.011902	7141.668286756466	1.444497	1.435523	1.46070879477915	1.451735462781745	1.3909279719210255	1.3819559697313002
0.008834	0.265411	-0.011902	7135.105447756467	1.444304	1.435338	1.4605194659283303	1.4515541340821936	1.3907386430702058	1.3817746410317489
0.008835	0.265060	-0.011902	7125.671365756466	1.444111	1.435157	1.46032830150292	1.4513749697324179	1.3905474786447956	1.3815954766819731
0.008836	0.264801	-0.011932	7118.698348756467	1.443918	1.434973	1.4601371370775102	1.4511928053826424	1.3903563142193858	1.3814133123321977
0.008837	0.264557	-0.011963	7112.135508756466	1.443724	1.434787	1.4599449726521003	1.4510086410328666	1.3901641497939758	1.381229147982422
0.008839	0.264282	-0.011932	7104.752314756466	1.443531	1.434603	1.4597556438012802	1.4508283123333154	1.3899748209431557	1.3810488192828707
0.008840	0.263931	-0.011932	7095.318232756466	1.443337	1.434422	1.4595634793758705	1.45064914798354	1.389782656517746	1.3808696549330952
0.008841	0.263718	-0.011963	7089.575747756467	1.443144	1.434235	1.4593723149504603	1.450463983633764	1.3895914920923358	1.3806844905833193
0.008842	0.263412	-0.011963	7081.372198756466	1.442950	1.434052	1.4591801505250503	1.4502828192839887	1.3893993276669259	1.380503326233544
0.008844	0.263123	-0.012024	7073.578826756467	1.442755	1.433867	1.4589888216742304	1.4501014905844374	1.389207998816106	1.3803219975339927
0.008845	0.262772	-0.011993	7064.144744756466	1.442561	1.433684	1.4587966572488205	1.4499203262346616	1.389015834390696	1.3801408331842169
0.008846	0.262619	-0.012024	7060.042970756466	1.442366	1.433495	1.4586034928234106	1.449733161884886	1.3888226699652861	1.3799536688344414
0.008847	0.262283	-0.012024	7051.019065756466	1.442171	1.433311	1.4584103283980006	1.4495509975351104	1.388629505539876	1.3797715044846657
0.008849	0.261978	-0.012024	7042.815516756466	1.441976	1.433127	1.4582189995471806	1.4493706688355592	1.3884381766890561	1.3795911757851145
0.008850	0.261566	-0.012115	7031.740724756466	1.441781	1.432945	1.4580258351217705	1.4491905044857836	1.388245012263646	1.3794110114353388
0.008851	0.261429	-0.011963	7028.049127756466	1.441586	1.432755	1.4578326706963607	1.449002340136008	1.3880518478382362	1.3792228470855632
0.008852	0.261169	-0.012024	7021.076110756466	1.441392	1.432569	1.4576405062709508	1.4488181757862324	1.3878596834128263	1.3790386827357877
0.008854	0.260910	-0.011993	7014.1030937564665	1.441197	1.432384	1.4574491774201308	1.4486368470866813	1.3876683545620063	1.3788573540362365
0.008855	0.260513	-0.012024	7003.438479756466	1.441002	1.432202	1.4572560129947207	1.4484566827369054	1.3874751901365963	1.3786771896864607
0.008856	0.260361	-0.012054	6999.336704756466	1.440807	1.432012	1.4570628485693107	1.44826851838713	1.3872820257111862	1.3784890253366853
0.008857	0.260056	-0.012085	6991.133155756466	1.440611	1.431827	1.456868684143901	1.4480853540373542	1.3870878612857764	1.3783058609869094
0.008859	0.259781	-0.012054	6983.749960756466	1.440416	1.431641	1.456677355293081	1.447903025337803	1.3868965324349565	1.3781235322873582
0.008860	0.259445	-0.012085	6974.726056756466	1.440220	1.431456	1.456483190867671	1.4477198609880275	1.3867023680095465	1.3779403679375828
0.008861	0.259216	-0.012085	6968.573394756466	1.440025	1.431268	1.4562900264422611	1.4475336966382517	1.3865092035841367	1.377754203587807
0.008862	0.258942	-0.012085	6961.190199756466	1.439829	1.431082	1.4560958620168512	1.4473495322884762	1.3863150391587267	1.3775700392380315
0.008864	0.258606	-0.012085	6952.166295756466	1.439633	1.430897	1.455903533166031	1.447168203588925	1.3861227103079066	1.3773887105384803
0.008865	0.258255	-0.012085	6942.732213756466	1.439437	1.430713	1.4557093687406213	1.4469860392391494	1.3859285458824968	1.3772065461887046
0.008866	0.258133	-0.012115	6939.450793756466	1.439241	1.430521	1.455515204315211	1.4467958748893737	1.3857343814570866	1.377016381838929
0.008867	0.257751	-0.012085	6929.196357756467	1.439045	1.430338	1.455321039889801	1.4466147105395983	1.3855402170316766	1.3768352174891536
0.008869	0.257462	-0.012085	6921.4029857564665	1.438849	1.430152	1.4551287110389812	1.446432381840047	1.3853478881808567	1.3766528887896023
0.008870	0.257217	-0.012085	6914.840145756466	1.438654	1.429965	1.4549355466135714	1.4462472174902712	1.385154723755447	1.3764677244398265
0.008871	0.256958	-0.012085	6907.867128756467	1.438458	1.429778	1.4547413821881614	1.4460620531404957	1.384960559330037	1.376282560090051
0.008872	0.256653	-0.012146	6899.663579756466	1.438261	1.429591	1.4545462177627513	1.44587688879072	1.3847653949046268	1.3760973957402753
0.008874	0.256439	-0.012115	6893.921094756466	1.438065	1.429402	1.4543538889119314	1.4456915600911688	1.384573066053807	1.375912067040724
0.008875	0.256073	-0.012146	6884.076835756467	1.437868	1.429218	1.4541587244865213	1.4455093957413934	1.3843779016283968	1.3757299026909486
0.008876	0.255814	-0.012115	6877.103818756466	1.437672	1.429030	1.4539645600611115	1.4453232313916176	1.384183737202987	1.3755437383411728
0.008877	0.255539	-0.012177	6869.720623756466	1.437475	1.428842	1.4537693956357016	1.445137067041842	1.3839885727775771	1.3753575739913972
0.008879	0.255264	-0.012177	6862.337429756466	1.437277	1.428654	1.4535750667848815	1.4449527383422909	1.383794243926757	1.3751732452918461
0.008880	0.254959	-0.012177	6854.133880756466	1.437080	1.428467	1.4533799023594716	1.444767573992515	1.383599079501347	1.3749880809420703
0.008881	0.254608	-0.012177	6844.699798756466	1.436883	1.428282	1.4531847379340614	1.4445844096427396	1.383403915075937	1.3748049165922949
0.008882	0.254456	-0.012177	6840.598023756466	1.436685	1.428090	1.4529885735086516	1.444394245292964	1.3832077506505271	1.3746147522425192
0.008884	0.254166	-0.012177	6832.804651756466	1.436488	1.427902	1.4527952446578316	1.4442099165934126	1.3830144217997071	1.3744304235429678
0.008885	0.253754	-0.012177	6821.729859756466	1.436291	1.427719	1.4526000802324217	1.444028752243637	1.3828192573742972	1.3742492591931923
0.008886	0.253616	-0.012238	6818.038262756466	1.436093	1.427526	1.452403915807012	1.4438375878938614	1.3826230929488874	1.3740580948434167
0.008887	0.253342	-0.012207	6810.655068756466	1.435895	1.427337	1.4522077513816016	1.443650423544086	1.3824269285234771	1.3738709304936412
0.008889	0.252960	-0.012207	6800.400631756466	1.435697	1.427152	1.452013422530782	1.4434690948445346	1.3822325996726574	1.3736896017940898
0.008890	0.252731	-0.012268	6794.247969756466	1.435499	1.426961	1.4518172581053719	1.4432799304947588	1.3820364352472474	1.373500437444314
0.008891	0.252487	-0.012238	6787.685129756466	1.435300	1.426771	1.451620093679962	1.4430917661449834	1.3818392708218374	1.3733122730945386
0.008892	0.252197	-0.012238	6779.8917587564665	1.435102	1.426583	1.451423929254552	1.4429056017952075	1.3816431063964276	1.3731261087447628
0.008894	0.251846	-0.012238	6770.457676756466	1.434904	1.426396	1.451229600403732	1.4427222730956564	1.3814487775456075	1.3729427800452116
0.008895	0.251556	-0.012177	6762.664304756467	1.434706	1.426209	1.4510334359783221	1.442537108745881	1.3812526131201976	1.3727576156954362
0.008896	0.251328	-0.012238	6756.511642756466	1.434508	1.426018	1.4508372715529119	1.4423479443961051	1.3810564486947874	1.3725684513456604
0.008897	0.250992	-0.012329	6747.487737756466	1.434309	1.425830	1.4506401071275021	1.4421617800463296	1.3808592842693777	1.3723822869958848
0.008899	0.250748	-0.012238	6740.924898756466	1.434110	1.425640	1.450444778276682	1.4419754513467784	1.3806639554185576	1.3721959582963337
0.008900	0.250473	-0.012268	6733.541703756467	1.433912	1.425451	1.4502486138512722	1.4417882869970027	1.3804677909931478	1.372008793946558
0.008901	0.250183	-0.012207	6725.7483317564665	1.433713	1.425262	1.4500514494258623	1.4416011226472272	1.3802706265677378	1.3718216295967824
0.008902	0.249939	-0.012329	6719.185492756466	1.433514	1.425071	1.449854285000452	1.4414119582974514	1.3800734621423276	1.3716324652470067
0.008904	0.249619	-0.012299	6710.571765756466	1.433315	1.424883	1.4496589561496322	1.4412276295979	1.3798781332915078	1.3714481365474553
0.008905	0.249374	-0.012268	6704.008926756466	1.433116	1.424692	1.4494617917242223	1.4410384652481247	1.3796809688660978	1.37125897219768
0.008906	0.249084	-0.012360	6696.215554756466	1.432916	1.424502	1.4492636272988124	1.4408503008983489	1.379482804440688	1.3710708078479041
0.008907	0.248840	-0.012299	6689.652714756467	1.432717	1.424311	1.4490664628734025	1.4406611365485735	1.379285640015278	1.3708816434981288
0.008909	0.248428	-0.012299	6678.577922756466	1.432517	1.424125	1.4488701340225825	1.4404788078490223	1.379089311164458	1.3706993147985775
0.008910	0.248260	-0.012299	6674.065970756466	1.432318	1.423932	1.4486729695971725	1.4402876434992467	1.378892146739048	1.370508150448802
0.008911	0.248047	-0.012329	6668.323486756466	1.432118	1.423739	1.4484748051717624	1.440096479149471	1.378693982313638	1.3703169860990263
0.008912	0.247711	-0.012390	6659.299581756466	1.431918	1.423550	1.4482766407463525	1.4399093147996955	1.378495817888228	1.3701298217492508
0.008914	0.247345	-0.012360	6649.455322756467	1.431717	1.423362	1.4480793118955324	1.4397249861001442	1.378298489037408	1.3699454930496995
0.008915	0.247147	-0.012360	6644.123015756466	1.431517	1.423168	1.4478811474701225	1.4395328217503685	1.378100324611998	1.3697533286999237
0.008916	0.246887	-0.012360	6637.149998756467	1.431317	1.422977	1.4476829830447127	1.439343657400593	1.3779021601865882	1.3695641643501482
0.008917	0.246567	-0.012421	6628.536271756467	1.431116	1.422787	1.4474838186193029	1.4391554930508172	1.3777029957611784	1.3693760000003725
0.008919	0.246277	-0.012390	6620.742899756467	1.430915	1.422596	1.4472864897684827	1.438968164351266	1.3775056669103583	1.3691886713008212
0.008920	0.246033	-0.012421	6614.180060756466	1.430714	1.422403	1.447087325343073	1.4387770000014906	1.3773065024849485	1.3689975069510458
0.008921	0.245834	-0.012360	6608.847753756466	1.430513	1.422209	1.4468881609176627	1.4385848356517148	1.3771073380595382	1.36880534260127
0.008922	0.245468	-0.012421	6599.003493756466	1.430312	1.422020	1.446688996492253	1.4383976713019393	1.3769081736341284	1.3686181782514946
0.008924	0.245148	-0.012451	6590.389766756466	1.430111	1.421829	1.4464916676414328	1.438210342602388	1.3767108447833083	1.3684308495519433
0.008925	0.244888	-0.012451	6583.416749756466	1.429909	1.421637	1.446291503216023	1.4380201782526123	1.3765106803578986	1.3682406852021676
0.008926	0.244598	-0.012360	6575.623377756467	1.429708	1.421446	1.446092338790613	1.4378310139028367	1.3763115159324886	1.368051520852392
0.008927	0.244370	-0.012451	6569.470715756466	1.429507	1.421252	1.445893174365203	1.437638849553061	1.3761123515070786	1.3678593565026163
0.008929	0.244049	-0.012451	6560.856989756467	1.429305	1.421061	1.4456948455143832	1.4374515208535097	1.3759140226562587	1.367672027803065
0.008930	0.243729	-0.012451	6552.243262756467	1.429104	1.420870	1.445495681088973	1.4372623565037344	1.3757148582308485	1.3674828634532896
0.008931	0.243469	-0.012421	6545.2702457564665	1.428902	1.420678	1.445295516663563	1.4370721921539586	1.3755146938054386	1.367292699103514
0.008932	0.243225	-0.012512	6538.707405756466	1.428700	1.420483	1.4450953522381533	1.436879027804183	1.3753145293800288	1.3670995347537382
0.008934	0.242859	-0.012543	6528.863146756466	1.428497	1.420293	1.4448960233873331	1.4366926991046318	1.3751152005292087	1.366913206054187
0.008935	0.242630	-0.012482	6522.710484756466	1.428294	1.420098	1.4446948589619233	1.4364995347548561	1.3749140361037988	1.3667200417044114
0.008936	0.242340	-0.012573	6514.917112756466	1.428091	1.419905	1.4444936945365132	1.4363083704050805	1.3747128716783887	1.3665288773546358
0.008937	0.242111	-0.012482	6508.764450756466	1.427888	1.419710	1.4442925301111034	1.4361152060553048	1.3745117072529789	1.3663357130048601
0.008939	0.241791	-0.012573	6500.1507237564665	1.427685	1.419517	1.4440932012602834	1.4359258773557535	1.374312378402159	1.3661463843053088
0.008940	0.241486	-0.012604	6491.947174756467	1.427481	1.419323	1.4438910368348734	1.435733713005978	1.374110213976749	1.3659542199555332
0.008941	0.241226	-0.012543	6484.974157756466	1.427277	1.419129	1.4436888724094634	1.4355415486562024	1.373908049551339	1.3657620556057577
0.008942	0.240967	-0.012573	6478.001140756466	1.427074	1.418934	1.4434877079840533	1.4353483843064268	1.3737068851259289	1.365568891255982
0.008944	0.240616	-0.012573	6468.567058756466	1.426870	1.418742	1.4432873791332337	1.4351600556068755	1.3735065562751092	1.3653805625564308
0.008945	0.240448	-0.012573	6464.055106756467	1.426666	1.418544	1.4430852147078235	1.4349638912570999	1.373304391849699	1.3651843982066552
0.008946	0.240112	-0.012543	6455.0312017564665	1.426463	1.418352	1.4428840502824136	1.4347737269073244	1.3731032274242891	1.3649942338568797
0.008947	0.239822	-0.012512	6447.237829756466	1.426260	1.418159	1.4426828858570038	1.4345825625575486	1.3729020629988793	1.3648030695071038
0.008949	0.239456	-0.012573	6437.393570756466	1.426057	1.417968	1.4424835570061836	1.4343952338579973	1.372702734148059	1.3646157408075525
0.008950	0.239273	-0.012604	6432.471440756466	1.425852	1.417770	1.4422803925807737	1.4341990695082218	1.3724995697226492	1.3644195764577771
0.008951	0.238968	-0.012634	6424.267891756466	1.425648	1.417576	1.4420782281553637	1.434006905158446	1.3722974052972392	1.3642274121080014
0.008952	0.238693	-0.012573	6416.884697756466	1.425444	1.417381	1.4418760637299537	1.4338137408086706	1.3720952408718292	1.364034247758226
0.008954	0.238342	-0.012665	6407.4506157564665	1.425239	1.417188	1.4416747348791337	1.4336244121091193	1.3718939120210092	1.3638449190586746
0.008955	0.238144	-0.012634	6402.118308756466	1.425034	1.416990	1.4414715704537238	1.4334282477593439	1.3716907475955993	1.3636487547088991
0.008956	0.237885	-0.012634	6395.145291756467	1.424830	1.416794	1.441269406028314	1.4332340834095683	1.3714885831701895	1.3634545903591235
0.008957	0.237564	-0.012634	6386.531564756467	1.424625	1.416600	1.4410662416029039	1.4330419190597927	1.3712854187447794	1.363262426009348
0.008959	0.237244	-0.012573	6377.917837756467	1.424421	1.416407	1.440865912752084	1.4328525903602414	1.3710850898939595	1.3630730973097966
0.008960	0.237045	-0.012695	6372.585530756466	1.424216	1.416208	1.4406627483266738	1.4326554260104656	1.3708819254685494	1.3628759329600209
0.008961	0.236771	-0.012604	6365.202335756467	1.424011	1.416013	1.440459583901264	1.4324622616606901	1.3706787610431395	1.3626827686102454
0.008962	0.236404	-0.012726	6355.358076756466	1.423805	1.415819	1.4402554194758541	1.4322700973109144	1.3704745966177296	1.3624906042604696
0.008964	0.236115	-0.012726	6347.564704756466	1.423599	1.415623	1.4400530906250342	1.4320777686113633	1.3702722677669097	1.3622982755609185
0.008965	0.235947	-0.012726	6343.052752756466	1.423393	1.415423	1.4398489261996241	1.4318796042615878	1.3700681033414996	1.362100111211143
0.008966	0.235641	-0.012726	6334.8492037564665	1.423187	1.415227	1.439644761774214	1.431685439911812	1.3698639389160896	1.3619059468613672
0.008967	0.235306	-0.012726	6325.8252987564665	1.422981	1.415032	1.4394405973488043	1.4314922755620365	1.3696597744906798	1.3617127825115918
0.008969	0.235031	-0.012726	6318.4421047564665	1.422774	1.414835	1.4392372684979842	1.4312989468624853	1.3694564456398597	1.3615194538120405
0.008970	0.234756	-0.012726	6311.058909756466	1.422568	1.414638	1.4390331040725743	1.4311037825127095	1.3692522812144499	1.3613242894622648
0.008971	0.234482	-0.012756	6303.675715756466	1.422361	1.414441	1.4388279396471644	1.430908618162934	1.36904711678904	1.3611291251124893
0.008972	0.234192	-0.012787	6295.882343756466	1.422154	1.414243	1.4386227752217544	1.4307124538131581	1.36884195236363	1.3609329607627134
0.008974	0.233932	-0.012787	6288.909326756467	1.421947	1.414045	1.4384194463709346	1.430518125113607	1.36863862351281	1.3607386320631623
0.008975	0.233658	-0.012756	6281.526131756466	1.421740	1.413847	1.4382142819455246	1.4303219607638316	1.3684334590874	1.3605424677133868
0.008976	0.233246	-0.012848	6270.451340756466	1.421533	1.413654	1.4380091175201144	1.4301307964140557	1.36822829466199	1.360351303363611
0.008977	0.233093	-0.012756	6266.349565756466	1.421326	1.413452	1.4378039530947047	1.4299306320642802	1.3680231302365802	1.3601511390138354
0.008979	0.232758	-0.012756	6257.325661756467	1.421119	1.413257	1.4376006242438846	1.429739303364729	1.36781980138576	1.3599598103142843
0.008980	0.232513	-0.012787	6250.762821756466	1.420912	1.413058	1.4373954598184746	1.4295421390149532	1.3676146369603501	1.3597626459645085
0.008981	0.232269	-0.012756	6244.199982756466	1.420705	1.412859	1.4371902953930649	1.4293449746651778	1.3674094725349404	1.3595654816147331
0.008982	0.231873	-0.012756	6233.535367756466	1.420498	1.412666	1.4369851309676547	1.429153810315402	1.3672043081095302	1.3593743172649573
0.008984	0.231628	-0.012848	6226.972528756466	1.420290	1.412466	1.436780802116835	1.4289574816158508	1.3669999792587104	1.359177988565406
0.008985	0.231445	-0.012970	6222.050398756466	1.420081	1.412263	1.4365736376914247	1.4287563172660753	1.3667928148333002	1.3589768242156306
0.008986	0.231171	-0.012848	6214.667204756466	1.419872	1.412063	1.4363664732660149	1.4285581529162996	1.3665856504078904	1.3587786598658549
0.008987	0.230820	-0.012909	6205.233122756466	1.419663	1.411866	1.4361593088406048	1.428362988566524	1.3663784859824804	1.3585834955160794
0.008989	0.230499	-0.012878	6196.6193957564665	1.419454	1.411668	1.435953979989785	1.4281686598669727	1.3661731571316604	1.358389166816528
0.008990	0.230301	-0.012909	6191.287088756466	1.419246	1.411466	1.435747815564375	1.4279684955171972	1.3659669927062505	1.3581890024667524
0.008991	0.230011	-0.012787	6183.493716756467	1.419038	1.411268	1.435541651138965	1.4277723311674215	1.3657608282808404	1.3579928381169768
0.008992	0.229599	-0.012878	6172.418924756466	1.418830	1.411074	1.435335486713555	1.4275801668176458	1.3655546638554306	1.357800673767201
0.008994	0.229385	-0.012909	6166.676440756466	1.418621	1.410872	1.435130157862735	1.4273818381180945	1.3653493350046104	1.3576023450676498
0.008995	0.229172	-0.012848	6160.933955756466	1.418412	1.410671	1.434922993437325	1.427182673768319	1.3651421705792006	1.3574031807178744
0.008996	0.228851	-0.012909	6152.320228756466	1.418203	1.410473	1.4347158290119153	1.4269865094185434	1.3649350061537908	1.3572070163680987
0.008997	0.228561	-0.012848	6144.526856756466	1.417995	1.410274	1.434509664586505	1.4267893450687679	1.3647288417283805	1.3570098520183231
0.008999	0.228302	-0.012909	6137.553839756466	1.417786	1.410074	1.4343043357356853	1.4265930163692166	1.3645235128775608	1.356813523318772
0.009000	0.228058	-0.012848	6130.991000756466	1.417578	1.409874	1.4340981713102752	1.426394852019441	1.3643173484521507	1.3566153589689962
0.009001	0.227783	-0.012909	6123.607806756466	1.417369	1.409674	1.4338910068848654	1.4261966876696655	1.364110184026741	1.3564171946192207
0.009002	0.227417	-0.013000	6113.763546756466	1.417158	1.409476	1.4336818424594553	1.4260005233198898	1.3639010196013308	1.356221030269445
0.009004	0.227142	-0.013000	6106.380352756466	1.416948	1.409275	1.4334755136086355	1.4258031946203387	1.363694690750511	1.356023701569894
0.009005	0.226913	-0.013000	6100.2276907564665	1.416737	1.409072	1.4332663491832254	1.425602030270563	1.363485526325101	1.3558225372201183
0.009006	0.226654	-0.013000	6093.254673756466	1.416526	1.408870	1.4330571847578153	1.4254018659207874	1.3632763618996908	1.3556223728703427
0.009007	0.226288	-0.013000	6083.410413756466	1.416316	1.408672	1.4328490203324054	1.4252057015710116	1.3630681974742809	1.3554262085205668
0.009009	0.226013	-0.012939	6076.027219756466	1.416106	1.408471	1.4326426914815855	1.4250083728714604	1.362861868623461	1.3552288798210157
0.009010	0.225784	-0.012970	6069.874557756466	1.415896	1.408269	1.4324345270561756	1.4248082085216849	1.362653704198051	1.3550287154712402
0.009011	0.225494	-0.012939	6062.081185756466	1.415686	1.408069	1.4322263626307656	1.4246100441719092	1.3624455397726412	1.3548305511214644
0.009012	0.225113	-0.012970	6051.826748756466	1.415476	1.407872	1.4320181982053555	1.4244148798221337	1.362237375347231	1.354635386771689
0.009014	0.224930	-0.013000	6046.904619756467	1.415266	1.407667	1.4318118693545356	1.4242135511225824	1.3620310464964112	1.3544340580721377
0.009015	0.224701	-0.013031	6040.751957756466	1.415055	1.407464	1.4316027049291256	1.4240123867728067	1.361821882071001	1.354232893722362
0.009016	0.224411	-0.012970	6032.958585756466	1.414844	1.407264	1.4313935405037157	1.4238142224230312	1.3616127176455912	1.3540347293725865
0.009017	0.224045	-0.012970	6023.114325756466	1.414634	1.407066	1.4311853760783058	1.4236180580732554	1.3614045532201813	1.3538385650228106
0.009019	0.223831	-0.013092	6017.371841756466	1.414422	1.406861	1.4309770472274859	1.4234167293737041	1.3611962243693614	1.3536372363232594
0.009020	0.223511	-0.013031	6008.758114756466	1.414211	1.406661	1.430767882802076	1.4232185650239286	1.3609870599439515	1.353439071973484
0.009021	0.223236	-0.013062	6001.374919756467	1.413999	1.406459	1.4305577183766658	1.4230184006741529	1.3607768955185413	1.3532389076237081
0.009022	0.222916	-0.013062	5992.761193756466	1.413788	1.406258	1.430348553951256	1.4228192363243775	1.3605677310931314	1.3530397432739327
0.009024	0.222595	-0.013092	5984.147466756466	1.413576	1.406057	1.4301402251004358	1.422621907624826	1.3603594022423113	1.3528424145743814
0.009025	0.222412	-0.013062	5979.225336756466	1.413364	1.405851	1.429930060675026	1.4224177432750504	1.3601492378169016	1.3526382502246057
0.009026	0.222076	-0.013062	5970.201432756467	1.413152	1.405651	1.429719896249616	1.422219578925275	1.3599390733914916	1.3524400858748302
0.009027	0.221786	-0.013123	5962.4080607564665	1.412940	1.405448	1.429509731824206	1.4220184145754993	1.3597289089660816	1.3522389215250545
0.009029	0.221542	-0.013062	5955.845220756466	1.412728	1.405245	1.4293014029733861	1.421819085875948	1.3595205801152617	1.3520395928255033
0.009030	0.221252	-0.013123	5948.051848756466	1.412516	1.405042	1.4290912385479762	1.4216179215261724	1.3593104156898517	1.3518384284757277
0.009031	0.221008	-0.013153	5941.489009756467	1.412303	1.404837	1.4288800741225662	1.4214147571763966	1.3590992512644418	1.351635264125952
0.009032	0.220688	-0.013153	5932.875282756467	1.412090	1.404635	1.4286689096971563	1.4212145928266213	1.3588880868390318	1.3514350997761766
0.009034	0.220413	-0.013092	5925.492087756466	1.411877	1.404432	1.4284595808463363	1.42101526412707	1.3586787579882118	1.3512357710766252
0.009035	0.220139	-0.013153	5918.108893756466	1.411665	1.404228	1.4282494164209263	1.4208130997772943	1.3584685935628018	1.3510336067268496
0.009036	0.219910	-0.013153	5911.956231756466	1.411452	1.404023	1.4280382519955164	1.4206099354275188	1.358257429137392	1.350830442377074
0.009037	0.219543	-0.013123	5902.1119727564665	1.411239	1.403823	1.4278270875701062	1.420411771077743	1.3580462647119818	1.3506322780272983
0.009039	0.219284	-0.013153	5895.138955756466	1.411026	1.403618	1.4276177587192864	1.4202104423781918	1.357836935861162	1.350430949327747
0.009040	0.219055	-0.013184	5888.986293756467	1.410812	1.403413	1.4274055942938764	1.4200072780284163	1.3576247714357519	1.3502277849779716
0.009041	0.218765	-0.013153	5881.192921756467	1.410599	1.403209	1.4271944298684665	1.4198051136786405	1.357413607010342	1.3500256206281958
0.009042	0.218323	-0.013214	5869.297774756466	1.410385	1.403010	1.4269822654430566	1.4196079493288651	1.3572014425849321	1.3498284562784204
0.009044	0.218201	-0.013184	5866.016354756466	1.410171	1.402801	1.4267719365922367	1.4194026206293138	1.3569911137341122	1.349623127578869
0.009045	0.217865	-0.013214	5856.9924507564665	1.409957	1.402598	1.4265597721668266	1.419201456279538	1.3567789493087021	1.3494219632290934
0.009046	0.217606	-0.013184	5850.019433756466	1.409744	1.402393	1.4263486077414167	1.4189982919297626	1.3565677848832922	1.3492187988793178
0.009047	0.217316	-0.013214	5842.226061756466	1.409530	1.402189	1.4261364433160066	1.418796127579987	1.3563556204578822	1.3490166345295422
0.009049	0.217010	-0.013275	5834.022512756466	1.409315	1.401984	1.4259251144651868	1.4185947988804357	1.3561442916070623	1.348815305829991
0.009050	0.216812	-0.013275	5828.690205756467	1.409100	1.401776	1.4257119500397768	1.41838863453066	1.3559311271816523	1.3486091414802153
0.009051	0.216507	-0.013184	5820.4866557564665	1.408886	1.401572	1.425499785614367	1.4181864701808846	1.3557189627562425	1.3484069771304399
0.009052	0.216125	-0.013336	5810.232218756466	1.408670	1.401369	1.4252856211889569	1.417985305831109	1.3555047983308324	1.3482058127806642
0.009054	0.215927	-0.013245	5804.899911756466	1.408455	1.401161	1.425074292338137	1.4177809771315577	1.3552934694800125	1.348001484081113
0.009055	0.215607	-0.013275	5796.286184756466	1.408240	1.400957	1.4248611279127268	1.417578812781782	1.3550803050546023	1.3477993197313374
0.009056	0.215378	-0.013275	5790.133522756466	1.408025	1.400750	1.424647963487317	1.4173736484320063	1.3548671406291926	1.3475941553815616
0.009057	0.215057	-0.013306	5781.519796756466	1.407810	1.400545	1.424434799061907	1.4171704840822308	1.3546539762037826	1.347390991031786
0.009059	0.214737	-0.013306	5772.906069756466	1.407594	1.400340	1.424222470211087	1.4169691553826795	1.3544416473529626	1.3471896623322348
0.009060	0.214554	-0.013336	5767.9839397564665	1.407378	1.400131	1.4240083057856772	1.416761991032904	1.3542274829275527	1.3469824979824592
0.009061	0.214188	-0.013306	5758.139680756466	1.407162	1.399927	1.423794141360267	1.4165598266831283	1.3540133185021426	1.3467803336326836
0.009062	0.213837	-0.013367	5748.705598756466	1.406946	1.399723	1.4235799769348572	1.4163576623333527	1.3537991540767327	1.346578169282908
0.009064	0.213760	-0.013336	5746.654711756466	1.406730	1.399509	1.4233676480840372	1.4161473336338013	1.3535868252259127	1.3463678405833566
0.009065	0.213364	-0.013397	5735.990096756466	1.406513	1.399306	1.4231524836586271	1.4159461692840258	1.3533716608005026	1.346166676233581
0.009066	0.213074	-0.013367	5728.196724756466	1.406296	1.399099	1.4229373192332173	1.4157410049342503	1.3531564963750928	1.3459615118838055
0.009067	0.212753	-0.013367	5719.582998756467	1.406080	1.398893	1.4227231548078072	1.4155368405844746	1.3529423319496827	1.3457573475340299
0.009069	0.212509	-0.013367	5713.020158756466	1.405863	1.398685	1.4225098259569875	1.4153325118849234	1.352729003098863	1.3455530188344786
0.009070	0.212250	-0.013336	5706.047141756466	1.405647	1.398477	1.4222956615315774	1.4151263475351477	1.352514838673453	1.345346854484703
0.009071	0.211914	-0.013336	5697.023237756466	1.405431	1.398273	1.4220814971061675	1.4149241831853723	1.352300674248043	1.3451446901349275
0.009072	0.211655	-0.013397	5690.050220756466	1.405214	1.398064	1.4218663326807575	1.4147170188355964	1.352085509822633	1.3449375257851517
0.009074	0.211472	-0.013397	5685.128090756466	1.404997	1.397854	1.4216530038299375	1.4145106901360451	1.351872180971813	1.3447311970856004
0.009075	0.211090	-0.013367	5674.873653756466	1.404781	1.397650	1.4214388394045276	1.4143085257862698	1.3516580165464032	1.344529032735825
0.009076	0.210831	-0.013397	5667.900636756466	1.404564	1.397442	1.4212236749791174	1.414102361436494	1.351442852120993	1.3443228683860493
0.009077	0.210556	-0.013367	5660.517442756466	1.404347	1.397234	1.4210085105537076	1.4138961970867185	1.351227687695583	1.3441167040362738
0.009079	0.210297	-0.013428	5653.544425756466	1.404129	1.397026	1.4207941817028875	1.4136918683871673	1.351013358844763	1.3439123753367226
0.009080	0.210022	-0.013458	5646.1612307564665	1.403912	1.396817	1.4205790172774777	1.4134847040373915	1.3507981944193532	1.3437052109869467
0.009081	0.209732	-0.013458	5638.367858756466	1.403693	1.396609	1.4203618528520678	1.413278539687616	1.3505810299939434	1.3434990466371712
0.009082	0.209366	-0.013489	5628.523599756466	1.403475	1.396403	1.4201456884266577	1.4130743753378403	1.3503648655685332	1.3432948822873956
0.009084	0.209167	-0.013428	5623.191292756466	1.403257	1.396192	1.4199313595758378	1.412867046638289	1.3501505367177133	1.3430875535878444
0.009085	0.208939	-0.013458	5617.038630756466	1.403039	1.395981	1.4197151951504277	1.4126578822885134	1.3499343722923032	1.3428783892380687
0.009086	0.208588	-0.013458	5607.604548756466	1.402821	1.395775	1.419499030725018	1.4124537179387378	1.3497182078668934	1.342674224888293
0.009087	0.208252	-0.013519	5598.580644756466	1.402602	1.395568	1.4192818662996078	1.4122485535889622	1.3495010434414834	1.3424690605385174
0.009089	0.207993	-0.013519	5591.607627756466	1.402383	1.395357	1.4190665374487879	1.412041224889411	1.3492857145906634	1.3422617318389662
0.009090	0.207764	-0.013519	5585.454965756467	1.402164	1.395146	1.418849373023378	1.4118320605396353	1.3490685501652535	1.3420525674891906
0.009091	0.207489	-0.013580	5578.071770756466	1.401944	1.394935	1.4186312085979682	1.4116228961898598	1.3488503857398437	1.341843403139415
0.009092	0.207138	-0.013550	5568.637689756466	1.401725	1.394728	1.4184140441725581	1.411417731840084	1.3486332213144336	1.3416382387896393
0.009094	0.206940	-0.013489	5563.305381756466	1.401506	1.394516	1.4181987153217381	1.411209403140533	1.3484178924636137	1.3414299100900882
0.009095	0.206711	-0.013519	5557.1527197564665	1.401287	1.394304	1.417981550896328	1.4109992387907573	1.3482007280382036	1.3412197457403126
0.009096	0.206329	-0.013611	5546.898283756466	1.401067	1.394097	1.4177633864709183	1.4107940744409817	1.3479825636127938	1.341014581390537
0.009097	0.206039	-0.013641	5539.104911756466	1.400846	1.393886	1.4175442220455083	1.410584910091206	1.3477633991873839	1.3408054170407613
0.009099	0.205795	-0.013641	5532.542071756467	1.400625	1.393673	1.4173268931946883	1.4103755813916548	1.3475460703365638	1.34059608834121
0.009100	0.205475	-0.013641	5523.928344756467	1.400404	1.393463	1.4171077287692784	1.4101674170418792	1.347326905911154	1.3403879239914345
0.009101	0.205185	-0.013641	5516.134972756467	1.400183	1.393252	1.4168885643438682	1.4099582526921035	1.3471077414857437	1.3401787596416588
0.009102	0.204880	-0.013672	5507.931423756466	1.399961	1.393040	1.4166683999184584	1.4097480883423281	1.346887577060334	1.3399685952918834
0.009104	0.204727	-0.013702	5503.829648756467	1.399740	1.392824	1.4164510710676383	1.4095357596427769	1.3466702482095139	1.3397562665923322
0.009105	0.204407	-0.013641	5495.215921756466	1.399518	1.392614	1.4162309066422285	1.4093275952930011	1.346450083784104	1.3395481022425564
0.009106	0.204102	-0.013611	5487.012372756466	1.399298	1.392403	1.4160127422168185	1.4091184309432256	1.346231919358694	1.339338937892781
0.009107	0.203766	-0.013641	5477.988468756466	1.399077	1.392194	1.4157935777914084	1.4089112665934498	1.3460127549332839	1.339131773543005
0.009109	0.203568	-0.013641	5472.656161756467	1.398856	1.391979	1.4155762489405888	1.4086999378938987	1.3457954260824643	1.338920444843454
0.009110	0.203293	-0.013641	5465.272966756466	1.398635	1.391768	1.4153570845151786	1.408490773544123	1.3455762616570541	1.3387112804936783
0.009111	0.202896	-0.013611	5454.608352756466	1.398414	1.391560	1.4151379200897687	1.4082846091943473	1.3453570972316442	1.3385051161439026
0.009112	0.202652	-0.013702	5448.045512756466	1.398193	1.391347	1.4149187556643588	1.4080734448445718	1.3451379328062343	1.338293951794127
0.009114	0.202484	-0.013641	5443.533560756467	1.397971	1.391131	1.4147004268135388	1.4078611161450205	1.3449196039554143	1.3380816230945758
0.009115	0.202148	-0.013672	5434.509656756466	1.397750	1.390921	1.4144812623881289	1.407652951795245	1.3447004395300044	1.3378734587448002
0.009116	0.201782	-0.013733	5424.6653977564665	1.397527	1.390711	1.4142600979627187	1.4074447874454694	1.3444792751045942	1.3376652943950247
0.009117	0.201569	-0.013763	5418.922912756466	1.397305	1.390496	1.4140399335373088	1.4072316230956936	1.3442591106791844	1.3374521300452489
0.009119	0.201416	-0.013641	5414.821137756467	1.397083	1.390279	1.4138216046864889	1.4070182943961425	1.3440407818283644	1.3372388013456977
0.009120	0.201035	-0.013763	5404.5667017564665	1.396861	1.390070	1.4136014402610788	1.4068111300463668	1.3438206174029543	1.337031636995922
0.009121	0.200638	-0.013763	5393.902086756466	1.396638	1.389860	1.413380275835669	1.4066029656965913	1.3435994529775446	1.3368234726461465
0.009122	0.200470	-0.013763	5389.390134756466	1.396414	1.389643	1.413158111410259	1.4063878013468156	1.3433772885521345	1.336608308296371
0.009124	0.200165	-0.013824	5381.186585756466	1.396191	1.389429	1.412938782559439	1.4061774726472644	1.3431579597013146	1.3363979795968197
0.009125	0.199875	-0.013794	5373.393213756466	1.395967	1.389215	1.412716618134029	1.4059653082974888	1.3429357952759045	1.336185815247044
0.009126	0.199570	-0.013824	5365.189663756466	1.395743	1.389002	1.412494453708619	1.4057541439477133	1.3427136308504946	1.3359746508972685
0.009127	0.199310	-0.013794	5358.216646756467	1.395520	1.388787	1.4122732892832093	1.4055409795979374	1.3424924664250848	1.3357614865474927
0.009129	0.198944	-0.013885	5348.372387756466	1.395295	1.388575	1.4120519604323891	1.405332650898386	1.3422711375742646	1.3355531578479414
0.009130	0.198761	-0.013824	5343.450258756467	1.395071	1.388357	1.4118297960069792	1.4051164865486108	1.3420489731488547	1.335336993498166
0.009131	0.198456	-0.013794	5335.246708756466	1.394847	1.388143	1.411607631581569	1.4049043221988349	1.3418268087234446	1.3351248291483901
0.009132	0.198166	-0.013855	5327.453336756466	1.394623	1.387929	1.4113854671561592	1.4046921578490594	1.3416046442980347	1.3349126647986147
0.009134	0.197906	-0.013794	5320.480319756466	1.394399	1.387714	1.4111651383053392	1.4044808291495081	1.3413843154472147	1.3347013360990634
0.009135	0.197601	-0.013885	5312.276770756466	1.394174	1.387499	1.4109419738799294	1.4042676647997325	1.3411611510218049	1.3344881717492878
0.009136	0.197342	-0.013916	5305.303753756466	1.393949	1.387283	1.4107188094545196	1.404053500449957	1.340937986596395	1.3342740073995123
0.009137	0.197037	-0.013916	5297.100203756467	1.393724	1.387068	1.4104956450291093	1.4038403361001812	1.3407148221709848	1.3340608430497365
0.009139	0.196823	-0.013855	5291.357719756466	1.393499	1.386850	1.4102743161782896	1.40362600740063	1.340493493320165	1.3338465143501852
0.009140	0.196533	-0.013885	5283.564347756466	1.393274	1.386635	1.4100511517528793	1.4034128430508546	1.3402703288947548	1.3336333500004098
0.009141	0.196136	-0.013855	5272.899733756466	1.393050	1.386424	1.4098289873274694	1.403203678701079	1.340048164469345	1.3334241856506344
0.009142	0.195938	-0.013855	5267.567426756466	1.392825	1.386206	1.4096058229020596	1.4029875143513033	1.3398250000439351	1.3332080213008586
