Repository: pietracorvo/HystAPI

# Example data

The example data in this folder is from measurements performed during my physics bachelor.

The material is **FeSi3** (iron with 3% silicon), aka 'electrical steel', the standard material for ring cores in trafos. 

Four of the five samples where treated with high pressure torison (HPT, 20 rotations at 20GPa), to achieve nanocristallisation of the grains, which has a huge impact on the magnetic properties of the material. The HPT deformation was done at 77K (under liquid nitrogen) and at 293K (at room temperature). Afterwards some samples were heat treated at a temperature of 493K (for two hours) to anneal defects from the deformation process.

The five samples are:

File: testData/FeSi3_annealed/G1_919V_200Hz_800000Fs.txt (part 26 of 29)
--------------------------
t	U1	U2	H	B_raw	J_raw	B_drift	 J_drift	B_corr	J_corr
0.008779	-0.356415	-0.009827	-9579.802182943504	-1.390093	-1.378053	-1.3733413579030769	-1.3613021294421153	-1.446318133756923	-1.4342769141910576
0.008780	-0.356567	-0.009552	-9583.903956943504	-1.390247	-1.378202	-1.373493449753846	-1.3614492213807692	-1.4464702256076922	-1.4344240061297115
0.008781	-0.356796	-0.009094	-9590.056619943503	-1.390395	-1.378342	-1.3736395416046154	-1.361587313319423	-1.4466163174584619	-1.4345620980683653
0.008782	-0.357071	-0.008759	-9597.439813943503	-1.390537	-1.378475	-1.3737796334553845	-1.3617184052580769	-1.4467564093092307	-1.4346931900070192
0.008784	-0.357269	-0.008331	-9602.772120943504	-1.390672	-1.378604	-1.373910817156923	-1.3618435891353846	-1.4468875930107692	-1.434818373884327
0.008785	-0.357452	-0.008118	-9607.694250943505	-1.390803	-1.378728	-1.3740399090076922	-1.3619656810740384	-1.4470166848615387	-1.4349404658229807
0.008786	-0.357651	-0.007690	-9613.026557943504	-1.390928	-1.378846	-1.3741630008584613	-1.3620817730126924	-1.4471397767123078	-1.4350565577616348
0.008787	-0.357834	-0.007294	-9617.948687943504	-1.391046	-1.378958	-1.3742790927092308	-1.362191864951346	-1.4472558685630772	-1.4351666497002884
0.008789	-0.357986	-0.006927	-9622.050461943503	-1.391159	-1.379066	-1.374388276410769	-1.3622960488286537	-1.4473650522646153	-1.435270833577596
0.008790	-0.358215	-0.006653	-9628.203123943504	-1.391266	-1.379165	-1.3744933682615383	-1.3623931407673076	-1.4474701441153845	-1.43536792551625
0.008791	-0.358368	-0.006256	-9632.304898943505	-1.391367	-1.379262	-1.3745924601123076	-1.3624882327059615	-1.4475692359661538	-1.435463017454904
0.008792	-0.358459	-0.005859	-9634.765963943504	-1.391462	-1.379354	-1.3746855519630767	-1.3625783246446153	-1.4476623278169232	-1.4355531093935576
0.008794	-0.358566	-0.005554	-9637.637205943503	-1.391552	-1.379440	-1.3747717356646152	-1.362660508521923	-1.4477485115184616	-1.4356352932708654
0.008795	-0.358734	-0.005219	-9642.149157943504	-1.391637	-1.379519	-1.3748548275153845	-1.362737600460577	-1.447831603369231	-1.4357123852095193
0.008796	-0.358780	-0.004883	-9643.379690943504	-1.391716	-1.379596	-1.3749319193661538	-1.3628126923992308	-1.4479086952200002	-1.4357874771481731
0.008797	-0.358826	-0.004517	-9644.610222943504	-1.391789	-1.379668	-1.375003011216923	-1.3628827843378846	-1.4479797870707691	-1.435857569086827
0.008799	-0.359100	-0.004242	-9651.993417943504	-1.391858	-1.379728	-1.3750681949184616	-1.3629389682151924	-1.4480449707723078	-1.4359137529641348
0.008800	-0.359131	-0.003967	-9652.813771943504	-1.391922	-1.379790	-1.3751302867692308	-1.3629990601538462	-1.4481070626230772	-1.4359738449027886
0.008801	-0.359131	-0.003510	-9652.813771943504	-1.391979	-1.379848	-1.37518537862	-1.3630551520924998	-1.448162154473846	-1.4360299368414422
0.008802	-0.359344	-0.003235	-9658.556256943504	-1.392032	-1.379893	-1.3752364704707691	-1.3630982440311539	-1.4482132463246153	-1.4360730287800962
0.008804	-0.359406	-0.002960	-9660.196966943504	-1.392079	-1.379939	-1.3752796541723078	-1.3631404279084616	-1.448256430026154	-1.436115212657404
0.008805	-0.359360	-0.002594	-9658.966434943504	-1.392122	-1.379982	-1.375320746023077	-1.3631815198471153	-1.4482975218769232	-1.4361563045960577
0.008806	-0.359421	-0.002289	-9660.607143943504	-1.392159	-1.380017	-1.375355837873846	-1.3632146117857693	-1.4483326137276924	-1.4361893965347117
0.008807	-0.359467	-0.002014	-9661.837676943504	-1.392191	-1.380048	-1.3753859297246154	-1.363243703724423	-1.4483627055784618	-1.4362184884733653
0.008809	-0.359436	-0.001648	-9661.017321943504	-1.392218	-1.380076	-1.3754091134261537	-1.3632678876017308	-1.44838588928	-1.4362426723506732
0.008810	-0.359467	-0.001404	-9661.837676943504	-1.392241	-1.380098	-1.3754302052769232	-1.3632879795403847	-1.4484069811307694	-1.436262764289327
0.008811	-0.359558	-0.001068	-9664.298741943505	-1.392258	-1.380112	-1.3754452971276923	-1.3633000714790384	-1.4484220729815385	-1.4362748562279808
0.008812	-0.359497	-0.000854	-9662.658031943503	-1.392272	-1.380128	-1.3754573889784614	-1.3633141634176924	-1.4484341648323076	-1.4362889481666348
0.008814	-0.359482	-0.000580	-9662.247853943503	-1.392281	-1.380138	-1.37546257268	-1.363320347295	-1.4484393485338463	-1.4362951320439423
0.008815	-0.359512	-0.000275	-9663.068208943505	-1.392286	-1.380141	-1.375465664530769	-1.363321439233654	-1.4484424403846154	-1.4362962239825963
0.008816	-0.359482	0.000000	-9662.247853943503	-1.392286	-1.380142	-1.3754637563815384	-1.3633205311723076	-1.4484405322353848	-1.43629531592125
0.008817	-0.359344	0.000275	-9658.556256943504	-1.392282	-1.380143	-1.3754578482323077	-1.3633196231109614	-1.448434624086154	-1.4362944078599038
0.008819	-0.359467	0.000458	-9661.837676943504	-1.392274	-1.380131	-1.3754460319338462	-1.3633038069882693	-1.4484228077876926	-1.4362785917372116
0.008820	-0.359451	0.000732	-9661.427498943503	-1.392262	-1.380119	-1.3754321237846154	-1.363289898926923	-1.4484088996384616	-1.4362646836758655
0.008821	-0.359283	0.001099	-9656.915546943505	-1.392245	-1.380108	-1.3754132156353844	-1.3632769908655769	-1.4483899914892309	-1.4362517756145192
0.008822	-0.359222	0.001221	-9655.274836943505	-1.392225	-1.380090	-1.375391307486154	-1.3632570828042307	-1.4483680833400001	-1.4362318675531731
0.008824	-0.359375	0.001465	-9659.376611943504	-1.392201	-1.380061	-1.3753634911876922	-1.3632242666815384	-1.4483402670415386	-1.4361990514304808
0.008825	-0.359131	0.001678	-9652.813771943504	-1.392174	-1.380042	-1.3753345830384616	-1.3632033586201924	-1.4483113588923078	-1.4361781433691347
0.008826	-0.359009	0.001923	-9649.532352943505	-1.392143	-1.380015	-1.3753016748892306	-1.3631744505588461	-1.4482784507430768	-1.4361492353077885
0.008827	-0.359039	0.002106	-9650.352707943504	-1.392108	-1.379980	-1.3752647667399998	-1.3631375424974999	-1.4482415425938462	-1.4361123272464422
0.008829	-0.359009	0.002319	-9649.532352943505	-1.392071	-1.379943	-1.3752239504415384	-1.3630967263748075	-1.4482007262953847	-1.4360715111237499
0.008830	-0.358734	0.002563	-9642.149157943504	-1.392029	-1.379911	-1.3751800422923075	-1.3630628183134617	-1.448156818146154	-1.436037603062404
0.008831	-0.358719	0.002777	-9641.738980943504	-1.391984	-1.379867	-1.375133134143077	-1.3630169102521152	-1.4481099099969232	-1.4359916950010576
0.008832	-0.358658	0.002991	-9640.098270943505	-1.391936	-1.379820	-1.3750832259938461	-1.3629680021907693	-1.4480600018476926	-1.4359427869397117
0.008834	-0.358521	0.003235	-9636.406673943504	-1.391884	-1.379773	-1.3750274096953845	-1.3629171860680769	-1.4480041855492307	-1.4358919708170192
0.008835	-0.358398	0.003418	-9633.125253943505	-1.391828	-1.379722	-1.3749695015461538	-1.3628642780067306	-1.4479462774000003	-1.435839062755673
0.008836	-0.358322	0.003571	-9631.074366943503	-1.391770	-1.379666	-1.3749095933969229	-1.3628063699453847	-1.447886369250769	-1.435781154694327
0.008837	-0.358124	0.003754	-9625.742058943504	-1.391710	-1.379612	-1.3748476852476923	-1.3627504618840385	-1.4478244611015385	-1.4357252466329808
0.008839	-0.358063	0.003937	-9624.101349943505	-1.391646	-1.379550	-1.3747798689492305	-1.3626846457613462	-1.4477566448030768	-1.4356594305102885
0.008840	-0.357864	0.004150	-9618.769041943504	-1.391579	-1.379490	-1.3747109607999999	-1.3626227377	-1.447687736653846	-1.4355975224489423
0.008841	-0.357834	0.004303	-9617.948687943504	-1.391509	-1.379421	-1.3746390526507692	-1.3625518296386538	-1.4476158285046155	-1.4355266143875962
0.008842	-0.357590	0.004425	-9611.385847943504	-1.391437	-1.379358	-1.3745651445015383	-1.3624869215773077	-1.4475419203553845	-1.43546170632625
0.008844	-0.357498	0.004639	-9608.924782943504	-1.391362	-1.379286	-1.3744863282030768	-1.3624111054546153	-1.447463104056923	-1.4353858902035577
0.008845	-0.357407	0.004822	-9606.463717943505	-1.391284	-1.379210	-1.374406420053846	-1.3623331973932693	-1.4473831959076922	-1.4353079821422117
0.008846	-0.357071	0.005066	-9597.439813943503	-1.391202	-1.379140	-1.3743225119046154	-1.362261289331923	-1.4472992877584616	-1.4352360740808654
0.008847	-0.356979	0.005127	-9594.978748943504	-1.391119	-1.379060	-1.3742376037553845	-1.362179381270577	-1.447214379609231	-1.4351541660195193
0.008849	-0.356934	0.005310	-9593.748216943504	-1.391033	-1.378976	-1.374147787456923	-1.3620915651478847	-1.4471245633107692	-1.435066349896827
0.008850	-0.356598	0.005463	-9584.724311943504	-1.390944	-1.378898	-1.3740568793076922	-1.3620116570865384	-1.4470336551615386	-1.4349864418354807
0.008851	-0.356522	0.005615	-9582.673424943505	-1.390853	-1.378810	-1.3739639711584615	-1.3619217490251925	-1.4469407470123077	-1.4348965337741348
0.008852	-0.356384	0.005707	-9578.981827943504	-1.390761	-1.378722	-1.3738700630092306	-1.3618318409638461	-1.446846838863077	-1.4348066257127885
0.008854	-0.356171	0.005920	-9573.239342943503	-1.390665	-1.378634	-1.373770246710769	-1.3617400248411538	-1.4467470225646153	-1.4347148095900961
0.008855	-0.355850	0.006042	-9564.625615943503	-1.390567	-1.378547	-1.3736703385615385	-1.3616511167798075	-1.4466471144153847	-1.43462590152875
0.008856	-0.355759	0.006134	-9562.164551943504	-1.390468	-1.378450	-1.3735694304123076	-1.3615522087184615	-1.446546206266154	-1.4345269934674039
0.008857	-0.355621	0.006287	-9558.472953943505	-1.390366	-1.378353	-1.373465522263077	-1.3614533006571152	-1.4464422981169234	-1.4344280854060576
0.008859	-0.355347	0.006470	-9551.089759943505	-1.390261	-1.378257	-1.3733567059646152	-1.361353484534423	-1.4463334818184617	-1.4343282692833654
0.008860	-0.355133	0.006592	-9545.347274943504	-1.390154	-1.378158	-1.3732477978153845	-1.361252576473077	-1.4462245736692307	-1.4342273612220193
0.008861	-0.355057	0.006744	-9543.296387943505	-1.390045	-1.378051	-1.3731368896661538	-1.3611436684117306	-1.44611366552	-1.434118453160673
0.008862	-0.354752	0.006897	-9535.092838943505	-1.389933	-1.377950	-1.373022981516923	-1.3610407603503847	-1.4459997573707692	-1.434015545099327
0.008864	-0.354477	0.006989	-9527.709643943504	-1.389820	-1.377846	-1.3729061652184615	-1.3609329442276923	-1.4458829410723077	-1.4339077289766347
0.008865	-0.354416	0.007141	-9526.068933943505	-1.389705	-1.377732	-1.3727892570692306	-1.360817036166346	-1.445766032923077	-1.4337918209152885
0.008866	-0.354141	0.007233	-9518.685739943505	-1.389587	-1.377624	-1.37266934892	-1.3607071281049998	-1.4456461247738464	-1.4336819128539422
0.008867	-0.353790	0.007355	-9509.251657943505	-1.389468	-1.377517	-1.372548440770769	-1.360598220043654	-1.4455252166246155	-1.4335730047925963
0.008869	-0.353714	0.007538	-9507.200770943504	-1.389346	-1.377398	-1.3724226244723077	-1.3604754039209614	-1.445399400326154	-1.4334501886699038
0.008870	-0.353485	0.007568	-9501.048108943503	-1.389223	-1.377282	-1.372297716323077	-1.3603574958596152	-1.4452744921769232	-1.4333322806085576
0.008871	-0.353134	0.007751	-9491.614026943504	-1.389098	-1.377169	-1.372170808173846	-1.3602425877982693	-1.4451475840276924	-1.4332173725472117
0.008872	-0.352982	0.007782	-9487.512251943504	-1.388972	-1.377048	-1.3720429000246155	-1.360119679736923	-1.445019675878462	-1.4330944644858654
0.008874	-0.352829	0.007904	-9483.410476943503	-1.388844	-1.376925	-1.3719110837261537	-1.3599928636142307	-1.44488785958	-1.432967648363173
0.008875	-0.352493	0.008026	-9474.386572943504	-1.388714	-1.376806	-1.371779175576923	-1.3598719555528846	-1.4447559514307695	-1.432846740301827
0.008876	-0.352173	0.008179	-9465.772845943504	-1.388581	-1.376685	-1.3716442674276923	-1.3597490474915384	-1.4446210432815385	-1.4327238322404807
0.008877	-0.352142	0.008209	-9464.952490943504	-1.388448	-1.376553	-1.3715093592784613	-1.3596151394301923	-1.4444861351323075	-1.4325899241791347
0.008879	-0.351822	0.008331	-9456.338763943504	-1.388313	-1.376429	-1.3713705429799998	-1.3594873233074998	-1.444347318833846	-1.4324621080564421
0.008880	-0.351440	0.008453	-9446.084327943505	-1.388176	-1.376305	-1.3712316348307692	-1.3593614152461537	-1.4442084106846154	-1.432336199995096
0.008881	-0.351273	0.008545	-9441.572374943504	-1.388038	-1.376172	-1.3710917266815386	-1.3592265071848075	-1.444068502535385	-1.43220129193375
0.008882	-0.351089	0.008636	-9436.650245943503	-1.387898	-1.376038	-1.3709498185323077	-1.3590905991234616	-1.443926594386154	-1.432065383872404
0.008884	-0.350723	0.008728	-9426.805985943503	-1.387757	-1.375909	-1.370805002233846	-1.3589577830007693	-1.4437817780876925	-1.4319325677497117
0.008885	-0.350494	0.008820	-9420.653323943505	-1.387614	-1.375774	-1.3706600940846152	-1.358820874939423	-1.4436368699384614	-1.4317956596883654
0.008886	-0.350266	0.008942	-9414.500661943504	-1.387469	-1.375637	-1.3705131859353845	-1.358681966878077	-1.443489961789231	-1.4316567516270193
0.008887	-0.349976	0.009033	-9406.707289943504	-1.387323	-1.375500	-1.370365277786154	-1.3585430588167307	-1.4433420536400003	-1.431517843565673
0.008889	-0.349701	0.009125	-9399.324095943504	-1.387175	-1.375362	-1.3702134614876922	-1.3584012426940384	-1.4431902373415384	-1.4313760274429808
0.008890	-0.349457	0.009155	-9392.761255943504	-1.387026	-1.375222	-1.3700625533384616	-1.3582593346326923	-1.4430393291923078	-1.4312341193816347
0.008891	-0.349152	0.009277	-9384.557706943504	-1.386876	-1.375082	-1.3699106451892307	-1.358117426571346	-1.442887421043077	-1.4310922113202884
0.008892	-0.348907	0.009399	-9377.994867943504	-1.386724	-1.374938	-1.36975673704	-1.3579715185099999	-1.442733512893846	-1.4309463032589422
0.008894	-0.348663	0.009369	-9371.432027943503	-1.386572	-1.374794	-1.3696009207415383	-1.3578237023873077	-1.4425776965953845	-1.43079848713625
0.008895	-0.348404	0.009521	-9364.459010943505	-1.386418	-1.374649	-1.3694450125923074	-1.3576767943259616	-1.4424217884461537	-1.430651579074904
0.008896	-0.347961	0.009521	-9352.563863943504	-1.386263	-1.374509	-1.369288104443077	-1.3575348862646153	-1.4422648802969231	-1.4305096710135576
0.008897	-0.347824	0.009705	-9348.872266943505	-1.386107	-1.374357	-1.369130196293846	-1.3573809782032693	-1.4421069721476925	-1.4303557629522117
0.008899	-0.347534	0.009735	-9341.078894943505	-1.385949	-1.374209	-1.3689683799953847	-1.357229162080577	-1.4419451558492309	-1.4302039468295193
0.008900	-0.347168	0.009857	-9331.234635943503	-1.385789	-1.374062	-1.3688064718461537	-1.3570802540192306	-1.4417832477	-1.430055038768173
0.008901	-0.346878	0.009918	-9323.441263943505	-1.385629	-1.373911	-1.368644563696923	-1.3569273459578848	-1.4416213395507693	-1.4299021307068271
0.008902	-0.346756	0.009918	-9320.159843943504	-1.385468	-1.373754	-1.3684816555476922	-1.3567684378965383	-1.4414584314015384	-1.4297432226454807
0.008904	-0.346329	0.010040	-9308.674874943505	-1.385305	-1.373606	-1.3683148392492308	-1.3566166217738462	-1.441291615103077	-1.4295914065227886
0.008905	-0.346024	0.010132	-9300.471325943505	-1.385141	-1.373452	-1.3681489311	-1.3564607137124998	-1.4411257069538461	-1.4294354984614421
0.008906	-0.345825	0.010162	-9295.139018943504	-1.384976	-1.373294	-1.367982022950769	-1.3563008056511539	-1.4409587988046155	-1.4292755904000962
0.008907	-0.345490	0.010193	-9286.115113943504	-1.384811	-1.373140	-1.3678151148015385	-1.3561448975898076	-1.440791890655385	-1.42911968233875
0.008909	-0.345139	0.010284	-9276.681031943504	-1.384644	-1.372986	-1.3676442985030768	-1.3559870814671153	-1.440621074356923	-1.4289618662160577
0.008910	-0.344910	0.010406	-9270.528369943504	-1.384476	-1.372825	-1.3674743903538462	-1.3558241734057692	-1.4404511662076924	-1.4287989581547116
0.008911	-0.344635	0.010437	-9263.145175943504	-1.384307	-1.372665	-1.3673034822046153	-1.355662265344423	-1.4402802580584617	-1.4286370500933654
0.008912	-0.344254	0.010498	-9252.890738943504	-1.384137	-1.372508	-1.3671315740553844	-1.355503357283077	-1.4401083499092309	-1.4284781420320194
0.008914	-0.343918	0.010651	-9243.866834943505	-1.383965	-1.372347	-1.366955757756923	-1.3553385411603847	-1.4399325336107691	-1.428313325909327
0.008915	-0.343719	0.010620	-9238.534527943504	-1.383792	-1.372182	-1.366780849607692	-1.3551716330990384	-1.4397576254615383	-1.4281464178479808
0.008916	-0.343338	0.010590	-9228.280090943505	-1.383620	-1.372022	-1.3666069414584616	-1.3550097250376925	-1.439583717312308	-1.4279845097866348
0.008917	-0.343002	0.010773	-9219.256186943505	-1.383446	-1.371859	-1.3664310333092307	-1.354844816976346	-1.439407809163077	-1.4278196017252884
0.008919	-0.342804	0.010834	-9213.923879943504	-1.383271	-1.371691	-1.3662522170107692	-1.3546730008536538	-1.4392289928646154	-1.4276477856025962
0.008920	-0.342468	0.010925	-9204.899974943504	-1.383094	-1.371525	-1.3660733088615384	-1.3545050927923077	-1.4390500847153849	-1.42747987754125
0.008921	-0.342026	0.010925	-9193.004828943504	-1.382917	-1.371363	-1.3658944007123075	-1.3543411847309617	-1.438871176566154	-1.427315969479904
0.008922	-0.341934	0.010895	-9190.543763943504	-1.382740	-1.371189	-1.365715492563077	-1.3541652766696153	-1.4386922684169234	-1.4271400614185576
0.008924	-0.341553	0.011047	-9180.289326943504	-1.382561	-1.371024	-1.3655326762646152	-1.353996460546923	-1.4385094521184616	-1.4269712452958654
0.008925	-0.341125	0.011078	-9168.804357943503	-1.382382	-1.370859	-1.3653517681153846	-1.353829552485577	-1.4383285439692308	-1.4268043372345194
0.008926	-0.340790	0.011108	-9159.780452943503	-1.382202	-1.370690	-1.3651698599661537	-1.3536586444242307	-1.43814663582	-1.426633429173173
0.008927	-0.340744	0.011139	-9158.549920943504	-1.382021	-1.370511	-1.3649869518169229	-1.3534777363628847	-1.4379637276707693	-1.426452521111827
0.008929	-0.340210	0.011200	-9144.193709943504	-1.381840	-1.370347	-1.3648021355184614	-1.3533099202401924	-1.4377789113723076	-1.4262847049891347
0.008930	-0.339859	0.011292	-9134.759627943504	-1.381657	-1.370177	-1.3646172273692305	-1.353138012178846	-1.4375940032230767	-1.4261127969277885
0.008931	-0.339645	0.011292	-9129.017142943505	-1.381474	-1.370001	-1.36443231922	-1.3529601041175	-1.4374090950738463	-1.4259348888664423
0.008932	-0.339325	0.011383	-9120.403415943505	-1.381290	-1.369827	-1.364246411070769	-1.3527841960561537	-1.4372231869246153	-1.425758980805096
0.008934	-0.338913	0.011475	-9109.328624943504	-1.381104	-1.369655	-1.3640565947723078	-1.3526083799334616	-1.4370333706261542	-1.425583164682404
0.008935	-0.338623	0.011505	-9101.535252943504	-1.380918	-1.369479	-1.363868686623077	-1.3524304718721152	-1.4368454624769234	-1.4254052566210575
0.008936	-0.338364	0.011505	-9094.562235943504	-1.380731	-1.369301	-1.363679778473846	-1.3522505638107694	-1.4366565543276923	-1.4252253485597117
0.008937	-0.337997	0.011627	-9084.717975943504	-1.380543	-1.369125	-1.3634898703246154	-1.352072655749423	-1.4364666461784616	-1.4250474404983653
0.008939	-0.337601	0.011597	-9074.053361943505	-1.380355	-1.368951	-1.3632980540261537	-1.3518948396267307	-1.4362748298799999	-1.424869624375673
0.008940	-0.337326	0.011658	-9066.670167943505	-1.380166	-1.368771	-1.363107145876923	-1.3517129315653846	-1.4360839217307695	-1.424687716314327
0.008941	-0.336990	0.011719	-9057.646262943505	-1.379976	-1.368593	-1.3629152377276923	-1.3515330235040384	-1.4358920135815385	-1.4245078082529807
0.008942	-0.336639	0.011749	-9048.212181943503	-1.379786	-1.368414	-1.3627233295784613	-1.3513521154426924	-1.4357001054323075	-1.4243269001916348
0.008944	-0.336395	0.011749	-9041.649341943505	-1.379595	-1.368232	-1.3625285132799998	-1.3511662993199998	-1.4355052891338462	-1.4241410840689421
0.008945	-0.335983	0.011841	-9030.574549943503	-1.379404	-1.368054	-1.3623356051307691	-1.350986391258654	-1.4353123809846156	-1.4239611760075963
0.008946	-0.335648	0.011902	-9021.550645943504	-1.379211	-1.367873	-1.3621406969815384	-1.3508034831973075	-1.4351174728353846	-1.4237782679462498
0.008947	-0.335480	0.011963	-9017.038693943505	-1.379017	-1.367685	-1.3619447888323075	-1.3506135751359616	-1.434921564686154	-1.423588359884904
0.008949	-0.335052	0.011932	-9005.553724943504	-1.378824	-1.367506	-1.3617479725338462	-1.3504307590132694	-1.4347247483876924	-1.4234055437622117
0.008950	-0.334595	0.011963	-8993.248400943505	-1.378630	-1.367327	-1.3615520643846153	-1.350249850951923	-1.4345288402384617	-1.4232246357008653
0.008951	-0.334381	0.011963	-8987.505915943504	-1.378436	-1.367141	-1.3613561562353846	-1.350061942890577	-1.434332932089231	-1.4230367276395193
0.008952	-0.334091	0.012024	-8979.712543943504	-1.378241	-1.366956	-1.3611592480861539	-1.3498750348292308	-1.4341360239400003	-1.4228498195781731
0.008954	-0.333588	0.012024	-8966.176687943504	-1.378046	-1.366778	-1.3609604317876924	-1.3496932187065385	-1.4339372076415389	-1.4226680034554808
0.008955	-0.333298	0.012115	-8958.383315943503	-1.377850	-1.366591	-1.3607625236384615	-1.3495043106451923	-1.433739299492308	-1.4224790953941346
0.008956	-0.333038	0.012115	-8951.410298943505	-1.377654	-1.366404	-1.3605646154892306	-1.349315402583846	-1.433541391343077	-1.4222901873327884
0.008957	-0.332672	0.012146	-8941.566038943503	-1.377457	-1.366219	-1.36036570734	-1.3491284945225	-1.4333424831938464	-1.4221032792714423
0.008959	-0.332230	0.012238	-8929.670892943504	-1.377259	-1.366036	-1.3601638910415383	-1.3489416783998076	-1.4331406668953846	-1.42191646314875
0.008960	-0.332016	0.012238	-8923.928407943504	-1.377061	-1.365845	-1.3599639828923078	-1.3487487703384615	-1.4329407587461542	-1.421723555087404
0.008961	-0.331680	0.012268	-8914.904503943504	-1.376862	-1.365658	-1.359763074743077	-1.3485598622771153	-1.4327398505969233	-1.4215346470260577
0.008962	-0.331268	0.012238	-8903.829711943505	-1.376663	-1.365473	-1.359562166593846	-1.3483729542157692	-1.4325389424476924	-1.4213477389647116
0.008964	-0.330933	0.012421	-8894.805807943505	-1.376463	-1.365284	-1.3593583502953845	-1.348180138093077	-1.4323351261492308	-1.4211549228420193
0.008965	-0.330673	0.012421	-8887.832790943505	-1.376261	-1.365091	-1.3591544421461537	-1.3479852300317308	-1.4321312179999999	-1.4209600147806731
0.008966	-0.330200	0.012421	-8875.117288943504	-1.376060	-1.364906	-1.3589515339969231	-1.3477983219703846	-1.4319283098507696	-1.420773106719327
0.008967	-0.329895	0.012451	-8866.913739943504	-1.375858	-1.364715	-1.3587476258476923	-1.3476054139090383	-1.4317244017015387	-1.4205801986579807
0.008969	-0.329620	0.012451	-8859.530544943504	-1.375656	-1.364522	-1.3585418095492308	-1.3474085977863461	-1.4315185854030772	-1.4203833825352885
0.008970	-0.329193	0.012573	-8848.045575943504	-1.375453	-1.364333	-1.3583369014	-1.347217689725	-1.4313136772538462	-1.4201924744739423
0.008971	-0.328873	0.012512	-8839.431848943505	-1.375250	-1.364141	-1.3581319932507692	-1.3470237816636539	-1.4311087691046156	-1.4199985664125963
0.008972	-0.328644	0.012543	-8833.279186943504	-1.375047	-1.363945	-1.3579270851015384	-1.3468258736023075	-1.4309038609553846	-1.41980065835125
0.008974	-0.328186	0.012634	-8820.973862943503	-1.374843	-1.363756	-1.3577192688030768	-1.3466330574796153	-1.4306960446569232	-1.4196078422285576
0.008975	-0.327744	0.012604	-8809.078716943504	-1.374638	-1.363567	-1.3575123606538462	-1.3464421494182692	-1.4304891365076924	-1.4194169341672116
0.008976	-0.327515	0.012665	-8802.926054943504	-1.374433	-1.363369	-1.3573054525046153	-1.346242241356923	-1.4302822283584615	-1.4192170261058654
0.008977	-0.327225	0.012726	-8795.132682943504	-1.374227	-1.363173	-1.3570975443553845	-1.346044333295577	-1.430074320209231	-1.4190191180445193
0.008979	-0.326782	0.012695	-8783.237535943505	-1.374021	-1.362982	-1.356887728056923	-1.3458495171728846	-1.4298645039107694	-1.418824301921827
0.008980	-0.326385	0.012756	-8772.572921943503	-1.373815	-1.362789	-1.3566798199076922	-1.3456546091115384	-1.4296565957615384	-1.4186293938604808
0.008981	-0.326172	0.012756	-8766.830436943505	-1.373608	-1.362590	-1.3564709117584615	-1.3454537010501924	-1.4294476876123077	-1.4184284857991347
0.008982	-0.325775	0.012817	-8756.165822943503	-1.373400	-1.362396	-1.3562610036092306	-1.345257792988846	-1.4292377794630768	-1.4182325777377884
0.008984	-0.325348	0.012787	-8744.680853943504	-1.373193	-1.362203	-1.3560501873107693	-1.345060976866154	-1.4290269631646155	-1.4180357616150963
0.008985	-0.325073	0.012848	-8737.297658943504	-1.372985	-1.362004	-1.3558402791615383	-1.3448600688048076	-1.4288170550153847	-1.41783485355375
0.008986	-0.324768	0.012878	-8729.094109943504	-1.372776	-1.361806	-1.3556293710123075	-1.3446601607434616	-1.4286061468661537	-1.417634945492404
0.008987	-0.324310	0.012878	-8716.788785943505	-1.372568	-1.361612	-1.355419462863077	-1.3444642526821153	-1.4283962387169233	-1.4174390374310577
0.008989	-0.323975	0.012970	-8707.764881943503	-1.372358	-1.361414	-1.3552056465646152	-1.344262436559423	-1.4281824224184616	-1.4172372213083653
0.008990	-0.323654	0.012970	-8699.151154943504	-1.372148	-1.361214	-1.3549937384153845	-1.344060528498077	-1.427970514269231	-1.4170353132470193
0.008991	-0.323288	0.012970	-8689.306894943504	-1.371937	-1.361017	-1.3547808302661537	-1.3438616204367306	-1.4277576061200001	-1.416836405185673
0.008992	-0.322937	0.013000	-8679.872813943504	-1.371727	-1.360818	-1.3545689221169228	-1.3436607123753848	-1.427545697970769	-1.4166354971243271
0.008994	-0.322601	0.013031	-8670.848908943504	-1.371516	-1.360618	-1.3543541058184614	-1.3434568962526925	-1.4273308816723076	-1.4164316810016349
0.008995	-0.322205	0.013031	-8660.184294943505	-1.371305	-1.360420	-1.3541411976692306	-1.343256988191346	-1.4271179735230768	-1.4162317729402885
0.008996	-0.321884	0.013062	-8651.570567943505	-1.371093	-1.360220	-1.3539272895199999	-1.3430550801299999	-1.4269040653738463	-1.4160298648789422
0.008997	-0.321594	0.013031	-8643.777195943505	-1.370882	-1.360018	-1.353714381370769	-1.3428511720686538	-1.4266911572246155	-1.4158259568175962
0.008999	-0.321152	0.013062	-8631.882049943504	-1.370670	-1.359822	-1.3534985650723077	-1.3426513559459616	-1.426475340926154	-1.415626140694904
0.009000	-0.320755	0.013092	-8621.217434943504	-1.370458	-1.359623	-1.3532846569230768	-1.3424504478846153	-1.426261432776923	-1.4154252326335577
0.009001	-0.320541	0.013214	-8615.474950943504	-1.370244	-1.359416	-1.3530687487738462	-1.3422415398232692	-1.4260455246276926	-1.4152163245722116
0.009002	-0.320160	0.013184	-8605.220513943505	-1.370030	-1.359215	-1.3528528406246154	-1.342038631761923	-1.4258296164784618	-1.4150134165108654
0.009004	-0.319672	0.013275	-8592.094834943504	-1.369816	-1.359017	-1.3526350243261538	-1.3418368156392306	-1.42561180018	-1.414811600388173
0.009005	-0.319382	0.013245	-8584.301462943504	-1.369601	-1.358812	-1.352418116176923	-1.3416299075778846	-1.4253948920307695	-1.414604692326827
0.009006	-0.319122	0.013214	-8577.328445943504	-1.369387	-1.358607	-1.352202208027692	-1.3414229995165383	-1.4251789838815383	-1.4143977842654807
0.009007	-0.318634	0.013306	-8564.202766943505	-1.369171	-1.358408	-1.3519842998784615	-1.3412220914551924	-1.4249610757323077	-1.4141968762041348
0.009009	-0.318268	0.013275	-8554.358507943503	-1.368956	-1.358205	-1.35176548358	-1.3410152753325	-1.4247422594338461	-1.4139900600814423
0.009010	-0.318054	0.013397	-8548.616022943505	-1.368739	-1.357995	-1.3515465754307692	-1.340803367271154	-1.4245233512846154	-1.4137781520200963
0.009011	-0.317688	0.013367	-8538.771763943505	-1.368523	-1.357791	-1.3513286672815383	-1.3405974592098076	-1.4243054431353848	-1.41357224395875
0.009012	-0.317139	0.013367	-8524.005374943505	-1.368306	-1.357593	-1.3511097591323076	-1.3403975511484616	-1.424086534986154	-1.413372335897404
0.009014	-0.316895	0.013428	-8517.442534943504	-1.368089	-1.357384	-1.3508889428338462	-1.3401847350257692	-1.4238657186876926	-1.4131595197747115
0.009015	-0.316574	0.013397	-8508.828808943505	-1.367872	-1.357178	-1.3506700346846152	-1.339976826964423	-1.4236468105384614	-1.4129516117133654
0.009016	-0.316162	0.013367	-8497.754016943503	-1.367655	-1.356975	-1.3504511265353847	-1.339771918903077	-1.4234279023892311	-1.4127467036520194
0.009017	-0.315842	0.013397	-8489.140289943503	-1.367438	-1.356769	-1.3502322183861537	-1.3395640108417306	-1.42320899424	-1.412538795590673
0.009019	-0.315536	0.013489	-8480.936740943504	-1.367220	-1.356561	-1.3500104020876924	-1.3393521947190383	-1.4229871779415388	-1.4123269794679807
0.009020	-0.315048	0.013458	-8467.811061943505	-1.367001	-1.356359	-1.3497894939384614	-1.3391482866576925	-1.4227662697923078	-1.4121230714066348
0.009021	-0.314682	0.013580	-8457.966801943505	-1.366781	-1.356151	-1.3495675857892306	-1.3389383785963462	-1.422544361643077	-1.4119131633452886
0.009022	-0.314438	0.013580	-8451.403962943505	-1.366561	-1.355940	-1.34934567764	-1.3387254705349998	-1.4223224534938463	-1.4117002552839422
0.009024	-0.314041	0.013580	-8440.739348943504	-1.366341	-1.355733	-1.3491218613415383	-1.3385146544123077	-1.4220986371953845	-1.41148943916125
0.009025	-0.313614	0.013611	-8429.254378943504	-1.366121	-1.355527	-1.3488999531923076	-1.3383067463509615	-1.4218767290461538	-1.4112815310999038
0.009026	-0.313400	0.013580	-8423.511894943504	-1.365901	-1.355314	-1.3486780450430769	-1.3380918382896152	-1.421654820896923	-1.4110666230385576
0.009027	-0.312973	0.013580	-8412.026925943504	-1.365681	-1.355109	-1.348456136893846	-1.3378849302282692	-1.4214329127476923	-1.4108597149772115
0.009029	-0.312546	0.013550	-8400.541955943505	-1.365461	-1.354903	-1.3482323205953846	-1.337675114105577	-1.421209096449231	-1.4106498988545193
0.009030	-0.312195	0.013641	-8391.107874943504	-1.365240	-1.354694	-1.3480094124461537	-1.3374642060442308	-1.4209861883000001	-1.4104389907931731
0.009031	-0.311966	0.013672	-8384.955212943503	-1.365019	-1.354481	-1.347786504296923	-1.3372492979828847	-1.4207632801507692	-1.410224082731827
0.009032	-0.311478	0.013641	-8371.829533943504	-1.364798	-1.354276	-1.3475635961476922	-1.3370423899215385	-1.4205403720015384	-1.4100171746704808
0.009034	-0.311050	0.013763	-8360.344563943505	-1.364575	-1.354068	-1.3473367798492308	-1.3368305737988462	-1.420313555703077	-1.4098053585477885
0.009035	-0.310883	0.013733	-8355.832611943504	-1.364353	-1.353851	-1.3471128716999998	-1.3366116657374998	-1.420089647553846	-1.4095864504864422
0.009036	-0.310471	0.013702	-8344.757820943503	-1.364131	-1.353643	-1.346888963550769	-1.3364017576761538	-1.4198657394046155	-1.4093765424250961
0.009037	-0.310028	0.013672	-8332.862673943504	-1.363909	-1.353436	-1.3466650554015385	-1.3361928496148077	-1.419641831255385	-1.40916763436375
0.009039	-0.309692	0.013733	-8323.838769943504	-1.363686	-1.353225	-1.3464382391030767	-1.3359780334921152	-1.4194150149569231	-1.4089528182410576
0.009040	-0.309341	0.013794	-8314.404687943505	-1.363463	-1.353013	-1.3462133309538462	-1.3357641254307693	-1.4191901068076924	-1.4087389101797116
0.009041	-0.308975	0.013855	-8304.560427943505	-1.363239	-1.352801	-1.3459874228046154	-1.335550217369423	-1.4189641986584616	-1.4085250021183653
0.009042	-0.308624	0.013855	-8295.126346943503	-1.363014	-1.352589	-1.3457605146553844	-1.335336309308077	-1.4187372905092306	-1.4083110940570194
0.009044	-0.308228	0.013855	-8284.461731943504	-1.362790	-1.352378	-1.345532698356923	-1.3351214931853848	-1.4185094742107691	-1.4080962779343271
0.009045	-0.307816	0.013916	-8273.386940943505	-1.362564	-1.352166	-1.3453047902076924	-1.3349075851240384	-1.4182815660615389	-1.4078823698729808
0.009046	-0.307526	0.013885	-8265.593568943505	-1.362340	-1.351951	-1.3450788820584616	-1.3346906770626923	-1.418055657912308	-1.4076654618116347
0.009047	-0.307144	0.013824	-8255.339131943505	-1.362115	-1.351740	-1.3448519739092306	-1.334477769001346	-1.417828749763077	-1.4074525537502884
0.009049	-0.306717	0.013855	-8243.854162943504	-1.361891	-1.351530	-1.3446241576107691	-1.3342639528786537	-1.4176009334646156	-1.407238737627596
0.009050	-0.306351	0.013977	-8234.009903943504	-1.361665	-1.351316	-1.3443962494615382	-1.3340480448173075	-1.4173730253153844	-1.40702282956625
0.009051	-0.306152	0.013947	-8228.677596943504	-1.361439	-1.351097	-1.3441683413123078	-1.3338271367559615	-1.4171451171661542	-1.406801921504904
0.009052	-0.305679	0.013977	-8215.962094943505	-1.361212	-1.350886	-1.343939433163077	-1.3336142286946153	-1.4169162090169234	-1.4065890134435577
0.009054	-0.305206	0.013947	-8203.246592943504	-1.360986	-1.350676	-1.3437096168646154	-1.333400412571923	-1.4166863927184616	-1.4063751973208654
0.009055	-0.305008	0.013977	-8197.914285943503	-1.360760	-1.350457	-1.3434817087153845	-1.333179504510577	-1.416458484569231	-1.4061542892595194
0.009056	-0.304703	0.014008	-8189.710736943505	-1.360533	-1.350240	-1.3432528005661537	-1.3329605964492308	-1.4162295764200001	-1.4059353811981732
0.009057	-0.304108	0.014008	-8173.713815943505	-1.360306	-1.350033	-1.343023892416923	-1.3327516883878847	-1.4160006682707693	-1.405726473136827
0.009059	-0.303864	0.014038	-8167.150975943505	-1.360078	-1.349814	-1.3427920761184613	-1.3325288722651925	-1.4157688519723077	-1.4055036570141348
0.009060	-0.303558	0.014069	-8158.947426943505	-1.359851	-1.349596	-1.3425631679692307	-1.3323089642038461	-1.415539943823077	-1.4052837489527885
0.009061	-0.303085	0.014069	-8146.231924943504	-1.359623	-1.349384	-1.34233325982	-1.3320950561424998	-1.4153100356738464	-1.4050698408914422
0.009062	-0.302704	0.014099	-8135.9774879435045	-1.359394	-1.349169	-1.342102351670769	-1.331878148081154	-1.4150791275246153	-1.4048529328300963
0.009064	-0.302368	0.014099	-8126.953583943505	-1.359166	-1.348952	-1.3418705353723077	-1.3316573319584615	-1.4148473112261541	-1.4046321167074038
0.009065	-0.302017	0.014099	-8117.519501943505	-1.358938	-1.348735	-1.3416406272230768	-1.3314384238971153	-1.4146174030769232	-1.4044132086460577
0.009066	-0.301636	0.014099	-8107.265064943505	-1.358709	-1.348520	-1.341409719073846	-1.3312215158357692	-1.4143864949276925	-1.4041963005847116
0.009067	-0.301315	0.014099	-8098.651338943504	-1.358481	-1.348302	-1.3411798109246154	-1.331001607774423	-1.4141565867784616	-1.4039763925233653
0.009069	-0.300934	0.014130	-8088.396901943504	-1.358251	-1.348086	-1.340945994626154	-1.3307817916517306	-1.4139227704800001	-1.403756576400673
0.009070	-0.300507	0.014252	-8076.911932943505	-1.358021	-1.347870	-1.340714086476923	-1.3305638835903846	-1.4136908623307693	-1.403538668339327
0.009071	-0.300156	0.014191	-8067.4778509435055	-1.357791	-1.347652	-1.3404821783276921	-1.3303439755290385	-1.4134589541815386	-1.4033187602779809
0.009072	-0.299942	0.014160	-8061.735365943505	-1.357561	-1.347429	-1.3402502701784615	-1.3301190674676924	-1.4132270460323078	-1.4030938522166347
0.009074	-0.299362	0.014252	-8046.148621943505	-1.357331	-1.347218	-1.34001645388	-1.329904251345	-1.4129932297338463	-1.4028790360939423
0.009075	-0.299057	0.014252	-8037.945072943505	-1.357100	-1.346998	-1.3397835457307692	-1.3296823432836538	-1.4127603215846154	-1.4026571280325961
0.009076	-0.298798	0.014282	-8030.9720559435045	-1.356869	-1.346775	-1.3395506375815385	-1.3294574352223076	-1.412527413435385	-1.40243221997125
0.009077	-0.298325	0.014282	-8018.256553943505	-1.356637	-1.346560	-1.3393167294323076	-1.3292405271609615	-1.4122935052861538	-1.402215311909904
0.009079	-0.297867	0.014313	-8005.951229943505	-1.356405	-1.346343	-1.3390809131338461	-1.3290197110382693	-1.4120576889876926	-1.4019944957872117
0.009080	-0.297653	0.014252	-8000.208745943504	-1.356174	-1.346119	-1.3388480049846152	-1.328793802976923	-1.4118247808384616	-1.4017685877258654
0.009081	-0.297256	0.014343	-7989.544131943505	-1.355942	-1.345901	-1.3386140968353846	-1.328573894915577	-1.411590872689231	-1.4015486796645193
0.009082	-0.296844	0.014343	-7978.4693399435055	-1.355710	-1.345682	-1.3383801886861537	-1.3283529868542308	-1.41135696454	-1.4013277716031731
0.009084	-0.296494	0.014313	-7969.035257943504	-1.355478	-1.345462	-1.3381443723876922	-1.3281291707315384	-1.4111211482415387	-1.4011039554804807
0.009085	-0.296249	0.014343	-7962.472417943505	-1.355245	-1.345238	-1.3379094642384615	-1.3279032626701923	-1.410886240092308	-1.4008780474191347
0.009086	-0.295761	0.014404	-7949.3467389435045	-1.355012	-1.345021	-1.3376745560892307	-1.3276843546088462	-1.4106513319430771	-1.4006591393577885
0.009087	-0.295334	0.014343	-7937.861769943505	-1.354780	-1.344803	-1.33744064794	-1.3274644465474998	-1.4104174237938465	-1.4004392312964422
0.009089	-0.295059	0.014404	-7930.478575943505	-1.354546	-1.344579	-1.3372028316415383	-1.3272366304248076	-1.4101796074953845	-1.40021141517375
0.009090	-0.294769	0.014404	-7922.685203943505	-1.354313	-1.344356	-1.3369679234923078	-1.3270117223634617	-1.4099446993461542	-1.399986507112404
0.009091	-0.294266	0.014435	-7909.1493469435045	-1.354079	-1.344139	-1.3367320153430768	-1.3267928143021153	-1.4097087911969233	-1.3997675990510576
0.009092	-0.293991	0.014374	-7901.7661529435045	-1.353846	-1.343915	-1.3364971071938463	-1.3265669062407692	-1.4094738830476925	-1.3995416909897116
0.009094	-0.293579	0.014404	-7890.691360943505	-1.353613	-1.343696	-1.3362602908953845	-1.326344090118077	-1.4092370667492307	-1.3993188748670193
0.009095	-0.293198	0.014465	-7880.4369239435055	-1.353379	-1.343474	-1.336024382746154	-1.3261201820567308	-1.4090011586000002	-1.3990949668056731
0.009096	-0.292801	0.014435	-7869.772309943504	-1.353145	-1.343254	-1.335788474596923	-1.3258982739953846	-1.4087652504507693	-1.398873058744327
0.009097	-0.292465	0.014465	-7860.748405943505	-1.352910	-1.343031	-1.3355515664476922	-1.3256733659340385	-1.4085283423015387	-1.3986481506829809
0.009099	-0.291992	0.014496	-7848.032903943504	-1.352676	-1.342812	-1.3353137501492307	-1.325450549811346	-1.4082905260030771	-1.3984253345602884
0.009100	-0.291718	0.014526	-7840.649709943504	-1.352440	-1.342586	-1.335075842	-1.32522264175	-1.4080526178538464	-1.3981974264989423
0.009101	-0.291428	0.014557	-7832.856337943505	-1.352204	-1.342360	-1.3348379338507692	-1.3249947336886538	-1.4078147097046156	-1.3979695184375962
0.009102	-0.290924	0.014557	-7819.320480943505	-1.351969	-1.342141	-1.3346010257015384	-1.3247738256273076	-1.4075778015553846	-1.39774861037625
0.009104	-0.290527	0.014557	-7808.655866943505	-1.351733	-1.341919	-1.334361209403077	-1.3245480095046154	-1.4073379852569232	-1.3975227942535577
0.009105	-0.290359	0.014526	-7804.143914943505	-1.351497	-1.341689	-1.334123301253846	-1.3243161014432692	-1.4071000771076925	-1.3972908861922115
0.009106	-0.289841	0.014587	-7790.197880943504	-1.351261	-1.341470	-1.3338853931046153	-1.324095193381923	-1.4068621689584617	-1.3970699781308653
0.009107	-0.289429	0.014557	-7779.123088943505	-1.351025	-1.341248	-1.3336474849553845	-1.323871285320577	-1.406624260809231	-1.3968460700695193
0.009109	-0.289154	0.014648	-7771.739894943505	-1.350788	-1.341020	-1.333406668656923	-1.3236394691978848	-1.4063834445107695	-1.3966142539468271
0.009110	-0.288818	0.014618	-7762.715990943505	-1.350551	-1.340795	-1.3331677605076924	-1.3234125611365384	-1.4061445363615386	-1.3963873458854807
0.009111	-0.288345	0.014648	-7750.000488943504	-1.350314	-1.340573	-1.3329288523584615	-1.3231886530751924	-1.4059056282123077	-1.3961634378241348
0.009112	-0.287964	0.014679	-7739.746051943504	-1.350076	-1.340349	-1.3326889442092307	-1.3229627450138461	-1.405665720063077	-1.3959375297627885
0.009114	-0.287704	0.014618	-7732.773034943504	-1.349839	-1.340120	-1.3324481279107692	-1.3227299288911538	-1.4054249037646156	-1.3957047136400962
0.009115	-0.287308	0.014679	-7722.108420943505	-1.349601	-1.339896	-1.3322082197615384	-1.3225040208298076	-1.4051849956153846	-1.39547880557875
0.009116	-0.286789	0.014709	-7708.162386943504	-1.349363	-1.339675	-1.3319683116123078	-1.3222811127684615	-1.404945087466154	-1.3952558975174039
0.009117	-0.286591	0.014740	-7702.830079943504	-1.349125	-1.339443	-1.3317284034630767	-1.3220472047071152	-1.404705179316923	-1.3950219894560576
0.009119	-0.286209	0.014709	-7692.575642943504	-1.348886	-1.339218	-1.3314855871646154	-1.321818388584423	-1.4044623630184616	-1.3947931733333654
0.009120	-0.285751	0.014771	-7680.270318943505	-1.348647	-1.338994	-1.3312446790153845	-1.321592480523077	-1.404221454869231	-1.3945672652720194
