Repository: pietracorvo/HystAPI

# Example data

The example data in this folder is from measurements performed during my physics bachelor.

The material is **FeSi3** (iron with 3% silicon), aka 'electrical steel', the standard material for ring cores in trafos. 

Four of the five samples where treated with high pressure torison (HPT, 20 rotations at 20GPa), to achieve nanocristallisation of the grains, which has a huge impact on the magnetic properties of the material. The HPT deformation was done at 77K (under liquid nitrogen) and at 293K (at room temperature). Afterwards some samples were heat treated at a temperature of 493K (for two hours) to anneal defects from the deformation process.

The five samples are:

File: testData/FeSi3_annealed/G1_919V_100Hz_800000Fs.txt (part 27 of 57)
--------------------------
t	U1	U2	H	B_raw	J_raw	B_drift	 J_drift	B_corr	J_corr
0.009110	-0.144501	0.010590	-3884.41746966301	-1.248495	-1.243614	-1.231817697692548	-1.2269363061377403	-1.2944381945504686	-1.2895566509695193
0.009111	-0.144196	0.010651	-3876.2139206630095	-1.248323	-1.243452	-1.231643867033678	-1.2267724754358893	-1.2942643638915987	-1.2893928202676683
0.009112	-0.144058	0.010590	-3872.5223226630096	-1.248151	-1.243285	-1.2314700363748077	-1.2266036447340383	-1.2940905332327284	-1.2892239895658173
0.009114	-0.143875	0.010590	-3867.6001936630096	-1.247980	-1.243120	-1.2312953750570674	-1.2264349833303365	-1.2939158719149884	-1.2890553281621155
0.009115	-0.143707	0.010590	-3863.0882416630097	-1.247808	-1.242954	-1.231121544398197	-1.2262671526284854	-1.293742041256118	-1.2888874974602644
0.009116	-0.143448	0.010620	-3856.1152246630095	-1.247636	-1.242790	-1.2309477137393268	-1.2261013219266346	-1.2935682105972477	-1.2887216667584136
0.009117	-0.143341	0.010620	-3853.2439816630094	-1.247464	-1.242622	-1.2307738830804567	-1.2259314912247834	-1.2933943799383774	-1.2885518360565624
0.009119	-0.143143	0.010651	-3847.9116746630098	-1.247292	-1.242456	-1.2305982217627163	-1.2257618298210817	-1.2932187186206372	-1.2883821746528608
0.009120	-0.142883	0.010620	-3840.9386576630095	-1.247119	-1.242293	-1.2304233911038462	-1.2255969991192308	-1.2930438879617672	-1.2882173439510098
0.009121	-0.142761	0.010681	-3837.6572386630096	-1.246946	-1.242124	-1.230248560444976	-1.2254261684173797	-1.2928690573028967	-1.2880465132491588
0.009122	-0.142548	0.010651	-3831.9147536630094	-1.246774	-1.241959	-1.2300747297861059	-1.2252593377155288	-1.2926952266440268	-1.2878796825473078
0.009124	-0.142349	0.010620	-3826.5824466630097	-1.246602	-1.241793	-1.2298990684683653	-1.2250896763118269	-1.2925195653262862	-1.2877100211436059
0.009125	-0.142212	0.010681	-3822.8908496630097	-1.246429	-1.241625	-1.2297242378094952	-1.224919845609976	-1.2923447346674162	-1.287540190441755
0.009126	-0.142090	0.010620	-3819.6094296630095	-1.246257	-1.241457	-1.229550407150625	-1.224750014908125	-1.2921709040085458	-1.287370359739904
0.009127	-0.141739	0.010651	-3810.1753476630097	-1.246084	-1.241296	-1.2293755764917547	-1.2245871842062739	-1.2919960733496754	-1.287207529038053
0.009129	-0.141617	0.010681	-3806.8939276630094	-1.245911	-1.241127	-1.2291989151740144	-1.2244145228025722	-1.291819412031935	-1.2870348676343513
0.009130	-0.141479	0.010620	-3803.2023306630094	-1.245739	-1.240960	-1.229025084515144	-1.2242456921007212	-1.2916455813730647	-1.2868660369325002
0.009131	-0.141205	0.010681	-3795.8191366630094	-1.245566	-1.240796	-1.228850253856274	-1.2240798613988702	-1.2914707507141947	-1.2867002062306492
0.009132	-0.140961	0.010651	-3789.2562966630094	-1.245393	-1.240632	-1.2286754231974037	-1.223914030697019	-1.2912959200553247	-1.2865343755287981
0.009134	-0.140915	0.010681	-3788.02576466301	-1.245221	-1.240460	-1.2284997618796634	-1.223738369293317	-1.291120258737584	-1.286358714125096
0.009135	-0.140778	0.010651	-3784.3341666630095	-1.245048	-1.240292	-1.2283249312207931	-1.2235685385914663	-1.290945428078714	-1.2861888834232453
0.009136	-0.140442	0.010773	-3775.31026266301	-1.244874	-1.240129	-1.2281491005619232	-1.2234037078896154	-1.2907695974198439	-1.2860240527213944
0.009137	-0.140350	0.010712	-3772.84919766301	-1.244700	-1.239959	-1.2279732699030528	-1.2232318771877644	-1.2905937667609737	-1.2858522220195434
0.009139	-0.140213	0.010742	-3769.15760066301	-1.244526	-1.239789	-1.2277956085853126	-1.2230582157840624	-1.2904161054432333	-1.2856785606158414
0.009140	-0.139954	0.010742	-3762.1845836630096	-1.244352	-1.239624	-1.2276197779264422	-1.2228913850822116	-1.290240274784363	-1.2855117299139907
0.009141	-0.139709	0.010712	-3755.6217446630094	-1.244178	-1.239459	-1.227443947267572	-1.2227245543803607	-1.290064444125493	-1.2853448992121397
0.009142	-0.139618	0.010712	-3753.1606796630094	-1.244005	-1.239288	-1.227269116608702	-1.2225517236785095	-1.289889613466623	-1.2851720685102885
0.009144	-0.139420	0.010803	-3747.8283726630098	-1.243830	-1.239120	-1.2270904552909614	-1.2223800622748076	-1.2897109521488823	-1.2850004071065866
0.009145	-0.139145	0.010834	-3740.4451776630094	-1.243654	-1.238954	-1.2269126246320914	-1.2222122315729567	-1.2895331214900123	-1.2848325764047357
0.009146	-0.139038	0.010773	-3737.5739356630097	-1.243480	-1.238783	-1.226736793973221	-1.2220394008711057	-1.2893572908311417	-1.2846597457028848
0.009147	-0.138824	0.010773	-3731.8314506630095	-1.243305	-1.238616	-1.226559963314351	-1.2218705701692547	-1.2891804601722718	-1.2844909150010337
0.009149	-0.138626	0.010834	-3726.49914366301	-1.243130	-1.238447	-1.2263813019966106	-1.2216979087655528	-1.2890017988545313	-1.2843182535973319
0.009150	-0.138519	0.010803	-3723.6279016630097	-1.242955	-1.238276	-1.2262044713377405	-1.2215250780637017	-1.2888249681956614	-1.2841454228954807
0.009151	-0.138260	0.010773	-3716.6548846630094	-1.242780	-1.238110	-1.2260276406788702	-1.221357247361851	-1.288648137536791	-1.28397759219363
0.009152	-0.138046	0.010803	-3710.9123996630096	-1.242605	-1.237942	-1.2258508100199998	-1.22118741666	-1.2884713068779208	-1.283807761491779
0.009154	-0.137894	0.010834	-3706.8106256630094	-1.242430	-1.237772	-1.2256721487022595	-1.221013755256298	-1.2882926455601802	-1.283634100088077
0.009155	-0.137787	0.010803	-3703.9393826630094	-1.242255	-1.237600	-1.2254953180433894	-1.220839924554447	-1.2881158149013103	-1.283460269386226
0.009156	-0.137543	0.010834	-3697.3765436630097	-1.242079	-1.237433	-1.2253174873845192	-1.2206710938525962	-1.2879379842424399	-1.2832914386843752
0.009157	-0.137299	0.010834	-3690.8137036630096	-1.241904	-1.237266	-1.2251406567256489	-1.2205022631507452	-1.2877611535835696	-1.2831226079825242
0.009159	-0.137238	0.010803	-3689.1729936630095	-1.241728	-1.237093	-1.2249609954079086	-1.2203256017470432	-1.2875814922658293	-1.2829459465788222
0.009160	-0.137009	0.010864	-3683.0203316630095	-1.241553	-1.236924	-1.2247841647490383	-1.220154771045192	-1.287404661606959	-1.2827751158769711
0.009161	-0.136688	0.010864	-3674.4066046630096	-1.241377	-1.236759	-1.2246063340901683	-1.2199879403433411	-1.287226830948089	-1.2826082851751202
0.009162	-0.136642	0.010895	-3673.1760726630096	-1.241200	-1.236584	-1.2244275034312981	-1.2198111096414903	-1.2870480002892188	-1.2824314544732693
0.009164	-0.136475	0.010895	-3668.6641206630097	-1.241024	-1.236413	-1.2242478421135576	-1.2196364482377884	-1.2868683389714786	-1.2822567930695674
0.009165	-0.136200	0.010895	-3661.2809256630094	-1.240847	-1.236246	-1.2240690114546875	-1.2194676175359374	-1.2866895083126084	-1.2820879623677164
0.009166	-0.136017	0.010895	-3656.35879666301	-1.240671	-1.236076	-1.2238911807958173	-1.2192957868340863	-1.286511677653738	-1.2819161316658654
0.009167	-0.135941	0.010834	-3654.3079086630096	-1.240495	-1.235903	-1.223713350136947	-1.2191209561322356	-1.286333846994868	-1.2817413009640146
0.009169	-0.135727	0.010895	-3648.5654246630097	-1.240319	-1.235734	-1.2235336888192065	-1.2189482947285337	-1.2861541856771272	-1.2815686395603128
0.009170	-0.135422	0.010864	-3640.3618746630095	-1.240142	-1.235568	-1.2233548581603366	-1.2187804640266826	-1.2859753550182575	-1.2814008088584616
0.009171	-0.135330	0.010986	-3637.9008106630095	-1.239965	-1.235393	-1.2231760275014663	-1.2186036333248316	-1.285796524359387	-1.2812239781566106
0.009172	-0.135132	0.010956	-3632.56850366301	-1.239787	-1.235222	-1.222996196842596	-1.2184308026229806	-1.2856166937005167	-1.2810511474547597
0.009174	-0.134918	0.010986	-3626.8260186630096	-1.239609	-1.235052	-1.2228145355248556	-1.2182571412192789	-1.2854350323827766	-1.280877486051058
0.009175	-0.134796	0.010956	-3623.5445986630098	-1.239432	-1.234878	-1.2226357048659857	-1.2180813105174277	-1.2852562017239064	-1.2807016553492068
0.009176	-0.134521	0.010956	-3616.1614046630098	-1.239254	-1.234710	-1.2224558742071154	-1.2179114798155768	-1.2850763710650361	-1.2805318246473558
0.009177	-0.134262	0.010925	-3609.1883876630095	-1.239077	-1.234542	-1.222277043548245	-1.2177416491137258	-1.284897540406166	-1.2803619939455049
0.009179	-0.134216	0.010986	-3607.9578546630096	-1.238899	-1.234365	-1.2220953822305047	-1.217560987710024	-1.2847158790884254	-1.280181332541803
0.009180	-0.133987	0.010986	-3601.8051926630096	-1.238721	-1.234195	-1.2219155515716345	-1.217389157008173	-1.2845360484295552	-1.280009501839952
0.009181	-0.133789	0.010986	-3596.4728856630095	-1.238543	-1.234024	-1.2217357209127644	-1.217216326306322	-1.2843562177706853	-1.279836671138101
0.009182	-0.133591	0.010986	-3591.14057866301	-1.238365	-1.233853	-1.221555890253894	-1.2170434956044711	-1.284176387111815	-1.2796638404362501
0.009184	-0.133545	0.010925	-3589.91004666301	-1.238188	-1.233677	-1.221375228936154	-1.2168638342007692	-1.2839957257940746	-1.2794841790325482
0.009185	-0.133270	0.010986	-3582.5268516630094	-1.238010	-1.233509	-1.2211953982772836	-1.2166940034989182	-1.2838158951352043	-1.2793143483306972
0.009186	-0.132996	0.010956	-3575.1436576630094	-1.237833	-1.233340	-1.2210165676184135	-1.2165231727970673	-1.2836370644763342	-1.2791435176288464
0.009187	-0.132889	0.010986	-3572.2724146630094	-1.237655	-1.233166	-1.2208367369595432	-1.2163473420952162	-1.283457233817464	-1.2789676869269953
0.009189	-0.132797	0.011047	-3569.8113506630098	-1.237476	-1.232990	-1.220654075641803	-1.2161676806915145	-1.2832745724997237	-1.2787880255232935
0.009190	-0.132416	0.010986	-3559.5569136630097	-1.237298	-1.232825	-1.2204742449829327	-1.2160008499896635	-1.2830947418408534	-1.2786211948214425
0.009191	-0.132339	0.011017	-3557.5060266630094	-1.237119	-1.232649	-1.2202934143240625	-1.2158230192878126	-1.2829139111819834	-1.2784433641195916
0.009192	-0.132202	0.011017	-3553.8144286630095	-1.236941	-1.232475	-1.2201135836651924	-1.2156471885859614	-1.282734080523113	-1.2782675334177405
0.009194	-0.131989	0.011047	-3548.0719446630096	-1.236762	-1.232303	-1.2199309223474517	-1.2154715271822594	-1.2825514192053724	-1.2780918720140384
0.009195	-0.131775	0.011047	-3542.3294596630094	-1.236583	-1.232132	-1.2197500916885817	-1.2152986964804087	-1.2823705885465024	-1.2779190413121877
0.009196	-0.131607	0.011047	-3537.8175076630096	-1.236404	-1.231958	-1.2195692610297115	-1.2151228657785578	-1.2821897578876325	-1.2777432106103368
0.009197	-0.131424	0.011047	-3532.8953776630096	-1.236225	-1.231786	-1.219388430370841	-1.2149490350767067	-1.282008927228762	-1.2775693799084857
0.009199	-0.131287	0.011047	-3529.2037806630096	-1.236046	-1.231611	-1.2192057690531009	-1.2147703736730047	-1.2818262659110218	-1.2773907185047837
0.009200	-0.131012	0.011078	-3521.8205866630096	-1.235867	-1.231441	-1.2190249383942309	-1.2145985429711539	-1.2816454352521518	-1.277218887802933
0.009201	-0.130890	0.011078	-3518.5391666630094	-1.235687	-1.231266	-1.2188431077353605	-1.2144217122693028	-1.2814636045932812	-1.2770420571010819
0.009202	-0.130615	0.011108	-3511.1559716630095	-1.235507	-1.231095	-1.2186612770764902	-1.214248881567452	-1.2812817739344111	-1.276869226399231
0.009204	-0.130508	0.011108	-3508.28472966301	-1.235327	-1.230919	-1.21847761575875	-1.21406922016375	-1.2810981126166707	-1.276689564995529
0.009205	-0.130310	0.011139	-3502.9524226630097	-1.235147	-1.230745	-1.2182957850998797	-1.2138933894618988	-1.2809162819578006	-1.2765137342936779
0.009206	-0.130051	0.011169	-3495.9794056630094	-1.234966	-1.230573	-1.2181129544410096	-1.213719558760048	-1.2807334512989303	-1.276339903591827
0.009207	-0.129883	0.011169	-3491.4674536630096	-1.234785	-1.230397	-1.2179301237821394	-1.213541728058197	-1.28055062064006	-1.276162072889976
0.009209	-0.129837	0.011200	-3490.2369206630096	-1.234604	-1.230218	-1.217745462464399	-1.213359066654495	-1.28036595932232	-1.2759794114862741
0.009210	-0.129471	0.011139	-3480.3926616630097	-1.234423	-1.230049	-1.2175626318055288	-1.213188235952644	-1.2801831286634497	-1.275808580784423
0.009211	-0.129288	0.011200	-3475.4705326630096	-1.234242	-1.229874	-1.2173798011466586	-1.2130114052507932	-1.2800002980045795	-1.2756317500825722
0.009212	-0.129227	0.011200	-3473.8298226630095	-1.234060	-1.229695	-1.2171959704877884	-1.2128305745489423	-1.279816467345709	-1.2754509193807213
0.009214	-0.128998	0.011200	-3467.6771606630095	-1.233879	-1.229521	-1.217011309170048	-1.2126529131452404	-1.279631806027969	-1.2752732579770194
0.009215	-0.128693	0.011230	-3459.47361066301	-1.233697	-1.229350	-1.216827478511178	-1.2124800824433892	-1.2794479753690986	-1.2751004272751683
0.009216	-0.128571	0.011230	-3456.1921906630096	-1.233515	-1.229172	-1.2166436478523075	-1.2123002517415382	-1.2792641447102282	-1.2749205965733172
0.009217	-0.128464	0.011230	-3453.3209486630094	-1.233333	-1.228993	-1.2164598171934375	-1.2121194210396875	-1.2790803140513582	-1.2747397658714665
0.009219	-0.128204	0.011230	-3446.3479316630096	-1.233151	-1.228820	-1.216274155875697	-1.2119427596359855	-1.278894652733618	-1.2745631044677646
0.009220	-0.127991	0.011322	-3440.6054476630097	-1.232968	-1.228644	-1.216089325216827	-1.2117649289341346	-1.278709822074748	-1.2743852737659136
0.009221	-0.127899	0.011322	-3438.1443826630098	-1.232784	-1.228464	-1.2159034945579568	-1.2115830982322835	-1.2785239914158777	-1.2742034430640625
0.009222	-0.127686	0.011261	-3432.4018976630095	-1.232602	-1.228289	-1.2157196638990864	-1.2114062675304327	-1.2783401607570073	-1.2740266123622117
0.009224	-0.127426	0.011200	-3425.4288806630097	-1.232420	-1.228116	-1.2155340025813461	-1.2112296061267307	-1.278154499439267	-1.2738499509585097
0.009225	-0.127335	0.011261	-3422.96781566301	-1.232238	-1.227936	-1.215350171922476	-1.2110477754248796	-1.2779706687803967	-1.2736681202566587
0.009226	-0.127090	0.011322	-3416.4049766630096	-1.232055	-1.227761	-1.2151653412636056	-1.2108709447230288	-1.2777858381215266	-1.2734912895548078
0.009227	-0.126846	0.011292	-3409.8421366630096	-1.231872	-1.227587	-1.2149805106047356	-1.2106951140211777	-1.2776010074626565	-1.2733154588529567
0.009229	-0.126831	0.011292	-3409.43195966301	-1.231689	-1.227404	-1.2147938492869952	-1.2105084526174759	-1.2774143461449161	-1.273128797449255
0.009230	-0.126572	0.011230	-3402.4589426630096	-1.231506	-1.227231	-1.2146090186281249	-1.2103336219156249	-1.2772295154860456	-1.272953966747404
0.009231	-0.126343	0.011292	-3396.3062806630096	-1.231324	-1.227056	-1.214425187969255	-1.2101567912137738	-1.2770456848271756	-1.2727771360455529
0.009232	-0.126236	0.011261	-3393.4350376630096	-1.231141	-1.226877	-1.2142403573103846	-1.209975960511923	-1.2768608541683055	-1.272596305343702
0.009234	-0.126083	0.011261	-3389.33326366301	-1.230959	-1.226700	-1.2140546959926442	-1.209795299108221	-1.2766751928505649	-1.27241564394
0.009235	-0.125793	0.011292	-3381.5398916630097	-1.230776	-1.226526	-1.213869865333774	-1.2096194684063701	-1.2764903621916948	-1.2722398132381492
0.009236	-0.125580	0.011353	-3375.7974066630095	-1.230592	-1.226350	-1.2136840346749036	-1.2094416377045192	-1.2763045315328245	-1.2720619825362982
0.009237	-0.125534	0.011292	-3374.5668746630095	-1.230409	-1.226168	-1.2134992040160337	-1.209257807002668	-1.2761197008739544	-1.271878151834447
0.009239	-0.125320	0.011353	-3368.8243896630097	-1.230225	-1.225992	-1.2133115426982932	-1.2090781455989663	-1.275932039556214	-1.2716984904307453
0.009240	-0.124985	0.011383	-3359.8004856630096	-1.230041	-1.225819	-1.213125712039423	-1.2089033148971153	-1.2757462088973437	-1.2715236597288944
0.009241	-0.124924	0.011383	-3358.1597756630094	-1.229856	-1.225636	-1.2129388813805528	-1.2087184841952643	-1.2755593782384738	-1.2713388290270433
0.009242	-0.124786	0.011414	-3354.4681786630094	-1.229672	-1.225456	-1.2127530507216828	-1.2085366534934134	-1.2753735475796035	-1.2711569983251925
0.009244	-0.124496	0.011383	-3346.67480666301	-1.229487	-1.225281	-1.2125643894039422	-1.2083579920897116	-1.2751848862618629	-1.2709783369214906
0.009245	-0.124298	0.011414	-3341.3424996630097	-1.229302	-1.225103	-1.212377558745072	-1.2081781613878606	-1.274998055602993	-1.2707985062196396
0.009246	-0.124191	0.011383	-3338.4712576630095	-1.229118	-1.224923	-1.2121917280862018	-1.2079963306860095	-1.2748122249441227	-1.2706166755177886
0.009247	-0.123962	0.011353	-3332.3185946630097	-1.228934	-1.224746	-1.2120058974273316	-1.2078174999841584	-1.2746263942852525	-1.2704378448159375
0.009249	-0.123764	0.011414	-3326.9862876630095	-1.228749	-1.224568	-1.2118172361095914	-1.2076358385804569	-1.2744377329675123	-1.270256183412236
0.009250	-0.123627	0.011475	-3323.2946906630095	-1.228563	-1.224387	-1.2116294054507213	-1.2074530078786057	-1.2742499023086422	-1.2700733527103847
0.009251	-0.123444	0.011444	-3318.3725606630096	-1.228378	-1.224208	-1.211442574791851	-1.2072721771767547	-1.2740630716497718	-1.2698925220085338
0.009252	-0.123245	0.011505	-3313.0402536630095	-1.228191	-1.224028	-1.2112537441329807	-1.2070903464749037	-1.2738742409909016	-1.2697106913066827
0.009254	-0.123062	0.011444	-3308.1181246630094	-1.228006	-1.223849	-1.2110650828152403	-1.2069076850712017	-1.273685579673161	-1.2695280299029807
0.009255	-0.122833	0.011475	-3301.9654626630095	-1.227820	-1.223671	-1.21087725215637	-1.206727854369351	-1.273497749014291	-1.26934819920113
0.009256	-0.122574	0.011475	-3294.9924456630097	-1.227634	-1.223494	-1.2106894214975	-1.2065490236675	-1.2733099183554208	-1.269169368499279
0.009257	-0.122574	0.011475	-3294.9924456630097	-1.227448	-1.223308	-1.2105015908386298	-1.206361192965649	-1.2731220876965508	-1.268981537797428
0.009259	-0.122330	0.011475	-3288.4296056630096	-1.227262	-1.223130	-1.2103119295208895	-1.206179531561947	-1.2729324263788104	-1.268799876393726
0.009260	-0.122116	0.011505	-3282.6871216630097	-1.227076	-1.222951	-1.2101240988620192	-1.205998700860096	-1.27274459571994	-1.2686190456918751
0.009261	-0.121887	0.011536	-3276.53445966301	-1.226889	-1.222772	-1.2099352682031488	-1.2058178701582452	-1.2725557650610697	-1.2684382149900242
0.009262	-0.121826	0.011505	-3274.8937496630097	-1.226703	-1.222587	-1.209747437544279	-1.2056310394563943	-1.2723679344021996	-1.2682513842881733
0.009264	-0.121536	0.011475	-3267.1003776630096	-1.226517	-1.222411	-1.2095577762265386	-1.205451378052692	-1.2721782730844593	-1.2680717228844711
0.009265	-0.121323	0.011505	-3261.35789266301	-1.226330	-1.222232	-1.2093689455676682	-1.2052705473508412	-1.271989442425589	-1.2678908921826202
0.009266	-0.121170	0.011566	-3257.2561176630097	-1.226143	-1.222050	-1.209180114908798	-1.2050867166489905	-1.2718006117667189	-1.2677070614807695
0.009267	-0.121078	0.011505	-3254.7950536630096	-1.225956	-1.221866	-1.208991284249928	-1.2049008859471393	-1.2716117811078487	-1.2675212307789183
0.009269	-0.120758	0.011566	-3246.1813266630097	-1.225769	-1.221690	-1.2088006229321875	-1.2047212245434373	-1.2714211197901082	-1.2673415693752164
0.009270	-0.120636	0.011536	-3242.8999066630095	-1.225582	-1.221507	-1.2086117922733173	-1.2045363938415863	-1.271232289131238	-1.2671567386733653
0.009271	-0.120514	0.011536	-3239.6184866630097	-1.225396	-1.221325	-1.208423961614447	-1.2043525631397356	-1.271044458472368	-1.2669729079715146
0.009272	-0.120255	0.011536	-3232.6454696630094	-1.225209	-1.221146	-1.2082351309555768	-1.2041717324378847	-1.2708556278134977	-1.2667920772696637
0.009274	-0.120056	0.011566	-3227.3131626630097	-1.225021	-1.220966	-1.2080434696378364	-1.2039880710341826	-1.270663966495757	-1.2666084158659616
0.009275	-0.119949	0.011566	-3224.4419206630096	-1.224834	-1.220782	-1.2078546389789664	-1.2038022403323316	-1.2704751358368873	-1.2664225851641107
0.009276	-0.119644	0.011597	-3216.2383706630094	-1.224646	-1.220604	-1.207664808320096	-1.2036224096304806	-1.270285305178017	-1.2662427544622596
0.009277	-0.119507	0.011597	-3212.5467736630094	-1.224458	-1.220421	-1.207474977661226	-1.2034375789286298	-1.2700954745191466	-1.2660579237604088
0.009279	-0.119370	0.011627	-3208.8551766630094	-1.224270	-1.220238	-1.2072833163434855	-1.2032509175249277	-1.2699038132014064	-1.2658712623567068
0.009280	-0.119141	0.011566	-3202.7025146630094	-1.224082	-1.220058	-1.2070934856846152	-1.203069086823077	-1.269713982542536	-1.265689431654856
0.009281	-0.118912	0.011597	-3196.5498526630095	-1.223894	-1.219877	-1.2069036550257453	-1.202886256121226	-1.2695241518836662	-1.265506600953005
0.009282	-0.118820	0.011719	-3194.0887876630095	-1.223705	-1.219691	-1.206712824366875	-1.202698425419375	-1.2693333212247957	-1.2653187702511541
0.009284	-0.118607	0.011658	-3188.3463026630097	-1.223516	-1.219509	-1.2065201630491347	-1.202512764015673	-1.2691406599070554	-1.265133108847452
0.009285	-0.118301	0.011658	-3180.1427536630094	-1.223327	-1.219331	-1.2063293323902644	-1.202332933313822	-1.2689498292481853	-1.264953278145601
0.009286	-0.118195	0.011658	-3177.2715116630097	-1.223138	-1.219146	-1.2061385017313941	-1.202146102611971	-1.2687589985893148	-1.26476644744375
0.009287	-0.118134	0.011627	-3175.6308016630096	-1.222950	-1.218959	-1.205948671072524	-1.20195727191012	-1.268569167930445	-1.264577616741899
0.009289	-0.117798	0.011597	-3166.6068976630095	-1.222762	-1.218782	-1.2057570097547836	-1.2017766105064183	-1.2683775066127043	-1.2643969553381973
0.009290	-0.117584	0.011688	-3160.8644126630097	-1.222573	-1.218601	-1.2055661790959133	-1.2015937798045673	-1.2681866759538343	-1.2642141246363463
0.009291	-0.117538	0.011688	-3159.6338806630097	-1.222383	-1.218413	-1.2053743484370432	-1.2014039491027162	-1.267994845294964	-1.2640242939344952
0.009292	-0.117325	0.011688	-3153.8913956630095	-1.222194	-1.218230	-1.2051835177781731	-1.2012191184008651	-1.267804014636094	-1.2638394632326442
0.009294	-0.116974	0.011749	-3144.4573136630097	-1.222004	-1.218052	-1.2049898564604327	-1.2010374569971634	-1.2676103533183536	-1.2636578018289424
0.009295	-0.116959	0.011688	-3144.0471366630095	-1.221814	-1.217863	-1.2047980258015625	-1.2008466262953124	-1.2674185226594834	-1.2634669711270914
0.009296	-0.116776	0.011780	-3139.1250066630096	-1.221623	-1.217679	-1.2046051951426922	-1.2006607955934614	-1.267225692000613	-1.2632811404252404
0.009297	-0.116516	0.011749	-3132.1519896630098	-1.221433	-1.217497	-1.204413364483822	-1.2004769648916105	-1.267033861341743	-1.2630973097233895
0.009299	-0.116302	0.011780	-3126.4095056630094	-1.221242	-1.217313	-1.2042187031660816	-1.2002893034879087	-1.2668392000240023	-1.2629096483196878
0.009300	-0.116180	0.011780	-3123.1280856630096	-1.221051	-1.217127	-1.2040258725072115	-1.2001014727860577	-1.2666463693651324	-1.2627218176178368
0.009301	-0.115967	0.011810	-3117.3856006630094	-1.220860	-1.216943	-1.2038330418483414	-1.1999156420842068	-1.266453538706262	-1.2625359869159858
0.009302	-0.115829	0.011810	-3113.6940036630094	-1.220669	-1.216756	-1.203640211189471	-1.1997268113823556	-1.2662607080473918	-1.2623471562141346
0.009304	-0.115631	0.011780	-3108.3616966630098	-1.220478	-1.216572	-1.2034455498717307	-1.1995391499786539	-1.2660660467296516	-1.2621594948104329
0.009305	-0.115387	0.011780	-3101.7988566630097	-1.220287	-1.216389	-1.2032527192128604	-1.1993543192768028	-1.2658732160707813	-1.2619746641085818
0.009306	-0.115158	0.011810	-3095.6461946630097	-1.220096	-1.216206	-1.2030598885539905	-1.1991694885749518	-1.2656803854119114	-1.2617898334067308
0.009307	-0.115082	0.011841	-3093.5953076630094	-1.219904	-1.216016	-1.2028660578951202	-1.1989776578731008	-1.265486554753041	-1.2615980027048799
0.009309	-0.114868	0.011841	-3087.8528226630096	-1.219712	-1.215832	-1.2026703965773797	-1.198789996469399	-1.2652908934353007	-1.2614103413011781
0.009310	-0.114594	0.011841	-3080.4696286630096	-1.219520	-1.215649	-1.2024765659185095	-1.198605165767548	-1.2650970627764302	-1.261225510599327
0.009311	-0.114456	0.011841	-3076.7780316630096	-1.219329	-1.215462	-1.2022837352596394	-1.1984163350656971	-1.2649042321175603	-1.2610366798974761
0.009312	-0.114380	0.011780	-3074.7271436630094	-1.219137	-1.215274	-1.2020899046007691	-1.198226504363846	-1.2647104014586898	-1.260846849195625
0.009314	-0.114105	0.011871	-3067.3439496630094	-1.218945	-1.215091	-1.2018942432830289	-1.198039842960144	-1.2645147401409496	-1.260660187791923
0.009315	-0.113876	0.011871	-3061.1912876630095	-1.218753	-1.214906	-1.2017004126241586	-1.1978530122582933	-1.2643209094820795	-1.2604733570900724
0.009316	-0.113800	0.011871	-3059.1403996630097	-1.218561	-1.214717	-1.2015065819652884	-1.1976621815564423	-1.264127078823209	-1.2602825263882214
0.009317	-0.113586	0.011841	-3053.39791566301	-1.218369	-1.214532	-1.2013127513064183	-1.1974753508545912	-1.263933248164339	-1.2600956956863703
0.009319	-0.113297	0.011871	-3045.6045436630097	-1.218176	-1.214349	-1.2011160899886777	-1.1972886894508892	-1.2637365868465986	-1.2599090342826682
0.009320	-0.113174	0.011871	-3042.3231236630095	-1.217984	-1.214161	-1.2009222593298077	-1.1970988587490385	-1.2635427561877286	-1.2597192035808176
0.009321	-0.113007	0.011871	-3037.8111716630096	-1.217792	-1.213974	-1.2007284286709374	-1.1969100280471876	-1.2633489255288581	-1.2595303728789666
0.009322	-0.112762	0.011902	-3031.2483316630096	-1.217599	-1.213790	-1.2005335980120673	-1.1967241973453364	-1.263154094869988	-1.2593445421771154
0.009324	-0.112610	0.011963	-3027.1465576630094	-1.217405	-1.213601	-1.200335936694327	-1.1965315359416344	-1.2629564335522478	-1.2591518807734134
0.009325	-0.112411	0.011963	-3021.8142506630097	-1.217212	-1.213414	-1.2001411060354565	-1.1963427052397835	-1.2627616028933772	-1.2589630500715625
0.009326	-0.112244	0.011902	-3017.3022976630095	-1.217019	-1.213227	-1.1999462753765866	-1.1961538745379328	-1.2625667722345075	-1.2587742193697118
0.009327	-0.112091	0.011932	-3013.20052366301	-1.216825	-1.213039	-1.1997504447177163	-1.1959640438360817	-1.2623709415756372	-1.2585843886678607
0.009329	-0.111893	0.012024	-3007.8682166630097	-1.216631	-1.212851	-1.199552783399976	-1.1957723824323796	-1.2621732802578967	-1.2583927272641586
0.009330	-0.111664	0.012024	-3001.7155546630097	-1.216436	-1.212664	-1.1993559527411057	-1.1955835517305287	-1.2619764495990267	-1.2582038965623077
0.009331	-0.111481	0.012024	-2996.79342466301	-1.216241	-1.212475	-1.1991591220822355	-1.1953927210286779	-1.2617796189401562	-1.258013065860457
0.009332	-0.111328	0.012054	-2992.6916496630097	-1.216045	-1.212285	-1.1989612914233654	-1.195200890326827	-1.261581788281286	-1.257821235158606
0.009334	-0.111145	0.012115	-2987.7695206630096	-1.215849	-1.212095	-1.198761630105625	-1.1950072289231248	-1.2613821269635457	-1.2576275737549039
0.009335	-0.110825	0.012085	-2979.1557936630097	-1.215654	-1.211910	-1.1985647994467548	-1.194820398221274	-1.2611852963046757	-1.257440743053053
0.009336	-0.110779	0.012115	-2977.92526066301	-1.215458	-1.211715	-1.1983669687878844	-1.194623567519423	-1.260987465645805	-1.257243912351202
0.009337	-0.110626	0.012054	-2973.8234866630096	-1.215262	-1.211525	-1.1981691381290145	-1.194431736817572	-1.2607896349869354	-1.2570520816493511
0.009339	-0.110306	0.012054	-2965.2097596630097	-1.215067	-1.211341	-1.1979704768112738	-1.1942440754138701	-1.2605909736691947	-1.2568644202456491
0.009340	-0.110168	0.012024	-2961.5181626630097	-1.214872	-1.211150	-1.1977736461524038	-1.194051244712019	-1.2603941430103247	-1.256671589543798
0.009341	-0.110046	0.012085	-2958.2367426630094	-1.214676	-1.210959	-1.1975758154935336	-1.193858414010168	-1.2601963123514546	-1.256478758841947
0.009342	-0.109787	0.012085	-2951.2637256630096	-1.214480	-1.210772	-1.1973779848346635	-1.1936695833083173	-1.2599984816925844	-1.2562899281400963
0.009344	-0.109604	0.012146	-2946.3415956630097	-1.214284	-1.210581	-1.1971783235169229	-1.1934749219046152	-1.2597988203748436	-1.2560952667363943
0.009345	-0.109467	0.012085	-2942.6499986630097	-1.214088	-1.210390	-1.196980492858053	-1.1932820912027644	-1.259600989715974	-1.2559024360345434
0.009346	-0.109283	0.012115	-2937.7278686630098	-1.213892	-1.210200	-1.1967826621991826	-1.1930902605009133	-1.2594031590571033	-1.2557106053326923
0.009347	-0.109039	0.012085	-2931.1650296630096	-1.213696	-1.210012	-1.1965848315403125	-1.1929004297990624	-1.2592053283982332	-1.2555207746308414
0.009349	-0.108887	0.012115	-2927.0632546630095	-1.213499	-1.209821	-1.1963841702225722	-1.1927057683953606	-1.259004667080493	-1.2553261132271396
0.009350	-0.108719	0.012146	-2922.5513026630097	-1.213303	-1.209630	-1.1961863395637018	-1.1925129376935095	-1.2588068364216225	-1.2551332825252886
0.009351	-0.108521	0.012146	-2917.2189956630095	-1.213106	-1.209440	-1.1959875089048317	-1.1923211069916586	-1.2586080057627527	-1.2549414518234376
0.009352	-0.108307	0.012146	-2911.47651066301	-1.212909	-1.209251	-1.1957886782459615	-1.1921302762898076	-1.2584091751038824	-1.2547506211215866
0.009354	-0.108185	0.012146	-2908.1950906630095	-1.212712	-1.209058	-1.1955880169282211	-1.1919336148861057	-1.2582085137861418	-1.2545539597178847
0.009355	-0.107925	0.012177	-2901.2220736630097	-1.212515	-1.208869	-1.1953891862693509	-1.1917427841842547	-1.2580096831272716	-1.2543631290160338
0.009356	-0.107788	0.012207	-2897.5304766630097	-1.212317	-1.208676	-1.195189355610481	-1.1915479534824038	-1.2578098524684016	-1.2541682983141829
0.009357	-0.107651	0.012268	-2893.8388796630097	-1.212119	-1.208483	-1.1949895249516105	-1.1913531227805527	-1.2576100218095312	-1.2539734676123317
0.009359	-0.107437	0.012177	-2888.0963946630095	-1.211921	-1.208292	-1.1947878636338702	-1.1911584613768509	-1.257408360491791	-1.25377880620863
0.009360	-0.107178	0.012238	-2881.1233776630097	-1.211723	-1.208103	-1.194588032975	-1.1909676306749999	-1.257208529832921	-1.253587975506779
0.009361	-0.107132	0.012268	-2879.8928456630097	-1.211525	-1.207906	-1.1943882023161296	-1.1907687999731489	-1.2570086991740506	-1.253389144804928
0.009362	-0.106857	0.012177	-2872.5096516630097	-1.211327	-1.207717	-1.1941883716572597	-1.1905779692712979	-1.2568088685151806	-1.253198314103077
0.009364	-0.106567	0.012268	-2864.7162796630096	-1.211128	-1.207529	-1.193985710339519	-1.1903863078675962	-1.2566062071974398	-1.2530066526993753
0.009365	-0.106461	0.012268	-2861.8450366630095	-1.210930	-1.207333	-1.193785879680649	-1.1901884771657452	-1.2564063765385698	-1.2528088219975242
0.009366	-0.106400	0.012299	-2860.2043266630094	-1.210731	-1.207136	-1.1935850490217788	-1.1899896464638942	-1.2562055458796997	-1.2526099912956732
0.009367	-0.106049	0.012238	-2850.7702456630095	-1.210532	-1.206950	-1.1933842183629086	-1.1898018157620431	-1.2560047152208296	-1.2524221605938222
0.009369	-0.105896	0.012329	-2846.6684706630094	-1.210333	-1.206755	-1.1931815570451683	-1.1896031543583412	-1.2558020539030892	-1.2522234991901202
0.009370	-0.105728	0.012329	-2842.1565186630096	-1.210133	-1.206561	-1.192979726386298	-1.1894073236564904	-1.255600223244219	-1.2520276684882694
0.009371	-0.105621	0.012360	-2839.2852756630095	-1.209933	-1.206365	-1.1927778957274278	-1.1892094929546393	-1.2553983925853487	-1.2518298377864183
0.009372	-0.105316	0.012299	-2831.0817266630097	-1.209733	-1.206176	-1.1925760650685575	-1.1890186622527883	-1.2551965619264784	-1.2516390070845673
0.009374	-0.105179	0.012360	-2827.3901296630097	-1.209533	-1.205980	-1.1923724037508172	-1.1888190008490864	-1.254992900608738	-1.2514393456808655
0.009375	-0.104980	0.012329	-2822.0578226630096	-1.209333	-1.205787	-1.192170573091947	-1.1886241701472355	-1.2547910699498677	-1.2512445149790146
0.009376	-0.104828	0.012390	-2817.9560476630095	-1.209133	-1.205592	-1.191968742433077	-1.1884273394453846	-1.2545892392909979	-1.2510476842771636
0.009377	-0.104584	0.012390	-2811.39320866301	-1.208932	-1.205399	-1.1917659117742065	-1.1882325087435337	-1.2543864086321275	-1.2508528535753127
0.009379	-0.104431	0.012421	-2807.2914336630097	-1.208731	-1.205203	-1.1915612504564663	-1.1880328473398316	-1.2541817473143873	-1.2506531921716106
0.009380	-0.104218	0.012390	-2801.5489486630095	-1.208530	-1.205010	-1.1913584197975962	-1.1878380166379807	-1.2539789166555169	-1.2504583614697597
0.009381	-0.104080	0.012360	-2797.8573516630095	-1.208330	-1.204814	-1.191156589138726	-1.1876401859361299	-1.2537770859966466	-1.2502605307679089
0.009382	-0.103928	0.012360	-2793.7555766630094	-1.208129	-1.204619	-1.1909537584798557	-1.187443355234279	-1.2535742553377767	-1.250063700066058
0.009384	-0.103622	0.012451	-2785.5520276630095	-1.207928	-1.204428	-1.1907490971621153	-1.1872486938305769	-1.253369594020036	-1.2498690386623559
0.009385	-0.103470	0.012421	-2781.4502526630095	-1.207727	-1.204231	-1.1905462665032451	-1.1870498631287258	-1.253166763361166	-1.2496702079605049
0.009386	-0.103424	0.012451	-2780.2197206630094	-1.207525	-1.204031	-1.1903424358443748	-1.186848032426875	-1.2529629327022955	-1.2494683772586541
0.009387	-0.103088	0.012451	-2771.1958156630094	-1.207323	-1.203841	-1.1901386051855047	-1.186656201725024	-1.2527591020434254	-1.249276546556803
0.009389	-0.102875	0.012482	-2765.4533316630095	-1.207121	-1.203646	-1.1899329438677644	-1.186457540321322	-1.252553440725685	-1.249077885153101
0.009390	-0.102783	0.012451	-2762.9922666630096	-1.206919	-1.203447	-1.1897291132088943	-1.186256709619471	-1.252349610066815	-1.24887705445125
0.009391	-0.102646	0.012543	-2759.3006696630096	-1.206716	-1.203249	-1.1895242825500238	-1.1860568789176202	-1.2521447794079448	-1.2486772237493993
0.009392	-0.102386	0.012451	-2752.3276526630098	-1.206515	-1.203056	-1.189321451891154	-1.1858620482157691	-1.2519419487490748	-1.2484823930475482
0.009394	-0.102081	0.012390	-2744.1241026630096	-1.206313	-1.202865	-1.1891157905734133	-1.1856673868120673	-1.251736287431334	-1.2482877316438463
0.009395	-0.102081	0.012512	-2744.1241026630096	-1.206111	-1.202663	-1.1889119599145432	-1.1854635561102163	-1.251532456772464	-1.2480839009419953
0.009396	-0.101868	0.012451	-2738.3816186630097	-1.205909	-1.202468	-1.188708129255673	-1.1852667254083653	-1.2513286261135939	-1.2478870702401443
0.009397	-0.101578	0.012573	-2730.5882466630096	-1.205706	-1.202274	-1.1885032985968027	-1.1850708947065145	-1.2511237954547236	-1.2476912395382935
0.009399	-0.101486	0.012573	-2728.1271816630097	-1.205502	-1.202074	-1.1882956372790625	-1.1848672333028125	-1.2509161341369834	-1.2474875781345915
0.009400	-0.101288	0.012604	-2722.7948746630095	-1.205298	-1.201876	-1.1880898066201921	-1.1846674026009614	-1.250710303478113	-1.2472877474327404
0.009401	-0.101059	0.012512	-2716.6422126630096	-1.205095	-1.201681	-1.1878849759613221	-1.1844705718991104	-1.2505054728192428	-1.2470909167308895
0.009402	-0.100922	0.012543	-2712.9506156630096	-1.204892	-1.201483	-1.187680145302452	-1.1842707411972597	-1.2503006421603726	-1.2468910860290388
0.009404	-0.100708	0.012573	-2707.20813066301	-1.204688	-1.201286	-1.1874724839847115	-1.1840700797935577	-1.2500929808426324	-1.2466904246253367
0.009405	-0.100494	0.012604	-2701.4656466630095	-1.204484	-1.201089	-1.1872666533258414	-1.1838712490917067	-1.249887150183762	-1.2464915939234857
0.009406	-0.100342	0.012604	-2697.3638716630094	-1.204280	-1.200890	-1.1870608226669712	-1.1836704183898556	-1.2496813195248921	-1.2462907632216347
0.009407	-0.100159	0.012634	-2692.4417416630095	-1.204075	-1.200692	-1.186853992008101	-1.1834705876880047	-1.2494744888660216	-1.2460909325197838
0.009409	-0.099960	0.012665	-2687.10943466301	-1.203870	-1.200493	-1.1866453306903606	-1.1832679262843029	-1.2492658275482813	-1.245888271116082
0.009410	-0.099670	0.012665	-2679.3160626630097	-1.203665	-1.200298	-1.1864385000314903	-1.183071095582452	-1.2490589968894112	-1.245691440414231
0.009411	-0.099609	0.012634	-2677.6753526630096	-1.203460	-1.200095	-1.18623166937262	-1.1828662648806008	-1.2488521662305407	-1.2454866097123798
0.009412	-0.099472	0.012634	-2673.9837556630096	-1.203255	-1.199895	-1.18602483871375	-1.1826644341787498	-1.2486453355716707	-1.2452847790105288
0.009414	-0.099152	0.012665	-2665.3700286630096	-1.203050	-1.199701	-1.1858161773960094	-1.182466772775048	-1.2484366742539303	-1.245087117606827
0.009415	-0.099060	0.012695	-2662.9089636630097	-1.202845	-1.199498	-1.1856093467371394	-1.182261942073197	-1.2482298435950603	-1.244882286904976
0.009416	-0.098923	0.012634	-2659.2173666630097	-1.202640	-1.199298	-1.185402516078269	-1.182060111371346	-1.2480230129361898	-1.244680456203125
0.009417	-0.098633	0.012665	-2651.4239946630096	-1.202435	-1.199103	-1.185195685419399	-1.181863280669495	-1.2478161822773197	-1.2444836255012741
0.009419	-0.098465	0.012726	-2646.9120426630097	-1.202229	-1.198902	-1.1849860241016585	-1.1816586192657932	-1.2476065209595792	-1.2442789640975722
0.009420	-0.098312	0.012695	-2642.8102676630097	-1.202023	-1.198702	-1.1847781934427886	-1.1814567885639422	-1.2473986903007095	-1.2440771333957212
0.009421	-0.098114	0.012756	-2637.4779606630095	-1.201816	-1.198502	-1.1845693627839182	-1.1812549578620912	-1.2471898596418391	-1.2438753026938703
0.009422	-0.097885	0.012726	-2631.3252986630096	-1.201610	-1.198304	-1.184361532125048	-1.1810551271602403	-1.246982028982969	-1.2436754719920193
0.009424	-0.097717	0.012695	-2626.8133466630097	-1.201404	-1.198103	-1.1841518708073075	-1.1808504657565384	-1.2467723676652285	-1.2434708105883174
0.009425	-0.097549	0.012756	-2622.3013946630094	-1.201198	-1.197902	-1.1839440401484373	-1.1806476350546875	-1.2465645370063583	-1.2432679798864665
0.009426	-0.097305	0.012787	-2615.7385546630094	-1.200991	-1.197704	-1.1837352094895672	-1.1804478043528366	-1.246355706347488	-1.2430681491846156
0.009427	-0.097107	0.012787	-2610.4062476630097	-1.200783	-1.197503	-1.183525378830697	-1.1802449736509855	-1.246145875688618	-1.2428653184827645
0.009429	-0.096939	0.012787	-2605.8942956630094	-1.200576	-1.197302	-1.1833147175129568	-1.1800403122472836	-1.2459352143708777	-1.2426606570790626
0.009430	-0.096817	0.012787	-2602.6128756630096	-1.200369	-1.197098	-1.1831058868540865	-1.1798344815454327	-1.2457263837120074	-1.2424548263772117
0.009431	-0.096603	0.012848	-2596.8703916630097	-1.200161	-1.196898	-1.1828960561952164	-1.1796326508435817	-1.2455165530531374	-1.2422529956753607
0.009432	-0.096466	0.012878	-2593.1787936630094	-1.199952	-1.196694	-1.182685225536346	-1.1794268201417306	-1.2453057223942667	-1.2420471649735096
0.009434	-0.096176	0.012848	-2585.3854226630096	-1.199744	-1.196495	-1.1824735642186057	-1.1792241587380288	-1.2450940610765264	-1.2418445035698078
0.009435	-0.096115	0.012970	-2583.7447126630095	-1.199534	-1.196287	-1.1822617335597356	-1.179014328036178	-1.2448822304176566	-1.241634672867957
0.009436	-0.095901	0.012939	-2578.0022276630098	-1.199324	-1.196085	-1.1820499029008653	-1.178810497334327	-1.2446703997587862	-1.241430842166106
0.009437	-0.095703	0.012939	-2572.6699206630096	-1.199115	-1.195882	-1.1818390722419951	-1.1786056666324758	-1.244459569099916	-1.2412260114642548
0.009439	-0.095367	0.012939	-2563.6460166630095	-1.198905	-1.195684	-1.1816254109242548	-1.1784040052287739	-1.2442459077821755	-1.241024350060553
0.009440	-0.095398	0.012939	-2564.46637166301	-1.198696	-1.195473	-1.1814145802653846	-1.1781911745269231	-1.2440350771233053	-1.2408115193587022
0.009441	-0.095093	0.012970	-2556.2628216630096	-1.198485	-1.195273	-1.1812017496065144	-1.1779893438250721	-1.2438222464644353	-1.2406096886568512
0.009442	-0.094818	0.013031	-2548.8796276630096	-1.198274	-1.195071	-1.1809889189476444	-1.177785513123221	-1.2436094158055653	-1.2404058579550001
0.009444	-0.094681	0.013031	-2545.1880296630097	-1.198064	-1.194865	-1.1807752576299038	-1.1775758517195192	-1.2433957544878247	-1.2401961965512982
0.009445	-0.094620	0.012909	-2543.5473206630095	-1.197854	-1.194658	-1.1805634269710337	-1.177367021017668	-1.2431839238289544	-1.2399873658494471
0.009446	-0.094315	0.012970	-2535.3437706630098	-1.197644	-1.194458	-1.1803515963121634	-1.1771651903158173	-1.242972093170084	-1.2397855351475964
0.009447	-0.094131	0.012939	-2530.4216416630097	-1.197434	-1.194255	-1.1801397656532933	-1.1769603596139664	-1.2427602625112142	-1.2395807044457454
0.009449	-0.093964	0.012970	-2525.9096886630095	-1.197224	-1.194050	-1.179926104335553	-1.1767516982102644	-1.2425466011934736	-1.2393720430420434
