Repository: pietracorvo/HystAPI

# Example data

The example data in this folder is from measurements performed during my physics bachelor.

The material is **FeSi3** (iron with 3% silicon), aka 'electrical steel', the standard material for ring cores in trafos. 

Four of the five samples where treated with high pressure torison (HPT, 20 rotations at 20GPa), to achieve nanocristallisation of the grains, which has a huge impact on the magnetic properties of the material. The HPT deformation was done at 77K (under liquid nitrogen) and at 293K (at room temperature). Afterwards some samples were heat treated at a temperature of 493K (for two hours) to anneal defects from the deformation process.

The five samples are:

File: testData/FeSi3_annealed/G1_919V_151Hz_800000Fs.txt (part 27 of 38)
--------------------------
t	U1	U2	H	B_raw	J_raw	B_drift	 J_drift	B_corr	J_corr
0.009144	0.195679	-0.013947	5260.594409756466	1.392600	1.385989	1.4093844940512397	1.402774185651752	1.3396036711931152	1.3329946926013072
0.009145	0.195404	-0.013916	5253.211214756467	1.392374	1.385773	1.4091603296258297	1.4025600213019764	1.3393795067677052	1.3327805282515317
0.009146	0.195007	-0.014008	5242.546600756466	1.392147	1.385560	1.4089351652004198	1.4023488569522007	1.3391543423422954	1.332569363901756
0.009147	0.194839	-0.013947	5238.034648756467	1.391921	1.385339	1.4087110007750097	1.4021296926024254	1.3389301779168852	1.3323501995519806
0.009149	0.194550	-0.014008	5230.2412767564665	1.391694	1.385122	1.4084876719241899	1.401916363902874	1.3387068490660654	1.3321368708524293
0.009150	0.194229	-0.014008	5221.627549756467	1.391467	1.384906	1.4082625074987798	1.4017021995530983	1.3384816846406553	1.3319227065026535
0.009151	0.193909	-0.014038	5213.013822756467	1.391240	1.384690	1.40803734307337	1.4014880352033228	1.3382565202152454	1.331708542152878
0.009152	0.193695	-0.014008	5207.271337756466	1.391013	1.384470	1.40781217864796	1.4012698708535472	1.3380313557898356	1.3314903778031024
0.009154	0.193466	-0.014008	5201.1186757564665	1.390786	1.384251	1.40758884979714	1.4010545421539957	1.3378080269390156	1.331275049103551
0.009155	0.193146	-0.014008	5192.504949756466	1.390559	1.384034	1.4073636853717302	1.4008393778042203	1.3375828625136057	1.3310598847537756
0.009156	0.192780	-0.014099	5182.660689756466	1.390331	1.383819	1.40713752094632	1.4006262134544445	1.3373566980881955	1.3308467204039998
0.009157	0.192566	-0.014038	5176.918205756467	1.390103	1.383598	1.4069113565209102	1.4004070491046692	1.3371305336627857	1.3306275560542244
0.009159	0.192322	-0.014130	5170.355365756466	1.389874	1.383378	1.40668602767009	1.4001907204051178	1.3369052048119656	1.330411227354673
0.009160	0.192017	-0.014160	5162.151816756466	1.389645	1.383159	1.4064588632446802	1.3999735560553421	1.3366780403865557	1.3301940630048974
0.009161	0.191681	-0.014099	5153.127911756466	1.389416	1.382941	1.4062316988192702	1.3997573917055666	1.3364508759611458	1.3299778986551218
0.009162	0.191437	-0.014130	5146.565072756466	1.389188	1.382721	1.4060055343938602	1.399539227355791	1.3362247115357357	1.3297597343053462
0.009164	0.191254	-0.014099	5141.642942756466	1.388959	1.382499	1.4057802055430404	1.3993208986562395	1.335999382684916	1.3295414056057948
0.009165	0.190857	-0.014130	5130.978328756466	1.388730	1.382283	1.4055530411176302	1.399106734306464	1.3357722182595058	1.3293272412560193
0.009166	0.190582	-0.014099	5123.595134756466	1.388502	1.382064	1.4053268766922202	1.3988895699566883	1.3355460538340957	1.3291100769062436
0.009167	0.190353	-0.014130	5117.4424727564665	1.388273	1.381843	1.4050997122668105	1.3986704056069128	1.335318889408686	1.328890912556468
0.009169	0.190094	-0.014160	5110.469455756466	1.388044	1.381622	1.4048743834159905	1.3984530769073615	1.335093560557866	1.3286735838569168
0.009170	0.189728	-0.014160	5100.625195756466	1.387814	1.381405	1.4046462189905806	1.398237912557586	1.3348653961324561	1.3284584195071412
0.009171	0.189453	-0.014191	5093.242001756466	1.387585	1.381185	1.4044190545651705	1.3980197482078105	1.334638231707046	1.3282402551573658
0.009172	0.189209	-0.014099	5086.679161756466	1.387356	1.380964	1.4041918901397605	1.3978005838580347	1.334411067281636	1.32802109080759
0.009174	0.188919	-0.014191	5078.885789756467	1.387126	1.380744	1.4039655612889406	1.3975842551584834	1.334184738430816	1.3278047621080387
0.009175	0.188614	-0.014191	5070.682240756466	1.386896	1.380525	1.4037373968635305	1.397367090808708	1.333956574005406	1.3275875977582632
0.009176	0.188354	-0.014221	5063.709223756467	1.386666	1.380303	1.4035092324381206	1.3971469264589322	1.3337284095799962	1.3273674334084875
0.009177	0.188080	-0.014221	5056.326029756467	1.386435	1.380082	1.4032800680127107	1.3969277621091567	1.3334992451545862	1.327148269058712
0.009179	0.187836	-0.014282	5049.763189756466	1.386204	1.379859	1.4030527391618908	1.3967084334096054	1.3332719163037663	1.3269289403591606
0.009180	0.187561	-0.014252	5042.379995756466	1.385973	1.379637	1.4028235747364806	1.3964882690598297	1.333042751878356	1.326708776009385
0.009181	0.187195	-0.014252	5032.535735756466	1.385742	1.379419	1.4025944103110708	1.3962721047100541	1.3328135874529463	1.3264926116596094
0.009182	0.186996	-0.014282	5027.203428756467	1.385511	1.379194	1.4023652458856608	1.3960489403602785	1.3325844230275363	1.3262694473098338
0.009184	0.186676	-0.014252	5018.589701756467	1.385280	1.378974	1.402137917034841	1.3958326116607271	1.3323570941767164	1.3260531186102824
0.009185	0.186401	-0.014313	5011.206507756467	1.385048	1.378752	1.401907752609431	1.3956124473109517	1.3321269297513065	1.325832954260507
0.009186	0.186096	-0.014282	5003.0029577564665	1.384817	1.378530	1.4016785881840208	1.395392282961176	1.3318977653258963	1.3256127899107313
0.009187	0.185837	-0.014343	4996.029940756466	1.384584	1.378307	1.401447423758611	1.3951711186114004	1.3316666009004865	1.3253916255609557
0.009189	0.185608	-0.014343	4989.877278756467	1.384352	1.378082	1.401219094907791	1.3949497899118493	1.3314382720496665	1.3251702968614045
0.009190	0.185272	-0.014343	4980.853374756466	1.384120	1.377861	1.400988930482381	1.3947306255620737	1.3312081076242566	1.324951132511629
0.009191	0.184967	-0.014374	4972.649825756466	1.383887	1.377638	1.4007577660569712	1.394509461212298	1.3309769431988467	1.3247299681618532
0.009192	0.184708	-0.014435	4965.676808756466	1.383653	1.377414	1.400525601631561	1.3942872968625224	1.3307447787734366	1.3245078038120777
0.009194	0.184479	-0.014404	4959.5241467564665	1.383420	1.377188	1.4002962727807413	1.3940649681629713	1.3305154499226168	1.3242854751125266
0.009195	0.184174	-0.014374	4951.320596756466	1.383187	1.376965	1.400065108355331	1.3938438038131955	1.3302842854972066	1.3240643107627508
0.009196	0.183884	-0.014374	4943.527224756466	1.382954	1.376742	1.3998339439299212	1.39362263946342	1.3300531210717967	1.3238431464129752
0.009197	0.183624	-0.014374	4936.554207756466	1.382721	1.376518	1.3996027795045114	1.3934004751136442	1.329821956646387	1.3236209820631994
0.009199	0.183380	-0.014465	4929.991368756467	1.382487	1.376292	1.3993724506536913	1.393178146414093	1.3295916277955668	1.3233986533636484
0.009200	0.183060	-0.014465	4921.377641756466	1.382252	1.376069	1.3991392862282814	1.3929569820643175	1.329358463370157	1.3231774890138728
0.009201	0.182724	-0.014465	4912.353737756466	1.382018	1.375845	1.3989071218028712	1.3927348177145418	1.3291262989447468	1.322955324664097
0.009202	0.182465	-0.014557	4905.380720756466	1.381782	1.375619	1.3986729573774614	1.3925106533647662	1.328892134519337	1.3227311603143215
0.009204	0.182159	-0.014496	4897.177170756467	1.381547	1.375394	1.3984416285266417	1.392289324665215	1.3286608056685172	1.3225098316147703
0.009205	0.181900	-0.014465	4890.204153756466	1.381313	1.375168	1.3982094641012315	1.3920651603154393	1.328428641243107	1.3222856672649945
0.009206	0.181610	-0.014496	4882.410781756466	1.381078	1.374943	1.3979762996758216	1.3918419959656638	1.3281954768176971	1.322062502915219
0.009207	0.181381	-0.014557	4876.258119756466	1.380842	1.374715	1.3977421352504116	1.391615831615888	1.327961312392287	1.3218363385654432
0.009209	0.181061	-0.014557	4867.644392756466	1.380607	1.374490	1.3975108063995916	1.3913945029163368	1.327729983541467	1.321615009865892
0.009210	0.180725	-0.014526	4858.620488756466	1.380371	1.374266	1.3972766419741818	1.3911723385665613	1.3274958191160573	1.3213928455161166
0.009211	0.180542	-0.014557	4853.698358756466	1.380135	1.374037	1.3970424775487715	1.3909451742167855	1.327261654690647	1.3211656811663408
0.009212	0.180267	-0.014557	4846.315164756466	1.379899	1.373810	1.3968083131233617	1.39072000986701	1.3270274902652373	1.3209405168165653
0.009214	0.179932	-0.014587	4837.291260756467	1.379663	1.373585	1.3965759842725418	1.390498681167459	1.3267951614144173	1.3207191881170142
0.009215	0.179596	-0.014587	4828.267355756467	1.379427	1.373360	1.3963418198471318	1.390275516817683	1.3265609969890073	1.3204960237672383
0.009216	0.179382	-0.014557	4822.524871756466	1.379191	1.373131	1.396107655421722	1.3900483524679077	1.3263268325635975	1.320268859417463
0.009217	0.179184	-0.014587	4817.192563756466	1.378955	1.372902	1.3958734909963117	1.389821188118132	1.3260926681381873	1.3200416950676872
0.009219	0.178818	-0.014557	4807.348304756466	1.378719	1.372678	1.395641162145492	1.3896008594185807	1.3258603392873676	1.319821366368136
0.009220	0.178436	-0.014648	4797.093867756466	1.378482	1.372454	1.395405997720082	1.3893786950688052	1.3256251748619574	1.3195992020183605
0.009221	0.178375	-0.014557	4795.453158756466	1.378246	1.372220	1.395171833294672	1.3891465307190294	1.3253910104365476	1.3193670376685847
0.009222	0.177933	-0.014618	4783.558011756466	1.378009	1.371998	1.3949366688692622	1.388926366369254	1.3251558460111377	1.3191468733188092
0.009224	0.177719	-0.014709	4777.815526756466	1.377771	1.371767	1.3947023400184422	1.3886990376697026	1.3249215171603177	1.3189195446192579
0.009225	0.177353	-0.014679	4767.971267756467	1.377533	1.371542	1.394466175593032	1.388475873319927	1.3246853527349076	1.3186963802694822
0.009226	0.177124	-0.014679	4761.818605756466	1.377295	1.371312	1.394230011167622	1.3882477089701515	1.3244491883094975	1.3184682159197068
0.009227	0.176865	-0.014679	4754.845588756466	1.377057	1.371083	1.3939938467422122	1.3880205446203757	1.3242130238840877	1.318241051569931
0.009229	0.176575	-0.014679	4747.052216756466	1.376819	1.370855	1.3937595178913922	1.3877962159208244	1.3239786950332677	1.3180167228703796
0.009230	0.176224	-0.014709	4737.618134756466	1.376581	1.370629	1.3935233534659823	1.387572051571049	1.3237425306078578	1.3177925585206043
0.009231	0.176025	-0.014648	4732.2858277564665	1.376344	1.370398	1.3932881890405724	1.3873428872212732	1.323507366182448	1.3175633941708285
0.009232	0.175735	-0.014709	4724.492455756466	1.376106	1.370169	1.3930520246151623	1.3871157228714976	1.3232712017570378	1.317336229821053
0.009234	0.175461	-0.014740	4717.109261756466	1.375867	1.369940	1.3928166957643424	1.3868903941719464	1.323035872906218	1.3171109011215016
0.009235	0.175156	-0.014740	4708.905711756466	1.375628	1.369711	1.3925795313389324	1.3866632298221708	1.322798708480808	1.316883736771726
0.009236	0.174911	-0.014771	4702.342872756466	1.375389	1.369480	1.3923423669135224	1.3864340654723952	1.322561544055398	1.3166545724219505
0.009237	0.174713	-0.014771	4697.010565756466	1.375149	1.369248	1.3921042024881125	1.3862039011226197	1.322323379629988	1.316424408072175
0.009239	0.174316	-0.014801	4686.345951756466	1.374910	1.369021	1.3918688736372926	1.3859805724230685	1.3220880507791681	1.3162010793726238
0.009240	0.174042	-0.014832	4678.962756756467	1.374670	1.368790	1.3916307092118827	1.3857514080732927	1.3218498863537582	1.315971915022848
0.009241	0.173737	-0.014801	4670.759207756466	1.374430	1.368561	1.3913925447864726	1.3855242437235171	1.321611721928348	1.3157447506730724
0.009242	0.173447	-0.014801	4662.965835756467	1.374190	1.368331	1.3911543803610626	1.3852960793737414	1.3213735575029382	1.3155165863232967
0.009244	0.173187	-0.014862	4655.9928187564665	1.373949	1.368099	1.3909170515102427	1.3850677506741902	1.3211362286521182	1.3152882576237455
0.009245	0.172852	-0.014893	4646.9689137564665	1.373708	1.367869	1.3906778870848326	1.3848395863244147	1.3208970642267082	1.31506009327397
0.009246	0.172638	-0.014954	4641.226429756466	1.373466	1.367634	1.390437722659423	1.384606421974639	1.3206568998012984	1.3148269289241943
0.009247	0.172333	-0.014832	4633.022879756466	1.373225	1.367404	1.3901985582340126	1.3843782576248636	1.3204177353758881	1.3145987645744188
0.009249	0.172058	-0.014832	4625.639685756466	1.372985	1.367173	1.3899622293831928	1.3841509289253122	1.3201814065250683	1.3143714358748675
0.009250	0.171768	-0.014893	4617.846313756466	1.372744	1.366941	1.3897230649577827	1.3839207645755365	1.3199422420996583	1.3141412715250917
0.009251	0.171600	-0.014893	4613.334361756466	1.372502	1.366706	1.389482900532373	1.383687600225761	1.3197020776742485	1.3139081071753163
0.009252	0.171219	-0.014923	4603.079924756466	1.372261	1.366477	1.389243736106963	1.3834604358759852	1.3194629132488385	1.3136809428255405
0.009254	0.170929	-0.014893	4595.286552756466	1.372019	1.366245	1.389005407256143	1.383232107176434	1.3192245843980186	1.3134526141259892
0.009255	0.170685	-0.014923	4588.723713756466	1.371778	1.366012	1.388766242830733	1.3830009428266585	1.3189854199726085	1.3132214497762138
0.009256	0.170395	-0.015015	4580.930341756466	1.371535	1.365779	1.388525078405323	1.3827697784768829	1.3187442555471984	1.3129902854264381
0.009257	0.170120	-0.014984	4573.547146756467	1.371292	1.365545	1.388283913979913	1.3825376141271073	1.3185030911217885	1.3127581210766626
0.009259	0.169815	-0.014984	4565.343597756466	1.371049	1.365313	1.388044585129093	1.382309285427556	1.3182637622709685	1.3125297923771113
0.009260	0.169525	-0.014923	4557.550225756467	1.370807	1.365081	1.3878044207036833	1.3820791210777803	1.3180235978455588	1.3122996280273356
0.009261	0.169296	-0.014954	4551.397563756466	1.370565	1.364846	1.3875642562782733	1.3818459567280048	1.3177834334201488	1.31206646367756
0.009262	0.169006	-0.015015	4543.604191756466	1.370322	1.364613	1.3873230918528634	1.3816147923782292	1.317542268994739	1.3118352993277844
0.009264	0.168732	-0.015015	4536.220997756466	1.370079	1.364379	1.3870837630020434	1.3813844636786778	1.317302940143919	1.3116049706282331
0.009265	0.168411	-0.014984	4527.607270756466	1.369836	1.364147	1.3868425985766335	1.3811542993289023	1.317061775718509	1.3113748062784576
0.009266	0.168137	-0.015015	4520.224075756466	1.369592	1.363913	1.3866004341512232	1.3809221349791265	1.3168196112930988	1.3111426419286818
0.009267	0.167908	-0.015045	4514.071413756466	1.369349	1.363677	1.3863592697258134	1.3806879706293511	1.3165784468676889	1.3109084775789064
0.009269	0.167587	-0.015045	4505.4576867564665	1.369105	1.363444	1.3861189408749934	1.3804586419298	1.316338118016869	1.3106791488793552
0.009270	0.167267	-0.015045	4496.843959756467	1.368861	1.363211	1.3858767764495836	1.380227477580024	1.3160959535914591	1.3104479845295793
0.009271	0.167068	-0.015106	4491.511652756466	1.368617	1.362973	1.3856346120241736	1.3799913132302486	1.3158537891660491	1.3102118201798039
0.009272	0.166763	-0.015137	4483.308103756466	1.368372	1.362738	1.3853914475987634	1.3797581488804729	1.315610624740639	1.3099786558300281
0.009274	0.166397	-0.015106	4473.463844756467	1.368127	1.362506	1.3851501187479438	1.3795298201809216	1.3153692958898193	1.309750327130477
0.009275	0.166199	-0.015137	4468.131536756467	1.367881	1.362267	1.3849059543225335	1.379292655831146	1.315125131464409	1.3095131627807013
0.009276	0.165863	-0.015167	4459.107632756466	1.367636	1.362033	1.3846627898971238	1.3790604914813704	1.3148819670389993	1.3092809984309257
0.009277	0.165619	-0.015137	4452.544793756466	1.367390	1.361796	1.384418625471714	1.378825327131595	1.3146378026135894	1.3090458340811502
0.009279	0.165268	-0.015167	4443.110711756466	1.367145	1.361562	1.3841772966208938	1.3785949984320436	1.3143964737627694	1.3088155053815989
0.009280	0.165039	-0.015198	4436.958049756467	1.366899	1.361324	1.383933132195484	1.3783588340822681	1.3141523093373595	1.3085793410318234
0.009281	0.164825	-0.015106	4431.215564756466	1.366654	1.361086	1.3836899677700738	1.3781226697324924	1.3139091449119493	1.3083431766820477
0.009282	0.164490	-0.015167	4422.191660756466	1.366408	1.360852	1.383445803344664	1.3778905053827168	1.3136649804865395	1.3081110123322721
0.009284	0.164185	-0.015167	4413.988110756466	1.366163	1.360616	1.3832044744938439	1.3776581766831657	1.3134236516357194	1.307878683632721
0.009285	0.163940	-0.015137	4407.425271756466	1.365917	1.360379	1.382960310068434	1.37742301233339	1.3131794872103095	1.3076435192829452
0.009286	0.163681	-0.015198	4400.452254756467	1.365671	1.360142	1.3827161456430241	1.3771878479836144	1.3129353227848997	1.3074083549331696
0.009287	0.163345	-0.015198	4391.428350756466	1.365425	1.359907	1.382471981217614	1.3769546836338387	1.3126911583594896	1.307175190583394
0.009289	0.163055	-0.015228	4383.634978756466	1.365178	1.359670	1.3822286523667942	1.3767213549342874	1.3124478295086697	1.3069418618838426
0.009290	0.162796	-0.015289	4376.661961756467	1.364931	1.359431	1.381983487941384	1.376484190584512	1.3122026650832594	1.3067046975340673
0.009291	0.162552	-0.015259	4370.099121756466	1.364683	1.359192	1.3817373235159742	1.3762470262347362	1.3119565006578497	1.3064675331842914
0.009292	0.162262	-0.015228	4362.305749756466	1.364437	1.358955	1.3814931590905641	1.3760118618849606	1.3117123362324397	1.3062323688345159
0.009294	0.161911	-0.015259	4352.871667756466	1.364189	1.358720	1.3812488302397443	1.3757805331854094	1.3114680073816198	1.3060010401349647
0.009295	0.161652	-0.015320	4345.898650756466	1.363941	1.358481	1.3810026658143344	1.3755433688356338	1.31122184295621	1.305763875785189
0.009296	0.161362	-0.015320	4338.105278756466	1.363693	1.358242	1.3807565013889243	1.3753062044858582	1.3109756785307998	1.3055267114354134
0.009297	0.161072	-0.015289	4330.311907756466	1.363445	1.358004	1.3805103369635143	1.3750700401360825	1.3107295141053898	1.3052905470856377
0.009299	0.160782	-0.015350	4322.518535756466	1.363197	1.357765	1.3802660081126943	1.3748347114365314	1.3104851852545698	1.3050552183860866
0.009300	0.160599	-0.015381	4317.596405756466	1.362948	1.357522	1.3800188436872844	1.3745935470867556	1.31023802082916	1.304814054036311
0.009301	0.160248	-0.015381	4308.162323756466	1.362698	1.357285	1.3797706792618745	1.37435838273698	1.30998985640375	1.3045788896865353
0.009302	0.160004	-0.015381	4301.599484756466	1.362449	1.357044	1.3795235148364644	1.3741192183872044	1.30974269197834	1.3043397253367597
0.009304	0.159668	-0.015442	4292.575579756466	1.362199	1.356805	1.3792771859856445	1.3738838896876533	1.30949636312752	1.3041043966372086
0.009305	0.159409	-0.015411	4285.602562756466	1.361949	1.356564	1.3790290215602345	1.3736447253378776	1.30924819870211	1.303865232287433
0.009306	0.159210	-0.015472	4280.270255756466	1.361699	1.356321	1.3787808571348246	1.3734035609881021	1.3090000342767	1.3036240679376574
0.009307	0.158890	-0.015442	4271.656528756466	1.361448	1.356081	1.3785316927094147	1.3731653966383264	1.3087508698512902	1.3033859035878816
0.009309	0.158524	-0.015472	4261.812269756466	1.361198	1.355843	1.3782853638585946	1.372931067938775	1.30850454100047	1.3031515748883302
0.009310	0.158325	-0.015472	4256.479962756466	1.360947	1.355599	1.3780361994331847	1.3726889035889995	1.3082553765750602	1.3029094105385548
0.009311	0.157944	-0.015442	4246.225525756467	1.360697	1.355361	1.3777880350077747	1.3724527392392238	1.3080072121496502	1.302673246188779
0.009312	0.157776	-0.015564	4241.713573756466	1.360445	1.355116	1.3775378705823647	1.3722095748894483	1.3077570477242402	1.3024300818390036
0.009314	0.157394	-0.015442	4231.459136756466	1.360195	1.354878	1.3772915417315448	1.371975246189897	1.3075107188734203	1.3021957531394523
0.009315	0.157135	-0.015503	4224.486119756466	1.359943	1.354635	1.3770413773061347	1.3717340818401214	1.3072605544480103	1.3019545887896766
0.009316	0.156860	-0.015564	4217.102925756466	1.359691	1.354393	1.376791212880725	1.3714939174903458	1.3070103900226004	1.301714424439901
0.009317	0.156631	-0.015594	4210.9502637564665	1.359439	1.354148	1.376541048455315	1.37125075314057	1.3067602255971906	1.3014712600901253
0.009319	0.156235	-0.015564	4200.285649756466	1.359186	1.353909	1.376291719604495	1.3710154244410189	1.3065108967463706	1.3012359313905741
0.009320	0.156036	-0.015656	4194.953341756466	1.358933	1.353662	1.376040555179085	1.3707702600912433	1.3062597323209606	1.3009907670407985
0.009321	0.155792	-0.015594	4188.390502756466	1.358680	1.353418	1.3757893907536751	1.3705280957414676	1.3060085678955506	1.3007486026910229
0.009322	0.155502	-0.015594	4180.597130756466	1.358428	1.353175	1.375539226328265	1.370286931391692	1.3057584034701406	1.3005074383412474
0.009324	0.155136	-0.015625	4170.752871756466	1.358175	1.352934	1.375289897477445	1.370049602692141	1.3055090746193205	1.3002701096416962
0.009325	0.154922	-0.015656	4165.010386756467	1.357921	1.352688	1.3750377330520351	1.3698054383423652	1.3052569101939107	1.3000259452919205
0.009326	0.154724	-0.015656	4159.678079756466	1.357668	1.352441	1.3747865686266254	1.3695602739925896	1.305005745768501	1.2997807809421449
0.009327	0.154358	-0.015625	4149.833820756467	1.357414	1.352200	1.374534404201215	1.3693211096428142	1.3047535813430906	1.2995416165923694
0.009329	0.153992	-0.015656	4139.989560756466	1.357161	1.351959	1.3742850753503955	1.3690837809432628	1.304504252492271	1.299304287892818
0.009330	0.153732	-0.015717	4133.0165437564665	1.356906	1.351713	1.3740319109249852	1.368839616593487	1.3042510880668607	1.2990601235430423
0.009331	0.153549	-0.015717	4128.094414756466	1.356651	1.351464	1.3737787464995754	1.3685924522437116	1.303997923641451	1.298812959193267
0.009332	0.153152	-0.015747	4117.429800756467	1.356396	1.351223	1.3735255820741654	1.368353287893936	1.303744759216041	1.2985737948434912
0.009334	0.152969	-0.015717	4112.507670756467	1.356142	1.350974	1.3732752532233454	1.3681079591943845	1.303494430365221	1.2983284661439398
0.009335	0.152649	-0.015747	4103.893943756466	1.355887	1.350730	1.3730220887979356	1.3678657948446091	1.3032412659398112	1.2980863017941644
0.009336	0.152328	-0.015778	4095.2802167564664	1.355631	1.350485	1.3727679243725255	1.3676226304948333	1.302987101514401	1.2978431374443886
0.009337	0.152069	-0.015778	4088.307199756466	1.355376	1.350239	1.3725147599471155	1.3673784661450579	1.302733937088991	1.2975989730946131
0.009339	0.151718	-0.015747	4078.8731177564664	1.355120	1.349995	1.3722624310962956	1.3671381374455067	1.3024816082381712	1.297358644395062
0.009340	0.151505	-0.015778	4073.130633756466	1.354865	1.349747	1.3720092666708856	1.366891973095731	1.3022284438127611	1.2971124800452862
0.009341	0.151291	-0.015808	4067.3881487564663	1.354609	1.349498	1.3717551022454757	1.3666448087459555	1.3019742793873512	1.2968653156955108
0.009342	0.150925	-0.015778	4057.5438897564663	1.354353	1.349255	1.3715009378200655	1.3664036443961798	1.301720114961941	1.296624151345735
0.009344	0.150681	-0.015869	4050.9810497564663	1.354096	1.349006	1.3712476089692458	1.3661583156966284	1.3014667861111213	1.2963788226461836
0.009345	0.150406	-0.015900	4043.5978557564663	1.353838	1.348758	1.3709914445438358	1.3659121513468528	1.3012106216857113	1.2961326582964081
0.009346	0.150146	-0.015869	4036.6248387564665	1.353581	1.348509	1.3707362801184257	1.3656649869970772	1.3009554572603013	1.2958854939466324
0.009347	0.149780	-0.015869	4026.780579756466	1.353324	1.348264	1.370481115693016	1.3654218226473016	1.3007002928348914	1.2956423295968569
0.009349	0.149506	-0.015930	4019.397384756466	1.353066	1.348016	1.370226786842196	1.3651774939477506	1.3004459639840715	1.2953980008973058
0.009350	0.149261	-0.016022	4012.8345457564665	1.352807	1.347765	1.369969622416786	1.3649283295979748	1.3001887995586616	1.29514883654753
0.009351	0.149002	-0.015961	4005.861528756466	1.352548	1.347515	1.369712457991376	1.3646801652481992	1.2999316351332515	1.2949006721977545
0.009352	0.148712	-0.016022	3998.068156756466	1.352289	1.347265	1.369455293565966	1.3644320008984234	1.2996744707078416	1.2946525078479787
0.009354	0.148422	-0.015991	3990.2747847564665	1.352030	1.347016	1.369199964715146	1.3641866721988722	1.2994191418570216	1.2944071791484275
0.009355	0.148178	-0.015961	3983.7119447564664	1.351771	1.346765	1.3689428002897361	1.3639375078490967	1.2991619774316117	1.294158014798652
0.009356	0.147903	-0.015991	3976.3287507564664	1.351512	1.346516	1.3686856358643262	1.363690343499321	1.2989048130062018	1.2939108504488763
0.009357	0.147614	-0.015991	3968.5353787564663	1.351253	1.346266	1.368428471438916	1.3634421791495455	1.2986476485807916	1.2936626860991007
0.009359	0.147324	-0.015991	3960.7420067564663	1.350994	1.346017	1.3681731425880963	1.3631968504499943	1.2983923197299718	1.2934173573995495
0.009360	0.147018	-0.016052	3952.5384577564664	1.350734	1.345767	1.3679149781626863	1.3629486861002185	1.2981341553045618	1.2931691930497737
0.009361	0.146759	-0.016022	3945.565440756466	1.350474	1.345516	1.3676568137372762	1.362699521750443	1.2978759908791517	1.2929200286999982
0.009362	0.146500	-0.016083	3938.5924237564664	1.350214	1.345265	1.3673986493118664	1.3624503574006672	1.297617826453742	1.2926708643502225
0.009364	0.146210	-0.016052	3930.7990517564663	1.349953	1.345014	1.3671413204610463	1.362203028701116	1.2973604976029218	1.2924235356506713
0.009365	0.145889	-0.016083	3922.1853247564663	1.349693	1.344765	1.3668831560356365	1.3619558643513405	1.297102333177512	1.2921763713008958
0.009366	0.145660	-0.016174	3916.0326627564664	1.349431	1.344511	1.3666229916102264	1.3617037000015648	1.296842168752102	1.29192420695112
0.009367	0.145264	-0.016144	3905.368048756466	1.349169	1.344262	1.3663628271848165	1.3614565356517894	1.296582004326692	1.2916770426013446
0.009369	0.145050	-0.016205	3899.6255637564664	1.348907	1.344007	1.3661044983339965	1.361205206952238	1.296323675475872	1.2914257139017933
0.009370	0.144806	-0.016205	3893.062724756466	1.348644	1.343753	1.3658433339085865	1.3609530426024623	1.296062511050462	1.2911735495520176
0.009371	0.144531	-0.016235	3885.6795297564663	1.348381	1.343499	1.3655821694831767	1.3607008782526868	1.2958013466250522	1.290921385202242
0.009372	0.144196	-0.016205	3876.655625756466	1.348119	1.343248	1.3653220050577666	1.3604517139029113	1.295541182199642	1.2906722208524666
0.009374	0.143860	-0.016235	3867.631720756466	1.347856	1.342996	1.3650626762069467	1.3602033852033601	1.2952818533488222	1.2904238921529154
0.009375	0.143677	-0.016235	3862.709591756466	1.347593	1.342739	1.3648015117815366	1.3599482208535842	1.2950206889234122	1.2901687278031395
0.009376	0.143448	-0.016327	3856.556929756466	1.347328	1.342483	1.3645383473561268	1.359694056503809	1.2947575244980023	1.2899145634533642
0.009377	0.143021	-0.016327	3845.071960756466	1.347064	1.342233	1.3642761829307168	1.359445892154033	1.2944953600725924	1.2896663991035884
0.009379	0.142792	-0.016235	3838.919297756466	1.346801	1.341977	1.3640168540798967	1.3591935634544818	1.2942360312217722	1.289414070404037
0.009380	0.142578	-0.016266	3833.1768137564663	1.346537	1.341721	1.363754689654487	1.3589393991047063	1.2939738667963625	1.2891599060542616
0.009381	0.142227	-0.016327	3823.742731756466	1.346273	1.341468	1.363492525229077	1.3586882347549307	1.2937117023709526	1.288908741704486
0.009382	0.141907	-0.016357	3815.129004756466	1.346008	1.341214	1.363229360803667	1.358436070405155	1.2934485379455425	1.2886565773547103
0.009384	0.141663	-0.016357	3808.5661657564665	1.345743	1.340957	1.362968031952847	1.3581827417056038	1.2931872090947225	1.288403248655159
0.009385	0.141418	-0.016357	3802.0033257564664	1.345478	1.340701	1.362704867527437	1.357928577355828	1.2929240446693124	1.2881490843053833
0.009386	0.141113	-0.016388	3793.799776756466	1.345212	1.340446	1.3624407031020271	1.3576754130060527	1.2926598802439027	1.287895919955608
0.009387	0.140793	-0.016357	3785.186049756466	1.344947	1.340191	1.362177538676617	1.3574222486562768	1.2923967158184926	1.287642755605832
0.009389	0.140610	-0.016418	3780.2639197564663	1.344681	1.339931	1.3619152098257972	1.3571659199567256	1.2921343869676727	1.287386426906281
0.009390	0.140274	-0.016449	3771.240015756466	1.344415	1.339676	1.3616510454003872	1.3569127556069502	1.2918702225422627	1.2871332625565055
0.009391	0.139984	-0.016418	3763.446643756466	1.344149	1.339420	1.3613868809749772	1.3566585912571745	1.2916060581168527	1.2868790982067297
0.009392	0.139664	-0.016449	3754.832916756466	1.343882	1.339165	1.3611217165495673	1.3564054269073988	1.2913408936914428	1.2866259338569541
0.009394	0.139450	-0.016449	3749.0904327564663	1.343616	1.338905	1.3608593876987471	1.3561490982078477	1.2910785648406227	1.286369605157403
0.009395	0.139175	-0.016449	3741.7072377564664	1.343349	1.338648	1.3605942232733372	1.355893933858072	1.2908134004152128	1.2861144408076273
0.009396	0.138901	-0.016479	3734.3240437564664	1.343082	1.338390	1.3603290588479275	1.3556377695082964	1.290548235989803	1.2858582764578517
0.009397	0.138550	-0.016541	3724.889961756466	1.342815	1.338134	1.3600638944225174	1.3553836051585206	1.290283071564393	1.285604112108076
0.009399	0.138321	-0.016510	3718.737299756466	1.342547	1.337874	1.3597995655716975	1.3551272764589695	1.290018742713573	1.2853477834085247
0.009400	0.137985	-0.016571	3709.713394756466	1.342279	1.337617	1.3595334011462874	1.354872112109194	1.289752578288163	1.2850926190587493
0.009401	0.137772	-0.016571	3703.9709107564663	1.342010	1.337356	1.3592662367208774	1.3546129477594182	1.289485413862753	1.2848334547089735
0.009402	0.137451	-0.016632	3695.3571837564664	1.341741	1.337098	1.3589990722954677	1.3543567834096426	1.2892182494373432	1.2845772903591979
0.009404	0.137222	-0.016602	3689.2045217564664	1.341472	1.336836	1.3587337434446476	1.3540984547100914	1.288952920586523	1.2843189616596467
0.009405	0.136887	-0.016663	3680.1806177564663	1.341202	1.336578	1.3584655790192377	1.3538422903603158	1.2886847561611132	1.284062797309871
0.009406	0.136581	-0.016663	3671.977067756466	1.340932	1.336318	1.3581974145938276	1.3535841260105401	1.288416591735703	1.2838046329600954
0.009407	0.136276	-0.016663	3663.7735187564663	1.340662	1.336059	1.3579292501684177	1.3533269616607646	1.2881484273102932	1.2835474686103199
0.009409	0.136078	-0.016663	3658.441211756466	1.340392	1.335795	1.3576629213175977	1.3530666329612133	1.2878820984594732	1.2832871399107686
0.009410	0.135818	-0.016693	3651.4681947564663	1.340121	1.335533	1.3573937568921877	1.3528064686114378	1.2876129340340632	1.283026975560993
0.009411	0.135498	-0.016754	3642.8544677564664	1.339850	1.335273	1.3571245924667779	1.352548304261662	1.2873437696086534	1.2827688112112172
0.009412	0.135162	-0.016785	3633.8305627564664	1.339578	1.335013	1.3568544280413677	1.3522901399118865	1.2870736051832432	1.2825106468614418
0.009414	0.134933	-0.016754	3627.6779007564664	1.339307	1.334749	1.356587099190548	1.3520298112123352	1.2868062763324235	1.2822503181618905
0.009415	0.134659	-0.016754	3620.2947067564664	1.339035	1.334486	1.3563169347651378	1.3517686468625596	1.2865361119070133	1.2819891538121149
0.009416	0.134415	-0.016815	3613.7318667564664	1.338763	1.334223	1.3560467703397279	1.351507482512784	1.2862659474816034	1.2817279894623392
0.009417	0.134033	-0.016785	3603.477430756466	1.338491	1.333963	1.3557766059143181	1.3512493181630085	1.2859957830561937	1.2814698251125638
0.009419	0.133759	-0.016846	3596.0942357564663	1.338218	1.333700	1.355507277063498	1.3509899894634574	1.2857264542053735	1.2812104964130127
0.009420	0.133514	-0.016846	3589.531396756466	1.337945	1.333435	1.355236112638088	1.3507268251136815	1.2854552897799636	1.2809473320632367
0.009421	0.133240	-0.016846	3582.1482017564663	1.337673	1.333172	1.354965948212678	1.350465660763906	1.2851851253545534	1.2806861677134613
0.009422	0.132904	-0.016785	3573.124297756466	1.337400	1.332911	1.354694783787268	1.3502064964141303	1.2849139609291436	1.2804270033636855
0.009424	0.132690	-0.016815	3567.3818127564664	1.337128	1.332646	1.3544264549364482	1.349945167714579	1.2846456320783237	1.2801656746641343
0.009425	0.132446	-0.016815	3560.818973756466	1.336856	1.332382	1.3541562905110383	1.3496830033648035	1.2843754676529138	1.2799035103143588
0.009426	0.132080	-0.016815	3550.9747147564663	1.336583	1.332121	1.3538851260856284	1.349423839015028	1.284104303227504	1.2796443459645832
0.009427	0.131760	-0.016907	3542.3609877564663	1.336309	1.331858	1.3536129616602182	1.3491626746652523	1.2838321388020937	1.2793831816148076
0.009429	0.131638	-0.016937	3539.079567756466	1.336035	1.331588	1.3533426328093985	1.348896345965701	1.283561809951274	1.2791168529152563
0.009430	0.131332	-0.016876	3530.8760177564664	1.335761	1.331325	1.3530704683839883	1.3486351816159254	1.2832896455258638	1.2788556885654807
0.009431	0.130981	-0.017029	3521.4419367564665	1.335486	1.331061	1.3527973039585783	1.3483730172661499	1.2830164811004539	1.2785935242157052
0.009432	0.130646	-0.016998	3512.4180317564665	1.335211	1.330797	1.3525241395331684	1.3481108529163741	1.282743316675044	1.2783313598659294
0.009434	0.130432	-0.016937	3506.675547756466	1.334936	1.330530	1.3522528106823484	1.3478475242168229	1.282471987824224	1.2780680311663781
0.009435	0.130219	-0.016968	3500.9330627564664	1.334661	1.330262	1.3519796462569387	1.3475813598670474	1.2821988233988142	1.2778018668166027
0.009436	0.129791	-0.017029	3489.4480937564663	1.334385	1.330001	1.3517054818315286	1.3473221955172716	1.2819246589734041	1.2775427024668269
0.009437	0.129547	-0.017059	3482.885253756466	1.334109	1.329733	1.3514313174061185	1.3470560311674962	1.281650494547994	1.2772765381170514
0.009439	0.129333	-0.017029	3477.1427697564664	1.333833	1.329464	1.3511589885552988	1.3467907024679449	1.2813781656971743	1.2770112094175001
0.009440	0.129059	-0.017090	3469.7595747564665	1.333556	1.329196	1.3508838241298886	1.3465245381181692	1.2811030012717641	1.2767450450677245
0.009441	0.128693	-0.017120	3459.9153157564665	1.333279	1.328932	1.3506086597044789	1.3462623737683936	1.2808278368463544	1.276482880717949
0.009442	0.128525	-0.017120	3455.403363756466	1.333001	1.328660	1.350332495279069	1.3459922094186179	1.2805516724209445	1.2762127163681731
0.009444	0.128174	-0.017181	3445.9692817564664	1.332723	1.328393	1.350058166428249	1.3457288807190666	1.2802773435701245	1.2759493876686219
0.009445	0.127945	-0.017151	3439.8166197564665	1.332445	1.328123	1.349782002002839	1.345460716369291	1.2800011791447146	1.2756812233188464
0.009446	0.127594	-0.017181	3430.3825377564663	1.332167	1.327857	1.349505837577429	1.3451965520195155	1.2797250147193044	1.2754170589690708
0.009447	0.127335	-0.017181	3423.4095207564665	1.331888	1.327587	1.3492286731520189	1.34492838766974	1.2794478502938944	1.2751488946192953
0.009449	0.127075	-0.017212	3416.436503756466	1.331610	1.327317	1.3489543443011989	1.3446620589701888	1.2791735214430744	1.274882565919744
0.009450	0.126770	-0.017273	3408.2329547564664	1.331330	1.327048	1.348676179875789	1.344394894620413	1.2788953570176644	1.2746154015699682
0.009451	0.126465	-0.017303	3400.029405756466	1.331050	1.326778	1.3483980154503792	1.3441267302706374	1.2786171925922547	1.2743472372201927
0.009452	0.126236	-0.017334	3393.8767427564662	1.330769	1.326505	1.348118851024969	1.3438555659208617	1.2783380281668446	1.274076072870417
0.009454	0.125977	-0.017334	3386.9037267564663	1.330488	1.326232	1.347841522174149	1.3435862372213105	1.2780606993160246	1.2738067441708658
0.009455	0.125656	-0.017334	3378.2899997564664	1.330207	1.325962	1.347562357748739	1.343318072871535	1.2777815348906145	1.2735385798210903
0.009456	0.125366	-0.017365	3370.4966277564663	1.329926	1.325691	1.3472831933233291	1.3430489085217592	1.2775023704652047	1.2732694154713144
0.009457	0.125031	-0.017334	3361.4727227564663	1.329645	1.325421	1.3470040288979193	1.3427807441719837	1.2772232060397948	1.273001251121539
0.009459	0.124786	-0.017426	3354.909883756466	1.329363	1.325148	1.3467257000470993	1.3425114154724325	1.2769448771889749	1.2727319224219877
0.009460	0.124573	-0.017365	3349.1673987564664	1.329081	1.324873	1.3464455356216893	1.3422382511226567	1.2766647127635649	1.272458758072212
0.009461	0.124283	-0.017456	3341.3740267564663	1.328799	1.324600	1.3461653711962793	1.3419670867728812	1.2763845483381548	1.2721875937224365
0.009462	0.123947	-0.017456	3332.350122756466	1.328516	1.324329	1.3458842067708694	1.3416979224231056	1.276103383912745	1.2719184293726609
0.009464	0.123718	-0.017456	3326.197460756466	1.328233	1.324054	1.3456048779200493	1.3414265937235546	1.2758240550619249	1.2716471006731098
0.009465	0.123428	-0.017517	3318.404088756466	1.327949	1.323780	1.3453227134946395	1.3411544293737787	1.275541890636515	1.271374936323334
0.009466	0.123047	-0.017578	3308.1496517564665	1.327665	1.323508	1.3450405490692297	1.3408842650240032	1.2752597262111052	1.2711047719735584
0.009467	0.122818	-0.017548	3301.996989756466	1.327380	1.323232	1.3447573846438194	1.3406101006742275	1.274976561785695	1.2708306076237827
0.009469	0.122589	-0.017487	3295.844327756466	1.327097	1.322956	1.3444780557929996	1.3403377719746763	1.2746972329348751	1.2705582789242316
0.009470	0.122360	-0.017548	3289.691665756466	1.326813	1.322679	1.3441958913675895	1.3400626076249007	1.274415068509465	1.270283114574456
0.009471	0.121994	-0.017517	3279.847406756466	1.326529	1.322408	1.3439137269421797	1.339793443275125	1.2741329040840552	1.2700139502246803
0.009472	0.121674	-0.017517	3271.2336797564662	1.326245	1.322135	1.3436315625167696	1.3395222789253496	1.2738507396586451	1.2697427858749049
0.009474	0.121490	-0.017578	3266.3115497564663	1.325960	1.321856	1.3433502336659497	1.3392469502257982	1.2735694108078253	1.2694674571753535
0.009475	0.121216	-0.017639	3258.9283557564663	1.325675	1.321580	1.3430670692405398	1.3389727858760225	1.2732862463824153	1.2691932928255778
0.009476	0.120865	-0.017609	3249.494273756466	1.325389	1.321307	1.3427829048151296	1.338701621526247	1.2730020819570051	1.2689221284758023
0.009477	0.120636	-0.017578	3243.341611756466	1.325104	1.321029	1.3424997403897199	1.3384254571764713	1.2727189175315954	1.2686459641260266
0.009479	0.120361	-0.017670	3235.958417756466	1.324818	1.320752	1.3422174115388998	1.33815212847692	1.2724365886807754	1.2683726354264753
0.009480	0.120132	-0.017700	3229.8057547564663	1.324532	1.320474	1.34193324711349	1.3378759641271445	1.2721524242553655	1.2680964710766998
0.009481	0.119736	-0.017700	3219.1411407564665	1.324245	1.320200	1.34164808268808	1.3376037997773689	1.2718672598299554	1.2678243067269241
0.009482	0.119476	-0.017792	3212.1681237564662	1.323957	1.319921	1.34136191826267	1.3373266354275932	1.2715810954045454	1.2675471423771485
0.009484	0.119293	-0.017731	3207.245994756466	1.323669	1.319640	1.34107758941185	1.337049306728042	1.2712967665537256	1.2672698136775973
0.009485	0.118958	-0.017761	3198.222089756466	1.323382	1.319363	1.34079242498644	1.3367741423782664	1.2710116021283155	1.2669946493278217
0.009486	0.118576	-0.017792	3187.9676537564665	1.323093	1.319088	1.3405052605610301	1.3365009780284909	1.2707244377029057	1.2667214849780462
0.009487	0.118378	-0.017792	3182.6353457564664	1.322805	1.318806	1.3402190961356202	1.336220813678715	1.2704382732774957	1.2664413206282703
0.009489	0.118103	-0.017792	3175.2521517564664	1.322517	1.318527	1.3399347672848	1.3359454849791639	1.2701539444266756	1.2661659919287191
0.009490	0.117798	-0.017822	3167.048602756466	1.322228	1.318249	1.3396476028593902	1.3356693206293884	1.2698667800012657	1.2658898275789436
0.009491	0.117462	-0.017883	3158.024697756466	1.321939	1.317971	1.3393604384339803	1.3353931562796126	1.2695796155758559	1.265613663229168
0.009492	0.117233	-0.017853	3151.872035756466	1.321649	1.317689	1.3390722740085703	1.3351129919298372	1.2692914511504458	1.2653334988793925
0.009494	0.117020	-0.017944	3146.1295517564663	1.321359	1.317406	1.3387859451577504	1.334833663230286	1.269005122299626	1.2650541701798412
0.009495	0.116684	-0.017883	3137.1056467564663	1.321069	1.317127	1.3384977807323404	1.33455649888051	1.268716957874216	1.2647770058300654
0.009496	0.116318	-0.017944	3127.2613877564663	1.320778	1.316849	1.3382086163069304	1.3342803345307346	1.268427793448806	1.2645008414802898
0.009497	0.116211	-0.017944	3124.390145756466	1.320487	1.316562	1.3379194518815205	1.333995170180959	1.268138629023396	1.2642156771305142
0.009499	0.115875	-0.018036	3115.366240756466	1.320195	1.316281	1.3376311230307005	1.3337178414814077	1.267850300172576	1.263938348430963
0.009500	0.115524	-0.017975	3105.9321597564663	1.319904	1.316002	1.3373419586052906	1.333440677131632	1.2675611357471661	1.2636611840811873
0.009501	0.115265	-0.018036	3098.9591427564665	1.319612	1.315718	1.3370517941798805	1.3331585127818564	1.267270971321756	1.2633790197314116
