Repository: pietracorvo/HystAPI

# Example data

The example data in this folder is from measurements performed during my physics bachelor.

The material is **FeSi3** (iron with 3% silicon), aka 'electrical steel', the standard material for ring cores in trafos. 

Four of the five samples where treated with high pressure torison (HPT, 20 rotations at 20GPa), to achieve nanocristallisation of the grains, which has a huge impact on the magnetic properties of the material. The HPT deformation was done at 77K (under liquid nitrogen) and at 293K (at room temperature). Afterwards some samples were heat treated at a temperature of 493K (for two hours) to anneal defects from the deformation process.

The five samples are:

File: testData/FeSi3_annealed/G1_919V_100Hz_800000Fs.txt (part 28 of 57)
--------------------------
t	U1	U2	H	B_raw	J_raw	B_drift	 J_drift	B_corr	J_corr
0.009450	-0.093826	0.013031	-2522.2180916630095	-1.197013	-1.193844	-1.1797132736766827	-1.1765438675084132	-1.2423337705346036	-1.2391642123401923
0.009451	-0.093567	0.013031	-2515.2450746630097	-1.196802	-1.193642	-1.1795004430178124	-1.1763400368065626	-1.2421209398757331	-1.2389603816383417
0.009452	-0.093414	0.012970	-2511.1432996630097	-1.196592	-1.193436	-1.1792886123589423	-1.1761322061047115	-1.2419091092168633	-1.2387525509364905
0.009454	-0.093201	0.013062	-2505.40081566301	-1.196380	-1.193232	-1.179072951041202	-1.1759245447010096	-1.2416934478991228	-1.2385448895327886
0.009455	-0.093048	0.013153	-2501.2990406630097	-1.196167	-1.193024	-1.1788581203823316	-1.1757147139991586	-1.2414786172402525	-1.2383350588309376
0.009456	-0.092865	0.013153	-2496.3769116630097	-1.195954	-1.192817	-1.1786432897234616	-1.1755058832973075	-1.2412637865813823	-1.2381262281290866
0.009457	-0.092697	0.013123	-2491.8649586630095	-1.195742	-1.192610	-1.1784294590645914	-1.1752970525954567	-1.241049955922512	-1.2379173974272357
0.009459	-0.092422	0.013092	-2484.4817646630095	-1.195530	-1.192408	-1.178213797746851	-1.1750913911917547	-1.2408342946047717	-1.2377117360235337
0.009460	-0.092346	0.013062	-2482.4308776630096	-1.195318	-1.192198	-1.1779999670879808	-1.1748795604899038	-1.2406204639459015	-1.2374999053216829
0.009461	-0.092178	0.013184	-2477.9189246630094	-1.195104	-1.191991	-1.1777841364291104	-1.1746707297880528	-1.240404633287031	-1.2372910746198318
0.009462	-0.091934	0.013184	-2471.3560856630097	-1.194891	-1.191785	-1.1775693057702403	-1.174462899086202	-1.2401898026281613	-1.237083243917981
0.009464	-0.091690	0.013214	-2464.7932456630097	-1.194677	-1.191580	-1.1773516444524998	-1.1742542376825	-1.2399721413104206	-1.236874582514279
0.009465	-0.091705	0.013184	-2465.2034236630097	-1.194463	-1.191365	-1.1771358137936299	-1.174037406980649	-1.2397563106515506	-1.236657751812428
0.009466	-0.091354	0.013245	-2455.7693416630095	-1.194249	-1.191163	-1.1769199831347594	-1.173833576278798	-1.2395404799926801	-1.236453921110577
0.009467	-0.091156	0.013214	-2450.4370346630094	-1.194034	-1.190955	-1.1767031524758895	-1.173623745576947	-1.2393236493338105	-1.236244090408726
0.009469	-0.091003	0.013275	-2446.3352596630098	-1.193819	-1.190745	-1.176484491158149	-1.173410084173245	-1.2391049880160696	-1.2360304290050241
0.009470	-0.090881	0.013275	-2443.0538396630095	-1.193604	-1.190534	-1.176267660499279	-1.1731972534713941	-1.2388881573572	-1.2358175983031732
0.009471	-0.090576	0.013306	-2434.8502906630097	-1.193389	-1.190329	-1.1760508298404087	-1.1729904227695431	-1.2386713266983294	-1.2356107676013222
0.009472	-0.090408	0.013306	-2430.3383386630094	-1.193173	-1.190119	-1.1758329991815384	-1.172778592067692	-1.238453496039459	-1.2353989368994711
0.009474	-0.090240	0.013275	-2425.8263866630095	-1.192958	-1.189910	-1.175614337863798	-1.1725659306639904	-1.2382348347217187	-1.2351862754957694
0.009475	-0.090103	0.013275	-2422.1347886630097	-1.192743	-1.189699	-1.1753975072049279	-1.1723530999621394	-1.2380180040628486	-1.2349734447939185
0.009476	-0.089844	0.013367	-2415.1617716630094	-1.192527	-1.189492	-1.1751796765460576	-1.1721442692602884	-1.2378001734039783	-1.2347646140920674
0.009477	-0.089737	0.013336	-2412.2905296630097	-1.192311	-1.189279	-1.1749618458871873	-1.1719294385584373	-1.237582342745108	-1.2345497833902164
0.009479	-0.089508	0.013367	-2406.1378676630097	-1.192094	-1.189070	-1.174741184569447	-1.1717167771547357	-1.2373616814273678	-1.2343371219865147
0.009480	-0.089294	0.013367	-2400.3953836630094	-1.191877	-1.188861	-1.174522353910577	-1.1715059464528845	-1.2371428507684978	-1.2341262912846636
0.009481	-0.089127	0.013397	-2395.8834306630097	-1.191661	-1.188650	-1.1743045232517069	-1.1712931157510336	-1.2369250201096276	-1.2339134605828126
0.009482	-0.088943	0.013367	-2390.9613016630096	-1.191444	-1.188439	-1.1740856925928365	-1.1710802850491826	-1.2367061894507572	-1.2337006298809616
0.009484	-0.088654	0.013397	-2383.1679296630095	-1.191227	-1.188232	-1.1738650312750962	-1.1708696236454808	-1.236485528133017	-1.2334899684772598
0.009485	-0.088638	0.013397	-2382.7577516630095	-1.191010	-1.188016	-1.1736462006162258	-1.1706517929436298	-1.2362666974741465	-1.2332721377754088
0.009486	-0.088379	0.013397	-2375.7847346630097	-1.190793	-1.187807	-1.1734273699573556	-1.1704409622417788	-1.2360478668152766	-1.2330613070735579
0.009487	-0.088150	0.013367	-2369.6320726630097	-1.190576	-1.187598	-1.1732085392984857	-1.1702301315399277	-1.2358290361564066	-1.2328504763717067
0.009489	-0.087967	0.013428	-2364.7099436630097	-1.190359	-1.187387	-1.172987877980745	-1.1700154701362258	-1.235608374838666	-1.2326358149680048
0.009490	-0.087891	0.013489	-2362.6590556630094	-1.190140	-1.187171	-1.172767047321875	-1.169797639434375	-1.2353875441797957	-1.232417984266154
0.009491	-0.087601	0.013489	-2354.86568366301	-1.189922	-1.186963	-1.1725472166630047	-1.169587808732524	-1.2351677135209256	-1.232208153564303
0.009492	-0.087402	0.013489	-2349.5333766630097	-1.189703	-1.186751	-1.1723263860041344	-1.169373978030673	-1.2349468828620553	-1.231994322862452
0.009494	-0.087311	0.013519	-2347.0723116630097	-1.189484	-1.186535	-1.1721037246863941	-1.169154316626971	-1.2347242215443148	-1.23177466145875
0.009495	-0.087128	0.013519	-2342.1501826630097	-1.189265	-1.186322	-1.171882894027524	-1.1689394859251203	-1.234503390885445	-1.2315598307568993
0.009496	-0.086792	0.013580	-2333.1262776630097	-1.189045	-1.186113	-1.1716610633686537	-1.1687286552232692	-1.2342815602265746	-1.2313490000550482
0.009497	-0.086700	0.013611	-2330.6652136630096	-1.188825	-1.185896	-1.1714392327097836	-1.1685098245214183	-1.2340597295677043	-1.2311301693531973
0.009499	-0.086563	0.013580	-2326.9736156630097	-1.188605	-1.185680	-1.1712155713920431	-1.1682901631177163	-1.233836068249964	-1.2309105079494953
0.009500	-0.086319	0.013611	-2320.4107766630095	-1.188384	-1.185468	-1.170992740733173	-1.1680763324158652	-1.233613237591094	-1.2306966772476442
0.009501	-0.086105	0.013672	-2314.6682916630098	-1.188163	-1.185254	-1.170769910074303	-1.1678605017140145	-1.233390406932224	-1.2304808465457935
0.009502	-0.085999	0.013733	-2311.7970496630096	-1.187940	-1.185035	-1.1705450794154326	-1.1676396710121635	-1.2331655762733535	-1.2302600158439425
0.009504	-0.085831	0.013702	-2307.2850976630098	-1.187718	-1.184819	-1.1703194180976924	-1.1674200096084615	-1.232939914955613	-1.2300403544402405
0.009505	-0.085571	0.013672	-2300.3120806630095	-1.187497	-1.184606	-1.170096587438822	-1.1672051789066105	-1.232717084296743	-1.2298255237383895
0.009506	-0.085403	0.013641	-2295.8001286630097	-1.187276	-1.184391	-1.169873756779952	-1.1669883482047596	-1.232494253637873	-1.2296086930365386
0.009507	-0.085205	0.013641	-2290.4678216630095	-1.187055	-1.184176	-1.1696509261210817	-1.1667715175029085	-1.2322714229790024	-1.2293918623346876
0.009509	-0.085007	0.013702	-2285.1355136630095	-1.186833	-1.183961	-1.1694252648033414	-1.1665528560992067	-1.2320457616612623	-1.2291732009309857
0.009510	-0.084869	0.013763	-2281.4439166630095	-1.186610	-1.183743	-1.169200434144471	-1.1663330253973556	-1.231820931002392	-1.2289533702291346
0.009511	-0.084686	0.013794	-2276.5217876630095	-1.186387	-1.183526	-1.168975603485601	-1.166114194695505	-1.2315961003435216	-1.228734539527284
0.009512	-0.084381	0.013733	-2268.3182376630098	-1.186164	-1.183313	-1.1687507728267308	-1.165899363993654	-1.2313712696846517	-1.228519708825433
0.009514	-0.084320	0.013763	-2266.6775276630096	-1.185941	-1.183092	-1.1685241115089902	-1.1656747025899519	-1.231144608366911	-1.228295047421731
0.009515	-0.084152	0.013824	-2262.16557566301	-1.185717	-1.182874	-1.16829828085012	-1.1654548718881008	-1.230918777708041	-1.2280752167198798
0.009516	-0.083862	0.013794	-2254.3722036630097	-1.185493	-1.182661	-1.1680724501912498	-1.1652400411862498	-1.2306929470491705	-1.2278603860180288
0.009517	-0.083679	0.013824	-2249.4500746630097	-1.185270	-1.182443	-1.1678476195323797	-1.165020210484399	-1.2304681163903006	-1.227640555316178
0.009519	-0.083588	0.013824	-2246.9890096630097	-1.185046	-1.182222	-1.1676199582146394	-1.1647955490806972	-1.2302404550725603	-1.2274158939124762
0.009520	-0.083359	0.013824	-2240.8363476630097	-1.184821	-1.182006	-1.1673931275557692	-1.164577718378846	-1.23001362441369	-1.227198063210625
0.009521	-0.083115	0.013885	-2234.2735076630097	-1.184597	-1.181789	-1.167167296896899	-1.164358887676995	-1.2297877937548196	-1.226979232508774
0.009522	-0.082947	0.013794	-2229.7615556630094	-1.184373	-1.181571	-1.1669414662380286	-1.1641390569751442	-1.2295619630959496	-1.2267594018069232
0.009524	-0.082840	0.013855	-2226.8903136630097	-1.184149	-1.181350	-1.1667138049202883	-1.1639143955714422	-1.2293343017782092	-1.2265347404032212
0.009525	-0.082596	0.013855	-2220.3274736630096	-1.183924	-1.181134	-1.1664869742614181	-1.1636965648695912	-1.229107471119339	-1.2263169097013702
0.009526	-0.082367	0.013885	-2214.1748116630097	-1.183699	-1.180917	-1.1662601436025481	-1.1634777341677403	-1.2288806404604689	-1.2260980789995193
0.009527	-0.082291	0.013947	-2212.12392466301	-1.183473	-1.180694	-1.1660323129436778	-1.1632529034658892	-1.2286528098015985	-1.2258732482976682
0.009529	-0.082031	0.013947	-2205.1509076630095	-1.183247	-1.180476	-1.1658026516259374	-1.1630312420621876	-1.2284231484838584	-1.2256515868939666
0.009530	-0.081863	0.013947	-2200.6389556630097	-1.183021	-1.180256	-1.1655748209670673	-1.1628094113603364	-1.228195317824988	-1.2254297561921155
0.009531	-0.081757	0.013977	-2197.7677126630097	-1.182795	-1.180033	-1.1653469903081972	-1.1625845806584856	-1.2279674871661181	-1.2252049254902646
0.009532	-0.081436	0.014008	-2189.1539866630096	-1.182568	-1.179817	-1.165118159649327	-1.1623667499566344	-1.2277386565072477	-1.2249870947884134
0.009534	-0.081314	0.014008	-2185.87256666301	-1.182341	-1.179594	-1.1648874983315867	-1.1621400885529327	-1.2275079951895074	-1.2247604333847117
0.009535	-0.081131	0.014008	-2180.9504366630094	-1.182114	-1.179373	-1.1646586676727164	-1.1619172578510817	-1.2272791645306373	-1.2245376026828607
0.009536	-0.080978	0.014099	-2176.84866166301	-1.181886	-1.179151	-1.164428837013846	-1.1616934271492307	-1.2270493338717667	-1.2243137719810098
0.009537	-0.080704	0.014069	-2169.46546766301	-1.181658	-1.178932	-1.164199006354976	-1.1614725964473798	-1.226819503212897	-1.2240929412791588
0.009539	-0.080597	0.014038	-2166.5942256630096	-1.181430	-1.178708	-1.1639673450372354	-1.161244935043678	-1.2265878418951561	-1.223865279875457
0.009540	-0.080399	0.014099	-2161.2619186630095	-1.181202	-1.178486	-1.1637375143783655	-1.1610211043418268	-1.2263580112362864	-1.2236414491736058
0.009541	-0.080185	0.014130	-2155.5194336630097	-1.180973	-1.178264	-1.1635066837194952	-1.1607972736399759	-1.226127180577416	-1.223417618471755
0.009542	-0.079941	0.014191	-2148.9565936630097	-1.180743	-1.178043	-1.163274853060625	-1.1605744429381248	-1.2258953499185457	-1.2231947877699039
0.009544	-0.079910	0.014160	-2148.1362396630097	-1.180514	-1.177814	-1.1630421917428846	-1.160341781534423	-1.2256626886008055	-1.222962126366202
0.009545	-0.079636	0.014221	-2140.7530446630094	-1.180284	-1.177594	-1.1628103610840146	-1.1601199508325721	-1.2254308579419355	-1.2227402956643512
0.009546	-0.079391	0.014191	-2134.1902056630097	-1.180054	-1.177372	-1.1625785304251441	-1.1598961201307212	-1.225199027283065	-1.2225164649625002
0.009547	-0.079239	0.014221	-2130.0884306630096	-1.179823	-1.177147	-1.162345699766274	-1.15966928942887	-1.224966196624195	-1.222289634260649
0.009549	-0.079193	0.014191	-2128.8578976630097	-1.179593	-1.176918	-1.1621120384485335	-1.159436628025168	-1.2247325353064542	-1.222056972856947
0.009550	-0.078842	0.014221	-2119.42381666301	-1.179363	-1.176700	-1.1618802077896633	-1.1592167973233174	-1.2245007046475842	-1.2218371421550964
0.009551	-0.078644	0.014282	-2114.09150866301	-1.179132	-1.176475	-1.1616473771307934	-1.1589899666214662	-1.224267873988714	-1.2216103114532453
0.009552	-0.078568	0.014282	-2112.0406216630095	-1.178900	-1.176246	-1.161413546471923	-1.1587591359196152	-1.2240340433298438	-1.2213794807513942
0.009554	-0.078400	0.014282	-2107.5286696630096	-1.178669	-1.176021	-1.1611788851541827	-1.1585304745159133	-1.2237993820121034	-1.2211508193476923
0.009555	-0.078125	0.014313	-2100.1454756630096	-1.178437	-1.175798	-1.1609450544953124	-1.1583056438140624	-1.223565551353233	-1.2209259886458415
0.009556	-0.078049	0.014343	-2098.0945876630094	-1.178205	-1.175568	-1.160711223836442	-1.1580738131122115	-1.2233317206943628	-1.2206941579439905
0.009557	-0.077820	0.014374	-2091.9419256630094	-1.177972	-1.175343	-1.1604763931775721	-1.1578469824103605	-1.2230968900354928	-1.2204673272421396
0.009559	-0.077606	0.014435	-2086.1994416630096	-1.177738	-1.175116	-1.1602387318598317	-1.1576163210066586	-1.2228592287177524	-1.2202366658384376
0.009560	-0.077438	0.014465	-2081.6874886630094	-1.177504	-1.174888	-1.1600029012009616	-1.1573864903048074	-1.2226233980588823	-1.2200068351365865
0.009561	-0.077164	0.014526	-2074.3042946630094	-1.177268	-1.174662	-1.1597650705420912	-1.1571586596029568	-1.222385567400012	-1.2197790044347359
0.009562	-0.077026	0.014496	-2070.6126976630094	-1.177034	-1.174432	-1.159529239883221	-1.1569268289011057	-1.2221497367411418	-1.2195471737328847
0.009564	-0.076904	0.014435	-2067.3312776630096	-1.176800	-1.174202	-1.1592915785654807	-1.1566931674974037	-1.2219120754234014	-1.2193135123291827
0.009565	-0.076645	0.014435	-2060.35826066301	-1.176566	-1.173977	-1.1590557479066106	-1.1564663367955528	-1.2216762447645313	-1.2190866816273318
0.009566	-0.076462	0.014496	-2055.4361306630094	-1.176331	-1.173748	-1.1588189172477403	-1.156235506093702	-1.221439414105661	-1.218855850925481
0.009567	-0.076309	0.014557	-2051.3343566630097	-1.176095	-1.173517	-1.15858108658887	-1.1560026753918509	-1.2212015834467906	-1.21862302022363
0.009569	-0.076187	0.014557	-2048.0529366630094	-1.175859	-1.173285	-1.1583414252711297	-1.1557670139881489	-1.2209619221290504	-1.2183873588199279
0.009570	-0.075958	0.014679	-2041.9002746630094	-1.175622	-1.173056	-1.1581025946122596	-1.155536183286298	-1.2207230914701803	-1.218156528118077
0.009571	-0.075638	0.014557	-2033.2865476630095	-1.175386	-1.172831	-1.1578647639533894	-1.155309352584447	-1.2204852608113104	-1.217929697416226
0.009572	-0.075546	0.014587	-2030.8254826630096	-1.175149	-1.172598	-1.1576259332945191	-1.1550745218825962	-1.2202464301524398	-1.2176948667143752
0.009574	-0.075439	0.014557	-2027.9542406630094	-1.174913	-1.172365	-1.157386271976779	-1.1548378604788943	-1.2200067688346996	-1.2174582053106733
0.009575	-0.075104	0.014618	-2018.9303356630094	-1.174677	-1.172140	-1.1571484413179085	-1.154611029777043	-1.2197689381758292	-1.2172313746088221
0.009576	-0.074997	0.014648	-2016.0590936630097	-1.174439	-1.171906	-1.1569086106590385	-1.154375199075192	-1.2195291075169594	-1.216995543906971
0.009577	-0.074844	0.014648	-2011.9573186630096	-1.174202	-1.171674	-1.1566697800001682	-1.1541413683733415	-1.2192902768580889	-1.2167617132051205
0.009579	-0.074615	0.014679	-2005.8046566630096	-1.173964	-1.171444	-1.156428118682428	-1.1539077069696393	-1.2190486155403488	-1.2165280518014183
0.009580	-0.074463	0.014709	-2001.7028826630094	-1.173726	-1.171210	-1.1561882880235577	-1.1536718762677884	-1.2188087848814786	-1.2162922210995675
0.009581	-0.074234	0.014801	-1995.5502206630094	-1.173486	-1.170979	-1.1559464573646874	-1.1534390455659373	-1.218566954222608	-1.2160593903977164
0.009582	-0.074066	0.014771	-1991.0382676630093	-1.173247	-1.170745	-1.1557056267058172	-1.1532032148640865	-1.2183261235637382	-1.2158235596958655
0.009584	-0.073868	0.014862	-1985.7059606630096	-1.173006	-1.170511	-1.155460965388077	-1.1529655534603847	-1.2180814622459977	-1.2155858982921637
0.009585	-0.073700	0.014801	-1981.1940086630093	-1.172766	-1.170277	-1.1552191347292067	-1.1527297227585336	-1.2178396315871276	-1.2153500675903126
0.009586	-0.073471	0.014832	-1975.0413466630093	-1.172526	-1.170044	-1.1549773040703364	-1.1524948920566827	-1.217597800928257	-1.2151152368884617
0.009587	-0.073273	0.014832	-1969.7090396630097	-1.172286	-1.169811	-1.1547354734114663	-1.1522600613548315	-1.217355970269387	-1.2148804061866105
0.009589	-0.073135	0.014771	-1966.0174426630097	-1.172047	-1.169576	-1.154492812093726	-1.1520213999511297	-1.2171133089516468	-1.2146417447829088
0.009590	-0.073013	0.014771	-1962.7360226630094	-1.171807	-1.169341	-1.1542509814348558	-1.1517845692492787	-1.2168714782927768	-1.2144049140810578
0.009591	-0.072693	0.014893	-1954.1222956630095	-1.171566	-1.169111	-1.1540081507759856	-1.1515527385474278	-1.2166286476339065	-1.2141730833792068
0.009592	-0.072586	0.014832	-1951.2510536630093	-1.171326	-1.168874	-1.1537663201171153	-1.1513139078455767	-1.216386816975036	-1.2139342526773558
0.009594	-0.072403	0.014893	-1946.3289236630094	-1.171085	-1.168639	-1.1535216587993748	-1.151075246441875	-1.2161421556572956	-1.213695591273654
0.009595	-0.072174	0.014862	-1940.1762616630094	-1.170844	-1.168405	-1.1532788281405049	-1.150839415740024	-1.2158993249984258	-1.213459760571803
0.009596	-0.071960	0.014954	-1934.4337776630096	-1.170602	-1.168171	-1.1530349974816345	-1.150603585038173	-1.2156554943395554	-1.213223929869952
0.009597	-0.071884	0.014923	-1932.3828896630093	-1.170360	-1.167931	-1.1527911668227644	-1.150361754336322	-1.215411663680685	-1.212982099168101
0.009599	-0.071640	0.014954	-1925.8200506630096	-1.170117	-1.167697	-1.152544505505024	-1.1501240929326202	-1.2151650023629448	-1.2127444377643992
0.009600	-0.071381	0.015015	-1918.8470336630094	-1.169874	-1.167463	-1.1522996748461538	-1.1498882622307691	-1.2149201717040747	-1.2125086070625481
0.009601	-0.071243	0.014984	-1915.1554366630094	-1.169631	-1.167225	-1.1520548441872838	-1.1496484315289182	-1.2146753410452047	-1.2122687763606972
0.009602	-0.071152	0.015015	-1912.6943716630094	-1.169388	-1.166985	-1.1518100135284135	-1.1494066008270671	-1.2144305103863342	-1.2120269456588462
0.009604	-0.070831	0.015106	-1904.0806446630095	-1.169144	-1.166751	-1.151562352210673	-1.1491689394233655	-1.2141828490685938	-1.2117892842551445
0.009605	-0.070663	0.015076	-1899.5686926630096	-1.168899	-1.166512	-1.1513155215518027	-1.1489281087215144	-1.2139360184097234	-1.2115484535532934
0.009606	-0.070541	0.015106	-1896.2872726630094	-1.168655	-1.166272	-1.1510696908929325	-1.1486862780196634	-1.2136901877508532	-1.2113066228514424
0.009607	-0.070312	0.015106	-1890.1346106630094	-1.168410	-1.166035	-1.1508228602340624	-1.1484474473178123	-1.2134433570919834	-1.2110677921495914
0.009609	-0.070114	0.015137	-1884.8023036630093	-1.168165	-1.165796	-1.150574198916322	-1.1482047859141105	-1.2131946957742428	-1.2108251307458895
0.009610	-0.070038	0.015137	-1882.7514156630095	-1.167919	-1.165553	-1.1503263682574518	-1.1479599552122597	-1.2129468651153728	-1.2105803000440387
0.009611	-0.069733	0.015167	-1874.5478666630097	-1.167674	-1.165318	-1.1500795375985817	-1.1477231245104087	-1.2127000344565024	-1.2103434693421877
0.009612	-0.069550	0.015198	-1869.6257366630093	-1.167427	-1.165078	-1.1498307069397116	-1.1474812938085577	-1.2124512037976323	-1.2101016386403367
0.009614	-0.069473	0.015228	-1867.5748496630094	-1.167181	-1.164834	-1.149581045621971	-1.1472336324048555	-1.212201542479892	-1.2098539772366346
0.009615	-0.069199	0.015259	-1860.1916556630094	-1.166934	-1.164596	-1.149332214963101	-1.1469938017030048	-1.2119527118210218	-1.2096141465347838
0.009616	-0.068985	0.015228	-1854.4491706630097	-1.166687	-1.164356	-1.1490833843042307	-1.1467519710011538	-1.2117038811621517	-1.2093723158329328
0.009617	-0.068878	0.015289	-1851.5779286630095	-1.166439	-1.164112	-1.1488335536453604	-1.1465061402993029	-1.2114540505032814	-1.209126485131082
0.009619	-0.068680	0.015350	-1846.2456216630094	-1.166191	-1.163870	-1.14858189232762	-1.1462604788956008	-1.2112023891855408	-1.2088808237273798
0.009620	-0.068405	0.015381	-1838.8624266630095	-1.165942	-1.163631	-1.1483310616687499	-1.14601964819375	-1.2109515585266708	-1.208639993025529
0.009621	-0.068207	0.015350	-1833.5301196630094	-1.165693	-1.163389	-1.1480802310098799	-1.145775817491899	-1.2107007278678008	-1.208396162323678
0.009622	-0.068161	0.015411	-1832.2995876630093	-1.165443	-1.163141	-1.1478284003510095	-1.145525986790048	-1.2104488972089302	-1.208146331621827
0.009624	-0.067947	0.015442	-1826.5571026630096	-1.165193	-1.162898	-1.1475747390332691	-1.145279325386346	-1.2101952358911898	-1.207899670218125
0.009625	-0.067627	0.015381	-1817.9433756630096	-1.164944	-1.162659	-1.147323908374399	-1.1450384946844951	-1.2099444052323198	-1.2076588395162742
0.009626	-0.067566	0.015320	-1816.3026656630095	-1.164695	-1.162413	-1.147073077715529	-1.1447906639826442	-1.2096935745734498	-1.2074110088144232
0.009627	-0.067368	0.015472	-1810.9703586630094	-1.164445	-1.162169	-1.1468212470566586	-1.1445448332807933	-1.2094417439145793	-1.2071651781125723
0.009629	-0.067139	0.015411	-1804.8176966630094	-1.164195	-1.161927	-1.1465675857389184	-1.1442991718770912	-1.2091880825968393	-1.2069195167088702
0.009630	-0.067001	0.015442	-1801.1260996630094	-1.163945	-1.161682	-1.146315755080048	-1.1440523411752404	-1.2089362519379687	-1.2066726860070194
0.009631	-0.066803	0.015533	-1795.7937926630093	-1.163694	-1.161437	-1.1460629244211777	-1.1438055104733893	-1.2086834212790984	-1.2064258553051683
0.009632	-0.066620	0.015472	-1790.8716626630094	-1.163443	-1.161193	-1.1458100937623077	-1.1435596797715384	-1.2084305906202286	-1.2061800246033174
0.009634	-0.066406	0.015411	-1785.1291786630095	-1.163193	-1.160950	-1.1455564324445673	-1.1433130183678364	-1.2081769293024882	-1.2059333631996154
0.009635	-0.066238	0.015472	-1780.6172256630093	-1.162942	-1.160705	-1.145303601785697	-1.1430661876659856	-1.207924098643618	-1.2056865324977646
0.009636	-0.066025	0.015594	-1774.8747416630094	-1.162690	-1.160460	-1.1450497711268268	-1.1428193569641345	-1.2076702679847475	-1.2054397017959135
0.009637	-0.065857	0.015594	-1770.3627896630096	-1.162437	-1.160213	-1.1447949404679567	-1.1425705262622836	-1.2074154373258774	-1.2051908710940626
0.009639	-0.065735	0.015594	-1767.0813696630094	-1.162184	-1.159964	-1.1445382791502163	-1.1423178648585817	-1.207158776008137	-1.2049382096903607
0.009640	-0.065491	0.015625	-1760.5185296630093	-1.161931	-1.159719	-1.1442834484913462	-1.1420710341567306	-1.206903945349267	-1.2046913789885096
0.009641	-0.065262	0.015656	-1754.3658676630093	-1.161678	-1.159473	-1.144028617832476	-1.1418232034548796	-1.2066491146903968	-1.2044435482866587
0.009642	-0.065170	0.015625	-1751.9048026630094	-1.161424	-1.159223	-1.1437727871736056	-1.1415713727530288	-1.2063932840315266	-1.2041917175848078
0.009644	-0.064941	0.015717	-1745.7521406630094	-1.161170	-1.158976	-1.1435151258558653	-1.1413207113493269	-1.206135622713786	-1.203941056181106
0.009645	-0.064743	0.015717	-1740.4198336630093	-1.160915	-1.158728	-1.143258295196995	-1.1410708806474759	-1.2058787920549157	-1.203691225479255
0.009646	-0.064514	0.015808	-1734.2671716630093	-1.160660	-1.158480	-1.143001464538125	-1.1408210499456248	-1.2056219613960457	-1.2034413947774039
0.009647	-0.064529	0.015747	-1734.6773496630094	-1.160404	-1.158224	-1.1427436338792547	-1.1405632192437738	-1.2053641307371756	-1.2031835640755528
0.009649	-0.064133	0.015839	-1724.0127356630096	-1.160148	-1.157981	-1.1424839725615143	-1.140316557840072	-1.2051044694194353	-1.202936902671851
0.009650	-0.063995	0.015839	-1720.3211376630093	-1.159891	-1.157729	-1.1422251419026441	-1.140062727138221	-1.204845638760565	-1.2026830719700001
0.009651	-0.063904	0.015839	-1717.8600726630093	-1.159635	-1.157476	-1.141967311243774	-1.13980789643637	-1.204587808101695	-1.202428241268149
0.009652	-0.063766	0.015839	-1714.1684756630093	-1.159378	-1.157224	-1.1417084805849038	-1.1395540657345191	-1.2043289774428247	-1.2021744105662981
0.009654	-0.063385	0.015930	-1703.9140386630097	-1.159120	-1.156979	-1.1414468192671634	-1.1393054043308173	-1.204067316125084	-1.2019257491625963
0.009655	-0.063278	0.015900	-1701.0427966630095	-1.158862	-1.156724	-1.1411869886082933	-1.1390485736289664	-1.2038074854662142	-1.2016689184607454
0.009656	-0.063080	0.016052	-1695.7104896630094	-1.158602	-1.156471	-1.1409251579494228	-1.1387937429271153	-1.2035456548073435	-1.2014140877588944
0.009657	-0.062897	0.016052	-1690.7883596630095	-1.158342	-1.156217	-1.1406633272905529	-1.1385379122252643	-1.2032838241484738	-1.2011582570570434
0.009659	-0.062729	0.016083	-1686.2764076630096	-1.158082	-1.155963	-1.1403996659728126	-1.1382802508215626	-1.2030201628307333	-1.2009005956533416
0.009660	-0.062531	0.016113	-1680.9441006630095	-1.157821	-1.155708	-1.1401368353139423	-1.1380234201197115	-1.202757332171863	-1.2006437649514905
0.009661	-0.062378	0.016113	-1676.8423256630094	-1.157560	-1.155453	-1.139874004655072	-1.1377665894178606	-1.2024945015129926	-1.2003869342496396
0.009662	-0.062180	0.016083	-1671.5100186630093	-1.157299	-1.155199	-1.139611173996202	-1.1375107587160096	-1.2022316708541227	-1.2001311035477886
0.009664	-0.061981	0.016113	-1666.1777116630096	-1.157038	-1.154944	-1.1393465126784614	-1.1372520973123077	-1.2019670095363821	-1.1998724421440867
0.009665	-0.061813	0.016144	-1661.6657596630093	-1.156776	-1.154688	-1.1390826820195914	-1.1369942666104567	-1.201703178877512	-1.1996146114422357
0.009666	-0.061554	0.016205	-1654.6927426630095	-1.156514	-1.154435	-1.1388188513607211	-1.1367394359086058	-1.201439348218642	-1.1993597807403849
0.009667	-0.061462	0.016205	-1652.2316776630096	-1.156251	-1.154175	-1.1385540207018507	-1.1364776052067547	-1.2011745175597714	-1.1990979500385337
0.009669	-0.061279	0.016235	-1647.3095486630095	-1.155988	-1.153918	-1.1382873593841105	-1.1362169438030527	-1.2009078562420314	-1.1988372886348317
0.009670	-0.061005	0.016296	-1639.9263536630096	-1.155724	-1.153664	-1.1380215287252402	-1.135961113101202	-1.2006420255831611	-1.198581457932981
0.009671	-0.060883	0.016327	-1636.6449336630094	-1.155460	-1.153403	-1.1377556980663701	-1.135698282399351	-1.2003761949242908	-1.19831862723113
0.009672	-0.060806	0.016266	-1634.5940466630095	-1.155196	-1.153142	-1.1374898674074998	-1.1354354516974998	-1.2001103642654205	-1.1980557965292788
0.009674	-0.060440	0.016418	-1624.7497876630096	-1.154930	-1.152889	-1.1372202060897596	-1.135178790293798	-1.1998407029476805	-1.197799135125577
0.009675	-0.060303	0.016449	-1621.0581906630096	-1.154664	-1.152627	-1.1369523754308892	-1.1349149595919472	-1.19957287228881	-1.1975353044237262
0.009676	-0.060135	0.016418	-1616.5462376630094	-1.154398	-1.152367	-1.1366845447720193	-1.134653128890096	-1.1993050416299402	-1.197273473721875
0.009677	-0.059967	0.016449	-1612.0342856630095	-1.154131	-1.152106	-1.136415714113149	-1.1343902981882452	-1.19903621097107	-1.1970106430200242
0.009679	-0.059708	0.016479	-1605.0612686630093	-1.153865	-1.151848	-1.1361460527954086	-1.1341286367845431	-1.1987665496533295	-1.1967489816163221
0.009680	-0.059601	0.016449	-1602.1900266630096	-1.153598	-1.151585	-1.1358772221365383	-1.1338638060826922	-1.1984977189944592	-1.1964841509144712
0.009681	-0.059402	0.016449	-1596.8577196630094	-1.153331	-1.151325	-1.1356083914776682	-1.1336019753808413	-1.198228888335589	-1.1962223202126203
0.009682	-0.059189	0.016510	-1591.1152346630097	-1.153064	-1.151065	-1.1353395608187982	-1.1333401446789904	-1.197960057676719	-1.1959604895107694
0.009684	-0.058990	0.016541	-1585.7829276630096	-1.152796	-1.150803	-1.1350678995010575	-1.1330744832752884	-1.1976883963589784	-1.1956948281070674
0.009685	-0.058807	0.016541	-1580.8607976630096	-1.152528	-1.150542	-1.1347980688421875	-1.1328116525734373	-1.1974185657001084	-1.1954319974052163
0.009686	-0.058624	0.016571	-1575.9386686630096	-1.152260	-1.150279	-1.1345282381833173	-1.1325468218715866	-1.197148735041238	-1.1951671667033656
0.009687	-0.058395	0.016571	-1569.7860066630096	-1.151991	-1.150019	-1.1342574075244471	-1.1322849911697355	-1.1968779043823679	-1.1949053360015145
0.009689	-0.058319	0.016602	-1567.7351186630094	-1.151722	-1.149752	-1.1339847462067065	-1.1320143297660337	-1.1966052430646275	-1.1946346745978127
0.009690	-0.057999	0.016602	-1559.1213926630094	-1.151453	-1.149494	-1.1337139155478366	-1.1317544990641826	-1.1963344124057573	-1.1943748438959616
0.009691	-0.057861	0.016663	-1555.4297946630095	-1.151183	-1.149229	-1.1334420848889664	-1.1314876683623316	-1.196062581746887	-1.1941080131941106
0.009692	-0.057770	0.016724	-1552.9687306630094	-1.150913	-1.148961	-1.133170254230096	-1.1312178376604807	-1.1957907510880168	-1.1938381824922597
0.009694	-0.057495	0.016693	-1545.5855356630095	-1.150642	-1.148700	-1.1328955929123556	-1.1309531762567788	-1.1955160897702766	-1.1935735210885579
0.009695	-0.057220	0.016785	-1538.2023416630095	-1.150370	-1.148437	-1.1326217622534853	-1.1306883455549277	-1.195242259111406	-1.1933086903867067
0.009696	-0.057159	0.016754	-1536.5616316630094	-1.150099	-1.148168	-1.1323489315946154	-1.1304175148530768	-1.194969428452536	-1.1930378596848559
0.009697	-0.056961	0.016693	-1531.2293246630093	-1.149828	-1.147904	-1.1320761009357452	-1.130151684151226	-1.194696597793666	-1.192772028983005
0.009699	-0.056702	0.016785	-1524.2563076630095	-1.149556	-1.147641	-1.1318004396180048	-1.129885022747524	-1.1944209364759257	-1.192505367579303
0.009700	-0.056595	0.016785	-1521.3850646630094	-1.149284	-1.147372	-1.1315266089591345	-1.129614192045673	-1.1941471058170552	-1.192234536877452
0.009701	-0.056458	0.016907	-1517.6934676630094	-1.149011	-1.147103	-1.1312517783002645	-1.129343361343822	-1.1938722751581854	-1.191963706175601
0.009702	-0.056213	0.016907	-1511.1306286630097	-1.148737	-1.146838	-1.130975947641394	-1.129076530641971	-1.193596444499315	-1.19169687547375
0.009704	-0.055969	0.016968	-1504.5677886630097	-1.148462	-1.146571	-1.130697286323654	-1.1288058692382692	-1.1933177831815747	-1.1914262140700482
0.009705	-0.055847	0.016968	-1501.2863686630094	-1.148187	-1.146300	-1.1304204556647837	-1.1285330385364183	-1.1930409525227046	-1.1911533833681973
0.009706	-0.055695	0.016998	-1497.1845946630096	-1.147912	-1.146030	-1.1301436250059134	-1.1282612078345673	-1.192764121863834	-1.1908815526663463
0.009707	-0.055420	0.016998	-1489.8013996630093	-1.147636	-1.145764	-1.1298657943470434	-1.1279933771327162	-1.1924862912049643	-1.1906137219644952
0.009709	-0.055328	0.017090	-1487.3403346630093	-1.147359	-1.145490	-1.1295851330293027	-1.1277157157290143	-1.1922056298872237	-1.1903360605607933
0.009710	-0.055099	0.017090	-1481.1876726630094	-1.147082	-1.145221	-1.1293063023704326	-1.1274448850271634	-1.1919267992283533	-1.1900652298589425
0.009711	-0.054886	0.017181	-1475.4451886630095	-1.146804	-1.144950	-1.1290264717115623	-1.1271720543253123	-1.1916469685694833	-1.1897923991570913
0.009712	-0.054733	0.017181	-1471.3434136630094	-1.146526	-1.144677	-1.1287466410526923	-1.1268972236234613	-1.1913671379106132	-1.1895175684552404
0.009714	-0.054550	0.017242	-1466.4212836630095	-1.146246	-1.144404	-1.128462979734952	-1.1266205622197596	-1.1910834765928726	-1.1892409070515386
0.009715	-0.054291	0.017242	-1459.4482666630097	-1.145967	-1.144133	-1.1281821490760817	-1.1263477315179087	-1.1908026459340024	-1.1889680763496877
0.009716	-0.054153	0.017212	-1455.7566696630097	-1.145688	-1.143859	-1.1279013184172115	-1.1260719008160576	-1.1905218152751322	-1.1886922456478366
0.009717	-0.053986	0.017334	-1451.2447176630094	-1.145408	-1.143584	-1.1276194877583412	-1.1257950701142065	-1.190239984616262	-1.1884154149459856
0.009719	-0.053726	0.017334	-1444.2717006630096	-1.145127	-1.143312	-1.127334826440601	-1.125519408710505	-1.1899553232985216	-1.188139753542284
0.009720	-0.053558	0.017395	-1439.7597486630093	-1.144845	-1.143036	-1.1270509957817305	-1.1252415780086538	-1.1896714926396514	-1.1878619228404328
0.009721	-0.053497	0.017426	-1438.1190386630096	-1.144563	-1.142755	-1.1267671651228606	-1.1249587473068028	-1.1893876619807813	-1.1875790921385818
0.009722	-0.053223	0.017426	-1430.7358436630093	-1.144280	-1.142482	-1.1264823344639903	-1.1246839166049518	-1.189102831321911	-1.1873042614367308
0.009724	-0.053024	0.017517	-1425.4035366630096	-1.143997	-1.142205	-1.12619567314625	-1.12440325520125	-1.1888161700041708	-1.187023600033029
0.009725	-0.052887	0.017517	-1421.7119396630096	-1.143713	-1.141926	-1.1259098424873797	-1.124122424499399	-1.1885303393453004	-1.186742769331178
0.009726	-0.052704	0.017487	-1416.7898096630097	-1.143429	-1.141649	-1.1256240118285097	-1.123843593797548	-1.1882445086864304	-1.186463938629327
0.009727	-0.052444	0.017487	-1409.8167926630094	-1.143146	-1.141375	-1.1253391811696394	-1.123567763095697	-1.18795967802756	-1.186188107927476
0.009729	-0.052292	0.017517	-1405.7150186630097	-1.142862	-1.141096	-1.125051519851899	-1.1232851016919951	-1.1876720167098198	-1.1859054465237742
0.009730	-0.052124	0.017578	-1401.2030666630094	-1.142578	-1.140817	-1.1247656891930289	-1.1230042709901442	-1.1873861860509498	-1.1856246158219232
0.009731	-0.051987	0.017609	-1397.5114686630095	-1.142292	-1.140536	-1.1244778585341586	-1.1227214402882932	-1.1870983553920795	-1.1853417851200723
0.009732	-0.051727	0.017670	-1390.5384516630097	-1.142006	-1.140259	-1.1241900278752885	-1.1224426095864422	-1.1868105247332092	-1.1850629544182212
0.009734	-0.051559	0.017670	-1386.0264996630094	-1.141720	-1.139978	-1.123900366557548	-1.1221579481827402	-1.1865208634154687	-1.1847782930145192
0.009735	-0.051407	0.017639	-1381.9247256630097	-1.141434	-1.139697	-1.123612535898678	-1.1218751174808894	-1.1862330327565989	-1.1844954623126684
0.009736	-0.051193	0.017700	-1376.1822406630095	-1.141147	-1.139418	-1.1233237052398075	-1.1215942867790385	-1.1859442020977284	-1.1842146316108175
0.009737	-0.051010	0.017792	-1371.2601106630095	-1.140859	-1.139136	-1.1230338745809376	-1.1213104560771874	-1.1856543714388583	-1.1839308009089664
0.009739	-0.050858	0.017792	-1367.1583366630093	-1.140571	-1.138853	-1.122742213263197	-1.1210237946734853	-1.185362710121118	-1.1836441395052644
0.009740	-0.050583	0.017792	-1359.7751416630094	-1.140282	-1.138574	-1.122451382604327	-1.1207429639716344	-1.1850718794622477	-1.1833633088034134
0.009741	-0.050522	0.017883	-1358.1344316630093	-1.139993	-1.138286	-1.1221605519454567	-1.1204531332697836	-1.1847810488033774	-1.1830734781015626
0.009742	-0.050262	0.017853	-1351.1614146630095	-1.139704	-1.138006	-1.1218697212865865	-1.1201713025679327	-1.1844902181445072	-1.1827916473997118
0.009744	-0.050079	0.017853	-1346.2392856630095	-1.139414	-1.137723	-1.121576059968846	-1.1198846411642307	-1.184196556826767	-1.1825049859960097
0.009745	-0.049850	0.017975	-1340.0866236630095	-1.139123	-1.137439	-1.121283229309976	-1.1195988104623797	-1.1839037261678969	-1.1822191552941588
0.009746	-0.049728	0.017975	-1336.8052036630097	-1.138832	-1.137152	-1.1209903986511058	-1.1193099797605288	-1.1836108955090268	-1.1819303245923078
0.009747	-0.049515	0.018036	-1331.0627186630095	-1.138540	-1.136867	-1.1206965679922356	-1.119023149058678	-1.1833170648501565	-1.181643493890457
0.009749	-0.049240	0.018036	-1323.6795246630095	-1.138248	-1.136584	-1.120400906674495	-1.118736487654976	-1.183021403532416	-1.181356832486755
0.009750	-0.049057	0.018066	-1318.7573946630096	-1.137955	-1.136298	-1.120106076015625	-1.118448656953125	-1.1827265728735457	-1.181069001784904
0.009751	-0.049072	0.018158	-1319.1675726630097	-1.137661	-1.136003	-1.1198102453567549	-1.118151826251274	-1.1824307422146756	-1.180772171083053
0.009752	-0.048737	0.018158	-1310.1436676630096	-1.137367	-1.135720	-1.1195144146978846	-1.1178669955494231	-1.1821349115558055	-1.1804873403812022
0.009754	-0.048569	0.018158	-1305.6317156630093	-1.137072	-1.135432	-1.1192157533801443	-1.117575334145721	-1.181836250238065	-1.1801956789775
0.009755	-0.048462	0.018219	-1302.7604736630096	-1.136778	-1.135141	-1.118919922721274	-1.11728250344387	-1.181540419579195	-1.179902848275649
0.009756	-0.048264	0.018188	-1297.4281666630095	-1.136482	-1.134852	-1.1186220920624037	-1.116991672742019	-1.1812425889203246	-1.179612017573798
0.009757	-0.048035	0.018311	-1291.2755046630095	-1.136186	-1.134564	-1.1183242614035336	-1.1167018420401682	-1.1809447582614543	-1.1793221868719472
0.009759	-0.047760	0.018311	-1283.8923096630097	-1.135889	-1.134276	-1.118023600085793	-1.1164101806364664	-1.180644096943714	-1.1790305254682454
0.009760	-0.047699	0.018372	-1282.2515996630095	-1.135592	-1.133981	-1.117724769426923	-1.1161133499346152	-1.180345266284844	-1.1787336947663942
0.009761	-0.047440	0.018402	-1275.2785826630093	-1.135294	-1.133691	-1.1174249387680528	-1.1158215192327643	-1.1800454356259737	-1.1784418640645433
0.009762	-0.047272	0.018402	-1270.7666306630094	-1.134995	-1.133399	-1.1171241081091827	-1.1155276885309133	-1.1797446049671034	-1.1781480333626924
0.009764	-0.047089	0.018494	-1265.8445006630095	-1.134696	-1.133105	-1.1168214467914421	-1.1152300271272115	-1.1794419436493628	-1.1778503719589906
0.009765	-0.046890	0.018585	-1260.5121936630094	-1.134395	-1.132811	-1.1165186161325722	-1.1149341964253605	-1.1791391129904931	-1.1775545412571395
0.009766	-0.046753	0.018585	-1256.8205966630094	-1.134094	-1.132514	-1.1162157854737018	-1.1146353657235095	-1.1788362823316225	-1.1772557105552885
0.009767	-0.046555	0.018677	-1251.4882896630097	-1.133791	-1.132219	-1.1159109548148316	-1.1143385350216586	-1.1785314516727525	-1.1769588798534376
0.009769	-0.046326	0.018646	-1245.3356276630093	-1.133489	-1.131924	-1.1156052934970913	-1.1140398736179566	-1.178225790355012	-1.1766602184497357
0.009770	-0.046127	0.018646	-1240.0033206630096	-1.133187	-1.131629	-1.115301462838221	-1.1137430429161057	-1.1779219596961417	-1.1763633877478847
0.009771	-0.046036	0.018707	-1237.5422556630097	-1.132884	-1.131329	-1.114996632179351	-1.1134412122142547	-1.1776171290372717	-1.1760615570460338
0.009772	-0.045792	0.018768	-1230.9794166630095	-1.132580	-1.131033	-1.1146908015204806	-1.1131433815124037	-1.1773112983784015	-1.1757637263441827
0.009774	-0.045547	0.018799	-1224.4165766630094	-1.132275	-1.130737	-1.1143821402027403	-1.112843720108702	-1.177002637060661	-1.175464064940481
0.009775	-0.045456	0.018890	-1221.9555116630095	-1.131969	-1.130434	-1.11407430954387	-1.1125388894068509	-1.176694806401791	-1.17515923423863
0.009776	-0.045303	0.018982	-1217.8537366630094	-1.131662	-1.130132	-1.113765478885	-1.1122350587049998	-1.176385975742921	-1.1748554035367789
0.009777	-0.044968	0.018982	-1208.8298326630097	-1.131354	-1.129835	-1.1134556482261297	-1.1119362280031488	-1.1760761450840507	-1.1745565728349279
0.009779	-0.044846	0.019043	-1205.5484126630095	-1.131046	-1.129531	-1.1131439869083894	-1.1116285665994472	-1.1757644837663102	-1.1742489114312262
0.009780	-0.044708	0.019073	-1201.8568156630095	-1.130737	-1.129227	-1.1128331562495193	-1.1113227358975961	-1.1754536531074402	-1.1739430807293751
0.009781	-0.044464	0.019165	-1195.2939766630093	-1.130427	-1.128925	-1.112521325590649	-1.111018905195745	-1.1751418224485697	-1.1736392500275241
0.009782	-0.044266	0.019165	-1189.9616696630096	-1.130116	-1.128621	-1.1122084949317788	-1.1107130744938942	-1.1748289917896995	-1.1733334193256733
0.009784	-0.044128	0.019226	-1186.2700716630093	-1.129804	-1.128314	-1.1118928336140383	-1.1104024130901924	-1.1745133304719593	-1.1730227579219714
0.009785	-0.043976	0.019318	-1182.1682976630095	-1.129492	-1.128006	-1.1115790029551682	-1.1100925823883414	-1.174199499813089	-1.1727129272201204
0.009786	-0.043701	0.019379	-1174.7851026630096	-1.129178	-1.127701	-1.111263172296298	-1.1097857516864904	-1.1738836691542187	-1.1724060965182694
0.009787	-0.043533	0.019409	-1170.2731506630093	-1.128863	-1.127393	-1.110946341637428	-1.1094759209846394	-1.1735668384953488	-1.1720962658164185
0.009789	-0.043365	0.019470	-1165.7611986630095	-1.128548	-1.127083	-1.1106276803196875	-1.1091622595809374	-1.1732481771776082	-1.1717826044127164
