Repository: pietracorvo/HystAPI

# Example data

The example data in this folder is from measurements performed during my physics bachelor.

The material is **FeSi3** (iron with 3% silicon), aka 'electrical steel', the standard material for ring cores in trafos. 

Four of the five samples where treated with high pressure torison (HPT, 20 rotations at 20GPa), to achieve nanocristallisation of the grains, which has a huge impact on the magnetic properties of the material. The HPT deformation was done at 77K (under liquid nitrogen) and at 293K (at room temperature). Afterwards some samples were heat treated at a temperature of 493K (for two hours) to anneal defects from the deformation process.

The five samples are:

File: testData/FeSi3_annealed/G1_919V_151Hz_800000Fs.txt (part 28 of 38)
--------------------------
t	U1	U2	H	B_raw	J_raw	B_drift	 J_drift	B_corr	J_corr
0.009502	0.115021	-0.018036	3092.3963027564664	1.319320	1.315434	1.3367616297544707	1.332876348432081	1.2669808068963462	1.2630968553816362
0.009504	0.114746	-0.018066	3085.0131087564664	1.319027	1.315151	1.3364723009036505	1.3325970197325296	1.266691478045526	1.262817526682085
0.009505	0.114426	-0.018158	3076.3993817564665	1.318733	1.314868	1.3361801364782406	1.3323158553827539	1.2663993136201162	1.2625363623323091
0.009506	0.114090	-0.018097	3067.3754767564665	1.318440	1.314586	1.3358889720528309	1.3320356910329785	1.2661081491947064	1.2622561979825337
0.009507	0.113907	-0.018127	3062.4533477564664	1.318146	1.314298	1.3355968076274207	1.3317495266832027	1.2658159847692962	1.261970033632758
0.009509	0.113586	-0.018158	3053.8396207564665	1.317852	1.314015	1.335306478776601	1.3314701979836516	1.2655256559184764	1.261690704933207
0.009510	0.113312	-0.018158	3046.456425756466	1.317558	1.313730	1.3350143143511908	1.331187033633876	1.2652334914930663	1.2614075405834313
0.009511	0.113113	-0.018158	3041.1241187564665	1.317263	1.313442	1.334721149925781	1.3309008692841005	1.2649403270676565	1.2611213762336557
0.009512	0.112701	-0.018250	3030.0493277564665	1.316968	1.313161	1.334427985500371	1.3306217049343247	1.2646471626422464	1.26084221188388
0.009514	0.112534	-0.018158	3025.5373747564663	1.316673	1.312872	1.334136656649551	1.3303363762347735	1.2643558337914265	1.2605568831843288
0.009515	0.112213	-0.018280	3016.9236487564663	1.316378	1.312587	1.3338434922241411	1.330053211884998	1.2640626693660166	1.2602737188345532
0.009516	0.111908	-0.018280	3008.720098756466	1.316081	1.312301	1.333548327798731	1.3297690475352222	1.2637675049406065	1.2599895544847775
0.009517	0.111679	-0.018341	3002.567436756466	1.315784	1.312012	1.3332531633733211	1.3294818831854467	1.2634723405151966	1.259702390135002
0.009519	0.111328	-0.018311	2993.1333547564664	1.315488	1.311727	1.332960834522501	1.3292005544858956	1.2631800116643765	1.2594210614354509
0.009520	0.111069	-0.018372	2986.160337756466	1.315190	1.311438	1.3326646700970912	1.3289133901361199	1.2628838472389667	1.2591338970856751
0.009521	0.110779	-0.018341	2978.3669657564665	1.314893	1.311151	1.3323695056716813	1.3286282257863442	1.2625886828135569	1.2588487327358995
0.009522	0.110474	-0.018341	2970.163416756466	1.314596	1.310864	1.3320743412462712	1.3283430614365686	1.2622935183881467	1.2585635683861238
0.009524	0.110291	-0.018433	2965.2412867564663	1.314297	1.310572	1.3317790123954514	1.3280547327370174	1.261998189537327	1.2582752396865726
0.009525	0.109955	-0.018463	2956.217382756466	1.313998	1.310284	1.3314818479700412	1.3277685683872418	1.2617010251119167	1.257989075336797
0.009526	0.109573	-0.018494	2945.962945756466	1.313699	1.309997	1.3311846835446313	1.3274834040374661	1.2614038606865068	1.2577039109870214
0.009527	0.109421	-0.018494	2941.8611717564663	1.313399	1.309703	1.3308865191192214	1.3271912396876906	1.261105696261097	1.2574117466372459
0.009529	0.109146	-0.018524	2934.4779767564664	1.313099	1.309412	1.3305901902684014	1.3269039109881393	1.260809367410277	1.2571244179376946
0.009530	0.108841	-0.018555	2926.274427756466	1.312798	1.309122	1.3302910258429914	1.3266157466383635	1.260510202984867	1.2568362535879187
0.009531	0.108505	-0.018524	2917.250522756466	1.312498	1.308833	1.3299928614175813	1.326328582288588	1.2602120385594568	1.2565490892381432
0.009532	0.108246	-0.018585	2910.2775057564663	1.312197	1.308541	1.3296936969921715	1.3260384179388123	1.259912874134047	1.2562589248883675
0.009534	0.108063	-0.018555	2905.3553767564663	1.311896	1.308246	1.3293963681413514	1.325747089239261	1.259615545283227	1.2559675961888164
0.009535	0.107666	-0.018677	2894.690761756466	1.311594	1.307957	1.3290962037159415	1.3254599248894856	1.259315380857817	1.2556804318390409
0.009536	0.107391	-0.018646	2887.307567756466	1.311292	1.307664	1.3287960392905316	1.3251687605397098	1.259015216432407	1.255389267489265
0.009537	0.107315	-0.018585	2885.2566807564663	1.310990	1.307365	1.3284958748651217	1.3248715961899344	1.2587150520069972	1.2550921031394897
0.009539	0.106903	-0.018707	2874.1818887564664	1.310688	1.307076	1.3281975460143018	1.324586267490383	1.2584167231561774	1.2548067744399383
0.009540	0.106537	-0.018738	2864.3376297564664	1.310384	1.306785	1.3278953815888916	1.3242971031406074	1.2581145587307672	1.2545176100901627
0.009541	0.106262	-0.018738	2856.954434756466	1.310081	1.306491	1.3275942171634818	1.324004938790832	1.2578133943053573	1.2542254457403872
0.009542	0.106064	-0.018738	2851.6221277564664	1.309777	1.306194	1.3272920527380718	1.3237097744410562	1.2575112298799473	1.2539302813906115
0.009544	0.105804	-0.018799	2844.649110756466	1.309472	1.305898	1.3269907238872518	1.3234174457415049	1.2572099010291273	1.2536379526910602
0.009545	0.105377	-0.018829	2833.164141756466	1.309167	1.305608	1.326687559461842	1.3231292813917295	1.2569067366037174	1.2533497883412847
0.009546	0.105148	-0.018890	2827.011479756466	1.308861	1.305310	1.326383395036432	1.3228331170419536	1.2566025721783076	1.2530536239915089
0.009547	0.104950	-0.018890	2821.6791727564664	1.308555	1.305010	1.3260792306110218	1.3225349526921781	1.2562984077528974	1.2527554596417334
0.009549	0.104614	-0.018890	2812.6552677564664	1.308249	1.304716	1.3257769017602021	1.3222446239926269	1.2559960789020777	1.2524651309421821
0.009550	0.104324	-0.018890	2804.861896756466	1.307943	1.304419	1.325472737334792	1.3219494596428512	1.2556919144766676	1.2521699665924064
0.009551	0.104050	-0.018921	2797.4787017564663	1.307637	1.304122	1.325168572909382	1.3216542952930757	1.2553877500512576	1.251874802242631
0.009552	0.103775	-0.018982	2790.0955077564663	1.307329	1.303824	1.3248624084839722	1.3213581309433	1.2550815856258477	1.2515786378928553
0.009554	0.103500	-0.019043	2782.7123127564664	1.307021	1.303525	1.3245580796331522	1.3210628022437487	1.2547772567750277	1.251283309193304
0.009555	0.103180	-0.019012	2774.0985857564665	1.306713	1.303227	1.3242519152077423	1.320766637893973	1.2544710923496178	1.2509871448435284
0.009556	0.102921	-0.019104	2767.1255687564662	1.306403	1.302927	1.3239437507823322	1.3204684735441976	1.2541629279242077	1.2506889804937529
0.009557	0.102737	-0.019104	2762.203439756466	1.306094	1.302623	1.3236365863569224	1.320166309194422	1.253855763498798	1.2503868161439773
0.009559	0.102356	-0.019196	2751.949002756466	1.305783	1.302326	1.3233292575061022	1.3198729804948708	1.2535484346479777	1.250093487444426
0.009560	0.102097	-0.019104	2744.9759857564663	1.305473	1.302024	1.3230210930806925	1.3195728161450953	1.253240270222568	1.2497933230946505
0.009561	0.101669	-0.019165	2733.4910167564663	1.305163	1.301729	1.3227129286552826	1.3192796517953194	1.252932105797158	1.2495001587448746
0.009562	0.101501	-0.019135	2728.9790647564664	1.304853	1.301424	1.3224047642298724	1.3189764874455439	1.252623941371748	1.2491969943950991
0.009564	0.101227	-0.019165	2721.595869756466	1.304543	1.301123	1.3220984353790526	1.3186791587459927	1.252317612520928	1.248899665695548
0.009565	0.100876	-0.019135	2712.1617877564663	1.304232	1.300825	1.3217892709536425	1.3183829943962169	1.252008448095518	1.2486035013457721
0.009566	0.100632	-0.019196	2705.598948756466	1.303921	1.300522	1.3214801065282327	1.3180818300464414	1.2516992836701082	1.2483023369959967
0.009567	0.100403	-0.019287	2699.446286756466	1.303609	1.300218	1.3211699421028227	1.3177796656966658	1.2513891192446982	1.248000172646221
0.009569	0.100143	-0.019257	2692.4732697564664	1.303297	1.299914	1.3208616132520026	1.3174793369971145	1.251080790393878	1.2476998439466698
0.009570	0.099823	-0.019318	2683.8595427564665	1.302984	1.299612	1.3205504488265927	1.317179172647339	1.2507696259684682	1.2473996795968942
0.009571	0.099548	-0.019348	2676.476347756466	1.302671	1.299308	1.3202392844011825	1.3168770082975632	1.250458461543058	1.2470975152471184
0.009572	0.099167	-0.019379	2666.2219117564664	1.302357	1.299007	1.3199271199757727	1.3165778439477878	1.2501462971176482	1.246798350897343
0.009574	0.099075	-0.019409	2663.7608467564664	1.302042	1.298696	1.3196157911249526	1.3162705152482366	1.2498349682668282	1.2464910221977918
0.009575	0.098602	-0.019440	2651.0453447564664	1.301727	1.298397	1.319302626699543	1.3159733508984608	1.2495218038414184	1.246193857848016
0.009576	0.098389	-0.019470	2645.302860756466	1.301412	1.298088	1.318989462274133	1.3156661865486852	1.2492086394160085	1.2458866934982404
0.009577	0.098129	-0.019470	2638.3298437564663	1.301097	1.297782	1.3186762978487228	1.3153620221989095	1.2488954749905983	1.2455825291484648
0.009579	0.097824	-0.019501	2630.126293756466	1.300781	1.297476	1.318363968997903	1.3150596934993584	1.2485831461397785	1.2452802004489136
0.009580	0.097549	-0.019531	2622.743099756466	1.300464	1.297169	1.318048804572493	1.3147545291495828	1.2482679817143685	1.244975036099138
0.009581	0.097275	-0.019562	2615.359904756466	1.300147	1.296861	1.317733640147083	1.314448364799807	1.2479528172889585	1.2446688717493624
0.009582	0.096985	-0.019592	2607.566532756466	1.299830	1.296554	1.3174184757216731	1.3141432004500315	1.2476376528635487	1.2443637073995868
0.009584	0.096725	-0.019623	2600.5935157564663	1.299512	1.296245	1.317104146870853	1.3138378717504804	1.2473233240127286	1.2440583787000357
0.009585	0.096344	-0.019623	2590.339079756466	1.299194	1.295940	1.3167879824454432	1.3135347074007047	1.2470071595873187	1.24375521435026
0.009586	0.096130	-0.019653	2584.5965947564664	1.298876	1.295629	1.316471818020033	1.313225543050929	1.2466909951619085	1.2434460500004842
0.009587	0.095886	-0.019623	2578.0337557564662	1.298558	1.295319	1.3161556535946233	1.3129173787011534	1.2463748307364988	1.2431378856507087
0.009589	0.095612	-0.019684	2570.6505607564663	1.298239	1.295009	1.315840324743803	1.3126110500016022	1.2460595018856786	1.2428315569511574
0.009590	0.095276	-0.019684	2561.626656756466	1.297920	1.294702	1.3155231603183932	1.3123058856518266	1.2457423374602687	1.2425263926013819
0.009591	0.095078	-0.019684	2556.294349756466	1.297601	1.294389	1.3152059958929834	1.3119947213020509	1.245425173034859	1.2422152282516061
0.009592	0.094803	-0.019806	2548.911154756466	1.297281	1.294078	1.3148878314675732	1.3116855569522754	1.2451070086094487	1.2419060639018307
0.009594	0.094467	-0.019775	2539.887250756466	1.296960	1.293769	1.3145705026167533	1.311380228252724	1.2447896797586289	1.2416007352022793
0.009595	0.094131	-0.019806	2530.8633467564664	1.296639	1.293459	1.3142513381913434	1.3110720639029483	1.244470515333219	1.2412925708525036
0.009596	0.093979	-0.019867	2526.7615717564663	1.296317	1.293143	1.3139311737659334	1.3107578995531728	1.244150350907809	1.240978406502728
0.009597	0.093658	-0.019867	2518.1478447564664	1.295995	1.292831	1.3136110093405235	1.3104477352033972	1.243830186482399	1.2406682421529525
0.009599	0.093353	-0.019989	2509.944295756466	1.295672	1.292518	1.3132916804897035	1.310138406503846	1.243510857631579	1.2403589134534012
0.009600	0.093002	-0.019989	2500.5102137564663	1.295348	1.292206	1.3129695160642936	1.3098282421540703	1.243188693206169	1.2400487491036256
0.009601	0.092804	-0.020050	2495.177906756466	1.295023	1.291888	1.3126463516388835	1.3095120778042948	1.242865528780759	1.23973258475385
0.009602	0.092529	-0.020081	2487.7947117564663	1.294698	1.291572	1.3123231872134735	1.309197913454519	1.242542364355349	1.2394184204040744
0.009604	0.092194	-0.020142	2478.770807756466	1.294371	1.291257	1.3119998583626535	1.308886584754968	1.242219035504529	1.2391070917045233
0.009605	0.091934	-0.020172	2471.7977907564664	1.294045	1.290939	1.3116756939372436	1.3085704204051924	1.2418948710791191	1.2387909273547477
0.009606	0.091721	-0.020203	2466.055305756466	1.293717	1.290619	1.3113495295118338	1.3082522560554166	1.2415687066537093	1.2384727630049719
0.009607	0.091385	-0.020264	2457.0314017564665	1.293389	1.290302	1.3110233650864238	1.3079370917056412	1.2412425422282993	1.2381575986551965
0.009609	0.091095	-0.020264	2449.2380297564664	1.293061	1.289984	1.310699036235604	1.30762276300609	1.2409182133774794	1.2378432699556452
0.009610	0.090820	-0.020264	2441.8548357564664	1.292733	1.289665	1.310372871810194	1.3073055986563142	1.2405920489520694	1.2375261056058695
0.009611	0.090530	-0.020264	2434.0614637564663	1.292404	1.289346	1.310045707384784	1.3069884343065388	1.2402648845266595	1.237208941256094
0.009612	0.090240	-0.020386	2426.268091756466	1.292074	1.289026	1.309717542959374	1.306670269956763	1.2399367201012494	1.2368907769063182
0.009614	0.089920	-0.020325	2417.6543647564663	1.291745	1.288707	1.3093922141085539	1.3063549412572117	1.2396113912504294	1.236575448206767
0.009615	0.089645	-0.020355	2410.2711697564664	1.291415	1.288387	1.309064049683144	1.3060367769074361	1.2392832268250196	1.2362572838569914
0.009616	0.089417	-0.020447	2404.1185077564664	1.291084	1.288063	1.308734885257734	1.3057146125576604	1.2389540623996096	1.2359351195072157
0.009617	0.089081	-0.020386	2395.0946037564663	1.290753	1.287744	1.308405720832324	1.305397448207885	1.2386248979741996	1.2356179551574402
0.009619	0.088867	-0.020447	2389.352118756466	1.290422	1.287420	1.3080783919815042	1.3050771195083337	1.2382975691233797	1.235297626457889
0.009620	0.088501	-0.020416	2379.507859756466	1.290091	1.287102	1.3077492275560942	1.304760955158558	1.2379684046979698	1.2349814621081132
0.009621	0.088257	-0.020447	2372.9450207564664	1.289760	1.286779	1.3074200631306843	1.3044397908087824	1.2376392402725598	1.2346602977583376
0.009622	0.088104	-0.020477	2368.8432457564663	1.289428	1.286452	1.3070898987052744	1.3041146264590067	1.2373090758471499	1.234335133408562
0.009624	0.087662	-0.020538	2356.948098756466	1.289096	1.286134	1.3067615698544544	1.3038002977594556	1.2369807469963299	1.2340208047090109
0.009625	0.087387	-0.020630	2349.564904756466	1.288762	1.285810	1.3064294054290444	1.3034781334096799	1.23664858257092	1.2336986403592352
0.009626	0.087128	-0.020630	2342.5918877564663	1.288427	1.285484	1.3060962410036343	1.3031539690599043	1.2363154181455098	1.2333744760094596
0.009627	0.086899	-0.020691	2336.4392257564664	1.288092	1.285157	1.3057630765782244	1.3028288047101289	1.2359822537201	1.2330493116596841
0.009629	0.086563	-0.020721	2327.4153207564664	1.287757	1.284832	1.3054317477274044	1.3025074760105775	1.23565092486928	1.2327279829601328
0.009630	0.086227	-0.020721	2318.3914167564662	1.287421	1.284508	1.3050975833019944	1.3021853116608018	1.23531676044387	1.232405818610357
0.009631	0.086060	-0.020813	2313.8794647564664	1.287084	1.284176	1.3047624188765845	1.3018551473110263	1.23498159601846	1.2320756542605815
0.009632	0.085785	-0.020844	2306.496269756466	1.286746	1.283848	1.3044262544511744	1.3015289829612506	1.23464543159305	1.231749489910806
0.009634	0.085464	-0.020874	2297.8825437564665	1.286408	1.283521	1.3040919256003547	1.3012056542616992	1.2343111027422302	1.2314261612112545
0.009635	0.085083	-0.020844	2287.6281067564664	1.286070	1.283196	1.3037557611749446	1.3008824899119238	1.2339749383168201	1.231102996861479
0.009636	0.084915	-0.020844	2283.116154756466	1.285732	1.282864	1.3034195967495348	1.300552325562148	1.2336387738914103	1.2307728325117033
0.009637	0.084686	-0.020874	2276.963492756466	1.285394	1.282534	1.3030834323241247	1.3002241612123726	1.2333026094660002	1.2304446681619279
0.009639	0.084320	-0.020905	2267.1192327564663	1.285056	1.282207	1.3027491034733047	1.2999008325128214	1.2329682806151803	1.2301213394623767
0.009640	0.084030	-0.020935	2259.325860756466	1.284717	1.281878	1.302411939047895	1.2995736681630456	1.2326311161897705	1.229794175112601
0.009641	0.083832	-0.020935	2253.993553756466	1.284377	1.281545	1.3020737746224849	1.29924250381327	1.2322929517643604	1.2294630107628253
0.009642	0.083511	-0.020996	2245.379826756466	1.284037	1.281216	1.301735610197075	1.2989153394634942	1.2319547873389505	1.2291358464130495
0.009644	0.083176	-0.021027	2236.3559227564665	1.283696	1.280887	1.3013982813462548	1.2985900107639432	1.2316174584881303	1.2288105177134985
0.009645	0.082886	-0.021088	2228.5625507564664	1.283355	1.280555	1.301059116920845	1.2982598464141677	1.2312782940627205	1.228480353363723
0.009646	0.082672	-0.021149	2222.820066756466	1.283012	1.280220	1.300717952495435	1.2979266820643918	1.2309371296373106	1.228147189013947
0.009647	0.082413	-0.021179	2215.8470497564663	1.282669	1.279886	1.300376788070025	1.2975945177146164	1.2305959652119005	1.2278150246641717
0.009649	0.082016	-0.021118	2205.182434756466	1.282327	1.279556	1.3000384592192051	1.297268189015065	1.2302576363610807	1.2274886959646203
0.009650	0.081863	-0.021210	2201.0806607564664	1.281983	1.279218	1.2996962947937951	1.2969320246652896	1.2299154719356706	1.2271525316148448
0.009651	0.081558	-0.021271	2192.877110756466	1.281639	1.278884	1.299354130368385	1.2965998603155138	1.2295733075102606	1.226820367265069
0.009652	0.081207	-0.021210	2183.4430287564664	1.281295	1.278552	1.2990119659429753	1.2962696959657383	1.2292311430848508	1.2264902029152935
0.009654	0.080933	-0.021271	2176.0598347564664	1.280951	1.278217	1.2986716370921552	1.295938367266187	1.2288908142340307	1.2261588742157423
0.009655	0.080627	-0.021362	2167.856285756466	1.280604	1.277881	1.2983264726667454	1.2956042029164114	1.228545649808621	1.2258247098659667
0.009656	0.080444	-0.021454	2162.934155756466	1.280257	1.277540	1.2979813082413352	1.2952650385666358	1.2282004853832107	1.225485545516191
0.009657	0.080124	-0.021484	2154.3204287564663	1.279909	1.277203	1.2976351438159253	1.2949298742168602	1.2278543209578008	1.2251503811664155
0.009659	0.079773	-0.021484	2144.886346756466	1.279561	1.276866	1.2972908149651052	1.294596545517309	1.2275099921069808	1.2248170524668642
0.009660	0.079559	-0.021545	2139.143862756466	1.279212	1.276524	1.2969436505396954	1.2942563811675334	1.227162827681571	1.2244768881170887
0.009661	0.079300	-0.021576	2132.1708457564664	1.278863	1.276184	1.2965964861142856	1.2939182168177576	1.226815663256161	1.224138723767313
0.009662	0.079010	-0.021576	2124.3774737564663	1.278513	1.275844	1.2962483216888756	1.2935800524679821	1.2264674988307511	1.2238005594175374
0.009664	0.078568	-0.021667	2112.482326756466	1.278162	1.275508	1.2959009928380556	1.293247723768431	1.2261201699799311	1.2234682307179863
0.009665	0.078476	-0.021759	2110.021261756466	1.277809	1.275158	1.2955498284126457	1.2928995594186552	1.2257690055545212	1.2231200663682105
0.009666	0.078156	-0.021851	2101.4075347564662	1.277456	1.274816	1.2951986639872355	1.2925593950688796	1.225417841129111	1.222779902018435
0.009667	0.077866	-0.021790	2093.6141637564665	1.277102	1.274472	1.2948464995618256	1.292217230719104	1.2250656767037011	1.2224377376686593
0.009669	0.077576	-0.021851	2085.8207917564664	1.276748	1.274128	1.2944961707110056	1.2918769020195526	1.2247153478528812	1.222097408969108
0.009670	0.077316	-0.021881	2078.847774756466	1.276394	1.273782	1.2941440062855958	1.2915327376697772	1.2243631834274713	1.2217532446193324
0.009671	0.077057	-0.021881	2071.8747577564664	1.276039	1.273436	1.2937908418601858	1.2911885733200015	1.2240100190020613	1.2214090802695567
0.009672	0.076736	-0.021973	2063.2610307564664	1.275684	1.273091	1.2934376774347758	1.290845408970226	1.2236568545766513	1.2210659159197812
0.009674	0.076416	-0.021973	2054.6473037564665	1.275327	1.272746	1.293084348583956	1.2905040802706746	1.2233035257258316	1.22072458722023
0.009675	0.076202	-0.022064	2048.9048187564663	1.274970	1.272396	1.2927291841585458	1.290155915920899	1.2229483613004213	1.2203764228704543
0.009676	0.075851	-0.022186	2039.470736756466	1.274611	1.272048	1.2923720197331359	1.2898097515711235	1.2225911968750114	1.2200302585206788
0.009677	0.075623	-0.022186	2033.318074756466	1.274251	1.271697	1.292013855307726	1.2894605872213478	1.2222330324496016	1.219681094170903
0.009679	0.075272	-0.022156	2023.883993756466	1.273892	1.271350	1.291658526456906	1.2891172585217965	1.2218777035987816	1.2193377654713518
0.009680	0.075027	-0.022156	2017.321153756466	1.273533	1.270999	1.2913013620314961	1.288768094172021	1.2215205391733717	1.2189886011215763
0.009681	0.074829	-0.022186	2011.988846756466	1.273174	1.270646	1.290944197606086	1.2884169298222452	1.2211633747479615	1.2186374367718005
0.009682	0.074524	-0.022278	2003.785297756466	1.272813	1.270296	1.290585033180676	1.2880687654724698	1.2208042103225516	1.2182892724220251
0.009684	0.074142	-0.022308	1993.5308607564662	1.272452	1.269947	1.290227704329856	1.2877234367729185	1.2204468814717315	1.2179439437224737
0.009685	0.074005	-0.022400	1989.8392637564662	1.272089	1.269589	1.2898665399044462	1.2873672724231429	1.2200857170463217	1.2175877793726981
0.009686	0.073639	-0.022430	1979.995003756466	1.271725	1.269238	1.2895043754790363	1.2870181080733674	1.2197235526209118	1.2172386150229226
0.009687	0.073364	-0.022522	1972.611809756466	1.271361	1.268882	1.2891422110536261	1.2866639437235916	1.2193613881955017	1.2168844506731469
0.009689	0.073074	-0.022491	1964.818437756466	1.270996	1.268528	1.2887808822028064	1.2863136150240404	1.219000059344682	1.2165341219735957
0.009690	0.072784	-0.022552	1957.0250657564661	1.270631	1.268172	1.2884177177773963	1.2859594506742649	1.2186368949192719	1.2161799576238201
0.009691	0.072571	-0.022583	1951.2825807564661	1.270265	1.267814	1.2880535533519863	1.285603286324489	1.2182727304938619	1.2158237932740443
0.009692	0.072220	-0.022614	1941.848499756466	1.269899	1.267459	1.2876893889265764	1.2852501219747134	1.2179085660684519	1.2154706289242687
0.009694	0.071869	-0.022614	1932.414417756466	1.269532	1.267105	1.2873260600757566	1.2848997932751622	1.217545237217632	1.2151203002247175
0.009695	0.071732	-0.022644	1928.722820756466	1.269165	1.266742	1.2869608956503467	1.2845386289253868	1.2171800727922222	1.214759135874942
0.009696	0.071411	-0.022797	1920.109093756466	1.268796	1.266384	1.2865937312249365	1.284182464575611	1.216812908366812	1.2144029715251663
0.009697	0.071121	-0.022949	1912.315721756466	1.268425	1.266022	1.2862245667995265	1.2838223002258355	1.216443743941402	1.2140428071753908
0.009699	0.070816	-0.022827	1904.112171756466	1.268054	1.265662	1.2858572379487065	1.2834659715262844	1.216076415090582	1.2136864784758397
0.009700	0.070541	-0.022949	1896.728977756466	1.267683	1.265300	1.2854880735232965	1.2831058071765087	1.215707250665172	1.213326314126064
0.009701	0.070358	-0.022949	1891.8068477564661	1.267311	1.264934	1.2851179090978868	1.282741642826733	1.2153370862397623	1.2129621497762884
0.009702	0.069946	-0.023071	1880.7320567564661	1.266937	1.264574	1.2847457446724766	1.2823834784769574	1.2149649218143521	1.2126039854265127
0.009704	0.069702	-0.023102	1874.169216756466	1.266563	1.264208	1.284375415821657	1.282021149777406	1.2145945929635324	1.2122416567269614
0.009705	0.069489	-0.023163	1868.426731756466	1.266188	1.263841	1.2840022513962468	1.2816559854276306	1.2142214285381223	1.2118764923771859
0.009706	0.069183	-0.023132	1860.223182756466	1.265813	1.263476	1.2836290869708369	1.281292821077855	1.2138482641127124	1.2115133280274102
0.009707	0.068863	-0.023163	1851.609455756466	1.265438	1.263111	1.283255922545427	1.2809296567280795	1.2134750996873025	1.2111501636776347
0.009709	0.068573	-0.023254	1843.816083756466	1.265061	1.262745	1.2828825936946069	1.2805673280285281	1.2131017708364824	1.2107878349780834
0.009710	0.068359	-0.023285	1838.0735997564661	1.264684	1.262375	1.282507429269197	1.2801991636787524	1.2127266064110724	1.2104196706283077
0.009711	0.068115	-0.023346	1831.510759756466	1.264306	1.262005	1.2821312648437868	1.279830999328977	1.2123504419856623	1.2100515062785322
0.009712	0.067703	-0.023376	1820.435967756466	1.263927	1.261640	1.281754100418377	1.2794678349792012	1.2119732775602525	1.2096883419287565
0.009714	0.067459	-0.023407	1813.873128756466	1.263548	1.261269	1.2813787715675569	1.2791005062796499	1.2115979487094324	1.2093210132292052
0.009715	0.067230	-0.023499	1807.720466756466	1.263167	1.260896	1.280999607142147	1.2787293419298744	1.2112187842840225	1.2089498488794297
0.009716	0.066986	-0.023529	1801.157626756466	1.262786	1.260523	1.2806204427167371	1.2783581775800987	1.2108396198586127	1.208578684529654
0.009717	0.066589	-0.023621	1790.493012756466	1.262403	1.260154	1.2802392782913272	1.2779910132303232	1.2104584554332027	1.2082115201798784
0.009719	0.066299	-0.023621	1782.6996407564661	1.262021	1.259781	1.2798609494405073	1.277621684530772	1.2100801265823828	1.2078421914803272
0.009720	0.066086	-0.023682	1776.957156756466	1.261637	1.259405	1.2794787850150973	1.2772475201809963	1.2096979621569728	1.2074680271305516
0.009721	0.065765	-0.023682	1768.343429756466	1.261253	1.259031	1.2790966205896872	1.2768753558312207	1.2093157977315627	1.207095862780776
0.009722	0.065460	-0.023834	1760.1398797564661	1.260867	1.258656	1.2787124561642773	1.276502191481445	1.2089316333061528	1.2067226984310002
0.009724	0.065247	-0.023895	1754.397395756466	1.260480	1.258276	1.2783291273134574	1.2761258627818937	1.208548304455333	1.206346369731449
0.009725	0.064987	-0.023834	1747.424378756466	1.260094	1.257899	1.2779449628880475	1.2757506984321183	1.208164140029923	1.2059712053816736
0.009726	0.064697	-0.023865	1739.6310067564661	1.259707	1.257522	1.2775597984626375	1.2753755340823425	1.207778975604513	1.2055960410318978
0.009727	0.064392	-0.023895	1731.427456756466	1.259320	1.257145	1.2771746340372274	1.275000369732567	1.207393811179103	1.2052208766821222
0.009729	0.064072	-0.023987	1722.8137307564662	1.258932	1.256767	1.2767903051864076	1.2746260410330157	1.207009482328283	1.204846547982571
0.009730	0.063858	-0.024017	1717.071245756466	1.258542	1.256385	1.2764021407609976	1.27424587668324	1.206621317902873	1.2044663836327953
0.009731	0.063599	-0.024109	1710.0982287564661	1.258152	1.256003	1.2760139763355876	1.2738657123334645	1.206233153477463	1.2040862192830197
0.009732	0.063232	-0.024231	1700.253969756466	1.257760	1.255624	1.2756238119101777	1.2734885479836888	1.2058429890520532	1.203709054933244
0.009734	0.062988	-0.024231	1693.6911297564661	1.257367	1.255239	1.2752344830593576	1.2731072192841375	1.2054536602012331	1.2033277262336928
0.009735	0.062744	-0.024261	1687.128290756466	1.256974	1.254854	1.2748433186339478	1.272724054934362	1.2050624957758234	1.2029445618839172
0.009736	0.062454	-0.024292	1679.334918756466	1.256580	1.254470	1.2744511542085377	1.2723418905845862	1.2046703313504132	1.2025623975341415
0.009737	0.062134	-0.024384	1670.721191756466	1.256185	1.254086	1.274057989783128	1.2719597262348108	1.2042771669250034	1.202180233184366
0.009739	0.061874	-0.024445	1663.7481747564661	1.255789	1.253699	1.2736656609323078	1.2715763975352594	1.2038848380741833	1.2017969044848147
0.009740	0.061554	-0.024506	1655.134447756466	1.255392	1.253313	1.273270496506898	1.271192233185484	1.2034896736487735	1.2014127401350392
0.009741	0.061340	-0.024597	1649.391962756466	1.254994	1.252922	1.272874332081488	1.2708030688357084	1.2030935092233634	1.2010235757852636
0.009742	0.060944	-0.024567	1638.727348756466	1.254596	1.252537	1.272478167656078	1.2704199044859328	1.2026973447979534	1.200640411435488
0.009744	0.060669	-0.024597	1631.344154756466	1.254197	1.252148	1.272082838805258	1.2700345757863816	1.2023020159471336	1.2002550827359368
0.009745	0.060440	-0.024658	1625.191492756466	1.253798	1.251756	1.271685674379848	1.269644411436606	1.2019048515217234	1.1998649183861612
0.009746	0.060211	-0.024658	1619.038830756466	1.253398	1.251364	1.271287509954438	1.2692542470868302	1.2015066870963136	1.1994747540363855
0.009747	0.059906	-0.024719	1610.835280756466	1.252998	1.250974	1.2708893455290282	1.2688660827370546	1.2011085226709037	1.1990865896866099
0.009749	0.059662	-0.024780	1604.2724417564662	1.252597	1.250581	1.270492016678208	1.2684767540375033	1.2007111938200836	1.1986972609870585
0.009750	0.059341	-0.024841	1595.658714756466	1.252194	1.250190	1.2700908522527983	1.2680875896877277	1.2003100293946738	1.198308096637283
0.009751	0.059097	-0.024902	1589.095874756466	1.251791	1.249794	1.2696896878273882	1.2676934253379522	1.1999088649692637	1.1979139322875074
0.009752	0.058640	-0.024994	1576.790550756466	1.251386	1.249405	1.2692865234019783	1.2673062609881767	1.1995057005438539	1.197526767937732
0.009754	0.058517	-0.025085	1573.509131756466	1.250980	1.249003	1.2688841945511582	1.2669079322886254	1.1991033716930337	1.1971284392381807
0.009755	0.058243	-0.025055	1566.125936756466	1.250573	1.248606	1.2684790301257483	1.2665127679388497	1.1986982072676238	1.196733274888405
0.009756	0.057968	-0.025116	1558.742742756466	1.250167	1.248208	1.2680748657003384	1.266116603589074	1.198294042842214	1.1963371105386293
0.009757	0.057587	-0.025146	1548.4883057564662	1.249759	1.247814	1.2676687012749284	1.2657244392392983	1.1978878784168039	1.1959449461888536
0.009759	0.057388	-0.025208	1543.155998756466	1.249351	1.247412	1.2672643724241086	1.265326110539747	1.1974835495659841	1.1955466174893024
0.009760	0.057114	-0.025299	1535.7728037564661	1.248941	1.247012	1.2668562079986985	1.2649279461899716	1.197075385140574	1.195148453139527
0.009761	0.056824	-0.025238	1527.979431756466	1.248532	1.246612	1.2664490435732885	1.264529781840196	1.196668220715164	1.1947502887897512
0.009762	0.056427	-0.025421	1517.314817756466	1.248120	1.246214	1.2660388791478785	1.2641336174904203	1.196258056289754	1.1943541244399756
0.009764	0.056244	-0.025452	1512.392688756466	1.247708	1.245808	1.2656305502970586	1.2637312887908692	1.1958497274389341	1.1939517957404244
0.009765	0.055984	-0.025543	1505.419671756466	1.247294	1.245403	1.2652183858716486	1.2633281244410934	1.195437563013524	1.1935486313906487
0.009766	0.055695	-0.025574	1497.626299756466	1.246880	1.244999	1.2648062214462386	1.2629259600913179	1.195025398588114	1.1931464670408731
0.009767	0.055389	-0.025635	1489.4227497564661	1.246465	1.244594	1.2643930570208286	1.2625227957415421	1.1946122341627041	1.1927433026910974
0.009769	0.055161	-0.025696	1483.270087756466	1.246048	1.244185	1.2639797281700087	1.262117467041991	1.1941989053118842	1.1923379739915463
0.009770	0.054901	-0.025848	1476.2970707564662	1.245630	1.243775	1.2635635637445988	1.2617093026922155	1.1937827408864743	1.1919298096417708
0.009771	0.054581	-0.025940	1467.683343756466	1.245209	1.243366	1.2631443993191889	1.2613021383424396	1.1933635764610644	1.191522645291995
0.009772	0.054230	-0.025970	1458.249261756466	1.244789	1.242957	1.2627262348937787	1.2608949739926643	1.1929454120356542	1.1911154809422195
0.009774	0.054062	-0.026001	1453.737309756466	1.244367	1.242541	1.262307906042959	1.2604826452931128	1.1925270831848345	1.190703152242668
0.009775	0.053787	-0.026031	1446.354115756466	1.243946	1.242129	1.261888741617549	1.2600724809433372	1.1921079187594246	1.1902929878928925
0.009776	0.053482	-0.026154	1438.150565756466	1.243522	1.241715	1.261466577192139	1.2596603165935616	1.1916857543340145	1.1898808235431169
0.009777	0.053146	-0.026184	1429.126661756466	1.243098	1.241302	1.261044412766729	1.2592491522437859	1.1912635899086046	1.1894696591933411
0.009779	0.052887	-0.026276	1422.153644756466	1.242672	1.240886	1.260622083915909	1.2588368235442347	1.1908412610577845	1.18905733049379
0.009780	0.052658	-0.026367	1416.000982756466	1.242245	1.240466	1.2601969194904992	1.2584186591944593	1.1904160966323747	1.1886391661440145
0.009781	0.052322	-0.026367	1406.977078756466	1.241818	1.240051	1.2597717550650893	1.2580054948446835	1.1899909322069648	1.1882260017942388
0.009782	0.052124	-0.026337	1401.644771756466	1.241391	1.239630	1.259346590639679	1.257586330494908	1.1895657677815545	1.1878068374444632
0.009784	0.051743	-0.026489	1391.390334756466	1.240962	1.239214	1.2589212617888592	1.2571740017953568	1.1891404389307347	1.187394508744912
0.009785	0.051498	-0.026550	1384.827494756466	1.240532	1.238792	1.2584930973634492	1.2567538374455811	1.1887122745053247	1.1869743443951364
0.009786	0.051224	-0.026581	1377.444300756466	1.240101	1.238371	1.2580639329380392	1.2563346730958056	1.1882831100799147	1.1865551800453609
0.009787	0.050888	-0.026764	1368.420396756466	1.239668	1.237949	1.2576327685126294	1.25591450874603	1.187851945654505	1.1861350156955852
0.009789	0.050629	-0.026825	1361.447379756466	1.239233	1.237523	1.2572014396618094	1.2554921800464787	1.187420616803685	1.185712686996034
0.009790	0.050369	-0.026978	1354.474362756466	1.238796	1.237095	1.2567662752363995	1.255066015696703	1.186985452378275	1.1852865226462583
0.009791	0.050110	-0.027008	1347.501345756466	1.238359	1.236666	1.2563311108109894	1.2546388513469275	1.1865502879528649	1.1848593582964828
0.009792	0.049713	-0.027069	1336.836730756466	1.237920	1.236241	1.2558939463855794	1.2542156869971517	1.186113123527455	1.184436193946707
0.009794	0.049515	-0.027191	1331.504423756466	1.237480	1.235807	1.2554576175347594	1.2537853582976006	1.185676794676635	1.184005865247156
0.009795	0.049164	-0.027191	1322.070341756466	1.237039	1.235378	1.2550184531093496	1.253358193947825	1.185237630251225	1.1835787008973804
0.009796	0.048996	-0.027313	1317.558389756466	1.236597	1.234942	1.2545782886839396	1.2529240295980493	1.1847974658258151	1.1831445365476045
0.009797	0.048645	-0.027313	1308.1243077564661	1.236154	1.234511	1.2541371242585295	1.2524948652482737	1.184356301400405	1.182715372197829
0.009799	0.048340	-0.027496	1299.920758756466	1.235709	1.234076	1.2536957954077097	1.2520635365487225	1.1839149725495852	1.1822840434982778
0.009800	0.048203	-0.027557	1296.229161756466	1.235263	1.233634	1.2532516309822996	1.2516233721989467	1.1834708081241752	1.181843879148502
0.009801	0.047806	-0.027527	1285.564547756466	1.234816	1.233201	1.2528064665568897	1.2511922078491713	1.1830256436987652	1.1814127147987266
0.009802	0.047485	-0.027679	1276.950820756466	1.234368	1.232764	1.2523603021314798	1.2507570434993955	1.1825794792733553	1.1809775504489508
0.009804	0.047302	-0.027802	1272.028690756466	1.233917	1.232319	1.2519129732806598	1.2503157147998443	1.1821321504225353	1.1805362217493995
0.009805	0.047028	-0.027924	1264.645496756466	1.233465	1.231877	1.25146280885525	1.249875550450069	1.1816819859971255	1.1800960573996242
0.009806	0.046692	-0.027985	1255.6215917564662	1.233012	1.231435	1.2510116444298398	1.2494353861002931	1.1812308215717153	1.1796558930498484
0.009807	0.046432	-0.027893	1248.6485747564661	1.232560	1.230991	1.25056148000443	1.2489932217505175	1.1807806571463055	1.1792137287000728
0.009809	0.046188	-0.028076	1242.085735756466	1.232105	1.230545	1.25011015115361	1.2485508930509663	1.1803293282954854	1.1787714000005216
0.009810	0.045929	-0.028107	1235.112718756466	1.231650	1.230098	1.2496569867282	1.2481057287011905	1.1798761638700754	1.1783262356507458
0.009811	0.045532	-0.028229	1224.4481047564661	1.231192	1.229654	1.2492008223027902	1.2476635643514151	1.1794199994446657	1.1778840713009704
0.009812	0.045242	-0.028351	1216.654732756466	1.230733	1.229205	1.24874365787738	1.2472164000016395	1.1789628350192556	1.1774369069511947
0.009814	0.045105	-0.028442	1212.9631347564662	1.230272	1.228749	1.2482863290265602	1.2467640713020882	1.1785055061684357	1.1769845782516435
0.009815	0.044724	-0.028595	1202.708698756466	1.229809	1.228298	1.24782516460115	1.2463149069523125	1.1780443417430255	1.1765354139018678
0.009816	0.044418	-0.028687	1194.505148756466	1.229344	1.227844	1.2473620001757402	1.2458627426025368	1.1775811773176157	1.176083249552092
0.009817	0.044174	-0.028778	1187.942309756466	1.228878	1.227386	1.2468978357503302	1.2454065782527615	1.1771170128922057	1.1756270852023167
0.009819	0.043900	-0.028839	1180.559114756466	1.228411	1.226928	1.2464345068995102	1.2449522495532102	1.1766536840413857	1.1751727565027654
0.009820	0.043625	-0.029053	1173.175920756466	1.227941	1.226467	1.2459663424741003	1.2444930852034344	1.1761855196159758	1.1747135921529896
0.009821	0.043304	-0.029053	1164.562193756466	1.227470	1.226007	1.2454971780486903	1.244034920853659	1.1757163551905658	1.1742554278032142
0.009822	0.043015	-0.029114	1156.768821756466	1.226998	1.225545	1.2450270136232804	1.2435747565038833	1.175246190765156	1.1737952634534385
0.009824	0.042847	-0.029327	1152.2568697564661	1.226523	1.225076	1.2445556847724604	1.243109427804332	1.1747748619143359	1.1733299347538872
0.009825	0.042435	-0.029358	1141.182077756466	1.226047	1.224614	1.2440815203470506	1.2426492634545565	1.174300697488926	1.1728697704041118
0.009826	0.042191	-0.029449	1134.619238756466	1.225570	1.224145	1.2436063559216406	1.2421820991047807	1.1738255330635161	1.172402606054336
0.009827	0.041962	-0.029633	1128.466576756466	1.225090	1.223673	1.2431281914962304	1.2417119347550052	1.173347368638106	1.1719324417045605
0.009829	0.041672	-0.029694	1120.673204756466	1.224609	1.223201	1.2426508626454107	1.241243606055454	1.1728700397872862	1.1714641130050092
0.009830	0.041351	-0.029785	1112.059477756466	1.224127	1.222730	1.2421706982200005	1.2407744417056783	1.172389875361876	1.1709949486552336
0.009831	0.041077	-0.029816	1104.676282756466	1.223643	1.222256	1.2416885337945907	1.2403022773559027	1.1719077109364662	1.170522784305458
0.009832	0.040802	-0.029938	1097.293088756466	1.223158	1.221780	1.2412053693691807	1.2398281130061273	1.1714245465110562	1.1700486199556825
0.009834	0.040573	-0.030090	1091.140426756466	1.222671	1.221301	1.2407220405183608	1.239352784306576	1.1709412176602363	1.1695732912561312
0.009835	0.040237	-0.030060	1082.116521756466	1.222184	1.220825	1.2402368760929507	1.2388786199568003	1.1704560532348263	1.1690991269063555
0.009836	0.039917	-0.030273	1073.502795756466	1.221694	1.220345	1.239748711667541	1.2384004556070247	1.1699678888094165	1.16862096255658
0.009837	0.039688	-0.030396	1067.350133756466	1.221201	1.219860	1.2392575472421308	1.237917291257249	1.1694767243840063	1.1681377982068042
0.009839	0.039429	-0.030548	1060.377116756466	1.220706	1.219374	1.238766218391311	1.2374349625576977	1.1689853955331866	1.167655469507253
0.009840	0.039169	-0.030701	1053.404099756466	1.220209	1.218886	1.238271053965901	1.2369487982079221	1.1684902311077765	1.1671693051574774
0.009841	0.038834	-0.030792	1044.3801947564662	1.219710	1.218398	1.237773889540491	1.2364626338581466	1.1679930666823666	1.1666831408077019
0.009842	0.038528	-0.031006	1036.176645756466	1.219208	1.217906	1.2372737251150812	1.235972469508371	1.1674929022569567	1.1661929764579262
0.009844	0.038345	-0.031128	1031.2545157564662	1.218703	1.217408	1.2367723962642612	1.2354781408088198	1.1669915734061367	1.165698647758375
0.009845	0.038040	-0.031281	1023.0509667564661	1.218197	1.216912	1.2362682318388512	1.234983976459044	1.1664874089807267	1.1652044834085993
0.009846	0.037689	-0.031403	1013.6168847564661	1.217688	1.216415	1.2357610674134412	1.2344888121092685	1.1659802445553167	1.1647093190588238
0.009847	0.037430	-0.031494	1006.6438677564661	1.217178	1.215913	1.2352529029880313	1.2339886477594928	1.1654720801299068	1.164209154709048
0.009849	0.037186	-0.031677	1000.081027756466	1.216665	1.215409	1.2347435741372113	1.2334883190599415	1.1649627512790868	1.1637088260094968
0.009850	0.036880	-0.031738	991.8774787564662	1.216150	1.214905	1.2342304097118013	1.232986154710166	1.1644495868536768	1.1632066616597212
0.009851	0.036514	-0.031921	982.033219756466	1.215633	1.214400	1.2337152452863913	1.2324829903603902	1.1639344224282668	1.1627034973099455
0.009852	0.036316	-0.032074	976.7009127564661	1.215113	1.213887	1.2331970808609813	1.2319718260106147	1.1634162580028569	1.16219233296017
0.009854	0.036026	-0.032318	968.907540756466	1.214590	1.213373	1.2326777520101615	1.2314614973110636	1.162896929152037	1.1616820042606189
0.009855	0.035797	-0.032379	962.754878756466	1.214066	1.212856	1.2321555875847514	1.2309463329612877	1.162374764726627	1.161166839910843
0.009856	0.035416	-0.032532	952.5004417564662	1.213539	1.212342	1.2316304231593413	1.2304341686115123	1.1618496003012169	1.1606546755610676
0.009857	0.035187	-0.032654	946.347779756466	1.213009	1.211821	1.2311022587339315	1.2299150042617366	1.161321435875807	1.1601355112112919
0.009859	0.034958	-0.032928	940.1951177564661	1.212476	1.211295	1.2305729298831116	1.2293926755621853	1.1607921070249871	1.1596131825117406
0.009860	0.034622	-0.033020	931.171212756466	1.211941	1.210772	1.2300397654577016	1.2288715112124098	1.160258942599577	1.159092018161965
