Repository: pietracorvo/HystAPI

# Example data

The example data in this folder is from measurements performed during my physics bachelor.

The material is **FeSi3** (iron with 3% silicon), aka 'electrical steel', the standard material for ring cores in trafos. 

Four of the five samples where treated with high pressure torison (HPT, 20 rotations at 20GPa), to achieve nanocristallisation of the grains, which has a huge impact on the magnetic properties of the material. The HPT deformation was done at 77K (under liquid nitrogen) and at 293K (at room temperature). Afterwards some samples were heat treated at a temperature of 493K (for two hours) to anneal defects from the deformation process.

The five samples are:

File: testData/FeSi3_annealed/G1_919V_200Hz_800000Fs.txt (part 28 of 29)
--------------------------
t	U1	U2	H	B_raw	J_raw	B_drift	 J_drift	B_corr	J_corr
0.009464	-0.183380	0.018799	-4928.3896729435055	-1.274605	-1.268411	-1.2565462756799999	-1.2503531074199998	-1.329523051533846	-1.3233278921689422
0.009465	-0.183197	0.018829	-4923.467542943505	-1.274300	-1.268112	-1.256239367530769	-1.2500521993586537	-1.3292161433846155	-1.3230269841075961
0.009466	-0.182800	0.018860	-4912.802928943505	-1.273995	-1.267820	-1.2559324593815384	-1.2497582912973075	-1.3289092352353848	-1.32273307604625
0.009467	-0.182327	0.018860	-4900.087426943504	-1.273689	-1.267530	-1.2556245512323077	-1.2494663832359616	-1.328601327086154	-1.322441167984904
0.009469	-0.181992	0.018921	-4891.063522943505	-1.273383	-1.267235	-1.255314734933846	-1.2491675671132692	-1.3282915107876923	-1.3221423518622115
0.009470	-0.181732	0.018890	-4884.0905059435045	-1.273077	-1.266938	-1.2550068267846153	-1.248868659051923	-1.3279836026384615	-1.3218434438008653
0.009471	-0.181274	0.018890	-4871.785181943505	-1.272770	-1.266647	-1.2546979186353846	-1.248575750990577	-1.327674694489231	-1.3215505357395194
0.009472	-0.180847	0.018951	-4860.300212943504	-1.272464	-1.266355	-1.2543900104861538	-1.2482818429292306	-1.3273667863400003	-1.321256627678173
0.009474	-0.180557	0.018921	-4852.506840943504	-1.272157	-1.266058	-1.2540791941876923	-1.2479810268065383	-1.3270559700415387	-1.3209558115554807
0.009475	-0.180206	0.019012	-4843.072758943505	-1.271849	-1.265762	-1.2537692860384615	-1.2476831187451922	-1.3267460618923077	-1.3206579034941346
0.009476	-0.179657	0.018951	-4828.306369943504	-1.271542	-1.265473	-1.2534603778892306	-1.2473922106838462	-1.3264371537430768	-1.3203669954327886
0.009477	-0.179352	0.019073	-4820.102820943504	-1.271233	-1.265175	-1.25314946974	-1.2470923026224998	-1.3261262455938465	-1.3200670873714422
0.009479	-0.179077	0.019012	-4812.719625943504	-1.270925	-1.264876	-1.2528376534415384	-1.2467894864998075	-1.3258144292953848	-1.3197642712487498
0.009480	-0.178650	0.019012	-4801.234656943505	-1.270617	-1.264582	-1.2525277452923078	-1.2464935784384616	-1.3255045211461542	-1.319468363187404
0.009481	-0.178238	0.019012	-4790.159864943505	-1.270309	-1.264288	-1.2522178371430768	-1.2461976703771154	-1.3251946129969232	-1.3191724551260577
0.009482	-0.177963	0.019073	-4782.776670943505	-1.270000	-1.263988	-1.251906928993846	-1.2458957623157692	-1.3248837048476925	-1.3188705470647115
0.009484	-0.177536	0.019104	-4771.291701943504	-1.269691	-1.263693	-1.2515941126953845	-1.245596946193077	-1.3245708885492307	-1.3185717309420193
0.009485	-0.177216	0.019104	-4762.6779749435045	-1.269381	-1.263395	-1.2512822045461538	-1.2452970381317308	-1.3242589804000002	-1.3182718228806731
0.009486	-0.176834	0.019104	-4752.423537943505	-1.269072	-1.263098	-1.250971296396923	-1.2449981300703847	-1.3239480722507695	-1.317972914819327
0.009487	-0.176376	0.019104	-4740.118213943504	-1.268762	-1.262804	-1.2506593882476922	-1.2447022220090385	-1.3236361641015386	-1.3176770067579808
0.009489	-0.176010	0.019104	-4730.273954943505	-1.268453	-1.262507	-1.2503465719492308	-1.2444014058863462	-1.3233233478030773	-1.3173761906352885
0.009490	-0.175766	0.019165	-4723.711114943504	-1.268142	-1.262205	-1.2500336638	-1.244097497825	-1.3230104396538462	-1.3170722825739423
0.009491	-0.175278	0.019165	-4710.585435943505	-1.267832	-1.261911	-1.2497217556507692	-1.2438015897636538	-1.3226985315046154	-1.3167763745125962
0.009492	-0.174911	0.019226	-4700.741176943504	-1.267520	-1.261612	-1.2494078475015384	-1.2435006817023075	-1.3223846233553846	-1.31647546645125
0.009494	-0.174515	0.019226	-4690.0765629435045	-1.267209	-1.261314	-1.2490930312030768	-1.2431988655796153	-1.322069807056923	-1.3161736503285577
0.009495	-0.174255	0.019257	-4683.103545943504	-1.266897	-1.261010	-1.248779123053846	-1.2428929575182692	-1.3217558989076923	-1.3158677422672116
0.009496	-0.173752	0.019318	-4669.567688943505	-1.266584	-1.260715	-1.2484642149046152	-1.242596049456923	-1.3214409907584614	-1.3155708342058654
0.009497	-0.173386	0.019257	-4659.723429943504	-1.266272	-1.260415	-1.2481503067553845	-1.242294141395577	-1.3211270826092307	-1.3152689261445194
0.009499	-0.173157	0.019318	-4653.570767943505	-1.265959	-1.260110	-1.247833490456923	-1.2419853252728847	-1.3208102663107693	-1.3149601100218271
0.009500	-0.172729	0.019287	-4642.085798943504	-1.265646	-1.259812	-1.2475185823076922	-1.2416854172115384	-1.3204953581615384	-1.3146602019604807
0.009501	-0.172272	0.019348	-4629.780474943505	-1.265333	-1.259514	-1.2472036741584616	-1.2413855091501922	-1.320180450012308	-1.3143602938991346
0.009502	-0.172012	0.019348	-4622.807457943505	-1.265020	-1.259209	-1.2468887660092307	-1.2410786010888462	-1.3198655418630771	-1.3140533858377885
0.009504	-0.171600	0.019348	-4611.732665943504	-1.264706	-1.258909	-1.2465709497107693	-1.240774784966154	-1.3195477255646155	-1.3137495697150963
0.009505	-0.171173	0.019379	-4600.247696943505	-1.264392	-1.258610	-1.2462550415615383	-1.2404738769048076	-1.3192318174153845	-1.31344866165375
0.009506	-0.170868	0.019379	-4592.0441469435045	-1.264078	-1.258306	-1.2459391334123076	-1.2401679688434615	-1.318915909266154	-1.3131427535924038
0.009507	-0.170456	0.019440	-4580.969355943505	-1.263763	-1.258005	-1.2456222252630769	-1.2398650607821153	-1.3185990011169233	-1.3128398455310577
0.009509	-0.170013	0.019501	-4569.074208943504	-1.263448	-1.257704	-1.245303408964615	-1.239560244659423	-1.3182801848184615	-1.3125350294083653
0.009510	-0.169708	0.019470	-4560.8706599435045	-1.263132	-1.257399	-1.2449855008153845	-1.239253336598077	-1.3179622766692307	-1.3122281213470193
0.009511	-0.169510	0.019470	-4555.538351943505	-1.262817	-1.257091	-1.2446685926661538	-1.2389434285367307	-1.31764536852	-1.311918213285673
0.009512	-0.168945	0.019501	-4540.361785943505	-1.262501	-1.256794	-1.244350684516923	-1.2386445204753846	-1.3173274603707692	-1.311619305224327
0.009514	-0.168533	0.019562	-4529.286993943504	-1.262184	-1.256491	-1.2440298682184614	-1.2383377043526922	-1.3170066440723076	-1.3113124891016346
0.009515	-0.168289	0.019592	-4522.724154943504	-1.261866	-1.256182	-1.2437099600692307	-1.238026796291346	-1.316686735923077	-1.3110015810402884
0.009516	-0.167892	0.019592	-4512.0595409435045	-1.261549	-1.255877	-1.24339105192	-1.2377198882299998	-1.3163678277738464	-1.3106946729789422
0.009517	-0.167404	0.019653	-4498.933861943504	-1.261231	-1.255576	-1.243071143770769	-1.2374169801686539	-1.3160479196246153	-1.3103917649175962
0.009519	-0.167175	0.019592	-4492.781199943505	-1.260913	-1.255266	-1.2427493274723076	-1.2371031640459615	-1.315726103326154	-1.310077948794904
0.009520	-0.166824	0.019684	-4483.347117943504	-1.260594	-1.254959	-1.2424284193230768	-1.2367942559846152	-1.3154051951769232	-1.3097690407335576
0.009521	-0.166290	0.019714	-4468.990905943505	-1.260275	-1.254658	-1.2421075111738462	-1.2364913479232693	-1.3150842870276924	-1.3094661326722117
0.009522	-0.165939	0.019745	-4459.556823943505	-1.259955	-1.254350	-1.2417856030246153	-1.236181439861923	-1.3147623788784615	-1.3091562246108654
0.009524	-0.165710	0.019684	-4453.404161943505	-1.259636	-1.254038	-1.2414627867261538	-1.2358656237392307	-1.31443956258	-1.308840408488173
0.009525	-0.165237	0.019745	-4440.688660943504	-1.259316	-1.253735	-1.2411408785769231	-1.2355607156778847	-1.3141176544307696	-1.308535500426827
0.009526	-0.164780	0.019775	-4428.383336943505	-1.258996	-1.253430	-1.2408189704276922	-1.2352538076165385	-1.3137957462815386	-1.3082285923654808
0.009527	-0.164505	0.019775	-4421.000141943505	-1.258676	-1.253119	-1.2404970622784615	-1.2349408995551923	-1.3134738381323077	-1.3079156843041346
0.009529	-0.164215	0.019775	-4413.206769943505	-1.258355	-1.252808	-1.2401722459799998	-1.2346260834324998	-1.313149021833846	-1.3076008681814422
0.009530	-0.163681	0.019775	-4398.850558943504	-1.258035	-1.252506	-1.2398503378307693	-1.2343221753711537	-1.3128271136846155	-1.307296960120096
0.009531	-0.163361	0.019867	-4390.2368319435045	-1.257713	-1.252195	-1.2395264296815385	-1.2340092673098075	-1.3125032055353847	-1.30698405205875
0.009532	-0.163025	0.019867	-4381.212927943505	-1.257391	-1.251884	-1.2392025215323075	-1.2336963592484615	-1.312179297386154	-1.306671143997404
0.009534	-0.162643	0.019867	-4370.958490943505	-1.257069	-1.251575	-1.238876705233846	-1.2333835431257694	-1.3118534810876925	-1.3063583278747117
0.009535	-0.162323	0.019928	-4362.344763943505	-1.256746	-1.251263	-1.2385517970846152	-1.233069635064423	-1.3115285729384616	-1.3060444198133654
0.009536	-0.161942	0.019958	-4352.090326943504	-1.256423	-1.250953	-1.2382268889353847	-1.232757727003077	-1.3112036647892311	-1.3057325117520193
0.009537	-0.161530	0.019928	-4341.015535943505	-1.256100	-1.250644	-1.2379019807861538	-1.2324468189417308	-1.3108787566400002	-1.3054216036906732
0.009539	-0.161179	0.019958	-4331.581453943505	-1.255777	-1.250332	-1.2375751644876922	-1.2321310028190384	-1.3105519403415387	-1.3051057875679808
0.009540	-0.160812	0.019958	-4321.737194943504	-1.255454	-1.250021	-1.2372502563384615	-1.2318180947576922	-1.3102270321923077	-1.3047928795066346
0.009541	-0.160400	0.020020	-4310.662402943504	-1.255129	-1.249711	-1.2369233481892306	-1.2315061866963462	-1.309900124043077	-1.3044809714452885
0.009542	-0.160019	0.020050	-4300.407965943505	-1.254805	-1.249399	-1.23659744004	-1.2311922786349998	-1.3095742158938464	-1.3041670633839422
0.009544	-0.159729	0.020050	-4292.614593943505	-1.254480	-1.249084	-1.2362686237415383	-1.2308734625123077	-1.3092453995953846	-1.30384824726125
0.009545	-0.159348	0.020050	-4282.360156943505	-1.254155	-1.248772	-1.2359417155923076	-1.2305595544509615	-1.3089184914461538	-1.303534339199904
0.009546	-0.158783	0.020172	-4267.183590943505	-1.253828	-1.248464	-1.2356128074430768	-1.2302496463896153	-1.3085895832969232	-1.3032244311385577
0.009547	-0.158569	0.020172	-4261.441105943504	-1.253501	-1.248145	-1.235283899293846	-1.2299287383282693	-1.3082606751476922	-1.3029035230772117
0.009549	-0.158264	0.020203	-4253.237556943504	-1.253174	-1.247828	-1.2349530829953845	-1.229607922205577	-1.307929858849231	-1.3025827069545193
0.009550	-0.157715	0.020172	-4238.471167943504	-1.252847	-1.247520	-1.2346241748461537	-1.2292980141442307	-1.3076009507	-1.302272798893173
0.009551	-0.157410	0.020233	-4230.267618943504	-1.252519	-1.247202	-1.234294266696923	-1.2289781060828846	-1.3072710425507692	-1.301952890831827
0.009552	-0.157104	0.020325	-4222.064068943504	-1.252191	-1.246884	-1.2339643585476923	-1.2286581980215385	-1.3069411344015385	-1.301632982770481
0.009554	-0.156738	0.020233	-4212.2198099435045	-1.251862	-1.246568	-1.2336315422492308	-1.228338381898846	-1.306608318103077	-1.3013131666477884
0.009555	-0.156204	0.020325	-4197.863598943504	-1.251533	-1.246256	-1.2333006341	-1.2280244738375	-1.3062774099538461	-1.3009992585864423
0.009556	-0.155991	0.020416	-4192.121113943505	-1.251203	-1.245933	-1.2329687259507691	-1.2276995657761538	-1.3059455018046155	-1.3006743505250962
0.009557	-0.155579	0.020386	-4181.046321943504	-1.250872	-1.245617	-1.2326358178015384	-1.2273816577148076	-1.3056125936553848	-1.30035644246375
0.009559	-0.155212	0.020386	-4171.202062943505	-1.250542	-1.245299	-1.2323020015030768	-1.2270598415921152	-1.3052787773569232	-1.3000346263410576
0.009560	-0.154831	0.020416	-4160.947625943505	-1.250211	-1.244981	-1.231969093353846	-1.2267399335307692	-1.3049458692076925	-1.2997147182797115
0.009561	-0.154495	0.020447	-4151.923721943505	-1.249880	-1.244661	-1.2316361852046154	-1.226418025469423	-1.3046129610584618	-1.2993928102183654
0.009562	-0.154007	0.020508	-4138.798042943505	-1.249548	-1.244345	-1.2313022770553845	-1.226100117408077	-1.304279052909231	-1.2990749021570194
0.009564	-0.153656	0.020477	-4129.363960943505	-1.249216	-1.244026	-1.230966460756923	-1.2257773012853848	-1.3039432366107695	-1.2987520860343271
0.009565	-0.153427	0.020447	-4123.2112989435045	-1.248885	-1.243702	-1.2306335526076921	-1.2254513932240385	-1.3036103284615383	-1.2984261779729809
0.009566	-0.152908	0.020508	-4109.265264943504	-1.248552	-1.243387	-1.2302986444584616	-1.2251344851626922	-1.3032754203123078	-1.2981092699116346
0.009567	-0.152496	0.020538	-4098.190472943505	-1.248220	-1.243068	-1.2299647363092308	-1.2248135771013462	-1.302941512163077	-1.2977883618502886
0.009569	-0.152344	0.020569	-4094.088698943505	-1.247887	-1.242740	-1.2296279200107691	-1.2244817609786538	-1.3026046958646154	-1.2974565457275962
0.009570	-0.151825	0.020599	-4080.1426649435048	-1.247553	-1.242424	-1.2292920118615382	-1.2241638529173076	-1.3022687877153847	-1.29713863766625
0.009571	-0.151398	0.020691	-4068.6576959435047	-1.247218	-1.242104	-1.2289551037123077	-1.2238419448559616	-1.3019318795661539	-1.296816729604904
0.009572	-0.151123	0.020630	-4061.274500943505	-1.246883	-1.241778	-1.2286181955630768	-1.2235140367946153	-1.301594971416923	-1.2964888215435577
0.009574	-0.150833	0.020691	-4053.4811289435047	-1.246548	-1.241453	-1.2282793792646154	-1.223185220671923	-1.3012561551184616	-1.2961600054208653
0.009575	-0.150360	0.020752	-4040.7656279435046	-1.246212	-1.241133	-1.2279414711153847	-1.222863312610577	-1.300918246969231	-1.2958380973595194
0.009576	-0.149887	0.020721	-4028.0501259435046	-1.245876	-1.240813	-1.2276035629661537	-1.2225414045492307	-1.3005803388200001	-1.295516189298173
0.009577	-0.149643	0.020752	-4021.4872869435044	-1.245540	-1.240485	-1.2272656548169232	-1.2222114964878847	-1.3002424306707696	-1.295186281236827
0.009579	-0.149292	0.020813	-4012.0532049435046	-1.245203	-1.240160	-1.2269248385184615	-1.221882680365192	-1.299901614372308	-1.2948574651141345
0.009580	-0.148758	0.020782	-3997.6969929435045	-1.244866	-1.239841	-1.2265859303692308	-1.221561772303846	-1.2995627062230772	-1.2945365570527885
0.009581	-0.148468	0.020905	-3989.9036209435044	-1.244528	-1.239513	-1.22624602222	-1.2212318642425	-1.2992227980738464	-1.2942066489914423
0.009582	-0.148148	0.020844	-3981.2898939435045	-1.244190	-1.239186	-1.225906114070769	-1.2209029561811537	-1.2988828899246152	-1.293877740930096
0.009584	-0.147705	0.020874	-3969.3947479435046	-1.243852	-1.238862	-1.2255642977723076	-1.2205751400584615	-1.2985410736261538	-1.2935499248074038
0.009585	-0.147400	0.020966	-3961.1911979435044	-1.243512	-1.238533	-1.2252223896230767	-1.2202442319971154	-1.2981991654769232	-1.2932190167460578
0.009586	-0.147003	0.020905	-3950.5265839435046	-1.243173	-1.238208	-1.2248814814738462	-1.2199173239357692	-1.2978582573276927	-1.2928921086847116
0.009587	-0.146576	0.020996	-3939.0416149435046	-1.242833	-1.237882	-1.2245395733246154	-1.219589415874423	-1.2975163491784616	-1.2925642006233653
0.009589	-0.146240	0.021027	-3930.0177109435044	-1.242493	-1.237553	-1.224195757026154	-1.2192565997517306	-1.2971725328800003	-1.292231384500673
0.009590	-0.145874	0.020996	-3920.1734509435046	-1.242153	-1.237225	-1.223853848876923	-1.2189266916903847	-1.2968306247307693	-1.291901476439327
0.009591	-0.145447	0.021027	-3908.6884819435045	-1.241812	-1.236899	-1.223510940727692	-1.2185987836290384	-1.2964877165815385	-1.2915735683779808
0.009592	-0.145096	0.021118	-3899.2543999435047	-1.241470	-1.236569	-1.2231670325784616	-1.2182668755676922	-1.296143808432308	-1.2912416603166346
0.009594	-0.144806	0.021088	-3891.4610289435045	-1.241128	-1.236237	-1.2228212162799998	-1.217931059445	-1.295797992133846	-1.2909058441939423
0.009595	-0.144333	0.021088	-3878.7455269435045	-1.240787	-1.235911	-1.2224783081307693	-1.2176031513836538	-1.2954550839846157	-1.2905779361325962
0.009596	-0.143921	0.021149	-3867.6707349435046	-1.240444	-1.235582	-1.2221333999815385	-1.2172722433223075	-1.2951101758353847	-1.29024702807125
0.009597	-0.143692	0.021149	-3861.5180729435046	-1.240101	-1.235247	-1.2217884918323074	-1.2169353352609615	-1.2947652676861536	-1.289910120009904
0.009599	-0.143326	0.021179	-3851.6738139435047	-1.239758	-1.234917	-1.221441675533846	-1.2166015191382693	-1.2944184513876924	-1.2895763038872117
0.009600	-0.142838	0.021179	-3838.5481349435045	-1.239415	-1.234590	-1.2210967673846151	-1.216272611076923	-1.2940735432384614	-1.2892473958258654
0.009601	-0.142532	0.021210	-3830.3445849435047	-1.239072	-1.234257	-1.2207518592353845	-1.215937703015577	-1.2937286350892307	-1.2889124877645193
0.009602	-0.142181	0.021271	-3820.9105039435044	-1.238727	-1.233924	-1.2204049510861537	-1.2156027949542307	-1.2933817269399999	-1.288577579703173
0.009604	-0.141739	0.021240	-3809.0153569435047	-1.238383	-1.233595	-1.2200571347876923	-1.2152699788315384	-1.2930339106415385	-1.2882447635804808
0.009605	-0.141342	0.021332	-3798.3507429435044	-1.238037	-1.233263	-1.2197092266384615	-1.2149360707701922	-1.292686002492308	-1.2879108555191345
0.009606	-0.141083	0.021423	-3791.3777259435046	-1.237691	-1.232925	-1.2193613184892307	-1.2145961627088462	-1.292338094343077	-1.2875709474577886
0.009607	-0.140717	0.021332	-3781.5334669435047	-1.237345	-1.232591	-1.2190134103399999	-1.2142602546474999	-1.2919901861938463	-1.2872350393964422
0.009609	-0.140244	0.021362	-3768.8179649435046	-1.236998	-1.232261	-1.2186625940415383	-1.2139264385248076	-1.2916393698953845	-1.28690122327375
0.009610	-0.139908	0.021454	-3759.7940609435045	-1.236651	-1.231925	-1.2183136858923076	-1.2135885304634615	-1.2912904617461538	-1.2865633152124039
0.009611	-0.139587	0.021484	-3751.1803339435046	-1.236303	-1.231588	-1.2179637777430767	-1.2132496224021152	-1.290940553596923	-1.2862244071510576
0.009612	-0.139160	0.021484	-3739.6953649435045	-1.235955	-1.231254	-1.2176138695938459	-1.2129137143407693	-1.290590645447692	-1.2858884990897117
0.009614	-0.138779	0.021515	-3729.4409279435044	-1.235606	-1.230918	-1.2172610532953845	-1.212573898218077	-1.290237829149231	-1.2855486829670193
0.009615	-0.138519	0.021545	-3722.4679109435046	-1.235257	-1.230578	-1.216910145146154	-1.2122319901567307	-1.2898869210000004	-1.285206774905673
0.009616	-0.137970	0.021545	-3707.7015219435048	-1.234908	-1.230248	-1.216559236996923	-1.2119000820953847	-1.2895360128507694	-1.284874866844327
0.009617	-0.137680	0.021576	-3699.9081499435047	-1.234559	-1.229908	-1.2162083288476921	-1.2115581740340384	-1.2891851047015384	-1.2845329587829808
0.009619	-0.137405	0.021667	-3692.5249559435047	-1.234208	-1.229566	-1.2158535125492307	-1.211212357911346	-1.288830288403077	-1.2841871426602884
0.009620	-0.136887	0.021667	-3678.5789219435046	-1.233857	-1.229233	-1.2155006043999999	-1.21087744985	-1.288477380253846	-1.2838522345989423
0.009621	-0.136475	0.021729	-3667.5041299435047	-1.233505	-1.228895	-1.2151466962507693	-1.210537541788654	-1.2881234721046155	-1.2835123265375963
0.009622	-0.136246	0.021667	-3661.3514679435048	-1.233154	-1.228551	-1.2147937881015385	-1.2101916337273075	-1.2877705639553847	-1.28316641847625
0.009624	-0.135895	0.021698	-3651.9173859435045	-1.232802	-1.228212	-1.2144379718030769	-1.2098488176046154	-1.287414747656923	-1.2828236023535577
0.009625	-0.135391	0.021759	-3638.3815299435046	-1.232450	-1.227876	-1.2140840636538461	-1.2095109095432692	-1.2870608395076926	-1.2824856942922116
0.009626	-0.135025	0.021790	-3628.5372699435047	-1.232097	-1.227536	-1.2137291555046152	-1.209169001481923	-1.2867059313584615	-1.2821437862308653
0.009627	-0.134781	0.021820	-3621.9744309435046	-1.231743	-1.227190	-1.2133732473553847	-1.208821093420577	-1.286350023209231	-1.2817958781695193
0.009629	-0.134338	0.021851	-3610.0792839435044	-1.231389	-1.226851	-1.213015431056923	-1.2084782772978846	-1.2859922069107692	-1.281453062046827
0.009630	-0.133743	0.022034	-3594.0823629435044	-1.231033	-1.226515	-1.2126575229076924	-1.2081403692365384	-1.2856342987615386	-1.2811151539854808
0.009631	-0.133621	0.021973	-3590.8009429435047	-1.230676	-1.226163	-1.2122986147584616	-1.207786461175192	-1.2852753906123078	-1.2807612459241344
0.009632	-0.133255	0.021973	-3580.9566839435047	-1.230320	-1.225819	-1.2119407066092307	-1.2074405531138461	-1.2849174824630771	-1.2804153378627885
0.009634	-0.132767	0.022003	-3567.8310049435045	-1.229964	-1.225479	-1.2115808903107692	-1.2070967369911538	-1.2845576661646154	-1.2800715217400962
0.009635	-0.132492	0.022003	-3560.4478099435046	-1.229607	-1.225132	-1.2112219821615382	-1.2067478289298077	-1.2841987580153846	-1.27972261367875
0.009636	-0.132095	0.022064	-3549.783195943505	-1.229250	-1.224788	-1.2108630740123076	-1.2064019208684615	-1.2838398498661538	-1.279376705617404
0.009637	-0.131744	0.022064	-3540.3491139435046	-1.228893	-1.224442	-1.2105041658630769	-1.2060540128071153	-1.283480941716923	-1.2790287975560577
0.009639	-0.131348	0.022125	-3529.6844999435048	-1.228534	-1.224097	-1.2101413495646154	-1.205705196684423	-1.2831181254184618	-1.2786799814333654
0.009640	-0.130966	0.022125	-3519.4300629435047	-1.228176	-1.223752	-1.2097814414153845	-1.205358288623077	-1.282758217269231	-1.2783330733720193
0.009641	-0.130585	0.022125	-3509.1756259435047	-1.227817	-1.223406	-1.2094205332661536	-1.2050103805617307	-1.2823973091199998	-1.277985165310673
0.009642	-0.130264	0.022186	-3500.5618999435046	-1.227458	-1.223058	-1.209059625116923	-1.2046604725003847	-1.2820364009707692	-1.277635257249327
0.009644	-0.129898	0.022247	-3490.7176399435048	-1.227098	-1.222710	-1.2086958088184614	-1.2043086563776921	-1.2816725846723078	-1.2772834411266345
0.009645	-0.129471	0.022217	-3479.2326709435047	-1.226737	-1.222364	-1.2083329006692307	-1.2039607483163461	-1.281309676523077	-1.2769355330652885
0.009646	-0.129074	0.022308	-3468.5680569435044	-1.226376	-1.222016	-1.2079699925199998	-1.2036108402549999	-1.280946768373846	-1.2765856250039422
0.009647	-0.128845	0.022278	-3462.4153949435045	-1.226015	-1.221663	-1.2076070843707691	-1.2032559321936538	-1.2805838602246156	-1.2762307169425962
0.009649	-0.128342	0.022308	-3448.8795379435046	-1.225654	-1.221318	-1.2072422680723076	-1.2029071160709615	-1.280219043926154	-1.2758819008199038
0.009650	-0.127960	0.022369	-3438.6251019435044	-1.225291	-1.220969	-1.2068773599230767	-1.2025562080096153	-1.2798541357769229	-1.2755309927585576
0.009651	-0.127640	0.022430	-3430.0113749435045	-1.224928	-1.220617	-1.2065124517738461	-1.2022022999482693	-1.2794892276276926	-1.2751770846972117
0.009652	-0.127335	0.022369	-3421.807824943505	-1.224566	-1.220264	-1.2061485436246153	-1.201847391886923	-1.2791253194784615	-1.2748221766358654
0.009654	-0.126831	0.022430	-3408.271968943505	-1.224202	-1.219918	-1.2057807273261538	-1.2014975757642308	-1.27875750318	-1.2744723605131731
0.009655	-0.126495	0.022430	-3399.248063943505	-1.223839	-1.219566	-1.2054158191769229	-1.2011436677028846	-1.2783925950307693	-1.274118452451827
0.009656	-0.126205	0.022461	-3391.4546929435046	-1.223475	-1.219212	-1.2050499110276922	-1.2007877596415384	-1.2780266868815384	-1.2737625443904808
0.009657	-0.125809	0.022552	-3380.7900779435045	-1.223110	-1.218860	-1.2046830028784614	-1.2004338515801922	-1.2776597787323078	-1.2734086363291346
0.009659	-0.125336	0.022552	-3368.074576943505	-1.222745	-1.218511	-1.20431418658	-1.2000810354574998	-1.2772909624338462	-1.2730558202064421
0.009660	-0.125076	0.022491	-3361.1015599435045	-1.222380	-1.218155	-1.2039472784307692	-1.199723127396154	-1.2769240542846156	-1.2726979121450963
0.009661	-0.124695	0.022614	-3350.8471229435045	-1.222014	-1.217802	-1.2035793702815383	-1.1993682193348076	-1.2765561461353845	-1.27234300408375
0.009662	-0.124268	0.022614	-3339.3621539435044	-1.221647	-1.217450	-1.2032104621323076	-1.1990143112734615	-1.276187237986154	-1.2719890960224038
0.009664	-0.123993	0.022644	-3331.9789589435045	-1.221280	-1.217092	-1.202839645833846	-1.1986524951507693	-1.2758164216876922	-1.2716272798997117
0.009665	-0.123596	0.022705	-3321.3143449435047	-1.220912	-1.216737	-1.2024697376846154	-1.198295587089423	-1.2754465135384616	-1.2712703718383653
0.009666	-0.123108	0.022827	-3308.1886659435045	-1.220543	-1.216385	-1.2020988295353845	-1.197941679028077	-1.275075605389231	-1.2709164637770194
0.009667	-0.122818	0.022797	-3300.3952939435044	-1.220174	-1.216025	-1.2017279213861538	-1.1975797709667306	-1.2747046972400002	-1.270554555715673
0.009669	-0.122467	0.022858	-3290.9612119435046	-1.219803	-1.215666	-1.2013531050876922	-1.1972169548440383	-1.2743298809415387	-1.2701917395929807
0.009670	-0.122086	0.022858	-3280.7067759435045	-1.219433	-1.215309	-1.2009811969384614	-1.1968580467826921	-1.2739579727923078	-1.2698328315316345
0.009671	-0.121597	0.022949	-3267.5810969435047	-1.219061	-1.214954	-1.2006072887892307	-1.1965011387213462	-1.2735840646430772	-1.2694759234702886
0.009672	-0.121399	0.022919	-3262.2487899435046	-1.218690	-1.214589	-1.20023438064	-1.1961342306599998	-1.2732111564938462	-1.2691090154089422
0.009674	-0.120972	0.022949	-3250.7638199435046	-1.218318	-1.214232	-1.1998585643415385	-1.1957734145373076	-1.272835340195385	-1.26874819928625
0.009675	-0.120483	0.023010	-3237.638140943505	-1.217946	-1.213876	-1.1994846561923076	-1.1954155064759615	-1.2724614320461538	-1.2683902912249039
0.009676	-0.120239	0.023010	-3231.0753019435047	-1.217573	-1.213511	-1.1991097480430768	-1.1950485984146153	-1.272086523896923	-1.2680233831635577
0.009677	-0.119949	0.023071	-3223.2819299435046	-1.217199	-1.213147	-1.198733839893846	-1.1946826903532692	-1.2717106157476925	-1.2676574751022116
0.009679	-0.119400	0.023132	-3208.5155409435047	-1.216824	-1.212791	-1.1983550235953844	-1.194322874230577	-1.2713317994492308	-1.2672976589795193
0.009680	-0.119064	0.023071	-3199.4916369435045	-1.216450	-1.212428	-1.1979791154461539	-1.1939579661692308	-1.2709558913000003	-1.2669327509181731
0.009681	-0.118729	0.023224	-3190.4677319435045	-1.216074	-1.212063	-1.197601207296923	-1.1935910581078846	-1.2705779831507695	-1.266565842856827
0.009682	-0.118378	0.023285	-3181.0336499435048	-1.215697	-1.211698	-1.1972222991476922	-1.1932241500465384	-1.2701990750015386	-1.2661989347954807
0.009684	-0.117920	0.023224	-3168.7283259435044	-1.215320	-1.211337	-1.1968414828492306	-1.1928593339238462	-1.269818258703077	-1.2658341186727886
0.009685	-0.117630	0.023346	-3160.9349539435048	-1.214943	-1.210969	-1.1964625747	-1.1924894258624998	-1.2694393505538462	-1.2654642106114422
0.009686	-0.117279	0.023376	-3151.5008729435044	-1.214564	-1.210602	-1.1960816665507692	-1.1921205178011538	-1.2690584424046154	-1.2650953025500962
0.009687	-0.116821	0.023376	-3139.1955479435046	-1.214185	-1.210239	-1.1957007584015384	-1.1917556097398077	-1.2686775342553847	-1.26473039448875
0.009689	-0.116486	0.023437	-3130.1716439435045	-1.213805	-1.209871	-1.195316942103077	-1.1913837936171152	-1.2682937179569231	-1.2643585783660576
0.009690	-0.116119	0.023468	-3120.3273849435045	-1.213425	-1.209503	-1.194935033953846	-1.1910138855557693	-1.2679118098076922	-1.2639886703047116
0.009691	-0.115738	0.023560	-3110.0729479435045	-1.213044	-1.209134	-1.1945521258046152	-1.190642977494423	-1.2675289016584617	-1.2636177622433653
0.009692	-0.115387	0.023560	-3100.6388659435047	-1.212662	-1.208764	-1.1941682176553845	-1.190271069433077	-1.267144993509231	-1.2632458541820193
0.009694	-0.115005	0.023590	-3090.3844299435045	-1.212280	-1.208395	-1.193782401356923	-1.1898982533103848	-1.2667591772107691	-1.2628730380593272
0.009695	-0.114548	0.023651	-3078.0791049435047	-1.211897	-1.208027	-1.1933974932076923	-1.1895283452490384	-1.2663742690615387	-1.2625031299979808
0.009696	-0.114258	0.023651	-3070.2857339435045	-1.211513	-1.207654	-1.1930115850584615	-1.1891534371876922	-1.2659883609123077	-1.2621282219366345
0.009697	-0.113922	0.023682	-3061.2618289435045	-1.211130	-1.207281	-1.1926266769092306	-1.1887785291263462	-1.2656034527630768	-1.2617533138752886
0.009699	-0.113464	0.023712	-3048.9565049435046	-1.210746	-1.206913	-1.1922388606107692	-1.1884067130036537	-1.2652156364646157	-1.2613814977525961
0.009700	-0.113052	0.023773	-3037.8817129435047	-1.210361	-1.206542	-1.1918519524615383	-1.1880338049423076	-1.2648287283153845	-1.26100858969125
0.009701	-0.112869	0.023773	-3032.9595839435046	-1.209975	-1.206163	-1.1914640443123077	-1.1876528968809617	-1.2644408201661541	-1.260627681629904
0.009702	-0.112396	0.023834	-3020.2440819435046	-1.209589	-1.205792	-1.1910761361630768	-1.1872799888196153	-1.2640529120169233	-1.2602547735685576
0.009704	-0.111893	0.023895	-3006.7082259435047	-1.209202	-1.205423	-1.1906853198646155	-1.186907172696923	-1.2636620957184617	-1.2598819574458653
0.009705	-0.111633	0.023865	-2999.7352089435044	-1.208815	-1.205044	-1.1902964117153845	-1.186526264635577	-1.2632731875692307	-1.2595010493845193
0.009706	-0.111359	0.023926	-2992.3520139435045	-1.208428	-1.204666	-1.189907503566154	-1.1861463565742307	-1.2628842794200001	-1.259121141323173
0.009707	-0.110901	0.023956	-2980.0466899435046	-1.208040	-1.204293	-1.189517595416923	-1.1857714485128847	-1.2624943712707695	-1.258746233261827
0.009709	-0.110428	0.024078	-2967.3311889435045	-1.207650	-1.203920	-1.1891237791184615	-1.1853946323901923	-1.2621005549723079	-1.2583694171391346
0.009710	-0.110199	0.024078	-2961.1785269435045	-1.207260	-1.203537	-1.1887318709692307	-1.1850097243288462	-1.261708646823077	-1.2579845090777886
0.009711	-0.109787	0.024139	-2950.1037349435046	-1.206869	-1.203160	-1.1883389628199998	-1.1846308162674999	-1.2613157386738463	-1.2576056010164423
0.009712	-0.109390	0.024109	-2939.439120943505	-1.206478	-1.202783	-1.1879460546707692	-1.1842519082061538	-1.2609228305246156	-1.2572266929550961
0.009714	-0.109085	0.024231	-2931.2355709435046	-1.206085	-1.202400	-1.1875492383723076	-1.1838650920834615	-1.260526014226154	-1.2568398768324038
0.009715	-0.108719	0.024323	-2921.3913119435047	-1.205692	-1.202019	-1.187154330223077	-1.1834821840221152	-1.2601311060769231	-1.2564569687710576
0.009716	-0.108276	0.024323	-2909.4961649435045	-1.205298	-1.201640	-1.186758422073846	-1.1831012759607693	-1.2597351979276925	-1.2560760607097117
0.009717	-0.107910	0.024323	-2899.6519059435045	-1.204904	-1.201259	-1.1863625139246152	-1.182718367899423	-1.2593392897784614	-1.2556931526483655
0.009719	-0.107605	0.024261	-2891.4483569435047	-1.204510	-1.200875	-1.1859646976261538	-1.1823305517767306	-1.2589414734800002	-1.255305336525673
0.009720	-0.107086	0.024353	-2877.5023229435046	-1.204116	-1.200499	-1.185568789476923	-1.1819526437153847	-1.2585455653307691	-1.254927428464327
0.009721	-0.106827	0.024384	-2870.529305943505	-1.203721	-1.200112	-1.1851718813276924	-1.1815637356540385	-1.2581486571815388	-1.2545385204029809
0.009722	-0.106491	0.024384	-2861.505400943505	-1.203325	-1.199728	-1.1847739731784614	-1.181177827592692	-1.2577507490323079	-1.2541526123416344
0.009724	-0.106049	0.024567	-2849.6102549435045	-1.202928	-1.199346	-1.18437315688	-1.18079201147	-1.2573499327338462	-1.2537667962189423
0.009725	-0.105499	0.024536	-2834.8438659435046	-1.202530	-1.198967	-1.1839732487307693	-1.1804111034086537	-1.2569500245846155	-1.253385888157596
0.009726	-0.105438	0.024536	-2833.2031559435045	-1.202133	-1.198571	-1.1835743405815382	-1.1800131953473076	-1.2565511164353844	-1.25298798009625
0.009727	-0.104950	0.024628	-2820.0774769435047	-1.201734	-1.198189	-1.1831734324323078	-1.1796292872859615	-1.256150208286154	-1.2526040720349039
0.009729	-0.104492	0.024689	-2807.772152943505	-1.201334	-1.197804	-1.182769616133846	-1.1792404711632694	-1.2557463919876923	-1.2522152559122117
0.009730	-0.104233	0.024689	-2800.7991359435046	-1.200934	-1.197413	-1.1823677079846153	-1.178847563101923	-1.2553444838384618	-1.2518223478508654
0.009731	-0.103928	0.024689	-2792.5955859435044	-1.200534	-1.197023	-1.1819657998353845	-1.178455655040577	-1.2549425756892307	-1.2514304397895193
0.009732	-0.103409	0.024841	-2778.649551943505	-1.200132	-1.196639	-1.1815618916861537	-1.1780697469792307	-1.2545386675399999	-1.251044531728173
0.009734	-0.103012	0.024811	-2767.9849379435045	-1.199730	-1.196250	-1.1811560753876922	-1.1776769308565385	-1.2541328512415384	-1.2506517156054808
0.009735	-0.102722	0.024811	-2760.1915659435044	-1.199328	-1.195858	-1.1807521672384613	-1.1772830227951923	-1.2537289430923075	-1.2502578075441346
0.009736	-0.102402	0.024872	-2751.5778389435045	-1.198925	-1.195466	-1.1803472590892308	-1.176889114733846	-1.253324034943077	-1.2498638994827884
0.009737	-0.101898	0.024963	-2738.0419829435045	-1.198520	-1.195078	-1.17994035094	-1.1764992066725	-1.2529171267938461	-1.2494739914214423
0.009739	-0.101685	0.025024	-2732.299497943505	-1.198115	-1.194680	-1.1795315346415385	-1.1760973905498076	-1.2525083104953847	-1.24907217529875
0.009740	-0.101196	0.025116	-2719.1738189435046	-1.197708	-1.194290	-1.1791226264923076	-1.1757054824884616	-1.252099402346154	-1.248680267237404
0.009741	-0.100861	0.025146	-2710.1499149435044	-1.197301	-1.193894	-1.1787137183430767	-1.1753075744271153	-1.251690494196923	-1.2482823591760577
0.009742	-0.100510	0.025238	-2700.7158329435047	-1.196892	-1.193497	-1.1783028101938462	-1.1749086663657693	-1.2512795860476924	-1.2478834511147117
0.009744	-0.100082	0.025177	-2689.2308639435046	-1.196484	-1.193103	-1.1778909938953845	-1.174510850243077	-1.250867769749231	-1.2474856349920194
0.009745	-0.099686	0.025269	-2678.5662499435048	-1.196075	-1.192707	-1.1774800857461538	-1.1741129421817307	-1.2504568616	-1.247087726930673
0.009746	-0.099457	0.025269	-2672.413587943505	-1.195665	-1.192306	-1.177068177596923	-1.1737100341203848	-1.2500449534507694	-1.2466848188693271
0.009747	-0.099014	0.025330	-2660.5184409435046	-1.195255	-1.191910	-1.176656269447692	-1.1733121260590385	-1.2496330453015383	-1.2462869108079808
0.009749	-0.098572	0.025421	-2648.6232939435044	-1.194843	-1.191513	-1.1762404531492308	-1.1729113099363462	-1.2492172290030772	-1.2458860946852885
0.009750	-0.098236	0.025421	-2639.599389943505	-1.194431	-1.191113	-1.1758265449999998	-1.172509401875	-1.2488033208538463	-1.2454841866239423
0.009751	-0.097961	0.025513	-2632.2161959435048	-1.194018	-1.190709	-1.1754116368507692	-1.1721034938136539	-1.2483884127046156	-1.2450782785625962
0.009752	-0.097519	0.025543	-2620.3210489435046	-1.193604	-1.190310	-1.1749957287015385	-1.1717025857523076	-1.2479725045553849	-1.24467737050125
0.009754	-0.097031	0.025574	-2607.1953699435044	-1.193190	-1.189912	-1.1745779124030769	-1.1713007696296154	-1.247554688256923	-1.2442755543785577
0.009755	-0.096802	0.025635	-2601.0427079435044	-1.192775	-1.189505	-1.174161004253846	-1.1708918615682693	-1.2471377801076922	-1.2438666463172117
0.009756	-0.096481	0.025665	-2592.4289809435045	-1.192359	-1.189100	-1.1737430961046154	-1.170484953506923	-1.2467198719584616	-1.2434597382558654
0.009757	-0.095932	0.025726	-2577.6625919435046	-1.191942	-1.188701	-1.1733241879553846	-1.170084045445577	-1.2463009638092308	-1.2430588301945193
0.009759	-0.095612	0.025818	-2569.0488649435047	-1.191524	-1.188294	-1.1729023716569231	-1.1696732293228846	-1.2458791475107693	-1.242648014071827
0.009760	-0.095261	0.025787	-2559.6147829435045	-1.191106	-1.187888	-1.1724824635076923	-1.1692653212615385	-1.2454592393615385	-1.2422401060104808
0.009761	-0.094864	0.025848	-2548.9501689435047	-1.190687	-1.187483	-1.1720615553584615	-1.1688584132001922	-1.245038331212308	-1.2418331979491346
0.009762	-0.094467	0.025909	-2538.2855549435044	-1.190268	-1.187077	-1.171640647209231	-1.168450505138846	-1.2446174230630773	-1.2414252898877884
0.009764	-0.094147	0.025940	-2529.6718279435045	-1.189847	-1.186667	-1.1712158309107692	-1.1680366890161538	-1.2441926067646154	-1.2410114737650961
0.009765	-0.093750	0.026031	-2519.0072139435047	-1.189426	-1.186259	-1.1707929227615386	-1.1676267809548075	-1.243769698615385	-1.24060156570375
0.009766	-0.093369	0.025970	-2508.7527769435046	-1.189005	-1.185851	-1.1703700146123077	-1.1672168728934615	-1.2433467904661542	-1.240191657642404
0.009767	-0.093048	0.026123	-2500.1390499435047	-1.188582	-1.185438	-1.1699451064630768	-1.1668019648321153	-1.242921882316923	-1.2397767495810577
0.009769	-0.092667	0.026245	-2489.8846129435046	-1.188157	-1.185027	-1.1695162901646152	-1.166387148709423	-1.2424930660184614	-1.2393619334583654
0.009770	-0.092239	0.026154	-2478.3996439435045	-1.187732	-1.184617	-1.1690893820153845	-1.165975240648077	-1.242066157869231	-1.2389500253970194
0.009771	-0.091949	0.026367	-2470.6062719435045	-1.187306	-1.184200	-1.1686614738661538	-1.1655563325867306	-1.2416382497200003	-1.238531117335673
0.009772	-0.091583	0.026245	-2460.7620129435045	-1.186880	-1.183787	-1.168233565716923	-1.1651414245253846	-1.2412103415707691	-1.238116209274327
0.009774	-0.091110	0.026306	-2448.046511943505	-1.186454	-1.183377	-1.1678037494184614	-1.164727608402692	-1.2407805252723079	-1.2377023931516344
0.009775	-0.090744	0.026367	-2438.2022519435045	-1.186027	-1.182962	-1.1673748412692306	-1.1643107003413462	-1.240351617123077	-1.2372854850902886
0.009776	-0.090439	0.026428	-2429.9987029435047	-1.185599	-1.182544	-1.16694493312	-1.16389079228	-1.2399217089738461	-1.2368655770289423
0.009777	-0.090027	0.026459	-2418.923910943505	-1.185170	-1.182129	-1.1665140249707693	-1.1634738842186538	-1.2394908008246155	-1.2364486689675962
0.009779	-0.089539	0.026520	-2405.7982319435046	-1.184741	-1.181716	-1.1660812086723076	-1.1630570680959615	-1.2390579845261538	-1.236031852844904
0.009780	-0.089279	0.026611	-2398.8252149435048	-1.184309	-1.181294	-1.165647300523077	-1.1626331600346154	-1.2386240763769232	-1.2356079447835577
0.009781	-0.088974	0.026764	-2390.6216659435045	-1.183876	-1.180871	-1.165212392373846	-1.1622082519732693	-1.2381891682276924	-1.2351830367222116
0.009782	-0.088501	0.026764	-2377.9061639435045	-1.183443	-1.180453	-1.1647774842246152	-1.161788343911923	-1.2377542600784617	-1.2347631286608654
0.009784	-0.088196	0.026794	-2369.7026149435046	-1.183009	-1.180029	-1.1643396679261537	-1.1613605277892307	-1.2373164437800002	-1.234335312538173
0.009785	-0.087845	0.026825	-2360.2685329435044	-1.182574	-1.179607	-1.163902759776923	-1.1609366197278848	-1.2368795356307691	-1.2339114044768271
0.009786	-0.087418	0.026855	-2348.7835639435048	-1.182139	-1.179186	-1.1634658516276923	-1.1605137116665385	-1.2364426274815385	-1.2334884964154809
0.009787	-0.087021	0.026947	-2338.1189499435045	-1.181702	-1.178763	-1.1630269434784615	-1.1600888036051922	-1.2360037193323077	-1.2330635883541345
0.009789	-0.086731	0.027008	-2330.3255779435044	-1.181265	-1.178335	-1.16258612718	-1.1596569874824998	-1.2355629030338462	-1.2326317722314422
0.009790	-0.086304	0.027100	-2318.8406079435044	-1.180826	-1.177911	-1.162145219030769	-1.1592310794211538	-1.2351219948846155	-1.2322058641700961
0.009791	-0.085922	0.027100	-2308.5861719435047	-1.180387	-1.177484	-1.1617043108815384	-1.1588021713598076	-1.2346810867353848	-1.23177695610875
0.009792	-0.085602	0.027191	-2299.972444943505	-1.179946	-1.177055	-1.1612614027323076	-1.1583712632984615	-1.2342381785861538	-1.2313460480474039
0.009794	-0.085175	0.027161	-2288.4874759435047	-1.179506	-1.176629	-1.160817586433846	-1.1579414471757692	-1.2337943622876923	-1.2309162319247116
0.009795	-0.084808	0.027191	-2278.6432159435044	-1.179066	-1.176201	-1.1603756782846153	-1.157511539114423	-1.2333524541384615	-1.2304863238633654
0.009796	-0.084488	0.027283	-2270.029489943505	-1.178623	-1.175769	-1.1599307701353845	-1.157077631053077	-1.2329075459892307	-1.2300524158020194
0.009797	-0.084076	0.027466	-2258.9546979435045	-1.178179	-1.175339	-1.1594848619861537	-1.1566457229917306	-1.2324616378400002	-1.229620507740673
0.009799	-0.083603	0.027527	-2246.2391959435045	-1.177733	-1.174909	-1.1590350456876921	-1.1562119068690384	-1.2320118215415383	-1.2291866916179808
0.009800	-0.083344	0.027496	-2239.2661789435047	-1.177287	-1.174472	-1.1585871375384613	-1.1557729988076921	-1.2315639133923075	-1.2287477835566345
0.009801	-0.083054	0.027618	-2231.4728069435046	-1.176840	-1.174035	-1.1581382293892308	-1.155334090746346	-1.231115005243077	-1.2283088754952884
0.009802	-0.082535	0.027588	-2217.5267729435045	-1.176393	-1.173605	-1.15768932124	-1.154902182685	-1.2306660970938461	-1.2278769674339423
0.009804	-0.082138	0.027618	-2206.8621589435047	-1.175945	-1.173171	-1.1572375049415384	-1.1544643665623076	-1.2302142807953849	-1.22743915131125
