Repository: pietracorvo/HystAPI

# Example data

The example data in this folder is from measurements performed during my physics bachelor.

The material is **FeSi3** (iron with 3% silicon), aka 'electrical steel', the standard material for ring cores in trafos. 

Four of the five samples where treated with high pressure torison (HPT, 20 rotations at 20GPa), to achieve nanocristallisation of the grains, which has a huge impact on the magnetic properties of the material. The HPT deformation was done at 77K (under liquid nitrogen) and at 293K (at room temperature). Afterwards some samples were heat treated at a temperature of 493K (for two hours) to anneal defects from the deformation process.

The five samples are:

File: testData/FeSi3_annealed/G1_919V_100Hz_800000Fs.txt (part 29 of 57)
--------------------------
t	U1	U2	H	B_raw	J_raw	B_drift	 J_drift	B_corr	J_corr
0.009790	-0.043167	0.019440	-1160.4288916630094	-1.128233	-1.126775	-1.1103108496608174	-1.1088524288790866	-1.1729313465187383	-1.1714727737108657
0.009791	-0.043045	0.019501	-1157.1474716630096	-1.127917	-1.126463	-1.1099930190019471	-1.1085385981772355	-1.1726135158598678	-1.1711589430090146
0.009792	-0.042847	0.019562	-1151.8151646630095	-1.127600	-1.126152	-1.1096741883430767	-1.1082257674753846	-1.1722946852009977	-1.1708461123071636
0.009794	-0.042572	0.019684	-1144.4319696630096	-1.127281	-1.125843	-1.1093515270253365	-1.1079131060716825	-1.1719720238832574	-1.1705334509034615
0.009795	-0.042465	0.019745	-1141.5607276630094	-1.126961	-1.125527	-1.1090296963664663	-1.1075952753698317	-1.1716501932243872	-1.1702156202016107
0.009796	-0.042328	0.019836	-1137.8691306630094	-1.126640	-1.125210	-1.1087068657075962	-1.1072764446679808	-1.171327362565517	-1.1698967894997598
0.009797	-0.042053	0.019897	-1130.4859356630095	-1.126318	-1.124897	-1.1083830350487258	-1.1069616139661298	-1.1710035319066465	-1.1695819587979088
0.009799	-0.041840	0.019897	-1124.7434516630096	-1.125995	-1.124582	-1.1080563737309856	-1.1066429525624277	-1.1706768705889066	-1.1692632973942068
0.009800	-0.041779	0.019958	-1123.1027416630095	-1.125672	-1.124261	-1.1077315430721153	-1.1063201218605767	-1.170352039930036	-1.1689404666923557
0.009801	-0.041550	0.019958	-1116.9500796630095	-1.125349	-1.123945	-1.1074067124132452	-1.106002291158726	-1.1700272092711659	-1.168622635990505
0.009802	-0.041290	0.020020	-1109.9770626630093	-1.125024	-1.123630	-1.107079881754375	-1.1056854604568749	-1.169700378612296	-1.168305805288654
0.009804	-0.041107	0.020050	-1105.0549326630094	-1.124699	-1.123311	-1.1067512204366345	-1.105362799053173	-1.1693717172945552	-1.167983143884952
0.009805	-0.040985	0.020081	-1101.7735126630096	-1.124374	-1.122990	-1.1064243897777644	-1.105039968351322	-1.1690448866356853	-1.167660313183101
0.009806	-0.040741	0.020142	-1095.2106736630094	-1.124048	-1.122672	-1.106096559118894	-1.104720137649471	-1.1687170559768147	-1.16734048248125
0.009807	-0.040527	0.020081	-1089.4681886630096	-1.123722	-1.122353	-1.1057687284600242	-1.1043993069476201	-1.168389225317945	-1.1670196517793991
0.009809	-0.040375	0.020264	-1085.3664146630094	-1.123394	-1.122031	-1.1054370671422835	-1.1040736455439182	-1.1680575640002044	-1.1666939903756972
0.009810	-0.040237	0.020233	-1081.6748166630096	-1.123066	-1.121707	-1.1051072364834134	-1.1037478148420672	-1.167727733341334	-1.1663681596738462
0.009811	-0.040009	0.020294	-1075.5221546630096	-1.122738	-1.121386	-1.1047774058245432	-1.1034249841402162	-1.1673979026824641	-1.1660453289719952
0.009812	-0.039841	0.020355	-1071.0102026630093	-1.122408	-1.121062	-1.104445575165673	-1.1030991534383654	-1.167066072023594	-1.1657194982701444
0.009814	-0.039658	0.020416	-1066.0880736630097	-1.122077	-1.120738	-1.1041109138479326	-1.1027714920346634	-1.1667314107058533	-1.1653918368664424
0.009815	-0.039474	0.020447	-1061.1659436630093	-1.121746	-1.120412	-1.1037780831890625	-1.1024436613328124	-1.1663985800469834	-1.1650640061645914
0.009816	-0.039307	0.020508	-1056.6539916630095	-1.121413	-1.120086	-1.1034432525301923	-1.1021158306309613	-1.1660637493881132	-1.1647361754627403
0.009817	-0.039124	0.020660	-1051.7318616630096	-1.121079	-1.119757	-1.103107421871322	-1.1017849999291105	-1.1657279187292429	-1.1644053447608895
0.009819	-0.038879	0.020752	-1045.1690226630094	-1.120743	-1.119430	-1.1027677605535817	-1.1014543385254085	-1.1653882574115024	-1.1640746833571876
0.009820	-0.038803	0.020752	-1043.1181346630096	-1.120407	-1.119096	-1.1024299298947113	-1.1011185078235577	-1.1650504267526323	-1.1637388526553367
0.009821	-0.038528	0.020844	-1035.7349406630096	-1.120069	-1.118767	-1.1020900992358413	-1.1007876771217067	-1.1647105960937623	-1.1634080219534857
0.009822	-0.038330	0.020905	-1030.4026336630095	-1.119730	-1.118435	-1.101749268576971	-1.1004538464198557	-1.1643697654348917	-1.1630741912516347
0.009824	-0.038132	0.021027	-1025.0703266630094	-1.119390	-1.118102	-1.1014056072592309	-1.1001171850161537	-1.1640261041171516	-1.1627375298479328
0.009825	-0.038071	0.021057	-1023.4296166630095	-1.119049	-1.117763	-1.1010627766003604	-1.0997763543143029	-1.1636832734582812	-1.162396699146082
0.009826	-0.037811	0.021118	-1016.4565996630095	-1.118706	-1.117429	-1.1007179459414904	-1.0994405236124518	-1.1633384427994113	-1.1620608684442308
0.009827	-0.037537	0.021179	-1009.0734046630095	-1.118363	-1.117095	-1.1003731152826202	-1.0991046929106008	-1.162993612140541	-1.1617250377423798
0.009829	-0.037399	0.021210	-1005.3818076630095	-1.118019	-1.116756	-1.10002545396488	-1.098762031506899	-1.1626459508228009	-1.1613823763386781
0.009830	-0.037354	0.021454	-1004.1512756630095	-1.117672	-1.116410	-1.0996766233060096	-1.098414200805048	-1.1622971201639305	-1.161034545636827
0.009831	-0.036987	0.021484	-994.3070156630095	-1.117324	-1.116075	-1.0993267926471393	-1.098077370103197	-1.16194728950506	-1.160697714934976
0.009832	-0.036835	0.021545	-990.2052416630095	-1.116975	-1.115731	-1.0989759619882693	-1.097731539401346	-1.1615964588461902	-1.160351884233125
0.009834	-0.036667	0.021576	-985.6932886630095	-1.116625	-1.115387	-1.0986223006705287	-1.0973838779976441	-1.1612427975284496	-1.1600042228294232
0.009835	-0.036469	0.021729	-980.3609816630095	-1.116274	-1.115042	-1.0982694700116586	-1.0970370472957933	-1.1608899668695796	-1.1596573921275724
0.009836	-0.036270	0.021759	-975.0286746630095	-1.115921	-1.114696	-1.0979146393527883	-1.0966892165939421	-1.1605351362107093	-1.1593095614257212
0.009837	-0.036133	0.021790	-971.3370776630095	-1.115568	-1.114347	-1.097559808693918	-1.0963383858920912	-1.160180305551839	-1.1589587307238702
0.009839	-0.035889	0.021881	-964.7742376630094	-1.115214	-1.114001	-1.0972021473761777	-1.0959887244883895	-1.1598226442340986	-1.1586090693201685
0.009840	-0.035767	0.021881	-961.4928186630095	-1.114859	-1.113651	-1.0968453167173078	-1.0956368937865384	-1.1594658135752285	-1.1582572386183174
0.009841	-0.035583	0.021942	-956.5706886630095	-1.114504	-1.113302	-1.0964884860584374	-1.0952860630846875	-1.1591089829163583	-1.1579064079164665
0.009842	-0.035400	0.022003	-951.6485586630095	-1.114147	-1.112951	-1.0961296553995672	-1.0949332323828365	-1.158750152257488	-1.1575535772146155
0.009844	-0.035110	0.022125	-943.8551876630095	-1.113789	-1.112603	-1.0957679940818268	-1.0945815709791344	-1.1583884909397475	-1.1572019158109135
0.009845	-0.035110	0.022125	-943.8551876630095	-1.113430	-1.112244	-1.0954071634229565	-1.0942207402772837	-1.1580276602808772	-1.1568410851090627
0.009846	-0.034836	0.022217	-936.4719926630095	-1.113070	-1.111894	-1.0950453327640866	-1.0938689095754326	-1.1576658296220073	-1.1564892544072116
0.009847	-0.034561	0.022278	-929.0887986630095	-1.112709	-1.111542	-1.0946825021052162	-1.0935150788735817	-1.1573029989631372	-1.1561354237053607
0.009849	-0.034439	0.022522	-925.8073786630094	-1.112345	-1.111181	-1.0943148407874759	-1.0931504174698796	-1.1569353376453968	-1.1557707623016586
0.009850	-0.034332	0.022552	-922.9361366630095	-1.111979	-1.110819	-1.0939470101286057	-1.0927865867680289	-1.1565675069865264	-1.155406931599808
0.009851	-0.034058	0.022644	-915.5529416630095	-1.111612	-1.110462	-1.0935781794697357	-1.092427756066178	-1.1561986763276564	-1.155048100897957
0.009852	-0.033875	0.022736	-910.6308116630095	-1.111244	-1.110100	-1.0932083488108653	-1.092063925364327	-1.1558288456687862	-1.154684270196106
0.009854	-0.033737	0.022797	-906.9392146630095	-1.110875	-1.109735	-1.092835687493125	-1.0916952639606248	-1.155456184351046	-1.1543156087924038
0.009855	-0.033600	0.022858	-903.2476176630095	-1.110505	-1.109370	-1.0924638568342548	-1.091328433258774	-1.1550843536921755	-1.153948778090553
0.009856	-0.033295	0.022919	-895.0440686630095	-1.110133	-1.109008	-1.0920900261753845	-1.090964602556923	-1.1547105230333052	-1.153584947388702
0.009857	-0.033127	0.023041	-890.5321156630094	-1.109760	-1.108641	-1.0917151955165145	-1.090595771855072	-1.1543356923744352	-1.153216116686851
0.009859	-0.032990	0.023193	-886.8405186630094	-1.109384	-1.108270	-1.0913355341987738	-1.0902211104513702	-1.1539560310566945	-1.1528414552831492
0.009860	-0.032776	0.023285	-881.0980346630095	-1.109007	-1.107900	-1.090956703539904	-1.0898492797495192	-1.1535772003978249	-1.1524696245812982
0.009861	-0.032547	0.023376	-874.9453726630095	-1.108628	-1.107529	-1.0905758728810335	-1.0894764490476683	-1.1531963697389545	-1.1520967938794473
0.009862	-0.032410	0.023468	-871.2537746630095	-1.108248	-1.107153	-1.0901940422221632	-1.0890986183458173	-1.152814539080084	-1.1517189631775964
0.009864	-0.032242	0.023651	-866.7418226630095	-1.107865	-1.106776	-1.089807380904423	-1.0887179569421153	-1.152427877762344	-1.1513383017738943
0.009865	-0.032013	0.023682	-860.5891606630095	-1.107481	-1.106400	-1.0894215502455529	-1.0883401262402643	-1.1520420471034738	-1.1509604710720434
0.009866	-0.031830	0.023743	-855.6670306630095	-1.107097	-1.106021	-1.0890357195866827	-1.0879592955384134	-1.1516562164446036	-1.1505796403701924
0.009867	-0.031616	0.023865	-849.9245466630094	-1.106710	-1.105642	-1.0886468889278125	-1.0875784648365625	-1.1512673857857334	-1.1501988096683415
0.009869	-0.031464	0.023956	-845.8227716630095	-1.106322	-1.105259	-1.088255227610072	-1.0871918034328605	-1.1508757244679928	-1.1498121482646395
0.009870	-0.031281	0.024170	-840.9006426630095	-1.105931	-1.104874	-1.0878623969512018	-1.0868049727310094	-1.1504828938091225	-1.1494253175627884
0.009871	-0.031082	0.024200	-835.5683346630095	-1.105538	-1.104488	-1.0874675662923317	-1.0864171420291584	-1.1500880631502524	-1.1490374868609374
0.009872	-0.030853	0.024261	-829.4156726630094	-1.105145	-1.104103	-1.0870727356334615	-1.0860303113273078	-1.1496932324913822	-1.1486506561590868
0.009874	-0.030746	0.024353	-826.5444306630095	-1.104751	-1.103712	-1.0866750743157212	-1.0856356499236057	-1.1492955711736421	-1.1482559947553848
0.009875	-0.030502	0.024536	-819.9815916630095	-1.104353	-1.103323	-1.0862752436568508	-1.0852448192217548	-1.1488957405147717	-1.1478651640535338
0.009876	-0.030350	0.024628	-815.8798166630095	-1.103954	-1.102929	-1.085874412997981	-1.0848489885199037	-1.1484949098559016	-1.1474693333516828
0.009877	-0.030106	0.024750	-809.3169766630095	-1.103554	-1.102537	-1.0854725823391105	-1.084455157818053	-1.1480930791970314	-1.147075502649832
0.009879	-0.030029	0.024780	-807.2660896630094	-1.103152	-1.102137	-1.0850669210213701	-1.0840514964143508	-1.147687417879291	-1.1466718412461299
0.009880	-0.029861	0.024963	-802.7541376630095	-1.102748	-1.101739	-1.0846610903625	-1.0836516657125	-1.1472815872204207	-1.146272010544279
0.009881	-0.029541	0.025055	-794.1404106630094	-1.102342	-1.101344	-1.0842532597036296	-1.083254835010649	-1.1468737565615506	-1.145875179842428
0.009882	-0.029404	0.025085	-790.4488136630094	-1.101935	-1.100942	-1.0838444290447597	-1.082851004308798	-1.1464649259026807	-1.145471349140577
0.009884	-0.029236	0.025238	-785.9368616630095	-1.101526	-1.100539	-1.083431767727019	-1.082444342905096	-1.1460522645849398	-1.145064687736875
0.009885	-0.028961	0.025299	-778.5536666630095	-1.101116	-1.100138	-1.083019937068149	-1.0820415122032452	-1.14564043392607	-1.1446618570350242
0.009886	-0.028870	0.025421	-776.0926016630095	-1.100705	-1.099729	-1.0826071064092788	-1.081630681501394	-1.1452276032671995	-1.144251026333173
0.009887	-0.028702	0.025574	-771.5806496630095	-1.100290	-1.099321	-1.0821902757504085	-1.081220850799543	-1.1448107726083294	-1.1438411956313221
0.009889	-0.028442	0.025696	-764.6076326630094	-1.099874	-1.098913	-1.0817706144326682	-1.0808091893958414	-1.144391111290589	-1.1434295342276204
0.009890	-0.028290	0.025879	-760.5058576630095	-1.099455	-1.098499	-1.0813497837737982	-1.0803933586939902	-1.1439702806317191	-1.1430137035257693
0.009891	-0.028091	0.025909	-755.1735506630095	-1.099035	-1.098086	-1.0809279531149278	-1.0799785279921392	-1.1435484499728488	-1.1425988728239183
0.009892	-0.027924	0.026123	-750.6615986630095	-1.098612	-1.097669	-1.0805031224560575	-1.0795596972902883	-1.1431236193139784	-1.1421800421220674
0.009894	-0.027710	0.026123	-744.9191146630095	-1.098189	-1.097253	-1.0800764611383173	-1.0791400358865866	-1.1426969579962383	-1.1417603807183656
0.009895	-0.027557	0.026276	-740.8173396630095	-1.097763	-1.096832	-1.079648630479447	-1.0787172051847356	-1.142269127337368	-1.1413375500165146
0.009896	-0.027390	0.026459	-736.3053876630095	-1.097335	-1.096409	-1.079218799820577	-1.0782923744828845	-1.1418392966784978	-1.1409127193146635
0.009897	-0.027145	0.026489	-729.7425476630095	-1.096905	-1.095988	-1.0787869691617067	-1.0778695437810335	-1.1414074660196274	-1.1404898886128125
0.009899	-0.026993	0.026642	-725.6407726630094	-1.096474	-1.095562	-1.0783523078439663	-1.0774398823773317	-1.140972804701887	-1.1400602272091107
0.009900	-0.026840	0.026703	-721.5389986630095	-1.096041	-1.095134	-1.0779174771850961	-1.0770100516754808	-1.140537974043017	-1.1396303965072598
0.009901	-0.026611	0.026917	-715.3863366630095	-1.095605	-1.094706	-1.0774796465262257	-1.0765802209736297	-1.1401001433841467	-1.1392005658054087
0.009902	-0.026382	0.026978	-709.2336746630095	-1.095168	-1.094277	-1.0770408158673557	-1.0761493902717787	-1.1396613127252766	-1.1387697351035577
0.009904	-0.026291	0.027069	-706.7726096630095	-1.094729	-1.093841	-1.0765981545496155	-1.0757097288680768	-1.1392186514075364	-1.1383300736998558
0.009905	-0.026077	0.027222	-701.0301246630095	-1.094288	-1.093407	-1.076155323890745	-1.075273898166226	-1.1387758207486658	-1.137894242998005
0.009906	-0.025803	0.027405	-693.6469306630095	-1.093845	-1.092973	-1.0757104932318748	-1.074838067464375	-1.1383309900897958	-1.137458412296154
0.009907	-0.025711	0.027527	-691.1858656630095	-1.093398	-1.092530	-1.075261662573005	-1.074393236762524	-1.1378821594309256	-1.137013581594303
0.009909	-0.025558	0.027710	-687.0840906630095	-1.092950	-1.092086	-1.0748100012552644	-1.0739455753588218	-1.137430498113185	-1.1365659201906009
0.009910	-0.025238	0.027863	-678.4703636630095	-1.092498	-1.091646	-1.0743561705963942	-1.073503744656971	-1.1369766674543151	-1.13612408948875
0.009911	-0.025131	0.027985	-675.5991216630094	-1.092045	-1.091196	-1.073901339937524	-1.0730519139551202	-1.1365218367954446	-1.1356722587868993
0.009912	-0.024963	0.028046	-671.0871696630095	-1.091590	-1.090747	-1.0734445092786538	-1.072601083253269	-1.1360650061365747	-1.1352214280850481
0.009914	-0.024796	0.028229	-666.5752176630095	-1.091133	-1.090296	-1.0729838479609133	-1.072146421849567	-1.1356043448188342	-1.1347667666813461
0.009915	-0.024597	0.028381	-661.2429106630095	-1.090674	-1.089843	-1.0725230173020432	-1.071691591147716	-1.1351435141599642	-1.134311935979495
0.009916	-0.024414	0.028473	-656.3207806630095	-1.090212	-1.089387	-1.072059186643173	-1.0712337604458655	-1.1346796835010937	-1.1338541052776445
0.009917	-0.024231	0.028748	-651.3986506630094	-1.089747	-1.088928	-1.0715923559843028	-1.0707729297440143	-1.1342128528422237	-1.1333932745757933
0.009919	-0.024078	0.028839	-647.2968766630095	-1.089279	-1.088466	-1.0711206946665626	-1.0703072683403123	-1.1337411915244835	-1.1329276131720913
0.009920	-0.023849	0.029022	-641.1442146630095	-1.088809	-1.088003	-1.070648864007692	-1.0698424376384614	-1.1332693608656128	-1.1324627824702405
0.009921	-0.023712	0.029175	-637.4526166630095	-1.088337	-1.087536	-1.0701750333488222	-1.0693736069366107	-1.1327955302067432	-1.1319939517683897
0.009922	-0.023422	0.029236	-629.6592446630095	-1.087863	-1.087072	-1.069699202689952	-1.0689077762347596	-1.1323196995478728	-1.1315281210665387
0.009924	-0.023376	0.029388	-628.4287126630095	-1.087386	-1.086597	-1.0692185413722115	-1.0684291148310576	-1.1318390382301322	-1.1310494596628367
0.009925	-0.023117	0.029663	-621.4556956630095	-1.086907	-1.086126	-1.0687377107133413	-1.0679562841292065	-1.131358207571262	-1.1305766289609855
0.009926	-0.022827	0.029694	-613.6623236630095	-1.086425	-1.085654	-1.068253880054471	-1.0674824534273557	-1.130874376912392	-1.1301027982591347
0.009927	-0.022705	0.029968	-610.3809036630095	-1.085940	-1.085173	-1.0677670493956009	-1.0669996227255047	-1.1303875462535218	-1.1296199675572838
0.009929	-0.022629	0.029999	-608.3300166630095	-1.085454	-1.084689	-1.0672773880778605	-1.0665119613218028	-1.1298978849357812	-1.1291323061535818
0.009930	-0.022324	0.030212	-600.1264676630095	-1.084964	-1.084210	-1.0667855574189904	-1.0660311306199517	-1.1294060542769113	-1.1286514754517307
0.009931	-0.022110	0.030426	-594.3839826630095	-1.084471	-1.083724	-1.06629072676012	-1.0655432999181007	-1.128911223618041	-1.1281636447498797
0.009932	-0.021988	0.030640	-591.1025626630095	-1.083975	-1.083232	-1.06579289610125	-1.06504946921625	-1.1284133929591706	-1.127669814048029
0.009934	-0.021851	0.030823	-587.4109656630095	-1.083476	-1.082738	-1.0652902347835096	-1.064551807812548	-1.1279107316414305	-1.127172152644327
0.009935	-0.021622	0.030945	-581.2583036630095	-1.082974	-1.082244	-1.0647864041246395	-1.064055977110697	-1.1274069009825602	-1.126676321942476
0.009936	-0.021378	0.031189	-574.6954646630095	-1.082469	-1.081747	-1.064279573465769	-1.063557146408846	-1.12690007032369	-1.126177491240625
0.009937	-0.021225	0.031342	-570.5936896630095	-1.081961	-1.081244	-1.0637697428068988	-1.0630523157069953	-1.1263902396648198	-1.1256726605387744
0.009939	-0.021072	0.031433	-566.4919146630095	-1.081452	-1.080740	-1.0632570814891587	-1.0625446543032933	-1.1258775783470796	-1.1251649991350723
0.009940	-0.020813	0.031616	-559.5188976630095	-1.080940	-1.080237	-1.0627432508302885	-1.0620398236014421	-1.1253637476882092	-1.1246601684332211
0.009941	-0.020721	0.031677	-557.0578326630094	-1.080427	-1.079727	-1.0622284201714183	-1.0615279928995913	-1.1248489170293392	-1.1241483377313704
0.009942	-0.020477	0.031891	-550.4949936630095	-1.079910	-1.079218	-1.061709589512548	-1.0610171621977402	-1.1243300863704686	-1.1236375070295193
0.009944	-0.020325	0.032166	-546.3932186630095	-1.079389	-1.078702	-1.0611849281948076	-1.0604975007940385	-1.1238054250527285	-1.1231178456258175
0.009945	-0.020142	0.032471	-541.4710886630095	-1.078863	-1.078182	-1.0606570975359373	-1.0599756700921874	-1.123277594393858	-1.1225960149239664
0.009946	-0.019897	0.032684	-534.9082496630095	-1.078334	-1.077661	-1.0601262668770672	-1.0594528393903364	-1.122746763734988	-1.1220731842221154
0.009947	-0.019760	0.032806	-531.2166526630095	-1.077802	-1.077134	-1.059592436218197	-1.0589240086884855	-1.122212933076118	-1.1215443535202645
0.009949	-0.019623	0.032990	-527.5250546630095	-1.077267	-1.076605	-1.0590537749004567	-1.0583913472847837	-1.1216742717583776	-1.1210116921165627
0.009950	-0.019394	0.033203	-521.3723926630095	-1.076730	-1.076074	-1.0585149442415864	-1.0578585165829326	-1.1211354410995074	-1.1204788614147116
0.009951	-0.019150	0.033386	-514.8095536630095	-1.076189	-1.075542	-1.0579721135827163	-1.0573246858810816	-1.120592610440637	-1.1199450307128607
0.009952	-0.019028	0.033569	-511.5281336630095	-1.075645	-1.075002	-1.057426282923846	-1.0567828551792307	-1.120046779781767	-1.1194032000110097
0.009954	-0.018890	0.033813	-507.8365366630095	-1.075097	-1.074459	-1.0568746216061058	-1.056236193775529	-1.1194951184640267	-1.118856538607308
0.009955	-0.018661	0.034027	-501.6838746630095	-1.074546	-1.073915	-1.0563217909472356	-1.0556903630736778	-1.1189422878051563	-1.1183107079054568
0.009956	-0.018433	0.034241	-495.5312126630095	-1.073991	-1.073369	-1.0557649602883652	-1.0551425323718269	-1.1183854571462861	-1.117762877203606
0.009957	-0.018311	0.034424	-492.2497926630095	-1.073433	-1.072815	-1.0552051296294953	-1.054586701669976	-1.117825626487416	-1.117207046501755
0.009959	-0.018127	0.034637	-487.3276626630095	-1.072872	-1.072260	-1.0546404683117547	-1.054028040266274	-1.1172609651696757	-1.116648385098053
0.009960	-0.017853	0.034973	-479.9444686630095	-1.072306	-1.071703	-1.0540726376528846	-1.0534692095644231	-1.1166931345108053	-1.1160895543962022
0.009961	-0.017670	0.035217	-475.02233866300946	-1.071735	-1.071138	-1.0534998069940145	-1.052902378862572	-1.1161203038519352	-1.115522723694351
0.009962	-0.017593	0.035400	-472.9714516630095	-1.071162	-1.070568	-1.052924976335144	-1.052330548160721	-1.1155454731930647	-1.1149508929925
0.009964	-0.017319	0.035553	-465.5882566630095	-1.070586	-1.070001	-1.0523453150174038	-1.051759886757019	-1.1149658118753245	-1.114380231588798
0.009965	-0.017166	0.035828	-461.4864826630095	-1.070006	-1.069426	-1.0517634843585335	-1.0511830560551683	-1.1143839812164544	-1.1138034008869473
0.009966	-0.016891	0.035980	-454.1032876630095	-1.069422	-1.068852	-1.0511776536996635	-1.0506072253533172	-1.1137981505575842	-1.1132275701850962
0.009967	-0.016815	0.036194	-452.0524006630095	-1.068836	-1.068268	-1.050589823040793	-1.0500213946514663	-1.1132103198987138	-1.1126417394832453
0.009969	-0.016586	0.036469	-445.8997386630095	-1.068245	-1.067685	-1.0499951617230527	-1.0494347332477643	-1.1126156585809737	-1.1120550780795433
0.009970	-0.016403	0.036682	-440.9776086630095	-1.067651	-1.067097	-1.0493993310641825	-1.0488449025459134	-1.1120198279221034	-1.1114652473776925
0.009971	-0.016235	0.036926	-436.4656566630095	-1.067053	-1.066504	-1.0487995004053126	-1.0482500718440624	-1.1114199972632335	-1.1108704166758414
0.009972	-0.016068	0.037140	-431.9537046630095	-1.066451	-1.065908	-1.0481956697464423	-1.0476522411422116	-1.110816166604363	-1.1102725859739906
0.009974	-0.015823	0.037598	-425.3908646630095	-1.065842	-1.065308	-1.047583008428702	-1.0470485797385094	-1.1102035052866226	-1.1096689245702884
0.009975	-0.015671	0.037781	-421.28909066300946	-1.065230	-1.064700	-1.0469691777698316	-1.0464387490366585	-1.1095896746277525	-1.1090590938684375
0.009976	-0.015442	0.038116	-415.1364286630095	-1.064612	-1.064091	-1.0463493471109613	-1.0458279183348076	-1.108969843968882	-1.1084482631665866
0.009977	-0.015350	0.038483	-412.6753636630095	-1.063989	-1.063471	-1.0457245164520914	-1.0452060876329567	-1.1083450133100121	-1.1078264324647358
0.009979	-0.015152	0.038605	-407.34305666300946	-1.063363	-1.062852	-1.045094855134351	-1.0445834262292546	-1.107715351992272	-1.1072037710610336
0.009980	-0.014877	0.038940	-399.95986166300946	-1.062733	-1.062230	-1.0444630244754807	-1.0439595955274037	-1.1070835213334016	-1.1065799403591827
0.009981	-0.014740	0.039276	-396.26826466300946	-1.062096	-1.061599	-1.0438241938166104	-1.0433267648255529	-1.106444690674531	-1.105947109657332
0.009982	-0.014633	0.039551	-393.39702266300947	-1.061456	-1.060962	-1.0431823631577404	-1.0426879341237019	-1.105802860015661	-1.105308278955481
0.009984	-0.014404	0.039795	-387.2443606630095	-1.060811	-1.060324	-1.0425337018399998	-1.04204627272	-1.1051541986979205	-1.104666617551779
0.009985	-0.014145	0.040192	-380.2713436630095	-1.060160	-1.059682	-1.0418808711811298	-1.041402442018149	-1.1045013680390507	-1.104022786849928
0.009986	-0.013977	0.040588	-375.75939166300947	-1.059503	-1.059031	-1.0412220405222596	-1.040749611316298	-1.1038425373801806	-1.103369956148077
0.009987	-0.013885	0.040771	-373.2983266630095	-1.058841	-1.058372	-1.0405582098633892	-1.0400887806144472	-1.1031787067213101	-1.1027091254462262
0.009989	-0.013611	0.041260	-365.9151316630095	-1.058173	-1.057714	-1.039886548545649	-1.0394271192107452	-1.10250704540357	-1.1020474640425242
0.009990	-0.013458	0.041565	-361.81335766300947	-1.057500	-1.057045	-1.0392117178867788	-1.0387562885088941	-1.1018322147446997	-1.1013766333406732
0.009991	-0.013290	0.041870	-357.30140466300946	-1.056822	-1.056373	-1.0385318872279086	-1.0380824578070431	-1.1011523840858293	-1.1007028026388221
0.009992	-0.013107	0.042206	-352.3792756630095	-1.056138	-1.055695	-1.0378460565690384	-1.0374026271051924	-1.1004665534269593	-1.1000229719369714
0.009994	-0.012909	0.042664	-347.04696866300947	-1.055447	-1.055011	-1.037151395251298	-1.0367149657014902	-1.099771892109219	-1.0993353105332693
0.009995	-0.012726	0.042999	-342.1248386630095	-1.054750	-1.054320	-1.0364525645924278	-1.0360221349996392	-1.0990730614503486	-1.0986424798314183
0.009996	-0.012497	0.043365	-335.97217666300946	-1.054047	-1.053625	-1.0357477339335577	-1.0353253042977884	-1.0983682307914786	-1.0979456491295674
0.009997	-0.012344	0.043823	-331.8704016630095	-1.053338	-1.052921	-1.0350369032746876	-1.0346194735959373	-1.0976574001326083	-1.0972398184277163
0.009999	-0.012222	0.044189	-328.58898166300946	-1.052622	-1.052209	-1.034317241956947	-1.0339038121922355	-1.096937738814868	-1.0965241570240145
0.010000	-0.011948	0.044647	-321.20578766300946	-1.051898	-1.051494	-1.0335914112980769	-1.0331869814903845	-1.0962119081559978	-1.0958073263221635
0.010001	-0.011734	0.045197	-315.4633026630095	-1.051166	-1.050770	-1.0328575806392066	-1.0324611507885335	-1.0954780774971273	-1.0950814956203125
0.010002	-0.011642	0.045624	-313.0022386630095	-1.050427	-1.050034	-1.0321167499803365	-1.0317233200866824	-1.0947372468382572	-1.0943436649184615
0.010004	-0.011459	0.046051	-308.08010866300947	-1.049681	-1.049294	-1.0313670886625963	-1.0309796586829807	-1.0939875855205172	-1.0936000035147597
0.010005	-0.011200	0.046509	-301.1070916630095	-1.048927	-1.048549	-1.0306112580037259	-1.0302328279811297	-1.0932317548616468	-1.0928531728129087
0.010006	-0.011032	0.046967	-296.5951396630095	-1.048167	-1.047794	-1.0298494273448557	-1.0294759972792786	-1.0924699242027764	-1.0920963421110577
0.010007	-0.010910	0.047455	-293.31371966300946	-1.047398	-1.047029	-1.0290785966859857	-1.0287091665774277	-1.0916990935439066	-1.0913295114092068
0.010009	-0.010635	0.048004	-285.93052566300946	-1.046620	-1.046261	-1.0282969353682452	-1.027937505173726	-1.090917432226166	-1.090557850005505
0.010010	-0.010513	0.048492	-282.6491056630095	-1.045835	-1.045480	-1.027510104709375	-1.027154674471875	-1.0901306015672958	-1.089775019303654
0.010011	-0.010330	0.048920	-277.7269756630095	-1.045042	-1.044693	-1.0267152740505048	-1.026365843770024	-1.0893357709084257	-1.088986188601803
0.010012	-0.010147	0.049286	-272.80484666300947	-1.044243	-1.043901	-1.0259144433916345	-1.025572013068173	-1.0885349402495552	-1.088192357899952
0.010014	-0.009888	0.049866	-265.8318296630095	-1.043436	-1.043102	-1.0251037820738942	-1.0247693516644711	-1.0877242789318151	-1.0873896964962502
0.010015	-0.009735	0.050232	-261.73005466300947	-1.042622	-1.042293	-1.0242879514150238	-1.02395852096262	-1.0869084482729447	-1.086578865794399
0.010016	-0.009598	0.050751	-258.03845766300947	-1.041800	-1.041476	-1.023464120756154	-1.0231396902607692	-1.0860846176140746	-1.0857600350925483
0.010017	-0.009430	0.051086	-253.5265046630095	-1.040972	-1.040654	-1.0226342900972836	-1.0223158595589181	-1.0852547869552045	-1.0849362043906972
0.010019	-0.009155	0.051544	-246.1433106630095	-1.040137	-1.039828	-1.0217956287795433	-1.0214861981552164	-1.084416125637464	-1.0841065429869954
0.010020	-0.009018	0.052094	-242.45171366300949	-1.039293	-1.038988	-1.020949798120673	-1.0206443674533654	-1.083570294978594	-1.0832647122851444
0.010021	-0.008835	0.052643	-237.52958366300948	-1.038441	-1.038142	-1.0200959674618029	-1.0197965367515143	-1.0827164643197236	-1.0824168815832933
0.010022	-0.008698	0.053101	-233.83798666300947	-1.037580	-1.037286	-1.0192331368029326	-1.0189387060496633	-1.0818536336608533	-1.0815590508814423
0.010024	-0.008453	0.053802	-227.27514666300948	-1.036708	-1.036423	-1.0183574754851923	-1.0180720446459615	-1.080977972343113	-1.0806923894777405
0.010025	-0.008255	0.054352	-221.9428396630095	-1.035828	-1.035549	-1.017475644826322	-1.0171962139441106	-1.0800961416842427	-1.0798165587758897
0.010026	-0.008072	0.054993	-217.02071066300948	-1.034937	-1.034664	-1.0165828141674518	-1.0163093832422596	-1.0792033110253727	-1.0789297280740386
0.010027	-0.007965	0.055603	-214.1494676630095	-1.034036	-1.033767	-1.0156799835085817	-1.0154105525404087	-1.0783004803665026	-1.0780308973721877
0.010029	-0.007736	0.056244	-207.9968056630095	-1.033125	-1.032864	-1.0147653221908413	-1.0145038911367066	-1.0773858190487622	-1.0771242359684856
0.010030	-0.007492	0.056793	-201.4339666630095	-1.032205	-1.031952	-1.0138434915319712	-1.0135900604348558	-1.076463988389892	-1.0762104052666348
0.010031	-0.007416	0.057434	-199.38307866300948	-1.031274	-1.031024	-1.0129106608731009	-1.0126602297330047	-1.0755311577310218	-1.0752805745647838
0.010032	-0.007248	0.058136	-194.87112666300948	-1.030333	-1.030088	-1.0119678302142308	-1.0117223990311537	-1.0745883270721515	-1.0743427438629327
0.010034	-0.006958	0.058746	-187.0777546630095	-1.029381	-1.029145	-1.0110121688964904	-1.0107757376274518	-1.073632665754411	-1.0733960824592308
0.010035	-0.006760	0.059509	-181.7454476630095	-1.028417	-1.028189	-1.0100463382376201	-1.0098179069256008	-1.072666835095541	-1.0724382517573798
0.010036	-0.006653	0.060120	-178.8742056630095	-1.027443	-1.027218	-1.00907050757875	-1.00884507622375	-1.071691004436671	-1.071465421055529
0.010037	-0.006531	0.060883	-175.5927856630095	-1.026456	-1.026236	-1.0080816769198797	-1.007861245521899	-1.0707021737778004	-1.070481590353678
0.010039	-0.006241	0.061676	-167.7994136630095	-1.025457	-1.025246	-1.0070790156021394	-1.006867584118197	-1.0696995124600601	-1.0694879289499761
0.010040	-0.006042	0.062347	-162.46710666300947	-1.024447	-1.024243	-1.0060671849432692	-1.005862753416346	-1.06868768180119	-1.068483098248125
0.010041	-0.005951	0.063141	-160.00604166300948	-1.023424	-1.023223	-1.005042354284399	-1.0048409227144952	-1.0676628511423196	-1.0674612675462742
0.010042	-0.005737	0.063843	-154.2635576630095	-1.022389	-1.022195	-1.0040055236255288	-1.0038110920126442	-1.0666260204834495	-1.0664314368444232
0.010044	-0.005493	0.064819	-147.7007176630095	-1.021340	-1.021155	-1.0029528623077884	-1.0027674306089422	-1.0655733591657093	-1.0653877754407213
0.010045	-0.005341	0.065460	-143.5989436630095	-1.020279	-1.020099	-1.001890031648918	-1.0017095999070913	-1.064510528506839	-1.0643299447388703
0.010046	-0.005157	0.066254	-138.67681366300948	-1.019206	-1.019031	-1.0008152009900482	-1.0006397692052402	-1.0634356978479689	-1.0632601140370193
0.010047	-0.005005	0.067169	-134.57503866300948	-1.018117	-1.017948	-0.9997243703311778	-0.9995549385033894	-1.0623448671890987	-1.0621752833351685
0.010049	-0.004791	0.068298	-128.8325546630095	-1.017011	-1.016849	-0.9986147090134375	-0.9984522770996873	-1.0612352058713583	-1.0610726219314663
0.010050	-0.004593	0.069183	-123.50024666300949	-1.015890	-1.015735	-0.9974918783545672	-0.9973364463978365	-1.060112375212488	-1.0599567912296155
0.010051	-0.004425	0.070099	-118.98829466300948	-1.014754	-1.014605	-0.996354047695697	-0.9962046156959855	-1.0589745445536178	-1.0588249605277644
0.010052	-0.004272	0.071106	-114.88652066300949	-1.013603	-1.013458	-0.995201217036827	-0.9950557849941345	-1.0578217138947479	-1.0576761298259134
0.010054	-0.004028	0.071991	-108.32368066300948	-1.012437	-1.012300	-0.9940315557190865	-0.9938941235904326	-1.0566520525770073	-1.0565144684222116
0.010055	-0.003830	0.072876	-102.99137366300948	-1.011256	-1.011126	-0.9928487250602163	-0.9927182928885816	-1.0554692219181372	-1.0553386377203606
0.010056	-0.003693	0.073883	-99.29977666300948	-1.010059	-1.009934	-0.9916498944013461	-0.9915244621867308	-1.054270391259267	-1.0541448070185098
0.010057	-0.003510	0.074799	-94.37764666300949	-1.008847	-1.008728	-0.990436063742476	-0.9903166314848798	-1.0530565606003968	-1.052936976316659
0.010059	-0.003281	0.075897	-88.2249846630095	-1.007617	-1.007506	-0.9892024024247356	-0.9890909700811779	-1.0518228992826564	-1.0517113149129569
0.010060	-0.003082	0.077087	-82.8926776630095	-1.006368	-1.006264	-0.9879515717658652	-0.9878471393793269	-1.050572068623786	-1.050467484211106
0.010061	-0.003021	0.078186	-81.25196766300948	-1.005101	-1.004999	-0.9866827411069952	-0.9865803086774758	-1.0493032379649159	-1.0492006535092548
0.010062	-0.002838	0.079407	-76.32983766300949	-1.003815	-1.003719	-0.9853949104481249	-0.985298477975625	-1.0480154073060457	-1.0479188228074041
0.010064	-0.002563	0.080536	-68.94664366300948	-1.002510	-1.002424	-0.9840862491303846	-0.983999816571923	-1.0467067459883053	-1.046620161403702
0.010065	-0.002411	0.081757	-64.84486866300949	-1.001186	-1.001105	-0.9827604184715143	-0.982678985870072	-1.0453809153294351	-1.045299330701851
0.010066	-0.002274	0.082916	-61.153271663009484	-0.999842	-0.999766	-0.9814145878126442	-0.9813381551682211	-1.044035084670565	-1.0439585
0.010067	-0.002029	0.084167	-54.59043266300949	-0.998479	-0.998411	-0.980049757153774	-0.9799813244663702	-1.0426702540116948	-1.0426016692981492
0.010069	-0.001862	0.085327	-50.07847966300949	-0.997096	-0.997033	-0.9786630958360336	-0.9785996630626681	-1.0412835926939543	-1.0412200078944471
0.010070	-0.001709	0.086792	-45.97670566300949	-0.995690	-0.995633	-0.9772552651771633	-0.9771978323608173	-1.0398757620350843	-1.0398181771925963
0.010071	-0.001526	0.088104	-41.05457566300949	-0.994263	-0.994212	-0.9758264345182932	-0.9757750016589662	-1.038446931376214	-1.0383953464907454
0.010072	-0.001358	0.089417	-36.542623663009486	-0.992814	-0.992768	-0.974375603859423	-0.9743291709571152	-1.0369961007173438	-1.0369495157888942
0.010074	-0.001205	0.090942	-32.44084866300949	-0.991341	-0.991301	-0.9728989425416826	-0.9728585095534134	-1.0355194393996034	-1.0354788543851923
0.010075	-0.000977	0.092194	-26.288186663009487	-0.989847	-0.989814	-0.9714031118828125	-0.9713696788515624	-1.0340236087407333	-1.0339900236833415
0.010076	-0.000900	0.093964	-24.237299663009487	-0.988325	-0.988294	-0.9698792812239423	-0.9698478481497115	-1.032499778081863	-1.0324681929814905
0.010077	-0.000702	0.095581	-18.904992663009487	-0.986776	-0.986752	-0.968328450565072	-0.9683040174478604	-1.030948947422993	-1.0309243622796394
0.010079	-0.000443	0.097290	-11.931975663009487	-0.985199	-0.985184	-0.9667477892473317	-0.9667323560441585	-1.0293682861052527	-1.0293527008759376
0.010080	-0.000305	0.099243	-8.240377663009488	-0.983591	-0.983581	-0.9651379585884615	-0.9651275253423076	-1.0277584554463823	-1.0277478701740868
0.010081	-0.000153	0.101257	-4.138603663009487	-0.981951	-0.981945	-0.9634961279295913	-0.9634896946404566	-1.026116624787512	-1.0261100394722358
0.010082	3.051758E-5	0.103455	0.7835263369905128	-0.980274	-0.980275	-0.9618172972707211	-0.9618178639386057	-1.0244377941286418	-1.0244382087703847
0.010084	0.000244	0.105804	6.526011336990512	-0.978560	-0.978568	-0.9600996359529808	-0.9601072025349038	-1.0227201328109015	-1.0227275473666828
0.010085	0.000412	0.108185	11.037963336990513	-0.976808	-0.976822	-0.9583458052941105	-0.9583593718330528	-1.0209663021520314	-1.0209797166648318
0.010086	0.000504	0.110474	13.499028336990513	-0.975017	-0.975034	-0.9565529746352404	-0.9565695411312019	-1.0191734714931613	-1.0191898859629809
0.010087	0.000778	0.113007	20.882222336990512	-0.973186	-0.973212	-0.9547201439763702	-0.9547457104293509	-1.0173406408342909	-1.0173660552611299
0.010089	0.000961	0.115875	25.80435233699051	-0.971309	-0.971341	-0.9528394826586297	-0.952871049025649	-1.0154599795165504	-1.015491393857428
0.010090	0.001083	0.118591	29.08577133699051	-0.969386	-0.969423	-0.9509146519997596	-0.950951218323798	-1.0135351488576805	-1.013571563155577
0.010091	0.001266	0.121826	34.007901336990514	-0.967412	-0.967455	-0.9489388213408895	-0.948981387621947	-1.0115593181988103	-1.0116017324537259
0.010092	0.001434	0.125305	38.519853336990515	-0.965381	-0.965429	-0.9469059906820192	-0.9469535569200961	-1.0095264875399401	-1.009573901751875
0.010094	0.001602	0.129181	43.031805336990516	-0.963288	-0.963342	-0.9448093293642789	-0.9448628955163942	-1.0074298262221997	-1.0074832403481733
0.010095	0.001740	0.133057	46.723403336990515	-0.961132	-0.961191	-0.9426514987054085	-0.9427100648145432	-1.0052719955633294	-1.0053304096463223
0.010096	0.001907	0.137115	51.235355336990516	-0.958910	-0.958975	-0.9404276680465384	-0.9404922341126922	-1.0030481649044591	-1.0031125789444713
0.010097	0.002151	0.141449	57.79819433699051	-0.956618	-0.956690	-0.9381338373876682	-0.9382054034108414	-1.0007543342455891	-1.0008257482426204
0.010099	0.002228	0.146149	59.84908233699051	-0.954248	-0.954324	-0.9357601760699278	-0.9358357420071393	-0.9983806729278486	-0.9984560868389183
0.010100	0.002441	0.151459	65.59156633699051	-0.951796	-0.951878	-0.9333063454110576	-0.9333879113052884	-0.9959268422689784	-0.9960082561370674
0.010101	0.002533	0.156494	68.05263133699052	-0.949260	-0.949346	-0.9307685147521875	-0.9308540806034374	-0.9933890116101083	-0.9934744254352165
0.010102	0.002686	0.161560	72.15440633699052	-0.946642	-0.946733	-0.9281486840933172	-0.9282392499015865	-0.990769180951238	-0.9908595947333655
0.010104	0.002884	0.166809	77.48671333699052	-0.943939	-0.944037	-0.9254420227755769	-0.9255395884978845	-0.9880625196334977	-0.9881599333296636
0.010105	0.003067	0.172333	82.40884233699052	-0.941146	-0.941250	-0.9226471921167068	-0.9227507577960337	-0.9852676889746276	-0.9853711026278127
0.010106	0.003159	0.178314	84.86990733699051	-0.938258	-0.938365	-0.9197573614578365	-0.9198639270941826	-0.9823778583157573	-0.9824842719259617
0.010107	0.003311	0.184143	88.97168233699051	-0.935273	-0.935385	-0.9167705307989663	-0.9168820963923316	-0.9793910276568871	-0.9795024412241107
0.010109	0.003494	0.190582	93.89381233699051	-0.932185	-0.932303	-0.9136788694812259	-0.9137964349886297	-0.9762993663391467	-0.9764167798204088
0.010110	0.003723	0.197266	100.04647433699051	-0.928988	-0.929114	-0.9104800388223557	-0.9106056042867787	-0.9731005356802765	-0.9732259491185578
0.010111	0.003708	0.204346	99.63629633699051	-0.925676	-0.925802	-0.9071662081634856	-0.9072917735849279	-0.9697867050214064	-0.9699121184167069
0.010112	0.003952	0.212006	106.1991363369905	-0.922241	-0.922374	-0.9037293775046153	-0.9038619428830769	-0.9663498743625362	-0.9664822877148559
0.010114	0.004120	0.220123	110.71108833699051	-0.918674	-0.918813	-0.9001587161868749	-0.9002972814793749	-0.9627792130447957	-0.962917626311154
0.010115	0.004166	0.228394	111.94162033699051	-0.914972	-0.915112	-0.8964548855280048	-0.896594450777524	-0.9590753823859256	-0.959214795609303
0.010116	0.004288	0.237610	115.22304033699051	-0.911121	-0.911266	-0.8926020548691346	-0.8927466200756731	-0.9552225517270554	-0.9553669649074521
0.010117	0.004501	0.247192	120.96552533699051	-0.907115	-0.907267	-0.8885942242102643	-0.8887457893738221	-0.9512147210681852	-0.9513661342056011
0.010119	0.004654	0.257416	125.06729933699052	-0.902944	-0.903102	-0.884419562892524	-0.8845771279701201	-0.9470400597504448	-0.9471974728018991
0.010120	0.004730	0.267853	127.11818733699052	-0.898603	-0.898763	-0.8800767322336538	-0.8802362972682691	-0.9426972290915746	-0.9428566421000482
0.010121	0.004822	0.279083	129.57925233699052	-0.894083	-0.894246	-0.8755549015747836	-0.8757174665664181	-0.9381753984327044	-0.9383378113981972
0.010122	0.004990	0.289886	134.0912043369905	-0.889385	-0.889553	-0.8708550709159134	-0.8710226358645673	-0.9334755677738342	-0.9336429806963463
0.010124	0.005112	0.301453	137.3726233369905	-0.884503	-0.884675	-0.865969409598173	-0.8661409744608654	-0.9285899064560938	-0.9287613192926444
0.010125	0.005264	0.312408	141.4743983369905	-0.879439	-0.879617	-0.8609035789393028	-0.8610811437590143	-0.9235240757972236	-0.9237014885907934
0.010126	0.005325	0.324188	143.11510833699052	-0.874189	-0.874369	-0.8556517482804327	-0.8558313130571633	-0.9182722451383535	-0.9184516578889423
0.010127	0.005508	0.335571	148.03723833699053	-0.868752	-0.868938	-0.8502129176215624	-0.8503984823553125	-0.9128334144794832	-0.9130188271870915
0.010129	0.005661	0.347107	152.1390123369905	-0.863128	-0.863319	-0.8445852563038221	-0.8447758209516104	-0.9072057531617429	-0.9073961657833894
0.010130	0.005722	0.358948	153.77972233699052	-0.857314	-0.857507	-0.8387694256449519	-0.8389619902497596	-0.9013899225028728	-0.9015823350815386
