Repository: pietracorvo/HystAPI

# Example data

The example data in this folder is from measurements performed during my physics bachelor.

The material is **FeSi3** (iron with 3% silicon), aka 'electrical steel', the standard material for ring cores in trafos. 

Four of the five samples where treated with high pressure torison (HPT, 20 rotations at 20GPa), to achieve nanocristallisation of the grains, which has a huge impact on the magnetic properties of the material. The HPT deformation was done at 77K (under liquid nitrogen) and at 293K (at room temperature). Afterwards some samples were heat treated at a temperature of 493K (for two hours) to anneal defects from the deformation process.

The five samples are:

File: testData/FeSi3_annealed/G1_919V_200Hz_800000Fs.txt (part 29 of 29)
--------------------------
t	U1	U2	H	B_raw	J_raw	B_drift	 J_drift	B_corr	J_corr
0.009805	-0.081955	0.027771	-2201.940028943505	-1.175496	-1.172728	-1.1567865967923077	-1.1540194585009615	-1.229763372646154	-1.226994243249904
0.009806	-0.081451	0.027740	-2188.404172943505	-1.175046	-1.172295	-1.156334688643077	-1.1535845504396154	-1.2293114644969232	-1.2265593351885578
0.009807	-0.080994	0.027832	-2176.0988489435044	-1.174595	-1.171859	-1.1558817804938462	-1.1531466423782692	-1.2288585563476926	-1.2261214271272116
0.009809	-0.080826	0.027893	-2171.5868969435046	-1.174144	-1.171413	-1.1554269641953847	-1.152696826255577	-1.228403740049231	-1.2256716110045194
0.009810	-0.080414	0.027924	-2160.5121049435047	-1.173691	-1.170974	-1.1549720560461538	-1.1522559181942307	-1.2279488319	-1.225230702943173
0.009811	-0.079895	0.028168	-2146.5660709435047	-1.173235	-1.170536	-1.154514147896923	-1.1518160101328847	-1.2274909237507692	-1.224790794881827
0.009812	-0.079559	0.028168	-2137.5421669435045	-1.172779	-1.170091	-1.1540562397476923	-1.1513691020715384	-1.2270330156015388	-1.2243438868204808
0.009814	-0.079239	0.028107	-2128.9284399435046	-1.172323	-1.169646	-1.1535964234492306	-1.150920285948846	-1.2265731993030768	-1.2238950706977885
0.009815	-0.078888	0.028229	-2119.4943579435044	-1.171866	-1.169201	-1.1531375153	-1.1504733778874998	-1.2261142911538463	-1.2234481626364422
0.009816	-0.078461	0.028229	-2108.0093889435047	-1.171408	-1.168758	-1.1526776071507692	-1.1500284698261538	-1.2256543830046156	-1.2230032545750962
0.009817	-0.078171	0.028351	-2100.2160169435047	-1.170949	-1.168309	-1.1522166990015383	-1.1495775617648076	-1.2251934748553848	-1.22255234651375
0.009819	-0.077744	0.028473	-2088.7310479435046	-1.170488	-1.167862	-1.1517518827030768	-1.1491267456421153	-1.224728658556923	-1.2221015303910576
0.009820	-0.077301	0.028595	-2076.8359009435044	-1.170025	-1.167413	-1.151286974553846	-1.1486758375807693	-1.2242637504076925	-1.2216506223297117
0.009821	-0.077057	0.028687	-2070.2730619435047	-1.169560	-1.166957	-1.1508200664046153	-1.148217929519423	-1.2237968422584617	-1.2211927142683654
0.009822	-0.076660	0.028687	-2059.6084469435045	-1.169095	-1.166506	-1.1503531582553845	-1.147765021458077	-1.223329934109231	-1.2207398062070194
0.009824	-0.076172	0.028748	-2046.4827679435045	-1.168630	-1.166057	-1.1498843419569231	-1.1473122053353846	-1.2228611178107696	-1.220286990084327
0.009825	-0.075989	0.028778	-2041.5606389435045	-1.168163	-1.165596	-1.1494154338076923	-1.1468492972740385	-1.2223922096615385	-1.2198240820229809
0.009826	-0.075546	0.028870	-2029.6654919435045	-1.167696	-1.165144	-1.1489465256584614	-1.1463953892126921	-1.2219233015123079	-1.2193701739616345
0.009827	-0.075272	0.028931	-2022.2822979435045	-1.167227	-1.164684	-1.1484756175092308	-1.1459334811513462	-1.221452393363077	-1.2189082659002886
0.009829	-0.074738	0.029022	-2007.9260859435046	-1.166757	-1.164232	-1.1480018012107691	-1.1454776650286538	-1.2209785770646153	-1.2184524497775961
0.009830	-0.074509	0.029114	-2001.7734239435047	-1.166285	-1.163768	-1.1475278930615385	-1.1450117569673075	-1.220504668915385	-1.2179865417162499
0.009831	-0.074020	0.029297	-1988.6477449435047	-1.165811	-1.163310	-1.1470519849123075	-1.1445518489059616	-1.2200287607661537	-1.217526633654904
0.009832	-0.073608	0.029327	-1977.5729529435046	-1.165336	-1.162849	-1.1465750767630767	-1.1440889408446153	-1.219551852616923	-1.2170637255935577
0.009834	-0.073334	0.029358	-1970.1897589435046	-1.164860	-1.162383	-1.1460952604646153	-1.143619124721923	-1.2190720363184617	-1.2165939094708653
0.009835	-0.072998	0.029449	-1961.1658549435047	-1.164383	-1.161917	-1.1456163523153844	-1.143151216660577	-1.2185931281692306	-1.2161260014095194
0.009836	-0.072479	0.029572	-1947.2198209435046	-1.163904	-1.161455	-1.1451354441661539	-1.1426873085992306	-1.21811222002	-1.215662093348173
0.009837	-0.072159	0.029694	-1938.6060939435047	-1.163423	-1.160985	-1.144652536016923	-1.1422154005378846	-1.2176293118707693	-1.215190185286827
0.009839	-0.071823	0.029694	-1929.5821889435047	-1.162941	-1.160515	-1.1441667197184615	-1.1417415844151921	-1.2171434955723077	-1.2147163691641345
0.009840	-0.071472	0.029846	-1920.1481079435046	-1.162458	-1.160044	-1.1436818115692307	-1.1412686763538462	-1.216658587423077	-1.2142434611027886
0.009841	-0.071014	0.029846	-1907.8427829435045	-1.161975	-1.159576	-1.1431969034199998	-1.1407987682924998	-1.216173679273846	-1.2137735530414422
0.009842	-0.070694	0.029938	-1899.2290569435047	-1.161490	-1.159102	-1.142709995270769	-1.140322860231154	-1.2156867711246155	-1.2132976449800963
0.009844	-0.070297	0.029999	-1888.5644419435046	-1.161004	-1.158629	-1.1422201789723074	-1.1398460441084615	-1.2151969548261539	-1.2128208288574038
0.009845	-0.069977	0.030060	-1879.9507159435045	-1.160517	-1.158153	-1.141731270823077	-1.1393681360471153	-1.2147080466769231	-1.2123429207960577
0.009846	-0.069580	0.030182	-1869.2861009435046	-1.160028	-1.157677	-1.141240362673846	-1.1388902279857693	-1.2142171385276925	-1.2118650127347117
0.009847	-0.069168	0.030243	-1858.2113099435046	-1.159538	-1.157201	-1.1407484545246152	-1.138412319924423	-1.2137252303784614	-1.2113871046733653
0.009849	-0.068726	0.030334	-1846.3161629435047	-1.159046	-1.156725	-1.1402526382261537	-1.1379325038017307	-1.2132294140800002	-1.210907288550673
0.009850	-0.068558	0.030426	-1841.8042109435046	-1.158553	-1.156238	-1.139757730076923	-1.1374435957403848	-1.2127345059307695	-1.2104183804893272
0.009851	-0.068100	0.030518	-1829.4988869435047	-1.158059	-1.155759	-1.1392618219276922	-1.1369626876790384	-1.2122385977815386	-1.2099374724279808
0.009852	-0.067642	0.030518	-1817.1935629435045	-1.157565	-1.155280	-1.1387659137784614	-1.1364817796176923	-1.2117426896323078	-1.2094565643666346
0.009854	-0.067352	0.030609	-1809.4001909435046	-1.157069	-1.154794	-1.1382660974799998	-1.135991963495	-1.211242873333846	-1.2089667482439423
0.009855	-0.067062	0.030701	-1801.6068189435045	-1.156571	-1.154306	-1.1377661893307691	-1.135502055433654	-1.2107429651846155	-1.2084768401825963
0.009856	-0.066513	0.030792	-1786.8404299435047	-1.156073	-1.153826	-1.1372662811815384	-1.1350201473723076	-1.2102430570353846	-1.20799493212125
0.009857	-0.066162	0.030823	-1777.4063479435047	-1.155573	-1.153338	-1.1367643730323076	-1.1345302393109615	-1.2097411488861538	-1.207505024059904
0.009859	-0.065918	0.030975	-1770.8435079435046	-1.155072	-1.152845	-1.1362595567338463	-1.1340334231882692	-1.2092363325876927	-1.2070082079372115
0.009860	-0.065506	0.031036	-1759.7687169435046	-1.154569	-1.152356	-1.1357546485846153	-1.133542515126923	-1.2087314244384615	-1.2065172998758653
0.009861	-0.064987	0.031189	-1745.8226829435046	-1.154064	-1.151868	-1.1352477404353845	-1.1330526070655769	-1.2082245162892309	-1.2060273918145192
0.009862	-0.064743	0.031219	-1739.2598429435045	-1.153558	-1.151371	-1.134739832286154	-1.1325536990042306	-1.2077166081400001	-1.205528483753173
0.009864	-0.064468	0.031342	-1731.8766489435045	-1.153050	-1.150872	-1.134228015987692	-1.1320508828815383	-1.2072047918415385	-1.2050256676304807
0.009865	-0.063995	0.031403	-1719.1611469435045	-1.152541	-1.150380	-1.1337171078384616	-1.1315569748201921	-1.2066938836923078	-1.2045317595691345
0.009866	-0.063599	0.031433	-1708.4965329435047	-1.152032	-1.149884	-1.1332061996892306	-1.131059066758846	-1.206182975543077	-1.2040338515077884
0.009867	-0.063309	0.031525	-1700.7031609435046	-1.151521	-1.149383	-1.1326932915399999	-1.1305561586975	-1.205670067393846	-1.2035309434464423
0.009869	-0.062866	0.031616	-1688.8080139435046	-1.151009	-1.148885	-1.1321774752415383	-1.1300543425748075	-1.2051542510953848	-1.20302912732375
0.009870	-0.062469	0.031708	-1678.1433999435046	-1.150496	-1.148385	-1.1316625670923075	-1.1295524345134615	-1.204639342946154	-1.202527219262404
0.009871	-0.062241	0.031769	-1671.9907379435047	-1.149981	-1.147878	-1.1311456589430768	-1.1290435264521153	-1.2041224347969233	-1.2020183112010576
0.009872	-0.061798	0.031891	-1660.0955919435046	-1.149464	-1.147376	-1.1306267507938461	-1.1285396183907692	-1.2036035266476923	-1.2015144031397116
0.009874	-0.061386	0.032043	-1649.0207999435047	-1.148945	-1.146871	-1.1301039344953847	-1.128030802268077	-1.203080710349231	-1.2010055870170193
0.009875	-0.061157	0.032135	-1642.8681379435045	-1.148425	-1.146359	-1.1295820263461538	-1.1275168942067306	-1.2025588022	-1.200491678955673
0.009876	-0.060684	0.032196	-1630.1526359435045	-1.147903	-1.145853	-1.1290581181969228	-1.1270089861453847	-1.2020348940507692	-1.199983770894327
0.009877	-0.060272	0.032318	-1619.0778449435045	-1.147379	-1.145343	-1.1285322100476922	-1.1264970780840384	-1.2015089859015387	-1.1994718628329808
0.009879	-0.059952	0.032410	-1610.4641179435046	-1.146854	-1.144829	-1.1280033937492306	-1.1259792619613462	-1.2009801696030769	-1.1989540467102886
0.009880	-0.059601	0.032501	-1601.0300359435046	-1.146328	-1.144314	-1.1274754856	-1.1254623539	-1.2004522614538464	-1.1984371386489423
0.009881	-0.059128	0.032562	-1588.3145339435046	-1.145800	-1.143803	-1.126945577450769	-1.1249494458386537	-1.1999223533046153	-1.1979242305875961
0.009882	-0.058762	0.032654	-1578.4702749435046	-1.145271	-1.143286	-1.1264146693015382	-1.1244305377773076	-1.1993914451553844	-1.19740532252625
0.009884	-0.058517	0.032654	-1571.9074359435047	-1.144742	-1.142765	-1.1258818530030767	-1.1239057216546153	-1.198858628856923	-1.1968805064035577
0.009885	-0.058105	0.032837	-1560.8326439435045	-1.144210	-1.142248	-1.125347944853846	-1.1233868135932692	-1.1983247207076921	-1.1963615983422116
0.009886	-0.057617	0.032898	-1547.7069649435045	-1.143677	-1.141731	-1.1248130367046154	-1.122867905531923	-1.1977898125584616	-1.1958426902808654
0.009887	-0.057312	0.033051	-1539.5034149435046	-1.143142	-1.141206	-1.1242761285553846	-1.122340997470577	-1.1972529044092308	-1.1953157822195193
0.009889	-0.056976	0.033112	-1530.4795109435047	-1.142606	-1.140681	-1.123736312256923	-1.1218121813478847	-1.1967130881107693	-1.194786966096827
0.009890	-0.056549	0.033173	-1518.9945419435046	-1.142068	-1.140158	-1.1231964041076923	-1.1212872732865384	-1.1961731799615385	-1.1942620580354808
0.009891	-0.056244	0.033325	-1510.7909929435045	-1.141528	-1.139628	-1.1226544959584615	-1.1207553652251923	-1.1956312718123079	-1.1937301499741346
0.009892	-0.055847	0.033478	-1500.1263779435046	-1.140986	-1.139099	-1.1221105878092308	-1.1202244571638462	-1.195087363663077	-1.1931992419127886
0.009894	-0.055435	0.033539	-1489.0515869435046	-1.140442	-1.138570	-1.121562771510769	-1.119691641041154	-1.1945395473646152	-1.1926664257900963
0.009895	-0.055099	0.033722	-1480.0276819435046	-1.139896	-1.138035	-1.1210148633615384	-1.1191547329798075	-1.1939916392153846	-1.1921295177287499
0.009896	-0.054703	0.033844	-1469.3630679435046	-1.139348	-1.137500	-1.1204649552123076	-1.1186178249184615	-1.1934417310661538	-1.1915926096674039
0.009897	-0.054306	0.033966	-1458.6984539435045	-1.138798	-1.136963	-1.119913047063077	-1.1180789168571152	-1.1928898229169231	-1.1910537016060576
0.009899	-0.053970	0.034088	-1449.6745489435045	-1.138246	-1.136423	-1.1193572307646154	-1.117535100734423	-1.1923340066184616	-1.1905098854833653
0.009900	-0.053635	0.034119	-1440.6506449435046	-1.137693	-1.135881	-1.1188023226153847	-1.116991192673077	-1.191779098469231	-1.1899659774220193
0.009901	-0.053253	0.034302	-1430.3962079435046	-1.137137	-1.135338	-1.1182444144661539	-1.1164462846117307	-1.1912211903200003	-1.189421069360673
0.009902	-0.052811	0.034332	-1418.5010619435045	-1.136581	-1.134797	-1.117686506316923	-1.1159033765503847	-1.1906632821707692	-1.188878161299327
0.009904	-0.052536	0.034515	-1411.1178669435046	-1.136022	-1.134247	-1.1171236900184616	-1.1153495604276922	-1.190100465872308	-1.1883243451766345
0.009905	-0.052170	0.034515	-1401.2736079435047	-1.135462	-1.133700	-1.1165617818692306	-1.114800652366346	-1.1895385577230768	-1.1877754371152884
0.009906	-0.051697	0.034668	-1388.5581059435046	-1.134901	-1.133155	-1.11599887372	-1.1142537443049998	-1.1889756495738464	-1.1872285290539422
0.009907	-0.051300	0.034760	-1377.8934919435046	-1.134338	-1.132605	-1.1154339655707692	-1.113701836243654	-1.1884107414246157	-1.1866766209925963
0.009909	-0.051132	0.034851	-1373.3815399435045	-1.133773	-1.132046	-1.1148651492723076	-1.1131390201209617	-1.187841925126154	-1.186113804869904
0.009910	-0.050598	0.035034	-1359.0253289435045	-1.133206	-1.131496	-1.1142962411230768	-1.1125871120596154	-1.1872730169769232	-1.1855618968085577
0.009911	-0.050140	0.035156	-1346.7200039435047	-1.132636	-1.130942	-1.113724332973846	-1.1120312039982692	-1.1867011088276924	-1.1850059887472115
0.009912	-0.049927	0.035217	-1340.9775199435046	-1.132066	-1.130379	-1.1131524248246154	-1.111466295936923	-1.1861292006784616	-1.1844410806858654
0.009914	-0.049591	0.035339	-1331.9536159435047	-1.131493	-1.129818	-1.1125756085261538	-1.1109014798142307	-1.1855523843800002	-1.183876264563173
0.009915	-0.049072	0.035492	-1318.0075819435046	-1.130918	-1.129261	-1.1119987003769232	-1.1103425717528848	-1.1849754762307696	-1.1833173565018271
0.009916	-0.048798	0.035553	-1310.6243869435045	-1.130342	-1.128694	-1.1114207922276922	-1.1097736636915385	-1.1843975680815384	-1.1827484484404809
0.009917	-0.048370	0.035736	-1299.1394179435047	-1.129763	-1.128129	-1.1108398840784615	-1.109206755630192	-1.1838166599323077	-1.1821815403791345
0.009919	-0.048019	0.035919	-1289.7053359435047	-1.129181	-1.127559	-1.11025406778	-1.1086329395074999	-1.1832308436338463	-1.1816077242564422
0.009920	-0.047592	0.036011	-1278.2203669435046	-1.128598	-1.126990	-1.109669159630769	-1.1080620314461538	-1.1826459354846155	-1.1810368161950962
0.009921	-0.047318	0.036133	-1270.8371729435046	-1.128012	-1.126414	-1.1090812514815385	-1.1074841233848076	-1.1820580273353847	-1.18045890813375
0.009922	-0.046890	0.036377	-1259.3522029435046	-1.127423	-1.125839	-1.1084903433323077	-1.1069072153234616	-1.1814671191861539	-1.179882000072404
0.009924	-0.046509	0.036499	-1249.0977669435047	-1.126832	-1.125261	-1.1078955270338462	-1.1063253992007693	-1.1808723028876926	-1.1793001839497117
0.009925	-0.046173	0.036682	-1240.0738619435047	-1.126238	-1.124678	-1.1072996188846154	-1.105740491139423	-1.1802763947384616	-1.1787152758883654
0.009926	-0.045822	0.036835	-1230.6397799435047	-1.125641	-1.124093	-1.1067007107353843	-1.105153583078077	-1.1796774865892306	-1.1781283678270194
0.009927	-0.045380	0.037109	-1218.7446339435046	-1.125040	-1.123507	-1.1060978025861539	-1.1045656750167308	-1.1790745784400003	-1.1775404597656731
0.009929	-0.045135	0.037201	-1212.1817939435045	-1.124437	-1.122912	-1.105490986287692	-1.1039668588940383	-1.1784677621415383	-1.1769416436429807
0.009930	-0.044708	0.037384	-1200.6968249435047	-1.123831	-1.122321	-1.1048830781384615	-1.103373950832692	-1.1778598539923077	-1.1763487355816344
0.009931	-0.044205	0.037628	-1187.1609689435045	-1.123222	-1.121729	-1.1042721699892306	-1.1027800427713461	-1.1772489458430768	-1.1757548275202885
0.009932	-0.043930	0.037659	-1179.7777739435046	-1.122612	-1.121128	-1.1036602618399998	-1.1021771347099998	-1.1766370376938462	-1.1751519194589422
0.009934	-0.043701	0.037903	-1173.6251119435046	-1.121998	-1.120522	-1.1030424455415384	-1.1015673185873076	-1.1760192213953848	-1.17454210333625
0.009935	-0.043182	0.037964	-1159.6790779435046	-1.121383	-1.119924	-1.1024255373923075	-1.1009674105259615	-1.175402313246154	-1.1739421952749038
0.009936	-0.042816	0.038147	-1149.8348189435046	-1.120765	-1.119318	-1.101805629243077	-1.1003595024646153	-1.174782405096923	-1.1733342872135577
0.009937	-0.042526	0.038269	-1142.0414469435045	-1.120145	-1.118708	-1.101183721093846	-1.0997475944032693	-1.1741604969476924	-1.1727223791522117
0.009939	-0.042084	0.038452	-1130.1462999435046	-1.119522	-1.118100	-1.1005569047953845	-1.099135778280577	-1.1735336806492307	-1.1721105630295194
0.009940	-0.041702	0.038696	-1119.8918639435046	-1.118895	-1.117486	-1.0999279966461537	-1.0985198702192307	-1.1729047725	-1.171494654968173
0.009941	-0.041336	0.038940	-1110.0476039435046	-1.118264	-1.116868	-1.0992950884969228	-1.0978999621578847	-1.172271864350769	-1.170874746906827
0.009942	-0.040985	0.039124	-1100.6135219435046	-1.117630	-1.116246	-1.0986591803476922	-1.0972760540965385	-1.1716359562015386	-1.1702508388454809
0.009944	-0.040604	0.039368	-1090.3590859435046	-1.116993	-1.115621	-1.0980183640492305	-1.0966472379738461	-1.1709951399030767	-1.1696220227227885
0.009945	-0.040192	0.039490	-1079.2842939435045	-1.116353	-1.114995	-1.0973764558999999	-1.0960193299124998	-1.1703532317538463	-1.1689941146614422
0.009946	-0.039948	0.039642	-1072.7214549435046	-1.115710	-1.114361	-1.096731547750769	-1.0953834218511538	-1.1697083236046155	-1.1683582066000961
0.009947	-0.039474	0.039948	-1060.0059529435046	-1.115063	-1.113730	-1.0960826396015384	-1.0947505137898077	-1.1690594154553846	-1.16772529853875
0.009949	-0.039139	0.040131	-1050.9820489435047	-1.114413	-1.113091	-1.095428823303077	-1.0941076976671154	-1.168405599156923	-1.1670824824160577
0.009950	-0.038818	0.040405	-1042.3683219435045	-1.113759	-1.112447	-1.0947729151538461	-1.0934617896057692	-1.1677496910076925	-1.1664365743547116
0.009951	-0.038345	0.040558	-1029.6528199435047	-1.113101	-1.111806	-1.0941130070046152	-1.092818881544423	-1.1670897828584614	-1.1657936662933654
0.009952	-0.037964	0.040802	-1019.3983829435045	-1.112441	-1.111158	-1.0934510988553845	-1.092168973483077	-1.166427874709231	-1.1651437582320194
0.009954	-0.037674	0.040985	-1011.6050109435046	-1.111777	-1.110504	-1.092783282556923	-1.0915111573603846	-1.1657600584107692	-1.164485942109327
0.009955	-0.037247	0.041168	-1000.1200419435046	-1.111110	-1.109851	-1.0921143744076922	-1.0908562492990383	-1.1650911502615386	-1.1638310340479807
0.009956	-0.036758	0.041382	-986.9943629435046	-1.110439	-1.109198	-1.0914414662584615	-1.090201341237692	-1.164418242112308	-1.1631761259866344
0.009957	-0.036545	0.041595	-981.2518789435046	-1.109766	-1.108531	-1.0907665581092307	-1.089532433176346	-1.163743333963077	-1.1625072179252884
0.009959	-0.036209	0.041779	-972.2279739435046	-1.109089	-1.107865	-1.0900857418107692	-1.088862617053654	-1.1630625176646157	-1.1618374018025963
0.009960	-0.035706	0.042023	-958.6921179435046	-1.108407	-1.107201	-1.0894018336615383	-1.0881967089923077	-1.1623786095153847	-1.16117149374125
0.009961	-0.035309	0.042389	-948.0275039435046	-1.107721	-1.106529	-1.0887139255123075	-1.0875228009309617	-1.1616907013661537	-1.160497585679904
0.009962	-0.035126	0.042542	-943.1053739435046	-1.107032	-1.105845	-1.088023017363077	-1.0868368928696153	-1.1609997932169231	-1.1598116776185576
0.009964	-0.034653	0.042877	-930.3898719435045	-1.106337	-1.105167	-1.0873242010646151	-1.086155076746923	-1.1603009769184616	-1.1591298614958654
0.009965	-0.034241	0.043091	-919.3150809435047	-1.105639	-1.104483	-1.0866242929153846	-1.085469168685577	-1.159601068769231	-1.1584439534345194
0.009966	-0.033920	0.043243	-910.7013539435046	-1.104939	-1.103793	-1.0859223847661537	-1.0847772606242307	-1.1588991606199999	-1.157752045373173
0.009967	-0.033615	0.043518	-902.4978039435046	-1.104233	-1.103098	-1.085214476616923	-1.0840803525628846	-1.1581912524707692	-1.157055137311827
0.009969	-0.033142	0.043884	-889.7823029435046	-1.103523	-1.102403	-1.0845006603184615	-1.0833815364401922	-1.1574774361723077	-1.1563563211891346
0.009970	-0.032684	0.044037	-877.4769789435046	-1.102809	-1.101705	-1.0837847521692305	-1.082681628378846	-1.1567615280230767	-1.1556564131277884
0.009971	-0.032440	0.044342	-870.9141389435046	-1.102091	-1.100995	-1.08306484402	-1.0819697203174998	-1.1560416198738461	-1.1549445050664422
0.009972	-0.032089	0.044739	-861.4800569435046	-1.101366	-1.100282	-1.0823379358707692	-1.0812548122561538	-1.1553147117246154	-1.1542295970050962
0.009974	-0.031647	0.045135	-849.5849109435046	-1.100635	-1.099566	-1.0816031195723077	-1.0805349961334616	-1.1545798954261541	-1.153509780882404
0.009975	-0.031342	0.045532	-841.3813609435045	-1.099897	-1.098838	-1.0808632114230767	-1.0798050880721153	-1.153839987276923	-1.1527798728210576
0.009976	-0.030914	0.045837	-829.8963919435046	-1.099154	-1.098110	-1.080118303273846	-1.0790751800107692	-1.1530950791276924	-1.1520499647597116
0.009977	-0.030518	0.046204	-819.2317779435047	-1.098406	-1.097375	-1.0793683951246154	-1.078338271949423	-1.1523451709784616	-1.1513130566983654
0.009979	-0.030243	0.046600	-811.8485839435047	-1.097651	-1.096630	-1.0786095788261536	-1.0775894558267307	-1.15158635468	-1.150564240575673
0.009980	-0.029831	0.046936	-800.7737919435046	-1.096890	-1.095883	-1.077846670676923	-1.0768405477653846	-1.1508234465307692	-1.149815332514327
0.009981	-0.029358	0.047394	-788.0582899435046	-1.096123	-1.095131	-1.0770777625276922	-1.0760866397040385	-1.1500545383815384	-1.1490614244529809
0.009982	-0.029144	0.047699	-782.3158059435046	-1.095350	-1.094365	-1.0763028543784614	-1.0753187316426922	-1.1492796302323076	-1.1482935163916346
0.009984	-0.028702	0.048248	-770.4206589435046	-1.094569	-1.093599	-1.0755180380799998	-1.0745489155199999	-1.148494813933846	-1.1475237002689422
0.009985	-0.028305	0.048523	-759.7560449435045	-1.093782	-1.092826	-1.074729129930769	-1.073774007458654	-1.1477059057846155	-1.1467487922075963
0.009986	-0.027908	0.048920	-749.0914309435046	-1.092990	-1.092047	-1.0739352217815383	-1.0729930993973076	-1.1469119976353848	-1.14596788414625
0.009987	-0.027634	0.049438	-741.7082359435046	-1.092189	-1.091255	-1.0731323136323077	-1.0721991913359616	-1.146109089486154	-1.145173976084904
0.009989	-0.027206	0.049866	-730.2232669435045	-1.091381	-1.090462	-1.072320497333846	-1.0714023752132693	-1.1452972731876923	-1.1443771599622117
0.009990	-0.026810	0.050262	-719.5586529435046	-1.090566	-1.089661	-1.0715035891846152	-1.070599467151923	-1.1444803650384614	-1.1435742519008654
0.009991	-0.026474	0.050812	-710.5347479435046	-1.089743	-1.088849	-1.0706786810353845	-1.069785559090577	-1.1436554568892308	-1.1427603438395193
0.009992	-0.026184	0.051300	-702.7413769435046	-1.088912	-1.088028	-1.069845772886154	-1.0689626510292307	-1.1428225487400003	-1.141937435778173
0.009994	-0.025696	0.051880	-689.6156979435046	-1.088072	-1.087204	-1.0690019565876923	-1.0681348349065385	-1.1419787324415385	-1.1411096196554809
0.009995	-0.025421	0.052307	-682.2325029435046	-1.087224	-1.086365	-1.0681520484384615	-1.0672939268451922	-1.1411288242923079	-1.1402687115941346
0.009996	-0.025009	0.052979	-671.1577109435046	-1.086366	-1.085521	-1.0672921402892306	-1.066448018783846	-1.1402689161430768	-1.1394228035327885
0.009997	-0.024597	0.053528	-660.0829199435046	-1.085499	-1.084668	-1.06642323214	-1.0655931107224998	-1.1394000079938462	-1.1385678954714422
0.009999	-0.024277	0.053986	-651.4691929435046	-1.084772	-1.083952	-1.0656924158415384	-1.0648732945998076	-1.1386691916953846	-1.13784807934875
