Repository: pietracorvo/HystAPI

# Example data

The example data in this folder is from measurements performed during my physics bachelor.

The material is **FeSi3** (iron with 3% silicon), aka 'electrical steel', the standard material for ring cores in trafos. 

Four of the five samples where treated with high pressure torison (HPT, 20 rotations at 20GPa), to achieve nanocristallisation of the grains, which has a huge impact on the magnetic properties of the material. The HPT deformation was done at 77K (under liquid nitrogen) and at 293K (at room temperature). Afterwards some samples were heat treated at a temperature of 493K (for two hours) to anneal defects from the deformation process.

The five samples are:

File: testData/FeSi3_annealed/G1_919V_100Hz_800000Fs.txt (part 30 of 57)
--------------------------
t	U1	U2	H	B_raw	J_raw	B_drift	 J_drift	B_corr	J_corr
0.010131	0.005768	0.370453	155.01025533699053	-0.851312	-0.851507	-0.8327655949860816	-0.8329601595479086	-0.8953860918440024	-0.8955805043796876
0.010132	0.006042	0.382050	162.3934493369905	-0.845124	-0.845328	-0.8265757643272115	-0.8267793288460575	-0.8891962611851323	-0.8893996736778366
0.010134	0.006195	0.393341	166.4952243369905	-0.838751	-0.838960	-0.8201991030094711	-0.8204076674423557	-0.8828195998673919	-0.8830280122741347
0.010135	0.006210	0.404968	166.9054013369905	-0.832191	-0.832401	-0.8136372723506009	-0.8138468367405047	-0.8762577692085217	-0.8764671815722838
0.010136	0.006378	0.416199	171.41735333699052	-0.825451	-0.825666	-0.8068954416917308	-0.8071100060386538	-0.8695159385496516	-0.8697303508704328
0.010137	0.006592	0.426788	177.1598383369905	-0.818536	-0.818758	-0.7999786110328606	-0.8002001753368028	-0.8625991078907814	-0.8628205201685818
0.010139	0.006699	0.437744	180.0310803369905	-0.811445	-0.811672	-0.7928839497151201	-0.7931105139331008	-0.8555044465730409	-0.8557308587648799
0.010140	0.006821	0.448273	183.31250033699052	-0.804184	-0.804414	-0.78562111905625	-0.7858506832312498	-0.8482416159141708	-0.8484710280630289
0.010141	0.006927	0.458527	186.18374233699052	-0.796756	-0.796990	-0.7781912883973797	-0.778424852529399	-0.8408117852553005	-0.841045197361178
0.010142	0.007111	0.468689	191.1058723369905	-0.789166	-0.789406	-0.7705994577385096	-0.770839021827548	-0.8332199545964304	-0.8334593666593271
0.010144	0.007339	0.477722	197.25853433699052	-0.781428	-0.781676	-0.7628577964207692	-0.7631053604238461	-0.82547829327869	-0.8257257052556252
0.010145	0.007416	0.486389	199.3094213369905	-0.773548	-0.773799	-0.754975965761899	-0.7552265297219951	-0.8175964626198198	-0.8178468745537741
0.010146	0.007584	0.495148	203.82137433699052	-0.765529	-0.765786	-0.7469551351030288	-0.7472116990201442	-0.8095756319609496	-0.8098320438519232
0.010147	0.007736	0.502960	207.92314833699052	-0.757383	-0.757645	-0.7388073044441587	-0.7390688683182932	-0.8014278013020795	-0.8016892131500722
0.010149	0.007904	0.510040	212.4351003369905	-0.749122	-0.749389	-0.7305426431264181	-0.7308092069145913	-0.793163139984339	-0.7934295517463703
0.010150	0.008148	0.516693	218.99794033699052	-0.740753	-0.741028	-0.722171812467548	-0.7224463762127403	-0.7847923093254688	-0.7850667210445194
0.010151	0.008255	0.522888	221.86918233699052	-0.732285	-0.732563	-0.7137019818086778	-0.7139795455108893	-0.7763224786665986	-0.7765998903426683
0.010152	0.008545	0.528015	229.66255433699052	-0.723731	-0.724019	-0.7051461511498076	-0.7054337148090384	-0.7677666480077284	-0.7680540596408174
0.010154	0.008789	0.533142	236.22539433699052	-0.715095	-0.715392	-0.6965064898320673	-0.6968030534053364	-0.7591269866899881	-0.7594233982371155
0.010155	0.008865	0.537628	238.2762813369905	-0.706388	-0.706687	-0.6877976591731971	-0.6880962227034855	-0.7504181560311179	-0.7507165675352645
0.010156	0.009003	0.541473	241.9678783369905	-0.697617	-0.697921	-0.6790248285143269	-0.6793283920016345	-0.7416453253722477	-0.7419487368334136
0.010157	0.009308	0.544739	250.17142833699052	-0.688793	-0.689108	-0.6701989978554567	-0.6705135612997837	-0.7328194947133775	-0.7331339061315627
0.010159	0.009552	0.547607	256.7342673369905	-0.679924	-0.680247	-0.6613263365377162	-0.6616488998960817	-0.723946833395637	-0.7242692447278607
0.010160	0.009750	0.549652	262.0665743369905	-0.671020	-0.671349	-0.652420505878846	-0.6527490691942307	-0.7150410027367669	-0.7153694140260097
0.010161	0.009949	0.551697	267.3988813369905	-0.662084	-0.662420	-0.6434826752199759	-0.6438182384923797	-0.7061031720778967	-0.7064385833241588
0.010162	0.010178	0.553101	273.5515443369905	-0.653125	-0.653469	-0.6345218445611057	-0.6348654077905287	-0.6971423414190265	-0.6974857526223077
0.010164	0.010406	0.554016	279.7042063369905	-0.644151	-0.644503	-0.6255441832433654	-0.6258957463868269	-0.6881646801012862	-0.6885160912186059
0.010165	0.010620	0.554443	285.4466903369905	-0.635169	-0.635528	-0.6165603525844952	-0.6169189156849759	-0.679180849442416	-0.679539260516755
0.010166	0.010834	0.555084	291.1891753369905	-0.626178	-0.626544	-0.6075675219256249	-0.6079330849831249	-0.6701880187835457	-0.670553429814904
0.010167	0.011032	0.554932	296.5214823369905	-0.617189	-0.617561	-0.5985766912667547	-0.598948254281274	-0.6611971881246755	-0.661568599113053
0.010169	0.011307	0.554749	303.9046763369905	-0.608202	-0.608584	-0.5895860299490144	-0.5899675928775721	-0.6522065268069352	-0.6525879377093511
0.010170	0.011536	0.554413	310.05733833699054	-0.599220	-0.599610	-0.5806021992901441	-0.580991762175721	-0.6432226961480649	-0.6436121070075
0.010171	0.011810	0.554321	317.44053333699054	-0.590242	-0.590640	-0.571622368631274	-0.5720199314738702	-0.6342428654891948	-0.6346402763056492
0.010172	0.011978	0.553589	321.9524853369905	-0.581273	-0.581678	-0.5626515379724039	-0.5630561007720192	-0.6252720348303247	-0.6256764456037982
0.010174	0.012238	0.553009	328.9255023369905	-0.572314	-0.572727	-0.5536888766546634	-0.5541014393683172	-0.6163093735125842	-0.6167217842000963
0.010175	0.012436	0.552429	334.25780933699053	-0.563365	-0.563785	-0.5447380459957932	-0.5451576086664662	-0.607358542853714	-0.6077779534982453
0.010176	0.012650	0.551788	340.0002943369905	-0.554426	-0.554854	-0.535797215336923	-0.5362247779646153	-0.5984177121948439	-0.5988451227963943
0.010177	0.012878	0.550964	346.1529563369905	-0.545501	-0.545936	-0.5268703846780528	-0.5273049472627643	-0.5894908815359736	-0.5899252920945434
0.010179	0.013138	0.550018	353.1259733369905	-0.536590	-0.537034	-0.5179557233603125	-0.5183992858590625	-0.5805762202182333	-0.5810196306908415
0.010180	0.013321	0.549194	358.0481023369905	-0.527694	-0.528144	-0.5090578927014423	-0.5095074551572114	-0.5716783895593631	-0.5721277999889904
0.010181	0.013565	0.548187	364.6109423369905	-0.518813	-0.519271	-0.500175062042572	-0.5006326244553605	-0.5627955589004928	-0.5632529692871395
0.010182	0.013794	0.547150	370.7636043369905	-0.509949	-0.510415	-0.49130923138370186	-0.4917747937535095	-0.5539297282416227	-0.5543951385852885
0.010184	0.014023	0.546204	376.91626633699053	-0.501101	-0.501574	-0.4824575700659615	-0.4829301323498076	-0.5450780669238824	-0.5455504771815867
0.010185	0.014160	0.545197	380.60786333699053	-0.492268	-0.492747	-0.47362273940709126	-0.47410130164795666	-0.536243236265012	-0.5367216464797357
0.010186	0.014450	0.544250	388.4012353369905	-0.483451	-0.483939	-0.46480390874822114	-0.4652914709461057	-0.5274244056061419	-0.5279118157778847
0.010187	0.014648	0.543457	393.7335423369905	-0.474647	-0.475142	-0.4559980780893509	-0.45649264024425473	-0.5186185749472717	-0.5191129850760338
0.010189	0.014923	0.542542	401.1167373369905	-0.465858	-0.466362	-0.4472054167716105	-0.44770897884055283	-0.5098259136295313	-0.5103293236723319
0.010190	0.015106	0.541504	406.0388663369905	-0.457085	-0.457596	-0.43843058611274033	-0.43894114813870183	-0.5010510829706611	-0.5015614929704808
0.010191	0.015366	0.540680	413.01188333699054	-0.448327	-0.448846	-0.4296707554538701	-0.4301893174368509	-0.49229125231179094	-0.49280966226862993
0.010192	0.015564	0.539551	418.3441903369905	-0.439586	-0.440112	-0.4209279247949999	-0.42145348673499994	-0.4835484216529207	-0.48407383156677897
0.010194	0.015793	0.538483	424.4968523369905	-0.430862	-0.431396	-0.4122002634772596	-0.412733825331298	-0.4748207603351804	-0.475354170163077
0.010195	0.015930	0.537537	428.1884503369905	-0.422155	-0.422693	-0.4034914328183894	-0.404028994629447	-0.4661119296763102	-0.46664933946122605
0.010196	0.016251	0.536438	436.8021773369905	-0.413464	-0.414013	-0.3947986021595192	-0.3953471639275961	-0.45741909901744	-0.45796750875937514
0.010197	0.016418	0.535278	441.3141293369905	-0.404793	-0.405347	-0.386125771500649	-0.3866793332257451	-0.4487462683585698	-0.44929967805752413
0.010199	0.016693	0.534149	448.6973233369905	-0.396139	-0.396703	-0.3774681101829086	-0.37803167182204317	-0.4400886070408294	-0.4406520166538222
0.010200	0.016846	0.533264	452.79909833699054	-0.387501	-0.388070	-0.3688282795240384	-0.3693968411201923	-0.4314487763819592	-0.4320171859519713
0.010201	0.017075	0.531982	458.9517603369905	-0.378882	-0.379459	-0.3602074488651682	-0.36078401041834124	-0.422827945723089	-0.42340435525012027
0.010202	0.017303	0.530884	465.1044223369905	-0.370282	-0.370866	-0.35160561820629804	-0.3521891797164903	-0.41422611506421886	-0.4148095245482693
0.010204	0.017578	0.529785	472.4876163369905	-0.361699	-0.362293	-0.34301895688855766	-0.3436125183127884	-0.4056394537464785	-0.4062328631445674
0.010205	0.017685	0.528625	475.3588593369905	-0.353136	-0.353733	-0.33445412622968745	-0.3350506876109374	-0.39707462308760827	-0.39767103244271645
0.010206	0.017944	0.527496	482.3318763369905	-0.344590	-0.345196	-0.32590629557081724	-0.32651185690908646	-0.38852679242873805	-0.3891322017408655
0.010207	0.018173	0.526459	488.4845383369905	-0.336062	-0.336676	-0.3173764649119471	-0.3179900262072355	-0.3799969617698679	-0.3806103710390145
0.010209	0.018417	0.525238	495.0473773369905	-0.327553	-0.328175	-0.3088638035942067	-0.30948536480353356	-0.3714843004521275	-0.3721057096353126
0.010210	0.018570	0.524109	499.14915233699054	-0.319063	-0.319690	-0.30037197293533646	-0.3009985341016826	-0.3629924697932573	-0.3636188789334616
0.010211	0.018799	0.522736	505.3018143369905	-0.310593	-0.311228	-0.2919001422764663	-0.2925347033998317	-0.35452063913438714	-0.3551550482316107
0.010212	0.019073	0.521667	512.6850093369906	-0.302143	-0.302787	-0.2834483116175961	-0.28409187269798064	-0.3460688084755169	-0.34671221752975967
0.010214	0.019211	0.520355	516.3766063369906	-0.293713	-0.294362	-0.2750146502998557	-0.2756632112942788	-0.33763514715777654	-0.3382835561260578
0.010215	0.019394	0.519196	521.2987353369905	-0.285302	-0.285957	-0.2666018196409855	-0.26725638059242784	-0.3292223164989063	-0.3298767254242069
0.010216	0.019714	0.518005	529.9124623369905	-0.276910	-0.277576	-0.25820798898211533	-0.2588735498905768	-0.32082848584003615	-0.32149389472235584
0.010217	0.019836	0.516693	533.1938823369906	-0.268540	-0.269210	-0.24983615832324513	-0.2505057191887259	-0.31245665518116594	-0.3131260640205049
0.010219	0.020035	0.515350	538.5261893369906	-0.260191	-0.260867	-0.24148349700550475	-0.24215905778502397	-0.30410399386342557	-0.30477940261680303
0.010220	0.020218	0.514252	543.4483193369905	-0.251860	-0.252543	-0.23315066634663453	-0.23383322708317303	-0.2957711632045553	-0.29645357191495203
0.010221	0.020447	0.513031	549.6009813369905	-0.243549	-0.244240	-0.22483783568776436	-0.22552839638132205	-0.2874583325456852	-0.2881487412131011
0.010222	0.020676	0.511688	555.7536433369905	-0.235259	-0.235957	-0.21654600502889418	-0.2172435656794711	-0.279166501886815	-0.27986391051125015
0.010224	0.020859	0.510620	560.6757733369905	-0.226988	-0.227692	-0.2082713437111538	-0.20897490427576915	-0.2708918405690746	-0.2715952491075482
0.010225	0.021057	0.509277	566.0080803369905	-0.218737	-0.219449	-0.20001851305228358	-0.2007300735739182	-0.2626390099102044	-0.26335041840569723
0.010226	0.021362	0.507935	574.2116293369905	-0.210508	-0.211230	-0.1917876823934134	-0.19250924287206722	-0.2544081792513342	-0.25512958770384625
0.010227	0.021515	0.506683	578.3134043369905	-0.202300	-0.203027	-0.18357785173454322	-0.1843044121702163	-0.24619834859246403	-0.24692475700199532
0.010229	0.021729	0.505310	584.0558883369905	-0.194115	-0.194849	-0.17538919041680284	-0.17612275076651435	-0.23800968727472366	-0.23874309559829338
0.010230	0.021896	0.503845	588.5678403369905	-0.185951	-0.186691	-0.16722335975793265	-0.16796292006466337	-0.22984385661585346	-0.2305832648964424
0.010231	0.022141	0.502716	595.1306803369905	-0.177808	-0.178556	-0.15907852909906245	-0.15982608936281242	-0.22169902595698326	-0.22244643419459145
0.010232	0.022400	0.501343	602.1036973369905	-0.169686	-0.170443	-0.15095469844019227	-0.15171125866096147	-0.21357519529811309	-0.2143316034927405
0.010234	0.022507	0.499878	604.9749393369905	-0.161588	-0.162348	-0.14285303712245187	-0.14361259725725953	-0.20547353398037269	-0.20623294208903856
0.010235	0.022720	0.498535	610.7174243369905	-0.153512	-0.154280	-0.13477520646358168	-0.1355427665554086	-0.1973957033215025	-0.19816311138718762
0.010236	0.023026	0.497070	618.9209733369905	-0.145459	-0.146236	-0.1267203758047115	-0.12749693585355762	-0.1893408726626323	-0.19011728068533665
0.010237	0.023209	0.495941	623.8431033369906	-0.137425	-0.138209	-0.11868454514584129	-0.11946810515170665	-0.1813050420037621	-0.18208844998348567
0.010239	0.023300	0.494598	626.3041683369905	-0.129412	-0.130199	-0.11066788382810092	-0.11145444374800474	-0.17328838068602173	-0.17407478857978376
0.010240	0.023621	0.493317	634.9178953369906	-0.121421	-0.122219	-0.10267505316923072	-0.10347261304615377	-0.16529555002715152	-0.1660929578779328
0.010241	0.023758	0.491821	638.6094923369905	-0.113453	-0.114255	-0.09470522251036052	-0.0955067823443028	-0.15732571936828132	-0.15812712717608185
0.010242	0.024017	0.490601	645.5825093369905	-0.105505	-0.106317	-0.08675539185149034	-0.08756695164245185	-0.14937588870941115	-0.15018729647423087
0.010244	0.024124	0.489197	648.4537513369905	-0.097580	-0.098395	-0.07882673053374994	-0.07964129023874993	-0.14144722739167076	-0.14226163507052897
0.010245	0.024399	0.487762	655.8369463369905	-0.089678	-0.090503	-0.07092289987487975	-0.07174745953689896	-0.13354339673280058	-0.13436780436867798
0.010246	0.024673	0.486420	663.2201403369905	-0.081799	-0.082632	-0.06304206921600956	-0.06387462883504799	-0.1256625660739304	-0.12649497366682702
0.010247	0.024796	0.484955	666.5015603369906	-0.073942	-0.074780	-0.055183238557139365	-0.05602079813319704	-0.11780373541506017	-0.11864114296497608
0.010249	0.024963	0.483551	671.0135123369905	-0.066108	-0.066952	-0.04734557723939899	-0.04818913672949511	-0.1099660740973198	-0.11080948156127414
0.010250	0.025192	0.482208	677.1661743369905	-0.058297	-0.059148	-0.0395327465805288	-0.04038330602764416	-0.10215324343844961	-0.10300365085942319
0.010251	0.025436	0.480835	683.7290143369905	-0.050507	-0.051366	-0.031740915921658605	-0.0325994753257932	-0.09436141277957942	-0.09521982015757223
0.010252	0.025604	0.479431	688.2409663369905	-0.042740	-0.043605	-0.02397208526278841	-0.02483664462394223	-0.08659258212070922	-0.08745698945572125
0.010254	0.025803	0.478180	693.5732733369905	-0.034994	-0.035865	-0.016222423945048022	-0.01709298322024031	-0.07884292080296884	-0.07971332805201933
0.010255	0.025955	0.476868	697.6750483369905	-0.027268	-0.028145	-0.008494593286177833	-0.009371152518389346	-0.07111509014409864	-0.07199149735016838
0.010256	0.026184	0.475494	703.8277103369905	-0.019565	-0.020450	-7.897626273076393E-4	-0.001674321816538385	-0.06341025948522845	-0.06429466664831741
0.010257	0.026459	0.474060	711.2109043369906	-0.011885	-0.012779	0.006892068031562552	0.005998508885312575	-0.05572842882635826	-0.056621835946466456
0.010259	0.026581	0.472809	714.4923243369905	-0.004226	-0.005124	0.014554729349302936	0.0136571702890145	-0.04806576750861788	-0.048963174542764526
0.010260	0.026764	0.471497	719.4144533369905	0.003412	0.002508	0.02219456000817313	0.02129100099086546	-0.040425936849747685	-0.041329343840913565
0.010261	0.026978	0.470093	725.1569383369905	0.011028	0.010117	0.02981239066704332	0.028901831692716422	-0.0328081061908775	-0.03371851313906261
0.010262	0.027206	0.468719	731.3096003369905	0.018621	0.017702	0.03740722132591351	0.036488662394567384	-0.025213275532007307	-0.026131682437211645
0.010264	0.027359	0.467438	735.4113753369905	0.026194	0.025269	0.0449838826436539	0.04405932379826931	-0.01763661421426692	-0.01856102103350972
0.010265	0.027588	0.466003	741.5640373369905	0.033743	0.032811	0.05253471330252409	0.05160315450012026	-0.010085783555396723	-0.011017190331658766
0.010266	0.027832	0.464691	748.1268763369906	0.041271	0.040331	0.06006454396139428	0.05912498520197123	-0.002555952896526534	-0.0034953596298077996
0.010267	0.027985	0.463226	752.2286513369905	0.048775	0.047830	0.06757037462026447	0.06662581590382219	0.004949877762343652	0.00400547107204316
0.010269	0.028091	0.461884	755.0998933369905	0.056258	0.055309	0.07505703593800486	0.07410847730752411	0.012436539080084047	0.01148813247574508
0.010270	0.028381	0.460510	762.8932653369906	0.063719	0.062760	0.08251986659687505	0.08156130800937507	0.01989936973895423	0.01894096317759604
0.010271	0.028595	0.459320	768.6357503369906	0.071159	0.070193	0.08996169725574524	0.08899613871122604	0.027341200397824422	0.02637579387944701
0.010272	0.028763	0.457916	773.1477023369905	0.078578	0.077606	0.09738252791461544	0.09641096941307699	0.03476203105669462	0.03379062458129796
0.010274	0.028915	0.456543	777.2494773369905	0.085974	0.084997	0.10478218923235581	0.10380563081677893	0.042161692374435	0.0411852859849999
0.010275	0.029144	0.455261	783.4021393369906	0.093349	0.092365	0.11215901989122601	0.11117546151862989	0.04953852303330519	0.04855511668685086
0.010276	0.029358	0.453918	789.1446233369905	0.100703	0.099711	0.11951485055009621	0.11852329222048084	0.056894353692175395	0.055902947388701815
0.010277	0.029556	0.452576	794.4769303369906	0.108034	0.107036	0.1268476812089664	0.1258501229223318	0.06422718435104557	0.06322977809055277
0.010279	0.029709	0.451294	798.5787053369905	0.115345	0.114342	0.13416234252670678	0.13315978432603373	0.07154184566878596	0.0705394394942547
0.010280	0.029922	0.449890	804.3211903369905	0.122634	0.121623	0.14145317318557699	0.1404426150278847	0.07883267632765617	0.07782227019610566
0.010281	0.030121	0.448547	809.6534973369905	0.129900	0.128883	0.14872100384444714	0.14770444572973565	0.08610050698652633	0.08508410089795662
0.010282	0.030365	0.447235	816.2163363369905	0.137145	0.136120	0.15596783450331736	0.15494327643158662	0.09334733764539654	0.09232293159980759
0.010284	0.030502	0.445923	819.9079343369905	0.144370	0.143339	0.16319649582105775	0.16216593783528854	0.10057599896313693	0.09954559300350951
0.010285	0.030792	0.444733	827.7013063369906	0.151574	0.150534	0.17040232647992792	0.1693627685371395	0.10778182962200711	0.10674242370536047
0.010286	0.030945	0.443390	831.8030803369905	0.158757	0.157711	0.17758715713879814	0.17654159923899046	0.11496666028087732	0.11392125440721143
0.010287	0.031158	0.441956	837.5455653369905	0.165917	0.164865	0.18474898779766832	0.18369742994084143	0.12212849093974751	0.1210770851090624
0.010289	0.031235	0.440735	839.5964523369905	0.173057	0.172002	0.1918926491154087	0.19083809134454333	0.1292721522574879	0.1282177465127643
0.010290	0.031494	0.439423	846.5694693369906	0.180175	0.179111	0.1990124797742789	0.1979489220463943	0.1363919829163581	0.13532857721461528
0.010291	0.031708	0.438019	852.3119543369905	0.187271	0.186200	0.2061103104331491	0.20503975274824526	0.14348981357522828	0.14241940791646623
0.010292	0.031891	0.436615	857.2340833369905	0.194345	0.193268	0.21318614109201928	0.21210958345009623	0.15056564423409846	0.1494892386183172
0.010294	0.031967	0.435394	859.2849713369906	0.201398	0.200318	0.22024280240975966	0.21916324485379815	0.15762230555183884	0.15654290002201912
0.010295	0.032257	0.434143	867.0783433369905	0.208431	0.207342	0.22727763306862986	0.2261890755556491	0.16465713621070904	0.16356873072387007
0.010296	0.032425	0.432892	871.5902953369905	0.215444	0.214349	0.23429246372750004	0.2331979062575001	0.17167196686957922	0.17057756142572106
0.010297	0.032669	0.431488	878.1531343369905	0.222434	0.221331	0.24128429438637022	0.24018173695935105	0.1786637975284494	0.17756139212757202
0.010299	0.032791	0.430237	881.4345543369905	0.229404	0.228296	0.24825795570411063	0.24715039836305297	0.18563745884618982	0.18453005353127394
0.010300	0.033035	0.428772	887.9973943369905	0.236351	0.235235	0.25520678636298083	0.25409122906490395	0.19258628950506002	0.19147088423312492
0.010301	0.033249	0.427582	893.7398783369905	0.243277	0.242154	0.26213461702185104	0.2610120597667549	0.19951412016393022	0.19839171493497587
0.010302	0.033463	0.426178	899.4823633369905	0.250181	0.249051	0.2690404476807212	0.26791089046860583	0.2064199508228004	0.2052905456368268
0.010304	0.033569	0.424866	902.3536053369905	0.257064	0.255930	0.2759271089984616	0.27479355187230775	0.2133066121405408	0.21217320704052872
0.010305	0.033813	0.423615	908.9164453369905	0.263927	0.262785	0.2827919396573318	0.2816503825741587	0.22017144279941098	0.21903003774237967
0.010306	0.034042	0.422363	915.0691073369906	0.270769	0.269619	0.28963577031620197	0.2884862132760097	0.22701527345828115	0.22586586844423068
0.010307	0.034195	0.421051	919.1708813369905	0.277590	0.276435	0.29645860097507215	0.29530404397786064	0.23383810411715134	0.2326836991460816
0.010309	0.034363	0.419769	923.6828333369905	0.284391	0.283230	0.30326326229281253	0.3021027053815626	0.24064276543489171	0.23948236054978356
0.010310	0.034561	0.418518	929.0151413369905	0.291170	0.290003	0.3100440929516827	0.30887753608341356	0.2474235960937619	0.24625719125163453
0.010311	0.034866	0.417175	937.2186903369906	0.297929	0.296751	0.31680492361055296	0.3156273667852645	0.25418442675263214	0.25300702195348546
0.010312	0.034897	0.415924	938.0390453369905	0.304667	0.303488	0.32354475426942314	0.3223661974871154	0.2609242574115023	0.2597458526553364
0.010314	0.035095	0.414703	943.3713523369905	0.311385	0.310200	0.3302664155871635	0.32908185889081737	0.2676459187292427	0.26646151405903834
0.010315	0.035416	0.413422	951.9850793369906	0.318083	0.316887	0.3369662462460337	0.3357706895926683	0.2743457493881129	0.2731503447608893
0.010316	0.035583	0.412292	956.4970313369905	0.324762	0.323560	0.34364707690490387	0.3424455202945193	0.28102658004698305	0.27982517546274027
0.010317	0.035736	0.410980	960.5988063369905	0.331420	0.330213	0.3503069075637741	0.34910035099637027	0.28768641070585327	0.28648000616459124
0.010319	0.035858	0.409729	963.8802263369905	0.338058	0.336846	0.3569485688815145	0.35573701240007216	0.2943280720235937	0.29311666756829313
0.010320	0.036133	0.408508	971.2634203369905	0.344675	0.343455	0.3635673995403847	0.36234784310192314	0.3009469026824639	0.2997274982701441
0.010321	0.036270	0.407257	974.9550173369905	0.351273	0.350048	0.37016723019925485	0.36894267380377416	0.30754673334133403	0.30632232897199513
0.010322	0.036438	0.405945	979.4669693369905	0.357849	0.356619	0.37674506085812504	0.3755155045056251	0.3141245640002042	0.31289515967384607
0.010324	0.036667	0.404755	985.6196313369906	0.364407	0.363168	0.3833067221758654	0.382068165909327	0.3206862253179446	0.319447821077548
0.010325	0.036865	0.403564	990.9519393369906	0.370944	0.369699	0.38984555283473565	0.388600996611178	0.32722505597681484	0.32598065177939894
0.010326	0.037048	0.402405	995.8740683369905	0.377463	0.376212	0.3963663834936058	0.3951158273130289	0.333745886635685	0.3324954824812499
0.010327	0.037262	0.401154	1001.6165533369905	0.383962	0.382703	0.40286721415247606	0.4016086580148799	0.34024671729455525	0.33898831318310085
0.010329	0.037415	0.399933	1005.7183273369906	0.390441	0.389177	0.4093498754702164	0.4080863194185818	0.3467293786122956	0.3454659745868028
0.010330	0.037643	0.398773	1011.8709903369905	0.396901	0.395629	0.4158117061290866	0.41454015012043277	0.35319120927116576	0.35191980528865374
0.010331	0.037827	0.397491	1016.7931193369905	0.403341	0.402063	0.4222535367879568	0.4209759808222837	0.359633039930036	0.3583556359905047
0.010332	0.037964	0.396332	1020.4847163369905	0.409761	0.408479	0.42867536744682694	0.4273938115241347	0.3660548705889061	0.36477346669235566
0.010334	0.038193	0.395111	1026.6373783369904	0.416162	0.414872	0.43508002876456736	0.4337904729278366	0.37245953190664655	0.3711701280960576
0.010335	0.038345	0.393890	1030.7391533369905	0.422543	0.421248	0.44146285942343755	0.44016830362968756	0.37884236256551673	0.37754795879790853
0.010336	0.038589	0.392639	1037.3019933369906	0.428904	0.427600	0.44782569008230777	0.44652213433153853	0.38520519322438695	0.3839017894997595
0.010337	0.038742	0.391479	1041.4037673369903	0.435246	0.433937	0.45416952074117795	0.4528609650333895	0.39154902388325713	0.3902406202016105
0.010339	0.038910	0.390289	1045.9157203369905	0.441568	0.440254	0.4604951820589183	0.4591816264370914	0.3978746852009975	0.39656128160531234
0.010340	0.039169	0.389038	1052.8887373369903	0.447871	0.446548	0.46680001271778854	0.4654774571389424	0.4041795158598677	0.40285711230716337
0.010341	0.039383	0.387909	1058.6312213369906	0.454155	0.452825	0.4730858433766587	0.4717562878407933	0.4104653465187379	0.4091359430090143
0.010342	0.039474	0.386719	1061.0922863369906	0.460420	0.459087	0.4793526740355289	0.4780201185426443	0.4167321771776081	0.4153997737108653
0.010344	0.039719	0.385559	1067.6551253369903	0.466666	0.465325	0.4856023353532693	0.4842617799463462	0.4229818384953485	0.4216414351145672
0.010345	0.039902	0.384430	1072.5772553369907	0.472894	0.471546	0.49183216601213947	0.4904846106481972	0.42921166915421866	0.4278642658164182
0.010346	0.040115	0.383240	1078.3197403369904	0.479103	0.477747	0.49804299667100965	0.4966874413500481	0.43542249981308884	0.4340670965182691
0.010347	0.040237	0.382050	1081.6011593369903	0.485292	0.483933	0.5042338273298799	0.5028752720518991	0.44161333047195905	0.44025492722012005
0.010349	0.040466	0.380859	1087.7538223369907	0.491462	0.490095	0.5104074886476202	0.5090409334556011	0.4477869917896994	0.44642058862382206
0.010350	0.040634	0.379730	1092.2657743369905	0.497613	0.496241	0.5165603193064905	0.515188764157452	0.4539398224485697	0.45256841932567293
0.010351	0.040817	0.378571	1097.1879033369905	0.503746	0.502368	0.5226951499653607	0.521317594859303	0.4600746531074399	0.45869725002752393
0.010352	0.041016	0.377441	1102.5202103369907	0.509861	0.508475	0.5288119806242308	0.5274264255611539	0.46619148376631003	0.4648060807293749
0.010354	0.041229	0.376282	1108.2626953369904	0.515957	0.514564	0.5349116419419712	0.5335190869648558	0.47229114508405035	0.4708987421330768
0.010355	0.041412	0.375153	1113.1848253369903	0.522034	0.520635	0.5409904726008414	0.5395919176667068	0.4783699757429206	0.47697157283492775
0.010356	0.041656	0.373962	1119.7476643369905	0.528092	0.526685	0.5470503032597116	0.5456437483685578	0.4844298064017908	0.48302340353677875
0.010357	0.041763	0.372803	1122.6189063369907	0.534132	0.532721	0.5530921339185818	0.5516815790704087	0.490471637060661	0.4890612342386297
0.010359	0.041916	0.371582	1126.7206813369903	0.540152	0.538736	0.5591157952363222	0.5577002404741106	0.49649529837840134	0.49507989564233157
0.010360	0.042206	0.370483	1134.5140533369904	0.546153	0.544728	0.5651186258951924	0.5636940711759616	0.5024981290372715	0.5010737263441826
0.010361	0.042374	0.369263	1139.0260053369907	0.552136	0.550704	0.5711034565540625	0.5696719018778126	0.5084829596961417	0.5070515570460336
0.010362	0.042465	0.368134	1141.4870703369907	0.558099	0.556665	0.5770682872129328	0.5756347325796635	0.514447790355012	0.5130143877478844
0.010364	0.042740	0.366943	1148.8702653369905	0.564044	0.562600	0.5830169485306731	0.5815733939833655	0.5203964516727523	0.5189530491515865
0.010365	0.042908	0.365814	1153.3822173369904	0.569970	0.568521	0.5889447791895432	0.5874962246852165	0.5263242823316224	0.5248758798534374
0.010366	0.043106	0.364685	1158.7145243369905	0.575878	0.574422	0.5948546098484135	0.5933990553870674	0.5322341129904927	0.5307787105552884
0.010367	0.043228	0.363495	1161.9959443369903	0.581766	0.580306	0.6007444405072837	0.5992848860889184	0.5381239436493629	0.5366645412571394
0.010369	0.043488	0.362244	1168.9689613369906	0.587635	0.586166	0.6066171018250242	0.6051485474926203	0.5439966049671033	0.5425282026608412
0.010370	0.043625	0.361176	1172.6605583369906	0.593486	0.592013	0.6124699324838943	0.6109973781944712	0.5498494356259734	0.5483770333626922
0.010371	0.043884	0.360046	1179.6335753369904	0.599319	0.597836	0.6183047631427645	0.6168222088963222	0.5556842662848437	0.5542018640645432
0.010372	0.043961	0.358856	1181.6844623369907	0.605133	0.603648	0.6241205938016346	0.6226360395981732	0.5615000969437138	0.5600156947663941
0.010374	0.044250	0.357758	1189.4778343369903	0.610928	0.609433	0.6299192551193751	0.6284247010018751	0.5672987582614543	0.5658043561700961
0.010375	0.044403	0.356628	1193.5796093369904	0.616706	0.615206	0.6356990857782452	0.6341995317037261	0.5730785889203244	0.5715791868719471
0.010376	0.044617	0.355469	1199.3220933369903	0.622464	0.620957	0.6414589164371155	0.639952362405577	0.5788384195791947	0.5773320175737979
0.010377	0.044724	0.354309	1202.1933363369903	0.628204	0.626693	0.6472007470959856	0.6456901931074279	0.5845802502380648	0.5830698482756489
0.010379	0.044968	0.353180	1208.7561753369905	0.633926	0.632407	0.652926408413726	0.6514078545111299	0.5903059115558051	0.5887875096793509
0.010380	0.045151	0.352051	1213.6783053369904	0.639629	0.638104	0.6586312390725962	0.6571066852129809	0.5960107422146754	0.5944863403812018
0.010381	0.045364	0.350922	1219.4207893369903	0.645314	0.643781	0.6643180697314665	0.6627855159148318	0.6016975728735456	0.6001651710830528
0.010382	0.045456	0.349762	1221.8818543369907	0.650980	0.649444	0.6699859003903366	0.6684503466166828	0.6073654035324157	0.6058300017849038
0.010384	0.045746	0.348541	1229.6752263369904	0.656626	0.655081	0.675635561708077	0.6740910080203847	0.6130150648501562	0.6114706631886057
0.010385	0.045914	0.347382	1234.1871783369907	0.662254	0.660703	0.6812653923669472	0.6797148387222357	0.6186448955090263	0.6170944938904567
0.010386	0.046066	0.346283	1238.2889533369903	0.667864	0.666308	0.6868772230258173	0.6853216694240867	0.6242567261678965	0.6227013245923076
0.010387	0.046219	0.345154	1242.3907283369904	0.673456	0.671894	0.6924710536846876	0.6909095001259375	0.6298505568267668	0.6282891552941585
0.010389	0.046478	0.344055	1249.3637453369906	0.679029	0.677459	0.6980477150024279	0.6964781615296395	0.6354272181445071	0.6338578166978605
0.010390	0.046722	0.342865	1255.9265843369903	0.684584	0.683005	0.7036045456612982	0.7020259922314904	0.6409840488033773	0.6394056473997114
0.010391	0.046814	0.341736	1258.3876493369903	0.690119	0.688538	0.7091413763201684	0.7075608229333414	0.6465208794622476	0.6449404781015624
0.010392	0.046936	0.340485	1261.6690693369906	0.695636	0.694050	0.7146602069790385	0.7130746536351923	0.6520397101211177	0.6504543088034133
0.010394	0.047226	0.339386	1269.4624413369907	0.701134	0.699538	0.720161868296779	0.7185663150388943	0.6575413714388582	0.6559459702071153
0.010395	0.047455	0.338226	1275.6151033369906	0.706613	0.705010	0.7256426989556491	0.7240401457407453	0.6630222020977283	0.6614198009089662
0.010396	0.047592	0.337128	1279.3067003369906	0.712074	0.710467	0.7311055296145192	0.7294989764425962	0.6684850327565984	0.6668786316108172
0.010397	0.047745	0.335907	1283.4084753369907	0.717516	0.715904	0.7365493602733895	0.7349378071444472	0.6739288634154686	0.6723174623126682
0.010399	0.047958	0.334778	1289.1509593369906	0.722940	0.721320	0.7419770215911299	0.7403574685481491	0.6793565247332091	0.6777371237163701
0.010400	0.048203	0.333588	1295.7137993369906	0.728344	0.726716	0.74738285225	0.7457552992500001	0.6847623553920792	0.683134954418221
0.010401	0.048325	0.332458	1298.9952193369904	0.733730	0.732097	0.7527706829088703	0.751138129951851	0.6901501860509495	0.688517785120072
0.010402	0.048447	0.331299	1302.2766383369903	0.739097	0.737460	0.7581395135677405	0.756502960653702	0.6955190167098196	0.693882615821923
0.010404	0.048721	0.330139	1309.6598333369907	0.744445	0.742799	0.7634911748854808	0.7618456220574039	0.70087067802756	0.6992252772256249
0.010405	0.048874	0.329010	1313.7616073369904	0.749775	0.748124	0.768823005544351	0.7671724527592549	0.7062025086864302	0.7045521079274759
0.010406	0.049118	0.327820	1320.3244473369905	0.755086	0.753426	0.7741358362032212	0.7724762834611059	0.7115153393453004	0.7098559386293268
0.010407	0.049271	0.326630	1324.4262223369906	0.760377	0.758713	0.7794286668620913	0.7777651141629568	0.7168081700041705	0.7151447693311778
0.010409	0.049454	0.325562	1329.3483513369906	0.765651	0.763981	0.7847063281798318	0.7830367755666587	0.722085831321911	0.7204164307348797
0.010410	0.049683	0.324371	1335.5010133369906	0.770906	0.769228	0.7899631588387019	0.7882856062685097	0.7273426619807811	0.7256652614367307
0.010411	0.049789	0.323212	1338.3722563369906	0.776142	0.774460	0.7952009894975721	0.7935194369703606	0.7325804926396513	0.7308990921385816
0.010412	0.049957	0.322083	1342.8842083369905	0.781360	0.779673	0.8004208201564424	0.7987342676722116	0.7378003232985216	0.7361139228404325
0.010414	0.050232	0.320984	1350.2674023369905	0.786560	0.784863	0.8056244814741828	0.8039279290759135	0.7430039846162619	0.7413075842441345
0.010415	0.050385	0.319794	1354.3691773369906	0.791741	0.790039	0.810807312133053	0.8091057597777646	0.7481868152751322	0.7464854149459855
0.010416	0.050583	0.318665	1359.7014843369907	0.796903	0.795194	0.8159711427919232	0.8142625904796155	0.7533506459340024	0.7516422456478364
0.010417	0.050720	0.317474	1363.3930813369907	0.802046	0.800333	0.8211159734507933	0.8194034211814664	0.7584954765928725	0.7567830763496873
0.010419	0.050949	0.316345	1369.5457433369907	0.807171	0.805450	0.8262446347685337	0.8245240825851683	0.7636241379106129	0.7619037377533893
0.010420	0.051178	0.315125	1375.6984053369906	0.812276	0.810547	0.8313514654274039	0.8296229132870193	0.7687309685694831	0.7670025684552403
0.010421	0.051285	0.313934	1378.5696483369907	0.817362	0.815629	0.8364392960862741	0.8347067439888703	0.7738187992283533	0.7720863991570913
0.010422	0.051498	0.312775	1384.3121323369905	0.822429	0.820689	0.8415081267451443	0.8397685746907212	0.7788876298872235	0.7771482298589422
0.010424	0.051758	0.311554	1391.2851493369903	0.827476	0.825728	0.8465587880628846	0.8448112360944232	0.7839382912049638	0.7821908912626442
0.010425	0.051895	0.310394	1394.9767473369907	0.832504	0.830751	0.8515886187217548	0.8498360667962741	0.788968121863834	0.7872157219644951
0.010426	0.052094	0.309113	1400.3090543369904	0.837512	0.835752	0.8565984493806251	0.8548388974981251	0.7939779525227043	0.7922185526663461
0.010427	0.052261	0.307922	1404.8210063369906	0.842500	0.840735	0.8615882800394953	0.8598237281999761	0.7989677831815745	0.7972033833681971
0.010429	0.052460	0.306702	1410.1533133369903	0.847469	0.845697	0.8665609413572357	0.864789389603678	0.8039404444993149	0.802169044771899
0.010430	0.052704	0.305603	1416.7161523369905	0.852419	0.850639	0.8715127720161059	0.8697332203055289	0.8088922751581851	0.8071128754737499
0.010431	0.052795	0.304230	1419.1772173369905	0.857348	0.855565	0.876443602674976	0.8746610510073799	0.8138231058170552	0.8120407061756009
0.010432	0.052979	0.302979	1424.0993473369904	0.862257	0.860467	0.8813544333338462	0.8795648817092309	0.8187339364759254	0.8169445368774518
0.010434	0.053253	0.301849	1431.4825413369904	0.867147	0.865348	0.8862480946515866	0.8844495431129328	0.8236275977936658	0.8218291982811537
0.010435	0.053421	0.300629	1435.9944943369906	0.872017	0.870212	0.8911199253104568	0.8893153738147838	0.828499428452536	0.8266950289830047
0.010436	0.053589	0.299377	1440.5064463369904	0.876867	0.875057	0.8959717559693269	0.8941622045166346	0.8333512591114061	0.8315418596848556
0.010437	0.053772	0.298187	1445.4285753369904	0.881697	0.879881	0.9008035866281972	0.8989880352184857	0.8381830897702763	0.8363676903867067
0.010439	0.053955	0.296906	1450.3507053369904	0.886507	0.884685	0.9056172479459376	0.9037956966221876	0.8429967510880167	0.8411753517904086
0.010440	0.054169	0.295654	1456.0931903369906	0.891297	0.889467	0.9104090786048078	0.9085795273240386	0.847788581746887	0.8459591824922595
0.010441	0.054306	0.294464	1459.7847873369906	0.896067	0.894233	0.9151809092636779	0.9133473580258894	0.8525604124057571	0.8507270131941104
0.010442	0.054535	0.293152	1465.9374493369905	0.900816	0.898974	0.9199317399225481	0.9180901887277405	0.8573112430646272	0.8554698438959615
0.010444	0.054718	0.291931	1470.8595793369905	0.905546	0.903697	0.9246654012402885	0.9228168501314423	0.8620449043823677	0.8601965052996633
0.010445	0.054901	0.290710	1475.7817083369905	0.910255	0.908400	0.9293762318991587	0.9275216808332933	0.8667557350412379	0.8649013360015143
0.010446	0.055054	0.289368	1479.8834833369906	0.914943	0.913083	0.9340660625580288	0.9322065115351443	0.871445565700108	0.8695861667033653
0.010447	0.055298	0.288086	1486.4463223369903	0.919610	0.917742	0.9387348932168992	0.9368673422369952	0.8761143963589784	0.8742469974052162
0.010449	0.055450	0.286865	1490.5480973369904	0.924257	0.922384	0.9433855545346395	0.9415130036406971	0.8807650576767186	0.8788926588089181
0.010450	0.055679	0.285614	1496.7007593369904	0.928884	0.927003	0.9480143851935097	0.9461338343425482	0.8853938883355889	0.8835134895107691
0.010451	0.055786	0.284363	1499.5720013369905	0.933491	0.931606	0.9526232158523799	0.9507386650443992	0.890002718994459	0.8881183202126202
0.010452	0.055984	0.283081	1504.9043093369905	0.938077	0.936186	0.9572110465112501	0.95532049574625	0.8945905496533293	0.892700150914471
0.010454	0.056244	0.281891	1511.8773263369903	0.942643	0.940743	0.9617807078289904	0.959881157149952	0.8991602109710696	0.897260812318173
0.010455	0.056381	0.280579	1515.5689233369903	0.947189	0.945284	0.9663285384878606	0.9644239878518029	0.9037080416299398	0.9018036430200239
0.010456	0.056564	0.279297	1520.4910523369904	0.951713	0.949803	0.9708543691467308	0.9689448185536539	0.90823387228881	0.9063244737218749
0.010457	0.056808	0.277985	1527.0538923369904	0.956217	0.954298	0.975360199805601	0.9734416492555049	0.9127397029476801	0.9108213044237259
0.010459	0.056961	0.276733	1531.1556673369905	0.960700	0.958776	0.9798468611233414	0.9779233106592068	0.9172263642654206	0.9153029658274278
0.010460	0.057175	0.275391	1536.8981513369904	0.965161	0.963230	0.9843096917822116	0.9823791413610578	0.9216891949242908	0.9197587965292787
0.010461	0.057297	0.274109	1540.1795713369906	0.969602	0.967666	0.9887525224410817	0.9868169720629087	0.9261320255831609	0.9241966272311297
0.010462	0.057526	0.272858	1546.3322333369906	0.974022	0.972079	0.9931743530999521	0.9912318027647598	0.9305538562420312	0.9286114579329807
0.010464	0.057724	0.271545	1551.6645403369907	0.978421	0.976471	0.9975770144176923	0.9956274641684616	0.9349565175597715	0.9330071193366826
0.010465	0.057907	0.270264	1556.5866703369907	0.982799	0.980843	1.0019568450765626	1.0000012948703125	0.9393363482186418	0.9373809500385335
0.010466	0.058090	0.268921	1561.5087993369907	0.987156	0.985194	1.0063156757354328	1.0043541255721635	0.943695178877512	0.9417337807403845
0.010467	0.058289	0.267578	1566.8411063369904	0.991491	0.989522	1.010652506394303	1.0086839562740144	0.9480320095363822	0.9460636114422354
0.010469	0.058441	0.266205	1570.9428813369905	0.995804	0.993829	1.0149691677120434	1.0129946176777165	0.9523486708541226	0.9503742728459375
0.010470	0.058594	0.264984	1575.0446563369906	1.000096	0.998116	1.0192629983709136	1.0172834483795674	0.9566425015129928	0.9546631035477884
0.010471	0.058762	0.263550	1579.5566083369904	1.004366	1.002381	1.0235348290297839	1.0215502790814184	0.9609143321718631	0.9589299342496393
0.010472	0.059006	0.262238	1586.1194483369904	1.008614	1.006621	1.0277846596886537	1.0257921097832694	0.9651641628307329	0.9631717649514904
0.010474	0.059158	0.260925	1590.2212223369906	1.012841	1.010842	1.0320153210063945	1.0300167711869712	0.9693948241484737	0.9673964263551922
0.010475	0.059387	0.259521	1596.3738843369906	1.017045	1.015039	1.0362211516652644	1.0342156018888222	0.9736006548073436	0.9715952570570432
0.010476	0.059494	0.258179	1599.2451273369907	1.021227	1.019218	1.0404049823241348	1.0383964325906732	0.977784485466214	0.9757760877588941
0.010477	0.059799	0.256775	1607.4486763369905	1.025387	1.023367	1.044566812983005	1.0425472632925241	0.9819463161250842	0.9799269184607451
0.010479	0.059967	0.255432	1611.9606283369903	1.029525	1.027499	1.0487084743007453	1.046682924696226	0.9860879774428245	0.9840625798644469
0.010480	0.060181	0.253967	1617.7031133369906	1.033640	1.031607	1.0528253049596152	1.050792755398077	0.9902048081016944	0.9881724105662979
