Repository: pietracorvo/HystAPI

# Example data

The example data in this folder is from measurements performed during my physics bachelor.

The material is **FeSi3** (iron with 3% silicon), aka 'electrical steel', the standard material for ring cores in trafos. 

Four of the five samples where treated with high pressure torison (HPT, 20 rotations at 20GPa), to achieve nanocristallisation of the grains, which has a huge impact on the magnetic properties of the material. The HPT deformation was done at 77K (under liquid nitrogen) and at 293K (at room temperature). Afterwards some samples were heat treated at a temperature of 493K (for two hours) to anneal defects from the deformation process.

The five samples are:

File: testData/FeSi3_annealed/G1_919V_151Hz_800000Fs.txt (part 30 of 38)
--------------------------
t	U1	U2	H	B_raw	J_raw	B_drift	 J_drift	B_corr	J_corr
0.010212	-0.045074	-0.499146	-1211.185712243534	-0.259209	-0.257686	-0.24046411228660772	-0.23894033990860766	-0.31024493514473217	-0.30871983295905236
0.010214	-0.045319	-0.497345	-1217.748552243534	-0.267266	-0.265735	-0.24851744113742763	-0.24698566860815888	-0.3182982639955521	-0.3167651616586036
0.010215	-0.045578	-0.495575	-1224.7215692435338	-0.275295	-0.273755	-0.2565446055628376	-0.2550038329579345	-0.32632542842096207	-0.3247833260083792
0.010216	-0.045898	-0.493988	-1233.335296243534	-0.283297	-0.281747	-0.2645447699882476	-0.2629939973077101	-0.3343255928463721	-0.33277349035815484
0.010217	-0.046143	-0.492249	-1239.898135243534	-0.291272	-0.289713	-0.2725179344136575	-0.2709581616574857	-0.342298757271782	-0.34073765470793044
0.010219	-0.046448	-0.490509	-1248.101685243534	-0.299218	-0.297649	-0.2804602632644775	-0.27889049035703695	-0.35024108612260196	-0.3486699834074817
0.010220	-0.046722	-0.488861	-1255.484879243534	-0.307137	-0.305559	-0.28837742768988744	-0.2867986547068126	-0.3581582505480119	-0.3565781477572573
0.010221	-0.047058	-0.487030	-1264.508784243534	-0.315028	-0.313438	-0.2962665921152974	-0.2946758190565882	-0.36604741497342186	-0.3644553121070329
0.010222	-0.047318	-0.485352	-1271.481801243534	-0.322891	-0.321292	-0.3041277565407074	-0.30252798340636383	-0.3739085793988319	-0.37230747645680856
0.010224	-0.047592	-0.483673	-1278.864995243534	-0.330726	-0.329118	-0.31195908539152734	-0.31035031210591507	-0.3817399082496518	-0.3801298051563598
0.010225	-0.047852	-0.481934	-1285.838012243534	-0.338533	-0.336917	-0.3197642498169373	-0.3181474764556907	-0.3895450726750618	-0.3879269695061354
0.010226	-0.048279	-0.480225	-1297.322981243534	-0.346313	-0.344682	-0.32754241424234726	-0.3259106408054663	-0.39732323710047174	-0.395690133855911
0.010227	-0.048447	-0.478485	-1301.834933243534	-0.354065	-0.352428	-0.33529257866775725	-0.33365480515524193	-0.4050734015258817	-0.40343429820568666
0.010229	-0.048691	-0.476807	-1308.397773243534	-0.361789	-0.360144	-0.3430129075185772	-0.34136713385479317	-0.4127937303767017	-0.4111466269052379
0.010230	-0.049026	-0.475159	-1317.4216772435338	-0.369487	-0.367830	-0.35070907194398715	-0.34905129820456876	-0.42048989480211163	-0.4188307912550135
0.010231	-0.049423	-0.473480	-1328.0862912435339	-0.377157	-0.375487	-0.3583772363693971	-0.3567064625543444	-0.4281580592275216	-0.42648595560478914
0.010232	-0.049652	-0.471710	-1334.2389532435338	-0.384799	-0.383122	-0.3660174007948071	-0.36433962690412003	-0.4357982236529316	-0.43411911995456476
0.010234	-0.049835	-0.470032	-1339.161083243534	-0.392413	-0.390730	-0.373627729645627	-0.3719439556036713	-0.4434085525037515	-0.441723448654116
0.010235	-0.050232	-0.468353	-1349.825697243534	-0.400001	-0.398304	-0.381213894071037	-0.37951611995344686	-0.4509947169291615	-0.4492956130038916
0.010236	-0.050552	-0.466705	-1358.439424243534	-0.407561	-0.405854	-0.38877205849644697	-0.3870642843032225	-0.45855288135457145	-0.4568437773536672
0.010237	-0.050705	-0.464966	-1362.541199243534	-0.415094	-0.413381	-0.39630322292185693	-0.39458944865299805	-0.4660840457799814	-0.4643689417034428
0.010239	-0.051071	-0.463348	-1372.385458243534	-0.422600	-0.420875	-0.40380555177267685	-0.4020797773525493	-0.47358637463080133	-0.471859270402994
0.010240	-0.051376	-0.461517	-1380.589008243534	-0.430077	-0.428341	-0.4112807161980868	-0.40954394170232494	-0.4810615390562113	-0.4793234347527697
0.010241	-0.051666	-0.459808	-1388.382379243534	-0.437526	-0.435780	-0.41872788062349686	-0.41698110605210054	-0.48850870348162134	-0.48676059910254527
0.010242	-0.051880	-0.458130	-1394.124864243534	-0.444947	-0.443195	-0.42614704504890677	-0.42439427040187616	-0.49592786790703125	-0.4941737634523209
0.010244	-0.052170	-0.456451	-1401.918236243534	-0.452342	-0.450580	-0.4335383738997267	-0.4317755991014274	-0.5033191967578512	-0.5015550921518721
0.010245	-0.052505	-0.454742	-1410.942140243534	-0.459709	-0.457935	-0.4409035383251367	-0.439128763451203	-0.5106843611832612	-0.5089082565016477
0.010246	-0.052856	-0.453125	-1420.376222243534	-0.467050	-0.465264	-0.4482427027505467	-0.44645592780097865	-0.5180235256086712	-0.5162354208514234
0.010247	-0.053055	-0.451416	-1425.708529243534	-0.474362	-0.472570	-0.4555528671759566	-0.45376009215075425	-0.525333690034081	-0.523539585201199
0.010249	-0.053329	-0.449707	-1433.091724243534	-0.481648	-0.479846	-0.4628351960267766	-0.4610324208503055	-0.5326160188849011	-0.5308119139007502
0.010250	-0.053619	-0.447998	-1440.885096243534	-0.488906	-0.487094	-0.4700913604521865	-0.46827858520008114	-0.5398721833103111	-0.5380580782505259
0.010251	-0.053955	-0.446381	-1449.909000243534	-0.496137	-0.494314	-0.4773205248775965	-0.4754967495498567	-0.5471013477357209	-0.5452762426003015
0.010252	-0.054260	-0.444611	-1458.112549243534	-0.503339	-0.501507	-0.48452068930300646	-0.4826879138996324	-0.554301512161131	-0.5524674069500771
0.010254	-0.054413	-0.442871	-1462.2143242435338	-0.510514	-0.508676	-0.49169201815382646	-0.4898532425991836	-0.5614728410119509	-0.5596327356496283
0.010255	-0.054810	-0.441284	-1472.8789382435339	-0.517663	-0.515811	-0.4988391825792364	-0.49698640694895924	-0.5686200054373609	-0.566765899999404
0.010256	-0.055054	-0.439514	-1479.441778243534	-0.524783	-0.522924	-0.5059573470046463	-0.5040975712987349	-0.5757381698627708	-0.5738770643491796
0.010257	-0.055267	-0.437927	-1485.184262243534	-0.531878	-0.530011	-0.5130505114300563	-0.5111827356485105	-0.5828313342881808	-0.5809622286989552
0.010259	-0.055634	-0.436218	-1495.0285222435339	-0.538945	-0.537065	-0.5201138402808763	-0.5182330643480617	-0.5898946631390007	-0.5880125573985064
0.010260	-0.055893	-0.434631	-1502.001539243534	-0.545985	-0.544097	-0.5271520047062863	-0.5252632286978374	-0.5969328275644108	-0.5950427217482821
0.010261	-0.056198	-0.432892	-1510.205088243534	-0.552998	-0.551100	-0.5341631691316961	-0.532264393047613	-0.6039439919898206	-0.6020438860980577
0.010262	-0.056503	-0.431152	-1518.408637243534	-0.559983	-0.558074	-0.5411463335571062	-0.5392365573973885	-0.6109271564152307	-0.6090160504478332
0.010264	-0.056763	-0.429474	-1525.381654243534	-0.566941	-0.565023	-0.5481006624079261	-0.5461818860969399	-0.6178814852660506	-0.6159613791473846
0.010265	-0.057053	-0.427765	-1533.175026243534	-0.573871	-0.571943	-0.5550288268333361	-0.5531000504467154	-0.6248096496914606	-0.6228795434971601
0.010266	-0.057404	-0.426086	-1542.609108243534	-0.580773	-0.578834	-0.5619289912587461	-0.559989214796491	-0.6317098141168705	-0.6297687078469357
0.010267	-0.057587	-0.424408	-1547.531238243534	-0.587649	-0.585703	-0.568803155684156	-0.5668563791462666	-0.6385839785422804	-0.6366358721967114
0.010269	-0.057892	-0.422791	-1555.734787243534	-0.594498	-0.592542	-0.575648484534976	-0.5736917078458179	-0.6454293073931004	-0.6434712008962626
0.010270	-0.058182	-0.421051	-1563.528159243534	-0.601319	-0.599353	-0.5824676489603859	-0.5805008721955935	-0.6522484718185104	-0.6502803652460383
0.010271	-0.058487	-0.419342	-1571.731709243534	-0.608112	-0.606137	-0.5892588133857959	-0.5872830365453691	-0.6590396362439204	-0.6570625295958138
0.010272	-0.058807	-0.417694	-1580.345435243534	-0.614879	-0.612892	-0.5960239778112059	-0.5940362008951446	-0.6658048006693303	-0.6638156939455894
0.010274	-0.059021	-0.416016	-1586.087920243534	-0.621618	-0.619625	-0.6027593066620258	-0.6007655295946959	-0.6725401295201503	-0.6705450226451406
0.010275	-0.059296	-0.414337	-1593.4711152435339	-0.628331	-0.626328	-0.6094704710874358	-0.6074666939444715	-0.6792512939455603	-0.6772461869949162
0.010276	-0.059647	-0.412659	-1602.905196243534	-0.635016	-0.633001	-0.6161536355128457	-0.6141378582942472	-0.6859344583709702	-0.6839173513446919
0.010277	-0.059937	-0.410950	-1610.698568243534	-0.641674	-0.639649	-0.6228097999382557	-0.6207840226440228	-0.6925906227963802	-0.6905635156944675
0.010279	-0.060150	-0.409332	-1616.441053243534	-0.648304	-0.646273	-0.6294361287890756	-0.627404351343574	-0.6992169516472001	-0.6971838443940187
0.010280	-0.060471	-0.407593	-1625.054780243534	-0.654907	-0.652865	-0.6360372932144857	-0.6339945156933496	-0.7058181160726101	-0.7037740087437944
0.010281	-0.060745	-0.405792	-1632.437974243534	-0.661482	-0.659430	-0.6426104576398955	-0.6405576800431252	-0.71239128049802	-0.7103371730935699
0.010282	-0.061050	-0.404144	-1640.641524243534	-0.668029	-0.665966	-0.6491556220653055	-0.6470918443929008	-0.71893644492343	-0.7168713374433455
0.010284	-0.061279	-0.402405	-1646.7941862435339	-0.674548	-0.672478	-0.6556709509161255	-0.6536001730924521	-0.72545177377425	-0.7233796661428968
0.010285	-0.061646	-0.400787	-1656.6384452435339	-0.681040	-0.678958	-0.6621611153415354	-0.6600783374422277	-0.7319419381996599	-0.7298578304926724
0.010286	-0.061905	-0.399017	-1663.6114622435339	-0.687504	-0.685413	-0.6686232797669455	-0.6665315017920034	-0.73840410262507	-0.7363109948424481
0.010287	-0.062134	-0.397247	-1669.7641242435338	-0.693940	-0.691841	-0.6750574441923554	-0.672957666141779	-0.7448382670504798	-0.7427371591922237
0.010289	-0.062424	-0.395569	-1677.557496243534	-0.700348	-0.698240	-0.6814617730431753	-0.6793529948413302	-0.7512425959012998	-0.7491324878917749
0.010290	-0.062790	-0.393860	-1687.401755243534	-0.706728	-0.704607	-0.6878399374685853	-0.6857181591911058	-0.7576207603267098	-0.7554976522415505
0.010291	-0.063004	-0.391998	-1693.144240243534	-0.713079	-0.710951	-0.6941891018939953	-0.6920603235408814	-0.7639699247521198	-0.7618398165913262
0.010292	-0.063248	-0.390381	-1699.707079243534	-0.719403	-0.717267	-0.7005112663194053	-0.698374487890657	-0.7702920891775298	-0.7681539809411018
0.010294	-0.063583	-0.388580	-1708.7309842435338	-0.725698	-0.723551	-0.7068025951702251	-0.7046548165902083	-0.7765834180283496	-0.7744343096406531
0.010295	-0.063873	-0.386871	-1716.524356243534	-0.731966	-0.729808	-0.7130687595956352	-0.7109099809399839	-0.7828495824537597	-0.7806894739904287
0.010296	-0.064148	-0.385132	-1723.907550243534	-0.738205	-0.736038	-0.7193059240210451	-0.7171381452897595	-0.7890867468791696	-0.7869176383402042
0.010297	-0.064438	-0.383301	-1731.700922243534	-0.744415	-0.742238	-0.7255140884464552	-0.7233363096395351	-0.7952949113045796	-0.7931158026899798
0.010299	-0.064774	-0.381653	-1740.724826243534	-0.750597	-0.748409	-0.731692417297275	-0.7295036383390864	-0.8014732401553994	-0.7992831313895311
0.010300	-0.065018	-0.379913	-1747.287666243534	-0.756752	-0.754556	-0.737845581722685	-0.735648802688862	-0.8076264045808095	-0.8054282957393067
0.010301	-0.065247	-0.378174	-1753.440328243534	-0.762878	-0.760674	-0.743969746148095	-0.7417649670386376	-0.8137505690062194	-0.8115444600890823
0.010302	-0.065552	-0.376434	-1761.643877243534	-0.768977	-0.766762	-0.7500669105735049	-0.7478511313884133	-0.8198477334316294	-0.817630624438858
0.010304	-0.065781	-0.374664	-1767.796539243534	-0.775046	-0.772824	-0.7561322394243248	-0.7539094600879644	-0.8259130622824493	-0.8236889531384092
0.010305	-0.066101	-0.372894	-1776.410266243534	-0.781087	-0.778854	-0.7621714038497348	-0.7599376244377402	-0.8319522267078593	-0.8297171174881849
0.010306	-0.066330	-0.371124	-1782.5629282435339	-0.787099	-0.784859	-0.7681815682751448	-0.7659407887875157	-0.8379623911332693	-0.8357202818379604
0.010307	-0.066681	-0.369354	-1791.9970102435339	-0.793083	-0.790830	-0.7741637327005547	-0.7719099531372914	-0.8439445555586792	-0.8416894461877361
0.010309	-0.066956	-0.367584	-1799.3802042435339	-0.799038	-0.796776	-0.7801150615513748	-0.7778522818368426	-0.8498958844094993	-0.8476317748872874
0.010310	-0.067307	-0.365723	-1808.8142862435338	-0.804963	-0.802689	-0.7860382259767846	-0.7837634461866182	-0.8558190488349091	-0.8535429392370629
0.010311	-0.067520	-0.363983	-1814.556771243534	-0.810859	-0.808578	-0.7919323904021947	-0.7896506105363938	-0.8617132132603191	-0.8594301035868386
0.010312	-0.067795	-0.362030	-1821.939965243534	-0.816724	-0.814434	-0.7977955548276047	-0.7955047748861694	-0.8675763776857291	-0.8652842679366142
0.010314	-0.068054	-0.360321	-1828.9129822435339	-0.822561	-0.820262	-0.8036288836784246	-0.8013291035857207	-0.873409706536549	-0.8711085966361655
0.010315	-0.068405	-0.358551	-1838.3470642435339	-0.828369	-0.826059	-0.8094350481038346	-0.8071242679354963	-0.8792158709619591	-0.876903760985941
0.010316	-0.068619	-0.356659	-1844.0895492435338	-0.834147	-0.831829	-0.8152112125292444	-0.812892432285272	-0.8849920353873689	-0.8826719253357167
0.010317	-0.068985	-0.354767	-1853.933808243534	-0.839895	-0.837564	-0.8209573769546544	-0.8186255966350475	-0.8907381998127789	-0.8884050896854923
0.010319	-0.069229	-0.352905	-1860.496647243534	-0.845612	-0.843273	-0.8266707058054744	-0.8243309253345987	-0.8964515286635989	-0.8941104183850435
0.010320	-0.069443	-0.351013	-1866.239132243534	-0.851299	-0.848953	-0.8323558702308844	-0.8300090896843743	-0.9021366930890089	-0.899788582734819
0.010321	-0.069824	-0.349243	-1876.493569243534	-0.856956	-0.854597	-0.8380110346562945	-0.83565125403415	-0.9077918575144189	-0.9054307470845947
0.010322	-0.070099	-0.347382	-1883.876763243534	-0.862584	-0.860216	-0.8436371990817043	-0.8412684183839255	-0.9134180219398288	-0.9110479114343703
0.010324	-0.070312	-0.345520	-1889.619248243534	-0.868181	-0.865806	-0.8492305279325243	-0.8468547470834767	-0.9190113507906488	-0.9166342401339215
0.010325	-0.070709	-0.343597	-1900.283862243534	-0.873747	-0.871359	-0.8547946923579343	-0.8524059114332524	-0.9245755152160587	-0.9221854044836971
0.010326	-0.070938	-0.341736	-1906.436524243534	-0.879283	-0.876887	-0.8603288567833443	-0.857932075783028	-0.9301096796414687	-0.9277115688334727
0.010327	-0.071213	-0.339752	-1913.8197192435339	-0.884787	-0.882382	-0.8658310212087542	-0.8634252401328036	-0.9356118440668787	-0.9332047331832484
0.010329	-0.071487	-0.337830	-1921.2029132435339	-0.890261	-0.887846	-0.8713013500595741	-0.8688855688323549	-0.9410821729176986	-0.9386650618827996
0.010330	-0.071793	-0.335999	-1929.406462243534	-0.895703	-0.893278	-0.8767415144849842	-0.8743157331821305	-0.9465223373431086	-0.9440952262325752
0.010331	-0.072113	-0.334045	-1938.0201892435339	-0.901115	-0.898679	-0.882151678910394	-0.8797148975319061	-0.9519325017685185	-0.9494943905823509
0.010332	-0.072327	-0.332123	-1943.7626742435339	-0.906495	-0.904052	-0.8875298433358041	-0.8850860618816817	-0.9573106661939286	-0.9548655549321264
0.010334	-0.072571	-0.330139	-1950.325513243534	-0.911844	-0.909392	-0.8928751721866239	-0.890422390581233	-0.9626559950447484	-0.9602018836316777
0.010335	-0.072998	-0.328156	-1961.810483243534	-0.917160	-0.914694	-0.8981893366120339	-0.8957225549310086	-0.9679701594701584	-0.9655020479814533
0.010336	-0.073196	-0.326172	-1967.142790243534	-0.922444	-0.919971	-0.9034715010374439	-0.9009977192807842	-0.9732523238955684	-0.9707772123312289
0.010337	-0.073486	-0.324127	-1974.936162243534	-0.927695	-0.925212	-0.9087206654628539	-0.9062368836305599	-0.9785014883209784	-0.9760163766810046
0.010339	-0.073792	-0.322113	-1983.1397112435338	-0.932913	-0.930420	-0.9139349943136738	-0.9114412123301111	-0.9837158171717982	-0.9812207053805558
0.010340	-0.074097	-0.320068	-1991.343260243534	-0.938098	-0.935595	-0.9191181587390838	-0.9166143766798867	-0.9888989815972082	-0.9863938697303314
0.010341	-0.074326	-0.317902	-1997.4959222435339	-0.943248	-0.940737	-0.9242663231644938	-0.9217545410296624	-0.9940471460226182	-0.9915340340801071
0.010342	-0.074585	-0.315857	-2004.468939243534	-0.948365	-0.945845	-0.9293814875899037	-0.926860705379438	-0.9991623104480282	-0.9966401984298827
0.010344	-0.074860	-0.313812	-2011.852134243534	-0.953448	-0.950919	-0.9344608164407237	-0.9319310340789891	-1.004241639298848	-1.001710527129434
0.010345	-0.075226	-0.311584	-2021.696393243534	-0.958496	-0.955955	-0.9395069808661336	-0.9369651984287648	-1.009287803724258	-1.0067446914792095
0.010346	-0.075455	-0.309479	-2027.849055243534	-0.963510	-0.960961	-0.9445191452915436	-0.9419693627785404	-1.014299968149668	-1.011748855828985
0.010347	-0.075714	-0.307251	-2034.822072243534	-0.968487	-0.965930	-0.9494943097169536	-0.946936527128316	-1.019275132575078	-1.0167160201787606
0.010349	-0.076080	-0.305084	-2044.666332243534	-0.973429	-0.970859	-0.9544326385677735	-0.9518618558278673	-1.024213461425898	-1.021641348878312
0.010350	-0.076324	-0.302734	-2051.2291712435335	-0.978334	-0.975755	-0.9593358029931836	-0.9567560201776429	-1.029116625851308	-1.0265355132280876
0.010351	-0.076630	-0.300446	-2059.432720243534	-0.983201	-0.980612	-0.9642009674185934	-0.9616111845274186	-1.0339817902767179	-1.0313906775778632
0.010352	-0.076935	-0.298248	-2067.6362702435335	-0.988032	-0.985433	-0.9690301318440034	-0.9664303488771941	-1.0388109547021278	-1.0362098419276389
0.010354	-0.077209	-0.295868	-2075.0194642435335	-0.992825	-0.990217	-0.9738194606948233	-0.9712106775767454	-1.0436002835529479	-1.04099017062719
0.010355	-0.077484	-0.293457	-2082.402659243534	-0.997579	-0.994962	-0.9785716251202333	-0.975953841926521	-1.048352447978358	-1.0457333349769657
0.010356	-0.077744	-0.290955	-2089.3756762435337	-1.002293	-0.999666	-0.9832837895456434	-0.9806560062762967	-1.053064612403768	-1.0504354993267415
0.010357	-0.078003	-0.288452	-2096.348693243534	-1.006965	-1.004330	-0.9879539539710533	-0.9853181706260722	-1.0577347768291778	-1.0550976636765168
0.010359	-0.078430	-0.285736	-2107.8336622435336	-1.011594	-1.008944	-0.9925792828218734	-0.9899284993256235	-1.0623601056799978	-1.0597079923760684
0.010360	-0.078598	-0.282959	-2112.345614243534	-1.016177	-1.013522	-0.9971604472472833	-0.9945046636753991	-1.0669412701054077	-1.0642841567258439
0.010361	-0.078873	-0.280060	-2119.7288092435338	-1.020714	-1.018050	-1.001695611672693	-0.9990308280251746	-1.0714764345308174	-1.0688103210756195
0.010362	-0.079208	-0.277222	-2128.752713243534	-1.025205	-1.022529	-1.006184776098103	-1.0035079923749504	-1.0759655989562276	-1.073287485425395
0.010364	-0.079559	-0.274200	-2138.1867952435337	-1.029647	-1.026960	-1.010623104948923	-1.0079353210745017	-1.0804039278070474	-1.0777148141249464
0.010365	-0.079803	-0.271271	-2144.749634243534	-1.034041	-1.031346	-1.015015269374333	-1.0123194854242772	-1.0847960922324575	-1.082098978474722
0.010366	-0.080048	-0.268158	-2151.312474243534	-1.038386	-1.035682	-1.019358433799743	-1.0166536497740528	-1.0891392566578675	-1.0864331428244975
0.010367	-0.080353	-0.265045	-2159.5160232435337	-1.042680	-1.039965	-1.023650598225153	-1.0209348141238284	-1.0934314210832774	-1.090714307174273
0.010369	-0.080673	-0.262024	-2168.1297502435336	-1.046924	-1.044199	-1.0278909270759728	-1.0251651428233797	-1.0976717499340973	-1.0949446358738244
0.010370	-0.080917	-0.258881	-2174.6925902435337	-1.051117	-1.048384	-1.0320820915013829	-1.0293483071731553	-1.1018629143595073	-1.0991278002236
0.010371	-0.081223	-0.255524	-2182.8961392435335	-1.055257	-1.052513	-1.0362202559267928	-1.0334754715229308	-1.1060010787849173	-1.1032549645733756
0.010372	-0.081558	-0.252136	-2191.9200432435337	-1.059341	-1.056586	-1.0403024203522029	-1.0375466358727066	-1.1100832432103274	-1.1073261289231513
0.010374	-0.081863	-0.248718	-2200.123593243534	-1.063370	-1.060605	-1.0443277492030227	-1.0415619645722578	-1.1141085720611472	-1.1113414576227025
0.010375	-0.082108	-0.245087	-2206.6864322435335	-1.067340	-1.064566	-1.0482959136284327	-1.0455211289220332	-1.1180767364865571	-1.115300621972478
0.010376	-0.082397	-0.241272	-2214.4798042435336	-1.071248	-1.068465	-1.0522020780538426	-1.049418293271809	-1.121982900911967	-1.1191977863222538
0.010377	-0.082642	-0.237274	-2221.0426442435337	-1.075091	-1.072300	-1.0560432424792527	-1.0532514576215846	-1.1258240653373772	-1.1230309506720293
0.010379	-0.083038	-0.232971	-2231.707258243534	-1.078865	-1.076060	-1.0598135713300725	-1.0570077863211358	-1.129594394188197	-1.1267872793715805
0.010380	-0.083328	-0.228577	-2239.5006302435336	-1.082568	-1.079753	-1.0635147357554826	-1.0606989506709115	-1.133295558613607	-1.1304784437213562
0.010381	-0.083557	-0.224060	-2245.6532922435335	-1.086197	-1.083375	-1.0671419001808926	-1.064319115020687	-1.136922723039017	-1.1340986080711317
0.010382	-0.083862	-0.219513	-2253.856841243534	-1.089754	-1.086921	-1.0706970646063023	-1.0678632793704628	-1.1404778874644268	-1.1376427724209075
0.010384	-0.084229	-0.214996	-2263.7011012435337	-1.093236	-1.090391	-1.0741753934571225	-1.071329608070014	-1.143956216315247	-1.1411091011204588
0.010385	-0.084488	-0.210419	-2270.674118243534	-1.096645	-1.093791	-1.0775825578825324	-1.0747277724197895	-1.147363380740657	-1.1445072654702342
0.010386	-0.084778	-0.205750	-2278.4674892435337	-1.099979	-1.097115	-1.0809147223079425	-1.078049936769565	-1.150695545166067	-1.1478294298200098
0.010387	-0.085037	-0.201263	-2285.440506243534	-1.103239	-1.100366	-1.0841728867333524	-1.0812991011193407	-1.153953709591477	-1.1510785941697854
0.010389	-0.085403	-0.196686	-2295.284766243534	-1.106425	-1.103540	-1.0873552155841724	-1.084469429818892	-1.1571360384422968	-1.1542489228693367
0.010390	-0.085648	-0.191925	-2301.8476052435335	-1.109533	-1.106640	-1.0904613800095824	-1.0875675941686676	-1.1602422028677069	-1.1573470872191123
0.010391	-0.085861	-0.186981	-2307.5900902435337	-1.112563	-1.109663	-1.0934895444349921	-1.0905887585184433	-1.1632703672931166	-1.160368251568888
0.010392	-0.086258	-0.182251	-2318.2547042435335	-1.115515	-1.112601	-1.0964397088604023	-1.0935249228682187	-1.1662205317185268	-1.1633044159186634
0.010394	-0.086655	-0.177185	-2328.919318243534	-1.118386	-1.115458	-1.0993070377112222	-1.09637825156777	-1.1690878605693467	-1.1661577446182148
0.010395	-0.086884	-0.172272	-2335.0719802435337	-1.121176	-1.118241	-1.1020952021366321	-1.0991594159175457	-1.1718760249947566	-1.1689389089679905
0.010396	-0.087189	-0.167114	-2343.275530243534	-1.123884	-1.120938	-1.1048013665620422	-1.1018545802673212	-1.1745821894201667	-1.171634073317766
0.010397	-0.087479	-0.162170	-2351.0689022435336	-1.126511	-1.123556	-1.107426530987452	-1.104470744617097	-1.1772073538455765	-1.1742502376675417
0.010399	-0.087906	-0.157288	-2362.5538712435336	-1.129059	-1.126089	-1.109970859838272	-1.107000073316648	-1.1797516826963965	-1.1767795663670928
0.010400	-0.088074	-0.152374	-2367.065823243534	-1.131528	-1.128552	-1.112438024263682	-1.1094612376664237	-1.1822188471218065	-1.1792407307168684
0.010401	-0.088348	-0.147522	-2374.449017243534	-1.133918	-1.130933	-1.114826188689092	-1.1118404020161994	-1.1846070115472165	-1.181619895066644
0.010402	-0.088669	-0.142761	-2383.062744243534	-1.136231	-1.133236	-1.117137353114502	-1.1141415663659748	-1.1869181759726264	-1.1839210594164196
0.010404	-0.089020	-0.138153	-2392.4968262435336	-1.138469	-1.135462	-1.1193716819653217	-1.1163638950655261	-1.1891525048234461	-1.1861433881159709
0.010405	-0.089188	-0.133636	-2397.008778243534	-1.140634	-1.137621	-1.1215348463907318	-1.1185210594153019	-1.1913156692488562	-1.1883005524657466
0.010406	-0.089569	-0.129089	-2407.2632152435335	-1.142726	-1.139700	-1.1236250108161416	-1.1205982237650773	-1.1934058336742661	-1.190377716815522
0.010407	-0.089859	-0.124725	-2415.0565872435336	-1.144746	-1.141711	-1.1256431752415517	-1.122607388114853	-1.1954239980996761	-1.1923868811652978
0.010409	-0.090118	-0.120392	-2422.029604243534	-1.146697	-1.143653	-1.1275905040923717	-1.1245457168144044	-1.1973713269504962	-1.1943252098648491
0.010410	-0.090408	-0.116211	-2429.8229762435335	-1.148580	-1.145526	-1.1294716685177815	-1.12641688116418	-1.199252491375906	-1.1961963742146247
0.010411	-0.090683	-0.112000	-2437.2061702435335	-1.150395	-1.147331	-1.1312848329431917	-1.1282200455139557	-1.2010656558013162	-1.1979995385644004
0.010412	-0.091034	-0.107971	-2446.6402522435337	-1.152144	-1.149069	-1.1330319973686016	-1.129956209863731	-1.202812820226726	-1.1997357029141758
0.010414	-0.091354	-0.104126	-2455.2539792435336	-1.153831	-1.150745	-1.1347153262194216	-1.1316285385632823	-1.204496149077546	-1.201408031613727
0.010415	-0.091537	-0.100342	-2460.1761092435336	-1.155457	-1.152365	-1.1363394906448314	-1.1332467029130582	-1.206120313502956	-1.203026195963503
0.010416	-0.091812	-0.096588	-2467.5593032435336	-1.157022	-1.153920	-1.1379026550702414	-1.1347998672628337	-1.2076834779283658	-1.2045793603132784
0.010417	-0.092163	-0.092926	-2476.993385243534	-1.158528	-1.155414	-1.1394068194956515	-1.1362920316126093	-1.209187642353776	-1.206071524663054
0.010419	-0.092438	-0.089386	-2484.376579243534	-1.159976	-1.156854	-1.1408511483464712	-1.1377283603121606	-1.2106319712045956	-1.2075078533626054
0.010420	-0.092682	-0.086029	-2490.939419243534	-1.161370	-1.158240	-1.1422433127718814	-1.139112524661936	-1.2120241356300059	-1.2088920177123808
0.010421	-0.092941	-0.082825	-2497.9124362435336	-1.162712	-1.159573	-1.1435834771972913	-1.1404436890117118	-1.2133643000554157	-1.2102231820621565
0.010422	-0.093292	-0.079651	-2507.346518243534	-1.164003	-1.160852	-1.144872641622701	-1.1417208533614873	-1.2146534644808256	-1.211500346411932
0.010424	-0.093521	-0.076660	-2513.499180243534	-1.165246	-1.162087	-1.1461119704735212	-1.1429521820610387	-1.2158927933316457	-1.2127316751114834
0.010425	-0.093796	-0.073975	-2520.882374243534	-1.166444	-1.163276	-1.1473081348989311	-1.1441393464108143	-1.2170889577570556	-1.213918839461259
0.010426	-0.094131	-0.071381	-2529.906279243534	-1.167601	-1.164421	-1.1484632993243413	-1.1452825107605897	-1.2182441221824658	-1.2150620038110345
0.010427	-0.094345	-0.068878	-2535.6487632435337	-1.168717	-1.165530	-1.1495774637497511	-1.1463896751103655	-1.2193582866078756	-1.2161691681608102
0.010429	-0.094666	-0.066498	-2544.2624902435336	-1.169795	-1.166597	-1.150651792600571	-1.1474530038099169	-1.2204326154586955	-1.2172324968603616
0.010430	-0.094894	-0.064270	-2550.4151522435336	-1.170836	-1.167631	-1.151690957025981	-1.1484851681596924	-1.2214717798841055	-1.218264661210137
0.010431	-0.095169	-0.062195	-2557.7983472435335	-1.171844	-1.168629	-1.152697121451391	-1.149481332509468	-1.2224779443095155	-1.2192608255599127
0.010432	-0.095459	-0.060150	-2565.5917182435337	-1.172819	-1.169594	-1.153670285876801	-1.1504444968592435	-1.2234511087349256	-1.2202239899096883
0.010434	-0.095749	-0.058258	-2573.385090243534	-1.173763	-1.170528	-1.1546106147276207	-1.1513748255587948	-1.2243914375857452	-1.2211543186092395
0.010435	-0.095993	-0.056335	-2579.947930243534	-1.174676	-1.171433	-1.155521779153031	-1.1522779899085702	-1.2253026020111555	-1.222057482959015
0.010436	-0.096268	-0.054596	-2587.331124243534	-1.175560	-1.172308	-1.1564039435784408	-1.153151154258346	-1.2261847664365653	-1.2229306473087906
0.010437	-0.096588	-0.052887	-2595.944851243534	-1.176417	-1.173155	-1.1572591080038508	-1.1539963186081215	-1.2270399308619753	-1.2237758116585662
0.010439	-0.096878	-0.051270	-2603.738223243534	-1.177248	-1.173976	-1.1580864368546708	-1.1548136473076727	-1.2278672597127953	-1.2245931403581174
0.010440	-0.097092	-0.049744	-2609.4807082435336	-1.178054	-1.174775	-1.1588906012800806	-1.1556108116574484	-1.228671424138205	-1.2253903047078931
0.010441	-0.097336	-0.048370	-2616.043547243534	-1.178838	-1.175550	-1.1596727657054908	-1.156383976007224	-1.2294535885636153	-1.2261634690576688
0.010442	-0.097672	-0.046936	-2625.067452243534	-1.179599	-1.176299	-1.1604319301309007	-1.1571311403569997	-1.2302127529890252	-1.2269106334074444
0.010444	-0.097946	-0.045685	-2632.450646243534	-1.180339	-1.177030	-1.1611682589817207	-1.157858469056551	-1.2309490818398452	-1.2276379621069957
0.010445	-0.098129	-0.044373	-2637.3727762435337	-1.181058	-1.177743	-1.1618854234071305	-1.1585696334063265	-1.231666246265255	-1.2283491264567712
0.010446	-0.098312	-0.043121	-2642.294905243534	-1.181757	-1.178436	-1.1625825878325404	-1.1592607977561022	-1.232363410690665	-1.229040290806547
0.010447	-0.098709	-0.042206	-2652.959520243534	-1.182440	-1.179106	-1.1632637522579505	-1.1599289621058777	-1.233044575116075	-1.2297084551563224
0.010449	-0.099014	-0.041107	-2661.1630692435338	-1.183107	-1.179762	-1.1639270811087703	-1.160581290805429	-1.2337079039668948	-1.2303607838558737
0.010450	-0.099197	-0.040100	-2666.0851992435337	-1.183756	-1.180406	-1.1645742455341805	-1.1612234551552048	-1.234355068392305	-1.2310029482056495
0.010451	-0.099472	-0.039185	-2673.4683932435337	-1.184391	-1.181031	-1.1652074099595904	-1.1618466195049801	-1.2349882328177149	-1.2316261125554249
0.010452	-0.099823	-0.038330	-2682.902475243534	-1.185012	-1.181640	-1.1658265743850003	-1.162453783854756	-1.2356073972431247	-1.2322332769052007
0.010454	-0.100082	-0.037476	-2689.8754922435337	-1.185619	-1.182239	-1.1664299032358203	-1.1630491125543072	-1.2362107260939448	-1.232828605604752
0.010455	-0.100250	-0.036591	-2694.3874442435335	-1.186213	-1.182826	-1.1670220676612302	-1.1636342769040826	-1.2368028905193547	-1.2334137699545273
0.010456	-0.100571	-0.035858	-2703.001171243534	-1.186793	-1.183396	-1.1676002320866403	-1.1642024412538583	-1.2373810549447648	-1.233981934304303
0.010457	-0.100876	-0.035126	-2711.2047202435338	-1.187363	-1.183955	-1.1681683965120502	-1.164759605603634	-1.2379492193701747	-1.2345390986540787
0.010459	-0.101151	-0.034393	-2718.5879152435336	-1.187920	-1.184503	-1.1687217253628703	-1.1653039343031852	-1.2385025482209948	-1.23508342735363
0.010460	-0.101395	-0.033813	-2725.150754243534	-1.188468	-1.185042	-1.1692678897882802	-1.1658410986529608	-1.2390487126464047	-1.2356205917034055
0.010461	-0.101608	-0.033112	-2730.8932392435336	-1.189004	-1.185572	-1.16980205421369	-1.1663692630027365	-1.2395828770718145	-1.2361487560531812
0.010462	-0.101959	-0.032562	-2740.327321243534	-1.189532	-1.186088	-1.1703282186391002	-1.1668834273525122	-1.2401090414972247	-1.2366629204029569
0.010464	-0.102173	-0.032043	-2746.0698052435337	-1.190051	-1.186600	-1.17084354748992	-1.1673917560520635	-1.2406243703480444	-1.2371712491025082
0.010465	-0.102356	-0.031494	-2750.9919352435336	-1.190561	-1.187104	-1.1713517119153298	-1.1678939204018388	-1.2411325347734543	-1.2376734134522835
0.010466	-0.102707	-0.030914	-2760.426017243534	-1.191062	-1.187593	-1.17185087634074	-1.1683810847516145	-1.2416316991988645	-1.2381605778020592
0.010467	-0.102997	-0.030487	-2768.219389243534	-1.191556	-1.188077	-1.17234304076615	-1.1688632491013902	-1.2421238636242744	-1.238642742151835
0.010469	-0.103226	-0.030029	-2774.372051243534	-1.192043	-1.188556	-1.1728263696169698	-1.1693385778009413	-1.2426071924750943	-1.239118070851386
0.010470	-0.103439	-0.029602	-2780.1145352435337	-1.192522	-1.189028	-1.1733035340423799	-1.169808742150717	-1.2430843569005043	-1.2395882352011618
0.010471	-0.103745	-0.029175	-2788.318085243534	-1.192995	-1.189491	-1.1737746984677897	-1.1702699065004927	-1.2435555213259142	-1.2400493995509374
0.010472	-0.104111	-0.028809	-2798.162344243534	-1.193462	-1.189945	-1.1742398628931998	-1.1707220708502684	-1.2440206857513243	-1.240501563900713
0.010474	-0.104340	-0.028412	-2804.315006243534	-1.193922	-1.190397	-1.1746961917440195	-1.1711703995498195	-1.244477014602144	-1.2409498926002642
0.010475	-0.104584	-0.027985	-2810.877846243534	-1.194376	-1.190843	-1.1751483561694298	-1.1716145638995952	-1.2449291790275543	-1.24139405695004
0.010476	-0.104858	-0.027679	-2818.261040243534	-1.194824	-1.191282	-1.1755945205948397	-1.1720517282493708	-1.2453753434529642	-1.2418312212998155
0.010477	-0.105118	-0.027283	-2825.2340572435337	-1.195266	-1.191715	-1.1760346850202494	-1.1724828925991464	-1.245815507878374	-1.2422623856495911
0.010479	-0.105408	-0.026947	-2833.027429243534	-1.195702	-1.192142	-1.1764670138710696	-1.1729062212986976	-1.246247836729194	-1.2426857143491423
0.010480	-0.105667	-0.026550	-2840.0004462435336	-1.196133	-1.192563	-1.1768961782964793	-1.173325385648473	-1.2466770011546038	-1.2431048786989178
0.010481	-0.105896	-0.026215	-2846.1531082435336	-1.196557	-1.192980	-1.1773183427218896	-1.1737405499982487	-1.247099165580014	-1.2435200430486935
0.010482	-0.106277	-0.025940	-2856.4075452435336	-1.196977	-1.193387	-1.1777365071472994	-1.1741457143480243	-1.2475173300054239	-1.243925207398469
0.010484	-0.106476	-0.025574	-2861.7398522435337	-1.197392	-1.193795	-1.1781478359981195	-1.1745500430475755	-1.247928658856244	-1.2443295360980202
0.010485	-0.106750	-0.025299	-2869.1230462435337	-1.197802	-1.194196	-1.1785560004235294	-1.1749492073973513	-1.2483368232816539	-1.244728700447796
0.010486	-0.106949	-0.025055	-2874.455353243534	-1.198208	-1.194595	-1.1789601648489392	-1.1753463717471269	-1.2487409877070637	-1.2451258647975716
0.010487	-0.107300	-0.024780	-2883.8894352435336	-1.198609	-1.194984	-1.1793593292743494	-1.1757335360969026	-1.2491401521324739	-1.2455130291473473
0.010489	-0.107559	-0.024506	-2890.862452243534	-1.199006	-1.195373	-1.1797526581251692	-1.1761188647964538	-1.2495334809832936	-1.2458983578468985
0.010490	-0.107788	-0.024231	-2897.015114243534	-1.199399	-1.195758	-1.1801438225505794	-1.1765020291462294	-1.2499246454087038	-1.246281522196674
0.010491	-0.108032	-0.023987	-2903.577954243534	-1.199787	-1.196138	-1.180529986975989	-1.176880193496005	-1.2503108098341136	-1.2466596865464497
0.010492	-0.108459	-0.023773	-2915.0629232435335	-1.200172	-1.196509	-1.180913151401399	-1.1772493578457806	-1.2506939742595236	-1.2470288508962253
0.010494	-0.108673	-0.023499	-2920.8054082435337	-1.200553	-1.196882	-1.181290480252219	-1.1776186865453317	-1.2510713031103435	-1.2473981795957765
0.010495	-0.108902	-0.023315	-2926.9580702435337	-1.200931	-1.197252	-1.181666644677629	-1.1779868508951075	-1.2514474675357534	-1.2477663439455522
0.010496	-0.109161	-0.023102	-2933.9310872435335	-1.201305	-1.197618	-1.1820388091030392	-1.178351015244883	-1.2518196319611636	-1.2481305082953278
0.010497	-0.109528	-0.022949	-2943.775346243534	-1.201677	-1.197977	-1.182408973528449	-1.1787081795946588	-1.2521897963865736	-1.2484876726451035
0.010499	-0.109680	-0.022736	-2947.8771212435336	-1.202045	-1.198340	-1.182773302379269	-1.17906750829421	-1.2525541252373935	-1.2488470013446547
0.010500	-0.109940	-0.022491	-2954.850138243534	-1.202410	-1.198696	-1.1831364668046789	-1.1794216726439855	-1.2529172896628034	-1.2492011656944302
0.010501	-0.110275	-0.022369	-2963.874042243534	-1.202772	-1.199047	-1.1834966312300887	-1.1797708369937612	-1.2532774540882132	-1.249550330044206
0.010502	-0.110596	-0.022247	-2972.487769243534	-1.203133	-1.199397	-1.183855795655499	-1.1801190013435368	-1.2536366185136234	-1.2498984943939815
0.010504	-0.110748	-0.022125	-2976.5895432435336	-1.203491	-1.199750	-1.1842101245063188	-1.180468330043088	-1.2539909473644433	-1.2502478230935328
0.010505	-0.111008	-0.021881	-2983.562560243534	-1.203846	-1.200096	-1.1845632889317288	-1.1808124943928637	-1.2543441117898533	-1.2505919874433085
0.010506	-0.111313	-0.021759	-2991.7661102435336	-1.204198	-1.200438	-1.1849134533571388	-1.181152658742639	-1.2546942762152633	-1.2509321517930838
0.010507	-0.111633	-0.021667	-3000.3798372435335	-1.204549	-1.200778	-1.1852626177825487	-1.1814908230924148	-1.2550434406406732	-1.2512703161428596
0.010509	-0.111893	-0.021606	-3007.352854243534	-1.204899	-1.201119	-1.1856089466333686	-1.1818281517919662	-1.255389769491493	-1.251607644842411
0.010510	-0.112061	-0.021362	-3011.8648062435336	-1.205245	-1.201460	-1.1859531110587784	-1.1821673161417416	-1.255733933916903	-1.2519468091921864
0.010511	-0.112457	-0.021332	-3022.529420243534	-1.205591	-1.201792	-1.1862972754841887	-1.1824974804915174	-1.2560780983423132	-1.252276973541962
0.010512	-0.112747	-0.021179	-3030.3227922435335	-1.205934	-1.202125	-1.1866384399095986	-1.182828644841293	-1.256419262767723	-1.2526081378917377
0.010514	-0.112961	-0.021118	-3036.0652772435337	-1.206276	-1.202460	-1.1869767687604185	-1.1831599735408442	-1.256757591618543	-1.252939466591289
0.010515	-0.113205	-0.020966	-3042.628116243534	-1.206616	-1.202792	-1.1873149331858284	-1.18349013789062	-1.2570957560439528	-1.2532696309410647
0.010516	-0.113480	-0.020874	-3050.011311243534	-1.206954	-1.203121	-1.1876510976112384	-1.1838173022403955	-1.257431920469363	-1.2535967952908402
0.010517	-0.113937	-0.020813	-3062.3166352435337	-1.207291	-1.203442	-1.1879862620366484	-1.184136466590171	-1.2577670848947728	-1.2539159596406158
0.010519	-0.114090	-0.020691	-3066.418409243534	-1.207626	-1.203772	-1.1883175908874684	-1.1844627952897224	-1.2580984137455928	-1.2542422883401672
0.010520	-0.114288	-0.020630	-3071.7507162435336	-1.207960	-1.204100	-1.1886497553128783	-1.1847889596394978	-1.2584305781710028	-1.2545684526899425
0.010521	-0.114624	-0.020477	-3080.7746212435336	-1.208292	-1.204420	-1.1889799197382882	-1.1851071239892736	-1.2587607425964127	-1.2548866170397184
0.010522	-0.114960	-0.020386	-3089.7985252435337	-1.208622	-1.204739	-1.1893080841636983	-1.1854242883390491	-1.2590889070218227	-1.2552037813894938
0.010524	-0.115112	-0.020264	-3093.900300243534	-1.208951	-1.205062	-1.1896334130145183	-1.1857436170386004	-1.2594142358726428	-1.2555231100890452
0.010525	-0.115479	-0.020264	-3103.744559243534	-1.209279	-1.205378	-1.189959577439928	-1.1860577813883761	-1.2597404002980526	-1.2558372744388209
0.010526	-0.115677	-0.020203	-3109.076866243534	-1.209606	-1.205699	-1.190284741865338	-1.1863769457381517	-1.2600655647234624	-1.2561564387885964
0.010527	-0.115997	-0.020081	-3117.690593243534	-1.209932	-1.206013	-1.1906089062907481	-1.186689110087927	-1.2603897291488726	-1.2564686031383718
0.010529	-0.116241	-0.020020	-3124.253433243534	-1.210256	-1.206329	-1.190929235141568	-1.1870014387874783	-1.2607100579996924	-1.256780931837923
0.010530	-0.116531	-0.019928	-3132.0468052435335	-1.210579	-1.206642	-1.191250399566978	-1.187312603137254	-1.2610312224251026	-1.2570920961876988
0.010531	-0.116745	-0.019775	-3137.789289243534	-1.210899	-1.206956	-1.1915685639923879	-1.1876247674870295	-1.2613493868505123	-1.2574042605374742
0.010532	-0.117096	-0.019775	-3147.2233712435336	-1.211219	-1.207264	-1.1918867284177979	-1.1879309318368052	-1.2616675512759223	-1.25771042488725
0.010534	-0.117325	-0.019684	-3153.3760332435336	-1.211538	-1.207575	-1.1922020572686178	-1.1882382605363566	-1.2619828801267423	-1.2580177535868013
0.010535	-0.117584	-0.019653	-3160.349050243534	-1.211857	-1.207885	-1.1925192216940277	-1.1885464248861322	-1.2623000445521522	-1.2583259179365769
0.010536	-0.117874	-0.019592	-3168.142422243534	-1.212174	-1.208192	-1.192834386119438	-1.1888515892359077	-1.2626152089775624	-1.2586310822863525
0.010537	-0.118195	-0.019501	-3176.756149243534	-1.212490	-1.208498	-1.1931485505448478	-1.1891557535856834	-1.2629293734029723	-1.258935246636128
0.010539	-0.118484	-0.019501	-3184.549521243534	-1.212806	-1.208804	-1.1934608793956678	-1.1894580822852345	-1.2632417022537923	-1.2592375753356793
0.010540	-0.118668	-0.019470	-3189.4716502435335	-1.213122	-1.209113	-1.1937750438210777	-1.1897652466350104	-1.2635558666792022	-1.259544739685455
0.010541	-0.118988	-0.019470	-3198.085377243534	-1.213437	-1.209417	-1.1940882082464876	-1.1900674109847857	-1.2638690311046121	-1.2598469040352305
0.010542	-0.119400	-0.019409	-3209.160169243534	-1.213751	-1.209718	-1.1944003726718977	-1.1903665753345616	-1.2641811955300222	-1.2601460683850063
0.010544	-0.119537	-0.019379	-3212.851766243534	-1.214065	-1.210027	-1.1947107015227174	-1.1906719040341127	-1.264491524380842	-1.2604513970845574
0.010545	-0.119827	-0.019257	-3220.645138243534	-1.214377	-1.210329	-1.1950208659481276	-1.1909720683838882	-1.264801688806252	-1.260751561434333
0.010546	-0.120163	-0.019226	-3229.6690422435336	-1.214689	-1.210630	-1.1953310303735374	-1.191271232733664	-1.2651118532316619	-1.2610507257841088
0.010547	-0.120407	-0.019196	-3236.2318822435336	-1.215000	-1.210932	-1.1956401947989475	-1.1915713970834394	-1.265421017657072	-1.2613508901338841
0.010549	-0.120621	-0.019104	-3241.974367243534	-1.215309	-1.211235	-1.1959455236497674	-1.1918707257829908	-1.2657263465078918	-1.2616502188334355
