Repository: pietracorvo/HystAPI

# Example data

The example data in this folder is from measurements performed during my physics bachelor.

The material is **FeSi3** (iron with 3% silicon), aka 'electrical steel', the standard material for ring cores in trafos. 

Four of the five samples where treated with high pressure torison (HPT, 20 rotations at 20GPa), to achieve nanocristallisation of the grains, which has a huge impact on the magnetic properties of the material. The HPT deformation was done at 77K (under liquid nitrogen) and at 293K (at room temperature). Afterwards some samples were heat treated at a temperature of 493K (for two hours) to anneal defects from the deformation process.

The five samples are:

File: testData/FeSi3_annealed/G1_919V_100Hz_800000Fs.txt (part 31 of 57)
--------------------------
t	U1	U2	H	B_raw	J_raw	B_drift	 J_drift	B_corr	J_corr
0.010481	0.060257	0.252625	1619.7540003369904	1.037732	1.035696	1.0569191356184857	1.054883586099928	0.9942986387605649	0.9922632412681489
0.010482	0.060501	0.251099	1626.3168403369905	1.041800	1.039756	1.060988966277356	1.058945416801779	0.9983684694194351	0.9963250719699999
0.010484	0.060654	0.249603	1630.4186143369907	1.045843	1.043794	1.0650356275950963	1.0629870782054809	1.0024151307371754	1.0003667333737019
0.010485	0.060837	0.248077	1635.3407443369906	1.049862	1.047807	1.0690564582539666	1.0670019089073317	1.0064359613960456	1.0043815640755527
0.010486	0.061050	0.246613	1641.0832293369904	1.053857	1.051795	1.0730532889128366	1.0709917396091828	1.0104327920549157	1.0083713947774038
0.010487	0.061218	0.245087	1645.5951813369907	1.057828	1.055760	1.0770261195717068	1.0749585703110338	1.0144056227137859	1.0123382254792548
0.010489	0.061462	0.243561	1652.1580203369904	1.061773	1.059697	1.0809747808894472	1.0788992317147355	1.0183542840315263	1.0162788868829564
0.010490	0.061569	0.242004	1655.0292633369904	1.065693	1.063614	1.0848966115483174	1.0828180624165866	1.0222761146903965	1.0201977175848076
0.010491	0.061752	0.240326	1659.9513923369905	1.069587	1.067501	1.0887924422071875	1.0867068931184376	1.0261719453492666	1.0240865482866586
0.010492	0.061996	0.238647	1666.5142323369905	1.073453	1.071359	1.0926602728660577	1.0905667238202885	1.0300397760081368	1.0279463789885095
0.010494	0.062149	0.237000	1670.6160063369907	1.077292	1.075193	1.096502934183798	1.0944043852239904	1.033882437325877	1.0317840403922114
0.010495	0.062347	0.235199	1675.9483143369907	1.081103	1.078996	1.1003157648426682	1.0982092159258414	1.0376952679847475	1.0355888710940624
0.010496	0.062531	0.233521	1680.8704433369903	1.084885	1.082773	1.1040995955015387	1.1019880466276923	1.041479098643618	1.0393677017959133
0.010497	0.062775	0.231659	1687.4332833369904	1.088638	1.086517	1.1078544261604086	1.1057338773295433	1.045233929302488	1.0431135324977643
0.010499	0.063004	0.229706	1693.5859453369903	1.092359	1.090231	1.1115790874781493	1.1094515387332453	1.0489585906202286	1.0468311939014663
0.010500	0.063141	0.227692	1697.2775423369903	1.096047	1.093914	1.1152689181370192	1.1131363694350962	1.0526484212790983	1.0505160246033172
0.010501	0.063263	0.225616	1700.5589623369906	1.099703	1.097566	1.1189267487958896	1.1167902001369472	1.056306251937969	1.0541698553051682
0.010502	0.063522	0.223663	1707.5319793369904	1.103326	1.101180	1.1225515794547598	1.1204060308387982	1.0599310825968389	1.0577856860070192
0.010504	0.063736	0.221619	1713.2744633369907	1.106916	1.104763	1.1261452407725001	1.1239926922425	1.0635247439145794	1.061372347410721
0.010505	0.063889	0.219452	1717.3762383369904	1.110471	1.108313	1.1297020714313701	1.127544522944351	1.0670815745734492	1.064924178112572
0.010506	0.064056	0.217255	1721.8881903369906	1.113990	1.111827	1.1332229020902405	1.1310603536462018	1.0706024052323198	1.0684400088144228
0.010507	0.064285	0.215088	1728.0408523369906	1.117475	1.115303	1.1367097327491107	1.1345381843480529	1.07408923589119	1.0719178395162738
0.010509	0.064484	0.212799	1733.3731593369907	1.120922	1.118744	1.140160394066851	1.137982845751755	1.07753989720893	1.0753625009199759
0.010510	0.064651	0.210571	1737.8851113369906	1.124333	1.122149	1.1435732247257213	1.141389676453606	1.0809527278678006	1.078769331621827
0.010511	0.064835	0.208344	1742.8072413369905	1.127708	1.125518	1.1469500553845913	1.1447605071554567	1.0843295585266706	1.0821401623236777
0.010512	0.065094	0.206055	1749.7802583369903	1.131046	1.128847	1.1502898860434616	1.1480913378573077	1.0876693891855407	1.0854709930255286
0.010514	0.065277	0.203583	1754.7023883369907	1.134344	1.132139	1.153591547361202	1.1513869992610097	1.0909710505032812	1.0887666544292307
0.010515	0.065414	0.201019	1758.3939853369907	1.137600	1.135390	1.1568493780200721	1.1546398299628606	1.0942288811621514	1.0920194851310816
0.010516	0.065628	0.198395	1764.1364703369904	1.140814	1.138597	1.1600652086789423	1.1578486606647116	1.0974447118210215	1.0952283158329326
0.010517	0.065857	0.195770	1770.2891323369904	1.143985	1.141761	1.1632380393378126	1.1610144913665625	1.1006175424798919	1.0983941465347835
0.010519	0.066040	0.192963	1775.2112613369904	1.147111	1.144880	1.1663677006555528	1.1641371527702644	1.103747203797632	1.1015168079384854
0.010520	0.066193	0.190033	1779.3130363369905	1.150189	1.147953	1.169447531314423	1.1672119834721155	1.106827034456502	1.1045916386403365
0.010521	0.066422	0.187073	1785.4656983369905	1.153220	1.150976	1.1724803619732933	1.1702368141739665	1.1098598651153724	1.1076164693421875
0.010522	0.066605	0.184052	1790.3878283369904	1.156201	1.153951	1.1754631926321635	1.1732136448758173	1.1128426957742428	1.1105933000440382
0.010524	0.066864	0.180969	1797.3608453369907	1.159133	1.156874	1.178398853949904	1.1761403062795193	1.1157783570919833	1.1135199614477402
0.010525	0.066986	0.177734	1800.6422643369906	1.162012	1.159749	1.181279684608774	1.1790171369813702	1.1186591877508532	1.1163967921495912
0.010526	0.067184	0.174500	1805.9745723369906	1.164839	1.162569	1.1841085152676443	1.1818389676832213	1.1214880184097233	1.1192186228514422
0.010527	0.067413	0.171173	1812.1272343369906	1.167612	1.165334	1.1868833459265147	1.1846057983850722	1.124262849068594	1.1219854535532932
0.010529	0.067627	0.167877	1817.8697183369904	1.170332	1.168047	1.1896070072442548	1.1873224597887742	1.1269865103863341	1.1247021149569951
0.010530	0.067795	0.164703	1822.3816703369907	1.172999	1.170709	1.1922758379031249	1.189986290490625	1.1296553410452042	1.127365945658846
0.010531	0.067932	0.161377	1826.0732683369906	1.175614	1.173319	1.1948926685619952	1.192598121192476	1.1322721717040745	1.129977776360697
0.010532	0.068253	0.158234	1834.6869943369907	1.178178	1.175872	1.1974584992208654	1.1951529518943271	1.1348380023629447	1.132532607062548
0.010534	0.068420	0.155121	1839.1989473369904	1.180691	1.178379	1.1999751605386058	1.197663613298029	1.1373546636806848	1.13504326846625
0.010535	0.068542	0.151978	1842.4803663369903	1.183152	1.180837	1.202437991197476	1.2001234439998798	1.1398174943395554	1.1375030991681008
0.010536	0.068802	0.148743	1849.4533833369906	1.185562	1.183238	1.2048498218563461	1.202526274701731	1.1422293249984254	1.1399059298699519
0.010537	0.069000	0.145477	1854.7856903369907	1.187919	1.185588	1.2072086525152164	1.204878105403582	1.1445881556572957	1.142257760571803
0.010539	0.069199	0.142273	1860.1179983369907	1.190223	1.187886	1.2095163138329568	1.2071797668072837	1.1468958169750358	1.1445594219755046
0.010540	0.069351	0.138885	1864.2197723369904	1.192473	1.190131	1.211768144491827	1.2094265975091347	1.1491476476339062	1.1468062526773557
0.010541	0.069565	0.135529	1869.9622573369907	1.194669	1.192319	1.213965975150697	1.2116164282109856	1.1513454782927761	1.1489960833792066
0.010542	0.069794	0.132172	1876.1149193369906	1.196810	1.194452	1.2161088058095673	1.2137512589128368	1.1534883089516463	1.1511309140810577
0.010544	0.069962	0.128815	1880.6268713369905	1.198897	1.196534	1.2181994671273078	1.2158369203165384	1.1555789702693868	1.1532165754847594
0.010545	0.070190	0.125488	1886.7795333369904	1.200930	1.198559	1.220234297786178	1.2178637510183894	1.157613800928257	1.1552434061866104
0.010546	0.070343	0.122101	1890.8813083369905	1.202908	1.200532	1.2222141284450483	1.2198385817202404	1.1595936315871276	1.1572182368884614
0.010547	0.070587	0.118744	1897.4441473369907	1.204832	1.202447	1.2241399591039182	1.2217554124220915	1.1615194622459972	1.1591350675903125
0.010549	0.070816	0.115479	1903.5968093369906	1.206703	1.204310	1.2260146204216589	1.2236220738257932	1.1633941235637382	1.1610017289940142
0.010550	0.070877	0.112274	1905.2375193369903	1.208522	1.206127	1.227835451080529	1.2254409045276442	1.1652149542226082	1.1628205596958652
0.010551	0.071152	0.109131	1912.6207143369907	1.210290	1.207886	1.2296052817393992	1.2272017352294953	1.1669847848814783	1.1645813903977162
0.010552	0.071335	0.106049	1917.5428433369907	1.212008	1.209598	1.2313251123982694	1.2289155659313462	1.1687046155403484	1.1662952210995672
0.010554	0.071518	0.102997	1922.4649733369906	1.213676	1.211260	1.2329967737160097	1.230581227335048	1.170376276858089	1.167960882503269
0.010555	0.071716	0.099915	1927.7972803369903	1.215295	1.212873	1.2346176043748798	1.2321960580368991	1.171997107516959	1.16957571320512
0.010556	0.071854	0.096954	1931.4888773369903	1.216866	1.214439	1.23619043503375	1.23376388873875	1.173569938175829	1.171143543906971
0.010557	0.072098	0.094116	1938.0517173369904	1.218391	1.215955	1.2377172656926203	1.235281719440601	1.1750967688346994	1.172661374608822
0.010559	0.072296	0.091278	1943.3840243369905	1.219870	1.217427	1.2391999270103606	1.236757380844303	1.1765794301524397	1.174137036012524
0.010560	0.072418	0.088409	1946.6654443369907	1.221302	1.218856	1.240633757669231	1.2381882115461538	1.1780132608113103	1.1755678667143747
0.010561	0.072708	0.085693	1954.4588163369904	1.222690	1.220234	1.242023588328101	1.2395680422480049	1.17940309147018	1.1769476974162258
0.010562	0.072830	0.082916	1957.7402353369907	1.224034	1.221574	1.2433694189869713	1.2409098729498558	1.1807489221290504	1.1782895281180767
0.010564	0.073044	0.080353	1963.4827203369905	1.225336	1.222869	1.2446750803047115	1.2422085343535578	1.1820545834467908	1.1795881895217788
0.010565	0.073196	0.077820	1967.5844953369906	1.226597	1.224124	1.2459379109635818	1.2434653650554086	1.183317414105661	1.1808450202236296
0.010566	0.073441	0.075378	1974.1473343369903	1.227818	1.225338	1.2471607416224522	1.2446811957572597	1.1845402447645315	1.1820608509254806
0.010567	0.073593	0.073059	1978.2491093369904	1.229002	1.226516	1.248346572281322	1.2458610264591106	1.1857260754234011	1.1832406816273315
0.010569	0.073807	0.070740	1983.9915943369906	1.230148	1.227655	1.2494962335990625	1.2470036878628126	1.1868757367411416	1.1843833430310335
0.010570	0.073944	0.068542	1987.6831913369906	1.231259	1.228761	1.2506090642579328	1.2481115185646636	1.1879885674000121	1.1854911737328846
0.010571	0.074173	0.066437	1993.8358533369906	1.232335	1.229830	1.251686894916803	1.2491823492665144	1.1890663980588823	1.1865620044347354
0.010572	0.074341	0.064331	1998.3478053369904	1.233377	1.230866	1.252730725575673	1.2502201799683654	1.190110228717752	1.1875998351365864
0.010574	0.074493	0.062256	2002.4495803369905	1.234386	1.231870	1.2537433868934136	1.2512278413720674	1.1911228900354929	1.1886074965402884
0.010575	0.074631	0.060272	2006.1411773369905	1.235363	1.232842	1.2547222175522836	1.2522016720739184	1.192101720694363	1.1895813272421394
0.010576	0.074905	0.058411	2013.5243713369905	1.236309	1.233779	1.255670048211154	1.2531405027757692	1.193049551353233	1.1905201579439901
0.010577	0.075073	0.056488	2018.0363243369907	1.237225	1.234689	1.2565878788700242	1.2540523334776201	1.1939673820121035	1.191431988645841
0.010579	0.075256	0.054718	2022.9584533369907	1.238111	1.235569	1.2574775401877645	1.2549359948813221	1.1948570433298435	1.192315650049543
0.010580	0.075363	0.052948	2025.8296953369904	1.238969	1.236423	1.2583373708466346	1.2557918255831733	1.1957168739887138	1.1931714807513942
0.010581	0.075638	0.051300	2033.2128903369903	1.239801	1.237245	1.2591712015055048	1.2566156562850241	1.196550704647584	1.1939953114532451
0.010582	0.075821	0.049774	2038.1350203369907	1.240607	1.238046	1.2599790321643751	1.257418486986875	1.1973585353064542	1.194798142155096
0.010584	0.075974	0.048248	2042.2367943369904	1.241389	1.238823	1.2607646934821155	1.258199148390577	1.1981441966241948	1.195578803558798
0.010585	0.076096	0.046906	2045.5182143369907	1.242149	1.239578	1.2615265241409857	1.258955979092428	1.1989060272830647	1.196335634260649
0.010586	0.076324	0.045502	2051.67087633699	1.242886	1.240308	1.2622653547998557	1.259687809794279	1.199644857941935	1.1970674649625
0.010587	0.076538	0.044220	2057.4133613369904	1.243603	1.241017	1.262984185458726	1.2603986404961298	1.2003636886008051	1.1977782956643508
0.010589	0.076706	0.042938	2061.9253133369903	1.244298	1.241707	1.2636828467764663	1.2610923018998317	1.2010623499185455	1.1984719570680527
0.010590	0.076874	0.041779	2066.4372653369905	1.244976	1.242379	1.2643626774353367	1.2617661326016827	1.201742180577416	1.1991457877699037
0.010591	0.077103	0.040741	2072.5899273369905	1.245635	1.243031	1.265023508094207	1.2624199633035338	1.202403011236286	1.1997996184717548
0.010592	0.077240	0.039612	2076.2815243369905	1.246277	1.243668	1.265667338753077	1.2630587940053848	1.2030468418951563	1.2004384491736058
0.010594	0.077377	0.038544	2079.9731213369905	1.246902	1.244288	1.2662960000708172	1.2636824554090866	1.2036755032128963	1.2010621105773076
0.010595	0.077530	0.037537	2084.0748963369906	1.247510	1.244891	1.2669058307296874	1.2642872861109375	1.2042853338717667	1.2016669412791585
0.010596	0.077774	0.036621	2090.63773633699	1.248103	1.245476	1.2675006613885578	1.2648741168127886	1.2048801645306368	1.2022537719810096
0.010597	0.077927	0.035706	2094.7395103369904	1.248682	1.246049	1.268081492047428	1.2654489475146395	1.2054609951895072	1.2028286026828605
0.010599	0.078094	0.034790	2099.2514633369906	1.249246	1.246608	1.2686491533651685	1.2660116089183413	1.2060286565072476	1.2033912640865623
0.010600	0.078247	0.033936	2103.3532373369903	1.249795	1.247152	1.2691999840240384	1.2665574396201924	1.2065794871661177	1.2039370947884134
0.010601	0.078430	0.033112	2108.2753673369903	1.250332	1.247682	1.2697388146829087	1.2670892703220433	1.207118317824988	1.2044689254902643
0.010602	0.078674	0.032288	2114.8382063369904	1.250855	1.248198	1.270263645341779	1.2676071010238943	1.2076431484838581	1.2049867561921153
0.010604	0.078827	0.031586	2118.9399813369905	1.251367	1.248704	1.2707793066595192	1.2681167624275962	1.2081588098015983	1.2054964175958172
0.010605	0.078934	0.030792	2121.81122333699	1.251866	1.249199	1.2712801373183893	1.268613593129447	1.2086596404604686	1.205993248297668
0.010606	0.079224	0.030090	2129.6045953369903	1.252354	1.249677	1.2717699679772596	1.269093423831298	1.2091494711193387	1.206473078999519
0.010607	0.079361	0.029480	2133.29619333699	1.252831	1.250150	1.27224879863613	1.2695682545331493	1.209628301778209	1.2069479097013702
0.010609	0.079453	0.028839	2135.7572573369903	1.253298	1.250614	1.2727194599538703	1.2700359159368508	1.2100989630959496	1.2074155711050718
0.010610	0.079681	0.028229	2141.9099193369902	1.253756	1.251064	1.2731792906127406	1.270487746638702	1.21055879375482	1.2078674018069229
0.010611	0.079926	0.027740	2148.4727593369903	1.254205	1.251505	1.2736301212716106	1.270930577340553	1.2110096244136899	1.208310232508774
0.010612	0.080048	0.027161	2151.7541793369905	1.254645	1.251941	1.2740719519304808	1.271368408042404	1.21145145507256	1.208748063210625
0.010614	0.080215	0.026672	2156.2661313369904	1.255078	1.252368	1.274508613248221	1.2717990694461059	1.2118881163903001	1.2091787246143268
0.010615	0.080414	0.026245	2161.5984383369905	1.255503	1.252786	1.2749354439070915	1.2722189001479567	1.2123149470491708	1.2095985553161777
0.010616	0.080627	0.025787	2167.3409233369903	1.255920	1.253197	1.2753542745659616	1.2726317308498076	1.2127337777080407	1.2100113860180286
0.010617	0.080780	0.025299	2171.4426973369905	1.256331	1.253602	1.2757671052248318	1.2730385615516588	1.2131466083669111	1.2104182167198798
0.010619	0.080917	0.024933	2175.1342953369904	1.256734	1.254001	1.276173766542572	1.2734412229553607	1.2135532696846512	1.2108208781235816
0.010620	0.081116	0.024567	2180.4666023369905	1.257132	1.254392	1.2765735972014423	1.2738340536572115	1.2139531003435216	1.2112137088254324
0.010621	0.081360	0.024200	2187.02944133699	1.257524	1.254776	1.2769674278603127	1.2742198843590624	1.214346931002392	1.2115995395272834
0.010622	0.081451	0.023773	2189.4905063369906	1.257910	1.255158	1.2773552585191827	1.2746037150609135	1.214734761661262	1.2119833702291345
0.010624	0.081665	0.023407	2195.2329913369904	1.258289	1.255530	1.2777379198369232	1.2749793764646156	1.2151174229790023	1.2123590316328365
0.010625	0.081818	0.023102	2199.3347653369906	1.258663	1.255899	1.2781137504957933	1.2753502071664666	1.2154932536378724	1.2127298623346876
0.010626	0.082031	0.022827	2205.0772503369903	1.259033	1.256262	1.2784855811546636	1.2757150378683173	1.215865084296743	1.2130946930365383
0.010627	0.082230	0.022430	2210.4095573369905	1.259397	1.256619	1.278851411813534	1.2760738685701682	1.216230914955613	1.2134535237383892
0.010629	0.082352	0.022186	2213.6909773369903	1.259756	1.256974	1.2792140731312742	1.2764325299738704	1.2165935762733535	1.2138121851420913
0.010630	0.082520	0.021881	2218.2029293369906	1.260110	1.257323	1.2795699037901445	1.2767833606757213	1.2169494069322235	1.2141630158439423
0.010631	0.082718	0.021606	2223.5352363369902	1.260461	1.257666	1.2799227344490145	1.277128191377572	1.2173022375910936	1.214507846545793
0.010632	0.082932	0.021393	2229.2777213369905	1.260807	1.258006	1.2802705651078847	1.277470022079423	1.2176500682499638	1.214849677247644
0.010634	0.083054	0.021179	2232.5591403369904	1.261150	1.258344	1.280617226425625	1.277811683483125	1.2179967295677043	1.215191338651346
0.010635	0.083267	0.020844	2238.3016253369906	1.261488	1.258675	1.2809570570844953	1.278144514184976	1.2183365602265743	1.215524169353197
0.010636	0.083435	0.020660	2242.8135773369904	1.261823	1.259004	1.2812938877433653	1.278475344886827	1.2186733908854444	1.2158550000550479
0.010637	0.083633	0.020447	2248.1458843369905	1.262154	1.259329	1.2816267184022356	1.2788021755886778	1.2190062215443147	1.2161818307568988
0.010639	0.083740	0.020172	2251.0171263369903	1.262481	1.259652	1.281957379719976	1.27912883699238	1.2193368828620552	1.2165084921606009
0.010640	0.083969	0.019989	2257.1697893369906	1.262805	1.259968	1.2822832103788462	1.2794466676942309	1.2196627135209255	1.2168263228624518
0.010641	0.084152	0.019836	2262.0919183369906	1.263126	1.260283	1.2826060410377165	1.279763498396082	1.2199855441797958	1.217143153564303
0.010642	0.084290	0.019562	2265.7835153369906	1.263443	1.260596	1.2829248716965866	1.2800783290979327	1.220304374838666	1.2174579842661537
0.010644	0.084549	0.019470	2272.7565323369904	1.263758	1.260902	1.2832435330143268	1.2803879905016347	1.220623036156406	1.2177676456698556
0.010645	0.084702	0.019287	2276.8583073369905	1.264071	1.261209	1.283558363673197	1.2806968212034857	1.2209378668152762	1.2180764763717067
0.010646	0.084808	0.019073	2279.72954933699	1.264380	1.261515	1.2838691943320675	1.2810046519053366	1.2212486974741465	1.2183843070735576
0.010647	0.085022	0.018921	2285.4720343369904	1.264686	1.261814	1.2841770249909374	1.2813054826071875	1.2215565281330165	1.2186851377754084
0.010649	0.085175	0.018768	2289.5738093369905	1.264990	1.262113	1.284484686308678	1.2816081440108895	1.2218641894507574	1.2189877991791105
0.010650	0.085373	0.018555	2294.90611633699	1.265291	1.262407	1.284787516967548	1.2819039747127405	1.222167020109627	1.2192836298809615
0.010651	0.085526	0.018463	2299.0078903369904	1.265590	1.262701	1.2850883476264183	1.2821998054145916	1.2224678507684974	1.2195794605828125
0.010652	0.085754	0.018311	2305.1605533369902	1.265887	1.262990	1.2853871782852886	1.2824906361164425	1.2227666814273679	1.2198702912846635
0.010654	0.085876	0.018188	2308.4419723369906	1.266181	1.263280	1.285684839603029	1.2827842975201442	1.2230643427451082	1.2201639526883652
0.010655	0.086060	0.018066	2313.3641023369905	1.266474	1.263567	1.2859796702618993	1.2830731282219954	1.2233591734039786	1.2204527833902163
0.010656	0.086304	0.017914	2319.9269413369902	1.266764	1.263849	1.2862715009207693	1.2833569589238463	1.2236510040628485	1.2207366140920672
0.010657	0.086472	0.017853	2324.4388943369904	1.267053	1.264132	1.2865623315796395	1.2836417896256973	1.2239418347217188	1.2210214447939183
0.010659	0.086563	0.017609	2326.8999583369905	1.267339	1.264415	1.2868519928973798	1.2839284510293991	1.224231496039459	1.22130810619762
0.010660	0.086823	0.017548	2333.8729753369903	1.267623	1.264690	1.28713782355625	1.2842052817312501	1.2245173266983294	1.2215849368994711
0.010661	0.087021	0.017487	2339.2052833369903	1.267906	1.264967	1.2874226542151201	1.284484112433101	1.2248021573571992	1.221863767601322
0.010662	0.087158	0.017334	2342.8968803369903	1.268187	1.265243	1.2877054848739904	1.284761943134952	1.2250849880160697	1.222141598303173
0.010664	0.087280	0.017242	2346.1783003369906	1.268466	1.265518	1.2879881461917309	1.2850406045386538	1.2253676493338101	1.2224202597068747
0.010665	0.087540	0.017120	2353.1513173369904	1.268744	1.265787	1.2882679768506011	1.2853114352405048	1.2256474799926802	1.2226910904087258
0.010666	0.087723	0.017059	2358.0734463369904	1.269020	1.266057	1.2885458075094713	1.2855832659423558	1.2259253106515504	1.2229629211105768
0.010667	0.087860	0.016937	2361.7650433369904	1.269295	1.266327	1.2888226381683414	1.2858550966442068	1.2262021413104205	1.2232347518124278
0.010669	0.087982	0.016815	2365.04646333699	1.269567	1.266595	1.2890982994860816	1.2861267580479085	1.2264778026281609	1.2235064132161295
0.010670	0.088257	0.016724	2372.4296583369905	1.269838	1.266857	1.289371130144952	1.2863905887497595	1.2267506332870313	1.2237702439179805
0.010671	0.088394	0.016663	2376.1212553369905	1.270108	1.267122	1.2896429608038222	1.2866574194516107	1.2270224639459015	1.2240370746198317
0.010672	0.088654	0.016510	2383.0942723369903	1.270375	1.267381	1.2899117914626923	1.2869182501534617	1.2272912946047714	1.2242979053216827
0.010674	0.088776	0.016449	2386.3756923369906	1.270642	1.267643	1.2901824527804329	1.2871839115571637	1.227561955922512	1.2245635667253847
0.010675	0.088898	0.016357	2389.6571113369905	1.270907	1.267904	1.2904492834393029	1.2874467422590143	1.227828786581382	1.2248263974272353
0.010676	0.089188	0.016205	2397.4504833369906	1.271169	1.268157	1.2907131140981731	1.2877015729608654	1.2280926172402524	1.2250812281290864
0.010677	0.089355	0.016144	2401.9624353369904	1.271431	1.268413	1.2909769447570434	1.2879594036627164	1.2283564478991225	1.2253390588309374
0.010679	0.089478	0.016113	2405.2438553369902	1.271692	1.268669	1.2912416060747838	1.2882190650664185	1.228621109216863	1.2255987202346394
0.010680	0.089737	0.015991	2412.2168723369905	1.271951	1.268919	1.291502436733654	1.2884708957682691	1.2288819398757331	1.22585055093649
0.010681	0.089874	0.015808	2415.9084693369905	1.272207	1.269171	1.2917602673925241	1.2887247264701203	1.2291397705346032	1.2261043816383412
0.010682	0.090042	0.015747	2420.42042233699	1.272462	1.269421	1.2920170980513943	1.2889765571719711	1.2293966011934736	1.226356212340192
0.010684	0.090179	0.015656	2424.11201933699	1.272716	1.269670	1.2922747593691346	1.2892292185756733	1.2296542625112137	1.2266088737438943
0.010685	0.090469	0.015625	2431.9053913369903	1.272969	1.269913	1.292529590028005	1.2894740492775243	1.2299090931700842	1.2268537044457453
0.010686	0.090622	0.015564	2436.0071653369905	1.273221	1.270160	1.292783420686875	1.289722879979375	1.2301629238289542	1.227102535147596
0.010687	0.090775	0.015472	2440.1089403369906	1.273472	1.270405	1.2930362513457452	1.289969710681226	1.2304157544878245	1.227349365849447
0.010689	0.090912	0.015381	2443.8005373369906	1.273721	1.270650	1.2932889126634857	1.290218372084928	1.2306684158055647	1.227598027253149
0.010690	0.091202	0.015320	2451.5939093369902	1.273969	1.270888	1.2935387433223557	1.290458202786779	1.230918246464435	1.227837857955
0.010691	0.091339	0.015259	2455.2855073369906	1.274216	1.271131	1.2937875739812261	1.2907030334886298	1.2311670771233052	1.2280826886568508
0.010692	0.091476	0.015198	2458.9771043369906	1.274463	1.271372	1.294036404640096	1.2909458641904807	1.2314159077821754	1.2283255193587017
0.010694	0.091721	0.015137	2465.5399433369903	1.274708	1.271609	1.2942850659578364	1.2911865255941828	1.2316645690999155	1.2285661807624038
0.010695	0.091919	0.015045	2470.8722503369904	1.274951	1.271846	1.2945298966167067	1.2914253562960338	1.231909399758786	1.2288050114642548
0.010696	0.092102	0.014954	2475.7943803369903	1.275194	1.272083	1.294774727275577	1.2916641869978849	1.232154230417656	1.2290438421661058
0.010697	0.092285	0.014954	2480.7165103369903	1.275436	1.272318	1.295018557934447	1.2919010176997356	1.2323980610765264	1.2292806728679566
0.010699	0.092453	0.014832	2485.2284623369906	1.275676	1.272553	1.2952622192521877	1.2921396791034376	1.2326417223942667	1.2295193342716586
0.010700	0.092636	0.014832	2490.1505923369905	1.275917	1.272787	1.2955050499110576	1.2923755098052885	1.232884553053137	1.2297551649735095
0.010701	0.092819	0.014801	2495.0727213369905	1.276156	1.273021	1.295745880569928	1.2926113405071396	1.2331253837120073	1.2299909956753605
0.010702	0.092987	0.014648	2499.5846733369904	1.276394	1.273253	1.2959857112287982	1.2928451712089903	1.2333652143708775	1.2302248263772113
0.010704	0.093216	0.014648	2505.7373353369903	1.276631	1.273482	1.2962263725465386	1.2930778326126924	1.233605875688618	1.2304574877809134
0.010705	0.093353	0.014648	2509.42893333699	1.276868	1.273715	1.2964652032054087	1.2933126633145433	1.233844706347488	1.2306923184827643
0.010706	0.093628	0.014648	2516.81212733699	1.277105	1.273943	1.2967040338642788	1.2935424940163944	1.234083537006358	1.2309221491846154
0.010707	0.093719	0.014526	2519.27319233699	1.277341	1.274175	1.2969418645231492	1.2937763247182452	1.2343213676652285	1.2311559798864662
0.010709	0.093857	0.014496	2522.96478933699	1.277576	1.274405	1.2971805258408895	1.2940099861219472	1.2345600289829686	1.2313896412901681
0.010710	0.094147	0.014435	2530.7581613369903	1.277810	1.274629	1.2974163564997596	1.2942358168237982	1.2347958596418387	1.2316154719920192
0.010711	0.094269	0.014374	2534.0395813369905	1.278042	1.274858	1.2976501871586297	1.2944666475256492	1.235029690300709	1.2318463026938702
0.010712	0.094421	0.014343	2538.1413563369906	1.278275	1.275085	1.2978850178175	1.2946954782275002	1.2352645209595794	1.2320751333957212
0.010714	0.094635	0.014313	2543.8838403369905	1.278507	1.275310	1.2981206791352404	1.294924139631202	1.2355001822773195	1.2323037947994229
0.010715	0.094849	0.014282	2549.6263253369902	1.278738	1.275534	1.2983535097941106	1.295149970333053	1.2357330129361896	1.2325296255012739
0.010716	0.095062	0.014313	2555.3688093369906	1.278970	1.275759	1.2985873404529809	1.295376801034904	1.23596684359506	1.232756456203125
0.010717	0.095093	0.014282	2556.1891643369904	1.279201	1.275989	1.298820171111851	1.295608631736755	1.23619967425393	1.232988286904976
0.010719	0.095383	0.014252	2563.9825363369905	1.279432	1.276210	1.2990548324295914	1.2958332931404568	1.2364343355716705	1.2332129483086778
0.010720	0.095596	0.014130	2569.7250213369903	1.279661	1.276432	1.2992856630884615	1.2960571238423078	1.2366651662305408	1.2334367790105287
0.010721	0.095749	0.014099	2573.8267953369905	1.279890	1.276655	1.2995164937473318	1.2962819545441588	1.236895996889411	1.2336616097123798
0.010722	0.095917	0.014099	2578.33874833699	1.280118	1.276878	1.299746324406202	1.2965067852460097	1.2371258275482813	1.2338864404142307
0.010724	0.096146	0.014069	2584.4914103369906	1.280346	1.277098	1.2999779857239424	1.2967304466497116	1.2373574888660217	1.2341101018179326
0.010725	0.096313	0.014069	2589.0033623369904	1.280574	1.277320	1.3002078163828126	1.2969542773515625	1.2375873195248919	1.2343339325197835
0.010726	0.096558	0.014038	2595.5662013369906	1.280801	1.277539	1.3004366470416828	1.2971751080534135	1.237816150183762	1.2345547632216345
0.010727	0.096603	0.013916	2596.7967343369905	1.281027	1.277763	1.300664477700553	1.2974009387552645	1.2380439808426322	1.2347805939234855
0.010729	0.096878	0.013916	2604.1799283369905	1.281252	1.277979	1.3008931390182934	1.2976206001589663	1.2382726421603727	1.2350002553271873
0.010730	0.097046	0.013855	2608.6918803369904	1.281477	1.278198	1.3011199696771636	1.2978414308608173	1.2384994728192429	1.2352210860290382
0.010731	0.097260	0.013855	2614.4343653369906	1.281701	1.278416	1.3013458003360336	1.2980612615626683	1.238725303478113	1.2354409167308893
0.010732	0.097366	0.013824	2617.3056073369903	1.281925	1.278636	1.301571630994904	1.2982830922645194	1.238951134136983	1.2356627474327404
0.010734	0.097549	0.013794	2622.2277373369902	1.282148	1.278853	1.3017982923126443	1.2985037536682213	1.2391777954547236	1.2358834088364423
0.010735	0.097839	0.013794	2630.0211093369903	1.282372	1.279067	1.3020241229715146	1.298719584370072	1.2394036261135937	1.236099239538293
0.010736	0.097992	0.013794	2634.1228833369905	1.282595	1.279285	1.3022489536303845	1.2989394150719231	1.2396284567724636	1.236319070240144
0.010737	0.098053	0.013733	2635.76359333699	1.282818	1.279506	1.3024737842892549	1.2991622457737741	1.239853287431334	1.2365419009419951
0.010739	0.098297	0.013824	2642.3264333369902	1.283042	1.279721	1.3027014456069952	1.2993809071774762	1.2400809487490743	1.2367605623456972
0.010740	0.098526	0.013763	2648.47909533699	1.283265	1.279937	1.3029262762658655	1.299598737879327	1.2403057794079446	1.236978393047548
0.010741	0.098694	0.013763	2652.9910473369905	1.283488	1.280154	1.3031511069247357	1.299817568581178	1.240530610066815	1.2371972237493989
0.010742	0.098831	0.013672	2656.6826443369905	1.283709	1.280371	1.3033739375836058	1.3000363992830288	1.240753440725685	1.2374160544512498
0.010744	0.099060	0.013672	2662.8353063369905	1.283931	1.280584	1.3035995989013462	1.3002530606867309	1.2409791020434255	1.2376327158549518
0.010745	0.099289	0.013641	2668.9879683369904	1.284152	1.280798	1.3038224295602163	1.300468891388582	1.2412019327022956	1.237848546556803
0.010746	0.099396	0.013611	2671.8592113369905	1.284372	1.281015	1.3040442602190867	1.3006877220904327	1.241423763361166	1.2380673772586537
0.010747	0.099564	0.013611	2676.3711633369903	1.284593	1.281230	1.3042670908779568	1.3009045527922838	1.241646594020036	1.2382842079605048
0.010749	0.099823	0.013672	2683.3441803369906	1.284814	1.281442	1.3044917521956971	1.3011202141959857	1.2418712553377764	1.2384998693642066
0.010750	0.099945	0.013611	2686.6256003369904	1.285035	1.281658	1.3047145828545672	1.3013380448978367	1.2420940859966465	1.2387177000660576
0.010751	0.100189	0.013580	2693.1884393369905	1.285255	1.281870	1.3049364135134376	1.3015518755996875	1.2423159166555169	1.2389315307679085
0.010752	0.100296	0.013519	2696.0596813369903	1.285474	1.282086	1.3051572441723078	1.3017697063015385	1.2425367473143871	1.2391493614697595
0.010754	0.100479	0.013489	2700.98181133699	1.285692	1.282298	1.3053789054900482	1.3019853677052404	1.2427584086321275	1.2393650228734614
0.010755	0.100723	0.013458	2707.5446513369902	1.285910	1.282508	1.3055987361489185	1.3021971984070915	1.2429782392909976	1.2395768535753124
0.010756	0.100952	0.013489	2713.69731333699	1.286129	1.282718	1.3058195668077885	1.3024090291089425	1.2431990699498678	1.2397886842771635
0.010757	0.100967	0.013397	2714.1074903369904	1.286346	1.282935	1.3060383974666587	1.3026278598107932	1.2434179006087378	1.2400075149790142
0.010759	0.101212	0.013489	2720.6703303369904	1.286564	1.283145	1.306260058784399	1.3028415212144953	1.2436395619264782	1.2402211763827162
0.010760	0.101501	0.013458	2728.4637023369905	1.286782	1.283353	1.3064798894432694	1.3030513519163462	1.2438593925853487	1.2404310070845672
0.010761	0.101654	0.013397	2732.5654763369903	1.286999	1.283565	1.3066987201021394	1.3032651826181973	1.2440782232442187	1.2406448377864183
0.010762	0.101791	0.013306	2736.25707433699	1.287215	1.283776	1.3069165507610097	1.303478013320048	1.244296053903089	1.240857668488269
0.010764	0.102020	0.013306	2742.4097363369906	1.287430	1.283984	1.30713521207875	1.30368967472375	1.2445147152208293	1.241069329891971
0.010765	0.102295	0.013306	2749.7929303369906	1.287646	1.284190	1.3073530427376203	1.303897505425601	1.2447325458796996	1.241277160593822
0.010766	0.102371	0.013275	2751.8438173369905	1.287861	1.284403	1.3075698733964904	1.304112336127452	1.2449493765385697	1.241491991295673
0.010767	0.102509	0.013306	2755.5354153369904	1.288077	1.284614	1.3077877040553605	1.304325166829303	1.2451672071974396	1.241704821997524
0.010769	0.102798	0.013336	2763.3287873369904	1.288293	1.284820	1.308007365373101	1.304534828233005	1.24538686851518	1.241914483401226
0.010770	0.102966	0.013336	2767.8407393369903	1.288509	1.285030	1.308225196031971	1.3047466589348558	1.2456046991740504	1.2421263141030767
0.010771	0.103088	0.013275	2771.12215833699	1.288724	1.285241	1.3084420266908414	1.304959489636707	1.2458215298329205	1.242339144804928
0.010772	0.103287	0.013214	2776.45446633699	1.288938	1.285449	1.3086578573497114	1.305169320338558	1.2460373604917905	1.242548975506779
0.010774	0.103485	0.013275	2781.7867733369903	1.289153	1.285657	1.308876518667452	1.3053809817422597	1.2462560218095313	1.2427606369104807
0.010775	0.103653	0.013214	2786.29872533699	1.289367	1.285866	1.309092349326322	1.3055918124441106	1.2464718524684013	1.2429714676123316
0.010776	0.103897	0.013214	2792.8615643369903	1.289581	1.286071	1.3093081799851924	1.3057986431459616	1.2466876831272717	1.2431782983141826
0.010777	0.104019	0.013214	2796.1429843369906	1.289795	1.286281	1.3095240106440627	1.3060104738478127	1.2469035137861417	1.2433901290160336
0.010779	0.104202	0.013245	2801.0651143369905	1.290009	1.286490	1.309741671961803	1.3062231352515143	1.247121175103882	1.2436027904197353
0.010780	0.104385	0.013153	2805.9872433369906	1.290223	1.286697	1.3099575026206731	1.3064319659533654	1.2473370057627524	1.2438116211215864
0.010781	0.104645	0.013184	2812.9602603369904	1.290436	1.286901	1.3101723332795432	1.3066377966552165	1.2475518364216223	1.2440174518234375
0.010782	0.104813	0.013153	2817.4722133369905	1.290650	1.287109	1.3103881639384136	1.3068476273570675	1.2477676670804927	1.2442272825252885
0.010784	0.104996	0.013184	2822.3943423369906	1.290863	1.287316	1.310604825256154	1.3070582887607691	1.2479843283982333	1.24443794392899
0.010785	0.105194	0.013123	2827.7266493369902	1.291075	1.287522	1.3108186559150241	1.3072661194626203	1.2481981590571034	1.2446457746308413
0.010786	0.105377	0.013062	2832.64877933699	1.291287	1.287728	1.3110324865738943	1.3074739501644712	1.2484119897159736	1.2448536053326922
0.010787	0.105438	0.013123	2834.2894893369903	1.291500	1.287938	1.3112473172327646	1.3076857808663223	1.2486268203748438	1.2450654360345432
0.010789	0.105774	0.013092	2843.3133933369904	1.291712	1.288139	1.3114629785505048	1.307890442270024	1.2488424816925838	1.245270097438245
0.010790	0.105927	0.013031	2847.4151683369905	1.291923	1.288345	1.311675809209375	1.308098272971875	1.2490553123514543	1.245477928140096
0.010791	0.106049	0.013031	2850.6965883369903	1.292134	1.288552	1.3118886398682452	1.308307103673726	1.2492681430103243	1.245686758841947
0.010792	0.106262	0.013000	2856.43907233699	1.292345	1.288755	1.3121014705271155	1.3085119343755771	1.2494809736691947	1.245891589543798
0.010794	0.106461	0.013000	2861.7713793369903	1.292555	1.288959	1.3123151318448558	1.308719595779279	1.249694634986935	1.2460992509475
0.010795	0.106659	0.012970	2867.1036863369904	1.292765	1.289162	1.312526962503726	1.3089244264811297	1.2499064656458052	1.2463040816493507
0.010796	0.106812	0.012939	2871.2054613369905	1.292975	1.289367	1.3127387931625962	1.3091312571829807	1.2501182963046755	1.2465109123512017
0.010797	0.107010	0.012909	2876.53776833699	1.293184	1.289569	1.3129496238214662	1.3093350878848318	1.2503291269635453	1.2467147430530527
0.010799	0.107224	0.012878	2882.2802533369904	1.293393	1.289771	1.3131622851392069	1.3095407492885338	1.2505417882812861	1.2469204044567548
0.010800	0.107330	0.012939	2885.1514953369906	1.293602	1.289977	1.3133731157980768	1.3097485799903845	1.2507526189401559	1.2471282351586055
0.010801	0.107590	0.012909	2892.1245123369904	1.293811	1.290177	1.3135839464569472	1.3099504106922355	1.2509634495990265	1.2473300658604565
0.010802	0.107773	0.012787	2897.0466423369903	1.294019	1.290378	1.3137937771158175	1.3101532413940866	1.2511732802578965	1.2475328965623076
0.010804	0.107925	0.012848	2901.1484163369905	1.294227	1.290581	1.3140054384335578	1.3103599027977886	1.2513849415756368	1.2477395579660095
0.010805	0.108231	0.012787	2909.3519663369902	1.294434	1.290778	1.3142142690924281	1.3105587334996396	1.2515937722345072	1.2479383886678606
0.010806	0.108307	0.012756	2911.4028533369906	1.294641	1.290982	1.314423099751298	1.3107645642014905	1.251802602893377	1.2481442193697114
0.010807	0.108521	0.012726	2917.1453383369903	1.294847	1.291181	1.3146309304101684	1.3109653949033413	1.2520104335522477	1.2483450500715623
0.010809	0.108719	0.012817	2922.4776453369905	1.295054	1.291382	1.3148415917279086	1.3111700563070434	1.252221094869988	1.2485497114752644
0.010810	0.108917	0.012787	2927.8099523369906	1.295262	1.291582	1.3150514223867789	1.3113718870088944	1.252430925528858	1.2487515421771154
0.010811	0.109039	0.012787	2931.0913723369904	1.295469	1.291785	1.315260253045649	1.3115767177107451	1.2526397561877283	1.248956372878966
0.010812	0.109192	0.012695	2935.1931463369906	1.295675	1.291986	1.3154680837045192	1.3117795484125963	1.2528475868465985	1.2491592035808172
0.010814	0.109436	0.012756	2941.75598633699	1.295881	1.292184	1.3156777450222596	1.3119812098162982	1.253057248164339	1.2493608649845191
0.010815	0.109680	0.012695	2948.3188263369902	1.296087	1.292382	1.3158855756811298	1.312181040518149	1.2532650788232091	1.24956069568637
0.010816	0.109726	0.012695	2949.5493583369903	1.296292	1.292586	1.3160924063400001	1.3123868712200002	1.2534719094820792	1.2497665263882212
0.010817	0.109985	0.012726	2956.5223753369905	1.296499	1.292783	1.3163012369988702	1.312585701921851	1.2536807401409495	1.249965357090072
0.010819	0.110229	0.012726	2963.0852143369902	1.296704	1.292981	1.3165098983166108	1.312787363325553	1.2538894014586899	1.2501670184937739
0.010820	0.110321	0.012604	2965.54627933699	1.296909	1.293182	1.3167167289754809	1.312990194027404	1.25409623211756	1.250369849195625
0.010821	0.110535	0.012665	2971.2887643369904	1.297114	1.293380	1.3169235596343511	1.313190024729255	1.2543030627764304	1.250569679897476
0.010822	0.110718	0.012634	2976.2108933369905	1.297319	1.293579	1.3171303902932214	1.3133908554311058	1.2545098934353005	1.2507705105993268
0.010824	0.110962	0.012604	2982.7737333369905	1.297523	1.293775	1.3173380516109616	1.3135905168348077	1.2547175547530407	1.2509701720030286
0.010825	0.111130	0.012634	2987.2856853369904	1.297728	1.293974	1.3175448822698317	1.3137913475366587	1.2549243854119108	1.2511710027048797
0.010826	0.111221	0.012604	2989.7467503369903	1.297932	1.294175	1.317750712928702	1.3139941782385098	1.2551302160707811	1.2513738334067308
0.010827	0.111420	0.012604	2995.0790573369904	1.298136	1.294372	1.3179565435875722	1.3141930089403608	1.2553360467296515	1.2515726641085818
0.010829	0.111679	0.012604	3002.0520743369902	1.298340	1.294567	1.3181642049053126	1.3143916703440626	1.2555437080473917	1.2517713255122835
0.010830	0.111771	0.012543	3004.51313933699	1.298543	1.294768	1.3183690355641828	1.3145945010459135	1.255748538706262	1.2519741562141344
0.010831	0.112045	0.012573	3011.89633333699	1.298747	1.294962	1.318574866223053	1.3147903317477645	1.2559543693651323	1.2521699869159855
0.010832	0.112213	0.012543	3016.4082863369904	1.298950	1.295160	1.3187796968819232	1.3149901624496156	1.2561592000240025	1.2523698176178366
0.010834	0.112381	0.012573	3020.92023833699	1.299154	1.295358	1.3189873581996634	1.3151918238533173	1.2563668613417427	1.2525714790215383
0.010835	0.112640	0.012573	3027.8932553369905	1.299358	1.295553	1.3191931888585338	1.3153886545551683	1.256572692000613	1.2527683097233893
0.010836	0.112671	0.012573	3028.7136103369903	1.299561	1.295755	1.3193980195174038	1.3155924852570193	1.2567775226594828	1.2529721404252403
0.010837	0.112991	0.012543	3037.3273373369902	1.299764	1.295948	1.319602850176274	1.3157873159588704	1.256982353318353	1.2531669711270914
0.010839	0.113190	0.012512	3042.6596443369904	1.299967	1.296143	1.3198095114940145	1.3159859773625722	1.2571890146360936	1.2533656325307931
0.010840	0.113342	0.012451	3046.7614183369906	1.300169	1.296340	1.3200133421528846	1.3161848080644232	1.2573928452949636	1.2535644632326441
