Repository: pietracorvo/HystAPI

# Example data

The example data in this folder is from measurements performed during my physics bachelor.

The material is **FeSi3** (iron with 3% silicon), aka 'electrical steel', the standard material for ring cores in trafos. 

Four of the five samples where treated with high pressure torison (HPT, 20 rotations at 20GPa), to achieve nanocristallisation of the grains, which has a huge impact on the magnetic properties of the material. The HPT deformation was done at 77K (under liquid nitrogen) and at 293K (at room temperature). Afterwards some samples were heat treated at a temperature of 493K (for two hours) to anneal defects from the deformation process.

The five samples are:

File: testData/FeSi3_annealed/G1_919V_151Hz_800000Fs.txt (part 31 of 38)
--------------------------
t	U1	U2	H	B_raw	J_raw	B_drift	 J_drift	B_corr	J_corr
0.010550	-0.120895	-0.019135	-3249.357561243534	-1.215619	-1.211535	-1.1962536880751773	-1.1921688901327665	-1.2660345109333018	-1.2619483831832112
0.010551	-0.121277	-0.019043	-3259.611998243534	-1.215928	-1.211831	-1.1965608525005873	-1.192463054482542	-1.2663416753587118	-1.2622425475329868
0.010552	-0.121552	-0.019043	-3266.995192243534	-1.216236	-1.212130	-1.1968670169259974	-1.1927602188323176	-1.2666478397841219	-1.2625397118827624
0.010554	-0.121735	-0.018951	-3271.917322243534	-1.216543	-1.212431	-1.1971703457768172	-1.193057547531869	-1.2669511686349417	-1.2628370405823137
0.010555	-0.121964	-0.018921	-3278.069984243534	-1.216850	-1.212730	-1.1974755102022272	-1.1933547118816445	-1.2672563330603517	-1.2631342049320893
0.010556	-0.122330	-0.018890	-3287.9142432435337	-1.217156	-1.213023	-1.197779674627637	-1.1936458762314202	-1.2675604974857615	-1.2634253692818649
0.010557	-0.122528	-0.018860	-3293.246550243534	-1.217461	-1.213322	-1.1980828390530471	-1.1939430405811957	-1.2678636619111716	-1.2637225336316404
0.010559	-0.122864	-0.018829	-3302.270455243534	-1.217766	-1.213616	-1.198384167903867	-1.194233369280747	-1.2681649907619914	-1.2640128623311917
0.010560	-0.123138	-0.018738	-3309.653649243534	-1.218070	-1.213910	-1.1986863323292771	-1.1945255336305227	-1.2684671551874016	-1.2643050266809674
0.010561	-0.123459	-0.018707	-3318.267376243534	-1.218373	-1.214203	-1.198987496754687	-1.194816697980298	-1.2687683196128114	-1.2645961910307428
0.010562	-0.123749	-0.018738	-3326.060748243534	-1.218676	-1.214496	-1.199288661180097	-1.195107862330074	-1.2690694840382215	-1.2648873553805187
0.010564	-0.123947	-0.018707	-3331.3930552435336	-1.218979	-1.214792	-1.199587990030917	-1.1954001910296252	-1.2693688128890415	-1.26517968408007
0.010565	-0.124222	-0.018646	-3338.7762492435336	-1.219281	-1.215085	-1.199888154456327	-1.1956913553794006	-1.2696689773144514	-1.2654708484298454
0.010566	-0.124573	-0.018555	-3348.210331243534	-1.219582	-1.215374	-1.200187318881737	-1.1959785197291763	-1.2699681417398614	-1.265758012779621
0.010567	-0.124832	-0.018555	-3355.1833482435336	-1.219883	-1.215666	-1.200486483307147	-1.1962686840789518	-1.2702673061652714	-1.2660481771293965
0.010569	-0.125031	-0.018463	-3360.5156552435337	-1.220182	-1.215958	-1.200781812157967	-1.1965570127785032	-1.2705626350160915	-1.266336505828948
0.010570	-0.125381	-0.018494	-3369.949737243534	-1.220481	-1.216246	-1.2010789765833767	-1.1968431771282788	-1.2708597994415012	-1.2666226701787235
0.010571	-0.125687	-0.018433	-3378.1532872435337	-1.220780	-1.216534	-1.2013761410087866	-1.1971293414780544	-1.2711569638669111	-1.2669088345284991
0.010572	-0.125900	-0.018402	-3383.8957712435335	-1.221078	-1.216825	-1.201672305434197	-1.19741850582783	-1.2714531282923214	-1.2671979988782747
0.010574	-0.126144	-0.018341	-3390.4586112435336	-1.221375	-1.217114	-1.2019656342850167	-1.1977038345273812	-1.2717464571431412	-1.267483327577826
0.010575	-0.126434	-0.018341	-3398.2519832435337	-1.221673	-1.217402	-1.2022617987104267	-1.197989998877157	-1.2720426215685512	-1.2677694919276017
0.010576	-0.126785	-0.018372	-3407.6860642435336	-1.221970	-1.217687	-1.2025569631358366	-1.1982731632269323	-1.272337785993961	-1.268052656277377
0.010577	-0.126984	-0.018250	-3413.0183722435336	-1.222266	-1.217976	-1.2028511275612466	-1.198560327576708	-1.272631950419371	-1.2683398206271528
0.010579	-0.127274	-0.018280	-3420.811743243534	-1.222562	-1.218262	-1.2031434564120664	-1.1988426562762593	-1.272924279270191	-1.268622149326704
0.010580	-0.127609	-0.018219	-3429.835648243534	-1.222857	-1.218546	-1.2034366208374765	-1.1991248206260348	-1.273217443695601	-1.2689043136764795
0.010581	-0.127869	-0.018219	-3436.8086652435336	-1.223152	-1.218833	-1.2037297852628863	-1.1994099849758106	-1.2735106081210108	-1.2691894780262554
0.010582	-0.128098	-0.018188	-3442.9613272435336	-1.223447	-1.219120	-1.2040229496882964	-1.199695149325586	-1.2738037725464209	-1.2694746423760308
0.010584	-0.128479	-0.018127	-3453.2157642435336	-1.223741	-1.219401	-1.2043132785391162	-1.1999724780251373	-1.2740941013972407	-1.269751971075582
0.010585	-0.128662	-0.018188	-3458.1378932435337	-1.224035	-1.219689	-1.2046054429645263	-1.200258642374913	-1.2743862658226508	-1.2700381354253578
0.010586	-0.128983	-0.018158	-3466.7516202435336	-1.224329	-1.219972	-1.2048976073899362	-1.2005398067246886	-1.2746784302480607	-1.2703192997751334
0.010587	-0.129211	-0.018097	-3472.9042822435335	-1.224622	-1.220258	-1.2051887718153462	-1.2008239710744644	-1.2749695946734707	-1.270603464124909
0.010589	-0.129486	-0.018036	-3480.287477243534	-1.224915	-1.220541	-1.2054781006661661	-1.2011032997740156	-1.2752589235242906	-1.2708827928244604
0.010590	-0.129745	-0.018036	-3487.2604942435337	-1.225207	-1.220824	-1.205768265091576	-1.201384464123791	-1.2755490879497005	-1.2711639571742357
0.010591	-0.130142	-0.017944	-3497.925108243534	-1.225498	-1.221101	-1.2060574295169861	-1.2016596284735668	-1.2758382523751106	-1.2714391215240115
0.010592	-0.130402	-0.017944	-3504.8981252435337	-1.225788	-1.221383	-1.2063455939423962	-1.2019397928233424	-1.2761264168005206	-1.2717192858737871
0.010594	-0.130615	-0.017944	-3510.6406092435336	-1.226079	-1.221667	-1.206632922793216	-1.2022201215228936	-1.2764137456513405	-1.2719996145733383
0.010595	-0.130859	-0.017914	-3517.2034492435337	-1.226369	-1.221949	-1.206921087218626	-1.2025002858726692	-1.2767019100767505	-1.272279778923114
0.010596	-0.131241	-0.017914	-3527.4578862435337	-1.226660	-1.222226	-1.207210251644036	-1.2027754502224448	-1.2769910745021604	-1.2725549432728895
0.010597	-0.131439	-0.017944	-3532.790193243534	-1.226950	-1.222510	-1.207498416069446	-1.2030576145722205	-1.2772792389275704	-1.2728371076226652
0.010599	-0.131683	-0.017914	-3539.3530322435336	-1.227240	-1.222792	-1.2077847449202659	-1.2033359432717718	-1.2775655677783904	-1.2731154363222166
0.010600	-0.132004	-0.017761	-3547.966759243534	-1.227528	-1.223069	-1.2080709093456758	-1.2036111076215472	-1.2778517322038003	-1.273390600671992
0.010601	-0.132370	-0.017792	-3557.811018243534	-1.227816	-1.223345	-1.2083570737710858	-1.203885271971323	-1.2781378966292103	-1.2736647650217676
0.010602	-0.132492	-0.017761	-3561.0924382435337	-1.228104	-1.223629	-1.2086432381964958	-1.2041674363210986	-1.2784240610546203	-1.2739469293715433
0.010604	-0.132843	-0.017792	-3570.526520243534	-1.228392	-1.223905	-1.2089275670473156	-1.2044397650206498	-1.2787083899054401	-1.2742192580710945
0.010605	-0.133118	-0.017731	-3577.909714243534	-1.228679	-1.224183	-1.2092127314727257	-1.2047159293704255	-1.2789935543308502	-1.2744954224208702
0.010606	-0.133453	-0.017700	-3586.933619243534	-1.228966	-1.224458	-1.2094978958981357	-1.204989093720201	-1.2792787187562602	-1.2747685867706458
0.010607	-0.133698	-0.017731	-3593.4964582435337	-1.229253	-1.224737	-1.2097830603235455	-1.2052662580699767	-1.27956388318167	-1.2750457511204214
0.010609	-0.133926	-0.017639	-3599.6491202435336	-1.229539	-1.225015	-1.2100653891743656	-1.205540586769528	-1.27984621203249	-1.2753200798199726
0.010610	-0.134186	-0.017609	-3606.622137243534	-1.229824	-1.225292	-1.2103485535997756	-1.2058157511193035	-1.2801293764579	-1.2755952441697482
0.010611	-0.134628	-0.017578	-3618.5172842435336	-1.230109	-1.225562	-1.2106317180251853	-1.2060839154690792	-1.2804125408833098	-1.275863408519524
0.010612	-0.134811	-0.017609	-3623.4394142435335	-1.230394	-1.225840	-1.2109148824505955	-1.2063600798188547	-1.28069570530872	-1.2761395728692995
0.010614	-0.135086	-0.017578	-3630.8226082435335	-1.230679	-1.226116	-1.2111962113014154	-1.206632408518406	-1.28097703415954	-1.2764119015688506
0.010615	-0.135330	-0.017517	-3637.3854482435336	-1.230963	-1.226392	-1.2114783757268255	-1.2069065728681816	-1.28125919858495	-1.2766860659186263
0.010616	-0.135681	-0.017517	-3646.819529243534	-1.231247	-1.226663	-1.2117605401522353	-1.2071757372179572	-1.2815413630103598	-1.276955230268402
0.010617	-0.135925	-0.017456	-3653.3823692435335	-1.231530	-1.226938	-1.2120417045776453	-1.2074489015677328	-1.2818225274357697	-1.2772283946181775
0.010619	-0.136185	-0.017517	-3660.3553862435338	-1.231814	-1.227213	-1.2123220334284652	-1.207720230267284	-1.2821028562865897	-1.2774997233177288
0.010620	-0.136566	-0.017548	-3670.609823243534	-1.232098	-1.227484	-1.212604197853875	-1.2079893946170597	-1.2823850207119996	-1.2777688876675044
0.010621	-0.136810	-0.017487	-3677.1726622435335	-1.232381	-1.227759	-1.2128853622792852	-1.2082625589668352	-1.2826661851374097	-1.27804205201728
0.010622	-0.136993	-0.017426	-3682.094792243534	-1.232663	-1.228036	-1.2131655267046952	-1.2085377233166108	-1.2829463495628197	-1.2783172163670555
0.010624	-0.137314	-0.017426	-3690.708519243534	-1.232945	-1.228307	-1.2134438555555151	-1.2088050520161622	-1.2832246784136396	-1.278584545066607
0.010625	-0.137665	-0.017395	-3700.1426012435336	-1.233227	-1.228577	-1.2137240199809252	-1.2090732163659377	-1.2835048428390496	-1.2788527094163824
0.010626	-0.137894	-0.017395	-3706.2952632435336	-1.233509	-1.228851	-1.214004184406335	-1.2093453807157133	-1.2837850072644594	-1.279124873766158
0.010627	-0.138138	-0.017334	-3712.8581022435337	-1.233790	-1.229124	-1.214283348831745	-1.209616545065489	-1.2840641716898695	-1.2793960381159337
0.010629	-0.138428	-0.017334	-3720.651474243534	-1.234071	-1.229395	-1.2145606776825648	-1.2098838737650401	-1.2843415005406893	-1.2796633668154849
0.010630	-0.138702	-0.017334	-3728.0346692435337	-1.234351	-1.229666	-1.214838842107975	-1.2101530381148158	-1.2846196649660995	-1.2799325311652605
0.010631	-0.138992	-0.017242	-3735.828040243534	-1.234631	-1.229936	-1.215117006533385	-1.2104212024645913	-1.2848978293915094	-1.280200695515036
0.010632	-0.139236	-0.017242	-3742.3908802435335	-1.234910	-1.230207	-1.2153941709587948	-1.2106903668143671	-1.2851749938169192	-1.2804698598648119
0.010634	-0.139587	-0.017242	-3751.8249622435337	-1.235190	-1.230474	-1.2156704998096148	-1.2109536955139184	-1.2854513226677393	-1.2807331885643631
0.010635	-0.139816	-0.017273	-3757.9776242435337	-1.235469	-1.230746	-1.2159476642350247	-1.2112238598636937	-1.2857284870931491	-1.2810033529141385
0.010636	-0.140167	-0.017273	-3767.411706243534	-1.235749	-1.231014	-1.2162258286604346	-1.2114900242134696	-1.286006651518559	-1.2812695172639144
0.010637	-0.140472	-0.017212	-3775.6152552435337	-1.236028	-1.231283	-1.2165029930858446	-1.211757188563245	-1.2862838159439691	-1.2815366816136897
0.010639	-0.140656	-0.017242	-3780.5373852435337	-1.236307	-1.231556	-1.2167783219366646	-1.2120265172627964	-1.286559144794789	-1.2818060103132412
0.010640	-0.140961	-0.017120	-3788.7409342435335	-1.236585	-1.231823	-1.2170544863620747	-1.212291681612572	-1.2868353092201992	-1.2820711746630167
0.010641	-0.141281	-0.017120	-3797.354661243534	-1.236862	-1.232090	-1.2173296507874845	-1.2125568459623475	-1.287110473645609	-1.2823363390127922
0.010642	-0.141525	-0.017120	-3803.9175002435336	-1.237139	-1.232359	-1.2176048152128944	-1.2128240103121233	-1.287385638071019	-1.282603503362568
0.010644	-0.141693	-0.017090	-3808.4294532435338	-1.237416	-1.232630	-1.2178781440637145	-1.2130913390116744	-1.287658966921839	-1.2828708320621192
0.010645	-0.142105	-0.017120	-3819.504244243534	-1.237694	-1.232893	-1.2181543084891244	-1.21335250336145	-1.287935131347249	-1.2831319964118948
0.010646	-0.142441	-0.017151	-3828.528149243534	-1.237971	-1.233160	-1.2184294729145344	-1.2136176677112258	-1.2882102957726589	-1.2833971607616705
0.010647	-0.142578	-0.017029	-3832.219746243534	-1.238247	-1.233431	-1.2187036373399445	-1.2138868320610012	-1.288484460198069	-1.283666325111446
0.010649	-0.142868	-0.017029	-3840.013118243534	-1.238523	-1.233697	-1.2189759661907644	-1.2141491607605526	-1.288756789048889	-1.2839286538109973
0.010650	-0.143234	-0.016998	-3849.857377243534	-1.238799	-1.233960	-1.2192501306161743	-1.2144103251103282	-1.2890309534742987	-1.284189818160773
0.010651	-0.143494	-0.016998	-3856.8303942435336	-1.239074	-1.234227	-1.2195232950415842	-1.2146754894601037	-1.2893041178997087	-1.2844549825105485
0.010652	-0.143753	-0.016998	-3863.803411243534	-1.239349	-1.234493	-1.2197964594669943	-1.2149396538098796	-1.2895772823251188	-1.2847191468603243
0.010654	-0.144012	-0.016998	-3870.7764282435337	-1.239625	-1.234760	-1.220068788317814	-1.2152029825094308	-1.2898496111759385	-1.2849824755598755
0.010655	-0.144348	-0.016907	-3879.800332243534	-1.239898	-1.235022	-1.2203399527432242	-1.2154631468592063	-1.2901207756013486	-1.285242639909651
0.010656	-0.144638	-0.016846	-3887.593704243534	-1.240171	-1.235286	-1.220611117168634	-1.215725311208982	-1.2903919400267585	-1.2855048042594268
0.010657	-0.144882	-0.016815	-3894.1565442435335	-1.240444	-1.235550	-1.220882281594044	-1.2159874755587574	-1.2906631044521686	-1.2857669686092021
0.010659	-0.145157	-0.016876	-3901.5397382435335	-1.240717	-1.235814	-1.221151610444864	-1.2162478042583087	-1.2909324333029886	-1.2860272973087534
0.010660	-0.145569	-0.016907	-3912.614530243534	-1.240991	-1.236074	-1.2214237748702739	-1.2165059686080844	-1.2912045977283984	-1.286285461658529
0.010661	-0.145691	-0.016876	-3915.8959502435337	-1.241264	-1.236343	-1.221694939295684	-1.21677313295786	-1.2914757621538084	-1.2865526260083047
0.010662	-0.146057	-0.016785	-3925.7402092435336	-1.241537	-1.236603	-1.2219661037210938	-1.2170312973076356	-1.2917469265792183	-1.2868107903580803
0.010664	-0.146271	-0.016785	-3931.482694243534	-1.241809	-1.236868	-1.2222344325719139	-1.2172926260071868	-1.2920152554300384	-1.2870721190576315
0.010665	-0.146591	-0.016846	-3940.0964212435338	-1.242081	-1.237129	-1.2225045969973238	-1.2175517903569624	-1.2922854198554483	-1.287331283407407
0.010666	-0.146881	-0.016815	-3947.8897922435335	-1.242353	-1.237392	-1.2227747614227338	-1.217812954706738	-1.2925555842808583	-1.2875924477571827
0.010667	-0.146988	-0.016663	-3950.7610352435336	-1.242624	-1.237659	-1.2230439258481438	-1.2180781190565138	-1.2928247487062683	-1.2878576121069585
0.010669	-0.147369	-0.016754	-3961.0154712435337	-1.242895	-1.237917	-1.2233112546989637	-1.2183324477560649	-1.2930920775570882	-1.2881119408065096
0.010670	-0.147766	-0.016785	-3971.680086243534	-1.243167	-1.238175	-1.2235814191243737	-1.2185886121058405	-1.2933622419824982	-1.2883681051562852
0.010671	-0.147980	-0.016724	-3977.4225702435338	-1.243438	-1.238439	-1.2238505835497837	-1.2188507764556162	-1.2936314064079082	-1.288630269506061
0.010672	-0.148254	-0.016724	-3984.8057652435336	-1.243709	-1.238701	-1.2241197479751935	-1.2191109408053917	-1.293900570833318	-1.2888904338558365
0.010674	-0.148529	-0.016693	-3992.1889592435336	-1.243979	-1.238962	-1.2243860768260135	-1.2193682695049428	-1.294166899684138	-1.2891477625553875
0.010675	-0.148849	-0.016663	-4000.8026862435336	-1.244249	-1.239221	-1.2246542412514234	-1.2196254338547186	-1.294435064109548	-1.2894049269051633
0.010676	-0.149078	-0.016663	-4006.9553482435335	-1.244519	-1.239483	-1.2249224056768335	-1.219885598204494	-1.294703228534958	-1.2896650912549388
0.010677	-0.149353	-0.016693	-4014.338543243534	-1.244789	-1.239744	-1.2251905701022434	-1.2201447625542698	-1.294971392960368	-1.2899242556047146
0.010679	-0.149658	-0.016571	-4022.5420922435337	-1.245058	-1.240003	-1.2254558989530635	-1.220400091253821	-1.295236721811188	-1.2901795843042658
0.010680	-0.149963	-0.016632	-4030.7456412435336	-1.245327	-1.240261	-1.2257230633784735	-1.2206562556035967	-1.295503886236598	-1.2904357486540414
0.010681	-0.150116	-0.016541	-4034.8474162435336	-1.245596	-1.240525	-1.2259902278038832	-1.2209184199533725	-1.2957710506620077	-1.2906979130038172
0.010682	-0.150513	-0.016571	-4045.512030243534	-1.245864	-1.240779	-1.2262563922292935	-1.221170584303148	-1.296037215087418	-1.2909500773535927
0.010684	-0.150833	-0.016510	-4054.125757243534	-1.246131	-1.241036	-1.2265197210801133	-1.2214239130026991	-1.2963005439382378	-1.2912034060531439
0.010685	-0.151093	-0.016510	-4061.0987742435336	-1.246399	-1.241295	-1.2267858855055234	-1.2216810773524749	-1.2965667083636478	-1.2914605704029196
0.010686	-0.151306	-0.016479	-4066.841259243534	-1.246666	-1.241555	-1.2270510499309333	-1.2219392417022503	-1.2968318727890578	-1.291718734752695
0.010687	-0.151642	-0.016479	-4075.8651632435335	-1.246933	-1.241810	-1.2273162143563432	-1.2221924060520262	-1.2970970372144677	-1.291971899102471
0.010689	-0.151886	-0.016479	-4082.4280032435336	-1.247200	-1.242069	-1.2275795432071632	-1.2224477347515774	-1.2973603660652877	-1.2922272278020221
0.010690	-0.152237	-0.016479	-4091.862084243534	-1.247466	-1.242324	-1.227843707632573	-1.2227008991013528	-1.2976245304906975	-1.2924803921517976
0.010691	-0.152435	-0.016388	-4097.194392243534	-1.247732	-1.242583	-1.2281078720579832	-1.2229580634511286	-1.2978886949161077	-1.2927375565015733
0.010692	-0.152756	-0.016449	-4105.8081182435335	-1.247998	-1.242838	-1.228372036483393	-1.2232112278009042	-1.2981528593415175	-1.292990720851349
0.010694	-0.153015	-0.016357	-4112.781135243534	-1.248264	-1.243095	-1.2286343653342129	-1.2234645565004554	-1.2984151881923374	-1.2932440495509
0.010695	-0.153412	-0.016357	-4123.445750243533	-1.248529	-1.243346	-1.228897529759623	-1.2237137208502311	-1.2986783526177474	-1.2934932139006758
0.010696	-0.153610	-0.016357	-4128.778057243534	-1.248794	-1.243605	-1.2291606941850328	-1.2239708852000066	-1.2989415170431573	-1.2937503782504514
0.010697	-0.153839	-0.016388	-4134.9307192435335	-1.249059	-1.243862	-1.2294238586104427	-1.2242260495497823	-1.2992046814685672	-1.294005542600227
0.010699	-0.154160	-0.016388	-4143.5444462435335	-1.249325	-1.244117	-1.2296861874612628	-1.2244773782493334	-1.2994670103193873	-1.2942568712997782
0.010700	-0.154495	-0.016388	-4152.568350243534	-1.249590	-1.244371	-1.2299493518866726	-1.224729542599109	-1.2997301747447971	-1.2945090356495537
0.010701	-0.154709	-0.016296	-4158.310835243534	-1.249854	-1.244628	-1.2302115163120828	-1.2249847069488848	-1.2999923391702073	-1.2947641999993296
0.010702	-0.154968	-0.016296	-4165.283852243534	-1.250118	-1.244883	-1.2304736807374927	-1.2252378712986602	-1.3002545035956172	-1.295017364349105
0.010704	-0.155273	-0.016327	-4173.487401243534	-1.250383	-1.245137	-1.2307350095883127	-1.2254881999982115	-1.3005158324464372	-1.2952676930486562
0.010705	-0.155609	-0.016327	-4182.511305243534	-1.250647	-1.245391	-1.2309971740137227	-1.2257403643479872	-1.3007779968718471	-1.295519857398432
0.010706	-0.155823	-0.016296	-4188.253790243533	-1.250911	-1.245647	-1.2312593384391326	-1.2259945286977627	-1.301040161297257	-1.2957740217482074
0.010707	-0.156082	-0.016235	-4195.226807243534	-1.251174	-1.245902	-1.2315205028645426	-1.2262476930475386	-1.301301325722667	-1.2960271860979833
0.010709	-0.156418	-0.016266	-4204.250711243534	-1.251438	-1.246154	-1.2317808317153625	-1.2264960217470895	-1.301561654573487	-1.2962755147975342
0.010710	-0.156662	-0.016266	-4210.813551243534	-1.251701	-1.246409	-1.2320419961407725	-1.2267491860968653	-1.301822818998897	-1.29652867914731
0.010711	-0.156937	-0.016205	-4218.196745243534	-1.251964	-1.246662	-1.2323031605661825	-1.2270003504466407	-1.302083983424307	-1.2967798434970854
0.010712	-0.157288	-0.016174	-4227.6308272435335	-1.252226	-1.246913	-1.2325633249915924	-1.2272495147964164	-1.3023441478497169	-1.2970290078468611
0.010714	-0.157532	-0.016174	-4234.193667243534	-1.252488	-1.247166	-1.2328216538424124	-1.2274988434959677	-1.3026024767005369	-1.2972783365464124
0.010715	-0.157852	-0.016174	-4242.807393243534	-1.252750	-1.247417	-1.2330818182678223	-1.2277480078457432	-1.3028626411259467	-1.297527500896188
0.010716	-0.158081	-0.016174	-4248.960055243534	-1.253012	-1.247672	-1.2333419826932324	-1.2280011721955189	-1.3031228055513568	-1.2977806652459636
0.010717	-0.158356	-0.016144	-4256.3432502435335	-1.253273	-1.247924	-1.2336011471186423	-1.2282513365452945	-1.3033819699767668	-1.2980308295957392
0.010719	-0.158707	-0.016144	-4265.777332243534	-1.253535	-1.248174	-1.2338594759694623	-1.2284976652448456	-1.3036402988275868	-1.2982771582952903
0.010720	-0.158966	-0.016113	-4272.7503492435335	-1.253796	-1.248426	-1.234118640394872	-1.2287478295946215	-1.3038994632529965	-1.2985273226450662
0.010721	-0.159210	-0.016052	-4279.313188243534	-1.254056	-1.248678	-1.2343768048202821	-1.228997993944397	-1.3041576276784066	-1.2987774869948416
0.010722	-0.159485	-0.016022	-4286.696383243534	-1.254316	-1.248928	-1.2346349692456922	-1.2292461582941727	-1.3044157921038166	-1.2990256513446174
0.010724	-0.159836	-0.016052	-4296.130464243533	-1.254576	-1.249176	-1.2348912980965119	-1.229490486993724	-1.3046721209546364	-1.2992699800441687
0.010725	-0.160080	-0.016052	-4302.693304243534	-1.254836	-1.249428	-1.2351494625219221	-1.2297406513434994	-1.3049302853800466	-1.2995201443939441
0.010726	-0.160294	-0.016022	-4308.435789243534	-1.255095	-1.249680	-1.235406626947332	-1.229990815693275	-1.3051874498054565	-1.2997703087437198
0.010727	-0.160614	-0.016052	-4317.049515243533	-1.255355	-1.249930	-1.2356647913727419	-1.2302389800430507	-1.3054456142308664	-1.3000184730934954
0.010729	-0.160995	-0.016022	-4327.303952243534	-1.255615	-1.250176	-1.2359211202235618	-1.2304813087426019	-1.3057019430816863	-1.3002608017930466
0.010730	-0.161163	-0.015961	-4331.815904243534	-1.255873	-1.250429	-1.2361772846489718	-1.2307324730923777	-1.3059581075070963	-1.3005119661428224
0.010731	-0.161407	-0.015930	-4338.378744243534	-1.256131	-1.250679	-1.236433449074382	-1.2309806374421532	-1.3062142719325065	-1.300760130492598
0.010732	-0.161789	-0.015900	-4348.633181243534	-1.256389	-1.250924	-1.2366896134997918	-1.2312238017919288	-1.3064704363579163	-1.3010032948423735
0.010734	-0.162033	-0.015930	-4355.196020243534	-1.256647	-1.251174	-1.236943942350612	-1.2314701304914801	-1.3067247652087364	-1.3012496235419249
0.010735	-0.162292	-0.015930	-4362.169037243534	-1.256905	-1.251423	-1.2372001067760217	-1.2317172948412556	-1.3069809296341461	-1.3014967878917003
0.010736	-0.162567	-0.015900	-4369.552232243534	-1.257163	-1.251671	-1.2374562712014316	-1.2319634591910313	-1.3072370940595561	-1.301742952241476
0.010737	-0.162888	-0.015900	-4378.165958243534	-1.257420	-1.251918	-1.2377114356268417	-1.232208623540807	-1.3074922584849662	-1.3019881165912517
0.010739	-0.162994	-0.015839	-4381.037201243534	-1.257677	-1.252171	-1.2379647644776615	-1.232457952240358	-1.307745587335786	-1.3022374452908028
0.010740	-0.163422	-0.015869	-4392.522170243534	-1.257934	-1.252414	-1.2382199289030718	-1.2326991165901338	-1.3080007517611962	-1.3024786096405785
0.010741	-0.163742	-0.015869	-4401.135897243534	-1.258191	-1.252660	-1.2384750933284816	-1.2329432809399095	-1.308255916186606	-1.3027227739903542
0.010742	-0.164001	-0.015839	-4408.108914243534	-1.258448	-1.252908	-1.2387302577538915	-1.233189445289685	-1.308511080612016	-1.3029689383401297
0.010744	-0.164261	-0.015869	-4415.081931243533	-1.258704	-1.253156	-1.2389825866047115	-1.2334337739892363	-1.308763409462836	-1.303213267039681
0.010745	-0.164551	-0.015778	-4422.875303243533	-1.258960	-1.253402	-1.2392367510301214	-1.2336779383390117	-1.309017573888246	-1.3034574313894565
0.010746	-0.164886	-0.015839	-4431.899207243534	-1.259217	-1.253647	-1.2394919154555315	-1.2339211026887875	-1.309272738313656	-1.3037005957392322
0.010747	-0.165054	-0.015839	-4436.411159243534	-1.259473	-1.253898	-1.2397460798809414	-1.234170267038563	-1.309526902739066	-1.3039497600890078
0.010749	-0.165436	-0.015778	-4446.665596243533	-1.259729	-1.254141	-1.2399984087317613	-1.2344095957381143	-1.3097792315898857	-1.304189088788559
0.010750	-0.165771	-0.015808	-4455.689500243534	-1.259985	-1.254385	-1.2402525731571712	-1.2346517600878901	-1.3100333960152957	-1.3044312531383349
0.010751	-0.165878	-0.015717	-4458.560743243534	-1.260240	-1.254637	-1.2405057375825812	-1.2349019244376656	-1.3102865604407057	-1.3046814174881103
0.010752	-0.166260	-0.015778	-4468.815179243534	-1.260495	-1.254879	-1.240758902007991	-1.2351420887874414	-1.3105397248661155	-1.304921581837886
0.010754	-0.166550	-0.015747	-4476.608551243534	-1.260750	-1.255124	-1.2410102308588111	-1.2353834174869924	-1.3107910537169356	-1.3051629105374372
0.010755	-0.166794	-0.015656	-4483.171391243533	-1.261004	-1.255370	-1.241262395284221	-1.2356275818367681	-1.3110432181423455	-1.3054070748872129
0.010756	-0.167099	-0.015686	-4491.374940243533	-1.261258	-1.255614	-1.241514559709631	-1.2358697461865435	-1.3112953825677556	-1.3056492392369883
0.010757	-0.167343	-0.015747	-4497.937780243534	-1.261513	-1.255860	-1.241767724135041	-1.2361139105363192	-1.3115485469931656	-1.305893403586764
0.010759	-0.167740	-0.015686	-4508.602394243534	-1.261767	-1.256101	-1.242018052985861	-1.2363512392358704	-1.3117988758439856	-1.3061307322863152
0.010760	-0.167938	-0.015656	-4513.934701243534	-1.262021	-1.256348	-1.242270217411271	-1.236596403585646	-1.3120510402693955	-1.3063758966360908
0.010761	-0.168243	-0.015686	-4522.138250243534	-1.262275	-1.256592	-1.2425223818366808	-1.2368385679354217	-1.3123032046948053	-1.3066180609858664
0.010762	-0.168442	-0.015564	-4527.470558243534	-1.262527	-1.256837	-1.2427725462620909	-1.2370817322851972	-1.3125533691202154	-1.306861225335642
0.010764	-0.168823	-0.015594	-4537.724994243534	-1.262780	-1.257077	-1.2430218751129107	-1.2373180609847485	-1.3128026979710352	-1.3070975540351932
0.010765	-0.169067	-0.015594	-4544.287834243533	-1.263033	-1.257321	-1.243273039538321	-1.2375602253345241	-1.3130538623964454	-1.3073397183849689
0.010766	-0.169296	-0.015594	-4550.440496243534	-1.263285	-1.257566	-1.2435232039637307	-1.2378033896842997	-1.3133040268218552	-1.3075828827347444
0.010767	-0.169571	-0.015564	-4557.823690243534	-1.263537	-1.257809	-1.2437733683891405	-1.2380445540340754	-1.313554191247265	-1.3078240470845202
0.010769	-0.169998	-0.015564	-4569.308660243534	-1.263789	-1.258047	-1.2440216972399607	-1.2382788827336266	-1.3138025200980852	-1.3080583757840714
0.010770	-0.170166	-0.015533	-4573.820612243534	-1.264041	-1.258293	-1.2442718616653705	-1.2385230470834023	-1.314052684523495	-1.308302540133847
0.010771	-0.170441	-0.015472	-4581.203806243534	-1.264292	-1.258534	-1.2445210260907806	-1.238762211433178	-1.3143018489489051	-1.3085417044836227
0.010772	-0.170807	-0.015472	-4591.0480652435335	-1.264542	-1.258773	-1.2447691905161906	-1.2389993757829534	-1.314550013374315	-1.3087788688333981
0.010774	-0.171066	-0.015472	-4598.021082243534	-1.264793	-1.259014	-1.2450165193670106	-1.2392367044825048	-1.3147973422251351	-1.3090161975329495
0.010775	-0.171280	-0.015472	-4603.7635672435335	-1.265044	-1.259258	-1.2452656837924205	-1.2394788688322804	-1.315046506650545	-1.3092583618827252
0.010776	-0.171463	-0.015411	-4608.6856972435335	-1.265293	-1.259501	-1.2455128482178304	-1.239720033182056	-1.3152936710759549	-1.3094995262325007
0.010777	-0.171890	-0.015381	-4620.170666243534	-1.265543	-1.259736	-1.2457610126432406	-1.2399531975318316	-1.315541835501365	-1.3097326905822764
0.010779	-0.172241	-0.015442	-4629.604748243533	-1.265793	-1.259974	-1.2460073414940602	-1.2401875262313828	-1.3157881643521847	-1.3099670192818276
0.010780	-0.172409	-0.015442	-4634.116700243534	-1.266043	-1.260219	-1.2462555059194704	-1.2404306905811584	-1.316036328777595	-1.3102101836316031
0.010781	-0.172684	-0.015381	-4641.499894243534	-1.266292	-1.260459	-1.2465026703448803	-1.2406688549309342	-1.3162834932030048	-1.3104483479813789
0.010782	-0.173035	-0.015320	-4650.933976243534	-1.266540	-1.260695	-1.2467488347702902	-1.2409030192807096	-1.3165296576284147	-1.3106825123311543
0.010784	-0.173279	-0.015350	-4657.496816243533	-1.266789	-1.260936	-1.2469941636211102	-1.241140347980261	-1.3167749864792346	-1.3109198410307057
0.010785	-0.173508	-0.015350	-4663.649478243534	-1.267037	-1.261176	-1.24724032804652	-1.2413785123300367	-1.3170211509046446	-1.3111580053804814
0.010786	-0.173874	-0.015320	-4673.493737243533	-1.267286	-1.261412	-1.2474874924719301	-1.2416126766798121	-1.3172683153300546	-1.3113921697302569
0.010787	-0.174133	-0.015350	-4680.466754243534	-1.267534	-1.261652	-1.24773365689734	-1.2418508410295879	-1.3175144797554645	-1.3116303340800326
0.010789	-0.174393	-0.015289	-4687.439771243534	-1.267782	-1.261891	-1.24797798574816	-1.2420861697291392	-1.3177588086062846	-1.311865662779584
0.010790	-0.174667	-0.015320	-4694.822965243534	-1.268030	-1.262130	-1.24822415017357	-1.2423233340789146	-1.3180049730316945	-1.3121028271293593
0.010791	-0.175018	-0.015289	-4704.257047243534	-1.268278	-1.262366	-1.24847031459898	-1.2425574984286905	-1.3182511374571044	-1.3123369914791352
0.010792	-0.175217	-0.015289	-4709.589354243533	-1.268526	-1.262607	-1.24871647902439	-1.242796662778466	-1.3184973018825146	-1.3125761558289106
0.010794	-0.175522	-0.015228	-4717.7929042435335	-1.268772	-1.262843	-1.2489588078752099	-1.243028991478017	-1.3187396307333343	-1.3128084845284618
0.010795	-0.175858	-0.015228	-4726.816808243534	-1.269019	-1.263079	-1.2492039723006199	-1.243263155827793	-1.3189847951587443	-1.3130426488782376
0.010796	-0.176041	-0.015259	-4731.738938243534	-1.269266	-1.263320	-1.2494491367260299	-1.2435023201775683	-1.3192299595841543	-1.313281813228013
0.010797	-0.176376	-0.015228	-4740.762842243534	-1.269513	-1.263555	-1.2496943011514396	-1.243735484527344	-1.3194751240095641	-1.3135149775777888
0.010799	-0.176682	-0.015228	-4748.9663912435335	-1.269760	-1.263791	-1.2499376300022598	-1.2439678132268954	-1.3197184528603843	-1.3137473062773402
0.010800	-0.176910	-0.015228	-4755.119053243534	-1.270006	-1.264030	-1.2501817944276696	-1.2442049775766708	-1.3199626172857941	-1.3139844706271155
0.010801	-0.177216	-0.015167	-4763.322603243534	-1.270252	-1.264266	-1.2504259588530797	-1.2444391419264464	-1.3202067817112042	-1.3142186349768912
0.010802	-0.177475	-0.015198	-4770.295620243533	-1.270498	-1.264503	-1.2506701232784896	-1.244674306276222	-1.320450946136614	-1.3144537993266667
0.010804	-0.177780	-0.015228	-4778.499169243533	-1.270745	-1.264739	-1.2509134521293097	-1.2449066349757734	-1.3206942749874342	-1.314686128026218
0.010805	-0.178085	-0.015167	-4786.7027192435335	-1.270991	-1.264975	-1.2511576165547196	-1.2451407993255488	-1.320938439412844	-1.3149202923759935
0.010806	-0.178268	-0.015137	-4791.624848243534	-1.271236	-1.265214	-1.2514007809801295	-1.2453779636753246	-1.321181603838254	-1.3151574567257693
0.010807	-0.178696	-0.015137	-4803.109817243534	-1.271481	-1.265445	-1.2516439454055397	-1.2456071280251	-1.3214247682636642	-1.3153866210755447
0.010809	-0.178894	-0.015167	-4808.442125243534	-1.271727	-1.265684	-1.2518862742563595	-1.2458424567246513	-1.321667097114484	-1.315621949775096
0.010810	-0.179169	-0.015076	-4815.825319243534	-1.271971	-1.265919	-1.2521284386817693	-1.246075621074427	-1.3219092615398937	-1.3158551141248718
0.010811	-0.179413	-0.015076	-4822.388159243534	-1.272215	-1.266155	-1.2523706031071795	-1.2463097854242025	-1.322151425965304	-1.3160892784746472
0.010812	-0.179749	-0.015106	-4831.412063243533	-1.272460	-1.266388	-1.2526137675325892	-1.2465409497739783	-1.3223945903907137	-1.316320442824423
0.010814	-0.180038	-0.015045	-4839.205435243533	-1.272704	-1.266622	-1.2528540963834094	-1.2467712784735294	-1.3226349192415339	-1.3165507715239742
0.010815	-0.180283	-0.015076	-4845.768274243534	-1.272948	-1.266858	-1.2530962608088192	-1.247005442823305	-1.3228770836669437	-1.3167849358737498
0.010816	-0.180542	-0.015076	-4852.741291243534	-1.273192	-1.267093	-1.2533384252342292	-1.2472386071730808	-1.3231192480923537	-1.3170181002235255
0.010817	-0.180893	-0.015015	-4862.175373243534	-1.273436	-1.267325	-1.2535805896596393	-1.2474687715228563	-1.3233614125177637	-1.317248264573301
0.010819	-0.181183	-0.015045	-4869.968745243534	-1.273679	-1.267559	-1.253819918510459	-1.2476991002224076	-1.3236007413685835	-1.3174785932728523
0.010820	-0.181351	-0.014954	-4874.4806972435335	-1.273922	-1.267795	-1.2540610829358692	-1.2479332645721832	-1.3238419057939936	-1.317712757622628
0.010821	-0.181732	-0.014984	-4884.735134243534	-1.274164	-1.268025	-1.2543012473612791	-1.2481614289219587	-1.3240820702194036	-1.3179409219724034
0.010822	-0.182053	-0.014923	-4893.348861243534	-1.274406	-1.268256	-1.2545414117866889	-1.2483905932717345	-1.3243222346448134	-1.3181700863221792
0.010824	-0.182312	-0.014984	-4900.321878243533	-1.274648	-1.268490	-1.254779740637509	-1.2486209219712856	-1.3245605634956334	-1.3184004150217303
0.010825	-0.182541	-0.014893	-4906.474540243534	-1.274890	-1.268724	-1.255019905062919	-1.2488530863210612	-1.3248007279210434	-1.318632579371506
0.010826	-0.182800	-0.014923	-4913.447557243534	-1.275132	-1.268957	-1.255260069488329	-1.2490842506708368	-1.3250408923464534	-1.3188637437212816
0.010827	-0.183197	-0.014923	-4924.112171243533	-1.275374	-1.269185	-1.2555002339137389	-1.2493104150206125	-1.3252810567718634	-1.3190899080710572
0.010829	-0.183441	-0.014954	-4930.675011243534	-1.275616	-1.269419	-1.255738562764559	-1.2495407437201638	-1.3255193856226835	-1.3193202367706085
0.010830	-0.183594	-0.014954	-4934.776785243534	-1.275858	-1.269656	-1.2559787271899687	-1.2497759080699393	-1.3257595500480932	-1.319555401120384
0.010831	-0.183914	-0.014862	-4943.3905122435335	-1.276099	-1.269886	-1.2562178916153788	-1.250004072419715	-1.3259987144735033	-1.3197835654701597
0.010832	-0.184387	-0.014923	-4956.1060142435335	-1.276340	-1.270112	-1.2564570560407888	-1.2502282367694906	-1.3262378788989133	-1.3200077298199353
0.010834	-0.184433	-0.014862	-4957.336546243534	-1.276581	-1.270351	-1.2566943848916086	-1.250463565469042	-1.326475207749733	-1.3202430585194866
0.010835	-0.184784	-0.014893	-4966.770628243534	-1.276822	-1.270580	-1.2569335493170186	-1.2506907298188175	-1.326714372175143	-1.3204702228692622
0.010836	-0.185089	-0.014893	-4974.974177243534	-1.277064	-1.270811	-1.2571737137424286	-1.250919894168593	-1.326954536600553	-1.3206993872190378
0.010837	-0.185379	-0.014862	-4982.767549243534	-1.277305	-1.271042	-1.2574128781678384	-1.2511490585183687	-1.327193701025963	-1.3209285515688134
0.010839	-0.185654	-0.014862	-4990.150744243534	-1.277545	-1.271274	-1.2576492070186585	-1.25137738721792	-1.327430029876783	-1.3211568802683646
0.010840	-0.185944	-0.014862	-4997.944116243534	-1.277786	-1.271505	-1.2578883714440685	-1.2516065515676957	-1.327669194302193	-1.3213860446181405
0.010841	-0.186218	-0.014832	-5005.327310243534	-1.278026	-1.271736	-1.2581265358694786	-1.2518357159174711	-1.3279073587276031	-1.3216152089679158
0.010842	-0.186523	-0.014740	-5013.530860243533	-1.278265	-1.271964	-1.2583637002948884	-1.252061880267247	-1.328144523153013	-1.3218413733176917
0.010844	-0.186722	-0.014801	-5018.863167243534	-1.278505	-1.272197	-1.2586000291457085	-1.2522912089667981	-1.328380852003833	-1.3220707020172429
0.010845	-0.187088	-0.014771	-5028.7074262435335	-1.278744	-1.272424	-1.2588371935711185	-1.2525163733165736	-1.328618016429243	-1.3222958663670183
0.010846	-0.187347	-0.014740	-5035.680443243534	-1.278983	-1.272654	-1.2590743579965282	-1.2527445376663493	-1.3288551808546527	-1.322524030716794
0.010847	-0.187653	-0.014709	-5043.883992243534	-1.279221	-1.272882	-1.2593105224219383	-1.252970702016125	-1.3290913452800628	-1.3227501950665697
0.010849	-0.187927	-0.014679	-5051.267187243534	-1.279459	-1.273111	-1.259544851272758	-1.2531960307156762	-1.3293256741308825	-1.322975523766121
0.010850	-0.188217	-0.014740	-5059.060559243534	-1.279698	-1.273340	-1.2597820156981683	-1.2534231950654515	-1.3295628385562928	-1.3232026881158963
0.010851	-0.188385	-0.014648	-5063.572511243534	-1.279935	-1.273572	-1.2600171801235782	-1.2536533594152273	-1.3297980029817027	-1.323432852465672
0.010852	-0.188797	-0.014709	-5074.647303243533	-1.280173	-1.273796	-1.260253344548988	-1.2538755237650028	-1.3300341674071126	-1.3236550168154475
0.010854	-0.189026	-0.014679	-5080.799965243534	-1.280411	-1.274026	-1.260487673399808	-1.2541018524645542	-1.3302684962579325	-1.323881345514999
0.010855	-0.189301	-0.014679	-5088.183159243534	-1.280649	-1.274254	-1.260723837825218	-1.2543280168143298	-1.3305046606833424	-1.3241075098647745
0.010856	-0.189545	-0.014679	-5094.745999243533	-1.280887	-1.274484	-1.2609600022506282	-1.2545561811641053	-1.3307408251087527	-1.32433567421455
0.010857	-0.189941	-0.014648	-5105.410613243534	-1.281124	-1.274708	-1.261195166676038	-1.254778345513881	-1.3309759895341624	-1.3245578385643257
0.010859	-0.190155	-0.014618	-5111.153097243534	-1.281361	-1.274937	-1.261428495526858	-1.2550036742134323	-1.3312093183849825	-1.324783167263877
0.010860	-0.190338	-0.014587	-5116.075227243534	-1.281597	-1.275168	-1.261662659952268	-1.2552328385632079	-1.3314434828103925	-1.3250123316136526
0.010861	-0.190628	-0.014618	-5123.868599243534	-1.281834	-1.275395	-1.2618978243776777	-1.2554580029129836	-1.3316786472358022	-1.3252374959634283
0.010862	-0.190994	-0.014618	-5133.712858243533	-1.282071	-1.275619	-1.2621329888030879	-1.255680167262759	-1.3319138116612124	-1.3254596603132038
0.010864	-0.191193	-0.014526	-5139.045165243534	-1.282306	-1.275848	-1.2623643176539077	-1.2559054959623104	-1.3321451405120321	-1.325684989012755
0.010865	-0.191498	-0.014618	-5147.248715243533	-1.282543	-1.276074	-1.2625994820793176	-1.256129660312086	-1.332380304937442	-1.3259091533625307
0.010866	-0.191818	-0.014557	-5155.862442243534	-1.282779	-1.276299	-1.2628336465047276	-1.2563528246618616	-1.332614469362852	-1.3261323177123063
0.010867	-0.192184	-0.014557	-5165.706701243534	-1.283015	-1.276523	-1.2630678109301376	-1.2565749890116373	-1.3328486337882621	-1.326354482062082
0.010869	-0.192368	-0.014557	-5170.628831243534	-1.283250	-1.276752	-1.2632991397809576	-1.2568003177111886	-1.3330799626390821	-1.3265798107616333
0.010870	-0.192642	-0.014465	-5178.012025243534	-1.283485	-1.276977	-1.2635323042063675	-1.257023482060964	-1.333313127064492	-1.3268029751114088
0.010871	-0.192871	-0.014496	-5184.164687243534	-1.283720	-1.277204	-1.2637654686317774	-1.2572486464107397	-1.333546291489902	-1.3270281394611845
0.010872	-0.193268	-0.014435	-5194.829301243533	-1.283954	-1.277425	-1.2639976330571876	-1.2574678107605153	-1.333778455915312	-1.32724730381096
0.010874	-0.193481	-0.014496	-5200.571786243534	-1.284188	-1.277653	-1.2642279619080075	-1.2576921394600664	-1.334008784766132	-1.3274716325105111
0.010875	-0.193695	-0.014496	-5206.314270243533	-1.284423	-1.277880	-1.2644611263334176	-1.2579173038098421	-1.334241949191542	-1.3276967968602869
0.010876	-0.194077	-0.014404	-5216.568707243534	-1.284657	-1.278101	-1.2646932907588273	-1.2581364681596177	-1.3344741136169518	-1.3279159612100624
0.010877	-0.194427	-0.014404	-5226.002789243534	-1.284890	-1.278322	-1.2649244551842374	-1.2583556325093934	-1.3347052780423618	-1.3281351255598381
0.010879	-0.194595	-0.014404	-5230.5147412435335	-1.285123	-1.278550	-1.2651537840350573	-1.2585799612089448	-1.3349346068931818	-1.3283594542593895
0.010880	-0.194855	-0.014374	-5237.487758243534	-1.285356	-1.278774	-1.2653849484604671	-1.2588021255587203	-1.3351657713185916	-1.328581618609165
0.010881	-0.195297	-0.014435	-5249.382905243534	-1.285590	-1.278993	-1.2656171128858773	-1.259019289908496	-1.3353979357440018	-1.3287987829589407
0.010882	-0.195496	-0.014404	-5254.715212243534	-1.285823	-1.279219	-1.2658482773112871	-1.2592434542582716	-1.3356291001694116	-1.3290229473087163
0.010884	-0.195724	-0.014404	-5260.867874243534	-1.286057	-1.279445	-1.2660786061621072	-1.2594657829578226	-1.3358594290202317	-1.3292452760082674
0.010885	-0.196014	-0.014404	-5268.661246243534	-1.286290	-1.279668	-1.266309770587517	-1.2596869473075984	-1.3360905934456415	-1.3294664403580432
0.010886	-0.196365	-0.014343	-5278.095328243534	-1.286523	-1.279889	-1.266540935012927	-1.259906111657374	-1.3363217578710516	-1.3296856047078187
0.010887	-0.196671	-0.014404	-5286.298877243534	-1.286755	-1.280112	-1.2667710994383372	-1.2601272760071496	-1.3365519222964617	-1.3299067690575943
