Repository: pietracorvo/HystAPI

# Example data

The example data in this folder is from measurements performed during my physics bachelor.

The material is **FeSi3** (iron with 3% silicon), aka 'electrical steel', the standard material for ring cores in trafos. 

Four of the five samples where treated with high pressure torison (HPT, 20 rotations at 20GPa), to achieve nanocristallisation of the grains, which has a huge impact on the magnetic properties of the material. The HPT deformation was done at 77K (under liquid nitrogen) and at 293K (at room temperature). Afterwards some samples were heat treated at a temperature of 493K (for two hours) to anneal defects from the deformation process.

The five samples are:

File: testData/FeSi3_annealed/G1_919V_100Hz_800000Fs.txt (part 32 of 57)
--------------------------
t	U1	U2	H	B_raw	J_raw	B_drift	 J_drift	B_corr	J_corr
0.010841	0.113434	0.012451	3049.2224833369905	1.300371	1.296539	1.3202171728117549	1.3163856387662742	1.2575966759538342	1.2537652939344952
0.010842	0.113724	0.012451	3057.0158553369906	1.300572	1.296731	1.320420003470625	1.3165794694681252	1.2577995066127041	1.2539591246363462
0.010844	0.113892	0.012451	3061.5278073369905	1.300774	1.296927	1.3206256647883656	1.3167791308718269	1.258005167930445	1.2541587860400478
0.010845	0.114075	0.012451	3066.4499373369904	1.300976	1.297122	1.3208294954472355	1.316975961573678	1.2582089985893146	1.254355616741899
0.010846	0.114212	0.012482	3070.1415343369904	1.301178	1.297320	1.3210333261061058	1.317175792275529	1.258412829248185	1.25455544744375
0.010847	0.114487	0.012482	3077.5247293369903	1.301380	1.297513	1.321237156764976	1.3173706229773798	1.2586166599070552	1.2547502781456008
0.010849	0.114578	0.012421	3079.9857933369904	1.301581	1.297711	1.3214418180827165	1.3175722843810818	1.2588213212247958	1.2549519395493027
0.010850	0.114777	0.012421	3085.3181013369904	1.301782	1.297905	1.3216446487415865	1.3177681150829328	1.2590241518836658	1.2551477702511538
0.010851	0.114975	0.012390	3090.6504083369905	1.301983	1.298099	1.3218474794004567	1.3179639457847836	1.2592269825425357	1.2553436009530046
0.010852	0.115158	0.012390	3095.5725373369905	1.302184	1.298294	1.322050310059327	1.3181607764866348	1.2594298132014061	1.2555404316548557
0.010854	0.115402	0.012360	3102.1353773369906	1.302384	1.298486	1.3222539713770673	1.3183564378903367	1.2596334745191466	1.2557360930585577
0.010855	0.115570	0.012329	3106.6473293369904	1.302584	1.298680	1.3224558020359376	1.3185522685921875	1.259835305178017	1.2559319237604085
0.010856	0.115692	0.012360	3109.92874933699	1.302784	1.298876	1.3226576326948076	1.3187500992940384	1.2600371358368867	1.2561297544622594
0.010857	0.115906	0.012329	3115.6712333369906	1.302984	1.299069	1.3228594633536779	1.3189449299958895	1.260238966495757	1.2563245851641105
0.010859	0.116074	0.012360	3120.1831853369904	1.303184	1.299263	1.3230631246714182	1.3191425913995916	1.2604426278134975	1.2565222465678125
0.010860	0.116394	0.012299	3128.7969123369903	1.303383	1.299451	1.3232639553302885	1.3193324221014422	1.2606434584723676	1.2567120772696632
0.010861	0.116440	0.012238	3130.0274453369902	1.303582	1.299648	1.3234647859891586	1.3195312528032932	1.2608442891312377	1.2569109079715142
0.010862	0.116684	0.012299	3136.5902843369904	1.303781	1.299839	1.323665616648029	1.3197240835051443	1.2610451197901082	1.2571037386733652
0.010864	0.116928	0.012238	3143.1531243369905	1.303979	1.300029	1.3238672779657692	1.3199177449088464	1.2612467811078485	1.2572974000770674
0.010865	0.117065	0.012268	3146.8447213369905	1.304178	1.300223	1.3240681086246395	1.3201135756106972	1.2614476117667186	1.2574932307789182
0.010866	0.117142	0.012238	3148.8956083369903	1.304376	1.300419	1.3242679392835097	1.320311406312548	1.261647442425589	1.257691061480769
0.010867	0.117447	0.012238	3157.0991583369905	1.304574	1.300607	1.3244677699423797	1.3205012370143991	1.261847273084459	1.2578808921826201
0.010869	0.117599	0.012238	3161.2009323369903	1.304773	1.300800	1.3246704312601203	1.320697898418101	1.2620499344021994	1.258077553586322
0.010870	0.117752	0.012268	3165.3027073369904	1.304971	1.300993	1.3248702619189905	1.3208927291199521	1.2622497650610698	1.2582723842881731
0.010871	0.117920	0.012177	3169.81465933699	1.305169	1.301185	1.3250700925778607	1.321086559821803	1.2624495957199398	1.2584662149900239
0.010872	0.118225	0.012177	3178.0182093369904	1.305366	1.301372	1.325268923236731	1.3212753905236538	1.26264842637881	1.2586550456918748
0.010874	0.118347	0.012238	3181.2996283369903	1.305564	1.301566	1.3254705845544712	1.3214730519273559	1.2628500876965503	1.2588527070955768
0.010875	0.118500	0.012115	3185.4014033369904	1.305761	1.301758	1.3256694152133413	1.3216668826292068	1.2630489183554205	1.2590465377974278
0.010876	0.118729	0.012177	3191.5540653369903	1.305958	1.301947	1.3258682458722115	1.3218577133310578	1.2632477490142908	1.2592373684992788
0.010877	0.118896	0.012115	3196.0660173369906	1.306154	1.302138	1.3260660765310819	1.3220505440329087	1.263445579673161	1.2594301992011296
0.010879	0.119080	0.012146	3200.9881473369906	1.306351	1.302328	1.3262667378488222	1.3222442054366106	1.2636462409909015	1.2596238606048316
0.010880	0.119308	0.012115	3207.1408093369905	1.306547	1.302517	1.3264645685076923	1.3224350361384616	1.2638440716497716	1.2598146913066826
0.010881	0.119431	0.012177	3210.4222293369903	1.306744	1.302710	1.3266633991665624	1.3226298668403127	1.2640429023086415	1.2600095220085337
0.010882	0.119629	0.012115	3215.7545363369904	1.306940	1.302899	1.3268612298254328	1.3228206975421635	1.264240732967512	1.2602003527103844
0.010884	0.119919	0.012054	3223.5479083369905	1.307136	1.303085	1.3270608911431732	1.3230103589458655	1.2644403942852525	1.2603900141140865
0.010885	0.120010	0.012085	3226.0089733369905	1.307332	1.303278	1.3272587218020433	1.3232051896477164	1.2646382249441226	1.2605848448159374
0.010886	0.120132	0.012115	3229.2903923369904	1.307528	1.303470	1.3274565524609137	1.3233990203495674	1.2648360556029927	1.2607786755177883
0.010887	0.120422	0.012115	3237.0837643369905	1.307724	1.303656	1.3276543831197838	1.3235868510514184	1.2650338862618629	1.2609665062196393
0.010889	0.120621	0.012115	3242.4160723369905	1.307920	1.303846	1.327854044437524	1.3237805124551203	1.2652335475796033	1.2611601676233413
0.010890	0.120758	0.012024	3246.1076693369905	1.308115	1.304036	1.3280508750963942	1.3239723431569712	1.2654303782384733	1.2613519983251922
0.010891	0.120941	0.012024	3251.0297983369906	1.308310	1.304225	1.3282477057552646	1.3241631738588222	1.2656272088973437	1.2615428290270432
0.010892	0.121140	0.012054	3256.3621063369906	1.308505	1.304413	1.3284445364141346	1.3243530045606733	1.2658240395562137	1.2617326597288943
0.010894	0.121368	0.012024	3262.5147683369905	1.308700	1.304600	1.3286431977318751	1.324543665964375	1.2660227008739544	1.261923321132596
0.010895	0.121429	0.012024	3264.1554773369903	1.308895	1.304793	1.328840028390745	1.3247384966662261	1.2662195315328244	1.262118151834447
0.010896	0.121689	0.012024	3271.1284943369906	1.309090	1.304979	1.3290368590496155	1.324926327368077	1.2664163621916948	1.2623059825362979
0.010897	0.121933	0.011993	3277.6913343369906	1.309284	1.305165	1.3292326897084856	1.325114158069928	1.2666121928505647	1.262493813238149
0.010899	0.122086	0.011963	3281.7931093369903	1.309478	1.305354	1.329430351026226	1.3253068194736297	1.2668098541683053	1.2626864746418507
0.010900	0.122269	0.011993	3286.7152383369903	1.309672	1.305542	1.329626181685096	1.3254966501754808	1.2670056848271751	1.2628763053437018
0.010901	0.122482	0.011993	3292.4577233369905	1.309866	1.305729	1.3298220123439664	1.3256854808773317	1.2672015154860454	1.2630651360455527
0.010902	0.122559	0.011993	3294.5086103369904	1.310061	1.305920	1.3300188430028366	1.3258783115791828	1.2673983461449159	1.2632579667474038
0.010904	0.122879	0.011963	3303.1223373369903	1.310254	1.306103	1.330215504320577	1.3260649729828846	1.2675950074626563	1.2634446281511056
0.010905	0.122986	0.011932	3305.9935793369905	1.310448	1.306293	1.3304113349794473	1.3262568036847355	1.2677908381215266	1.2636364588529565
0.010906	0.123093	0.011902	3308.8648223369905	1.310641	1.306483	1.3306061656383172	1.3264486343865867	1.2679856687803963	1.2638282895548076
0.010907	0.123367	0.011932	3316.2480163369905	1.310834	1.306666	1.3308009962971876	1.3266334650884377	1.268180499439267	1.2640131202566587
0.010909	0.123611	0.011932	3322.8108563369906	1.311027	1.306852	1.3309976576149278	1.3268231264921395	1.268377160757007	1.2642027816603605
0.010910	0.123657	0.011932	3324.0413883369906	1.311220	1.307043	1.3311924882737982	1.3270159571939903	1.2685719914158775	1.2643956123622113
0.010911	0.123856	0.011871	3329.3736953369903	1.311413	1.307229	1.3313873189326684	1.3272037878958414	1.2687668220747477	1.2645834430640623
0.010912	0.124039	0.011871	3334.29582533699	1.311605	1.307415	1.3315811495915384	1.3273916185976924	1.2689606527336177	1.2647712737659134
0.010914	0.124313	0.011871	3341.67901933699	1.311797	1.307598	1.331776810909279	1.3275782800013944	1.269156314051358	1.2649579351696154
0.010915	0.124390	0.011810	3343.7299073369904	1.311989	1.307787	1.3319706415681491	1.3277691107032452	1.2693501447102284	1.2651487658714662
0.010916	0.124603	0.011810	3349.4723913369903	1.312180	1.307971	1.3321634722270193	1.3279549414050962	1.2695429753690983	1.2653345965733171
0.010917	0.124878	0.011841	3356.85558633699	1.312372	1.308154	1.3323573028858895	1.3281397721069472	1.2697368060279688	1.2655194272751682
0.010919	0.125046	0.011871	3361.3675383369905	1.312564	1.308340	1.33255296420363	1.3283294335106492	1.269932467345709	1.2657090886788702
0.010920	0.125092	0.011902	3362.5980703369905	1.312757	1.308531	1.3327477948625	1.3285222642125	1.2701272980045792	1.265901919380721
0.010921	0.125412	0.011871	3371.2117973369905	1.312949	1.308713	1.3329416255213702	1.328706094914351	1.2703211286634493	1.266085750082572
0.010922	0.125656	0.011871	3377.7746373369905	1.313141	1.308897	1.3331354561802404	1.328891925616202	1.2705149593223197	1.266271580784423
0.010924	0.125748	0.011780	3380.2357013369906	1.313333	1.309085	1.333331117497981	1.329083587019904	1.27071062064006	1.266463242188125
0.010925	0.125885	0.011841	3383.9272993369905	1.313524	1.309272	1.3335239481568508	1.329272417721755	1.27090345129893	1.266652072889976
0.010926	0.126144	0.011780	3390.9003163369903	1.313715	1.309454	1.3337167788157211	1.3294562484236057	1.2710962819578002	1.2668359035918266
0.010927	0.126312	0.011841	3395.4122683369906	1.313907	1.309640	1.3339106094745914	1.3296440791254567	1.2712901126166707	1.2670237342936777
0.010929	0.126495	0.011841	3400.3343973369906	1.314099	1.309825	1.3341062707923317	1.3298327405291588	1.271485773934411	1.2672123956973798
0.010930	0.126678	0.011749	3405.2565273369905	1.314289	1.310010	1.334298101451202	1.3300195712310097	1.2716776045932812	1.2673992263992306
0.010931	0.126877	0.011749	3410.58883433699	1.314479	1.310194	1.334489932110072	1.3302054019328606	1.2718694352521513	1.2675850571010816
0.010932	0.127075	0.011749	3415.9211413369903	1.314670	1.310377	1.3346827627689424	1.3303902326347115	1.2720622659110217	1.2677698878029324
0.010934	0.127274	0.011749	3421.2534483369905	1.314860	1.310561	1.3348764240866826	1.3305778940384136	1.2722559272287617	1.2679575492066346
0.010935	0.127380	0.011749	3424.1246913369905	1.315050	1.310747	1.335068254745553	1.3307657247402647	1.2724477578876323	1.2681453799084856
0.010936	0.127579	0.011688	3429.45699833699	1.315240	1.310930	1.3352600854044232	1.3309505554421155	1.2726395885465025	1.2683302106103365
0.010937	0.127808	0.011688	3435.6096603369906	1.315429	1.311112	1.3354509160632932	1.3311343861439664	1.2728304192053725	1.2685140413121874
0.010939	0.128036	0.011749	3441.7623223369906	1.315619	1.311294	1.3356445773810337	1.3313200475476683	1.273024080523113	1.2686997027158893
0.010940	0.128098	0.011719	3443.4030323369902	1.315809	1.311482	1.3358364080399039	1.3315098782495194	1.2732159111819832	1.2688895334177404
0.010941	0.128342	0.011688	3449.9658713369904	1.315999	1.311663	1.336028238698774	1.3316927089513704	1.2734077418408534	1.2690723641195913
0.010942	0.128632	0.011688	3457.7592433369905	1.316188	1.311843	1.3362190693576441	1.3318745396532212	1.2735985724997234	1.2692541948214422
0.010944	0.128769	0.011688	3461.4508413369904	1.316377	1.312027	1.3364117306753847	1.3320622010569232	1.2737912338174637	1.2694418562251442
0.010945	0.128830	0.011658	3463.0915503369906	1.316566	1.312214	1.3366025613342547	1.3322510317587741	1.2739820644763338	1.269630686926995
0.010946	0.129211	0.011658	3473.34598733699	1.316755	1.312390	1.336793391993125	1.332428862460625	1.2741728951352043	1.269808517628846
0.010947	0.129303	0.011597	3475.80705233699	1.316943	1.312575	1.3369832226519953	1.3326156931624762	1.2743627257940746	1.2699953483306972
0.010949	0.129471	0.011627	3480.3190043369905	1.317131	1.312758	1.3371748839697357	1.332802354566178	1.2745543871118148	1.270182009734399
0.010950	0.129700	0.011597	3486.4716663369904	1.317319	1.312938	1.3373647146286056	1.3329841852680289	1.2747442177706847	1.2703638404362498
0.010951	0.129822	0.011627	3489.7530863369902	1.317507	1.313122	1.337554545287476	1.3331700159698798	1.274934048429555	1.2705496711381008
0.010952	0.129990	0.011597	3494.2650383369905	1.317695	1.313304	1.3377443759463463	1.333353846671731	1.2751238790884254	1.270733501839952
0.010954	0.130264	0.011566	3501.6482333369904	1.317883	1.313483	1.3379360372640865	1.3335365080754327	1.2753155404061656	1.2709161632436536
0.010955	0.130417	0.011658	3505.7500073369906	1.318072	1.313666	1.3381268679229568	1.3337213387772837	1.275506371065036	1.2711009939455047
0.010956	0.130600	0.011627	3510.6721373369905	1.318260	1.313848	1.338316698581827	1.3339051694791346	1.275696201723906	1.2712848246473556
0.010957	0.130798	0.011566	3516.00444433699	1.318447	1.314029	1.338505529240697	1.3340880001809856	1.2758850323827762	1.2714676553492066
0.010959	0.130981	0.011597	3520.9265743369906	1.318635	1.314210	1.3386971905584375	1.3342726615846876	1.2760766937005168	1.2716523167529086
0.010960	0.131180	0.011475	3526.2588813369903	1.318821	1.314390	1.3388850212173078	1.3344544922865385	1.2762645243593869	1.2718341474547594
0.010961	0.131317	0.011536	3529.9504783369903	1.319008	1.314572	1.339073851876178	1.3346383229883896	1.276453355018257	1.2720179781566106
0.010962	0.131592	0.011536	3537.3336723369903	1.319195	1.314750	1.339262682535048	1.3348181536902406	1.2766421856771273	1.2721978088584616
0.010964	0.131744	0.011597	3541.4354473369904	1.319383	1.314932	1.3394543438527884	1.3350038150939423	1.2768338469948675	1.2723834702621633
0.010965	0.131821	0.011536	3543.4863353369906	1.319570	1.315117	1.3396431745116586	1.3351906457957934	1.2770226776537377	1.2725703009640144
0.010966	0.132172	0.011505	3552.9204163369905	1.319756	1.315291	1.3398310051705289	1.3353664764976443	1.2772105083126082	1.2727461316658653
0.010967	0.132324	0.011505	3557.0221913369905	1.319942	1.315473	1.340018835829399	1.3355503071994952	1.2773983389714783	1.2729299623677162
0.010969	0.132401	0.011505	3559.0730783369904	1.320129	1.315656	1.3402094971471397	1.3357369686031972	1.2775890002892187	1.2731166237714182
0.010970	0.132660	0.011505	3566.04609533699	1.320315	1.315834	1.3403973278060095	1.335916799305048	1.2777768309480888	1.273296454473269
0.010971	0.132858	0.011475	3571.3784023369903	1.320501	1.316013	1.3405851584648798	1.3360976300068992	1.2779646616069589	1.2734772851751202
0.010972	0.133072	0.011444	3577.1208873369906	1.320687	1.316191	1.34077298912375	1.3362774607087502	1.2781524922658294	1.2736571158769712
0.010974	0.133179	0.011505	3579.9921293369903	1.320873	1.316374	1.3409626504414904	1.336464122112452	1.2783421535835697	1.273843777280673
0.010975	0.133347	0.011505	3584.5040823369905	1.321059	1.316555	1.3411504811003607	1.3366469528143028	1.2785299842424398	1.2740266079825238
0.010976	0.133636	0.011536	3592.29745333699	1.321246	1.316732	1.3413393117592307	1.3368257835161539	1.27871881490131	1.2742054386843749
0.010977	0.133743	0.011444	3595.1686963369903	1.321432	1.316914	1.341527142418101	1.3370096142180048	1.27890664556018	1.2743892693862258
0.010979	0.133972	0.011444	3601.32135833699	1.321617	1.317091	1.3417158037358414	1.337190275621707	1.2790953068779207	1.2745699307899279
0.010980	0.134155	0.011414	3606.2434873369903	1.321802	1.317270	1.3419026343947116	1.3373711063235578	1.2792821375367907	1.2747507614917788
0.010981	0.134323	0.011444	3610.7554403369904	1.321987	1.317450	1.3420894650535817	1.3375529370254087	1.279468968195661	1.2749325921936296
0.010982	0.134537	0.011444	3616.4979243369903	1.322172	1.317628	1.3422762957124519	1.3377327677272597	1.279655798854531	1.2751124228954807
0.010984	0.134705	0.011383	3621.0098763369906	1.322357	1.317807	1.3424649570301923	1.3379154291309616	1.2798444601722716	1.2752950842991826
0.010985	0.134872	0.011414	3625.5218293369903	1.322542	1.317986	1.3426517876890627	1.3380962598328128	1.280031290831142	1.2754759150010337
0.010986	0.135071	0.011383	3630.8541363369905	1.322726	1.318164	1.342837618347933	1.3382760905346633	1.2802171214900122	1.2756557457028843
0.010987	0.135300	0.011353	3637.0067983369904	1.322910	1.318340	1.343023449006803	1.3384539212365145	1.280402952148882	1.2758335764047355
0.010989	0.135452	0.011322	3641.1085723369906	1.323094	1.318518	1.3432111103245432	1.3386355826402165	1.2805906134666225	1.2760152378084375
0.010990	0.135590	0.011353	3644.8001703369905	1.323277	1.318697	1.3433959409834135	1.3388164133420675	1.2807754441254926	1.2761960685102884
0.010991	0.135818	0.011322	3650.9528323369905	1.323461	1.318873	1.3435817716422838	1.3389942440439184	1.2809612747843628	1.2763738992121394
0.010992	0.136108	0.011383	3658.7462043369906	1.323645	1.319047	1.3437676023011538	1.3391700747457693	1.281147105443233	1.2765497299139903
0.010994	0.136154	0.011322	3659.9767363369906	1.323829	1.319230	1.3439552636188943	1.3393567361494711	1.2813347667609736	1.2767363913176921
0.010995	0.136368	0.011414	3665.7192213369904	1.324013	1.319407	1.3441410942777645	1.3395355668513222	1.2815205974198438	1.2769152220195432
0.010996	0.136581	0.011322	3671.4617053369902	1.324197	1.319583	1.3443269249366347	1.3397133975531732	1.281706428078714	1.2770930527213942
0.010997	0.136780	0.011353	3676.7940123369904	1.324381	1.319760	1.344512755595505	1.339892228255024	1.2818922587375843	1.277271883423245
0.010999	0.136871	0.011292	3679.2550773369903	1.324564	1.319940	1.3446994169132453	1.340075889658726	1.2820789200553246	1.277455544826947
0.011000	0.137131	0.011292	3686.2280943369906	1.324747	1.320115	1.3448842475721154	1.340252720360577	1.2822637507141947	1.277632375528798
0.011001	0.137283	0.011292	3690.32986933699	1.324930	1.320292	1.3450690782309855	1.340431551062428	1.2824485813730648	1.277811206230649
0.011002	0.137466	0.011292	3695.2519983369903	1.325113	1.320469	1.3452539088898559	1.3406103817642787	1.282633412031935	1.2779900369324997
0.011004	0.137665	0.011292	3700.5843063369903	1.325296	1.320645	1.3454405702075962	1.340790043167981	1.2828200733496753	1.2781696983362019
0.011005	0.137909	0.011261	3707.1471453369904	1.325478	1.320820	1.3456244008664664	1.340966873869832	1.2830039040085457	1.278346529038053
0.011006	0.138046	0.011261	3710.8387423369904	1.325660	1.320997	1.3458082315253366	1.3411457045716828	1.2831877346674156	1.2785253597399038
0.011007	0.138214	0.011230	3715.3506943369903	1.325843	1.321174	1.345993062184207	1.341324535273534	1.2833725653262862	1.2787041904417549
0.011009	0.138458	0.011261	3721.9135343369903	1.326025	1.321348	1.3461787235019471	1.3415021966772356	1.2835582266440264	1.2788818518454566
0.011010	0.138596	0.011261	3725.6051313369903	1.326207	1.321526	1.3463625541608173	1.3416820273790866	1.2837420573028964	1.2790616825473076
0.011011	0.138809	0.011261	3731.3476163369905	1.326390	1.321701	1.3465473848196876	1.3418588580809376	1.283926887961767	1.2792385132491586
0.011012	0.139008	0.011200	3736.67992333699	1.326571	1.321875	1.3467302154785576	1.3420346887827885	1.2841097186206367	1.2794143439510095
0.011014	0.139130	0.011169	3739.9613433369905	1.326752	1.322052	1.346914876796298	1.3422153501864904	1.2842943799383773	1.2795950053547114
0.011015	0.139297	0.011169	3744.4732953369903	1.326933	1.322228	1.3470977074551682	1.3423931808883414	1.2844772105972475	1.2797728360565623
0.011016	0.139603	0.011200	3752.6768443369906	1.327115	1.322399	1.3472815381140386	1.3425660115901925	1.284661041256118	1.2799456667584135
0.011017	0.139786	0.011200	3757.5989743369905	1.327296	1.322574	1.3474643687729086	1.3427428422920433	1.2848438719149877	1.2801224974602643
0.011019	0.139893	0.011230	3760.4702163369902	1.327478	1.322752	1.347650030090649	1.3429245036957451	1.2850295332327284	1.280304158863966
0.011020	0.140091	0.011169	3765.8025233369904	1.327659	1.322927	1.3478328607495191	1.3431013343975962	1.2852123638915982	1.2804809895658171
0.011021	0.140305	0.011169	3771.5450083369906	1.327840	1.323100	1.3480156914083894	1.3432761650994471	1.2853951945504685	1.280655820267668
0.011022	0.140488	0.011108	3776.4671373369906	1.328020	1.323274	1.3481975220672597	1.3434519958012983	1.285577025209339	1.2808316509695192
0.011024	0.140610	0.011139	3779.7485573369904	1.328200	1.323450	1.3483811833850001	1.343631657205	1.2857606865270794	1.281011312373221
0.011025	0.140884	0.011139	3787.1317523369903	1.328380	1.323621	1.3485630140438702	1.343804487906851	1.2859425171859495	1.281184143075072
0.011026	0.141052	0.011047	3791.6437043369906	1.328560	1.323795	1.3487448447027404	1.343980318608702	1.2861243478448197	1.281359973776923
0.011027	0.141205	0.011078	3795.7454793369902	1.328739	1.323969	1.3489256753616106	1.344156149310553	1.2863051785036896	1.281535804478774
0.011029	0.141373	0.011047	3800.2574313369905	1.328918	1.324143	1.349108336679351	1.344333810714255	1.2864878398214303	1.281713465882476
0.011030	0.141632	0.011078	3807.2304483369903	1.329097	1.324313	1.3492891673382212	1.3445056414161058	1.2866686704803003	1.2818852965843268
0.011031	0.141708	0.011047	3809.28133533699	1.329276	1.324489	1.3494699979970912	1.3446834721179568	1.2868495011391703	1.2820631272861778
0.011032	0.141968	0.011017	3816.2543523369905	1.329455	1.324659	1.3496508286559616	1.3448553028198078	1.2870303317980407	1.2822349579880288
0.011034	0.142120	0.011078	3820.3561273369905	1.329634	1.324834	1.349833489973702	1.3450339642235098	1.287212993115781	1.2824136193917308
0.011035	0.142303	0.011078	3825.2782563369906	1.329814	1.325007	1.3500153206325722	1.3452087949253606	1.2873948237746515	1.2825884500935816
0.011036	0.142532	0.011017	3831.4309183369905	1.329993	1.325178	1.3501961512914424	1.3453816256272115	1.2875756544335215	1.2827612807954325
0.011037	0.142715	0.011078	3836.3530483369905	1.330172	1.325351	1.3503769819503124	1.3455564563290625	1.2877564850923915	1.2829361114972835
0.011039	0.142853	0.011017	3840.0446453369905	1.330350	1.325525	1.350558643268053	1.3457341177327646	1.287938146410132	1.2831137729009856
0.011040	0.143051	0.010986	3845.3769523369906	1.330528	1.325696	1.350738473926923	1.3459069484346156	1.2881179770690023	1.2832866036028365
0.011041	0.143295	0.011017	3851.93979233699	1.330707	1.325866	1.3509193045857935	1.3460787791364663	1.2882988077278728	1.2834584343046873
0.011042	0.143478	0.010986	3856.8619223369906	1.330885	1.326038	1.3510991352446635	1.3462526098383174	1.2884786383867426	1.2836322650065384
0.011044	0.143524	0.010986	3858.0924543369906	1.331063	1.326214	1.351280796562404	1.3464322712420194	1.2886602997044831	1.2838119264102403
0.011045	0.143829	0.010925	3866.2960033369905	1.331240	1.326381	1.351459627221274	1.3466011019438704	1.2888391303633533	1.2839807571120914
0.011046	0.144073	0.010986	3872.8588433369905	1.331418	1.326551	1.3516394578801443	1.3467729326457212	1.2890189610222236	1.2841525878139421
0.011047	0.144241	0.010956	3877.3707953369903	1.331595	1.326723	1.3518182885390146	1.3469467633475722	1.2891977916810937	1.2843264185157932
0.011049	0.144333	0.010986	3879.8318603369903	1.331773	1.326898	1.351999949856755	1.347125424751274	1.2893794529988343	1.284505079919495
0.011050	0.144608	0.010986	3887.2150543369903	1.331951	1.327066	1.3521797805156253	1.3472952554531252	1.2895592836577046	1.2846749106213462
0.011051	0.144730	0.010925	3890.4964743369906	1.332128	1.327239	1.3523586111744952	1.347470086154976	1.2897381143165743	1.284849741323197
0.011052	0.144943	0.010956	3896.2389593369903	1.332306	1.327409	1.3525384418333655	1.347641916856827	1.2899179449754445	1.285021572025048
0.011054	0.145126	0.010986	3901.1610883369904	1.332483	1.327581	1.3527191031511059	1.3478175782605288	1.290098606293185	1.2851972334287498
0.011055	0.145370	0.010925	3907.7239283369904	1.332661	1.327750	1.3528989338099762	1.34798840896238	1.2902784369520552	1.285368064130601
0.011056	0.145493	0.010925	3911.00534833699	1.332837	1.327923	1.3530767644688462	1.348163239664231	1.2904562676109252	1.2855428948324519
0.011057	0.145691	0.010895	3916.3376553369903	1.333014	1.328093	1.3532555951277163	1.3483350703660817	1.2906350982697954	1.2857147255343027
0.011059	0.145874	0.010956	3921.2597843369904	1.333191	1.328264	1.3534362564454567	1.3485097317697836	1.2908157595875358	1.2858893869380046
0.011060	0.146088	0.010895	3927.0022693369906	1.333368	1.328433	1.353615087104327	1.3486805624716347	1.2909945902464064	1.2860602176398557
0.011061	0.146225	0.010925	3930.6938663369906	1.333545	1.328605	1.3537939177631972	1.3488543931734858	1.2911734209052765	1.2862340483417067
0.011062	0.146439	0.010895	3936.4363513369904	1.333721	1.328775	1.3539717484220672	1.3490262238753368	1.2913512515641465	1.2864058790435577
0.011064	0.146606	0.010864	3940.94830333699	1.333898	1.328945	1.3541524097398079	1.3491998852790386	1.291531912881887	1.2865795404472595
0.011065	0.146790	0.010895	3945.8704333369906	1.334074	1.329115	1.3543302403986779	1.3493717159808896	1.291709743540757	1.2867513711491105
0.011066	0.147064	0.010895	3953.2536273369906	1.334250	1.329283	1.3545080710575481	1.3495415466827405	1.2918875741996274	1.2869212018509615
0.011067	0.147156	0.010864	3955.7146923369905	1.334427	1.329456	1.3546869017164183	1.3497163773845915	1.2920664048584976	1.2870960325528125
0.011069	0.147293	0.010864	3959.4062893369905	1.334603	1.329627	1.3548665630341588	1.3498910387882932	1.2922460661762378	1.2872706939565142
0.011070	0.147568	0.010895	3966.7894843369904	1.334779	1.329794	1.3550443936930288	1.3500598694901442	1.2924238968351078	1.2874395246583652
0.011071	0.147842	0.010895	3974.1726783369904	1.334955	1.329961	1.355222224351899	1.3502287001919953	1.2926017274939783	1.2876083553602162
0.011072	0.147873	0.010864	3974.9930333369903	1.335132	1.330136	1.3554010550107694	1.3504055308938463	1.2927805581528484	1.2877851860620673
0.011074	0.148132	0.010864	3981.9660503369905	1.335307	1.330304	1.3555797163285097	1.350577192297548	1.292959219470589	1.287956847465769
0.011075	0.148346	0.010834	3987.7085353369903	1.335483	1.330472	1.35575754698738	1.3507470229993992	1.293137050129459	1.2881266781676202
0.011076	0.148499	0.010834	3991.8103093369905	1.335659	1.330642	1.35593537764625	1.3509188537012502	1.293314880788329	1.2882985088694712
0.011077	0.148682	0.010834	3996.7324393369904	1.335834	1.330812	1.3561122083051202	1.3510906844031012	1.2934917114471993	1.2884703395713222
0.011079	0.148880	0.010864	4002.0647463369905	1.336010	1.330981	1.3562918696228605	1.3512633458068029	1.2936713727649396	1.2886430009750238
0.011080	0.149063	0.010834	4006.9868763369905	1.336186	1.331150	1.356469700281731	1.351434176508654	1.29384920342381	1.288813831676875
0.011081	0.149216	0.010834	4011.08865033699	1.336361	1.331320	1.3566465309406008	1.351606007210505	1.29402603408268	1.288985662378726
0.011082	0.149368	0.010742	4015.1904253369903	1.336535	1.331489	1.3568223615994712	1.3517768379123558	1.2942018647415505	1.2891564930805768
0.011084	0.149582	0.010742	4020.9329103369905	1.336709	1.331656	1.3570000229172114	1.3519474993160576	1.2943795260592905	1.2893271544842786
0.011085	0.149796	0.010834	4026.6753943369904	1.336884	1.331824	1.3571768535760818	1.3521173300179086	1.2945563567181608	1.2894969851861295
0.011086	0.150009	0.010773	4032.4178793369906	1.337059	1.331992	1.357353684234952	1.3522871607197597	1.2947331873770311	1.2896668158879807
0.011087	0.150162	0.010742	4036.5196533369904	1.337233	1.332161	1.357529514893822	1.3524579914216106	1.2949090180359013	1.2898376465898316
0.011089	0.150314	0.010712	4040.6214283369904	1.337407	1.332329	1.3577071762115627	1.3526296528253128	1.2950866793536417	1.2900093079935337
0.011090	0.150467	0.010712	4044.7232033369905	1.337580	1.332498	1.3578820068704327	1.3528004835271634	1.2952615100125118	1.2901801386953844
0.011091	0.150803	0.010742	4053.74710733699	1.337754	1.332660	1.358057837529303	1.3529643142290144	1.2954373406713824	1.2903439693972354
0.011092	0.150879	0.010742	4055.7979953369904	1.337928	1.332831	1.358233668188173	1.3531371449308656	1.2956131713302521	1.2905168000990865
0.011094	0.151093	0.010712	4061.5404793369903	1.338102	1.332998	1.3584113295059135	1.3533078063345674	1.2957908326479926	1.2906874615027883
0.011095	0.151352	0.010712	4068.5134963369906	1.338275	1.333163	1.3585861601647837	1.3534746370364183	1.295965663306863	1.2908542922046393
0.011096	0.151520	0.010773	4073.0254483369904	1.338450	1.333331	1.3587629908236538	1.3536444677382693	1.296142493965733	1.2910241229064903
0.011097	0.151581	0.010712	4074.6661583369905	1.338623	1.333503	1.358937821482524	1.3538182984401204	1.2963173246246034	1.2911979536083413
0.011099	0.151871	0.010742	4082.4595303369906	1.338797	1.333667	1.3591154828002645	1.3539859598438222	1.2964949859423438	1.2913656150120432
0.011100	0.152084	0.010681	4088.2020153369904	1.338971	1.333833	1.3592913134591347	1.3541537905456733	1.296670816601214	1.2915334457138943
0.011101	0.152191	0.010742	4091.0732573369905	1.339144	1.334003	1.3594661441180047	1.354325621247524	1.296845647260084	1.291705276415745
0.011102	0.152359	0.010712	4095.5852093369904	1.339318	1.334171	1.359641974776875	1.354495451949375	1.2970214779189542	1.291875107117596
0.011104	0.152603	0.010681	4102.148049336991	1.339491	1.334336	1.3598186360946154	1.354664113353077	1.2971981392366945	1.292043768521298
0.011105	0.152756	0.010681	4106.249823336991	1.339664	1.334504	1.3599934667534856	1.354833944054928	1.297372969895565	1.292213599223149
0.011106	0.152924	0.010620	4110.761776336991	1.339836	1.334671	1.3601672974123558	1.3550027747567788	1.2975468005544348	1.2923824299249997
0.011107	0.153137	0.010712	4116.504260336991	1.340009	1.334836	1.360342128071226	1.3551696054586297	1.2977216312133053	1.2925492606268507
0.011109	0.153320	0.010590	4121.426390336991	1.340181	1.335002	1.3605177893889664	1.3553392668623319	1.2978972925310455	1.2927189220305528
0.011110	0.153458	0.010681	4125.117987336991	1.340354	1.335170	1.3606926200478366	1.3555090975641828	1.298072123189916	1.2928887527324038
0.011111	0.153717	0.010620	4132.09100433699	1.340526	1.335334	1.360866450706707	1.3556749282660339	1.2982459538487863	1.2930545834342548
0.011112	0.153839	0.010590	4135.372424336991	1.340698	1.335501	1.3610402813655769	1.3558437589678847	1.2984197845076562	1.2932234141361056
0.011114	0.154083	0.010620	4141.935263336991	1.340870	1.335665	1.3612159426833175	1.3560114203715867	1.2985954458253968	1.2933910755398077
0.011115	0.154251	0.010590	4146.447215336991	1.341041	1.335831	1.3613887733421874	1.3561792510734376	1.2987682764842665	1.2935589062416586
0.011116	0.154587	0.010559	4155.471120336991	1.341213	1.335991	1.3615626040010578	1.3563410817752886	1.2989421071431368	1.2937207369435095
0.011117	0.154572	0.010590	4155.060942336991	1.341384	1.336162	1.3617354346599277	1.3565139124771395	1.299114937802007	1.2938935676453605
0.011119	0.154800	0.010529	4161.213604336991	1.341555	1.336326	1.3619100959776684	1.3566815738808413	1.2992895991197475	1.2940612290490623
0.011120	0.155106	0.010590	4169.417154336991	1.341726	1.336487	1.3620829266365384	1.3568444045826924	1.2994624297786177	1.2942240597509134
0.011121	0.155228	0.010590	4172.6985743369905	1.341898	1.336654	1.3622567572954087	1.3570132352845434	1.299636260437488	1.2943928904527644
0.011122	0.155289	0.010529	4174.339283336991	1.342068	1.336823	1.362428587954279	1.3571840659863943	1.299808091096358	1.2945637211546153
0.011124	0.155624	0.010529	4183.363188336991	1.342239	1.336982	1.3626032492720193	1.357346727390096	1.2999827524140986	1.294726382558317
0.011125	0.155777	0.010529	4187.4649623369905	1.342409	1.337147	1.3627750799308895	1.3575135580919473	1.3001545830729686	1.2948932132601683
0.011126	0.155960	0.010529	4192.3870923369905	1.342580	1.337312	1.3629479105897597	1.3576803887937983	1.3003274137318388	1.2950600439620192
0.011127	0.156052	0.010590	4194.848157336991	1.342751	1.337480	1.36312074124863	1.3578502194956492	1.300500244390709	1.2952298746638702
0.011129	0.156342	0.010529	4202.641529336991	1.342922	1.337641	1.3632954025663702	1.358014880899351	1.3006749057084495	1.295394536067572
0.011130	0.156555	0.010620	4208.384013336991	1.343094	1.337806	1.3634692332252405	1.358181711601202	1.3008487363673198	1.295561366769423
0.011131	0.156647	0.010559	4210.845078336991	1.343265	1.337974	1.3636420638841105	1.358351542303053	1.3010215670261895	1.295731197471274
0.011132	0.156815	0.010529	4215.357030336991	1.343436	1.338139	1.3638148945429809	1.358518373004904	1.3011943976850602	1.295898028173125
0.011134	0.157104	0.010529	4223.150402336991	1.343606	1.338299	1.3639885558607212	1.3586820344086057	1.3013680590028005	1.2960616895768267
0.011135	0.157242	0.010559	4226.842000336991	1.343777	1.338466	1.3641613865195914	1.3588508651104567	1.3015408896616707	1.2962305202786777
0.011136	0.157486	0.010498	4233.404839336991	1.343948	1.338628	1.3643342171784616	1.3590146958123077	1.301713720320541	1.2963943509805287
0.011137	0.157623	0.010529	4237.096436336991	1.344118	1.338793	1.3645060478373316	1.3591815265141587	1.301885550979411	1.2965611816823797
0.011139	0.157761	0.010498	4240.788034336991	1.344288	1.338959	1.3646797091550722	1.3593511879178606	1.3020592122971513	1.2967308430860816
0.011140	0.158066	0.010498	4248.9915833369905	1.344458	1.339119	1.3648515398139422	1.3595130186197115	1.3022310429560213	1.2968926737879325
0.011141	0.158234	0.010468	4253.503535336991	1.344628	1.339283	1.3650233704728125	1.3596788493215626	1.3024028736148918	1.2970585044897835
0.011142	0.158279	0.010468	4254.734068336991	1.344797	1.339451	1.3651942011316827	1.3598486800234135	1.3025737042737617	1.2972283351916345
0.011144	0.158630	0.010468	4264.168149336991	1.344967	1.339608	1.3653678624494232	1.3600093414271153	1.3027473655915025	1.2973889965953362
0.011145	0.158798	0.010498	4268.680102336991	1.345137	1.339773	1.3655396931082933	1.3601761721289665	1.3029191962503726	1.2975558272971874
0.011146	0.158966	0.010437	4273.192054336991	1.345306	1.339936	1.3657105237671634	1.3603410028308174	1.3030900269092425	1.2977206579990384
0.011147	0.159027	0.010468	4274.832764336991	1.345475	1.340103	1.3658813544260338	1.3605098335326684	1.3032608575681128	1.2978894887008894
0.011149	0.159332	0.010406	4283.036313336991	1.345644	1.340262	1.3660540157437742	1.3606724949363704	1.3034335188858535	1.2980521501045914
0.011150	0.159546	0.010468	4288.778798336991	1.345814	1.340424	1.3662258464026444	1.3608363256382212	1.3036053495447235	1.2982159808064422
0.011151	0.159607	0.010406	4290.419507336991	1.345982	1.340591	1.3663956770615144	1.3610051563400722	1.3037751802035937	1.2983848115082932
0.011152	0.159821	0.010406	4296.161992336991	1.346151	1.340752	1.3665665077203848	1.361167987041923	1.303946010862464	1.298547642210144
0.011154	0.160110	0.010376	4303.955364336991	1.346319	1.340911	1.366738169038125	1.3613306484456251	1.3041176721802041	1.298710303613846
0.011155	0.160217	0.010468	4306.826606336991	1.346488	1.341076	1.3669089996969952	1.3614974791474759	1.3042885028390745	1.2988771343156968
0.011156	0.160416	0.010376	4312.158913336991	1.346657	1.341238	1.3670798303558653	1.3616613098493269	1.3044593334979444	1.2990409650175478
0.011157	0.160629	0.010376	4317.9013983369905	1.346825	1.341399	1.3672496610147356	1.361824140551178	1.3046291641568146	1.299203795719399
0.011159	0.160797	0.010406	4322.413350336991	1.346993	1.341562	1.367421322332476	1.3619908019548799	1.3048008254745551	1.2993704571231008
0.011160	0.160965	0.010376	4326.925302336991	1.347162	1.341724	1.3675921529913462	1.3621546326567309	1.3049716561334255	1.2995342878249518
0.011161	0.161209	0.010406	4333.488142336991	1.347330	1.341884	1.3677619836502164	1.3623164633585818	1.3051414867922957	1.2996961185268028
0.011162	0.161346	0.010376	4337.179739336991	1.347498	1.342048	1.3679318143090866	1.3624822940604326	1.305311317451166	1.2998619492286536
0.011164	0.161530	0.010406	4342.101869336991	1.347667	1.342210	1.368104475626827	1.3626479554641346	1.305483978768906	1.3000276106323556
0.011165	0.161789	0.010437	4349.074886336991	1.347836	1.342370	1.3682753062856972	1.3628097861659858	1.3056548094277765	1.3001894413342068
0.011166	0.161926	0.010376	4352.766483336991	1.348004	1.342534	1.3684451369445674	1.3629756168678364	1.3058246400866467	1.3003552720360574
0.011167	0.162094	0.010284	4357.278435336991	1.348171	1.342695	1.3686139676034377	1.3631384475696875	1.3059934707455167	1.3005181027379085
0.011169	0.162247	0.010315	4361.380210336991	1.348338	1.342857	1.368784628921178	1.3633041089733895	1.306164132063257	1.3006837641416105
0.011170	0.162521	0.010376	4368.763404336991	1.348506	1.343016	1.368954459580048	1.3634649396752405	1.3063339627221273	1.3008445948434615
0.011171	0.162659	0.010376	4372.455001336991	1.348674	1.343179	1.3691242902389182	1.3636297703770914	1.3065037933809975	1.3010094255453124
0.011172	0.162796	0.010345	4376.146599336991	1.348841	1.343342	1.3692931208977885	1.3637946010789423	1.3066726240398676	1.3011742562471633
0.011174	0.163086	0.010315	4383.939971336991	1.349009	1.343500	1.3694647822155288	1.3639562624826442	1.306844285357608	1.3013359176508652
0.011175	0.163208	0.010376	4387.221390336991	1.349176	1.343663	1.369633612874399	1.3641210931844954	1.3070131160164782	1.3015007483527163
0.011176	0.163361	0.010284	4391.323165336991	1.349343	1.343825	1.3698024435332692	1.3642849238863464	1.3071819466753483	1.3016645790545673
0.011177	0.163651	0.010284	4399.11653733699	1.349510	1.343982	1.3699712741921395	1.364443754588197	1.3073507773342188	1.301823409756418
0.011179	0.163803	0.010345	4403.2183123369905	1.349677	1.344144	1.3701419355098798	1.364609415991899	1.3075214386519591	1.30198907116012
0.011180	0.163956	0.010345	4407.320086336991	1.349845	1.344307	1.37031176616875	1.36477424669375	1.3076912693108294	1.302153901861971
0.011181	0.164139	0.010345	4412.242216336991	1.350012	1.344468	1.3704805968276201	1.364937077395601	1.3078600999696994	1.302316732563822
0.011182	0.164352	0.010223	4417.984701336991	1.350178	1.344626	1.3706484274864905	1.3650969080974522	1.3080279306285698	1.3024765632656732
0.011184	0.164566	0.010223	4423.727185336991	1.350344	1.344785	1.3708180888042307	1.3652595695011538	1.30819759194631	1.3026392246693748
0.011185	0.164719	0.010223	4427.828960336991	1.350510	1.344945	1.370985919463101	1.365421400203005	1.3083654226051804	1.302801055371226
0.011186	0.164917	0.010284	4433.161267336991	1.350676	1.345105	1.3711537501219713	1.365583230904856	1.3085332532640503	1.3029628860730769
0.011187	0.165100	0.010315	4438.083397336991	1.350843	1.345266	1.3713225807808413	1.365746061606707	1.3087020839229204	1.303125716774928
0.011189	0.165207	0.010223	4440.954639336991	1.351009	1.345428	1.3714922420985818	1.3659117230104088	1.308871745240661	1.3032913781786297
0.011190	0.165451	0.010223	4447.517478336991	1.351174	1.345585	1.371659072757452	1.3660705537122597	1.3090385758995313	1.3034502088804807
0.011191	0.165634	0.010193	4452.439608336991	1.351340	1.345744	1.3718269034163222	1.3662313844141107	1.3092064065584013	1.3036110395823317
0.011192	0.165771	0.010193	4456.131205336991	1.351505	1.345905	1.3719937340751924	1.3663942151159616	1.3093732372172715	1.3037738702841826
0.011194	0.166031	0.010223	4463.1042223369905	1.351670	1.346062	1.3721623953929327	1.3665548765196636	1.309541898535012	1.3039345316878845
0.011195	0.166275	0.010162	4469.667062336991	1.351835	1.346218	1.3723292260518027	1.3667127072215144	1.3097087291938818	1.3040923623897354
0.011196	0.166367	0.010223	4472.1281273369905	1.352001	1.346381	1.3724970567106731	1.3668775379233655	1.3098765598527522	1.3042571930915865
0.011197	0.166550	0.010223	4477.050256336991	1.352166	1.346540	1.3726638873695434	1.3670383686252165	1.3100433905116224	1.3044180237934375
0.011199	0.166855	0.010162	4485.253806336991	1.352331	1.346694	1.3728325486872837	1.3671960300289183	1.310212051829363	1.3045756851971393
0.011200	0.166962	0.010162	4488.12504833699	1.352495	1.346855	1.372998379346154	1.3673588607307692	1.310377882488233	1.3047385158989901
