Repository: pietracorvo/HystAPI

# Example data

The example data in this folder is from measurements performed during my physics bachelor.

The material is **FeSi3** (iron with 3% silicon), aka 'electrical steel', the standard material for ring cores in trafos. 

Four of the five samples where treated with high pressure torison (HPT, 20 rotations at 20GPa), to achieve nanocristallisation of the grains, which has a huge impact on the magnetic properties of the material. The HPT deformation was done at 77K (under liquid nitrogen) and at 293K (at room temperature). Afterwards some samples were heat treated at a temperature of 493K (for two hours) to anneal defects from the deformation process.

The five samples are:

File: testData/FeSi3_annealed/G1_919V_151Hz_800000Fs.txt (part 32 of 38)
--------------------------
t	U1	U2	H	B_raw	J_raw	B_drift	 J_drift	B_corr	J_corr
0.010889	-0.196701	-0.014313	-5287.119232243534	-1.286988	-1.280343	-1.267000428289157	-1.260354604706701	-1.3367812511472814	-1.3301340977571456
0.010890	-0.197159	-0.014343	-5299.4245562435335	-1.287220	-1.280560	-1.267230592714567	-1.2605697690564763	-1.3370114155726915	-1.330349262106921
0.010891	-0.197433	-0.014313	-5306.807751243534	-1.287452	-1.280783	-1.267460757139977	-1.2607909334062521	-1.3372415799981014	-1.3305704264566969
0.010892	-0.197693	-0.014343	-5313.780768243534	-1.287684	-1.281006	-1.2676909215653869	-1.2610120977560277	-1.3374717444235114	-1.3307915908064725
0.010894	-0.197952	-0.014374	-5320.7537852435335	-1.287917	-1.281230	-1.2679202504162068	-1.261232426455579	-1.3377010732743313	-1.3310119195060237
0.010895	-0.198303	-0.014282	-5330.187866243534	-1.288149	-1.281450	-1.2681504148416167	-1.2614505908053544	-1.3379312376997412	-1.331230083855799
0.010896	-0.198578	-0.014313	-5337.571061243534	-1.288380	-1.281672	-1.268379579267027	-1.26167075515513	-1.3381604021251514	-1.3314502482055748
0.010897	-0.198853	-0.014343	-5344.954255243534	-1.288613	-1.281895	-1.2686107436924368	-1.2618919195049056	-1.3383915665505612	-1.3316714125553504
0.010899	-0.199097	-0.014313	-5351.517095243534	-1.288845	-1.282119	-1.2688390725432568	-1.2621122482044569	-1.3386198954013813	-1.3318917412549016
0.010900	-0.199387	-0.014313	-5359.310467243534	-1.289076	-1.282341	-1.2690682369686668	-1.2623324125542326	-1.3388490598267913	-1.3321119056046773
0.010901	-0.199677	-0.014313	-5367.103839243534	-1.289308	-1.282563	-1.2692984013940765	-1.262552576904008	-1.339079224252201	-1.3323320699544527
0.010902	-0.200027	-0.014282	-5376.537921243534	-1.289540	-1.282783	-1.2695285658194866	-1.2627707412537839	-1.339309388677611	-1.3325502343042286
0.010904	-0.200211	-0.014252	-5381.460050243534	-1.289771	-1.283007	-1.2697558946703065	-1.262991069953335	-1.339536717528431	-1.3327705630037798
0.010905	-0.200455	-0.014252	-5388.022890243534	-1.290001	-1.283230	-1.2699840590957165	-1.2632122343031107	-1.339764881953841	-1.3329917273535554
0.010906	-0.200851	-0.014221	-5398.687504243534	-1.290232	-1.283447	-1.2702132235211265	-1.2634273986528863	-1.339994046379251	-1.333206891703331
0.010907	-0.201141	-0.014252	-5406.480876243534	-1.290462	-1.283668	-1.2704413879465364	-1.2636465630026619	-1.3402222108046609	-1.3334260560531066
0.010909	-0.201279	-0.014191	-5410.172473243534	-1.290693	-1.283893	-1.2706687167973565	-1.263867891702213	-1.340449539655481	-1.3336473847526578
0.010910	-0.201645	-0.014252	-5420.016732243534	-1.290923	-1.284112	-1.2708968812227663	-1.2640850560519887	-1.3406777040808908	-1.3338645491024335
0.010911	-0.201981	-0.014191	-5429.040637243534	-1.291153	-1.284330	-1.2711250456481764	-1.2643012204017643	-1.340905868506301	-1.334080713452209
0.010912	-0.202194	-0.014130	-5434.783121243534	-1.291382	-1.284552	-1.2713522100735863	-1.26452138475154	-1.3411330329317108	-1.3343008778019847
0.010914	-0.202377	-0.014130	-5439.705251243534	-1.291611	-1.284775	-1.2715775389244064	-1.2647407134510913	-1.3413583617825309	-1.334520206501536
0.010915	-0.202744	-0.014160	-5449.549510243533	-1.291840	-1.284992	-1.2718047033498163	-1.2649558778008667	-1.3415855262079408	-1.3347353708513114
0.010916	-0.203125	-0.014130	-5459.803947243534	-1.292069	-1.285208	-1.272031867775226	-1.2651700421506424	-1.3418126906333505	-1.3349495352010872
0.010917	-0.203354	-0.014069	-5465.956609243533	-1.292298	-1.285428	-1.2722590322006362	-1.265388206500418	-1.3420398550587607	-1.3351676995508628
0.010919	-0.203629	-0.014130	-5473.339803243533	-1.292526	-1.285648	-1.272483361051456	-1.2656045351999692	-1.3422641839095806	-1.335384028250414
0.010920	-0.203827	-0.014130	-5478.672111243533	-1.292755	-1.285870	-1.2727105254768663	-1.265824699549745	-1.3424913483349907	-1.3356041926001898
0.010921	-0.204208	-0.014069	-5488.926547243534	-1.292983	-1.286085	-1.272936689902276	-1.2660378638995204	-1.3427175127604005	-1.3358173569499652
0.010922	-0.204483	-0.014191	-5496.309742243534	-1.293213	-1.286305	-1.273164854327686	-1.2662560282492963	-1.3429456771858104	-1.336035521299741
0.010924	-0.204727	-0.014099	-5502.872581243534	-1.293441	-1.286526	-1.273389183178506	-1.2664733569488476	-1.3431700060366305	-1.3362528499992923
0.010925	-0.205002	-0.014099	-5510.255776243534	-1.293670	-1.286745	-1.273616347603916	-1.266690521298623	-1.3433971704620404	-1.3364700143490678
0.010926	-0.205338	-0.014069	-5519.279680243534	-1.293898	-1.286961	-1.2738425120293257	-1.2669046856483988	-1.3436233348874502	-1.3366841786988435
0.010927	-0.205627	-0.014038	-5527.073052243533	-1.294125	-1.287179	-1.2740676764547358	-1.2671208499981743	-1.3438484993128603	-1.336900343048619
0.010929	-0.205811	-0.014099	-5531.995182243534	-1.294353	-1.287401	-1.2742920053055558	-1.2673391786977255	-1.3440728281636802	-1.3371186717481702
0.010930	-0.206146	-0.014069	-5541.019086243534	-1.294581	-1.287618	-1.2745181697309658	-1.2675543430475011	-1.3442989925890902	-1.3373338360979459
0.010931	-0.206467	-0.014008	-5549.632813243534	-1.294808	-1.287834	-1.2747433341563756	-1.2677685073972766	-1.3445241570145001	-1.3375480004477214
0.010932	-0.206680	-0.014008	-5555.375297243534	-1.295035	-1.288054	-1.2749684985817855	-1.2679866717470525	-1.34474932143991	-1.3377661647974972
0.010934	-0.206940	-0.014008	-5562.348314243533	-1.295262	-1.288272	-1.2751918274326055	-1.2682010004466038	-1.34497265029073	-1.3379804934970485
0.010935	-0.207230	-0.013977	-5570.1416862435335	-1.295489	-1.288488	-1.2754169918580154	-1.2684151647963793	-1.3451978147161399	-1.338194657846824
0.010936	-0.207626	-0.013947	-5580.806301243534	-1.295715	-1.288701	-1.2756411562834256	-1.268626329146155	-1.34542197914155	-1.3384058221965998
0.010937	-0.207794	-0.013947	-5585.318253243534	-1.295940	-1.288921	-1.2758643207088356	-1.2688444934959304	-1.34564514356696	-1.3386239865463752
0.010939	-0.208038	-0.013916	-5591.881092243534	-1.296166	-1.289138	-1.2760866495596555	-1.2690578221954816	-1.34586747241778	-1.3388373152459263
0.010940	-0.208450	-0.013947	-5602.955884243534	-1.296392	-1.289350	-1.2763108139850654	-1.2692679865452572	-1.3460916368431899	-1.339047479595702
0.010941	-0.208771	-0.013885	-5611.5696112435335	-1.296617	-1.289565	-1.2765339784104752	-1.269481150895033	-1.3463148012685997	-1.3392606439454777
0.010942	-0.208984	-0.013977	-5617.312095243534	-1.296843	-1.289783	-1.2767581428358854	-1.2696973152448083	-1.3465389656940099	-1.339476808295253
0.010944	-0.209183	-0.013885	-5622.644403243534	-1.297068	-1.290002	-1.2769794716867053	-1.2699126439443598	-1.3467602945448298	-1.3396921369948045
0.010945	-0.209518	-0.013916	-5631.6683072435335	-1.297294	-1.290216	-1.2772036361121153	-1.2701248082941354	-1.3469844589702398	-1.3399043013445802
0.010946	-0.209854	-0.013916	-5640.692211243534	-1.297519	-1.290430	-1.2774268005375253	-1.2703369726439109	-1.3472076233956498	-1.3401164656943556
0.010947	-0.210052	-0.013824	-5646.024518243534	-1.297743	-1.290648	-1.2776489649629352	-1.2705531369936867	-1.3474297878210597	-1.3403326300441314
0.010949	-0.210358	-0.013916	-5654.228068243534	-1.297968	-1.290862	-1.2778702938137552	-1.2707634656932378	-1.3476511166718796	-1.3405429587436826
0.010950	-0.210632	-0.013824	-5661.611262243534	-1.298192	-1.291077	-1.278092458239165	-1.2709766300430134	-1.3478732810972895	-1.3407561230934582
0.010951	-0.210983	-0.013824	-5671.045344243534	-1.298416	-1.291289	-1.2783146226645752	-1.271186794392789	-1.3480954455226997	-1.3409662874432338
0.010952	-0.211197	-0.013763	-5676.787829243533	-1.298640	-1.291505	-1.278536787089985	-1.2714009587425645	-1.3483176099481096	-1.3411804517930093
0.010954	-0.211472	-0.013824	-5684.171023243533	-1.298863	-1.291720	-1.2787561159408052	-1.2716122874421159	-1.3485369387989297	-1.3413917804925606
0.010955	-0.211731	-0.013855	-5691.144040243534	-1.299088	-1.291935	-1.278979280366215	-1.2718254517918917	-1.3487601032243395	-1.3416049448423364
0.010956	-0.212158	-0.013855	-5702.629009243534	-1.299312	-1.292145	-1.279201444791625	-1.2720336161416672	-1.3489822676497494	-1.341813109192112
0.010957	-0.212311	-0.013824	-5706.730784243534	-1.299536	-1.292364	-1.279423609217035	-1.272250780491443	-1.3492044320751595	-1.3420302735418876
0.010959	-0.212585	-0.013885	-5714.113978243534	-1.299761	-1.292580	-1.2796449380678547	-1.2724631091909941	-1.3494257609259792	-1.3422426022414389
0.010960	-0.212875	-0.013763	-5721.907350243534	-1.299984	-1.292793	-1.279866102493265	-1.2726742735407697	-1.3496469253513894	-1.3424537665912144
0.010961	-0.213211	-0.013763	-5730.931255243534	-1.300207	-1.293005	-1.2800872669186747	-1.2728844378905453	-1.3498680897767992	-1.34266393094099
0.010962	-0.213440	-0.013824	-5737.0839172435335	-1.300431	-1.293221	-1.2803094313440846	-1.2730986022403208	-1.350090254202209	-1.3428780952907655
0.010964	-0.213715	-0.013763	-5744.4671112435335	-1.300654	-1.293435	-1.2805287601949047	-1.273308930939872	-1.3503095830530292	-1.3430884239903167
0.010965	-0.214020	-0.013733	-5752.670661243534	-1.300876	-1.293647	-1.2807489246203145	-1.2735190952896478	-1.350529747478439	-1.3432985883400925
0.010966	-0.214371	-0.013702	-5762.104742243534	-1.301098	-1.293857	-1.2809690890457248	-1.2737272596394233	-1.3507499119038493	-1.343506752689868
0.010967	-0.214600	-0.013702	-5768.2574042435335	-1.301320	-1.294071	-1.2811892534711347	-1.273939423989199	-1.3509700763292591	-1.3437189170396437
0.010969	-0.214859	-0.013702	-5775.230421243534	-1.301542	-1.294284	-1.2814075823219546	-1.2741487526887503	-1.351188405180079	-1.343928245739195
0.010970	-0.215118	-0.013641	-5782.203438243534	-1.301763	-1.294497	-1.2816267467473645	-1.2743599170385258	-1.351407569605489	-1.3441394100889705
0.010971	-0.215454	-0.013641	-5791.227343243534	-1.301985	-1.294706	-1.2818469111727744	-1.2745670813883014	-1.3516277340308989	-1.3443465744387462
0.010972	-0.215744	-0.013702	-5799.020715243534	-1.302206	-1.294918	-1.2820660755981845	-1.274777245738077	-1.351846898456309	-1.3445567387885218
0.010974	-0.215897	-0.013641	-5803.122489243534	-1.302427	-1.295134	-1.2822834044490043	-1.2749895744376283	-1.3520642273071288	-1.344769067488073
0.010975	-0.216248	-0.013672	-5812.556571243534	-1.302649	-1.295344	-1.2825035688744144	-1.275197738787404	-1.352284391732539	-1.3449772318378488
0.010976	-0.216568	-0.013641	-5821.170298243534	-1.302870	-1.295554	-1.2827227332998243	-1.2754059031371796	-1.3525035561579488	-1.3451853961876243
0.010977	-0.216843	-0.013672	-5828.553492243534	-1.303091	-1.295766	-1.2829418977252343	-1.2756160674869552	-1.3527227205833587	-1.3453955605374
0.010979	-0.217041	-0.013611	-5833.885800243534	-1.303312	-1.295980	-1.2831592265760543	-1.2758263961865064	-1.3529400494341788	-1.3456058892369511
0.010980	-0.217377	-0.013611	-5842.909704243533	-1.303532	-1.296189	-1.283377391001464	-1.276033560536282	-1.3531582138595886	-1.3458130535867268
0.010981	-0.217773	-0.013611	-5853.5743182435335	-1.303753	-1.296396	-1.283596555426874	-1.2762387248860578	-1.3533773782849985	-1.3460182179365026
0.010982	-0.217957	-0.013580	-5858.496448243533	-1.303973	-1.296610	-1.2838147198522842	-1.2764508892358333	-1.3535955427104087	-1.346230382286278
0.010984	-0.218155	-0.013672	-5863.828755243534	-1.304194	-1.296825	-1.284032048703104	-1.2766622179353844	-1.3538128715612285	-1.346441710985829
0.010985	-0.218567	-0.013580	-5874.9035472435335	-1.304414	-1.297031	-1.284250213128514	-1.2768663822851603	-1.3540310359866385	-1.346645875335605
0.010986	-0.218811	-0.013641	-5881.466386243534	-1.304635	-1.297244	-1.284469377553924	-1.2770775466349358	-1.3542502004120485	-1.3468570396853805
0.010987	-0.219025	-0.013611	-5887.208871243533	-1.304856	-1.297457	-1.284688541979334	-1.2772887109847113	-1.3544693648374584	-1.347068204035156
0.010989	-0.219299	-0.013519	-5894.592065243533	-1.305075	-1.297667	-1.284903870830154	-1.2774950396842624	-1.3546846936882784	-1.347274532734707
0.010990	-0.219681	-0.013580	-5904.846502243534	-1.305295	-1.297874	-1.285122035255564	-1.2777002040340382	-1.3549028581136884	-1.347479697084483
0.010991	-0.219864	-0.013519	-5909.768632243534	-1.305514	-1.298087	-1.285339199680974	-1.2779113683838137	-1.3551200225390985	-1.3476908614342584
0.010992	-0.220184	-0.013519	-5918.382358243533	-1.305733	-1.298295	-1.2855563641063839	-1.2781175327335894	-1.3553371869645083	-1.3478970257840341
0.010994	-0.220505	-0.013519	-5926.996085243533	-1.305952	-1.298503	-1.2857716929572038	-1.2783218614331406	-1.3555525158153283	-1.3481013544835854
0.010995	-0.220810	-0.013519	-5935.1996352435335	-1.306171	-1.298712	-1.2859888573826137	-1.2785290257829163	-1.3557696802407382	-1.348308518833361
0.010996	-0.221008	-0.013519	-5940.531942243534	-1.306390	-1.298924	-1.2862060218080236	-1.2787391901326919	-1.355986844666148	-1.3485186831831366
0.010997	-0.221329	-0.013519	-5949.145669243534	-1.306609	-1.299132	-1.2864231862334337	-1.2789453544824674	-1.3562040090915581	-1.348724847532912
0.010999	-0.221680	-0.013458	-5958.579750243533	-1.306827	-1.299339	-1.2866375150842535	-1.2791486831820187	-1.356418337942378	-1.3489281762324634
0.011000	-0.221893	-0.013489	-5964.322235243534	-1.307045	-1.299550	-1.2868536795096637	-1.2793578475317944	-1.3566345023677882	-1.349137340582239
0.011001	-0.222153	-0.013367	-5971.2952522435335	-1.307262	-1.299758	-1.2870688439350735	-1.2795640118815699	-1.356849666793198	-1.3493435049320146
0.011002	-0.222473	-0.013489	-5979.908979243533	-1.307480	-1.299965	-1.2872850083604834	-1.2797691762313457	-1.357065831218608	-1.3495486692817904
0.011004	-0.222717	-0.013458	-5986.471818243534	-1.307699	-1.300175	-1.2875003372113034	-1.279975504930897	-1.357281160069428	-1.3497549979813417
0.011005	-0.223053	-0.013458	-5995.495723243534	-1.307916	-1.300382	-1.2877155016367134	-1.2801806692806723	-1.357496324494838	-1.349960162331117
0.011006	-0.223373	-0.013397	-6004.1094502435335	-1.308134	-1.300588	-1.2879316660621234	-1.2803848336304482	-1.3577124889202479	-1.350164326680893
0.011007	-0.223526	-0.013428	-6008.211224243534	-1.308351	-1.300800	-1.2881468304875334	-1.2805949979802236	-1.357927653345658	-1.3503744910306683
0.011009	-0.223907	-0.013428	-6018.465661243534	-1.308569	-1.301005	-1.2883611593383535	-1.2807963266797748	-1.358141982196478	-1.3505758197302196
0.011010	-0.224167	-0.013397	-6025.438678243534	-1.308786	-1.301213	-1.2885763237637633	-1.2810024910295505	-1.3583571466218878	-1.3507819840799953
0.011011	-0.224487	-0.013367	-6034.052405243534	-1.309002	-1.301419	-1.2887904881891732	-1.2812066553793262	-1.3585713110472977	-1.350986148429771
0.011012	-0.224701	-0.013397	-6039.794890243534	-1.309219	-1.301629	-1.2890056526145832	-1.2814148197291018	-1.3587864754727077	-1.3511943127795465
0.011014	-0.224976	-0.013397	-6047.178084243534	-1.309436	-1.301836	-1.2892189814654031	-1.281618148428653	-1.3589998043235276	-1.3513976414790978
0.011015	-0.225357	-0.013367	-6057.432521243533	-1.309653	-1.302040	-1.2894341458908132	-1.2818203127784287	-1.3592149687489377	-1.3515998058288734
0.011016	-0.225571	-0.013397	-6063.175005243534	-1.309870	-1.302250	-1.2896493103162232	-1.2820284771282042	-1.3594301331743477	-1.351807970178649
0.011017	-0.225906	-0.013367	-6072.198910243534	-1.310086	-1.302455	-1.289863474741633	-1.2822316414779797	-1.3596442975997576	-1.3520111345284245
0.011019	-0.226151	-0.013336	-6078.761749243534	-1.310302	-1.302663	-1.290075803592453	-1.282435970177531	-1.3598566264505776	-1.3522154632279757
0.011020	-0.226379	-0.013306	-6084.914411243533	-1.310518	-1.302871	-1.290289968017863	-1.2826421345273067	-1.3600707908759875	-1.3524216275777514
0.011021	-0.226730	-0.013336	-6094.348493243534	-1.310734	-1.303075	-1.290504132443273	-1.2828442988770823	-1.3602849553013976	-1.352623791927527
0.011022	-0.226974	-0.013214	-6100.911333243534	-1.310948	-1.303281	-1.290716296868683	-1.283048463226858	-1.3604971197268074	-1.3528279562773027
0.011024	-0.227158	-0.013306	-6105.833462243534	-1.311164	-1.303490	-1.290928625719503	-1.2832537919264093	-1.3607094485776274	-1.353033284976854
0.011025	-0.227661	-0.013275	-6119.369319243534	-1.311379	-1.303688	-1.291141790144913	-1.2834499562761847	-1.3609226130030374	-1.3532294493266295
0.011026	-0.227814	-0.013336	-6123.471093243534	-1.311595	-1.303899	-1.2913559545703228	-1.2836591206259604	-1.3611367774284473	-1.3534386136764052
0.011027	-0.228027	-0.013275	-6129.213578243533	-1.311810	-1.304107	-1.2915691189957328	-1.283865284975736	-1.3613499418538573	-1.3536447780261807
0.011029	-0.228333	-0.013306	-6137.417127243533	-1.312025	-1.304312	-1.2917804478465527	-1.2840666136752872	-1.3615612707046771	-1.353846106725732
0.011030	-0.228699	-0.013245	-6147.261387243534	-1.312240	-1.304514	-1.2919936122719629	-1.284266778025063	-1.3617744351300873	-1.3540462710755077
0.011031	-0.228973	-0.013123	-6154.644581243534	-1.312453	-1.304718	-1.2922047766973728	-1.2844689423748386	-1.3619855995554973	-1.3542484354252833
0.011032	-0.229248	-0.013245	-6162.0277762435335	-1.312667	-1.304923	-1.2924169411227826	-1.284672106724614	-1.362197763980907	-1.3544515997750588
0.011034	-0.229492	-0.013184	-6168.590615243534	-1.312881	-1.305128	-1.2926272699736026	-1.2848734354241653	-1.362408092831727	-1.35465292847461
0.011035	-0.229935	-0.013184	-6180.485762243534	-1.313094	-1.305327	-1.2928384343990125	-1.285070599773941	-1.362619257257137	-1.3548500928243856
0.011036	-0.230026	-0.013184	-6182.946827243533	-1.313308	-1.305538	-1.2930505988244225	-1.2852797641237166	-1.362831421682547	-1.3550592571741613
0.011037	-0.230362	-0.013184	-6191.970731243534	-1.313521	-1.305740	-1.2932617632498324	-1.2854799284734921	-1.363042586107957	-1.3552594215239369
0.011039	-0.230682	-0.013184	-6200.584458243534	-1.313735	-1.305942	-1.2934720921006524	-1.2856782571730434	-1.3632529149587769	-1.3554577502234881
0.011040	-0.230957	-0.013153	-6207.967652243534	-1.313948	-1.306146	-1.2936832565260623	-1.285880421522819	-1.3634640793841868	-1.3556599145732637
0.011041	-0.231201	-0.013184	-6214.530492243533	-1.314162	-1.306352	-1.2938954209514724	-1.2860845858725947	-1.3636762438095968	-1.3558640789230394
0.011042	-0.231461	-0.013153	-6221.503509243534	-1.314375	-1.306556	-1.2941065853768823	-1.2862867502223703	-1.3638874082350068	-1.356066243272815
0.011044	-0.231750	-0.013123	-6229.296881243534	-1.314587	-1.306759	-1.2943149142277022	-1.2864860789219215	-1.3640957370858267	-1.3562655719723662
0.011045	-0.232010	-0.013153	-6236.269898243534	-1.314800	-1.306963	-1.294526078653112	-1.2866882432716973	-1.3643069015112366	-1.356467736322142
0.011046	-0.232315	-0.013184	-6244.473447243534	-1.315014	-1.307166	-1.2947382430785221	-1.2868894076214727	-1.3645190659366466	-1.3566689006719175
0.011047	-0.232620	-0.013153	-6252.676996243534	-1.315227	-1.307369	-1.294949407503932	-1.2870905719712484	-1.3647302303620565	-1.3568700650216932
0.011049	-0.232925	-0.013062	-6260.880546243534	-1.315439	-1.307570	-1.2951577363547522	-1.2872879006707996	-1.3649385592128767	-1.3570673937212443
0.011050	-0.233200	-0.013092	-6268.263740243534	-1.315651	-1.307773	-1.295367900780162	-1.2874890650205753	-1.3651487236382864	-1.35726855807102
0.011051	-0.233429	-0.013153	-6274.416402243533	-1.315864	-1.307978	-1.2955790652055719	-1.287692229370351	-1.3653598880636963	-1.3574717224207957
0.011052	-0.233749	-0.013062	-6283.030129243533	-1.316076	-1.308179	-1.295789229630982	-1.2878913937201264	-1.3655700524891066	-1.3576708867705711
0.011054	-0.233963	-0.013092	-6288.772614243534	-1.316287	-1.308384	-1.2959965584818018	-1.2880927224196776	-1.3657773813399263	-1.3578722154701224
0.011055	-0.234329	-0.013031	-6298.6168732435335	-1.316499	-1.308583	-1.296206722907212	-1.2882898867694534	-1.3659875457653365	-1.3580693798198982
0.011056	-0.234619	-0.013153	-6306.410245243534	-1.316711	-1.308786	-1.2964168873326218	-1.288491051119229	-1.3661977101907463	-1.3582705441696736
0.011057	-0.234863	-0.013031	-6312.973085243534	-1.316923	-1.308989	-1.2966270517580318	-1.2886922154690046	-1.3664078746161563	-1.3584717085194493
0.011059	-0.235077	-0.013062	-6318.7155692435335	-1.317134	-1.309193	-1.2968343806088518	-1.288892544168556	-1.3666152034669763	-1.3586720372190007
0.011060	-0.235428	-0.013062	-6328.149651243533	-1.317346	-1.309393	-1.2970445450342616	-1.2890907085183314	-1.366825367892386	-1.3588702015687761
0.011061	-0.235657	-0.013000	-6334.302313243534	-1.317557	-1.309596	-1.2972537094596719	-1.289291872868107	-1.3670345323177964	-1.3590713659185518
0.011062	-0.236023	-0.013092	-6344.146572243534	-1.317769	-1.309796	-1.2974638738850817	-1.2894900372178826	-1.3672446967432061	-1.3592695302683273
0.011064	-0.236252	-0.013092	-6350.299234243534	-1.317981	-1.310000	-1.2976722027359018	-1.289690365917434	-1.3674530255940263	-1.3594698589678786
0.011065	-0.236542	-0.013031	-6358.092606243534	-1.318192	-1.310201	-1.2978813671613116	-1.2898895302672095	-1.3676621900194361	-1.3596690233176543
0.011066	-0.236786	-0.013000	-6364.655446243533	-1.318403	-1.310404	-1.2980905315867215	-1.290090694616985	-1.367871354444846	-1.3598701876674297
0.011067	-0.237045	-0.013000	-6371.628463243534	-1.318613	-1.310606	-1.2982986960121317	-1.2902908589667608	-1.3680795188702561	-1.3600703520172055
0.011069	-0.237366	-0.013031	-6380.2421902435335	-1.318824	-1.310806	-1.2985060248629514	-1.290487187666312	-1.368286847721076	-1.3602666807167567
0.011070	-0.237671	-0.013000	-6388.445739243533	-1.319035	-1.311006	-1.2987151892883615	-1.2906853520160875	-1.368496012146486	-1.3604648450665322
0.011071	-0.237961	-0.013000	-6396.239111243533	-1.319245	-1.311207	-1.2989233537137714	-1.2908845163658633	-1.368704176571896	-1.360664009416308
0.011072	-0.238281	-0.012970	-6404.852838243533	-1.319455	-1.311406	-1.2991315181391814	-1.291081680715639	-1.3689123409973059	-1.3608611737660836
0.011074	-0.238495	-0.012939	-6410.595322243534	-1.319665	-1.311609	-1.2993378469900014	-1.29128100941519	-1.369118669848126	-1.3610605024656348
0.011075	-0.238770	-0.013000	-6417.978517243534	-1.319876	-1.311810	-1.2995470114154113	-1.2914801737649657	-1.3693278342735358	-1.3612596668154104
0.011076	-0.239105	-0.012939	-6427.002421243534	-1.320085	-1.312008	-1.2997541758408213	-1.2916763381147414	-1.3695349986989458	-1.361455831165186
0.011077	-0.239349	-0.012939	-6433.565261243533	-1.320295	-1.312210	-1.2999623402662313	-1.2918765024645171	-1.3697431631243557	-1.3616559955149619
0.011079	-0.239609	-0.013031	-6440.538278243534	-1.320506	-1.312412	-1.3001696691170512	-1.292074831164068	-1.3699504919751757	-1.3618543242145127
0.011080	-0.239960	-0.012939	-6449.972360243533	-1.320716	-1.312610	-1.3003778335424612	-1.2922709955138438	-1.3701586564005857	-1.3620504885642886
0.011081	-0.240204	-0.012939	-6456.5351992435335	-1.320925	-1.312811	-1.300584997967871	-1.2924701598636192	-1.3703658208259955	-1.362249652914064
0.011082	-0.240433	-0.012878	-6462.687861243534	-1.321134	-1.313012	-1.3007921623932812	-1.292669324213395	-1.3705729852514057	-1.3624488172638398
0.011084	-0.240814	-0.012909	-6472.9422982435335	-1.321343	-1.313208	-1.300997491244101	-1.2928616529129462	-1.3707783141022254	-1.362641145963391
0.011085	-0.241119	-0.012909	-6481.145847243533	-1.321552	-1.313407	-1.3012046556695112	-1.2930588172627218	-1.3709854785276356	-1.3628383103131665
0.011086	-0.241272	-0.012909	-6485.247622243533	-1.321761	-1.313611	-1.301411820094921	-1.2932609816124976	-1.3711926429530454	-1.3630404746629423
0.011087	-0.241516	-0.012909	-6491.810462243534	-1.321970	-1.313812	-1.301618984520331	-1.293460145962273	-1.3713998073784555	-1.3632396390127177
0.011089	-0.241913	-0.012878	-6502.475076243533	-1.322179	-1.314007	-1.301824313371151	-1.2936514746618242	-1.3716051362292754	-1.363430967712269
0.011090	-0.242157	-0.012848	-6509.0379152435335	-1.322387	-1.314207	-1.3020304777965608	-1.2938496390115999	-1.3718113006546853	-1.3636291320620446
0.011091	-0.242371	-0.012817	-6514.780400243534	-1.322595	-1.314408	-1.3022366422219709	-1.2940488033613755	-1.3720174650800954	-1.3638282964118202
0.011092	-0.242706	-0.012878	-6523.804304243534	-1.322803	-1.314605	-1.3024428066473808	-1.2942439677111512	-1.3722236295055052	-1.364023460761596
0.011094	-0.243042	-0.012817	-6532.828209243534	-1.323011	-1.314801	-1.3026471354982005	-1.2944362964107026	-1.372427958356325	-1.3642157894611473
0.011095	-0.243271	-0.012787	-6538.980871243533	-1.323219	-1.315001	-1.3028532999236107	-1.294634460760478	-1.3726341227817351	-1.3644139538109228
0.011096	-0.243530	-0.012878	-6545.953888243534	-1.323427	-1.315200	-1.3030594643490205	-1.2948316251102536	-1.372840287207145	-1.3646111181606984
0.011097	-0.243866	-0.012787	-6554.977792243534	-1.323634	-1.315396	-1.3032646287744305	-1.2950257894600292	-1.373045451632555	-1.364805282510474
0.011099	-0.244125	-0.012817	-6561.9508092435335	-1.323842	-1.315595	-1.3034689576252505	-1.2952211181595805	-1.373249780483375	-1.3650006112100252
0.011100	-0.244415	-0.012848	-6569.744181243534	-1.324050	-1.315793	-1.3036751220506604	-1.2954172825093562	-1.3734559449087849	-1.365196775559801
0.011101	-0.244736	-0.012817	-6578.3579082435335	-1.324258	-1.315990	-1.3038812864760705	-1.2956124468591317	-1.373662109334195	-1.3653919399095764
0.011102	-0.245071	-0.012848	-6587.381812243534	-1.324465	-1.316187	-1.3040864509014805	-1.2958076112089074	-1.373867273759605	-1.3655871042593521
0.011104	-0.245285	-0.012726	-6593.124297243534	-1.324672	-1.316386	-1.3042897797523005	-1.2960029399084587	-1.374070602610425	-1.3657824329589034
0.011105	-0.245514	-0.012726	-6599.276959243533	-1.324878	-1.316584	-1.3044939441777104	-1.2961991042582341	-1.3742747670358348	-1.3659785973086789
0.011106	-0.245850	-0.012726	-6608.300863243534	-1.325084	-1.316779	-1.3046981086031202	-1.2963922686080098	-1.3744789314612447	-1.3661717616584546
0.011107	-0.246094	-0.012726	-6614.863703243534	-1.325290	-1.316977	-1.3049022730285305	-1.2965884329577855	-1.374683095886655	-1.3663679260082302
0.011109	-0.246368	-0.012787	-6622.246897243534	-1.325497	-1.317175	-1.30510560187935	-1.2967827616573366	-1.3748864247374746	-1.3665622547077814
0.011110	-0.246689	-0.012756	-6630.8606242435335	-1.325704	-1.317371	-1.3053107663047603	-1.2969769260071125	-1.3750915891628848	-1.3667564190575572
0.011111	-0.246948	-0.012726	-6637.833641243534	-1.325910	-1.317568	-1.30551493073017	-1.297172090356888	-1.3752957535882946	-1.3669515834073327
0.011112	-0.247238	-0.012726	-6645.627013243534	-1.326117	-1.317765	-1.30572009515558	-1.2973672547066637	-1.3755009180137046	-1.3671467477571084
0.011114	-0.247559	-0.012756	-6654.240740243534	-1.326323	-1.317960	-1.3059224240064	-1.2975585834062149	-1.3757032468645245	-1.3673380764566596
0.011115	-0.247787	-0.012695	-6660.393402243533	-1.326529	-1.318159	-1.30612658843181	-1.2977557477559905	-1.3759074112899345	-1.3675352408064352
0.011116	-0.248062	-0.012726	-6667.776596243533	-1.326735	-1.318355	-1.3063307528572201	-1.297949912105766	-1.3761115757153446	-1.3677294051562108
0.011117	-0.248383	-0.012695	-6676.390323243534	-1.326940	-1.318550	-1.30653391728263	-1.2981430764555417	-1.3763147401407545	-1.3679225695059865
0.011119	-0.248642	-0.012665	-6683.3633402435335	-1.327146	-1.318747	-1.30673624613345	-1.2983364051550927	-1.3765170689915744	-1.3681158982055375
0.011120	-0.248917	-0.012665	-6690.7465342435335	-1.327351	-1.318942	-1.3069394105588599	-1.2985295695048686	-1.3767202334169844	-1.3683090625553134
0.011121	-0.249268	-0.012634	-6700.180616243534	-1.327556	-1.319135	-1.3071425749842698	-1.298720733854644	-1.3769233978423943	-1.3685002269050888
0.011122	-0.249435	-0.012665	-6704.692568243534	-1.327761	-1.319335	-1.30734573940968	-1.2989188982044197	-1.3771265622678044	-1.3686983912548645
0.011124	-0.249741	-0.012634	-6712.896118243534	-1.327965	-1.319529	-1.3075460682604998	-1.2991092269039708	-1.3773268911186243	-1.3688887199544155
0.011125	-0.250031	-0.012604	-6720.689490243533	-1.328170	-1.319724	-1.30774923268591	-1.2993023912537465	-1.3775300555440344	-1.3690818843041912
0.011126	-0.250351	-0.012634	-6729.303217243534	-1.328374	-1.319917	-1.3079513971113197	-1.299493555603522	-1.3777322199694442	-1.3692730486539668
0.011127	-0.250519	-0.012604	-6733.815169243534	-1.328578	-1.320116	-1.3081535615367297	-1.2996907199532979	-1.3779343843948542	-1.3694702130037426
0.011129	-0.250916	-0.012573	-6744.479783243533	-1.328782	-1.320306	-1.3083538903875496	-1.299877048652849	-1.378134713245674	-1.3696565417032938
0.011130	-0.251144	-0.012573	-6750.632445243534	-1.328986	-1.320502	-1.3085560548129596	-1.3000712130026246	-1.378336877671084	-1.3698507060530694
0.011131	-0.251419	-0.012573	-6758.015640243534	-1.329190	-1.320697	-1.3087582192383698	-1.3002643773524003	-1.3785390420964942	-1.370043870402845
0.011132	-0.251694	-0.012604	-6765.398834243534	-1.329394	-1.320891	-1.3089603836637795	-1.3004565417021758	-1.378741206521904	-1.3702360347526206
0.011134	-0.252045	-0.012543	-6774.832916243534	-1.329597	-1.321083	-1.3091597125145995	-1.300644870401727	-1.378940535372724	-1.3704243634521718
0.011135	-0.252289	-0.012604	-6781.395755243534	-1.329801	-1.321279	-1.3093618769400095	-1.3008390347515029	-1.379142699798134	-1.3706185278019476
0.011136	-0.252533	-0.012604	-6787.958595243534	-1.330005	-1.321475	-1.3095640413654195	-1.3010331991012782	-1.379344864223544	-1.370812692151723
0.011137	-0.252838	-0.012573	-6796.1621442435335	-1.330209	-1.321668	-1.3097662057908295	-1.301224363451054	-1.379547028648954	-1.3710038565014988
0.011139	-0.253189	-0.012573	-6805.596226243534	-1.330413	-1.321860	-1.3099665346416494	-1.3014126921506053	-1.3797473574997738	-1.37119218520105
0.011140	-0.253357	-0.012543	-6810.108178243534	-1.330616	-1.322057	-1.3101676990670594	-1.3016078565003808	-1.379948521925184	-1.3713873495508255
0.011141	-0.253616	-0.012451	-6817.081195243533	-1.330818	-1.322251	-1.3103678634924694	-1.3018000208501566	-1.3801486863505938	-1.3715795139006013
0.011142	-0.254013	-0.012543	-6827.745809243534	-1.331021	-1.322440	-1.3105690279178792	-1.301987185199932	-1.3803498507760037	-1.3717666782503768
0.011144	-0.254303	-0.012512	-6835.539181243534	-1.331224	-1.322633	-1.3107683567686992	-1.3021765138994832	-1.3805491796268237	-1.371956006949928
0.011145	-0.254486	-0.012543	-6840.461311243534	-1.331427	-1.322830	-1.310969521194109	-1.302371678249259	-1.3807503440522335	-1.3721511712997037
0.011146	-0.254745	-0.012573	-6847.434328243534	-1.331630	-1.323025	-1.3111706856195193	-1.3025648425990344	-1.3809515084776438	-1.372344335649479
0.011147	-0.255066	-0.012573	-6856.048055243534	-1.331834	-1.323218	-1.311372850044929	-1.3027560069488102	-1.3811536729030536	-1.372535499999255
0.011149	-0.255371	-0.012512	-6864.251604243534	-1.332037	-1.323410	-1.311572178895749	-1.3029443356483614	-1.3813530017538735	-1.3727238286988062
0.011150	-0.255569	-0.012482	-6869.583911243533	-1.332239	-1.323606	-1.311772343321159	-1.303138499998137	-1.3815531661792835	-1.3729179930485818
0.011151	-0.255905	-0.012512	-6878.607816243533	-1.332442	-1.323797	-1.3119735077465688	-1.3033276643479126	-1.3817543306046933	-1.3731071573983573
0.011152	-0.256241	-0.012482	-6887.631720243534	-1.332644	-1.323988	-1.3121736721719788	-1.3035168286976881	-1.3819544950301033	-1.3732963217481329
0.011154	-0.256500	-0.012482	-6894.604737243534	-1.332846	-1.324181	-1.3123720010227988	-1.3037061573972395	-1.3821528238809233	-1.3734856504476842
0.011155	-0.256729	-0.012482	-6900.757399243534	-1.333048	-1.324376	-1.3125721654482088	-1.3038993217470152	-1.3823529883063332	-1.37367881479746
0.011156	-0.257019	-0.012451	-6908.550771243534	-1.333250	-1.324568	-1.312772329873619	-1.3040894860967907	-1.3825531527317434	-1.3738689791472354
0.011157	-0.257172	-0.012390	-6912.652546243534	-1.333451	-1.324764	-1.3129714942990287	-1.3042836504465665	-1.3827523171571532	-1.3740631434970112
0.011159	-0.257645	-0.012451	-6925.3680472435335	-1.333652	-1.324949	-1.3131688231498488	-1.3044649791461176	-1.3829496460079733	-1.3742444721965623
0.011160	-0.257874	-0.012451	-6931.520709243534	-1.333854	-1.325143	-1.3133689875752588	-1.3046571434958931	-1.3831498104333833	-1.3744366365463379
0.011161	-0.258057	-0.012390	-6936.442839243534	-1.334055	-1.325338	-1.3135681520006686	-1.3048503078456688	-1.383348974858793	-1.3746298008961135
0.011162	-0.258484	-0.012421	-6947.927808243534	-1.334256	-1.325524	-1.3137673164260788	-1.3050344721954443	-1.3835481392842033	-1.374813965245889
0.011164	-0.258789	-0.012390	-6956.131358243534	-1.334457	-1.325715	-1.3139646452768985	-1.3052218008949956	-1.383745468135023	-1.3750012939454404
0.011165	-0.258926	-0.012360	-6959.822955243534	-1.334657	-1.325910	-1.3141628097023086	-1.3054149652447713	-1.383943632560433	-1.375194458295216
0.011166	-0.259277	-0.012360	-6969.257037243534	-1.334857	-1.326099	-1.3143609741277185	-1.3056021295945468	-1.384141796985843	-1.3753816226449915
0.011167	-0.259583	-0.012390	-6977.460586243534	-1.335058	-1.326289	-1.3145601385531285	-1.3057902939443227	-1.384340961411253	-1.3755697869947674
0.011169	-0.259857	-0.012390	-6984.843780243534	-1.335258	-1.326480	-1.3147564674039485	-1.305977622643874	-1.384537290262073	-1.3757571156943187
0.011170	-0.260071	-0.012329	-6990.5862652435335	-1.335458	-1.326673	-1.3149546318293583	-1.3061687869936494	-1.3847354546874828	-1.375948280044094
0.011171	-0.260376	-0.012360	-6998.789814243533	-1.335659	-1.326863	-1.3151537962547684	-1.306356951343425	-1.3849346191128928	-1.3761364443938697
0.011172	-0.260757	-0.012360	-7009.044251243534	-1.335859	-1.327050	-1.3153519606801782	-1.3065421156932007	-1.3851327835383027	-1.3763216087436454
0.011174	-0.260941	-0.012360	-7013.966381243534	-1.336059	-1.327245	-1.3155482895309984	-1.3067334443927519	-1.385329112389123	-1.3765129374431966
0.011175	-0.261276	-0.012390	-7022.990285243533	-1.336259	-1.327434	-1.3157464539564083	-1.3069206087425274	-1.3855272768145328	-1.376700101792972
0.011176	-0.261520	-0.012268	-7029.553125243534	-1.336459	-1.327624	-1.3159446183818182	-1.307108773092303	-1.3857254412399427	-1.3768882661427477
0.011177	-0.261841	-0.012299	-7038.166852243534	-1.336658	-1.327813	-1.3161417828072282	-1.3072959374420785	-1.3859226056653526	-1.3770754304925232
0.011179	-0.262115	-0.012299	-7045.550046243534	-1.336857	-1.328003	-1.316337111658048	-1.3074822661416299	-1.3861179345161725	-1.3772617591920746
0.011180	-0.262390	-0.012329	-7052.933241243533	-1.337057	-1.328193	-1.316535276083458	-1.3076704304914055	-1.3863160989415826	-1.3774499235418503
0.011181	-0.262650	-0.012299	-7059.906258243534	-1.337256	-1.328384	-1.316732440508868	-1.307859594841181	-1.3865132633669925	-1.3776390878916258
0.011182	-0.262924	-0.012360	-7067.289452243534	-1.337456	-1.328574	-1.316930604934278	-1.3080477591909567	-1.3867114277924024	-1.3778272522414015
0.011184	-0.263245	-0.012268	-7075.9031792435335	-1.337655	-1.328763	-1.317125933785098	-1.308233087890508	-1.3869067566432225	-1.3780125809409527
0.011185	-0.263504	-0.012268	-7082.876196243534	-1.337854	-1.328952	-1.317323098210508	-1.3084202522402835	-1.3871039210686325	-1.3781997452907282
0.011186	-0.263748	-0.012238	-7089.439035243534	-1.338052	-1.329143	-1.317519262635918	-1.3086094165900592	-1.3873000854940425	-1.378388909640504
0.011187	-0.264084	-0.012268	-7098.462940243534	-1.338251	-1.329330	-1.317716427061328	-1.3087945809398347	-1.3874972499194524	-1.3785740739902794
0.011189	-0.264343	-0.012299	-7105.435957243534	-1.338450	-1.329520	-1.3179117559121478	-1.308980909639386	-1.3876925787702723	-1.3787604026898308
0.011190	-0.264587	-0.012268	-7111.998796243533	-1.338649	-1.329711	-1.3181089203375578	-1.3091700739891619	-1.3878897431956823	-1.3789495670396066
0.011191	-0.264832	-0.012268	-7118.561636243534	-1.338847	-1.329901	-1.3183050847629676	-1.3093582383389373	-1.388085907621092	-1.379137731389382
0.011192	-0.265259	-0.012238	-7130.046605243534	-1.339045	-1.330085	-1.3185012491883779	-1.309540402688713	-1.3882820720465023	-1.3793198957391577
0.011194	-0.265533	-0.012146	-7137.429799243534	-1.339242	-1.330273	-1.3186945780391977	-1.3097247313882643	-1.3884754008973221	-1.379504224438709
0.011195	-0.265717	-0.012146	-7142.351929243534	-1.339439	-1.330463	-1.3188897424646078	-1.3099128957380397	-1.3886705653227323	-1.3796923887884844
0.011196	-0.266037	-0.012177	-7150.965656243534	-1.339636	-1.330650	-1.3190849068900177	-1.3100980600878156	-1.3888657297481422	-1.3798775531382603
0.011197	-0.266403	-0.012177	-7160.809915243533	-1.339834	-1.330835	-1.3192810713154275	-1.310281224437591	-1.389061894173552	-1.3800607174880357
0.011199	-0.266571	-0.012238	-7165.321867243534	-1.340032	-1.331027	-1.3194754001662474	-1.3104695531371422	-1.389256223024372	-1.380249046187587
0.011200	-0.266861	-0.012146	-7173.115239243533	-1.340229	-1.331214	-1.3196705645916573	-1.3106547174869179	-1.3894513874497818	-1.3804342105373626
0.011201	-0.267136	-0.012146	-7180.498434243534	-1.340426	-1.331402	-1.3198657290170674	-1.3108408818366935	-1.389646551875192	-1.3806203748871382
0.011202	-0.267502	-0.012177	-7190.342693243534	-1.340623	-1.331587	-1.3200608934424773	-1.3110240461864693	-1.3898417163006018	-1.380803539236914
0.011204	-0.267731	-0.012177	-7196.495355243534	-1.340820	-1.331776	-1.3202542222932974	-1.3112093748860205	-1.3900350451514218	-1.3809888679364652
0.011205	-0.268005	-0.012207	-7203.878549243534	-1.341018	-1.331964	-1.3204503867187074	-1.3113955392357959	-1.3902312095768319	-1.3811750322862406
0.011206	-0.268250	-0.012115	-7210.441389243534	-1.341214	-1.332153	-1.3206445511441172	-1.3115827035855716	-1.3904253740022416	-1.3813621966360163
0.011207	-0.268646	-0.012115	-7221.106003243533	-1.341410	-1.332335	-1.3208387155695274	-1.3117628679353472	-1.3906195384276518	-1.381542360985792
0.011209	-0.268845	-0.012115	-7226.438310243534	-1.341607	-1.332525	-1.3210320444203472	-1.3119491966348984	-1.3908128672784716	-1.3817286896853431
0.011210	-0.269073	-0.012085	-7232.5909722435335	-1.341802	-1.332713	-1.3212252088457572	-1.3121353609846742	-1.3910060317038817	-1.381914854035119
0.011211	-0.269394	-0.012115	-7241.2046992435335	-1.341999	-1.332899	-1.3214203732711671	-1.3123195253344497	-1.3912011961292916	-1.3820990183848945
0.011212	-0.269775	-0.012146	-7251.459136243534	-1.342195	-1.333082	-1.321614537696577	-1.3125006896842255	-1.3913953605547016	-1.3822801827346702
0.011214	-0.269958	-0.012115	-7256.381266243534	-1.342392	-1.333272	-1.3218078665473971	-1.3126870183837767	-1.3915886894055216	-1.3824665114342214
0.011215	-0.270203	-0.012085	-7262.944105243534	-1.342587	-1.333460	-1.322001030972807	-1.3128731827335522	-1.3917818538309314	-1.382652675783997
0.011216	-0.270584	-0.012085	-7273.198542243534	-1.342783	-1.333643	-1.322195195398217	-1.3130543470833276	-1.3919760182563414	-1.3828338401337723
0.011217	-0.270889	-0.011993	-7281.4020912435335	-1.342978	-1.333827	-1.322388359823627	-1.3132365114331035	-1.3921691826817515	-1.3830160044835482
0.011219	-0.271042	-0.012054	-7285.503866243534	-1.343173	-1.334017	-1.3225796886744468	-1.3134228401326546	-1.3923605115325712	-1.3832023331830994
0.011220	-0.271378	-0.012115	-7294.527770243533	-1.343369	-1.334202	-1.322773853099857	-1.3136060044824303	-1.3925546759579814	-1.383385497532875
0.011221	-0.271729	-0.012024	-7303.961852243534	-1.343564	-1.334385	-1.3229670175252668	-1.3137871688322058	-1.3927478403833913	-1.3835666618826505
0.011222	-0.271973	-0.012054	-7310.5246922435335	-1.343759	-1.334572	-1.3231601819506766	-1.3139723331819815	-1.3929410048088011	-1.3837518262324262
0.011224	-0.272171	-0.011963	-7315.856999243534	-1.343953	-1.334759	-1.3233505108014967	-1.3141556618815327	-1.3931313336596212	-1.3839351549319774
0.011225	-0.272507	-0.012024	-7324.880903243534	-1.344148	-1.334942	-1.3235436752269065	-1.3143368262313084	-1.393324498085031	-1.3841163192817532
0.011226	-0.272781	-0.011993	-7332.264098243534	-1.344342	-1.335127	-1.3237358396523167	-1.3145199905810838	-1.3935166625104412	-1.3842994836315285
