Repository: pietracorvo/HystAPI

# Example data

The example data in this folder is from measurements performed during my physics bachelor.

The material is **FeSi3** (iron with 3% silicon), aka 'electrical steel', the standard material for ring cores in trafos. 

Four of the five samples where treated with high pressure torison (HPT, 20 rotations at 20GPa), to achieve nanocristallisation of the grains, which has a huge impact on the magnetic properties of the material. The HPT deformation was done at 77K (under liquid nitrogen) and at 293K (at room temperature). Afterwards some samples were heat treated at a temperature of 493K (for two hours) to anneal defects from the deformation process.

The five samples are:

File: testData/FeSi3_annealed/G1_919V_151Hz_800000Fs.txt (part 33 of 38)
--------------------------
t	U1	U2	H	B_raw	J_raw	B_drift	 J_drift	B_corr	J_corr
0.011227	-0.273117	-0.011963	-7341.288002243534	-1.344536	-1.335310	-1.3239280040777266	-1.3147011549308596	-1.393708826935851	-1.3844806479813043
0.011229	-0.273361	-0.011963	-7347.850841243534	-1.344730	-1.335496	-1.3241183329285466	-1.3148834836304109	-1.3938991557866711	-1.3846629766808556
0.011230	-0.273636	-0.012024	-7355.234036243533	-1.344924	-1.335681	-1.3243104973539566	-1.3150666479801862	-1.394091320212081	-1.384846141030631
0.011231	-0.273880	-0.012024	-7361.796875243534	-1.345119	-1.335868	-1.3245036617793664	-1.3152518123299621	-1.3942844846374909	-1.3850313053804069
0.011232	-0.274323	-0.012024	-7373.692022243534	-1.345314	-1.336047	-1.3246968262047765	-1.3154289766797376	-1.394477649062901	-1.3852084697301823
0.011234	-0.274521	-0.011993	-7379.024329243533	-1.345508	-1.336235	-1.3248871550555963	-1.3156133053792889	-1.3946679779137208	-1.3853927984297336
0.011235	-0.274750	-0.011963	-7385.176991243534	-1.345702	-1.336421	-1.3250793194810064	-1.3157974697290646	-1.394860142339131	-1.3855769627795094
0.011236	-0.274979	-0.011963	-7391.329653243533	-1.345896	-1.336607	-1.3252714839064164	-1.3159816340788402	-1.3950523067645408	-1.385761127129285
0.011237	-0.275360	-0.011963	-7401.584090243534	-1.346090	-1.336788	-1.3254636483318263	-1.3161607984286159	-1.3952444711899508	-1.3859402914790606
0.011239	-0.275635	-0.011963	-7408.967284243534	-1.346284	-1.336973	-1.3256539771826463	-1.316342127128167	-1.3954348000407708	-1.3861216201786117
0.011240	-0.275818	-0.011963	-7413.889414243534	-1.346477	-1.337160	-1.325845141608056	-1.3165272914779425	-1.3956259644661806	-1.3863067845283872
0.011241	-0.276108	-0.011932	-7421.682786243534	-1.346671	-1.337344	-1.3260373060334663	-1.3167094558277184	-1.3958181288915907	-1.386488948878163
0.011242	-0.276520	-0.011902	-7432.757578243533	-1.346864	-1.337523	-1.3262284704588763	-1.3168866201774938	-1.3960092933170007	-1.3866661132279385
0.011244	-0.276672	-0.011932	-7436.859352243534	-1.347057	-1.337711	-1.3264177993096962	-1.3170709488770451	-1.3961986221678206	-1.3868504419274899
0.011245	-0.276962	-0.011993	-7444.652724243534	-1.347251	-1.337895	-1.326609963735106	-1.3172531132268208	-1.3963907865932306	-1.3870326062772655
0.011246	-0.277359	-0.011932	-7455.317339243534	-1.347444	-1.338075	-1.326801128160516	-1.3174312775765962	-1.3965819510186406	-1.387210770627041
0.011247	-0.277588	-0.011932	-7461.470001243534	-1.347638	-1.338261	-1.326993292585926	-1.317615441926372	-1.3967741154440505	-1.3873949349768167
0.011249	-0.277817	-0.011902	-7467.622663243534	-1.347830	-1.338446	-1.327181621436746	-1.3177967706259233	-1.3969624442948705	-1.387576263676368
0.011250	-0.278091	-0.011871	-7475.005857243534	-1.348023	-1.338629	-1.327372785862156	-1.3179779349756988	-1.3971536087202805	-1.3877574280261435
0.011251	-0.278412	-0.011841	-7483.619584243534	-1.348215	-1.338810	-1.3275629502875659	-1.3181570993254745	-1.3973437731456904	-1.3879365923759193
0.011252	-0.278717	-0.011841	-7491.823133243533	-1.348406	-1.338991	-1.3277521147129758	-1.31833626367525	-1.3975329375711003	-1.3881157567256948
0.011254	-0.278885	-0.011871	-7496.335086243534	-1.348599	-1.339178	-1.327941443563796	-1.3185195923748012	-1.3977222664219204	-1.388299085425246
0.011255	-0.279205	-0.011902	-7504.948812243534	-1.348791	-1.339360	-1.3281316079892058	-1.318699756724577	-1.3979124308473303	-1.3884792497750218
0.011256	-0.279541	-0.011871	-7513.972717243534	-1.348984	-1.339541	-1.3283227724146158	-1.3188789210743526	-1.3981035952727403	-1.3886584141247973
0.011257	-0.279846	-0.011902	-7522.176266243534	-1.349176	-1.339723	-1.3285129368400257	-1.3190590854241282	-1.3982937596981502	-1.388838578474573
0.011259	-0.280121	-0.011780	-7529.559461243533	-1.349368	-1.339905	-1.3287012656908457	-1.3192374141236793	-1.3984820885489702	-1.389016907174124
0.011260	-0.280304	-0.011841	-7534.481590243534	-1.349559	-1.340091	-1.3288904301162556	-1.3194215784734549	-1.39867125297438	-1.3892010715238996
0.011261	-0.280701	-0.011810	-7545.146205243534	-1.349751	-1.340269	-1.3290805945416655	-1.3195977428232306	-1.39886141739979	-1.3893772358736753
0.011262	-0.281036	-0.011810	-7554.170109243534	-1.349942	-1.340449	-1.3292697589670757	-1.3197759071730062	-1.3990505818252001	-1.389555400223451
0.011264	-0.281250	-0.011871	-7559.912593243534	-1.350134	-1.340633	-1.3294580878178954	-1.3199562358725574	-1.39923891067602	-1.3897357289230021
0.011265	-0.281448	-0.011810	-7565.244901243534	-1.350326	-1.340818	-1.3296482522433055	-1.320139400222333	-1.39942907510143	-1.3899188932727777
0.011266	-0.281845	-0.011871	-7575.909515243534	-1.350518	-1.340997	-1.3298384166687156	-1.3203165645721087	-1.39961923952684	-1.3900960576225534
0.011267	-0.282104	-0.011810	-7582.882532243534	-1.350709	-1.341180	-1.3300275810941253	-1.3204977289218842	-1.3998084039522498	-1.390277221972329
0.011269	-0.282333	-0.011780	-7589.035194243534	-1.350900	-1.341363	-1.3302149099449454	-1.3206770576214355	-1.3999957328030699	-1.3904565506718802
0.011270	-0.282578	-0.011810	-7595.598033243534	-1.351091	-1.341546	-1.3304040743703553	-1.320858221971211	-1.4001848972284798	-1.3906377150216558
0.011271	-0.282959	-0.011810	-7605.852470243533	-1.351283	-1.341724	-1.3305942387957652	-1.3210343863209866	-1.4003750616538897	-1.3908138793714313
0.011272	-0.283203	-0.011810	-7612.415310243534	-1.351474	-1.341907	-1.3307834032211754	-1.3212155506707624	-1.4005642260792999	-1.390995043721207
0.011274	-0.283447	-0.011810	-7618.978149243534	-1.351665	-1.342091	-1.330970732071995	-1.3213958793703136	-1.4007515549301195	-1.3911753724207583
0.011275	-0.283768	-0.011841	-7627.591876243534	-1.351857	-1.342272	-1.3311608964974053	-1.321575043720089	-1.4009417193555298	-1.3913545367705338
0.011276	-0.284195	-0.011841	-7639.076845243534	-1.352049	-1.342449	-1.3313510609228152	-1.3217502080698649	-1.4011318837809397	-1.3915297011203096
0.011277	-0.284378	-0.011749	-7643.998975243534	-1.352239	-1.342633	-1.331539225348225	-1.3219323724196403	-1.4013200482063495	-1.391711865470085
0.011279	-0.284622	-0.011780	-7650.561814243534	-1.352430	-1.342816	-1.331726554199045	-1.3221117011191916	-1.4015073770571695	-1.3918911941696364
0.011280	-0.284866	-0.011749	-7657.124654243534	-1.352620	-1.342998	-1.3319147186244549	-1.3222918654689673	-1.4016955414825794	-1.392071358519412
0.011281	-0.285156	-0.011688	-7664.918026243534	-1.352810	-1.343178	-1.3321028830498651	-1.3224700298187428	-1.4018837059079896	-1.3922495228691876
0.011282	-0.285492	-0.011780	-7673.9419302435335	-1.353001	-1.343357	-1.3322920474752749	-1.3226471941685185	-1.4020728703333993	-1.3924266872189632
0.011284	-0.285706	-0.011749	-7679.684415243533	-1.353191	-1.343540	-1.332478376326095	-1.3228265228680698	-1.4022591991842195	-1.3926060159185145
0.011285	-0.285965	-0.011749	-7686.657432243534	-1.353381	-1.343721	-1.3326665407515048	-1.3230056872178453	-1.4024473636096293	-1.39278518026829
0.011286	-0.286301	-0.011749	-7695.681336243534	-1.353572	-1.343901	-1.3328557051769148	-1.323183851567621	-1.4026365280350392	-1.3929633446180658
0.011287	-0.286636	-0.011780	-7704.705240243534	-1.353763	-1.344080	-1.333044869602325	-1.3233610159173965	-1.4028256924604494	-1.3931405089678413
0.011289	-0.286896	-0.011749	-7711.678257243534	-1.353953	-1.344261	-1.3332311984531446	-1.3235383446169477	-1.4030120213112691	-1.3933178376673925
0.011290	-0.287094	-0.011688	-7717.010564243534	-1.354142	-1.344444	-1.3334183628785548	-1.3237195089667235	-1.4031991857366792	-1.3934990020171683
0.011291	-0.287445	-0.011597	-7726.4446462435335	-1.354331	-1.344621	-1.3336055273039646	-1.3238946733164991	-1.4033863501620891	-1.3936741663669439
0.011292	-0.287766	-0.011780	-7735.058373243533	-1.354521	-1.344800	-1.3337936917293747	-1.3240718376662748	-1.4035745145874992	-1.3938513307167195
0.011294	-0.287979	-0.011658	-7740.800858243534	-1.354710	-1.344982	-1.3339790205801947	-1.324250166365826	-1.4037598434383192	-1.3940296594162707
0.011295	-0.288177	-0.011688	-7746.133165243534	-1.354899	-1.345164	-1.3341661850056046	-1.3244303307156016	-1.403947007863729	-1.3942098237660463
0.011296	-0.288605	-0.011658	-7757.618134243534	-1.355088	-1.345339	-1.3343533494310147	-1.3246034950653773	-1.4041341722891392	-1.394382988115822
0.011297	-0.288849	-0.011658	-7764.1809742435335	-1.355277	-1.345520	-1.3345405138564246	-1.3247826594151528	-1.404321336714549	-1.3945621524655976
0.011299	-0.289124	-0.011658	-7771.5641682435335	-1.355466	-1.345699	-1.3347258427072446	-1.324957988114704	-1.404506665565369	-1.3947374811651487
0.011300	-0.289398	-0.011688	-7778.9473622435335	-1.355655	-1.345879	-1.3349130071326545	-1.3251361524644798	-1.404693829990779	-1.3949156455149245
0.011301	-0.289734	-0.011597	-7787.9712672435335	-1.355843	-1.346056	-1.3350991715580642	-1.3253113168142552	-1.4048799944161887	-1.3950908098647
0.011302	-0.289963	-0.011658	-7794.123929243534	-1.356032	-1.346237	-1.3352863359834743	-1.325490481164031	-1.4050671588415988	-1.3952699742144756
0.011304	-0.290253	-0.011688	-7801.917301243534	-1.356221	-1.346416	-1.3354716648342941	-1.3256658098635823	-1.4052524876924186	-1.395445302914027
0.011305	-0.290497	-0.011627	-7808.480140243534	-1.356410	-1.346597	-1.3356588292597042	-1.3258449742133578	-1.4054396521178287	-1.3956244672638025
0.011306	-0.290863	-0.011627	-7818.324400243534	-1.356598	-1.346773	-1.3358449936851142	-1.3260191385631335	-1.4056258165432387	-1.3957986316135782
0.011307	-0.291122	-0.011627	-7825.297417243533	-1.356786	-1.346952	-1.3360311581105242	-1.326196302912909	-1.4058119809686487	-1.3959757959633536
0.011309	-0.291351	-0.011566	-7831.450079243534	-1.356974	-1.347132	-1.336215486961344	-1.3263726316124602	-1.4059963098194685	-1.396152124662905
0.011310	-0.291626	-0.011597	-7838.833273243534	-1.357162	-1.347310	-1.336401651386754	-1.3265487959622357	-1.4061824742448785	-1.3963282890126805
0.011311	-0.291992	-0.011597	-7848.677532243533	-1.357349	-1.347486	-1.336586815812164	-1.3267229603120114	-1.4063676386702886	-1.3965024533624562
0.011312	-0.292236	-0.011597	-7855.240372243534	-1.357537	-1.347666	-1.336772980237574	-1.326901124661787	-1.4065538030956986	-1.3966806177122317
0.011314	-0.292526	-0.011627	-7863.033744243534	-1.357726	-1.347844	-1.336958309088394	-1.3270754533613383	-1.4067391319465186	-1.396854946411783
0.011315	-0.292786	-0.011597	-7870.006761243534	-1.357913	-1.348023	-1.337143473513804	-1.327252617711114	-1.4069242963719284	-1.3970321107615586
0.011316	-0.293152	-0.011505	-7879.851020243534	-1.358100	-1.348197	-1.337328637939214	-1.3274247820608895	-1.4071094607973385	-1.3972042751113343
0.011317	-0.293335	-0.011597	-7884.773150243534	-1.358288	-1.348379	-1.337514802364624	-1.3276049464106652	-1.4072956252227484	-1.39738443946111
0.011319	-0.293579	-0.011597	-7891.335989243534	-1.358475	-1.348558	-1.337698131215444	-1.3277802751102163	-1.4074789540735684	-1.397559768160661
0.011320	-0.293900	-0.011536	-7899.949716243534	-1.358663	-1.348735	-1.3378842956408539	-1.327955439459992	-1.4076651184989784	-1.3977349325104367
0.011321	-0.294266	-0.011566	-7909.793975243534	-1.358850	-1.348909	-1.3380694600662637	-1.3281276038097676	-1.4078502829243882	-1.3979070968602123
0.011322	-0.294464	-0.011536	-7915.126282243534	-1.359037	-1.349090	-1.3382546244916738	-1.328306768159543	-1.4080354473497982	-1.3980862612099878
0.011324	-0.294846	-0.011536	-7925.380719243533	-1.359224	-1.349264	-1.3384379533424937	-1.3284770968590944	-1.4082187762006182	-1.3982565899095392
0.011325	-0.295074	-0.011566	-7931.533381243534	-1.359411	-1.349443	-1.3386231177679035	-1.32865426120887	-1.408403940626028	-1.3984337542593148
0.011326	-0.295334	-0.011505	-7938.506398243534	-1.359598	-1.349621	-1.3388082821933136	-1.3288304255586456	-1.408589105051438	-1.3986099186090903
0.011327	-0.295593	-0.011566	-7945.479415243533	-1.359785	-1.349799	-1.3389934466187237	-1.3290065899084214	-1.4087742694768481	-1.398786082958866
0.011329	-0.295837	-0.011505	-7952.042255243534	-1.359971	-1.349978	-1.3391757754695435	-1.3291819186079725	-1.408956598327668	-1.3989614116584173
0.011330	-0.296158	-0.011475	-7960.655982243534	-1.360157	-1.350153	-1.3393599398949536	-1.329355082957748	-1.409140762753078	-1.3991345760081928
0.011331	-0.296494	-0.011536	-7969.6798862435335	-1.360344	-1.350328	-1.3395451043203634	-1.3295282473075238	-1.409325927178488	-1.3993077403579686
0.011332	-0.296677	-0.011414	-7974.602016243533	-1.360529	-1.350507	-1.3397282687457734	-1.3297054116572993	-1.409509091603898	-1.399484904707744
0.011334	-0.296997	-0.011475	-7983.215743243533	-1.360715	-1.350682	-1.3399105975965933	-1.3298767403568506	-1.4096914204547177	-1.3996562334072953
0.011335	-0.297272	-0.011475	-7990.598937243533	-1.360900	-1.350859	-1.3400937620220033	-1.3300519047066264	-1.4098745848801277	-1.399831397757071
0.011336	-0.297562	-0.011414	-7998.392309243533	-1.361086	-1.351034	-1.3402779264474134	-1.330225069056402	-1.4100587493055379	-1.4000045621068467
0.011337	-0.297852	-0.011475	-8006.1856812435335	-1.361271	-1.351210	-1.3404610908728232	-1.3303992334061776	-1.4102419137309476	-1.4001787264566223
0.011339	-0.298111	-0.011505	-8013.158698243534	-1.361458	-1.351387	-1.3406444197236433	-1.3305725621057287	-1.4104252425817678	-1.4003520551561734
0.011340	-0.298355	-0.011475	-8019.721537243534	-1.361644	-1.351565	-1.3408285841490533	-1.3307487264555042	-1.4106094070071777	-1.400528219505949
0.011341	-0.298813	-0.011475	-8032.026861243534	-1.361830	-1.351736	-1.3410127485744632	-1.3309178908052801	-1.4107935714325877	-1.4006973838557248
0.011342	-0.299011	-0.011475	-8037.359169243534	-1.362015	-1.351915	-1.3411959129998732	-1.3310950551550556	-1.4109767358579977	-1.4008745482055003
0.011344	-0.299149	-0.011444	-8041.050766243534	-1.362201	-1.352095	-1.341378241850693	-1.3312713838546069	-1.4111590647088175	-1.4010508769050516
0.011345	-0.299484	-0.011383	-8050.074670243534	-1.362385	-1.352269	-1.341560406276103	-1.3314435482043825	-1.4113412291342275	-1.4012230412548272
0.011346	-0.299850	-0.011383	-8059.918929243534	-1.362570	-1.352441	-1.341743570701513	-1.331613712554158	-1.4115243935596375	-1.4013932056046028
0.011347	-0.300079	-0.011444	-8066.0715912435335	-1.362755	-1.352618	-1.3419267351269228	-1.3317888769039339	-1.4117075579850473	-1.4015683699543786
0.011349	-0.300308	-0.011444	-8072.224254243533	-1.362940	-1.352796	-1.342108063977743	-1.3319632056034851	-1.4118888868358674	-1.4017426986539299
0.011350	-0.300659	-0.011444	-8081.658335243534	-1.363126	-1.352969	-1.3422922284031529	-1.3321343699532606	-1.4120730512612774	-1.4019138630037054
0.011351	-0.300995	-0.011414	-8090.682240243534	-1.363311	-1.353143	-1.3424753928285629	-1.3323065343030362	-1.4122562156866874	-1.402086027353481
0.011352	-0.301224	-0.011414	-8096.834902243534	-1.363496	-1.353320	-1.3426585572539729	-1.3324816986528119	-1.4124393801120974	-1.4022611917032566
0.011354	-0.301453	-0.011414	-8102.987564243534	-1.363680	-1.353497	-1.3428388861047929	-1.332655027352363	-1.4126197089629173	-1.4024345204028077
0.011355	-0.301819	-0.011383	-8112.831823243534	-1.363865	-1.353669	-1.3430220505302028	-1.3328251917021388	-1.4128028733883273	-1.4026046847525835
0.011356	-0.302032	-0.011383	-8118.574308243534	-1.364049	-1.353846	-1.3432042149556127	-1.3330003560519144	-1.4129850378137372	-1.402779849102359
0.011357	-0.302338	-0.011292	-8126.777857243534	-1.364233	-1.354020	-1.3433863793810228	-1.3331725204016898	-1.4131672022391473	-1.4029520134521345
0.011359	-0.302643	-0.011414	-8134.9814062435335	-1.364417	-1.354194	-1.3435667082318425	-1.333342849101241	-1.413347531089967	-1.4031223421516856
0.011360	-0.302917	-0.011353	-8142.364601243534	-1.364601	-1.354368	-1.3437488726572526	-1.3335150134510168	-1.413529695515377	-1.4032945065014615
0.011361	-0.303177	-0.011353	-8149.337618243534	-1.364785	-1.354544	-1.3439310370826625	-1.3336891778007922	-1.413711859940787	-1.403468670851237
0.011362	-0.303482	-0.011353	-8157.541167243534	-1.364969	-1.354717	-1.3441132015080726	-1.333860342150568	-1.413894024366197	-1.4036398352010127
0.011364	-0.303741	-0.011322	-8164.514184243534	-1.365152	-1.354892	-1.3442925303588924	-1.3340316708501192	-1.4140733532170169	-1.403811163900564
0.011365	-0.304016	-0.011322	-8171.897379243534	-1.365336	-1.355066	-1.3444746947843025	-1.3342038351998948	-1.414255517642427	-1.4039833282503396
0.011366	-0.304321	-0.011322	-8180.100928243533	-1.365519	-1.355239	-1.3446558592097124	-1.3343749995496705	-1.414436682067837	-1.4041544926001153
0.011367	-0.304565	-0.011322	-8186.663768243534	-1.365703	-1.355414	-1.3448380236351223	-1.3345481638994459	-1.4146188464932468	-1.4043276569498906
0.011369	-0.304855	-0.011322	-8194.457140243534	-1.365886	-1.355588	-1.3450173524859423	-1.3347184925989972	-1.4147981753440668	-1.404497985649442
0.011370	-0.305161	-0.011322	-8202.660689243534	-1.366069	-1.355761	-1.3451985169113523	-1.334889656948773	-1.4149793397694768	-1.4046691499992177
0.011371	-0.305420	-0.011292	-8209.633706243534	-1.366252	-1.355935	-1.3453796813367622	-1.3350618212985483	-1.4151605041948867	-1.404841314348993
0.011372	-0.305710	-0.011322	-8217.427078243534	-1.366436	-1.356109	-1.3455618457621723	-1.3352339856483242	-1.4153426686202968	-1.405013478698769
0.011374	-0.305984	-0.011322	-8224.810272243534	-1.366619	-1.356283	-1.3457411746129921	-1.3354043143478753	-1.4155219974711166	-1.40518380739832
0.011375	-0.306320	-0.011292	-8233.834177243534	-1.366802	-1.356455	-1.3459223390384023	-1.335574478697651	-1.4157031618965268	-1.4053539717480956
0.011376	-0.306503	-0.011292	-8238.756306243533	-1.366985	-1.356631	-1.346103503463812	-1.3357486430474266	-1.4158843263219365	-1.4055281360978713
0.011377	-0.306824	-0.011261	-8247.370033243533	-1.367168	-1.356803	-1.346284667889222	-1.3359188073972021	-1.4160654907473464	-1.4056983004476469
0.011379	-0.307251	-0.011292	-8258.855002243534	-1.367350	-1.356971	-1.346462996740042	-1.3360831360967533	-1.4162438195981666	-1.405862629147198
0.011380	-0.307434	-0.011292	-8263.777132243533	-1.367533	-1.357148	-1.346644161165452	-1.3362583004465292	-1.4164249840235765	-1.4060377934969739
0.011381	-0.307678	-0.011230	-8270.339972243533	-1.367715	-1.357322	-1.3468243255908618	-1.3364304647963046	-1.4166051484489863	-1.4062099578467493
0.011382	-0.307953	-0.011292	-8277.723166243533	-1.367898	-1.357495	-1.347005490016272	-1.3366016291460803	-1.4167863128743965	-1.406381122196525
0.011384	-0.308258	-0.011230	-8285.926715243533	-1.368080	-1.357667	-1.3471838188670917	-1.3367699578456316	-1.4169646417252162	-1.4065494508960763
0.011385	-0.308517	-0.011200	-8292.899732243533	-1.368262	-1.357840	-1.347363983292502	-1.336941122195407	-1.4171448061506264	-1.4067206152458518
0.011386	-0.308792	-0.011230	-8300.282927243534	-1.368443	-1.358012	-1.3475431477179118	-1.3371112865451829	-1.4173239705760363	-1.4068907795956276
0.011387	-0.309052	-0.011200	-8307.255944243534	-1.368625	-1.358185	-1.3477233121433216	-1.3372824508949583	-1.4175041350014461	-1.407061943945403
0.011389	-0.309341	-0.011200	-8315.049316243534	-1.368806	-1.358357	-1.3479006409941416	-1.3374507795945096	-1.4176814638522661	-1.4072302726449544
0.011390	-0.309677	-0.011139	-8324.073220243534	-1.368987	-1.358526	-1.3480798054195515	-1.3376179439442852	-1.417860628277676	-1.40739743699473
0.011391	-0.309952	-0.011230	-8331.456415243534	-1.369169	-1.358698	-1.3482599698449618	-1.3377881082940608	-1.4180407927030863	-1.4075676013445055
0.011392	-0.310211	-0.011200	-8338.429432243534	-1.369350	-1.358871	-1.3484391342703717	-1.3379592726438365	-1.4182199571284961	-1.4077387656942812
0.011394	-0.310486	-0.011200	-8345.812626243534	-1.369532	-1.359043	-1.3486174631211916	-1.3381276013433878	-1.418398285979316	-1.4079070943938325
0.011395	-0.310837	-0.011200	-8355.246708243534	-1.369713	-1.359213	-1.3487966275466015	-1.3382957656931633	-1.418577450404726	-1.408075258743608
0.011396	-0.311081	-0.011200	-8361.809547243534	-1.369894	-1.359386	-1.3489757919720113	-1.338466930042939	-1.4187566148301358	-1.4082464230933838
0.011397	-0.311310	-0.011200	-8367.962209243533	-1.370076	-1.359560	-1.3491559563974216	-1.3386390943927147	-1.418936779255546	-1.4084185874431594
0.011399	-0.311569	-0.011200	-8374.935226243533	-1.370257	-1.359733	-1.3493332852482414	-1.3388084230922659	-1.4191141081063658	-1.4085879161427106
0.011400	-0.311981	-0.011200	-8386.010018243534	-1.370438	-1.359900	-1.3495124496736515	-1.3389735874420416	-1.419293272531776	-1.4087530804924864
0.011401	-0.312164	-0.011078	-8390.932148243533	-1.370619	-1.360074	-1.3496916140990614	-1.339145751791817	-1.4194724369571858	-1.4089252448422618
0.011402	-0.312515	-0.011169	-8400.366230243533	-1.370799	-1.360242	-1.3498697785244713	-1.3393119161415925	-1.4196506013825958	-1.4090914091920372
0.011404	-0.312729	-0.011200	-8406.108714243534	-1.370981	-1.360417	-1.3500481073752912	-1.3394832448411438	-1.4198289302334157	-1.4092627378915885
0.011405	-0.313034	-0.011169	-8414.312264243534	-1.371162	-1.360587	-1.3502272718007011	-1.3396514091909195	-1.4200080946588256	-1.4094309022413642
0.011406	-0.313354	-0.011169	-8422.925990243533	-1.371343	-1.360757	-1.3504064362261112	-1.339819573540695	-1.4201872590842357	-1.4095990665911398
0.011407	-0.313583	-0.011200	-8429.078652243534	-1.371524	-1.360931	-1.3505856006515211	-1.3399917378904707	-1.4203664235096456	-1.4097712309409154
0.011409	-0.313812	-0.011200	-8435.231314243534	-1.371705	-1.361105	-1.3507629295023411	-1.340162066590022	-1.4205437523604656	-1.4099415596404667
0.011410	-0.314209	-0.011139	-8445.895929243534	-1.371886	-1.361272	-1.350942093927751	-1.3403272309397976	-1.4207229167858755	-1.4101067239902423
0.011411	-0.314438	-0.011139	-8452.048591243534	-1.372066	-1.361444	-1.351120258353161	-1.3404973952895733	-1.4209010812112854	-1.410276888340018
0.011412	-0.314728	-0.011108	-8459.841963243534	-1.372246	-1.361614	-1.3512984227785712	-1.3406655596393489	-1.4210792456366956	-1.4104450526897936
0.011414	-0.314972	-0.011017	-8466.404802243535	-1.372425	-1.361785	-1.3514737516293909	-1.3408328883389	-1.4212545744875154	-1.4106123813893447
0.011415	-0.315247	-0.011078	-8473.787997243533	-1.372604	-1.361955	-1.351650916054801	-1.3410010526886758	-1.4214317389129254	-1.4107805457391205
0.011416	-0.315536	-0.011047	-8481.581369243533	-1.372783	-1.362124	-1.351828080480211	-1.3411682170384511	-1.4216089033383355	-1.4109477100888959
0.011417	-0.315735	-0.011078	-8486.913676243534	-1.372963	-1.362297	-1.3520062449056207	-1.341339381388227	-1.4217870677637452	-1.4111188744386718
0.011419	-0.316132	-0.011139	-8497.578290243533	-1.373143	-1.362464	-1.3521825737564408	-1.341502710087778	-1.4219633966145653	-1.4112822031382228
0.011420	-0.316437	-0.011078	-8505.781839243533	-1.373323	-1.362633	-1.3523607381818508	-1.3416698744375537	-1.4221415610399752	-1.4114493674879984
0.011421	-0.316528	-0.011078	-8508.242904243534	-1.373502	-1.362810	-1.3525379026072608	-1.3418450387873295	-1.4223187254653853	-1.4116245318377743
0.011422	-0.316956	-0.011078	-8519.727873243533	-1.373681	-1.362975	-1.3527150670326706	-1.342008203137105	-1.4224958898907951	-1.4117876961875497
0.011424	-0.317291	-0.011078	-8528.751778243533	-1.373861	-1.363143	-1.3528913958834907	-1.3421725318366562	-1.4226722187416152	-1.411952024887101
0.011425	-0.317520	-0.011017	-8534.904440243534	-1.374040	-1.363314	-1.3530685603089005	-1.3423416961864318	-1.422849383167025	-1.4121211892368766
0.011426	-0.317719	-0.011078	-8540.236747243534	-1.374219	-1.363486	-1.3532457247343106	-1.3425118605362074	-1.423026547592435	-1.4122913535866521
0.011427	-0.318069	-0.011017	-8549.670829243534	-1.374398	-1.363653	-1.3534228891597206	-1.3426770248859832	-1.4232037120178451	-1.412456517936428
0.011429	-0.318420	-0.011078	-8559.104910243534	-1.374577	-1.363820	-1.3535982180105404	-1.3428403535855344	-1.4233790408686648	-1.4126198466359792
0.011430	-0.318604	-0.011047	-8564.027040243534	-1.374756	-1.363993	-1.3537753824359506	-1.34301151793531	-1.4235562052940751	-1.4127910109857547
0.011431	-0.318832	-0.011017	-8570.179702243533	-1.374934	-1.364164	-1.3539515468613605	-1.3431806822850856	-1.423732369719485	-1.4129601753355303
0.011432	-0.319244	-0.011017	-8581.254494243534	-1.375113	-1.364329	-1.3541287112867704	-1.343343846634861	-1.4239095341448949	-1.4131233396853058
0.011434	-0.319504	-0.011047	-8588.227511243535	-1.375292	-1.364499	-1.3543040401375903	-1.3435101753344123	-1.4240848629957148	-1.413289668384857
0.011435	-0.319672	-0.011017	-8592.739463243533	-1.375470	-1.364672	-1.3544802045630002	-1.3436813396841882	-1.4242610274211247	-1.413460832734633
0.011436	-0.320068	-0.011017	-8603.404077243535	-1.375649	-1.364837	-1.35465736898841	-1.3438445040339637	-1.4244381918465345	-1.4136239970844084
0.011437	-0.320374	-0.011047	-8611.607627243533	-1.375827	-1.365005	-1.3548335334138202	-1.3440106683837394	-1.4246143562719447	-1.4137901614341841
0.011439	-0.320572	-0.010986	-8616.939934243534	-1.376006	-1.365177	-1.3550088622646403	-1.3441789970832907	-1.4247896851227648	-1.4139584901337354
0.011440	-0.320816	-0.011078	-8623.502773243534	-1.376185	-1.365348	-1.3551860266900502	-1.3443481614330661	-1.4249668495481747	-1.4141276544835109
0.011441	-0.321152	-0.010986	-8632.526678243534	-1.376363	-1.365515	-1.35536219111546	-1.3445133257828419	-1.4251430139735846	-1.4142928188332866
0.011442	-0.321503	-0.011017	-8641.960759243533	-1.376541	-1.365681	-1.35553835554087	-1.3446774901326173	-1.4253191783989945	-1.414456983183062
0.011444	-0.321701	-0.010986	-8647.293066243534	-1.376719	-1.365852	-1.35571268439169	-1.3448448188321687	-1.4254935072498145	-1.4146243118826134
0.011445	-0.322021	-0.010956	-8655.906793243534	-1.376897	-1.366019	-1.3558888488171	-1.3450099831819444	-1.4256696716752244	-1.4147894762323892
0.011446	-0.322296	-0.010986	-8663.289988243534	-1.377075	-1.366188	-1.35606501324251	-1.3451771475317198	-1.4258458361006345	-1.4149566405821645
0.011447	-0.322540	-0.010956	-8669.852827243534	-1.377252	-1.366357	-1.3562401776679198	-1.3453443118814956	-1.4260210005260443	-1.4151238049319403
0.011449	-0.322830	-0.010925	-8677.646199243534	-1.377429	-1.366524	-1.35641350651874	-1.3455076405810467	-1.4261943293768644	-1.4152871336314914
0.011450	-0.323105	-0.010925	-8685.029394243535	-1.377607	-1.366692	-1.3565896709441498	-1.3456738049308223	-1.4263704938022743	-1.415453297981267
0.011451	-0.323395	-0.010956	-8692.822766243533	-1.377784	-1.366859	-1.3567648353695596	-1.3458389692805979	-1.426545658227684	-1.4156184623310426
0.011452	-0.323624	-0.010895	-8698.975428243533	-1.377961	-1.367028	-1.3569399997949698	-1.3460061336303735	-1.4267208226530943	-1.4157856266808182
0.011454	-0.324005	-0.010925	-8709.229864243534	-1.378137	-1.367192	-1.3571123286457896	-1.3461664623299248	-1.426893151503914	-1.4159459553803695
0.011455	-0.324265	-0.010864	-8716.202881243533	-1.378314	-1.367360	-1.3572874930711998	-1.3463326266797002	-1.4270683159293243	-1.416112119730145
0.011456	-0.324509	-0.010925	-8722.765721243533	-1.378490	-1.367529	-1.3574616574966096	-1.346499791029476	-1.427242480354734	-1.4162792840799208
0.011457	-0.324738	-0.010956	-8728.918383243534	-1.378668	-1.367698	-1.3576378219220195	-1.3466669553792516	-1.427418644780144	-1.4164464484296964
0.011459	-0.325119	-0.010925	-8739.172820243533	-1.378845	-1.367862	-1.3578111507728396	-1.3468272840788027	-1.4275919736309641	-1.4166067771292474
0.011460	-0.325439	-0.010925	-8747.786547243533	-1.379022	-1.368028	-1.3579863151982494	-1.3469914484285785	-1.427767138056374	-1.4167709414790233
0.011461	-0.325668	-0.010895	-8753.939209243534	-1.379198	-1.368197	-1.3581604796236595	-1.3471586127783541	-1.427941302481784	-1.4169381058287989
0.011462	-0.325928	-0.010895	-8760.912226243534	-1.379375	-1.368365	-1.3583356440490695	-1.3473247771281298	-1.428116466907194	-1.4171042701785745
0.011464	-0.326218	-0.010864	-8768.705598243534	-1.379551	-1.368531	-1.3585079728998894	-1.347487105827681	-1.428288795758014	-1.4172665988781257
0.011465	-0.326508	-0.010895	-8776.498970243534	-1.379727	-1.368698	-1.3586821373252993	-1.3476522701774565	-1.4284629601834238	-1.4174317632279012
0.011466	-0.326721	-0.010834	-8782.241454243534	-1.379903	-1.368866	-1.3588563017507094	-1.3478184345272322	-1.4286371246088339	-1.4175979275776769
0.011467	-0.326981	-0.010864	-8789.214471243533	-1.380079	-1.369033	-1.3590304661761194	-1.3479835988770077	-1.428811289034244	-1.4177630919274524
0.011469	-0.327393	-0.010864	-8800.289263243534	-1.380255	-1.369196	-1.3592027950269392	-1.348142927576559	-1.4289836178850637	-1.4179224206270038
0.011470	-0.327637	-0.010895	-8806.852102243534	-1.380431	-1.369364	-1.3593769594523493	-1.3483090919263347	-1.4291577823104737	-1.4180885849767795
0.011471	-0.327850	-0.010803	-8812.594587243533	-1.380607	-1.369532	-1.3595511238777591	-1.3484752562761102	-1.4293319467358836	-1.418254749326555
0.011472	-0.328217	-0.010864	-8822.438846243534	-1.380782	-1.369695	-1.359724288303169	-1.348636420625886	-1.4295051111612935	-1.4184159136763308
0.011474	-0.328445	-0.010773	-8828.591508243533	-1.380957	-1.369862	-1.359895617153989	-1.3487997493254371	-1.4296764400121136	-1.4185792423758818
0.011475	-0.328720	-0.010803	-8835.974703243533	-1.381132	-1.370028	-1.360068781579399	-1.3489639136752127	-1.4298496044375235	-1.4187434067256575
0.011476	-0.328964	-0.010834	-8842.537542243534	-1.381307	-1.370195	-1.3602419460048092	-1.3491290780249885	-1.4300227688629337	-1.4189085710754332
0.011477	-0.329285	-0.010803	-8851.151269243534	-1.381482	-1.370359	-1.3604151104302191	-1.349291242374764	-1.4301959332883436	-1.4190707354252088
0.011479	-0.329651	-0.010803	-8860.995528243533	-1.381657	-1.370522	-1.360586439281039	-1.3494505710743152	-1.4303672621391634	-1.41923006412476
0.011480	-0.329834	-0.010803	-8865.917658243534	-1.381832	-1.370691	-1.3607596037064489	-1.349617735424091	-1.4305404265645734	-1.4193972284745358
0.011481	-0.330109	-0.010803	-8873.300852243534	-1.382007	-1.370856	-1.3609327681318588	-1.3497808997738665	-1.4307135909899833	-1.4195603928243112
0.011482	-0.330475	-0.010773	-8883.145112243534	-1.382182	-1.371019	-1.361105932557269	-1.3499420641236421	-1.4308867554153935	-1.4197215571740869
0.011484	-0.330734	-0.010773	-8890.118129243534	-1.382357	-1.371185	-1.3612772614080888	-1.3501043928231935	-1.4310580842662133	-1.4198838858736382
0.011485	-0.331039	-0.010864	-8898.321678243534	-1.382532	-1.371350	-1.361450425833499	-1.350267557172969	-1.4312312486916234	-1.4200470502234137
0.011486	-0.331284	-0.010803	-8904.884518243534	-1.382707	-1.371517	-1.3616235902589087	-1.3504327215227447	-1.4314044131170331	-1.4202122145731895
0.011487	-0.331482	-0.010742	-8910.216825243533	-1.382882	-1.371684	-1.3617967546843186	-1.35059788587252	-1.431577577542443	-1.4203773789229648
0.011489	-0.331894	-0.010803	-8921.291616243534	-1.383056	-1.371845	-1.3619670835351387	-1.3507552145720714	-1.4317479063932632	-1.420534707622516
0.011490	-0.332047	-0.010773	-8925.393391243533	-1.383231	-1.372014	-1.3621402479605487	-1.3509223789218472	-1.4319210708186731	-1.420701871972292
0.011491	-0.332397	-0.010742	-8934.827473243533	-1.383405	-1.372177	-1.3623124123859587	-1.3510835432716226	-1.4320932352440832	-1.4208630363220673
0.011492	-0.332672	-0.010773	-8942.210667243533	-1.383579	-1.372342	-1.3624845768113685	-1.3512467076213983	-1.432265399669493	-1.421026200671843
0.011494	-0.333008	-0.010712	-8951.234572243533	-1.383754	-1.372504	-1.3626559056621885	-1.3514050363209493	-1.432436728520313	-1.421184529371394
0.011495	-0.333252	-0.010834	-8957.797411243533	-1.383929	-1.372671	-1.3628290700875985	-1.351570200670725	-1.432609892945723	-1.4213496937211698
0.011496	-0.333496	-0.010773	-8964.360251243534	-1.384103	-1.372838	-1.3630012345130085	-1.3517353650205006	-1.432782057371133	-1.4215148580709454
0.011497	-0.333801	-0.010773	-8972.563800243533	-1.384278	-1.373002	-1.3631743989384182	-1.3518975293702764	-1.4329552217965427	-1.4216770224207211
0.011499	-0.334198	-0.010803	-8983.228414243533	-1.384452	-1.373163	-1.3633447277892383	-1.3520548580698275	-1.4331255506473628	-1.4218343511202722
0.011500	-0.334381	-0.010712	-8988.150544243534	-1.384626	-1.373331	-1.3635168922146481	-1.3522210224196032	-1.4332977150727726	-1.422000515470048
0.011501	-0.334610	-0.010742	-8994.303206243534	-1.384800	-1.373497	-1.3636890566400584	-1.3523851867693788	-1.4334698794981828	-1.4221646798198235
0.011502	-0.334991	-0.010742	-9004.557643243534	-1.384974	-1.373658	-1.3638612210654681	-1.3525443511191544	-1.4336420439235926	-1.4223238441695991
0.011504	-0.335251	-0.010681	-9011.530660243534	-1.385148	-1.373823	-1.3640315499162883	-1.3527056798187056	-1.4338123727744128	-1.4224851728691503
0.011505	-0.335480	-0.010742	-9017.683322243534	-1.385321	-1.373989	-1.3642027143416982	-1.3528698441684812	-1.4339835371998226	-1.422649337218926
0.011506	-0.335693	-0.010681	-9023.425807243533	-1.385494	-1.374155	-1.364373878767108	-1.3530340085182568	-1.4341547016252325	-1.4228135015687016
0.011507	-0.336075	-0.010712	-9033.680243243534	-1.385668	-1.374315	-1.364546043192518	-1.3531921728680325	-1.4343268660506425	-1.4229716659184772
0.011509	-0.336426	-0.010712	-9043.114325243534	-1.385841	-1.374477	-1.364715372043338	-1.3533505015675837	-1.4344961949014625	-1.4231299946180285
0.011510	-0.336578	-0.010681	-9047.216100243533	-1.386015	-1.374645	-1.364887536468748	-1.3535166659173592	-1.4346683593268725	-1.423296158967804
0.011511	-0.336884	-0.010681	-9055.419649243533	-1.386188	-1.374808	-1.365058700894158	-1.353677830267135	-1.4348395237522824	-1.4234573233175798
0.011512	-0.337189	-0.010712	-9063.623199243533	-1.386361	-1.374971	-1.3652298653195678	-1.3538389946169105	-1.4350106881776923	-1.4236184876673552
0.011514	-0.337509	-0.010712	-9072.236925243533	-1.386534	-1.375133	-1.3653991941703878	-1.3539973233164617	-1.4351800170285123	-1.4237768163669065
0.011515	-0.337753	-0.010651	-9078.799765243533	-1.386707	-1.375298	-1.3655703585957977	-1.3541604876662374	-1.4353511814539222	-1.4239399807166822
0.011516	-0.337921	-0.010651	-9083.311717243534	-1.386880	-1.375465	-1.3657415230212078	-1.354325652016013	-1.4355223458793323	-1.4241051450664577
0.011517	-0.338303	-0.010651	-9093.566154243534	-1.387052	-1.375624	-1.3659116874466177	-1.3544828163657887	-1.4356925103047422	-1.4242623094162334
0.011519	-0.338654	-0.010590	-9103.000236243533	-1.387224	-1.375784	-1.3660800162974378	-1.35463914506534	-1.4358608391555623	-1.4244186381157846
0.011520	-0.338852	-0.010651	-9108.332543243534	-1.387396	-1.375950	-1.3662501807228478	-1.3548033094151155	-1.4360310035809722	-1.4245828024655602
0.011521	-0.339142	-0.010681	-9116.125915243534	-1.387569	-1.376113	-1.3664213451482576	-1.3549644737648912	-1.4362021680063821	-1.4247439668153359
0.011522	-0.339447	-0.010651	-9124.329464243534	-1.387742	-1.376275	-1.3665925095736677	-1.3551246381146667	-1.4363733324317922	-1.4249041311651114
0.011524	-0.339813	-0.010681	-9134.173723243533	-1.387915	-1.376436	-1.3667618384244875	-1.355281966814218	-1.436542661282612	-1.4250614598646627
0.011525	-0.339935	-0.010651	-9137.455143243535	-1.388087	-1.376604	-1.3669320028498977	-1.3554481311639937	-1.4367128257080222	-1.4252276242144384
0.011526	-0.340240	-0.010620	-9145.658693243533	-1.388260	-1.376766	-1.3671031672753076	-1.3556082955137692	-1.436883990133432	-1.4253877885642139
0.011527	-0.340576	-0.010651	-9154.682597243534	-1.388432	-1.376927	-1.3672733317007175	-1.355767459863545	-1.437054154558842	-1.4255469529139897
0.011529	-0.340836	-0.010620	-9161.655614243533	-1.388604	-1.377091	-1.3674416605515374	-1.3559277885630963	-1.4372224834096619	-1.425707281613541
0.011530	-0.341019	-0.010590	-9166.577744243534	-1.388776	-1.377256	-1.3676118249769473	-1.3560909529128717	-1.4373926478350718	-1.4258704459633165
0.011531	-0.341370	-0.010559	-9176.011825243533	-1.388947	-1.377415	-1.3677809894023574	-1.3562481172626475	-1.4375618122604819	-1.4260276103130922
0.011532	-0.341721	-0.010620	-9185.445907243533	-1.389119	-1.377575	-1.3679511538277673	-1.356406281612423	-1.4377319766858918	-1.4261857746628677
0.011534	-0.341949	-0.010590	-9191.598569243533	-1.389290	-1.377739	-1.3681184826785873	-1.3565666103119742	-1.4378993055367117	-1.426346103362419
0.011535	-0.342209	-0.010620	-9198.571586243534	-1.389462	-1.377902	-1.3682886471039972	-1.3567277746617499	-1.4380694699621217	-1.4265072677121946
0.011536	-0.342514	-0.010590	-9206.775136243534	-1.389634	-1.378063	-1.3684588115294072	-1.3568869390115255	-1.4382396343875317	-1.4266664320619702
0.011537	-0.342789	-0.010498	-9214.158330243534	-1.389804	-1.378225	-1.3686269759548173	-1.3570471033613012	-1.4384077988129418	-1.426826596411746
0.011539	-0.343094	-0.010590	-9222.361879243534	-1.389975	-1.378386	-1.368794304805637	-1.3572044320608523	-1.4385751276637615	-1.426983925111297
0.011540	-0.343338	-0.010498	-9228.924719243534	-1.390146	-1.378548	-1.3689634692310473	-1.357364596410628	-1.4387442920891718	-1.4271440894610727
0.011541	-0.343613	-0.010529	-9236.307913243534	-1.390316	-1.378709	-1.3691316336564572	-1.3575237607604036	-1.4389124565145817	-1.4273032538108483
0.011542	-0.343918	-0.010559	-9244.511463243534	-1.390487	-1.378869	-1.369300798081867	-1.357681925110179	-1.4390816209399915	-1.4274614181606238
0.011544	-0.344208	-0.010498	-9252.304835243534	-1.390657	-1.379030	-1.369467126932687	-1.3578392538097304	-1.4392479497908115	-1.427618746860175
0.011545	-0.344452	-0.010437	-9258.867674243535	-1.390827	-1.379191	-1.369635291358097	-1.357998418159506	-1.4394161142162214	-1.4277779112099507
0.011546	-0.344742	-0.010590	-9266.661046243533	-1.390998	-1.379352	-1.369804455783507	-1.3581575825092815	-1.4395852786416314	-1.4279370755597263
0.011547	-0.345016	-0.010498	-9274.044241243533	-1.391168	-1.379513	-1.3699726202089169	-1.3583167468590571	-1.4397534430670413	-1.4280962399095019
0.011549	-0.345367	-0.010559	-9283.478322243534	-1.391339	-1.379672	-1.370139949059737	-1.3584720755586084	-1.4399207719178615	-1.4282515686090531
0.011550	-0.345627	-0.010559	-9290.451339243533	-1.391510	-1.379835	-1.3703091134851468	-1.358633239908384	-1.4400899363432713	-1.4284127329588288
0.011551	-0.345963	-0.010498	-9299.475244243533	-1.391680	-1.379993	-1.3704772779105567	-1.3587894042581596	-1.4402581007686812	-1.4285688973086044
0.011552	-0.346313	-0.010468	-9308.909326243534	-1.391850	-1.380151	-1.3706454423359666	-1.3589455686079353	-1.4404262651940911	-1.42872506165838
0.011554	-0.346527	-0.010559	-9314.651810243533	-1.392021	-1.380315	-1.3708127711867866	-1.3591058973074865	-1.440593594044911	-1.4288853903579313
0.011555	-0.346725	-0.010468	-9319.984117243534	-1.392190	-1.380478	-1.3709799356121966	-1.3592670616572622	-1.440760758470321	-1.429046554707707
0.011556	-0.347031	-0.010498	-9328.187667243534	-1.392360	-1.380638	-1.3711481000376067	-1.3594252260070379	-1.4409289228957312	-1.4292047190574826
0.011557	-0.347351	-0.010498	-9336.801394243534	-1.392530	-1.380797	-1.3713162644630166	-1.3595823903568134	-1.441097087321141	-1.4293618834072581
0.011559	-0.347565	-0.010468	-9342.543878243534	-1.392700	-1.380959	-1.3714825933138366	-1.3597407190563646	-1.441263416171961	-1.4295202121068094
0.011560	-0.347824	-0.010498	-9349.516895243534	-1.392870	-1.381121	-1.3716507577392465	-1.3599008834061403	-1.441431580597371	-1.429680376456585
0.011561	-0.348145	-0.010498	-9358.130622243534	-1.393040	-1.381280	-1.3718189221646564	-1.3600580477559159	-1.4415997450227809	-1.4298375408063606
0.011562	-0.348526	-0.010498	-9368.385059243534	-1.393210	-1.381437	-1.3719870865900665	-1.3602132121056916	-1.441767909448191	-1.4299927051561363
0.011564	-0.348724	-0.010529	-9373.717366243534	-1.393381	-1.381601	-1.3721544154408862	-1.3603735408052429	-1.4419352382990107	-1.4301530338556876
0.011565	-0.348999	-0.010437	-9381.100560243534	-1.393550	-1.381761	-1.3723215798662964	-1.3605317051550183	-1.442102402724421	-1.430311198205463
