Repository: pietracorvo/HystAPI

# Example data

The example data in this folder is from measurements performed during my physics bachelor.

The material is **FeSi3** (iron with 3% silicon), aka 'electrical steel', the standard material for ring cores in trafos. 

Four of the five samples where treated with high pressure torison (HPT, 20 rotations at 20GPa), to achieve nanocristallisation of the grains, which has a huge impact on the magnetic properties of the material. The HPT deformation was done at 77K (under liquid nitrogen) and at 293K (at room temperature). Afterwards some samples were heat treated at a temperature of 493K (for two hours) to anneal defects from the deformation process.

The five samples are:

File: testData/FeSi3_annealed/G1_919V_151Hz_800000Fs.txt (part 34 of 38)
--------------------------
t	U1	U2	H	B_raw	J_raw	B_drift	 J_drift	B_corr	J_corr
0.011566	-0.349289	-0.010468	-9388.893932243534	-1.393719	-1.381920	-1.3724887442917062	-1.360688869504794	-1.4422695671498307	-1.4304683625552388
0.011567	-0.349655	-0.010437	-9398.738192243534	-1.393889	-1.382077	-1.372656908717116	-1.3608440338545695	-1.4424377315752406	-1.4306235269050143
0.011569	-0.349854	-0.010406	-9404.070499243533	-1.394057	-1.382239	-1.3728212375679363	-1.3610023625541208	-1.4426020604260608	-1.4307818556045655
0.011570	-0.350082	-0.010376	-9410.223161243533	-1.394225	-1.382399	-1.3729874019933461	-1.3611605269038964	-1.4427682248514706	-1.4309400199543412
0.011571	-0.350388	-0.010376	-9418.426710243533	-1.394394	-1.382557	-1.373154566418756	-1.361316691253672	-1.4429353892768806	-1.4310961843041168
0.011572	-0.350784	-0.010437	-9429.091324243534	-1.394562	-1.382713	-1.3733207308441662	-1.3614708556034478	-1.4431015537022907	-1.4312503486538926
0.011574	-0.351044	-0.010437	-9436.064341243533	-1.394732	-1.382873	-1.3734870596949862	-1.361627184302999	-1.4432678825531107	-1.4314066773534437
0.011575	-0.351166	-0.010437	-9439.345761243534	-1.394901	-1.383038	-1.373654224120396	-1.3617903486527745	-1.4434350469785204	-1.4315698417032192
0.011576	-0.351547	-0.010468	-9449.600198243534	-1.395070	-1.383195	-1.373821388545806	-1.3619455130025502	-1.4436022114039304	-1.431725006052995
0.011577	-0.351883	-0.010437	-9458.624102243533	-1.395239	-1.383352	-1.373988552971216	-1.3621006773523257	-1.4437693758293404	-1.4318801704027704
0.011579	-0.352097	-0.010376	-9464.366587243534	-1.395407	-1.383514	-1.3741528818220359	-1.3622590060518769	-1.4439337046801604	-1.4320384991023216
0.011580	-0.352402	-0.010376	-9472.570136243534	-1.395575	-1.383671	-1.374319046247446	-1.3624141704016528	-1.4440998691055704	-1.4321936634520975
0.011581	-0.352661	-0.010345	-9479.543153243534	-1.395743	-1.383830	-1.3744852106728558	-1.362571334751428	-1.4442660335309803	-1.4323508278018728
0.011582	-0.352951	-0.010376	-9487.336525243534	-1.395911	-1.383989	-1.3746513750982656	-1.3627284991012039	-1.44443219795639	-1.4325079921516486
0.011584	-0.353195	-0.010406	-9493.899365243533	-1.396080	-1.384149	-1.3748167039490857	-1.3628848278007553	-1.4445975268072102	-1.4326643208512
0.011585	-0.353516	-0.010406	-9502.513091243534	-1.396248	-1.384307	-1.3749828683744956	-1.3630409921505307	-1.44476369123262	-1.4328204852009754
0.011586	-0.353851	-0.010406	-9511.536996243534	-1.396417	-1.384464	-1.3751500327999058	-1.3631961565003063	-1.4449308556580303	-1.432975649550751
0.011587	-0.354126	-0.010406	-9518.920190243534	-1.396585	-1.384623	-1.3753161972253156	-1.3633533208500819	-1.44509702008344	-1.4331328139005266
0.011589	-0.354355	-0.010376	-9525.072852243533	-1.396754	-1.384783	-1.3754815260761357	-1.3635096495496333	-1.4452623489342602	-1.433289142600078
0.011590	-0.354691	-0.010376	-9534.096757243533	-1.396922	-1.384940	-1.3756476905015456	-1.3636648138994087	-1.44542851335967	-1.4334443069498535
0.011591	-0.354889	-0.010406	-9539.429064243534	-1.397090	-1.385102	-1.3758138549269554	-1.3638249782491845	-1.4455946777850799	-1.4336044712996292
0.011592	-0.355255	-0.010345	-9549.273323243533	-1.397258	-1.385257	-1.3759800193523655	-1.3639781425989599	-1.44576084221049	-1.4337576356494046
0.011594	-0.355545	-0.010376	-9557.066695243533	-1.397426	-1.385415	-1.3761443482031854	-1.3641324712985112	-1.44592517106131	-1.433911964348956
0.011595	-0.355698	-0.010284	-9561.168470243534	-1.397593	-1.385577	-1.3763095126285956	-1.364292635648287	-1.44609033548672	-1.4340721286987317
0.011596	-0.356018	-0.010284	-9569.782197243534	-1.397759	-1.385733	-1.3764736770540054	-1.3644467999980625	-1.4462544999121298	-1.4342262930485072
0.011597	-0.356339	-0.010223	-9578.395923243534	-1.397925	-1.385888	-1.3766378414794154	-1.3645999643478381	-1.4464186643375398	-1.4343794573982829
0.011599	-0.356644	-0.010223	-9586.599473243534	-1.398090	-1.386043	-1.3767991703302354	-1.3647512930473893	-1.4465799931883598	-1.434530786097834
0.011600	-0.356796	-0.010101	-9590.701248243533	-1.398254	-1.386201	-1.3769613347556453	-1.364907457397165	-1.4467421576137698	-1.4346869504476096
0.011601	-0.357147	-0.009979	-9600.135329243534	-1.398416	-1.386351	-1.3771214991810554	-1.3650556217469407	-1.44690232203918	-1.4348351147973855
0.011602	-0.357513	-0.009979	-9609.979589243534	-1.398577	-1.386500	-1.3772806636064652	-1.3652027860967162	-1.4470614864645897	-1.434982279147161
0.011604	-0.357697	-0.009796	-9614.901718243535	-1.398736	-1.386653	-1.3774359924572852	-1.3653521147962673	-1.4472168153154097	-1.435131607846712
0.011605	-0.357895	-0.009735	-9620.234025243533	-1.398893	-1.386803	-1.377591156882695	-1.365500279146043	-1.4473719797408195	-1.4352797721964878
0.011606	-0.358200	-0.009491	-9628.437575243534	-1.399047	-1.386947	-1.377743321308105	-1.3656424434958185	-1.4475241441662294	-1.4354219365462633
0.011607	-0.358490	-0.009308	-9636.230947243534	-1.399198	-1.387088	-1.377892485733515	-1.3657816078455944	-1.4476733085916396	-1.4355611008960392
0.011609	-0.358643	-0.009186	-9640.332721243534	-1.399347	-1.387232	-1.3780378145843348	-1.3659219365451456	-1.4478186374424593	-1.4357014295955903
0.011610	-0.358932	-0.008972	-9648.126093243534	-1.399492	-1.387367	-1.3781809790097448	-1.366055100894921	-1.4479618018678693	-1.4358345939453658
0.011611	-0.359146	-0.008759	-9653.868578243533	-1.399634	-1.387502	-1.378321143435155	-1.3661882652446968	-1.4481019662932795	-1.4359677582951416
0.011612	-0.359390	-0.008545	-9660.431417243533	-1.399772	-1.387632	-1.3784573078605649	-1.3663164295944723	-1.4482381307186893	-1.436095922644917
0.011614	-0.359573	-0.008270	-9665.353547243534	-1.399906	-1.387760	-1.378587636711385	-1.3664407582940237	-1.4483684595695094	-1.4362202513444684
0.011615	-0.359787	-0.008057	-9671.096032243533	-1.400037	-1.387883	-1.3787168011367947	-1.3665619226437993	-1.4484976239949192	-1.436341415694244
0.011616	-0.359909	-0.007782	-9674.377451243534	-1.400162	-1.388005	-1.3788399655622046	-1.3666820869935747	-1.448620788420329	-1.4364615800440195
0.011617	-0.360321	-0.007446	-9685.452243243533	-1.400283	-1.388112	-1.3789591299876147	-1.3667872513433506	-1.4487399528457392	-1.4365667443937953
0.011619	-0.360367	-0.007233	-9686.682776243533	-1.400401	-1.388227	-1.3790734588384346	-1.3668985800429019	-1.448854281696559	-1.4366780730933466
0.011620	-0.360443	-0.007019	-9688.733663243534	-1.400514	-1.388338	-1.3791846232638447	-1.3670077443926774	-1.4489654461219692	-1.436787237443122
0.011621	-0.360748	-0.006683	-9696.937212243534	-1.400623	-1.388436	-1.3792917876892545	-1.367103908742453	-1.449072610547379	-1.4368834017928978
0.011622	-0.360962	-0.006439	-9702.679697243533	-1.400727	-1.388534	-1.3793939521146645	-1.3672000730922285	-1.449174774972789	-1.4369795661426732
0.011624	-0.360992	-0.006226	-9703.500052243533	-1.400827	-1.388633	-1.3794902809654845	-1.3672954017917798	-1.449271103823609	-1.4370748948422245
0.011625	-0.361053	-0.005890	-9705.140762243534	-1.400923	-1.388727	-1.3795844453908943	-1.3673875661415555	-1.4493652682490188	-1.4371670591920003
0.011626	-0.361389	-0.005615	-9714.164666243534	-1.401014	-1.388806	-1.3796736098163045	-1.367464730491331	-1.449454432674429	-1.4372442235417757
0.011627	-0.361526	-0.005371	-9717.856263243533	-1.401101	-1.388889	-1.3797587742417143	-1.3675458948411068	-1.4495395970998388	-1.4373253878915515
0.011629	-0.361496	-0.005096	-9717.035908243533	-1.401184	-1.388972	-1.3798381030925344	-1.367625223540658	-1.4496189259506589	-1.4374047165911028
0.011630	-0.361740	-0.004822	-9723.598748243534	-1.401262	-1.389042	-1.3799142675179443	-1.3676933878904336	-1.4496950903760688	-1.4374728809408783
0.011631	-0.361893	-0.004608	-9727.700523243533	-1.401336	-1.389112	-1.3799864319433541	-1.367761552240209	-1.4497672548014786	-1.4375410452906536
0.011632	-0.361969	-0.004333	-9729.751410243534	-1.401407	-1.389179	-1.3800555963687644	-1.3678267165899847	-1.4498364192268889	-1.4376062096404294
0.011634	-0.361908	-0.004059	-9728.110700243533	-1.401472	-1.389247	-1.3801169252195842	-1.3678910452895359	-1.4498977480777087	-1.4376705383399806
0.011635	-0.362030	-0.003784	-9731.392120243534	-1.401534	-1.389304	-1.3801770896449943	-1.3679462096393116	-1.4499579125031188	-1.4377257026897563
0.011636	-0.362289	-0.003571	-9738.365137243534	-1.401591	-1.389353	-1.3802322540704042	-1.3679933739890873	-1.4500130769285287	-1.437772867039532
0.011637	-0.362305	-0.003296	-9738.775314243534	-1.401645	-1.389406	-1.380284418495814	-1.3680445383388626	-1.4500652413539385	-1.4378240313893074
0.011639	-0.362289	-0.003021	-9738.365137243534	-1.401694	-1.389456	-1.380329747346634	-1.368090867038414	-1.4501105702047585	-1.4378703600888587
0.011640	-0.362396	-0.002808	-9741.236379243534	-1.401739	-1.389498	-1.380372911772044	-1.3681310313881896	-1.4501537346301685	-1.4379105244386343
0.011641	-0.362488	-0.002563	-9743.697444243533	-1.401781	-1.389536	-1.380413076197454	-1.3681671957379653	-1.4501938990555785	-1.43794668878841
0.011642	-0.362503	-0.002411	-9744.107621243535	-1.401820	-1.389575	-1.380450240622864	-1.368204360087741	-1.4502310634809885	-1.4379838531381857
0.011644	-0.362518	-0.002167	-9744.517799243533	-1.401855	-1.389609	-1.380481569473684	-1.3682346887872923	-1.4502623923318085	-1.438014181837737
0.011645	-0.362534	-0.001862	-9744.927976243534	-1.401885	-1.389639	-1.380509733899094	-1.3682628531370677	-1.4502905567572184	-1.4380423461875125
0.011646	-0.362656	-0.001648	-9748.209396243534	-1.401912	-1.389661	-1.3805348983245038	-1.3682830174868434	-1.4503157211826283	-1.4380625105372882
0.011647	-0.362640	-0.001404	-9747.799219243534	-1.401935	-1.389684	-1.3805560627499138	-1.3683041818366188	-1.4503368856080383	-1.4380836748870636
0.011649	-0.362595	-0.001129	-9746.568686243534	-1.401953	-1.389705	-1.3805703916007337	-1.3683215105361701	-1.4503512144588582	-1.4381010035866149
0.011650	-0.362656	-0.000977	-9748.209396243534	-1.401969	-1.389718	-1.3805845560261438	-1.368332674885946	-1.4503653788842683	-1.4381121679363906
0.011651	-0.362701	-0.000793	-9749.439928243533	-1.401982	-1.389729	-1.3805957204515538	-1.3683418392357214	-1.4503765433096782	-1.4381213322861661
0.011652	-0.362686	-0.000549	-9749.029751243534	-1.401990	-1.389739	-1.3806018848769637	-1.3683500035854972	-1.4503827077350882	-1.438129496635942
0.011654	-0.362625	-0.000305	-9747.389041243534	-1.401996	-1.389746	-1.3806042137277836	-1.3683533322850483	-1.4503850365859081	-1.438132825335493
0.011655	-0.362595	-0.000153	-9746.568686243534	-1.401998	-1.389749	-1.3806043781531936	-1.3683544966348238	-1.450385201011318	-1.4381339896852685
0.011656	-0.362717	6.103516E-5	-9749.850106243533	-1.401997	-1.389744	-1.3806015425786036	-1.3683476609845997	-1.450382365436728	-1.4381271540350444
0.011657	-0.362656	0.000244	-9748.209396243534	-1.401993	-1.389742	-1.3805957070040136	-1.3683438253343752	-1.450376529862138	-1.4381233183848199
0.011659	-0.362549	0.000458	-9745.338154243535	-1.401986	-1.389739	-1.3805850358548335	-1.3683371540339264	-1.450365858712958	-1.4381166470843711
0.011660	-0.362534	0.000641	-9744.927976243534	-1.401975	-1.389729	-1.3805722002802434	-1.368325318383702	-1.450353023138368	-1.4381048114341468
0.011661	-0.362579	0.000854	-9746.158509243534	-1.401962	-1.389714	-1.3805573647056533	-1.3683084827334775	-1.4503381875637777	-1.4380879757839222
0.011662	-0.362457	0.001007	-9742.877089243533	-1.401945	-1.389701	-1.3805385291310635	-1.3682936470832534	-1.450319351989188	-1.4380731401336981
0.011664	-0.362411	0.001160	-9741.646557243534	-1.401926	-1.389684	-1.3805158579818833	-1.3682729757828045	-1.4502966808400077	-1.4380524688332492
0.011665	-0.362350	0.001343	-9740.005847243534	-1.401905	-1.389664	-1.3804930224072933	-1.36825114013258	-1.4502738452654178	-1.4380306331830248
0.011666	-0.362335	0.001526	-9739.595669243534	-1.401880	-1.389640	-1.3804661868327033	-1.3682253044823558	-1.4502470096908278	-1.4380047975328005
0.011667	-0.362274	0.001648	-9737.954959243534	-1.401853	-1.389616	-1.3804373512581132	-1.3681994688321313	-1.4502181741162377	-1.437978961882576
0.011669	-0.362213	0.001801	-9736.314249243535	-1.401824	-1.389589	-1.3804046801089331	-1.3681687975316825	-1.4501855029670576	-1.4379482905821273
0.011670	-0.362045	0.001953	-9731.802297243534	-1.401792	-1.389562	-1.380370844534343	-1.3681399618814583	-1.4501516673924675	-1.437919454931903
0.011671	-0.362076	0.002167	-9732.622652243534	-1.401757	-1.389526	-1.380334008959753	-1.3681021262312338	-1.4501148318178774	-1.4378816192816786
0.011672	-0.362015	0.002289	-9730.981942243534	-1.401720	-1.389491	-1.3802951733851632	-1.3680652905810096	-1.4500759962432876	-1.4378447836314543
0.011674	-0.361893	0.002411	-9727.700523243533	-1.401681	-1.389456	-1.3802525022359828	-1.3680266192805608	-1.4500333250941073	-1.4378061123310055
0.011675	-0.361771	0.002594	-9724.419103243534	-1.401639	-1.389419	-1.380208666661393	-1.3679877836303362	-1.4499894895195176	-1.437767276680781
0.011676	-0.361786	0.002716	-9724.829280243534	-1.401595	-1.389374	-1.3801628310868028	-1.3679409479801121	-1.4499436539449273	-1.4377204410305569
0.011677	-0.361572	0.002838	-9719.086796243533	-1.401549	-1.389335	-1.3801149955122127	-1.3679001123298875	-1.4498958183703372	-1.4376796053803322
0.011679	-0.361496	0.002991	-9717.035908243533	-1.401501	-1.389289	-1.380063324363033	-1.3678504410294388	-1.4498441472211574	-1.4376299340798835
0.011680	-0.361404	0.003174	-9714.574843243534	-1.401449	-1.389241	-1.3800094887884427	-1.3678006053792142	-1.4497903116465671	-1.437580098429659
0.011681	-0.361389	0.003326	-9714.164666243534	-1.401396	-1.389188	-1.379954653213853	-1.36774576972899	-1.4497354760719774	-1.4375252627794348
0.011682	-0.361099	0.003387	-9706.371294243534	-1.401341	-1.389143	-1.3798978176392627	-1.3676989340787655	-1.4496786404973871	-1.4374784271292103
0.011684	-0.360992	0.003510	-9703.500052243533	-1.401284	-1.389089	-1.3798371464900827	-1.3676412627783168	-1.4496179693482072	-1.4374207558287615
0.011685	-0.360992	0.003632	-9703.500052243533	-1.401225	-1.389031	-1.3797763109154926	-1.3675814271280924	-1.449557133773617	-1.4373609201785371
0.011686	-0.360886	0.003754	-9700.628810243534	-1.401164	-1.388973	-1.3797134753409026	-1.367521591477868	-1.449494298199027	-1.4373010845283127
0.011687	-0.360672	0.003876	-9694.886325243533	-1.401101	-1.388918	-1.3796486397663126	-1.3674647558276438	-1.449429462624437	-1.4372442488780885
0.011689	-0.360611	0.003998	-9693.245615243533	-1.401036	-1.388855	-1.3795799686171324	-1.367398084527195	-1.4493607914752569	-1.4371775775776396
0.011690	-0.360474	0.004181	-9689.554018243534	-1.400969	-1.388792	-1.3795111330425425	-1.3673332488769705	-1.449291955900667	-1.4371127419274152
0.011691	-0.360291	0.004211	-9684.631888243533	-1.400901	-1.388730	-1.3794412974679524	-1.3672694132267462	-1.449222120326077	-1.437048906277191
0.011692	-0.360199	0.004303	-9682.170823243534	-1.400831	-1.388663	-1.3793694618933623	-1.3672005775765217	-1.4491502847514868	-1.4369800706269664
0.011694	-0.360031	0.004425	-9677.658871243533	-1.400759	-1.388598	-1.3792937907441825	-1.367131906276073	-1.449074613602307	-1.4369113993265177
0.011695	-0.359924	0.004486	-9674.787629243534	-1.400686	-1.388528	-1.3792189551695924	-1.3670600706258487	-1.4489997780277168	-1.4368395636762934
0.011696	-0.359818	0.004669	-9671.916387243533	-1.400611	-1.388456	-1.3791421195950024	-1.366986234975624	-1.448922942453127	-1.4367657280260688
0.011697	-0.359589	0.004791	-9665.763725243534	-1.400534	-1.388387	-1.3790632840204122	-1.3669153993254	-1.4488441068785367	-1.4366948923758447
0.011699	-0.359482	0.004791	-9662.892482243533	-1.400456	-1.388312	-1.3789816128712322	-1.3668367280249512	-1.4487624357293567	-1.4366162210753959
0.011700	-0.359329	0.004944	-9658.790708243534	-1.400376	-1.388238	-1.3788997772966423	-1.3667608923747268	-1.4486806001547667	-1.4365403854251715
0.011701	-0.359222	0.005035	-9655.919465243534	-1.400294	-1.388160	-1.378815941722052	-1.3666810567245025	-1.4485967645801765	-1.4364605497749472
0.011702	-0.358948	0.005066	-9648.536271243534	-1.400212	-1.388087	-1.3787321061474622	-1.366606221074278	-1.4485129290055867	-1.4363857141247227
0.011704	-0.358841	0.005188	-9645.665029243533	-1.400128	-1.388006	-1.378644434998282	-1.3665215497738292	-1.4484252578564065	-1.436301042824274
0.011705	-0.358749	0.005310	-9643.203964243534	-1.400042	-1.387924	-1.3785565994236921	-1.3664377141236048	-1.4483374222818166	-1.4362172071740495
0.011706	-0.358582	0.005341	-9638.692012243533	-1.399955	-1.387842	-1.378467763849102	-1.3663538784733804	-1.4482485867072266	-1.4361333715238251
0.011707	-0.358276	0.005493	-9630.488462243533	-1.399866	-1.387764	-1.378376928274512	-1.3662740428231561	-1.4481577511326365	-1.4360535358736009
0.011709	-0.358185	0.005646	-9628.027397243533	-1.399775	-1.387676	-1.378282257125332	-1.3661823715227073	-1.4480630799834564	-1.435961864573152
0.011710	-0.358032	0.005615	-9623.925623243535	-1.399684	-1.387590	-1.3781894215507418	-1.366094535872483	-1.4479702444088662	-1.4358740289229277
0.011711	-0.357803	0.005768	-9617.772961243534	-1.399590	-1.387504	-1.3780935859761518	-1.3660067002222587	-1.4478744088342763	-1.4357861932727034
0.011712	-0.357697	0.005920	-9614.901718243535	-1.399495	-1.387412	-1.3779967504015618	-1.3659128645720342	-1.4477775732596863	-1.435692357622479
0.011714	-0.357452	0.006012	-9608.338879243534	-1.399398	-1.387323	-1.3778960792523818	-1.3658201932715854	-1.4476769021105063	-1.4355996863220302
0.011715	-0.357269	0.006012	-9603.416749243534	-1.399300	-1.387231	-1.3777962436777917	-1.3657263576213612	-1.4475770665359162	-1.435505850671806
0.011716	-0.357147	0.006042	-9600.135329243534	-1.399202	-1.387137	-1.3776964081032017	-1.3656305219711367	-1.4474772309613262	-1.4354100150215814
0.011717	-0.356888	0.006165	-9593.162312243534	-1.399102	-1.387047	-1.3775945725286118	-1.3655386863209122	-1.4473753953867363	-1.435318179371357
0.011719	-0.356812	0.006226	-9591.111425243535	-1.399001	-1.386948	-1.3774899013794315	-1.3654360150204636	-1.447270724237556	-1.4352155080709084
0.011720	-0.356537	0.006256	-9583.728231243535	-1.398900	-1.386856	-1.3773870658048417	-1.3653421793702392	-1.4471678886629662	-1.435121672420684
0.011721	-0.356354	0.006348	-9578.806101243534	-1.398797	-1.386759	-1.3772822302302516	-1.3652433437200149	-1.4470630530883761	-1.4350228367704596
0.011722	-0.356232	0.006439	-9575.524681243534	-1.398693	-1.386659	-1.3771763946556614	-1.3651415080697904	-1.446957217513786	-1.4349210011202351
0.011724	-0.355911	0.006531	-9566.910954243534	-1.398587	-1.386564	-1.3770667235064815	-1.3650428367693415	-1.446847546364606	-1.4348223298197862
0.011725	-0.355774	0.006561	-9563.219357243534	-1.398481	-1.386463	-1.3769588879318915	-1.364940001119117	-1.446739710790016	-1.4347194941695618
0.011726	-0.355652	0.006622	-9559.937937243534	-1.398374	-1.386360	-1.3768500523573013	-1.3648351654688928	-1.4466308752154258	-1.4346146585193376
0.011727	-0.355347	0.006683	-9551.734388243534	-1.398265	-1.386261	-1.3767392167827115	-1.3647343298186683	-1.446520039640836	-1.434513822869113
0.011729	-0.355164	0.006805	-9546.812258243534	-1.398155	-1.386158	-1.3766255456335312	-1.3646276585182195	-1.4464063684916557	-1.4344071515686643
0.011730	-0.354996	0.006775	-9542.300306243535	-1.398045	-1.386053	-1.3765137100589413	-1.3645208228679953	-1.4462945329170658	-1.43430031591844
0.011731	-0.354767	0.006866	-9536.147644243534	-1.397934	-1.385950	-1.3764008744843512	-1.3644159872177708	-1.4461816973424757	-1.4341954802682155
0.011732	-0.354553	0.006958	-9530.405159243533	-1.397821	-1.385844	-1.376286038909761	-1.3643081515675466	-1.4460668617678856	-1.4340876446179913
0.011734	-0.354309	0.007050	-9523.842320243533	-1.397707	-1.385738	-1.3761683677605812	-1.3641984802670977	-1.4459491906187056	-1.4339779733175424
0.011735	-0.354187	0.007111	-9520.560900243534	-1.397592	-1.385627	-1.376051532185991	-1.3640856446168732	-1.4458323550441154	-1.433865137667318
0.011736	-0.353897	0.007172	-9512.767528243534	-1.397476	-1.385521	-1.375933696611401	-1.363977808966649	-1.4457145194695256	-1.4337573020170937
0.011737	-0.353653	0.007233	-9506.204689243534	-1.397359	-1.385412	-1.375814861036811	-1.3638669733164246	-1.4455956838949355	-1.4336464663668693
0.011739	-0.353470	0.007263	-9501.282559243533	-1.397241	-1.385301	-1.375693189887631	-1.3637523020159756	-1.4454740127457555	-1.4335317950664204
0.011740	-0.353317	0.007233	-9497.180784243534	-1.397123	-1.385188	-1.3755733543130408	-1.3636374663657516	-1.4453541771711653	-1.4334169594161963
0.011741	-0.353012	0.007385	-9488.977235243534	-1.397004	-1.385079	-1.3754525187384508	-1.363526630715527	-1.4452333415965752	-1.4333061237659717
0.011742	-0.352844	0.007385	-9484.465283243533	-1.396884	-1.384965	-1.375330683163861	-1.3634107950653027	-1.4451115060219855	-1.4331902881157474
0.011744	-0.352631	0.007477	-9478.722798243534	-1.396763	-1.384852	-1.3752060120146807	-1.363294123764854	-1.4449868348728052	-1.4330736168152987
0.011745	-0.352448	0.007477	-9473.800669243534	-1.396642	-1.384736	-1.3750831764400908	-1.3631762881146294	-1.4448639992982153	-1.4329557811650742
0.011746	-0.352188	0.007568	-9466.827652243534	-1.396520	-1.384623	-1.3749593408655008	-1.3630614524644051	-1.4447401637236252	-1.4328409455148499
0.011747	-0.351959	0.007629	-9460.674990243533	-1.396396	-1.384507	-1.3748335052909106	-1.3629436168141806	-1.4446143281490351	-1.4327231098646254
0.011749	-0.351715	0.007660	-9454.112150243534	-1.396272	-1.384391	-1.3747058341417306	-1.3628239455137319	-1.4444866569998551	-1.4326034385641766
0.011750	-0.351532	0.007660	-9449.190020243534	-1.396148	-1.384273	-1.3745799985671405	-1.3627041098635078	-1.444360821425265	-1.4324836029139525
0.011751	-0.351318	0.007721	-9443.447536243533	-1.396023	-1.384155	-1.3744531629925507	-1.3625842742132832	-1.4442339858506752	-1.432363767263728
0.011752	-0.351074	0.007751	-9436.884696243535	-1.395897	-1.384038	-1.3743253274179605	-1.362465438563059	-1.444106150276085	-1.4322449316135037
0.011754	-0.350800	0.007812	-9429.501502243535	-1.395771	-1.383921	-1.3741956562687807	-1.3623447672626101	-1.4439764791269052	-1.4321242603130548
0.011755	-0.350632	0.007874	-9424.989550243534	-1.395643	-1.383799	-1.3740658206941905	-1.3622209316123857	-1.443846643552315	-1.4320004246628304
0.011756	-0.350372	0.007935	-9418.016533243534	-1.395515	-1.383679	-1.3739359851196005	-1.3620990959621615	-1.443716807977725	-1.4318785890126062
0.011757	-0.350128	0.007965	-9411.453693243533	-1.395385	-1.383558	-1.3738041495450106	-1.361976260311937	-1.443584972403135	-1.4317557533623817
0.011759	-0.349930	0.008057	-9406.121386243534	-1.395255	-1.383434	-1.3736704783958302	-1.3618485890114882	-1.4434513012539547	-1.431628082061933
0.011760	-0.349716	0.008057	-9400.378901243534	-1.395124	-1.383311	-1.3735376428212405	-1.3617237533612638	-1.443318465679365	-1.4315032464117086
0.011761	-0.349426	0.008118	-9392.585530243534	-1.394993	-1.383189	-1.3734048072466503	-1.3615999177110394	-1.4431856301047747	-1.4313794107614841
0.011762	-0.349213	0.008240	-9386.843045243533	-1.394860	-1.383063	-1.3732699716720602	-1.361472082060815	-1.4430507945301847	-1.4312515751112598
0.011764	-0.349014	0.008148	-9381.510738243534	-1.394727	-1.382938	-1.3731333005228803	-1.3613434107603664	-1.4429141233810048	-1.431122903810811
0.011765	-0.348816	0.008240	-9376.178431243534	-1.394594	-1.382811	-1.37299846494829	-1.3612145751101419	-1.4427792878064145	-1.4309940681605866
0.011766	-0.348495	0.008148	-9367.564704243534	-1.394462	-1.382690	-1.3728646293737004	-1.3610917394599176	-1.4426454522318248	-1.4308712325103623
0.011767	-0.348328	0.008270	-9363.052752243533	-1.394328	-1.382562	-1.3727287937991102	-1.3609619038096932	-1.4425096166572347	-1.430741396860138
0.011769	-0.347977	0.008270	-9353.618670243533	-1.394194	-1.382439	-1.37259112264993	-1.3608352325092443	-1.4423719455080546	-1.430614725559689
0.011770	-0.347839	0.008362	-9349.927073243534	-1.394059	-1.382308	-1.37245428707534	-1.3607023968590202	-1.4422351099334645	-1.430481889909465
0.011771	-0.347565	0.008423	-9342.543878243534	-1.393922	-1.382181	-1.37231545150075	-1.3605735612087957	-1.4420962743588746	-1.4303530542592404
0.011772	-0.347275	0.008423	-9334.750506243534	-1.393786	-1.382055	-1.37217761592616	-1.3604457255585711	-1.4419584387842845	-1.4302252186090159
0.011774	-0.346985	0.008453	-9326.957134243534	-1.393649	-1.381928	-1.3720369447769798	-1.3603150542581224	-1.4418177676351043	-1.430094547308567
0.011775	-0.346863	0.008453	-9323.675715243533	-1.393512	-1.381795	-1.37189810920239	-1.3601802186078982	-1.4416789320605146	-1.429959711658343
0.011776	-0.346558	0.008514	-9315.472165243535	-1.393374	-1.381667	-1.3717582736277998	-1.3600503829576736	-1.4415390964859243	-1.4298298760081183
0.011777	-0.346268	0.008545	-9307.678793243535	-1.393235	-1.381538	-1.3716174380532098	-1.3599195473074492	-1.4413982609113343	-1.429699040357894
0.011779	-0.346024	0.008575	-9301.115954243534	-1.393096	-1.381408	-1.3714747669040297	-1.3597858760070005	-1.4412555897621542	-1.4295653690574452
0.011780	-0.345901	0.008667	-9297.834534243533	-1.392956	-1.381272	-1.3713329313294398	-1.359648040356776	-1.4411137541875643	-1.4294275334072208
0.011781	-0.345627	0.008636	-9290.451339243533	-1.392816	-1.381141	-1.3711910957548499	-1.3595152047065517	-1.4409719186129744	-1.4292946977569965
0.011782	-0.345184	0.008698	-9278.556193243534	-1.392675	-1.381015	-1.3710482601802598	-1.3593873690563274	-1.4408290830383843	-1.4291668621067721
0.011784	-0.345078	0.008698	-9275.684951243533	-1.392534	-1.380878	-1.3709035890310795	-1.3592466977558786	-1.440684411889204	-1.4290261908063233
0.011785	-0.344879	0.008698	-9270.352643243534	-1.392394	-1.380743	-1.3707617534564895	-1.3591098621056543	-1.440542576314614	-1.428889355156099
0.011786	-0.344482	0.008728	-9259.688029243534	-1.392252	-1.380615	-1.3706179178818996	-1.3589800264554297	-1.440398740740024	-1.4287595195058744
0.011787	-0.344238	0.008789	-9253.125190243534	-1.392110	-1.380481	-1.3704740823073094	-1.3588441908052056	-1.4402549051654339	-1.4286236838556503
0.011789	-0.344131	0.008820	-9250.253947243533	-1.391967	-1.380342	-1.3703274111581294	-1.3587015195047567	-1.4401082340162539	-1.4284810125552014
0.011790	-0.343842	0.008820	-9242.460575243535	-1.391824	-1.380209	-1.3701825755835393	-1.3585666838545323	-1.4399633984416638	-1.428346176904977
0.011791	-0.343475	0.008942	-9232.616316243533	-1.391679	-1.380077	-1.3700357400089496	-1.358432848204308	-1.439816562867074	-1.4282123412547527
0.011792	-0.343277	0.008911	-9227.284009243534	-1.391535	-1.379939	-1.3698899044343593	-1.3582930125540835	-1.4396707272924838	-1.4280725056045283
0.011794	-0.343063	0.008881	-9221.541525243534	-1.391391	-1.379802	-1.3697422332851794	-1.3581523412536347	-1.439523056143304	-1.4279318343040794
0.011795	-0.342819	0.008942	-9214.978685243534	-1.391246	-1.379666	-1.3695953977105892	-1.3580145056034105	-1.4393762205687137	-1.4277939986538553
0.011796	-0.342499	0.008972	-9206.364958243534	-1.391101	-1.379531	-1.369448562135999	-1.357877669953186	-1.4392293849941236	-1.4276571630036308
0.011797	-0.342285	0.009033	-9200.622474243533	-1.390954	-1.379392	-1.3692997265614093	-1.3577368343029617	-1.4390805494195338	-1.4275163273534064
0.011799	-0.342010	0.009064	-9193.239279243533	-1.390808	-1.379255	-1.3691500554122291	-1.3575961630025128	-1.4389308782703536	-1.4273756560529576
0.011800	-0.341766	0.009033	-9186.676440243533	-1.390661	-1.379116	-1.3690012198376391	-1.3574553273522885	-1.4387820426957636	-1.4272348204027332
0.011801	-0.341568	0.009094	-9181.344132243534	-1.390514	-1.378976	-1.3688523842630491	-1.3573134917020642	-1.4386332071211736	-1.427092984752509
0.011802	-0.341202	0.009125	-9171.499873243534	-1.390366	-1.378840	-1.368702548688459	-1.3571756560518398	-1.4384833715465835	-1.4269551491022845
0.011804	-0.340988	0.009125	-9165.757389243534	-1.390218	-1.378700	-1.368550877539279	-1.357031984751391	-1.4383317003974034	-1.4268114778018357
0.011805	-0.340790	0.009125	-9160.425081243533	-1.390070	-1.378558	-1.3684010419646888	-1.3568881491011666	-1.4381818648228133	-1.4266676421516113
0.011806	-0.340424	0.009155	-9150.580822243533	-1.389922	-1.378423	-1.3682512063900991	-1.3567513134509421	-1.4380320292482236	-1.4265308065013869
0.011807	-0.340195	0.009186	-9144.428160243533	-1.389773	-1.378281	-1.3681003708155088	-1.356607477800718	-1.4378811936736333	-1.4263869708511627
0.011809	-0.339951	0.009216	-9137.865321243533	-1.389624	-1.378140	-1.367947699666329	-1.356462806500269	-1.4377285225244534	-1.4262422995507138
0.011810	-0.339691	0.009247	-9130.892304243534	-1.389474	-1.377999	-1.367795864091739	-1.3563199708500446	-1.4375766869498634	-1.4260994639004894
0.011811	-0.339417	0.009338	-9123.509109243534	-1.389323	-1.377857	-1.3676430285171488	-1.3561761351998205	-1.4374238513752733	-1.4259556282502652
0.011812	-0.339142	0.009308	-9116.125915243534	-1.389172	-1.377716	-1.367490192942559	-1.3560332995495958	-1.4372710158006834	-1.4258127926000406
0.011814	-0.339005	0.009216	-9112.434317243533	-1.389023	-1.377571	-1.3673375217933785	-1.3558846282491472	-1.437118344651503	-1.425664121299592
0.011815	-0.338654	0.009277	-9103.000236243533	-1.388872	-1.377433	-1.3671846862187889	-1.3557447925989228	-1.4369655090769133	-1.4255242856493675
0.011816	-0.338379	0.009308	-9095.617041243533	-1.388722	-1.377291	-1.3670328506441987	-1.3556009569486984	-1.4368136735023231	-1.4253804499991432
0.011817	-0.338120	0.009369	-9088.644024243533	-1.388570	-1.377148	-1.3668790150696086	-1.3554561212984741	-1.436659837927733	-1.4252356143489189
0.011819	-0.337875	0.009369	-9082.081185243534	-1.388418	-1.377005	-1.3667233439204285	-1.3553094499980252	-1.436504166778553	-1.42508894304847
0.011820	-0.337555	0.009399	-9073.467458243535	-1.388266	-1.376863	-1.3665695083458385	-1.3551656143478008	-1.436350331203963	-1.4249451073982455
0.011821	-0.337357	0.009369	-9068.135151243534	-1.388114	-1.376718	-1.3664156727712486	-1.3550187786975765	-1.4361964956293731	-1.4247982717480212
0.011822	-0.337006	0.009430	-9058.701069243534	-1.387961	-1.376577	-1.3662608371966585	-1.354875943047352	-1.436041660054783	-1.4246554360977968
0.011824	-0.336807	0.009399	-9053.368762243534	-1.387809	-1.376431	-1.3661051660474786	-1.3547262717469033	-1.435885988905603	-1.424505764797348
0.011825	-0.336533	0.009491	-9045.985567243533	-1.387655	-1.376287	-1.3659493304728885	-1.3545804360966789	-1.435730153331013	-1.4243599291471236
0.011826	-0.336243	0.009491	-9038.192195243533	-1.387501	-1.376143	-1.3657934948982984	-1.3544346004464545	-1.4355743177564229	-1.4242140934968992
0.011827	-0.335953	0.009552	-9030.398823243533	-1.387347	-1.375998	-1.3656376593237085	-1.3542877647962301	-1.435418482181833	-1.4240672578466749
0.011829	-0.335785	0.009583	-9025.886871243534	-1.387192	-1.375849	-1.3654789881745282	-1.3541350934957814	-1.4352598110326527	-1.4239145865462262
0.011830	-0.335495	0.009460	-9018.093499243534	-1.387038	-1.375705	-1.3653231525999383	-1.353989257845557	-1.4351039754580628	-1.4237687508960017
0.011831	-0.335190	0.009583	-9009.889950243534	-1.386883	-1.375560	-1.3651663170253483	-1.3538424221953325	-1.4349471398834728	-1.4236219152457772
0.011832	-0.334930	0.009552	-9002.916933243534	-1.386728	-1.375414	-1.365009481450758	-1.3536945865451082	-1.4347903043088825	-1.423474079595553
0.011834	-0.334732	0.009644	-8997.584626243533	-1.386572	-1.375265	-1.364849810301578	-1.3535419152446595	-1.4346306331597025	-1.4233214082951042
0.011835	-0.334396	0.009552	-8988.560722243534	-1.386417	-1.375121	-1.364692974726988	-1.353396079594435	-1.4344737975851125	-1.4231755726448798
0.011836	-0.334137	0.009613	-8981.587705243533	-1.386262	-1.374974	-1.3645361391523982	-1.3532472439442107	-1.4343169620105227	-1.4230267369946554
0.011837	-0.333847	0.009613	-8973.794333243533	-1.386106	-1.374828	-1.364378303577808	-1.3530994082939862	-1.4341591264359326	-1.422878901344431
0.011839	-0.333664	0.009674	-8968.872203243534	-1.385949	-1.374678	-1.3642176324286281	-1.3529457369935376	-1.4339984552867526	-1.4227252300439823
0.011840	-0.333298	0.009705	-8959.027944243533	-1.385792	-1.374533	-1.3640587968540379	-1.3527989013433133	-1.4338396197121623	-1.422578394393758
0.011841	-0.333038	0.009674	-8952.054927243535	-1.385635	-1.374385	-1.3638999612794478	-1.3526490656930887	-1.4336807841375723	-1.4224285587435335
0.011842	-0.332825	0.009613	-8946.312442243534	-1.385479	-1.374236	-1.3637421257048576	-1.3524982300428645	-1.4335229485629821	-1.4222777230933092
0.011844	-0.332504	0.009705	-8937.698715243534	-1.385322	-1.374090	-1.3635814545556777	-1.3523485587424158	-1.4333622774138022	-1.4221280517928605
0.011845	-0.332336	0.009705	-8933.186763243533	-1.385165	-1.373939	-1.3634226189810876	-1.3521957230921913	-1.4332034418392121	-1.421975216142636
0.011846	-0.331970	0.009705	-8923.342504243534	-1.385008	-1.373794	-1.3632637834064978	-1.352048887441967	-1.4330446062646223	-1.4218283804924117
0.011847	-0.331726	0.009766	-8916.779664243533	-1.384850	-1.373644	-1.3631039478319076	-1.3518970517917426	-1.432884770690032	-1.4216765448421873
0.011849	-0.331451	0.009735	-8909.396470243533	-1.384692	-1.373496	-1.3629422766827277	-1.3517453804912938	-1.4327230995408522	-1.4215248735417385
0.011850	-0.331177	0.009735	-8902.013275243533	-1.384534	-1.373347	-1.3627824411081375	-1.3515945448410696	-1.432563263966262	-1.4213740378915143
0.011851	-0.330856	0.009796	-8893.399549243533	-1.384376	-1.373199	-1.3626226055335475	-1.351444709190845	-1.432403428391672	-1.4212242022412898
0.011852	-0.330627	0.009735	-8887.246886243534	-1.384218	-1.373049	-1.3624627699589575	-1.3512928735406207	-1.432243592817082	-1.4210723665910654
0.011854	-0.330383	0.009857	-8880.684047243534	-1.384058	-1.372898	-1.3622990988097774	-1.351138202240172	-1.4320799216679019	-1.4209176952906166
0.011855	-0.330063	0.009888	-8872.070320243534	-1.383898	-1.372749	-1.3621372632351876	-1.3509873665899474	-1.431918086093312	-1.4207668596403922
0.011856	-0.329773	0.009827	-8864.276948243534	-1.383739	-1.372599	-1.3619764276605975	-1.350835530939723	-1.431757250518722	-1.4206150239901678
0.011857	-0.329514	0.009857	-8857.303931243534	-1.383579	-1.372448	-1.3618145920860072	-1.3506826952894986	-1.4315954149441317	-1.4204621883399433
0.011859	-0.329376	0.009857	-8853.612334243533	-1.383419	-1.372293	-1.3616509209368273	-1.35052402398905	-1.4314317437949517	-1.4203035170394946
0.011860	-0.328964	0.009888	-8842.537542243534	-1.383259	-1.372147	-1.3614890853622372	-1.3503761883388257	-1.4312699082203617	-1.4201556813892704
0.011861	-0.328568	0.009949	-8831.872928243534	-1.383098	-1.371999	-1.3613262497876473	-1.3502263526886011	-1.4311070726457717	-1.4200058457390459
0.011862	-0.328445	0.009888	-8828.591508243533	-1.382938	-1.371843	-1.3611644142130572	-1.3500685170383768	-1.4309452370711817	-1.4198480100888216
0.011864	-0.328232	0.009949	-8822.849024243535	-1.382777	-1.371689	-1.3609997430638772	-1.349910845737928	-1.4307805659220016	-1.4196903387883728
0.011865	-0.327835	0.009918	-8812.184409243533	-1.382616	-1.371542	-1.3608369074892872	-1.3497620100877037	-1.4306177303474117	-1.4195415031381484
0.011866	-0.327637	0.009949	-8806.852102243534	-1.382455	-1.371387	-1.360674071914697	-1.349605174437479	-1.4304548947728215	-1.4193846674879238
0.011867	-0.327393	0.009888	-8800.289263243534	-1.382294	-1.371235	-1.360511236340107	-1.3494513387872549	-1.4302920591982315	-1.4192308318376996
0.011869	-0.327026	0.009979	-8790.445004243533	-1.382133	-1.371086	-1.360346565190927	-1.3492986674868062	-1.4301273880490515	-1.4190781605372509
0.011870	-0.326828	0.009949	-8785.112696243534	-1.381972	-1.370932	-1.360183729616337	-1.3491428318365817	-1.4299645524744615	-1.4189223248870264
0.011871	-0.326538	0.009949	-8777.319324243534	-1.381811	-1.370780	-1.3600208940417469	-1.3489889961863575	-1.4298017168998713	-1.4187684892368022
0.011872	-0.326279	0.010010	-8770.346307243533	-1.381649	-1.370627	-1.3598570584671568	-1.348834160536133	-1.4296378813252812	-1.4186136535865776
0.011874	-0.326004	0.010010	-8762.963113243533	-1.381486	-1.370474	-1.3596903873179769	-1.348677489235684	-1.4294712101761013	-1.4184569822861288
0.011875	-0.325684	0.010040	-8754.349386243533	-1.381324	-1.370322	-1.3595265517433868	-1.34852365358546	-1.4293073746015112	-1.4183031466359046
0.011876	-0.325455	0.010040	-8748.196724243533	-1.381161	-1.370167	-1.359361716168797	-1.3483668179352353	-1.4291425390269215	-1.41814631098568
0.011877	-0.325150	0.010040	-8739.993175243533	-1.380998	-1.370015	-1.3591968805942067	-1.348212982285011	-1.4289777034523312	-1.4179924753354558
0.011879	-0.324905	0.010040	-8733.430335243535	-1.380836	-1.369860	-1.3590312094450268	-1.3480543109845624	-1.4288120323031512	-1.4178338040350071
0.011880	-0.324646	0.010071	-8726.457318243534	-1.380673	-1.369706	-1.3588663738704367	-1.347898475334338	-1.4286471967285612	-1.4176779683847827
0.011881	-0.324249	0.010040	-8715.792704243533	-1.380510	-1.369557	-1.3587015382958465	-1.3477476396841135	-1.428482361153971	-1.4175271327345582
0.011882	-0.324097	0.010101	-8711.690929243534	-1.380346	-1.369398	-1.3585357027212568	-1.347586804033889	-1.4283165255793813	-1.4173662970843337
0.011884	-0.323868	0.010101	-8705.538267243533	-1.380183	-1.369242	-1.3583690315720764	-1.3474271327334404	-1.428149854430201	-1.4172066257838851
0.011885	-0.323486	0.010071	-8695.283830243534	-1.380019	-1.369092	-1.3582031959974867	-1.347275297083216	-1.4279840188556112	-1.4170547901336608
0.011886	-0.323242	0.010132	-8688.720991243534	-1.379855	-1.368936	-1.3580373604228966	-1.3471174614329915	-1.427818183281021	-1.4168969544834362
0.011887	-0.322968	0.010193	-8681.337797243534	-1.379690	-1.368781	-1.3578705248483065	-1.3469606257827673	-1.427651347706431	-1.416740118833212
0.011889	-0.322693	0.010132	-8673.954602243533	-1.379526	-1.368626	-1.3577028536991265	-1.3468019544823184	-1.427483676557251	-1.4165814475327632
0.011890	-0.322357	0.010132	-8664.930698243534	-1.379362	-1.368473	-1.3575370181245363	-1.346647118832094	-1.4273178409826608	-1.4164266118825388
0.011891	-0.322098	0.010193	-8657.957681243533	-1.379197	-1.368317	-1.3573701825499465	-1.3464892831818698	-1.427151005408071	-1.4162687762323145
0.011892	-0.321869	0.010132	-8651.805019243533	-1.379033	-1.368160	-1.3572043469753563	-1.3463304475316453	-1.4269851698334808	-1.41610994058209
0.011894	-0.321548	0.010193	-8643.191292243533	-1.378868	-1.368006	-1.3570356758261763	-1.3461727762311966	-1.4268164986843008	-1.4159522692816413
0.011895	-0.321259	0.010193	-8635.397920243533	-1.378703	-1.367850	-1.3568688402515863	-1.3460149405809723	-1.4266496631097108	-1.415794433631417
0.011896	-0.321045	0.010162	-8629.655435243534	-1.378538	-1.367693	-1.3567020046769962	-1.3458561049307478	-1.4264828275351207	-1.4156355979811925
0.011897	-0.320770	0.010254	-8622.272241243534	-1.378372	-1.367536	-1.3565341691024062	-1.3456972692805236	-1.4263149919605307	-1.4154767623309683
0.011899	-0.320450	0.010193	-8613.658514243534	-1.378206	-1.367382	-1.3563644979532261	-1.3455395979800748	-1.4261453208113506	-1.4153190910305196
0.011900	-0.320221	0.010254	-8607.505852243534	-1.378041	-1.367223	-1.356197662378636	-1.3453787623298503	-1.4259784852367605	-1.415158255380295
0.011901	-0.319916	0.010254	-8599.302302243534	-1.377874	-1.367068	-1.3560288268040461	-1.345221926679626	-1.4258096496621706	-1.4150014197300707
0.011902	-0.319672	0.010223	-8592.739463243533	-1.377709	-1.366910	-1.355861991229456	-1.3450620910294016	-1.4256428140875805	-1.4148415840798463
0.011904	-0.319397	0.010254	-8585.356269243533	-1.377543	-1.366753	-1.355692320080276	-1.3449014197289528	-1.4254731429384004	-1.4146809127793976
0.011905	-0.319107	0.010254	-8577.562897243533	-1.377377	-1.366597	-1.355524484505686	-1.3447435840787285	-1.4253053073638104	-1.4145230771291732
0.011906	-0.318771	0.010223	-8568.538992243533	-1.377211	-1.366443	-1.3553566489310958	-1.344587748428504	-1.4251374717892202	-1.4143672414789488
