Repository: pietracorvo/HystAPI

# Example data

The example data in this folder is from measurements performed during my physics bachelor.

The material is **FeSi3** (iron with 3% silicon), aka 'electrical steel', the standard material for ring cores in trafos. 

Four of the five samples where treated with high pressure torison (HPT, 20 rotations at 20GPa), to achieve nanocristallisation of the grains, which has a huge impact on the magnetic properties of the material. The HPT deformation was done at 77K (under liquid nitrogen) and at 293K (at room temperature). Afterwards some samples were heat treated at a temperature of 493K (for two hours) to anneal defects from the deformation process.

The five samples are:

File: testData/FeSi3_annealed/G1_919V_100Hz_800000Fs.txt (part 35 of 57)
--------------------------
t	U1	U2	H	B_raw	J_raw	B_drift	 J_drift	B_corr	J_corr
0.011924	0.274780	0.007690	7386.439051336991	1.434965	1.425683	1.456793776368173	1.4475122888708656	1.3941732795102522	1.3848919440390866
0.011925	0.274918	0.007751	7390.130648336991	1.435090	1.425803	1.4569206070270433	1.4476341195727163	1.3943001101691226	1.3850137747409372
0.011926	0.275070	0.007690	7394.232423336991	1.435215	1.425923	1.4570474376859135	1.4477559502745674	1.3944269408279926	1.3851356054427884
0.011927	0.275345	0.007751	7401.615618336991	1.435340	1.426039	1.4571742683447837	1.4478737809764184	1.394553771486863	1.3852534361446394
0.011929	0.275467	0.007660	7404.897037336991	1.435465	1.426159	1.4573029296625242	1.4479974423801203	1.3946824328046032	1.3853770975483413
0.011930	0.275665	0.007660	7410.229344336991	1.435589	1.426277	1.4574287603213942	1.4481172730819714	1.3948082634634735	1.3854969282501923
0.011931	0.275848	0.007721	7415.151474336991	1.435714	1.426395	1.4575555909802644	1.4482371037838222	1.3949350941223435	1.3856167589520432
0.011932	0.276031	0.007660	7420.073604336991	1.435838	1.426514	1.4576814216391347	1.4483579344856732	1.3950609247812138	1.3857375896538942
0.011934	0.276199	0.007690	7424.5855563369905	1.435963	1.426632	1.4578100829568752	1.448479595889375	1.3951895860989545	1.385859251057596
0.011935	0.276474	0.007721	7431.9687503369905	1.436088	1.426748	1.4579369136157452	1.448597426591226	1.3953164167578245	1.385977081759447
0.011936	0.276581	0.007751	7434.839993336991	1.436213	1.426870	1.4580637442746154	1.448721257293077	1.3954432474166945	1.386100912461298
0.011937	0.276718	0.007721	7438.531590336991	1.436338	1.426991	1.4581905749334856	1.4488440879949278	1.3955700780755649	1.3862237431631488
0.011939	0.277054	0.007721	7447.555494336991	1.436463	1.427104	1.458319236251226	1.4489607493986298	1.3956987393933051	1.3863404045668508
0.011940	0.277222	0.007690	7452.0674463369905	1.436588	1.427223	1.4584460669100963	1.4490815801004808	1.3958255700521756	1.3864612352687018
0.011941	0.277222	0.007660	7452.0674463369905	1.436712	1.427347	1.4585718975689663	1.4492074108023318	1.3959514007110454	1.3865870659705528
0.011942	0.277451	0.007629	7458.220108336991	1.436836	1.427463	1.4586977282278366	1.4493252415041826	1.3960772313699157	1.3867048966724036
0.011944	0.277771	0.007660	7466.833835336991	1.436960	1.427576	1.458825389545577	1.4494419029078847	1.3962048926876562	1.3868215580761056
0.011945	0.277893	0.007629	7470.115255336991	1.437083	1.427696	1.4589502202044473	1.4495637336097358	1.3963297233465264	1.3869433887779568
0.011946	0.278015	0.007629	7473.3966753369905	1.437207	1.427815	1.4590760508633174	1.4496845643115868	1.3964555540053967	1.3870642194798077
0.011947	0.278259	0.007660	7479.959514336991	1.437331	1.427931	1.4592018815221874	1.4498023950134376	1.3965813846642665	1.3871820501816585
0.011949	0.278503	0.007629	7486.522354336991	1.437454	1.428047	1.4593285428399279	1.4499220564171396	1.396708045982007	1.3873017115853605
0.011950	0.278595	0.007629	7488.983419336991	1.437578	1.428167	1.4594543734987981	1.4500438871189905	1.3968338766408772	1.3874235422872114
0.011951	0.278793	0.007660	7494.315726336991	1.437702	1.428284	1.4595802041576684	1.4501627178208416	1.3969597072997475	1.3875423729890626
0.011952	0.279114	0.007599	7502.929453336991	1.437825	1.428397	1.4597050348165383	1.4502775485226924	1.3970845379586176	1.3876572036909134
0.011954	0.279129	0.007629	7503.339630336991	1.437949	1.428520	1.459832696134279	1.4504042099263943	1.3972121992763582	1.3877838650946153
0.011955	0.279373	0.007599	7509.9024703369905	1.438072	1.428635	1.459957526793149	1.4505210406282454	1.3973370299352283	1.3879006957964664
0.011956	0.279572	0.007629	7515.234777336991	1.438196	1.428752	1.4600833574520193	1.4506398713300963	1.3974628605940986	1.3880195264983173
0.011957	0.279770	0.007629	7520.567084336991	1.438319	1.428869	1.4602081881108895	1.4507587020319472	1.3975876912529688	1.3881383572001682
0.011959	0.279999	0.007629	7526.719746336991	1.438443	1.428984	1.4603358494286298	1.450877363435649	1.397715352570709	1.38825701860387
0.011960	0.280182	0.007599	7531.641876336991	1.438566	1.429101	1.4604606800875	1.4509961941375	1.397840183229579	1.388375849305721
0.011961	0.280243	0.007629	7533.28258533699	1.438689	1.429223	1.4605855107463703	1.451120024839351	1.3979650138884496	1.388499680007572
0.011962	0.280548	0.007599	7541.486135336991	1.438813	1.429336	1.4607113414052404	1.451234855541202	1.3980908445473195	1.388614510709423
0.011964	0.280701	0.007599	7545.587910336991	1.438936	1.429453	1.4608380027229808	1.451355516944904	1.3982175058650599	1.388735172113125
0.011965	0.280930	0.007568	7551.740572336991	1.439058	1.429569	1.460961833381851	1.451473347646755	1.3983413365239303	1.388853002814976
0.011966	0.281052	0.007629	7555.021991336991	1.439182	1.429688	1.461087664040721	1.451594178348606	1.3984671671828002	1.388973833516827
0.011967	0.281265	0.007568	7560.764476336991	1.439305	1.429803	1.4612124946995915	1.4517110090504568	1.3985919978416708	1.3890906642186778
0.011969	0.281555	0.007599	7568.557848336991	1.439428	1.429917	1.4613391560173317	1.4518286704541588	1.3987186591594107	1.3892083256223797
0.011970	0.281586	0.007660	7569.378203336991	1.439552	1.430040	1.461464986676202	1.4519535011560096	1.398844489818281	1.3893331563242306
0.011971	0.281754	0.007629	7573.890155336991	1.439675	1.430158	1.4615898173350723	1.4520733318578607	1.3989693204771516	1.3894529870260817
0.011972	0.282089	0.007599	7582.914059336991	1.439798	1.430269	1.4617146479939422	1.4521861625597117	1.3990941511360213	1.3895658177279326
0.011974	0.282227	0.007568	7586.605657336991	1.439921	1.430387	1.4618413093116827	1.4523078239634137	1.3992208124537617	1.3896874791316347
0.011975	0.282333	0.007568	7589.476899336991	1.440044	1.430506	1.461966139970553	1.4524286546652645	1.3993456431126323	1.3898083098334855
0.011976	0.282562	0.007538	7595.629561336991	1.440166	1.430621	1.4620899706294233	1.4525454853671154	1.3994694737715023	1.3899251405353363
0.011977	0.282822	0.007568	7602.6025783369905	1.440289	1.430735	1.4622148012882932	1.4526613160689665	1.3995943044303725	1.3900409712371875
0.011979	0.282990	0.007660	7607.114530336991	1.440412	1.430853	1.4623414626060338	1.4527829774726684	1.3997209657481129	1.3901626326408894
0.011980	0.283142	0.007568	7611.21630533699	1.440535	1.430970	1.4624662932649037	1.4529018081745193	1.399845796406983	1.3902814633427403
0.011981	0.283340	0.007538	7616.548612336991	1.440657	1.431086	1.4625901239237742	1.4530196388763703	1.3999696270658535	1.3903992940445913
0.011982	0.283508	0.007599	7621.060564336991	1.440780	1.431203	1.4627149545826443	1.4531384695782212	1.4000944577247236	1.3905181247464422
0.011984	0.283737	0.007568	7627.213226336991	1.440903	1.431318	1.4628416159003848	1.4532571309819233	1.400221119042464	1.3906367861501443
0.011985	0.283951	0.007538	7632.955711336991	1.441025	1.431433	1.462965446559255	1.453373961683774	1.400344949701334	1.390753616851995
0.011986	0.284088	0.007568	7636.647308336991	1.441148	1.431551	1.4630902772181251	1.453493792385625	1.4004697803602042	1.390873447553846
0.011987	0.284195	0.007568	7639.518550336991	1.441270	1.431670	1.4632141078769954	1.453614623087476	1.4005936110190746	1.390994278255697
0.011989	0.284531	0.007477	7648.542455336991	1.441391	1.431780	1.4633387691947357	1.453728284491178	1.4007182723368148	1.391107939659399
0.011990	0.284592	0.007538	7650.183164336991	1.441513	1.431900	1.463462599853606	1.453850115193029	1.4008421029956852	1.39122977036125
0.011991	0.284698	0.007538	7653.054407336991	1.441636	1.432018	1.4635874305124759	1.4539699458948798	1.400966933654555	1.3913496010631008
0.011992	0.285049	0.007538	7662.4884883369905	1.441758	1.432129	1.4637112611713463	1.4540827765967308	1.4010907643134254	1.3914624317649518
0.011994	0.285294	0.007507	7669.051328336991	1.441879	1.432242	1.4638359224890864	1.4541994380004328	1.4012154256311655	1.3915790931686538
0.011995	0.285294	0.007507	7669.051328336991	1.442001	1.432364	1.463959753147957	1.4543232687022838	1.401339256290036	1.3917029238705048
0.011996	0.285538	0.007538	7675.614168336991	1.442123	1.432478	1.4640835838068271	1.4544390994041345	1.4014630869489064	1.3918187545723555
0.011997	0.285828	0.007568	7683.407539336991	1.442245	1.432590	1.4642074144656971	1.4545529301059856	1.4015869176077764	1.3919325852742066
0.011999	0.285980	0.007507	7687.50931433699	1.442367	1.432707	1.4643330757834374	1.4546735915096876	1.4017125789255167	1.3920532466779085
0.012000	0.286041	0.007538	7689.150024336991	1.442489	1.432827	1.4644569064423076	1.4547954222115387	1.4018364095843867	1.3921750773797597
0.012001	0.286346	0.007568	7697.353573336991	1.442612	1.432939	1.464581737101178	1.4549092529133896	1.4019612402432573	1.3922889080816105
0.012002	0.286499	0.007568	7701.455348336991	1.442735	1.433057	1.4647065677600482	1.4550290836152404	1.4020860709021274	1.3924087387834614
0.012004	0.286652	0.007568	7705.557123336991	1.442857	1.433174	1.4648322290777887	1.4551497450189423	1.4022117322198677	1.3925294001871633
0.012005	0.286896	0.007507	7712.119962336991	1.442979	1.433287	1.4649560597366587	1.4552645757207934	1.4023355628787377	1.3926442308890143
0.012006	0.287140	0.007507	7718.682802336991	1.443100	1.433401	1.465078890395529	1.4553804064226443	1.402458393537608	1.3927600615908653
0.012007	0.287186	0.007446	7719.913334336991	1.443221	1.433520	1.4652017210543993	1.455501237124495	1.4025812241964783	1.392880892292716
0.012009	0.287430	0.007507	7726.476174336991	1.443343	1.433633	1.4653273823721396	1.4556178985281971	1.4027068855142186	1.392997553696418
0.012010	0.287735	0.007507	7734.679723336991	1.443464	1.433745	1.4654502130310099	1.4557317292300482	1.402829716173089	1.3931113843982692
0.012011	0.287750	0.007507	7735.089901336991	1.443586	1.433866	1.4655740436898799	1.4558545599318993	1.402953546831959	1.3932342151001202
0.012012	0.287933	0.007507	7740.012030336991	1.443707	1.433981	1.4656968743487502	1.4559713906337501	1.4030763774908293	1.393351045801971
0.012014	0.288193	0.007446	7746.985047336991	1.443828	1.434093	1.4658215356664903	1.456087052037452	1.4032010388085694	1.393466707205673
0.012015	0.288330	0.007507	7750.676645336991	1.443950	1.434210	1.4659453663253608	1.456205882739303	1.4033248694674398	1.393585537907524
0.012016	0.288513	0.007507	7755.598774336991	1.444071	1.434325	1.4660681969842309	1.456322713441154	1.4034477001263101	1.393702368609375
0.012017	0.288757	0.007477	7762.161614336991	1.444193	1.434438	1.466192027643101	1.456437544143005	1.4035715307851802	1.393817199311226
0.012019	0.288971	0.007507	7767.9040983369905	1.444314	1.434552	1.4663166889608414	1.4565552055467068	1.4036961921029207	1.3939348607149278
0.012020	0.289062	0.007446	7770.365163336991	1.444435	1.434670	1.4664395196197115	1.4566750362485577	1.4038190227617906	1.3940546914167786
0.012021	0.289230	0.007477	7774.877115336991	1.444556	1.434785	1.4665623502785818	1.4567918669504087	1.403941853420661	1.3941715221186297
0.012022	0.289474	0.007416	7781.439955336991	1.444676	1.434898	1.466684180937452	1.4569066976522598	1.404063684079531	1.3942863528204807
0.012024	0.289688	0.007507	7787.182439336991	1.444798	1.435012	1.4668098422551923	1.4570243590559615	1.4041893453972714	1.3944040142241825
0.012025	0.289780	0.007477	7789.643504336991	1.444919	1.435130	1.4669326729140626	1.4571441897578126	1.4043121760561417	1.3945238449260335
0.012026	0.290070	0.007507	7797.436876336991	1.445040	1.435242	1.467055503572933	1.4572580204596635	1.404435006715012	1.3946376756278844
0.012027	0.290283	0.007507	7803.179361336991	1.445162	1.435356	1.467179334231803	1.4573738511615146	1.404558837373882	1.3947535063297356
0.012029	0.290390	0.007446	7806.050603336991	1.445283	1.435473	1.4673039955495435	1.4574945125652163	1.4046834986916226	1.3948741677334373
0.012030	0.290558	0.007538	7810.562555336991	1.445404	1.435589	1.4674268262084134	1.4576123432670673	1.4048063293504924	1.3949919984352883
0.012031	0.290802	0.007446	7817.125395336991	1.445525	1.435702	1.4675496568672837	1.4577271739689184	1.4049291600093627	1.3951068291371393
0.012032	0.290939	0.007477	7820.816992336991	1.445647	1.435819	1.467673487526154	1.4578460046707693	1.4050529906682332	1.3952256598389903
0.012034	0.291183	0.007507	7827.379831336991	1.445768	1.435932	1.4677981488438943	1.4579626660744713	1.4051776519859733	1.3953423212426923
0.012035	0.291306	0.007507	7830.661251336991	1.445890	1.436049	1.4679219795027645	1.458081496776322	1.4053014826448438	1.395461151944543
0.012036	0.291489	0.007446	7835.583381336991	1.446010	1.436164	1.4680438101616347	1.4581983274781731	1.405423313303714	1.395577982646394
0.012037	0.291626	0.007446	7839.274978336991	1.446131	1.436280	1.468166640820505	1.4583161581800241	1.4055461439625843	1.395695813348245
0.012039	0.291977	0.007477	7848.709060336991	1.446252	1.436389	1.4682913021382453	1.458428819583726	1.4056708052803244	1.395808474751947
0.012040	0.292038	0.007477	7850.349770336991	1.446373	1.436508	1.4684141327971154	1.4585496502855768	1.4057936359391947	1.3959293054537978
0.012041	0.292236	0.007446	7855.682077336991	1.446494	1.436622	1.4685369634559855	1.458665480987428	1.4059164665980646	1.396045136155649
0.012042	0.292526	0.007446	7863.475449336991	1.446615	1.436733	1.4686597941148558	1.458778311689279	1.4060392972569349	1.3961579668575
0.012044	0.292709	0.007477	7868.397578336991	1.446736	1.436848	1.4687844554325962	1.4588969730929808	1.4061639585746755	1.3962766282612018
0.012045	0.292725	0.007446	7868.807756336991	1.446856	1.436968	1.4689062860914663	1.459018803794832	1.4062857892335456	1.396398458963053
0.012046	0.293030	0.007446	7877.0113053369905	1.446977	1.437078	1.4690291167503366	1.4591306344966828	1.406408619892416	1.3965102896649038
0.012047	0.293304	0.007477	7884.394500336991	1.447098	1.437190	1.4691519474092067	1.4592444651985337	1.4065314505512858	1.3966241203667547
0.012049	0.293365	0.007416	7886.0352103369905	1.447218	1.437308	1.4692756087269472	1.4593661266022357	1.4066551118690263	1.3967457817704567
0.012050	0.293457	0.007446	7888.496274336991	1.447339	1.437426	1.4693984393858173	1.4594859573040868	1.4067779425278966	1.3968656124723078
0.012051	0.293839	0.007446	7898.750711336991	1.447460	1.437534	1.4695212700446876	1.4595957880059376	1.4069007731867669	1.3969754431741586
0.012052	0.293976	0.007477	7902.442308336991	1.447580	1.437650	1.4696431007035577	1.4597136187077886	1.407022603845637	1.3970932738760096
0.012054	0.294067	0.007385	7904.903373336991	1.447700	1.437767	1.4697667620212982	1.4598342801114905	1.4071462651633775	1.3972139352797115
0.012055	0.294357	0.007446	7912.696745336991	1.447821	1.437877	1.4698895926801683	1.4599461108133416	1.4072690958222474	1.3973257659815626
0.012056	0.294556	0.007416	7918.029052336991	1.447941	1.437991	1.4700114233390384	1.4600619415151925	1.4073909264811175	1.3974415966834135
0.012057	0.294617	0.007385	7919.669762336991	1.448061	1.438108	1.4701332539979088	1.4601807722170432	1.4075127571399881	1.3975604273852642
0.012059	0.294876	0.007385	7926.642779336991	1.448180	1.438219	1.4702559153156491	1.4602954336207452	1.4076354184577284	1.3976750887889662
0.012060	0.295090	0.007385	7932.385264336991	1.448300	1.438332	1.4703777459745193	1.4604102643225962	1.4077572491165986	1.3977899194908172
0.012061	0.295273	0.007416	7937.307393336991	1.448420	1.438446	1.4704995766333895	1.4605260950244472	1.4078790797754688	1.3979057501926682
0.012062	0.295441	0.007416	7941.819346336991	1.448540	1.438560	1.4706214072922597	1.4606419257262981	1.408000910434339	1.3980215808945191
0.012064	0.295700	0.007324	7948.792363336991	1.448659	1.438670	1.47074406861	1.46075558713	1.4081235717520793	1.398135242298221
0.012065	0.295761	0.007324	7950.433072336991	1.448778	1.438787	1.4708648992688702	1.4608744178318511	1.4082444024109493	1.398254073000072
0.012066	0.295990	0.007385	7956.585735336991	1.448897	1.438899	1.4709857299277405	1.460988248533702	1.4083652330698198	1.398367903701923
0.012067	0.296234	0.007385	7963.148574336991	1.449017	1.439010	1.4711075605866106	1.4611010792355528	1.40848706372869	1.3984807344037737
0.012069	0.296356	0.007416	7966.429994336991	1.449137	1.439126	1.4712312219043508	1.4612207406392548	1.40861072504643	1.3986003958074757
0.012070	0.296509	0.007355	7970.531768336991	1.449256	1.439240	1.4713520525632213	1.461336571341106	1.4087315557053004	1.398716226509327
0.012071	0.296768	0.007385	7977.504785336991	1.449376	1.439351	1.4714738832220915	1.461449402042957	1.4088533863641706	1.398829057211178
0.012072	0.296997	0.007355	7983.6574483369905	1.449495	1.439462	1.4715947138809615	1.461562232744808	1.4089742170230406	1.3989418879130289
0.012074	0.297028	0.007385	7984.477802336991	1.449614	1.439581	1.471717375198702	1.4616848941485097	1.4090968783407813	1.3990645493167306
0.012075	0.297211	0.007385	7989.399932336991	1.449734	1.439694	1.4718392058575722	1.4617997248503607	1.4092187089996515	1.3991793800185817
0.012076	0.297577	0.007416	7999.244191336991	1.449854	1.439802	1.4719610365164424	1.4619095555522117	1.4093405396585217	1.3992892107204327
0.012077	0.297684	0.007294	8002.115434336991	1.449972	1.439917	1.4720808671753125	1.4620263862540626	1.4094603703173916	1.3994060414222835
0.012079	0.297806	0.007324	8005.396853336991	1.450091	1.440031	1.472203528493053	1.4621440476577645	1.4095830316351323	1.3995237028259855
0.012080	0.298050	0.007324	8011.959693336991	1.450210	1.440142	1.472324359151923	1.4622568783596155	1.4097038622940024	1.3996365335278365
0.012081	0.298233	0.007355	8016.881823336991	1.450329	1.440254	1.4724451898107933	1.4623707090614664	1.4098246929528724	1.3997503642296873
0.012082	0.298386	0.007324	8020.983597336991	1.450447	1.440368	1.4725650204696636	1.4624865397633176	1.4099445236117427	1.3998661949315385
0.012084	0.298660	0.007294	8028.366792336991	1.450566	1.440477	1.472687681787404	1.4625992011670192	1.410067184929483	1.3999788563352402
0.012085	0.298828	0.007324	8032.878744336991	1.450684	1.440590	1.4728075124462743	1.4627140318688703	1.4101870155883534	1.4000936870370913
0.012086	0.298920	0.007324	8035.339809336991	1.450803	1.440705	1.4729283431051443	1.4628308625707211	1.4103078462472234	1.4002105177389421
0.012087	0.299210	0.007324	8043.133181336991	1.450922	1.440814	1.4730491737640146	1.4629416932725723	1.4104286769060939	1.4003213484407933
0.012089	0.299393	0.007294	8048.055310336991	1.451040	1.440926	1.473170835081755	1.463057354676274	1.410550338223834	1.400437009844495
0.012090	0.299469	0.007324	8050.106198336991	1.451158	1.441042	1.473290665740625	1.463175185378125	1.4106701688827044	1.400554840546346
0.012091	0.299713	0.007263	8056.669037336991	1.451276	1.441152	1.4734104963994952	1.463287016079976	1.4107899995415742	1.400666671248197
0.012092	0.299957	0.007263	8063.231877336991	1.451394	1.441261	1.4735303270583655	1.463397846781827	1.4109098302004446	1.400777501950048
0.012094	0.300125	0.007324	8067.7438293369905	1.451513	1.441374	1.4736529883761058	1.463514508185529	1.4110324915181849	1.40089416335375
0.012095	0.300232	0.007385	8070.615071336991	1.451632	1.441490	1.473773819034976	1.4636323388873798	1.4111533221770554	1.4010119940556007
0.012096	0.300522	0.007324	8078.408443336991	1.451751	1.441599	1.4738946496938463	1.463743169589231	1.4112741528359254	1.4011228247574519
0.012097	0.300751	0.007355	8084.561105336991	1.451870	1.441710	1.4740154803527163	1.4638560002910819	1.4113949834947954	1.4012356554593028
0.012099	0.300766	0.007355	8084.971283336991	1.451989	1.441829	1.4741381416704569	1.4639786616947839	1.4115176448125362	1.4013583168630048
0.012100	0.300995	0.007324	8091.123945336991	1.452108	1.441940	1.474258972329327	1.4640914923966346	1.4116384754714062	1.4014711475648556
0.012101	0.301285	0.007324	8098.917317336991	1.452226	1.442049	1.4743788029881972	1.4642023230984855	1.4117583061302765	1.4015819782667065
0.012102	0.301331	0.007324	8100.1478493369905	1.452345	1.442166	1.4744996336470673	1.4643211538003367	1.4118791367891466	1.4017008089685576
0.012104	0.301514	0.007324	8105.06997933699	1.452464	1.442278	1.4746222949648078	1.4644368152040386	1.4120017981068869	1.4018164703722595
0.012105	0.301819	0.007324	8113.273528336991	1.452582	1.442387	1.474742125623678	1.4645476459058897	1.4121216287657572	1.4019273010741107
0.012106	0.301971	0.007294	8117.375303336991	1.452700	1.442500	1.4748619562825482	1.4646624766077403	1.4122414594246275	1.4020421317759613
0.012107	0.302109	0.007294	8121.066900336991	1.452819	1.442613	1.4749827869414185	1.4647773073095913	1.4123622900834976	1.4021569624778123
0.012109	0.302277	0.007355	8125.578852336991	1.452937	1.442727	1.4751044482591587	1.4648949687132935	1.4124839514012377	1.4022746238815145
0.012110	0.302551	0.007263	8132.9620473369905	1.453056	1.442835	1.475225278918029	1.4650047994151445	1.4126047820601082	1.4023844545833655
0.012111	0.302673	0.007355	8136.24346633699	1.453174	1.442950	1.475345109576899	1.4651216301169951	1.412724612718978	1.4025012852852161
0.012112	0.302887	0.007324	8141.985951336991	1.453293	1.443062	1.4754659402357693	1.4652354608188463	1.4128454433778486	1.4026151159870672
0.012114	0.303116	0.007324	8148.138613336991	1.453412	1.443172	1.4755886015535096	1.465349122222548	1.4129681046955889	1.402728777390769
0.012115	0.303299	0.007294	8153.0607433369905	1.453530	1.443284	1.47570843221238	1.4654629529243992	1.4130879353544592	1.4028426080926202
0.012116	0.303375	0.007263	8155.111630336991	1.453648	1.443400	1.47582826287125	1.4655807836262502	1.413207766013329	1.4029604387944712
0.012117	0.303650	0.007263	8162.494824336991	1.453766	1.443508	1.4759480935301201	1.465690614328101	1.4133275966721994	1.403070269496322
0.012119	0.303802	0.007355	8166.596599336991	1.453884	1.443622	1.4760697548478605	1.465808275731803	1.4134492579899396	1.403187930900024
0.012120	0.304001	0.007324	8171.928906336991	1.454003	1.443734	1.4761905855067308	1.465922106433654	1.41357008864881	1.403301761601875
0.012121	0.304138	0.007263	8175.620503336991	1.454121	1.443847	1.476310416165601	1.466036937135505	1.4136899193076804	1.403416592303726
0.012122	0.304321	0.007263	8180.542633336991	1.454238	1.443958	1.476429246824471	1.4661497678373558	1.4138087499665501	1.4035294230055768
0.012124	0.304489	0.007202	8185.054585336991	1.454355	1.444070	1.4765499081422118	1.4662654292410577	1.413929411284291	1.4036450844092787
0.012125	0.304764	0.007324	8192.437780336992	1.454474	1.444179	1.4766707388010818	1.4663762599429089	1.414050241943161	1.4037559151111298
0.012126	0.305008	0.007263	8199.00061933699	1.454592	1.444288	1.4767905694599521	1.4664870906447598	1.4141700726020314	1.4038667458129808
0.012127	0.305023	0.007294	8199.41079733699	1.454710	1.444406	1.476910400118822	1.4666069213466106	1.4142899032609013	1.4039865765148316
0.012129	0.305222	0.007294	8204.74310433699	1.454828	1.444517	1.4770320614365626	1.4667215827503126	1.414411564578642	1.4041012379185336
0.012130	0.305603	0.007263	8214.99754133699	1.454945	1.444622	1.4771508920954326	1.4668284134521636	1.4145303952375117	1.4042080686203846
0.012131	0.305710	0.007263	8217.868783336991	1.455063	1.444736	1.477270722754303	1.4669442441540146	1.414650225896382	1.4043238993222356
0.012132	0.305817	0.007202	8220.74002533699	1.455180	1.444849	1.4773895534131731	1.4670590748558656	1.4147690565552522	1.4044387300240866
0.012134	0.306000	0.007233	8225.662155336991	1.455297	1.444960	1.4775102147309136	1.4671737362595674	1.4148897178729927	1.4045533914277883
0.012135	0.306213	0.007233	8231.404639336992	1.455414	1.445070	1.4776290453897838	1.4672855669614184	1.4150085485318629	1.4046652221296394
0.012136	0.306396	0.007202	8236.32676933699	1.455531	1.445181	1.4777478760486538	1.4673983976632694	1.415127379190733	1.4047780528314904
0.012137	0.306641	0.007233	8242.889609336991	1.455648	1.445290	1.4778667067075242	1.4675092283651203	1.4152462098496033	1.4048888835333413
0.012139	0.306763	0.007294	8246.17102833699	1.455766	1.445404	1.4779883680252643	1.467626889768822	1.4153678711673434	1.405006544937043
0.012140	0.306992	0.007263	8252.32369033699	1.455884	1.445514	1.4781081986841347	1.467738720470673	1.4154877018262138	1.405118375638894
0.012141	0.307159	0.007263	8256.83564333699	1.456001	1.445625	1.4782270293430049	1.467851551172524	1.415606532485084	1.405231206340745
0.012142	0.307419	0.007233	8263.80866033699	1.456119	1.445734	1.478346860001875	1.4679623818743752	1.4157263631439543	1.4053420370425962
0.012144	0.307465	0.007202	8265.039192336992	1.456235	1.445849	1.4784665213196153	1.4680810432780769	1.4158460244616946	1.4054606984462978
0.012145	0.307739	0.007263	8272.422386336992	1.456353	1.445957	1.4785863519784856	1.4681908739799279	1.415965855120565	1.4055705291481488
0.012146	0.308090	0.007263	8281.856468336991	1.456471	1.446063	1.478706182637356	1.468298704681779	1.4160856857794353	1.40567835985
0.012147	0.308044	0.007233	8280.62593633699	1.456588	1.446182	1.478825013296226	1.46841953538363	1.416204516438305	1.405799190551851
0.012149	0.308197	0.007233	8284.727711336991	1.456705	1.446294	1.4789456746139664	1.4685351967873317	1.4163251777560455	1.4059148519555527
0.012150	0.308502	0.007202	8292.93126033699	1.456822	1.446400	1.4790645052728366	1.4686430274891826	1.4164440084149157	1.4060226826574036
0.012151	0.308762	0.007202	8299.904277336991	1.456938	1.446508	1.479182335931707	1.4687528581910336	1.4165618390737862	1.4061325133592546
0.012152	0.308777	0.007172	8300.31445433699	1.457055	1.446624	1.4793011665905769	1.4688706888928846	1.416680669732656	1.4062503440611056
0.012154	0.308975	0.007172	8305.646761336991	1.457171	1.446734	1.4794208279083174	1.4689843502965867	1.4168003310503967	1.4063640054648077
0.012155	0.309280	0.007233	8313.850311336992	1.457288	1.446840	1.4795396585671874	1.4690921809984374	1.4169191617092665	1.4064718361666584
0.012156	0.309418	0.007233	8317.54190833699	1.457405	1.446953	1.4796584892260578	1.4692070117002884	1.417037992368137	1.4065866668685094
0.012157	0.309555	0.007263	8321.233505336992	1.457523	1.447066	1.479778319884928	1.4693218424021395	1.417157823027007	1.4067014975703604
0.012159	0.309738	0.007233	8326.15563533699	1.457640	1.447177	1.4798989812026684	1.4694365038058415	1.4172784843447475	1.4068161589740624
0.012160	0.310013	0.007172	8333.53882933699	1.457756	1.447284	1.4800168118615387	1.4695453345076923	1.417396315003618	1.4069249896759133
0.012161	0.310120	0.007233	8336.41007233699	1.457873	1.447397	1.4801356425204086	1.4696601652095433	1.4175151456624877	1.4070398203777643
0.012162	0.310364	0.007172	8342.97291133699	1.457989	1.447505	1.480253473179279	1.4697699959113943	1.4176329763213582	1.4071496510796153
0.012164	0.310471	0.007172	8345.84415433699	1.458106	1.447618	1.4803741344970192	1.4698866573150964	1.4177536376390982	1.4072663124833173
0.012165	0.310654	0.007172	8350.76628333699	1.458222	1.447728	1.4804919651558894	1.4699984880169472	1.4178714682979687	1.4073781431851682
0.012166	0.310944	0.007202	8358.55965533699	1.458338	1.447835	1.4806097958147595	1.470107318718798	1.4179892989568388	1.407486973887019
0.012167	0.311081	0.007172	8362.251252336991	1.458455	1.447946	1.48072862647363	1.470220149420649	1.418108129615709	1.40759980458887
0.012169	0.311111	0.007141	8363.071607336991	1.458570	1.448061	1.48084728779137	1.4703388108243511	1.4182267909334492	1.407718465992572
0.012170	0.311401	0.007141	8370.864979336991	1.458686	1.448167	1.4809651184502404	1.470446641526202	1.4183446215923197	1.407826296694423
0.012171	0.311691	0.007202	8378.658351336991	1.458802	1.448274	1.4810829491091106	1.470555472228053	1.4184624522511897	1.407935127396274
0.012172	0.311752	0.007141	8380.299061336991	1.458919	1.448387	1.4812017797679808	1.470670302929904	1.41858128291006	1.408049958098125
0.012174	0.311935	0.007202	8385.22119133699	1.459035	1.448498	1.4813214410857214	1.470784964333606	1.4187009442278007	1.408164619501827
0.012175	0.312164	0.007141	8391.37385333699	1.459151	1.448606	1.4814392717445914	1.470894795035457	1.4188187748866707	1.408274450203678
0.012176	0.312393	0.007141	8397.526515336991	1.459267	1.448714	1.4815571024034617	1.471004625737308	1.4189366055455408	1.408384280905529
0.012177	0.312546	0.007202	8401.628289336992	1.459383	1.448825	1.4816749330623318	1.4711174564391587	1.4190544362044109	1.4084971116073797
0.012179	0.312744	0.007141	8406.96059733699	1.459499	1.448934	1.4817945943800723	1.4712301178428606	1.4191740975221516	1.4086097730110816
0.012180	0.312988	0.007141	8413.523436336991	1.459614	1.449042	1.4819114250389422	1.4713399485447116	1.4192909281810215	1.4087196037129326
0.012181	0.313049	0.007141	8415.16414633699	1.459730	1.449155	1.4820292556978125	1.4714547792465626	1.4194087588398916	1.4088344344147836
0.012182	0.313248	0.007141	8420.496453336991	1.459846	1.449264	1.4821470863566828	1.4715656099484136	1.419526589498762	1.4089452651166345
0.012184	0.313614	0.007172	8430.34071233699	1.459962	1.449368	1.4822667476744231	1.4716732713521155	1.4196462508165024	1.4090529265203364
0.012185	0.313660	0.007172	8431.57124533699	1.460078	1.449483	1.4823845783332934	1.4717901020539665	1.4197640814753725	1.4091697572221875
0.012186	0.313858	0.007172	8436.903552336991	1.460194	1.449592	1.4825024089921635	1.4719009327558175	1.4198819121342425	1.4092805879240384
0.012187	0.314056	0.007080	8442.23585933699	1.460309	1.449701	1.4826192396510338	1.4720117634576684	1.419998742793113	1.4093914186258893
0.012189	0.314240	0.007202	8447.15798933699	1.460426	1.449811	1.482739900968774	1.4721254248613702	1.4201194041108534	1.4095050800295912
0.012190	0.314377	0.007141	8450.849586336992	1.460541	1.449922	1.4828567316276444	1.4722382555632212	1.4202362347697237	1.4096179107314422
0.012191	0.314590	0.007141	8456.59207033699	1.460657	1.450030	1.4829745622865145	1.4723480862650722	1.4203540654285938	1.4097277414332932
0.012192	0.314774	0.007141	8461.514200336991	1.460773	1.450140	1.4830923929453848	1.4724599169669232	1.4204718960874638	1.4098395721351442
0.012194	0.314926	0.007080	8465.61597533699	1.460888	1.450249	1.483211054263125	1.472572578370625	1.420590557405204	1.409952233538846
0.012195	0.315155	0.007172	8471.76863733699	1.461003	1.450357	1.4833278849219953	1.472682409072476	1.4207073880640744	1.410062064240697
0.012196	0.315414	0.007080	8478.74165433699	1.461118	1.450464	1.4834447155808654	1.472791239774327	1.4208242187229447	1.410170894942548
0.012197	0.315475	0.007111	8480.38236433699	1.461234	1.450577	1.4835625462397355	1.472906070476178	1.4209420493818148	1.410285725644399
0.012199	0.315689	0.007172	8486.12484833699	1.461350	1.450686	1.483682207557476	1.4730187318798798	1.4210617106995551	1.4103983870481007
0.012200	0.315964	0.007141	8493.508043336991	1.461465	1.450792	1.4837990382163462	1.473126562581731	1.4211785413584255	1.4105062177499519
0.012201	0.316101	0.007111	8497.19964033699	1.461581	1.450903	1.4839168688752165	1.4732393932835819	1.4212963720172955	1.4106190484518029
0.012202	0.316177	0.007080	8499.250527336992	1.461695	1.451015	1.4840326995340867	1.4733532239854328	1.4214122026761657	1.4107328791536538
0.012204	0.316452	0.007050	8506.63372233699	1.461810	1.451120	1.484151360851827	1.4734618853891346	1.4215308639939064	1.4108415405573556
0.012205	0.316696	0.007141	8513.19656133699	1.461925	1.451227	1.484268191510697	1.4735707160909857	1.4216476946527763	1.4109503712592066
0.012206	0.316788	0.007080	8515.657626336992	1.462040	1.451339	1.4843850221695674	1.4736845467928366	1.4217645253116467	1.4110642019610575
0.012207	0.316940	0.007141	8519.75940133699	1.462156	1.451449	1.4845028528284376	1.4737963774946876	1.4218823559705167	1.4111760326629086
0.012209	0.317261	0.007111	8528.37312833699	1.462271	1.451554	1.484621514146178	1.4739050388983894	1.4220010172882573	1.4112846940666104
0.012210	0.317413	0.007080	8532.474902336991	1.462385	1.451663	1.4847373448050483	1.4740158696002403	1.4221168479471276	1.4113955247684613
0.012211	0.317520	0.007050	8535.346145336991	1.462500	1.451774	1.4848541754639182	1.4741287003020913	1.4222336786059975	1.4115083554703123
0.012212	0.317719	0.007080	8540.678452336992	1.462614	1.451882	1.4849700061227886	1.4742385310039423	1.4223495092648677	1.4116181861721633
0.012214	0.317963	0.007080	8547.241291336992	1.462729	1.451988	1.4850886674405288	1.4743481924076445	1.4224681705826079	1.4117278475758654
0.012215	0.318146	0.007050	8552.16342133699	1.462843	1.452096	1.485204498099399	1.4744580231094953	1.422584001241478	1.4118376782777162
0.012216	0.318344	0.007080	8557.495728336991	1.462958	1.452204	1.4853213287582692	1.4745678538113463	1.4227008319003485	1.4119475089795672
0.012217	0.318420	0.007080	8559.54661533699	1.463073	1.452316	1.4854381594171395	1.4746816845131971	1.4228176625592188	1.4120613396814181
0.012219	0.318710	0.007080	8567.33998733699	1.463187	1.452421	1.4855558207348798	1.4747903459168992	1.4229353238769589	1.4121700010851201
0.012220	0.318924	0.007080	8573.082472336991	1.463302	1.452529	1.4856726513937502	1.47490017661875	1.4230521545358292	1.412279831786971
0.012221	0.319107	0.007080	8578.00460233699	1.463417	1.452637	1.4857894820526203	1.475010007320601	1.4231689851946996	1.412389662488822
0.012222	0.319138	0.006989	8578.82495733699	1.463530	1.452750	1.4859043127114904	1.475124838022452	1.4232838158535697	1.412504493190673
0.012224	0.319397	0.007050	8585.79797433699	1.463644	1.452855	1.4860219740292309	1.475233499426154	1.4234014771713102	1.412613154594375
0.012225	0.319763	0.007111	8595.64223333699	1.463759	1.452958	1.486138804688101	1.475338330128005	1.42351830783018	1.412717985296226
0.012226	0.319794	0.007050	8596.462588336992	1.463874	1.453071	1.4862556353469711	1.4754531608298558	1.4236351384890504	1.4128328159980768
0.012227	0.319855	0.007050	8598.103298336991	1.463988	1.453183	1.4863714660058416	1.4755669915317067	1.4237509691479207	1.4129466466999276
0.012229	0.320206	0.007019	8607.53737933699	1.464102	1.453285	1.4864891273235818	1.4756726529354087	1.4238686304656611	1.4130523081036297
0.012230	0.320358	0.007080	8611.63915433699	1.464216	1.453394	1.4866049579824518	1.4757834836372599	1.423984461124531	1.4131631388054808
0.012231	0.320480	0.007080	8614.920574336991	1.464331	1.453505	1.4867217886413222	1.4758963143391106	1.4241012917834013	1.4132759695073316
0.012232	0.320709	0.007080	8621.073236336992	1.464445	1.453612	1.4868376193001924	1.4760051450409615	1.4242171224422715	1.4133848002091824
0.012234	0.320969	0.006989	8628.04625333699	1.464559	1.453717	1.4869552806179327	1.4761138064446635	1.424334783760012	1.4134934616128845
0.012235	0.321106	0.007080	8631.737850336991	1.464673	1.453826	1.487071111276803	1.4762246371465146	1.4244506144188822	1.4136042923147356
0.012236	0.321259	0.006989	8635.83962533699	1.464787	1.453934	1.4871869419356731	1.4763344678483656	1.4245664450777524	1.4137141230165866
0.012237	0.321487	0.006958	8641.99228733699	1.464900	1.454040	1.4873017725945434	1.4764422985502164	1.4246812757366225	1.4138219537184373
0.012239	0.321671	0.007050	8646.914417336991	1.465014	1.454148	1.4874194339122837	1.4765539599539184	1.424798937054363	1.4139336151221393
0.012240	0.321823	0.007050	8651.01619133699	1.465128	1.454256	1.487535264571154	1.4766637906557694	1.4249147677132332	1.4140434458239903
0.012241	0.322083	0.006989	8657.98920833699	1.465241	1.454361	1.4876500952300242	1.4767706213576204	1.4250295983721033	1.4141502765258414
0.012242	0.322174	0.006989	8660.45027333699	1.465354	1.454471	1.4877649258888943	1.4768824520594712	1.4251444290309734	1.4142621072276922
0.012244	0.322403	0.006989	8666.60293533699	1.465468	1.454577	1.4878825872066346	1.4769921134631732	1.4252620903487139	1.4143717686313941
0.012245	0.322617	0.006989	8672.345420336991	1.465581	1.454683	1.4879974178655049	1.477099944165024	1.425376921007584	1.414479599333245
0.012246	0.322876	0.006989	8679.318437336991	1.465694	1.454787	1.4881122485243752	1.4772057748668752	1.4254917516664545	1.4145854300350962
0.012247	0.322815	0.006989	8677.677727336992	1.465807	1.454902	1.4882270791832453	1.4773226055687259	1.4256065823253246	1.4147022607369468
0.012249	0.323166	0.007019	8687.111809336991	1.465921	1.455004	1.4883447405009858	1.477428266972428	1.425724243643065	1.4148079221406489
0.012250	0.323471	0.007019	8695.315358336991	1.466035	1.455108	1.4884605711598557	1.477534097674279	1.4258400743019348	1.4149137528425
0.012251	0.323547	0.007019	8697.36624533699	1.466148	1.455219	1.488575401818726	1.47764692837613	1.4259549049608053	1.415026583544351
0.012252	0.323639	0.006958	8699.82731033699	1.466261	1.455329	1.4886902324775964	1.477758759077981	1.4260697356196754	1.415138414246202
0.012254	0.323944	0.007019	8708.03086033699	1.466375	1.455432	1.4888078937953366	1.4778654204816828	1.426187396937416	1.4152450756499038
0.012255	0.324158	0.007019	8713.77334433699	1.466488	1.455538	1.4889227244542067	1.4779732511835337	1.426302227596286	1.4153529063517547
0.012256	0.324234	0.007019	8715.82423233699	1.466602	1.455649	1.489038555113077	1.4780860818853847	1.4264180582551562	1.4154657370536057
0.012257	0.324448	0.007019	8721.56671633699	1.466716	1.455756	1.4891543857719471	1.4781949125872358	1.4265338889140264	1.4155745677554568
0.012259	0.324738	0.006958	8729.36008833699	1.466828	1.455859	1.4892700470896876	1.4783015739909375	1.4266495502317666	1.4156812291591585
0.012260	0.324844	0.006897	8732.23133033699	1.466941	1.455967	1.4893848777485579	1.4784114046927885	1.4267643808906372	1.4157910598610095
0.012261	0.325012	0.007019	8736.74328233699	1.467054	1.456075	1.489499708407428	1.4785212353946395	1.4268792115495073	1.4159008905628605
0.012262	0.325256	0.006958	8743.306122336991	1.467167	1.456180	1.4896145390662983	1.4786280660964906	1.4269940422083773	1.4160077212647115
0.012264	0.325363	0.006989	8746.17736433699	1.467280	1.456289	1.4897312003840384	1.4787407275001923	1.4271107035261177	1.4161203826684132
0.012265	0.325562	0.006989	8751.509671336991	1.467393	1.456396	1.4898460310429087	1.4788495582020433	1.4272255341849878	1.4162292133702643
0.012266	0.325790	0.006989	8757.662333336992	1.467506	1.456501	1.489960861701779	1.4789563889038944	1.4273403648438583	1.4163360440721153
0.012267	0.325897	0.006958	8760.533576336991	1.467619	1.456610	1.490075692360649	1.4790672196057453	1.4274551955027284	1.4164468747739662
0.012269	0.326126	0.006958	8766.686238336992	1.467732	1.456715	1.4901923536783894	1.479175881009447	1.4275718568204687	1.416555536177668
0.012270	0.326340	0.006958	8772.42872233699	1.467845	1.456821	1.4903071843372597	1.479283711711298	1.4276866874793388	1.416663366879519
0.012271	0.326523	0.007019	8777.350852336991	1.467958	1.456928	1.49042201499613	1.479392542413149	1.4278015181382093	1.41677219758137
0.012272	0.326645	0.006989	8780.63227233699	1.468071	1.457037	1.4905368456549999	1.479503373115	1.427916348797079	1.416883028283221
0.012274	0.326935	0.006989	8788.42564433699	1.468185	1.457141	1.4906545069727406	1.4796110345187021	1.42803401011482	1.416990689686923
0.012275	0.327118	0.007019	8793.347773336991	1.468298	1.457248	1.4907693376316107	1.479719865220553	1.42814884077369	1.417099520388774
0.012276	0.327209	0.006897	8795.80883833699	1.468410	1.457357	1.4908831682904808	1.479830695922404	1.42826267143256	1.4172103510906249
0.012277	0.327423	0.006958	8801.551323336991	1.468523	1.457462	1.4909979989493511	1.479937526624255	1.4283775020914304	1.417317181792476
0.012279	0.327744	0.006958	8810.165050336991	1.468635	1.457564	1.4911136602670914	1.480043188027957	1.4284931634091707	1.417422843196178
0.012280	0.327805	0.006927	8811.80575933699	1.468748	1.457675	1.4912284909259614	1.4801560187298077	1.4286079940680407	1.4175356738980287
0.012281	0.327942	0.006958	8815.497357336992	1.468861	1.457783	1.4913433215848317	1.4802658494316587	1.4287228247269108	1.4176455045998797
0.012282	0.328217	0.006989	8822.880551336992	1.468974	1.457886	1.491458152243702	1.4803706801335097	1.4288376553857813	1.4177503353017307
0.012284	0.328400	0.006989	8827.80268133699	1.469087	1.457993	1.4915748135614424	1.4804813415372118	1.4289543167035217	1.4178609967054328
0.012285	0.328522	0.006958	8831.08410133699	1.469200	1.458102	1.4916896442203127	1.4805921722390627	1.4290691473623918	1.4179718274072837
