Repository: pietracorvo/HystAPI

# Example data

The example data in this folder is from measurements performed during my physics bachelor.

The material is **FeSi3** (iron with 3% silicon), aka 'electrical steel', the standard material for ring cores in trafos. 

Four of the five samples where treated with high pressure torison (HPT, 20 rotations at 20GPa), to achieve nanocristallisation of the grains, which has a huge impact on the magnetic properties of the material. The HPT deformation was done at 77K (under liquid nitrogen) and at 293K (at room temperature). Afterwards some samples were heat treated at a temperature of 493K (for two hours) to anneal defects from the deformation process.

The five samples are:

File: testData/FeSi3_annealed/G1_919V_151Hz_800000Fs.txt (part 36 of 38)
--------------------------
t	U1	U2	H	B_raw	J_raw	B_drift	 J_drift	B_corr	J_corr
0.012249	-0.242081	0.012207	-6506.987028243534	-1.327208	-1.319030	-1.3047240468467154	-1.2965451204015408	-1.3745048697048399	-1.3663246134519855
0.012250	-0.241714	0.012299	-6497.142769243534	-1.327009	-1.318844	-1.3045232112721254	-1.2963572847513163	-1.37430403413025	-1.366136777801761
0.012251	-0.241425	0.012238	-6489.3493972435335	-1.326810	-1.318655	-1.3043223756975353	-1.296166449101092	-1.3741031985556598	-1.3659459421515368
0.012252	-0.241272	0.012268	-6485.247622243533	-1.326612	-1.318462	-1.3041225401229453	-1.2959716134508676	-1.3739033629810697	-1.3657511065013124
0.012254	-0.240936	0.012299	-6476.223718243534	-1.326413	-1.318274	-1.3039198689737652	-1.2957799421504188	-1.3737006918318897	-1.3655594352008635
0.012255	-0.240585	0.012299	-6466.789636243534	-1.326213	-1.318086	-1.3037180333991754	-1.2955901065001947	-1.3734988562572998	-1.3653695995506394
0.012256	-0.240295	0.012299	-6458.996264243534	-1.326014	-1.317897	-1.3035171978245852	-1.2953992708499702	-1.3732980206827097	-1.365178763900415
0.012257	-0.240036	0.012268	-6452.023247243534	-1.325815	-1.317707	-1.303316362249995	-1.2952074351997458	-1.3730971851081195	-1.3649869282501905
0.012259	-0.239761	0.012268	-6444.640052243533	-1.325617	-1.317517	-1.3031146911008151	-1.2950137638992971	-1.3728955139589396	-1.3647932569497419
0.012260	-0.239441	0.012299	-6436.026326243534	-1.325417	-1.317329	-1.302912855526225	-1.2948239282490726	-1.3726936783843495	-1.3646034212995173
0.012261	-0.239197	0.012268	-6429.463486243534	-1.325219	-1.317138	-1.302713019951635	-1.2946310925988482	-1.3724938428097595	-1.364410585649293
0.012262	-0.238968	0.012299	-6423.310824243534	-1.325019	-1.316947	-1.302511184377045	-1.294438256948624	-1.3722920072351694	-1.3642177499990686
0.012264	-0.238602	0.012329	-6413.466565243533	-1.324820	-1.316760	-1.3023085132278651	-1.294247585648175	-1.3720893360859896	-1.3640270786986197
0.012265	-0.238419	0.012360	-6408.544435243533	-1.324619	-1.316566	-1.302105677653275	-1.2940517499979507	-1.3718865005113994	-1.3638312430483954
0.012266	-0.238037	0.012360	-6398.289998243534	-1.324419	-1.316378	-1.3019038420786848	-1.2938619143477263	-1.3716846649368093	-1.363641407398171
0.012267	-0.237869	0.012329	-6393.778046243534	-1.324219	-1.316184	-1.301702006504095	-1.293666078697502	-1.3714828293622194	-1.3634455717479468
0.012269	-0.237595	0.012360	-6386.394852243534	-1.324019	-1.315993	-1.3014983353549148	-1.2934714073970532	-1.3712791582130393	-1.363250900447498
0.012270	-0.237213	0.012360	-6376.140415243533	-1.323819	-1.315806	-1.301296499780325	-1.2932825717468288	-1.3710773226384494	-1.3630620647972735
0.012271	-0.236893	0.012482	-6367.5266882435335	-1.323617	-1.315615	-1.3010926642057348	-1.2930897360966045	-1.3708734870638593	-1.3628692291470492
0.012272	-0.236710	0.012421	-6362.604558243534	-1.323416	-1.315420	-1.3008898286311446	-1.29289290044638	-1.370670651489269	-1.3626723934968248
0.012274	-0.236389	0.012390	-6353.990832243534	-1.323215	-1.315230	-1.3006851574819647	-1.2926992291459312	-1.3704659803400892	-1.362478722196376
0.012275	-0.236084	0.012390	-6345.787282243534	-1.323014	-1.315039	-1.3004823219073745	-1.292506393495707	-1.370263144765499	-1.3622858865461518
0.012276	-0.235779	0.012421	-6337.583733243534	-1.322813	-1.314848	-1.3002794863327847	-1.2923135578454825	-1.3700603091909092	-1.3620930508959272
0.012277	-0.235657	0.012451	-6334.302313243534	-1.322611	-1.314651	-1.3000756507581945	-1.2921147221952582	-1.369856473616319	-1.361894215245703
0.012279	-0.235275	0.012421	-6324.047876243534	-1.322410	-1.314462	-1.2998709796090147	-1.2919220508948093	-1.3696518024671391	-1.361701543945254
0.012280	-0.234924	0.012451	-6314.613794243533	-1.322208	-1.314273	-1.2996671440344245	-1.291731215244585	-1.369447966892549	-1.3615107082950297
0.012281	-0.234726	0.012421	-6309.281487243534	-1.322007	-1.314078	-1.2994643084598343	-1.2915343795943606	-1.3692451313179588	-1.3613138726448053
0.012282	-0.234482	0.012482	-6302.718648243534	-1.321805	-1.313884	-1.2992604728852444	-1.2913385439441363	-1.3690412957433689	-1.361118036994581
0.012284	-0.234131	0.012482	-6293.284566243534	-1.321603	-1.313694	-1.2990548017360644	-1.2911448726436874	-1.3688356245941888	-1.360924365694132
0.012285	-0.233917	0.012421	-6287.542081243534	-1.321401	-1.313499	-1.2988509661614744	-1.290948036993463	-1.368631789019599	-1.3607275300439077
0.012286	-0.233551	0.012512	-6277.697822243534	-1.321199	-1.313310	-1.2986471305868843	-1.2907572013432387	-1.3684279534450088	-1.3605366943936834
0.012287	-0.233322	0.012421	-6271.545160243534	-1.320997	-1.313116	-1.2984432950122942	-1.2905613656930142	-1.3682241178704186	-1.360340858743459
0.012289	-0.233032	0.012451	-6263.751788243534	-1.320796	-1.312924	-1.2982386238631143	-1.2903656943925654	-1.3680194467212388	-1.3601451874430102
0.012290	-0.232758	0.012512	-6256.368594243534	-1.320593	-1.312731	-1.298033788288524	-1.2901708587423413	-1.3678146111466485	-1.359950351792786
0.012291	-0.232407	0.012512	-6246.934512243533	-1.320390	-1.312540	-1.2978289527139342	-1.2899780230921167	-1.3676097755720587	-1.3597575161425615
0.012292	-0.232239	0.012543	-6242.422560243534	-1.320187	-1.312342	-1.2976241171393441	-1.2897781874418923	-1.3674049399974686	-1.359557680492337
0.012294	-0.231934	0.012482	-6234.219010243533	-1.319985	-1.312150	-1.297418445990164	-1.2895825161414436	-1.3671992688482886	-1.3593620091918883
0.012295	-0.231583	0.012543	-6224.784929243534	-1.319782	-1.311959	-1.297213610415574	-1.2893896804912193	-1.3669944332736985	-1.359169173541664
0.012296	-0.231293	0.012482	-6216.991557243534	-1.319580	-1.311766	-1.297009774840984	-1.289194844840995	-1.3667905976991084	-1.3589743378914396
0.012297	-0.231110	0.012512	-6212.069427243534	-1.319377	-1.311570	-1.2968049392663938	-1.2889970091907703	-1.3665857621245183	-1.358776502241215
0.012299	-0.230743	0.012573	-6202.2251682435335	-1.319173	-1.311379	-1.2965972681172138	-1.2888023378903217	-1.3663780909753382	-1.3585818309407665
0.012300	-0.230484	0.012573	-6195.252151243534	-1.318969	-1.311184	-1.2963914325426238	-1.2886055022400973	-1.3661722554007483	-1.358384995290542
0.012301	-0.230194	0.012604	-6187.458779243534	-1.318765	-1.310989	-1.2961855969680338	-1.2884086665898729	-1.3659664198261583	-1.3581881596403176
0.012302	-0.229980	0.012573	-6181.716294243533	-1.318562	-1.310793	-1.2959807613934438	-1.2882108309396487	-1.3657615842515682	-1.3579903239900935
0.012304	-0.229675	0.012604	-6173.512745243534	-1.318358	-1.310599	-1.2957730902442637	-1.2880131596392	-1.3655539131023882	-1.3577926526896447
0.012305	-0.229370	0.012543	-6165.309195243533	-1.318154	-1.310406	-1.2955672546696737	-1.2878183239889753	-1.3653480775277982	-1.35759781703942
0.012306	-0.229111	0.012634	-6158.336178243534	-1.317950	-1.310210	-1.2953614190950835	-1.2876204883387512	-1.365142241953208	-1.357399981389196
0.012307	-0.228836	0.012573	-6150.952984243534	-1.317746	-1.310016	-1.2951555835204938	-1.2874246526885267	-1.3649364063786182	-1.3572041457389714
0.012309	-0.228485	0.012573	-6141.518902243533	-1.317542	-1.309824	-1.2949479123713135	-1.287228981388078	-1.364728735229438	-1.3570084744385227
0.012310	-0.228256	0.012573	-6135.366240243534	-1.317338	-1.309628	-1.2947420767967235	-1.2870311457378536	-1.364522899654848	-1.3568106387882983
0.012311	-0.227951	0.012665	-6127.162691243534	-1.317133	-1.309433	-1.2945352412221336	-1.2868343100876292	-1.364316064080258	-1.356613803138074
0.012312	-0.227722	0.012634	-6121.010029243534	-1.316929	-1.309236	-1.2943294056475434	-1.286635474437405	-1.3641102285056679	-1.3564149674878496
0.012314	-0.227371	0.012634	-6111.575947243534	-1.316724	-1.309043	-1.2941207344983634	-1.286438803136956	-1.3639015573564879	-1.3562182961874008
0.012315	-0.227066	0.012695	-6103.372397243534	-1.316518	-1.308848	-1.2939128989237734	-1.2862419674867316	-1.3636937217818978	-1.3560214605371763
0.012316	-0.226807	0.012665	-6096.399380243533	-1.316313	-1.308652	-1.2937060633491835	-1.2860441318365072	-1.363486886207308	-1.355823624886952
0.012317	-0.226624	0.012634	-6091.477251243534	-1.316109	-1.308453	-1.2935002277745933	-1.285843296186283	-1.3632810506327178	-1.3556227892367276
0.012319	-0.226318	0.012634	-6083.273701243534	-1.315904	-1.308259	-1.2932915566254133	-1.2856456248858341	-1.3630723794835378	-1.3554251179362788
0.012320	-0.225967	0.012695	-6073.839620243533	-1.315698	-1.308065	-1.2930837210508233	-1.2854497892356098	-1.3628645439089477	-1.3552292822860545
0.012321	-0.225693	0.012695	-6066.456425243534	-1.315492	-1.307869	-1.2928758854762332	-1.2852519535853852	-1.3626567083343577	-1.35503144663583
0.012322	-0.225494	0.012726	-6061.124118243533	-1.315286	-1.307669	-1.2926680499016432	-1.285050117935161	-1.3624488727597677	-1.3548296109856057
0.012324	-0.225159	0.012695	-6052.100214243534	-1.315081	-1.307475	-1.292459378752463	-1.2848524466347122	-1.3622402016105875	-1.354631939685157
0.012325	-0.224808	0.012726	-6042.666132243534	-1.314874	-1.307280	-1.2922505431778732	-1.2846556109844878	-1.3620313660359977	-1.3544351040349325
0.012326	-0.224640	0.012756	-6038.154180243534	-1.314668	-1.307079	-1.292042707603283	-1.2844527753342634	-1.3618235304614075	-1.3542322683847081
0.012327	-0.224365	0.012848	-6030.770985243534	-1.314460	-1.306881	-1.291832872028693	-1.284252939684039	-1.3616136948868174	-1.3540324327344837
0.012329	-0.223938	0.012787	-6019.286016243534	-1.314253	-1.306688	-1.2916222008795128	-1.2840562683835903	-1.3614030237376373	-1.353835761434035
0.012330	-0.223740	0.012756	-6013.953709243534	-1.314046	-1.306488	-1.291413365304923	-1.2838544327333659	-1.3611941881630474	-1.3536339257838106
0.012331	-0.223465	0.012787	-6006.570514243534	-1.313839	-1.306290	-1.291204529730333	-1.2836545970831414	-1.3609853525884574	-1.3534340901335862
0.012332	-0.223206	0.012787	-5999.597497243533	-1.313632	-1.306092	-1.2909956941557428	-1.283454761432917	-1.3607765170138673	-1.3532342544833618
0.012334	-0.222839	0.012726	-5989.753238243534	-1.313425	-1.305898	-1.290785023006563	-1.2832570901324682	-1.3605658458646874	-1.353036583182913
0.012335	-0.222626	0.012756	-5984.0107542435335	-1.313219	-1.305698	-1.2905771874319727	-1.283055254482244	-1.3603580102900972	-1.3528347475326887
0.012336	-0.222366	0.012787	-5977.037737243534	-1.313011	-1.305500	-1.2903673518573826	-1.2828554188320196	-1.360148174715507	-1.3526349118824643
0.012337	-0.222076	0.012878	-5969.244365243534	-1.312803	-1.305301	-1.2901575162827927	-1.2826545831817953	-1.3599383391409172	-1.35243407623224
0.012339	-0.221756	0.012848	-5960.630638243534	-1.312595	-1.305104	-1.2899458451336125	-1.2824539118813465	-1.359726667991737	-1.3522334049317912
0.012340	-0.221466	0.012817	-5952.837266243534	-1.312387	-1.304906	-1.2897360095590227	-1.2822540762311219	-1.3595168324171472	-1.3520335692815666
0.012341	-0.221191	0.012878	-5945.454071243534	-1.312179	-1.304707	-1.2895261739844326	-1.2820532405808978	-1.359306996842557	-1.3518327336313425
0.012342	-0.220978	0.012878	-5939.711587243533	-1.311970	-1.304505	-1.2893153384098426	-1.2818494049306732	-1.359096161267967	-1.351628897981118
0.012344	-0.220673	0.012848	-5931.508037243534	-1.311762	-1.304308	-1.2891036672606626	-1.2816487336302245	-1.358884490118787	-1.3514282266806692
0.012345	-0.220306	0.012787	-5921.663778243534	-1.311554	-1.304112	-1.2888938316860725	-1.2814508979800001	-1.358674654544197	-1.3512303910304448
0.012346	-0.220078	0.012909	-5915.511116243534	-1.311346	-1.303911	-1.2886839961114824	-1.2812480623297757	-1.358464818969607	-1.3510275553802205
0.012347	-0.219864	0.012939	-5909.768632243534	-1.311136	-1.303709	-1.2884721605368925	-1.2810442266795514	-1.358252983395017	-1.3508237197299962
0.012349	-0.219421	0.012878	-5897.873485243534	-1.310927	-1.303515	-1.2882594893877124	-1.2808465553791026	-1.3580403122458369	-1.3506260484295474
0.012350	-0.219147	0.012878	-5890.490290243533	-1.310719	-1.303316	-1.2880496538131223	-1.280645719728878	-1.3578304766712468	-1.3504252127793228
0.012351	-0.219009	0.012878	-5886.798693243533	-1.310510	-1.303112	-1.2878388182385323	-1.280439884078654	-1.3576196410966568	-1.3502193771290987
0.012352	-0.218674	0.012909	-5877.774789243534	-1.310301	-1.302914	-1.2876279826639423	-1.2802400484284293	-1.3574088055220668	-1.350019541478874
0.012354	-0.218353	0.012909	-5869.161062243534	-1.310092	-1.302716	-1.2874153115147622	-1.2800383771279806	-1.3571961343728867	-1.3498178701784254
0.012355	-0.218079	0.012970	-5861.777868243534	-1.309882	-1.302515	-1.287203475940172	-1.2798355414777565	-1.3569842987982965	-1.3496150345282012
0.012356	-0.217834	0.012909	-5855.215028243534	-1.309673	-1.302314	-1.2869926403655823	-1.2796327058275319	-1.3567734632237067	-1.3494121988779766
0.012357	-0.217514	0.012909	-5846.601301243533	-1.309463	-1.302116	-1.286780804790992	-1.2794328701773077	-1.3565616276491166	-1.3492123632277524
0.012359	-0.217209	0.012939	-5838.397752243533	-1.309254	-1.301916	-1.286568133641812	-1.279229198876859	-1.3563489564999365	-1.3490086919273037
0.012360	-0.216949	0.012970	-5831.424735243534	-1.309044	-1.301715	-1.286356298067222	-1.2790263632266343	-1.3561371209253466	-1.348805856277079
0.012361	-0.216705	0.012970	-5824.861895243534	-1.308834	-1.301513	-1.286144462492632	-1.27882252757641	-1.3559252853507564	-1.3486020206268547
0.012362	-0.216400	0.013000	-5816.658346243534	-1.308623	-1.301313	-1.285931626918042	-1.2786206919261855	-1.3557124497761666	-1.3484001849766303
0.012364	-0.216141	0.013031	-5809.6853292435335	-1.308412	-1.301111	-1.2857169557688617	-1.2784150206257368	-1.3554977786269862	-1.3481945136761815
0.012365	-0.215805	0.013031	-5800.661425243534	-1.308201	-1.300911	-1.2855041201942718	-1.2782131849755125	-1.3552849430523963	-1.3479926780259572
0.012366	-0.215546	0.013000	-5793.688408243534	-1.307990	-1.300709	-1.2852912846196818	-1.278009349325288	-1.3550721074778063	-1.3477888423757327
0.012367	-0.215286	0.013092	-5786.715391243533	-1.307778	-1.300506	-1.2850774490450918	-1.2778045136750638	-1.3548582719032163	-1.3475840067255085
0.012369	-0.214935	0.013031	-5777.2813092435335	-1.307567	-1.300306	-1.2848627778959116	-1.277600842374615	-1.3546436007540361	-1.3473803354250597
0.012370	-0.214691	0.013092	-5770.718469243534	-1.307355	-1.300103	-1.2846489423213217	-1.2773960067243906	-1.3544297651794461	-1.3471754997748353
0.012371	-0.214462	0.013031	-5764.5658072435335	-1.307144	-1.299899	-1.2844361067467318	-1.277190171074166	-1.3542169296048563	-1.3469696641246107
0.012372	-0.214188	0.013123	-5757.1826132435335	-1.306931	-1.299696	-1.2842212711721417	-1.2769853354239418	-1.3540020940302662	-1.3467648284743865
0.012374	-0.213837	0.013062	-5747.748531243534	-1.306720	-1.299496	-1.2840066000229617	-1.276781664123493	-1.3537874228810862	-1.3465611571739378
0.012375	-0.213531	0.013092	-5739.544981243534	-1.306507	-1.299294	-1.2837917644483716	-1.2765778284732685	-1.353572587306496	-1.3463573215237132
0.012376	-0.213394	0.013153	-5735.853384243534	-1.306295	-1.299086	-1.2835779288737814	-1.2763679928230443	-1.353358751731906	-1.346147485873489
0.012377	-0.213043	0.013062	-5726.419302243534	-1.306083	-1.298886	-1.2833640932991917	-1.2761661571728198	-1.3531449161573161	-1.3459456502232645
0.012379	-0.212784	0.013092	-5719.446285243534	-1.305871	-1.298683	-1.2831484221500113	-1.275959485872371	-1.3529292450081358	-1.3457389789228158
0.012380	-0.212494	0.013123	-5711.652914243534	-1.305658	-1.298480	-1.2829335865754214	-1.2757546502221468	-1.352714409433546	-1.3455341432725916
0.012381	-0.212204	0.013123	-5703.859542243534	-1.305446	-1.298277	-1.2827197510008315	-1.2755498145719222	-1.352500573858956	-1.345329307622367
0.012382	-0.211838	0.013153	-5694.015282243534	-1.305233	-1.298077	-1.2825049154262413	-1.275347978921698	-1.3522857382843658	-1.3451274719721427
0.012384	-0.211578	0.013123	-5687.042265243534	-1.305020	-1.297873	-1.2822882442770613	-1.2751403076212493	-1.3520690671351858	-1.344919800671694
0.012385	-0.211349	0.013092	-5680.889603243534	-1.304808	-1.297668	-1.2820744087024711	-1.2749334719710248	-1.3518552315605956	-1.3447129650214695
0.012386	-0.211105	0.013153	-5674.326764243534	-1.304595	-1.297464	-1.2818595731278812	-1.2747276363208004	-1.3516403959860057	-1.3445071293712452
0.012387	-0.210724	0.013062	-5664.072327243533	-1.304383	-1.297264	-1.2816457375532913	-1.274525800670576	-1.3514265604114157	-1.3443052937210207
0.012389	-0.210510	0.013214	-5658.329842243534	-1.304169	-1.297058	-1.281428066404111	-1.2743161293701273	-1.3512088892622356	-1.344095622420572
0.012390	-0.210236	0.013184	-5650.946648243534	-1.303955	-1.296854	-1.281212230829521	-1.274110293719903	-1.3509930536876456	-1.3438897867703476
0.012391	-0.209946	0.013214	-5643.153276243534	-1.303742	-1.296650	-1.280997395254931	-1.2739044580696786	-1.3507782181130554	-1.3436839511201233
0.012392	-0.209686	0.013153	-5636.180259243533	-1.303528	-1.296445	-1.2807815596803411	-1.2736976224194543	-1.3505623825384656	-1.343477115469899
0.012394	-0.209335	0.013214	-5626.746177243534	-1.303314	-1.296243	-1.280563888531161	-1.2734919511190055	-1.3503447113892855	-1.3432714441694502
0.012395	-0.209061	0.013184	-5619.362983243534	-1.303101	-1.296039	-1.280349052956571	-1.273286115468781	-1.3501298758146956	-1.3430656085192256
0.012396	-0.208847	0.013184	-5613.620498243534	-1.302887	-1.295832	-1.2801332173819808	-1.2730772798185568	-1.3499140402401053	-1.3428567728690015
0.012397	-0.208588	0.013184	-5606.647481243534	-1.302673	-1.295627	-1.2799173818073908	-1.2728704441683323	-1.3496982046655153	-1.342649937218777
0.012399	-0.208221	0.013245	-5596.803222243534	-1.302459	-1.295425	-1.2796997106582109	-1.2726647728678835	-1.3494805335163353	-1.3424442659183282
0.012400	-0.207916	0.013214	-5588.599673243533	-1.302245	-1.295222	-1.2794838750836208	-1.2724599372176593	-1.3492646979417453	-1.342239430268104
0.012401	-0.207764	0.013184	-5584.497898243534	-1.302031	-1.295013	-1.2792680395090308	-1.2722491015674346	-1.3490488623671553	-1.3420285946178794
0.012402	-0.207428	0.013275	-5575.473993243534	-1.301816	-1.294809	-1.2790512039344408	-1.2720432659172105	-1.3488320267925653	-1.3418227589676552
0.012404	-0.207108	0.013245	-5566.860267243534	-1.301602	-1.294606	-1.2788335327852607	-1.2718365946167616	-1.3486143556433852	-1.3416160876672063
0.012405	-0.206848	0.013214	-5559.887250243533	-1.301388	-1.294400	-1.2786176972106706	-1.2716287589665372	-1.3483985200687951	-1.3414082520169819
0.012406	-0.206680	0.013184	-5555.375297243534	-1.301174	-1.294192	-1.2784018616360806	-1.271418923316313	-1.348182684494205	-1.3411984163667576
0.012407	-0.206207	0.013275	-5542.6597962435335	-1.300959	-1.293993	-1.2781850260614906	-1.2712180876660883	-1.3479658489196151	-1.340997580716533
0.012409	-0.205978	0.013275	-5536.507134243534	-1.300744	-1.293786	-1.2779663549123104	-1.2710074163656397	-1.3477471777704348	-1.3407869094160845
0.012410	-0.205688	0.013275	-5528.713762243534	-1.300529	-1.293580	-1.2777495193377206	-1.2707995807154153	-1.347530342195845	-1.34057907376586
0.012411	-0.205444	0.013367	-5522.150922243533	-1.300313	-1.293373	-1.2775316837631305	-1.270590745065191	-1.347312506621255	-1.3403702381156357
0.012412	-0.205185	0.013306	-5515.177905243534	-1.300097	-1.293166	-1.2773138481885404	-1.2703819094149666	-1.347094671046665	-1.3401614024654114
0.012414	-0.204865	0.013306	-5506.5641792435335	-1.299881	-1.292961	-1.2770941770393605	-1.2701732381145179	-1.346874999897485	-1.3399527311649626
0.012415	-0.204559	0.013275	-5498.360629243533	-1.299666	-1.292756	-1.2768773414647703	-1.2699664024642934	-1.3466581643228948	-1.339745895514738
0.012416	-0.204315	0.013428	-5491.797790243534	-1.299449	-1.292547	-1.2766585058901803	-1.269755566814069	-1.3464393287483047	-1.3395350598645137
0.012417	-0.204041	0.013336	-5484.414595243534	-1.299233	-1.292340	-1.2764406703155904	-1.2695467311638446	-1.3462214931737149	-1.3393262242142894
0.012419	-0.203735	0.013336	-5476.211046243534	-1.299017	-1.292134	-1.2762209991664102	-1.2693370598633957	-1.3460018220245347	-1.3391165529138405
0.012420	-0.203445	0.013336	-5468.417674243534	-1.298800	-1.291928	-1.2760021635918202	-1.2691292242131713	-1.3457829864499447	-1.338908717263616
0.012421	-0.203217	0.013367	-5462.265012243533	-1.298584	-1.291719	-1.27578432801723	-1.2689183885629471	-1.3455651508753546	-1.3386978816133919
0.012422	-0.202957	0.013397	-5455.291995243534	-1.298367	-1.291511	-1.27556549244264	-1.2687085529127227	-1.3453463153007645	-1.3384880459631674
0.012424	-0.202591	0.013397	-5445.447735243533	-1.298150	-1.291306	-1.27534482129346	-1.268499881612274	-1.3451256441515844	-1.3382793746627186
0.012425	-0.202332	0.013428	-5438.474719243533	-1.297932	-1.291098	-1.27512498571887	-1.2682900459620496	-1.3449058085769945	-1.3380695390124944
0.012426	-0.202164	0.013397	-5433.962766243534	-1.297715	-1.290886	-1.27490615014428	-1.268076210311825	-1.3446869730024045	-1.3378557033622698
0.012427	-0.201706	0.013428	-5421.657442243533	-1.297498	-1.290684	-1.27468731456969	-1.2678723746616007	-1.3444681374278145	-1.3376518677120455
0.012429	-0.201477	0.013458	-5415.504780243534	-1.297280	-1.290474	-1.27446564342051	-1.267658703361152	-1.3442464662786344	-1.3374381964115967
0.012430	-0.201248	0.013458	-5409.352118243533	-1.297062	-1.290263	-1.2742458078459198	-1.2674458677109275	-1.3440266307040443	-1.3372253607613722
0.012431	-0.200958	0.013489	-5401.558746243533	-1.296843	-1.290055	-1.2740249722713297	-1.2672360320607032	-1.3438057951294542	-1.337015525111148
0.012432	-0.200607	0.013489	-5392.1246642435335	-1.296625	-1.289848	-1.2738051366967398	-1.267027196410479	-1.3435859595548643	-1.3368066894609236
0.012434	-0.200363	0.013519	-5385.561825243533	-1.296406	-1.289637	-1.2735824655475596	-1.26681252511003	-1.343363288405684	-1.3365920181604747
0.012435	-0.200134	0.013519	-5379.409163243534	-1.296187	-1.289426	-1.2733616299729698	-1.2665996894598057	-1.3431424528310942	-1.3363791825102505
0.012436	-0.199814	0.013458	-5370.795436243534	-1.295969	-1.289219	-1.2731417943983796	-1.2663908538095812	-1.342922617256504	-1.336170346860026
0.012437	-0.199448	0.013428	-5360.9511772435335	-1.295751	-1.289014	-1.2729219588237897	-1.266184018159357	-1.3427027816819141	-1.3359635112098018
0.012439	-0.199280	0.013519	-5356.439224243533	-1.295532	-1.288800	-1.2726992876746095	-1.2659663468589082	-1.342480110532734	-1.335745839909353
0.012440	-0.198975	0.013489	-5348.2356752435335	-1.295313	-1.288592	-1.2724784521000194	-1.2657565112086837	-1.342259274958144	-1.3355360042591284
0.012441	-0.198685	0.013550	-5340.442303243533	-1.295094	-1.288382	-1.2722576165254296	-1.2655446755584594	-1.342038439383554	-1.3353241686089041
0.012442	-0.198410	0.013550	-5333.059109243533	-1.294875	-1.288172	-1.2720367809508395	-1.265332839908235	-1.341817603808964	-1.3351123329586798
0.012444	-0.198090	0.013550	-5324.4453822435335	-1.294655	-1.287963	-1.2718131098016594	-1.2651201686077862	-1.3415939326597839	-1.334899661658231
0.012445	-0.197815	0.013611	-5317.062187243534	-1.294435	-1.287753	-1.2715912742270694	-1.2649083329575619	-1.341372097085194	-1.3346878260080066
0.012446	-0.197617	0.013550	-5311.729880243533	-1.294215	-1.287540	-1.2713694386524792	-1.2646934973073374	-1.3411502615106037	-1.334472990357782
0.012447	-0.197250	0.013550	-5301.885621243534	-1.293996	-1.287332	-1.2711486030778893	-1.2644836616571131	-1.3409294259360138	-1.3342631547075579
0.012449	-0.196991	0.013550	-5294.912604243534	-1.293776	-1.287122	-1.2709249319287093	-1.2642699903566645	-1.3407057547868337	-1.3340494834071093
0.012450	-0.196793	0.013611	-5289.580297243534	-1.293556	-1.286908	-1.2707030963541193	-1.26405415470644	-1.3404839192122437	-1.3338336477568846
0.012451	-0.196472	0.013611	-5280.966570243534	-1.293335	-1.286698	-1.2704802607795291	-1.2638423190562156	-1.3402610836376536	-1.3336218121066603
0.012452	-0.196106	0.013641	-5271.122311243534	-1.293114	-1.286490	-1.2702574252049392	-1.263632483405991	-1.3400382480630637	-1.3334119764564358
0.012454	-0.195847	0.013641	-5264.149294243533	-1.292893	-1.286278	-1.2700327540557592	-1.2634168121055425	-1.3398135769138837	-1.3331963051559872
0.012455	-0.195648	0.013580	-5258.816987243534	-1.292673	-1.286064	-1.269810918481169	-1.2632009764553183	-1.3395917413392935	-1.332980469505763
0.012456	-0.195282	0.013611	-5248.972727243534	-1.292453	-1.285856	-1.2695890829065792	-1.2629911408050938	-1.3393699057647037	-1.3327706338555385
0.012457	-0.194977	0.013611	-5240.769178243534	-1.292232	-1.285646	-1.269366247331989	-1.2627793051548695	-1.3391470701901136	-1.3325587982053142
0.012459	-0.194763	0.013611	-5235.026693243533	-1.292011	-1.285432	-1.269141576182809	-1.2625616338544206	-1.3389223990409336	-1.3323411269048653
0.012460	-0.194519	0.013672	-5228.463854243534	-1.291790	-1.285219	-1.268918740608219	-1.262346798204196	-1.3386995634663434	-1.3321262912546408
0.012461	-0.194183	0.013733	-5219.4399502435335	-1.291568	-1.285008	-1.268694905033629	-1.2621339625539718	-1.3384757278917534	-1.3319134556044165
0.012462	-0.193893	0.013733	-5211.646578243533	-1.291345	-1.284795	-1.268470069459039	-1.2619191269037473	-1.3382508923171634	-1.331698619954192
0.012464	-0.193665	0.013763	-5205.493916243534	-1.291122	-1.284580	-1.2682433983098589	-1.2617004556032987	-1.3380242211679834	-1.3314799486537434
0.012465	-0.193359	0.013733	-5197.290366243534	-1.290900	-1.284368	-1.2680195627352688	-1.261486619953074	-1.3378003855933933	-1.3312661130035188
0.012466	-0.193100	0.013733	-5190.3173492435335	-1.290677	-1.284154	-1.2677947271606789	-1.26127078430285	-1.3375755500188033	-1.3310502773532946
0.012467	-0.192841	0.013794	-5183.344332243534	-1.290454	-1.283940	-1.2675698915860887	-1.2610549486526255	-1.3373507144442132	-1.3308344417030702
0.012469	-0.192474	0.013763	-5173.500073243534	-1.290231	-1.283729	-1.2673432204369086	-1.2608402773521765	-1.337124043295033	-1.3306197704026212
0.012470	-0.192184	0.013824	-5165.706701243534	-1.290007	-1.283515	-1.2671173848623185	-1.2606244417019523	-1.336898207720443	-1.330403934752397
0.012471	-0.191956	0.013824	-5159.554039243534	-1.289783	-1.283299	-1.2668915492877284	-1.2604066060517278	-1.3366723721458529	-1.3301860991021726
0.012472	-0.191635	0.013824	-5150.940312243533	-1.289559	-1.283085	-1.2666657137131385	-1.2601907704015036	-1.336446536571263	-1.3299702634519484
0.012474	-0.191315	0.013824	-5142.326585243533	-1.289335	-1.282872	-1.2664380425639583	-1.2599740991010548	-1.3362188654220828	-1.3297535921514996
0.012475	-0.191162	0.013824	-5138.224810243533	-1.289111	-1.282654	-1.2662122069893684	-1.2597542634508303	-1.335993029847493	-1.329533756501275
0.012476	-0.190826	0.013824	-5129.200906243534	-1.288887	-1.282441	-1.2659863714147783	-1.259539427800606	-1.3357671942729028	-1.3293189208510507
0.012477	-0.190506	0.013885	-5120.587179243534	-1.288662	-1.282227	-1.2657595358401883	-1.2593235921503816	-1.3355403586983128	-1.3291030852008263
0.012479	-0.190277	0.013885	-5114.434517243534	-1.288437	-1.282010	-1.2655308646910084	-1.259102920849933	-1.3353116875491329	-1.3288824139003776
0.012480	-0.190079	0.013885	-5109.102210243534	-1.288212	-1.281791	-1.2653040291164181	-1.2588820851997085	-1.3350848519745426	-1.3286615782501532
0.012481	-0.189697	0.013885	-5098.847773243534	-1.287987	-1.281579	-1.2650771935418283	-1.258668249549484	-1.3348580163999528	-1.3284477425999288
0.012482	-0.189346	0.013885	-5089.413692243534	-1.287762	-1.281366	-1.2648503579672383	-1.2584534138992598	-1.3346311808253628	-1.3282329069497045
0.012484	-0.189194	0.013855	-5085.311917243534	-1.287538	-1.281147	-1.2646226868180583	-1.258230742598811	-1.3344035096761828	-1.3280102356492558
0.012485	-0.188950	0.013977	-5078.749077243534	-1.287311	-1.280929	-1.2643938512434683	-1.2580109069485865	-1.3341746741015927	-1.3277903999990313
0.012486	-0.188522	0.013977	-5067.264108243534	-1.287085	-1.280717	-1.264166015668878	-1.2577970712983624	-1.3339468385270026	-1.327576564348807
0.012487	-0.188293	0.013916	-5061.1114462435335	-1.286859	-1.280499	-1.2639381800942882	-1.2575772356481378	-1.3337190029524126	-1.3273567286985826
0.012489	-0.188049	0.013977	-5054.548607243533	-1.286633	-1.280281	-1.2637085089451079	-1.257355564347689	-1.3334893318032324	-1.3271350573981338
0.012490	-0.187729	0.013885	-5045.934880243533	-1.286408	-1.280066	-1.263481673370518	-1.2571387286974647	-1.3332624962286426	-1.3269182217479094
0.012491	-0.187439	0.013977	-5038.141508243533	-1.286182	-1.279850	-1.263253837795928	-1.2569208930472402	-1.3330346606540524	-1.326700386097685
0.012492	-0.187164	0.013977	-5030.758313243534	-1.285955	-1.279633	-1.2630250022213378	-1.256702057397016	-1.3328058250794623	-1.3264815504474607
0.012494	-0.186859	0.013947	-5022.554764243534	-1.285729	-1.279417	-1.2627953310721578	-1.2564823860965673	-1.3325761539302823	-1.326261879147012
0.012495	-0.186707	0.013977	-5018.452989243534	-1.285503	-1.279196	-1.2625674954975679	-1.2562595504463427	-1.3323483183556923	-1.3260390434967875
0.012496	-0.186340	0.014008	-5008.6087302435335	-1.285276	-1.278981	-1.262338659922978	-1.2560427147961184	-1.3321194827811025	-1.3258222078465631
0.012497	-0.186066	0.014069	-5001.225535243534	-1.285048	-1.278763	-1.2621088243483878	-1.255822879145894	-1.3318896472065123	-1.3256023721963388
0.012499	-0.185837	0.014008	-4995.072873243534	-1.284821	-1.278544	-1.2618781531992078	-1.2556002078454451	-1.3316589760573323	-1.3253797008958899
0.012500	-0.185547	0.014008	-4987.279501243534	-1.284594	-1.278326	-1.2616493176246177	-1.255380372195221	-1.3314301404827422	-1.3251598652456658
0.012501	-0.185181	0.014069	-4977.435242243534	-1.284366	-1.278111	-1.2614194820500275	-1.2551635365449965	-1.331200304908152	-1.3249430295954412
0.012502	-0.184937	0.014038	-4970.872403243534	-1.284139	-1.277892	-1.2611906464754377	-1.2549427008947722	-1.3309714693335621	-1.324722193945217
0.012504	-0.184616	0.014069	-4962.258676243534	-1.283911	-1.277675	-1.2609589753262576	-1.2547220295943233	-1.330739798184382	-1.324501522644768
0.012505	-0.184494	0.014099	-4958.977256243534	-1.283683	-1.277450	-1.2607291397516676	-1.254495193944099	-1.330509962609792	-1.3242746869945436
0.012506	-0.184052	0.014069	-4947.0821092435335	-1.283455	-1.277237	-1.2604993041770776	-1.2542803582938746	-1.330280127035202	-1.3240598513443194
0.012507	-0.183792	0.014069	-4940.109092243533	-1.283227	-1.277018	-1.2602694686024873	-1.2540595226436502	-1.3300502914606118	-1.323839015694095
0.012509	-0.183578	0.014069	-4934.366608243534	-1.282999	-1.276797	-1.2600377974533075	-1.2538348513432014	-1.329818620311432	-1.3236143443936461
0.012510	-0.183289	0.014099	-4926.573236243534	-1.282771	-1.276579	-1.2598079618787175	-1.2536150156929768	-1.329588784736842	-1.3233945087434216
0.012511	-0.182938	0.014069	-4917.139154243534	-1.282542	-1.276363	-1.2595771263041275	-1.2533971800427526	-1.329357949162252	-1.3231766730931973
0.012512	-0.182739	0.014130	-4911.806847243533	-1.282314	-1.276141	-1.2593472907295373	-1.2531733443925281	-1.3291281135876618	-1.3229528374429729
0.012514	-0.182419	0.014130	-4903.1931202435335	-1.282085	-1.275923	-1.2591146195803573	-1.2529516730920793	-1.3288954424384818	-1.322731166142524
0.012515	-0.182114	0.014130	-4894.989571243534	-1.281856	-1.275704	-1.2588837840057674	-1.252730837441855	-1.3286646068638919	-1.3225103304922998
0.012516	-0.181854	0.014160	-4888.016554243533	-1.281626	-1.275483	-1.2586519484311771	-1.2525080017916306	-1.3284327712893016	-1.3222874948420753
0.012517	-0.181564	0.014191	-4880.223182243533	-1.281397	-1.275263	-1.2584211128565872	-1.2522861661414064	-1.3282019357147117	-1.3220656591918512
0.012519	-0.181305	0.014191	-4873.250165243534	-1.281167	-1.275042	-1.258187441707407	-1.2520614948409576	-1.3279682645655315	-1.3218409878914024
0.012520	-0.181030	0.014221	-4865.866970243534	-1.280936	-1.274821	-1.2579546061328173	-1.2518386591907331	-1.3277354289909418	-1.3216181522411778
0.012521	-0.180756	0.014221	-4858.483776243534	-1.280706	-1.274600	-1.257722770558227	-1.2516158235405088	-1.3275035934163515	-1.3213953165909536
0.012522	-0.180420	0.014252	-4849.459872243534	-1.280475	-1.274380	-1.257489934983637	-1.2513939878902844	-1.3272707578417615	-1.3211734809407292
0.012524	-0.180206	0.014252	-4843.717387243534	-1.280244	-1.274157	-1.257255263834457	-1.2511673165898356	-1.3270360866925814	-1.3209468096402803
0.012525	-0.179871	0.014221	-4834.693483243534	-1.280014	-1.273938	-1.257023428259867	-1.2509464809396114	-1.3268042511179914	-1.320725973990056
0.012526	-0.179596	0.014252	-4827.310288243534	-1.279783	-1.273716	-1.256790592685277	-1.250722645289387	-1.3265714155434014	-1.3205021383398317
0.012527	-0.179230	0.014343	-4817.466029243534	-1.279551	-1.273496	-1.256556757110687	-1.2505008096391625	-1.3263375799688115	-1.3202803026896073
0.012529	-0.179062	0.014313	-4812.954077243534	-1.279319	-1.273270	-1.2563210859615068	-1.2502711383387137	-1.3261019088196313	-1.3200506313891585
0.012530	-0.178802	0.014313	-4805.981060243534	-1.279087	-1.273047	-1.256087250386917	-1.2500463026884894	-1.3258680732450414	-1.319825795738934
0.012531	-0.178467	0.014374	-4796.957155243534	-1.278854	-1.272825	-1.2558524148123267	-1.2498224670382652	-1.3256332376704512	-1.31960196008871
0.012532	-0.178177	0.014374	-4789.1637832435335	-1.278621	-1.272602	-1.2556175792377366	-1.2495976313880406	-1.3253984020958611	-1.3193771244384853
0.012534	-0.177948	0.014313	-4783.011121243534	-1.278389	-1.272378	-1.2553819080885567	-1.2493699600875918	-1.3251627309466811	-1.3191494531380366
0.012535	-0.177628	0.014374	-4774.3973952435335	-1.278156	-1.272156	-1.2551470725139666	-1.2491461244373676	-1.324927895372091	-1.3189256174878123
0.012536	-0.177353	0.014343	-4767.014200243534	-1.277924	-1.271933	-1.2549132369393767	-1.248921288787143	-1.3246940597975012	-1.3187007818375878
0.012537	-0.177032	0.014435	-4758.400473243533	-1.277690	-1.271710	-1.2546774013647866	-1.2486964531369187	-1.324458224222911	-1.3184759461873634
0.012539	-0.176819	0.014404	-4752.657989243534	-1.277457	-1.271484	-1.2544407302156066	-1.24846678183647	-1.3242215530737311	-1.3182462748869148
0.012540	-0.176498	0.014404	-4744.044262243534	-1.277223	-1.271261	-1.2542048946410165	-1.2482419461862455	-1.323985717499141	-1.3180214392366902
0.012541	-0.176193	0.014435	-4735.840712243534	-1.276990	-1.271038	-1.2539700590664264	-1.2480171105360212	-1.323750881924551	-1.3177966035864659
0.012542	-0.175964	0.014435	-4729.688050243533	-1.276756	-1.270812	-1.2537342234918365	-1.2477892748857968	-1.323515046349961	-1.3175687679362416
0.012544	-0.175674	0.014435	-4721.894678243534	-1.276522	-1.270588	-1.2534965523426562	-1.247561603585348	-1.3232773752007807	-1.3173410966357928
0.012545	-0.175354	0.014465	-4713.280952243534	-1.276288	-1.270364	-1.2532607167680665	-1.2473357679351238	-1.323041539626191	-1.3171152609855685
0.012546	-0.175140	0.014404	-4707.538467243534	-1.276054	-1.270138	-1.2530248811934763	-1.2471079322848992	-1.3228057040516008	-1.316887425335344
0.012547	-0.174789	0.014435	-4698.104385243534	-1.275820	-1.269916	-1.2527890456188862	-1.246884096634675	-1.3225698684770106	-1.3166635896851198
0.012549	-0.174545	0.014496	-4691.541546243534	-1.275585	-1.269689	-1.2525503744697062	-1.2466534253342263	-1.3223311973278307	-1.316432918384671
0.012550	-0.174286	0.014557	-4684.568529243534	-1.275350	-1.269462	-1.252313538895116	-1.2464245896840018	-1.3220943617532406	-1.3162040827344466
0.012551	-0.173965	0.014587	-4675.954802243534	-1.275113	-1.269237	-1.2520747033205262	-1.2461977540337774	-1.3218555261786507	-1.3159772470842221
0.012552	-0.173660	0.014557	-4667.751252243534	-1.274878	-1.269011	-1.251837867745936	-1.2459699183835529	-1.3216186906040606	-1.3157494114339976
0.012554	-0.173447	0.014496	-4662.008768243534	-1.274643	-1.268784	-1.2515991965967561	-1.2457392470831041	-1.3213800194548806	-1.3155187401335489
0.012555	-0.173126	0.014496	-4653.395041243533	-1.274408	-1.268560	-1.251362361022166	-1.2455134114328796	-1.3211431838802905	-1.3152929044833244
0.012556	-0.172760	0.014557	-4643.550782243534	-1.274172	-1.268336	-1.251124525447576	-1.2452875757826554	-1.3209053483057005	-1.3150670688331
0.012557	-0.172546	0.014526	-4637.808297243534	-1.273937	-1.268108	-1.2508876898729862	-1.245057740132431	-1.3206685127311106	-1.3148372331828757
0.012559	-0.172394	0.014526	-4633.706522243534	-1.273701	-1.267878	-1.2506480187238058	-1.2448240688319823	-1.3204288415819303	-1.314603561882427
0.012560	-0.171982	0.014557	-4622.631731243534	-1.273465	-1.267656	-1.250410183149216	-1.2446002331817578	-1.3201910060073405	-1.3143797262322026
0.012561	-0.171692	0.014618	-4614.838359243534	-1.273229	-1.267429	-1.2501723475746258	-1.2443713975315334	-1.3199531704327503	-1.314150890581978
0.012562	-0.171494	0.014618	-4609.506052243533	-1.272992	-1.267199	-1.2499335120000357	-1.2441395618813091	-1.3197143348581601	-1.3139190549317539
0.012564	-0.171249	0.014648	-4602.943212243534	-1.272755	-1.266970	-1.2496928408508559	-1.2439068905808603	-1.3194736637089803	-1.313686383631305
0.012565	-0.170868	0.014648	-4592.688775243534	-1.272517	-1.266745	-1.2494530052762656	-1.243680054930636	-1.31923382813439	-1.3134595479810807
0.012566	-0.170624	0.014679	-4586.125936243534	-1.272280	-1.266516	-1.2492141697016759	-1.2434492192804116	-1.3189949925598003	-1.3132287123308564
0.012567	-0.170349	0.014618	-4578.742741243534	-1.272043	-1.266288	-1.2489753341270857	-1.2432193836301872	-1.3187561569852102	-1.312998876680632
0.012569	-0.170059	0.014648	-4570.9493692435335	-1.271805	-1.266061	-1.2487336629779058	-1.2429887123297385	-1.3185144858360303	-1.3127682053801832
0.012570	-0.169724	0.014679	-4561.925465243534	-1.271568	-1.265834	-1.2484948274033156	-1.242759876679514	-1.3182756502614401	-1.3125393697299588
0.012571	-0.169510	0.014709	-4556.182980243534	-1.271329	-1.265603	-1.2482539918287254	-1.2425270410292897	-1.31803481468685	-1.3123065340797344
0.012572	-0.169174	0.014709	-4547.1590762435335	-1.271091	-1.265376	-1.2480141562541356	-1.2422982053790654	-1.31779497911226	-1.3120776984295102
0.012574	-0.168961	0.014740	-4541.416592243534	-1.270852	-1.265145	-1.2477714851049555	-1.2420635340786166	-1.31755230796308	-1.3118430271290613
0.012575	-0.168610	0.014740	-4531.982510243533	-1.270614	-1.264918	-1.2475316495303654	-1.2418346984283921	-1.31731247238849	-1.3116141914788368
0.012576	-0.168365	0.014709	-4525.419670243534	-1.270375	-1.264688	-1.2472908139557755	-1.241602862778168	-1.3170716368139	-1.3113823558286126
0.012577	-0.168060	0.014771	-4517.216121243534	-1.270136	-1.264459	-1.2470499783811853	-1.2413720271279434	-1.3168308012393097	-1.311151520178388
0.012579	-0.167847	0.014679	-4511.473636243533	-1.269898	-1.264228	-1.2468083072320053	-1.2411373558274945	-1.3165891300901298	-1.3109168488779392
0.012580	-0.167511	0.014740	-4502.449732243534	-1.269659	-1.264001	-1.2465674716574153	-1.2409085201772703	-1.3163482945155398	-1.310688013227715
0.012581	-0.167191	0.014832	-4493.836005243534	-1.269419	-1.263771	-1.2463256360828254	-1.2406766845270458	-1.31610645894095	-1.3104561775774906
0.012582	-0.166931	0.014771	-4486.862988243533	-1.269180	-1.263541	-1.2460848005082352	-1.2404448488768216	-1.3158656233663597	-1.3102243419272663
0.012584	-0.166794	0.014709	-4483.171391243533	-1.268941	-1.263307	-1.2458421293590551	-1.2402071775763728	-1.3156229522171796	-1.3099866706268175
0.012585	-0.166367	0.014862	-4471.686422243533	-1.268701	-1.263081	-1.2456002937844652	-1.2399793419261482	-1.3153811166425897	-1.309758834976593
0.012586	-0.166077	0.014893	-4463.893050243534	-1.268459	-1.262849	-1.245356458209875	-1.2397455062759242	-1.3151372810679995	-1.309524999326369
0.012587	-0.165863	0.014893	-4458.1505652435335	-1.268218	-1.262615	-1.245113622635285	-1.2395096706256996	-1.3148944454934095	-1.3092891636761443
0.012589	-0.165558	0.014862	-4449.947016243534	-1.267977	-1.262385	-1.2448689514861049	-1.239275999325251	-1.3146497743442294	-1.3090554923756956
