Repository: pietracorvo/HystAPI

# Example data

The example data in this folder is from measurements performed during my physics bachelor.

The material is **FeSi3** (iron with 3% silicon), aka 'electrical steel', the standard material for ring cores in trafos. 

Four of the five samples where treated with high pressure torison (HPT, 20 rotations at 20GPa), to achieve nanocristallisation of the grains, which has a huge impact on the magnetic properties of the material. The HPT deformation was done at 77K (under liquid nitrogen) and at 293K (at room temperature). Afterwards some samples were heat treated at a temperature of 493K (for two hours) to anneal defects from the deformation process.

The five samples are:

File: testData/FeSi3_annealed/G1_919V_100Hz_800000Fs.txt (part 37 of 57)
--------------------------
t	U1	U2	H	B_raw	J_raw	B_drift	 J_drift	B_corr	J_corr
0.012649	0.360001	-0.005005	9677.28022133699	1.487913	1.475753	1.5110690040490626	1.4989095477128127	1.448448507191142	1.4362892028810337
0.012650	0.359879	-0.004913	9673.998801336991	1.487833	1.475677	1.5109908347079326	1.4988353784146635	1.4483703378500117	1.4362150335828845
0.012651	0.359741	-0.004974	9670.30720433699	1.487753	1.475601	1.510912665366803	1.4987612091165146	1.4482921685088823	1.4361408642847355
0.012652	0.359604	-0.005035	9666.615607336991	1.487671	1.475524	1.5108324960256732	1.4986860398183655	1.4482119991677522	1.4360656949865864
0.012654	0.359421	-0.005096	9661.69347733699	1.487589	1.475448	1.5107541573434136	1.4986137012220675	1.4481336604854929	1.4359933563902885
0.012655	0.359314	-0.005066	9658.822235336991	1.487506	1.475369	1.5106729880022838	1.4985365319239183	1.448052491144363	1.4359161870921393
0.012656	0.359161	-0.005188	9654.72046033699	1.487423	1.475290	1.5105918186611538	1.4984593626257694	1.4479713218032328	1.4358390177939904
0.012657	0.358978	-0.005219	9649.798331336991	1.487338	1.475212	1.5105086493200242	1.4983831933276202	1.4478881524621032	1.4357628484958411
0.012659	0.358856	-0.005188	9646.51691133699	1.487254	1.475132	1.5104283106377645	1.4983068547313223	1.4478078137798436	1.4356865098995433
0.012660	0.358719	-0.005249	9642.825314336991	1.487169	1.475052	1.5103451412966347	1.4982286854331732	1.447724644438714	1.4356083406013942
0.012661	0.358505	-0.005249	9637.08282933699	1.487084	1.474974	1.510261971955505	1.4981525161350242	1.4476414750975843	1.4355321713032452
0.012662	0.358398	-0.005341	9634.211587336991	1.486998	1.474891	1.510177802614375	1.4980713468368752	1.4475573057564541	1.4354510020050961
0.012664	0.358307	-0.005310	9631.750522336992	1.486912	1.474808	1.5100954639321154	1.4979920082405769	1.4474749670741947	1.4353716634087978
0.012665	0.358124	-0.005310	9626.82839233699	1.486825	1.474728	1.5100102945909857	1.497913838942428	1.4473897977330648	1.435293494110649
0.012666	0.357895	-0.005402	9620.67573033699	1.486738	1.474648	1.5099251252498558	1.497835669644279	1.4473046283919349	1.4352153248125
0.012667	0.357834	-0.005432	9619.035021336991	1.486650	1.474562	1.509838955908726	1.49775150034613	1.4472184590508053	1.4351311555143509
0.012669	0.357651	-0.005432	9614.11289133699	1.486562	1.474480	1.5097546172264664	1.4976731617498318	1.4471341203685455	1.4350528169180528
0.012670	0.357483	-0.005524	9609.600939336991	1.486473	1.474397	1.5096674478853365	1.4975919924516827	1.4470469510274158	1.4349716476199037
0.012671	0.357300	-0.005432	9604.67880933699	1.486384	1.474314	1.5095802785442067	1.4975108231535337	1.446959781686286	1.4348904783217546
0.012672	0.357224	-0.005615	9602.627922336991	1.486294	1.474227	1.509492109203077	1.4974256538553847	1.4468716123451562	1.4348053090236057
0.012674	0.357025	-0.005524	9597.29561533699	1.486204	1.474144	1.5094057705208175	1.4973463152590865	1.4467852736628966	1.4347259704273074
0.012675	0.356827	-0.005554	9591.963307336991	1.486114	1.474060	1.5093176011796876	1.4972641459609375	1.4466971043217667	1.4346438011291585
0.012676	0.356705	-0.005615	9588.68188833699	1.486023	1.473974	1.5092284318385578	1.4971799766627885	1.4466079349806371	1.4345596318310094
0.012677	0.356537	-0.005615	9584.169936336992	1.485932	1.473888	1.509139262497428	1.4970958073646397	1.446518765639507	1.4344754625328606
0.012679	0.356369	-0.005554	9579.65798333699	1.485842	1.473804	1.5090529238151684	1.4970154687683412	1.4464324269572475	1.4343951239365622
0.012680	0.356293	-0.005707	9577.607096336991	1.485750	1.473714	1.5089627544740385	1.4969272994701923	1.4463422576161178	1.4343069546384133
0.012681	0.356033	-0.005676	9570.63407933699	1.485658	1.473631	1.5088725851329086	1.4968461301720433	1.4462520882749876	1.4342257853402642
0.012682	0.355865	-0.005676	9566.12212733699	1.485566	1.473545	1.5087824157917789	1.4967619608738945	1.446161918933858	1.4341416160421154
0.012684	0.355774	-0.005707	9563.66106233699	1.485473	1.473455	1.5086930771095193	1.4966756222775963	1.4460725802515983	1.4340552774458173
0.012685	0.355591	-0.005737	9558.738932336992	1.485380	1.473368	1.5086019077683894	1.4965904529794472	1.4459814109104685	1.4339701081476681
0.012686	0.355362	-0.005768	9552.586270336991	1.485287	1.473283	1.5085107384272598	1.496507283681298	1.445890241569339	1.433886938849519
0.012687	0.355255	-0.005829	9549.71502833699	1.485193	1.473192	1.5084185690861298	1.4964181143831492	1.445798072228209	1.4337977695513702
0.012689	0.355194	-0.005829	9548.07431833699	1.485098	1.473100	1.5083272304038702	1.4963297757868512	1.4457067335459493	1.4337094309550722
0.012690	0.354935	-0.005829	9541.10130133699	1.485004	1.473014	1.5082350610627404	1.496245606488702	1.4456145642048197	1.433625261656923
0.012691	0.354645	-0.005890	9533.30792933699	1.484908	1.472928	1.5081408917216106	1.496161437190553	1.4455203948636899	1.433541092358774
0.012692	0.354660	-0.005859	9533.71810733699	1.484813	1.472833	1.5080477223804807	1.496068267892404	1.4454272255225598	1.433447923060625
0.012694	0.354446	-0.005951	9527.975622336991	1.484717	1.472744	1.5079553836982214	1.495982929296106	1.4453348868403006	1.433362584464327
0.012695	0.354172	-0.005890	9520.592428336991	1.484622	1.472658	1.5078622143570914	1.4958987599979567	1.4452417174991705	1.4332784151661777
0.012696	0.354095	-0.005859	9518.541540336992	1.484526	1.472565	1.5077680450159616	1.4958075906998076	1.4451475481580407	1.4331872458680286
0.012697	0.353912	-0.005951	9513.619411336991	1.484430	1.472475	1.5076738756748318	1.4957194214016587	1.4450533788169109	1.4330990765698797
0.012699	0.353821	-0.005890	9511.158346336992	1.484335	1.472382	1.5075825369925722	1.4956300828053608	1.4449620401346515	1.4330097379735818
0.012700	0.353622	-0.005981	9505.826039336991	1.484238	1.472293	1.5074873676514424	1.4955429135072118	1.4448668707935215	1.4329225686754328
0.012701	0.353409	-0.005951	9500.08355433699	1.484141	1.472203	1.5073921983103125	1.4954547442090624	1.4447717014523915	1.4328343993772834
0.012702	0.353302	-0.006042	9497.212312336991	1.484044	1.472109	1.5072970289691827	1.4953625749109134	1.444676532111262	1.4327422300791344
0.012704	0.353088	-0.006042	9491.46982733699	1.483946	1.472018	1.507202690286923	1.4952752363146156	1.4445821934290022	1.4326548914828365
0.012705	0.352982	-0.006042	9488.598585336991	1.483848	1.471924	1.5071065209457934	1.4951830670164665	1.4444860240878725	1.4325627221846875
0.012706	0.352783	-0.006073	9483.26627833699	1.483750	1.471832	1.5070103516046633	1.4950928977183173	1.4443898547467424	1.4324725528865383
0.012707	0.352631	-0.006042	9479.164503336991	1.483651	1.471740	1.5069131822635338	1.4950027284201683	1.444292685405613	1.4323823835883893
0.012709	0.352463	-0.006104	9474.65255133699	1.483553	1.471646	1.506818843581274	1.4949123898238703	1.4441983467233532	1.4322920449920913
0.012710	0.352249	-0.006134	9468.91006633699	1.483453	1.471554	1.5067206742401442	1.4948222205257213	1.4441001773822233	1.4322018756939423
0.012711	0.352020	-0.006104	9462.757404336991	1.483354	1.471463	1.5066235048990146	1.4947330512275723	1.444003008041094	1.4321127063957932
0.012712	0.351944	-0.006134	9460.70651733699	1.483255	1.471366	1.5065263355578846	1.494637881929423	1.4439058386999637	1.432017537097644
0.012714	0.351776	-0.006134	9456.194565336991	1.483156	1.471273	1.506430996875625	1.4945485433331251	1.4438105000177042	1.4319281985013461
0.012715	0.351425	-0.006165	9446.760483336991	1.483056	1.471184	1.5063328275344952	1.4944613740349761	1.4437123306765742	1.4318410292031971
0.012716	0.351364	-0.006226	9445.11977333699	1.482955	1.471086	1.5062336581933655	1.494365204736827	1.4436131613354446	1.431744859905048
0.012717	0.351227	-0.006165	9441.42817633699	1.482855	1.470990	1.5061354888522356	1.494271035438678	1.4435149919943147	1.4316506906068989
0.012719	0.351089	-0.006226	9437.73657933699	1.482754	1.470894	1.506038150169976	1.4941786968423798	1.4434176533120553	1.4315583520106008
0.012720	0.350876	-0.006195	9431.994094336991	1.482654	1.470801	1.505939980828846	1.494087527544231	1.4433194839709254	1.4314671827124519
0.012721	0.350739	-0.006256	9428.30249733699	1.482553	1.470705	1.5058408114877164	1.4939933582460818	1.4432203146297957	1.4313730134143028
0.012722	0.350555	-0.006195	9423.380367336991	1.482452	1.470610	1.5057416421465868	1.4939001889479329	1.443121145288666	1.4312798441161538
0.012724	0.350357	-0.006226	9418.04806033699	1.482351	1.470516	1.505644303464327	1.4938098503516346	1.4430238066064063	1.4311895055198556
0.012725	0.350235	-0.006226	9414.766640336991	1.482250	1.470419	1.5055451341231973	1.4937146810534856	1.4429246372652766	1.4310943362217066
0.012726	0.350052	-0.006256	9409.84451133699	1.482149	1.470324	1.5054459647820673	1.4936215117553366	1.4428254679241466	1.4310011669235576
0.012727	0.349854	-0.006317	9404.51220433699	1.482047	1.470229	1.5053457954409375	1.4935283424571877	1.4427252985830168	1.4309079976254087
0.012729	0.349686	-0.006287	9400.000252336991	1.481945	1.470132	1.505247456758678	1.4934350038608895	1.4426269599007573	1.4308146590291104
0.012730	0.349533	-0.006317	9395.89847733699	1.481843	1.470035	1.5051472874175482	1.4933398345627404	1.4425267905596275	1.4307194897309614
0.012731	0.349243	-0.006317	9388.10510533699	1.481740	1.469943	1.5050461180764183	1.4932496652645915	1.4424256212184976	1.4306293204328124
0.012732	0.349152	-0.006317	9385.64404033699	1.481638	1.469843	1.5049459487352885	1.4931514959664425	1.4423254518773678	1.4305311511346634
0.012734	0.349030	-0.006348	9382.362620336991	1.481535	1.469745	1.5048466100530289	1.4930571573701443	1.4422261131951082	1.4304368125383653
0.012735	0.348740	-0.006348	9374.569248336991	1.481432	1.469652	1.5047454407118992	1.4929659880719952	1.4421249438539783	1.4303456432402162
0.012736	0.348572	-0.006348	9370.05729633699	1.481329	1.469555	1.5046442713707693	1.4928708187738462	1.4420237745128484	1.4302504739420672
0.012737	0.348480	-0.006348	9367.596231336991	1.481227	1.469455	1.5045441020296395	1.4927726494756972	1.4419236051717186	1.4301523046439182
0.012739	0.348328	-0.006348	9363.49445733699	1.481124	1.469357	1.50444476334738	1.492678310879399	1.4418242664894594	1.43005796604762
0.012740	0.348068	-0.006378	9356.52144033699	1.481020	1.469263	1.50434259400625	1.49258614158125	1.4417220971483293	1.429965796749471
0.012741	0.347900	-0.006378	9352.009488336991	1.480917	1.469165	1.5042414246651203	1.492489972283101	1.4416209278071994	1.429869627451322
0.012742	0.347778	-0.006409	9348.72806833699	1.480813	1.469065	1.5041392553239903	1.492391802984952	1.4415187584660694	1.429771458153173
0.012744	0.347610	-0.006439	9344.216116336991	1.480709	1.468967	1.504038916641731	1.492297464388654	1.44141841978381	1.429677119556875
0.012745	0.347336	-0.006439	9336.83292133699	1.480605	1.468872	1.503936747300601	1.4922042950905048	1.44131625044268	1.4295839502587258
0.012746	0.347244	-0.006470	9334.371856336991	1.480500	1.468770	1.5038335779594711	1.4921041257923557	1.4412130811015502	1.4294837809605767
0.012747	0.347061	-0.006409	9329.44972733699	1.480396	1.468672	1.5037314086183415	1.4920079564942068	1.4411109117604206	1.4293876116624278
0.012749	0.346909	-0.006500	9325.347952336992	1.480291	1.468572	1.5036300699360818	1.4919116178979088	1.4410095730781611	1.4292912730661298
0.012750	0.346634	-0.006470	9317.964758336992	1.480186	1.468477	1.503526900594952	1.4918184485997597	1.4409064037370314	1.4291981037679806
0.012751	0.346542	-0.006409	9315.50369333699	1.480082	1.468376	1.503424731253822	1.4917192793016105	1.4408042343959013	1.4290989344698315
0.012752	0.346313	-0.006500	9309.351031336992	1.479977	1.468278	1.5033215619126925	1.4916231100034616	1.4407010650547716	1.4290027651716826
0.012754	0.346176	-0.006500	9305.65943333699	1.479871	1.468178	1.5032192232304327	1.4915267714071636	1.440598726372512	1.4289064265753846
0.012755	0.345978	-0.006531	9300.327126336992	1.479766	1.468079	1.503116053889303	1.4914296021090143	1.4404955570313822	1.4288092572772353
0.012756	0.345795	-0.006500	9295.404997336991	1.479660	1.467979	1.503011884548173	1.4913314328108653	1.4403913876902523	1.4287110879790863
0.012757	0.345642	-0.006500	9291.30322233699	1.479555	1.467879	1.5029087152070433	1.4912332635127163	1.4402882183491226	1.4286129186809373
0.012759	0.345490	-0.006531	9287.20144733699	1.479449	1.467779	1.5028063765247837	1.4911369249164184	1.440185879666863	1.4285165800846393
0.012760	0.345200	-0.006500	9279.40807533699	1.479344	1.467683	1.502703207183654	1.4910427556182695	1.4400827103257332	1.4284224107864905
0.012761	0.345078	-0.006500	9276.12665633699	1.479239	1.467582	1.5026000378425242	1.4909435863201201	1.4399795409846035	1.428323241488341
0.012762	0.344879	-0.006561	9270.79434833699	1.479132	1.467482	1.5024948685013941	1.4908454170219712	1.4398743716434734	1.4282250721901921
0.012764	0.344757	-0.006592	9267.51292933699	1.479026	1.467380	1.5023925298191347	1.4907470784256731	1.4397720329612138	1.428126733593894
0.012765	0.344513	-0.006561	9260.950089336991	1.478919	1.467282	1.502287360478005	1.4906509091275242	1.4396668636200842	1.4280305642957452
0.012766	0.344360	-0.006592	9256.84831433699	1.478812	1.467180	1.5021821911368751	1.490550739829375	1.4395616942789542	1.4279303949975959
0.012767	0.344177	-0.006622	9251.926185336992	1.478705	1.467079	1.502077021795745	1.490451570531226	1.4394565249378242	1.427831225699447
0.012769	0.344055	-0.006561	9248.64476533699	1.478599	1.466977	1.5019746831134857	1.490353231934928	1.439354186255565	1.427732887103149
0.012770	0.343750	-0.006561	9240.44121633699	1.478492	1.466881	1.5018695137723557	1.490259062636779	1.439249016914435	1.427638717805
0.012771	0.343643	-0.006622	9237.569973336991	1.478385	1.466777	1.501764344431226	1.49015689333863	1.4391438475733054	1.427536548506851
0.012772	0.343430	-0.006653	9231.82748933699	1.478278	1.466677	1.5016591750900963	1.4900587240404808	1.4390386782321754	1.4274383792087018
0.012774	0.343246	-0.006622	9226.905359336992	1.478170	1.466575	1.5015548364078366	1.4899603854441827	1.438934339549916	1.4273400406124037
0.012775	0.343094	-0.006592	9222.80358433699	1.478064	1.466474	1.501450667066707	1.4898612161460338	1.438830170208786	1.4272408713142548
0.012776	0.342911	-0.006592	9217.88145533699	1.477956	1.466373	1.501344497725577	1.4897620468478847	1.4387240008676563	1.4271417020161057
0.012777	0.342697	-0.006683	9212.138970336991	1.477849	1.466272	1.5012393283844472	1.4896628775497356	1.4386188315265263	1.4270425327179566
0.012779	0.342590	-0.006653	9209.26772833699	1.477741	1.466168	1.5011349897021875	1.4895625389534375	1.4385144928442668	1.4269421941216585
0.012780	0.342300	-0.006622	9201.47435633699	1.477633	1.466070	1.5010288203610578	1.4894663696552886	1.438408323503137	1.4268460248235095
0.012781	0.342224	-0.006622	9199.42346933699	1.477526	1.465966	1.5009236510199278	1.4893642003571397	1.438303154162007	1.4267438555253606
0.012782	0.341995	-0.006683	9193.27080733699	1.477418	1.465865	1.500817481678798	1.4892650310589906	1.4381969848208773	1.4266446862272115
0.012784	0.341873	-0.006744	9189.989387336991	1.477309	1.465760	1.5007121429965384	1.4891636924626923	1.4380916461386177	1.4265433476309133
0.012785	0.341599	-0.006683	9182.60619233699	1.477200	1.465661	1.5006049736554088	1.4890665231645435	1.4379844767974879	1.4264461783327644
0.012786	0.341431	-0.006622	9178.09424033699	1.477093	1.465559	1.500499804314279	1.4889663538663944	1.4378793074563583	1.4263460090346154
0.012787	0.341309	-0.006622	9174.81282033699	1.476986	1.465456	1.500394634973149	1.4888651845682455	1.4377741381152283	1.4262448397364664
0.012789	0.341141	-0.006683	9170.300868336992	1.476878	1.465354	1.5002902962908895	1.4887668459719472	1.4376697994329688	1.4261465011401682
0.012790	0.340790	-0.006653	9160.86678633699	1.476770	1.465258	1.5001841269497596	1.488672676673798	1.4375636300918386	1.426052331842019
0.012791	0.340714	-0.006653	9158.81589933699	1.476662	1.465152	1.5000779576086298	1.4885685073756492	1.437457460750709	1.4259481625438701
0.012792	0.340576	-0.006683	9155.124302336992	1.476554	1.465049	1.4999717882674999	1.4884673380775002	1.4373512914095792	1.4258469932457212
0.012794	0.340317	-0.006683	9148.151285336991	1.476445	1.464949	1.4998664495852405	1.488370999481202	1.4372459527273196	1.425750654649423
0.012795	0.340118	-0.006714	9142.81897833699	1.476337	1.464848	1.4997602802441106	1.4882718301830529	1.4371397833861899	1.4256514853512738
0.012796	0.340012	-0.006653	9139.947736336992	1.476228	1.464743	1.499653110902981	1.4881686608849038	1.43703261404506	1.4255483160531248
0.012797	0.339828	-0.006805	9135.02560633699	1.476119	1.464639	1.499545941561851	1.488066491586755	1.4369254447039301	1.425446146754976
0.012799	0.339584	-0.006714	9128.46276633699	1.476010	1.464539	1.4994406028795915	1.4879701529904568	1.4368201060216705	1.4253498081586777
0.012800	0.339462	-0.006744	9125.181347336991	1.475901	1.464434	1.4993334335384616	1.4878669836923077	1.4367129366805407	1.4252466388605287
0.012801	0.339264	-0.006714	9119.84903933699	1.475792	1.464331	1.4992262641973317	1.4877658143941588	1.4366057673394108	1.4251454695623798
0.012802	0.339081	-0.006805	9114.926910336992	1.475682	1.464227	1.499118094856202	1.4876636450960097	1.4364975979982813	1.4250433002642307
0.012804	0.338898	-0.006805	9110.00478033699	1.475571	1.464123	1.4990107561739423	1.4875633064997118	1.4363902593160214	1.4249429616679328
0.012805	0.338669	-0.006775	9103.85211833699	1.475462	1.464021	1.4989035868328127	1.4874631372015625	1.436283089974892	1.4248427923697835
0.012806	0.338562	-0.006744	9100.980876336991	1.475352	1.463915	1.4987954174916827	1.4873589679034136	1.436174920633762	1.4247386230716346
0.012807	0.338348	-0.006805	9095.23839133699	1.475242	1.463813	1.4986872481505529	1.4872587986052646	1.436066751292632	1.4246384537734855
0.012809	0.338165	-0.006744	9090.316262336992	1.475133	1.463709	1.4985819094682933	1.4871584600089665	1.4359614126103724	1.4245381151771874
0.012810	0.337952	-0.006775	9084.573777336991	1.475023	1.463607	1.4984737401271635	1.4870582907108174	1.4358532432692428	1.4244379458790384
0.012811	0.337814	-0.006805	9080.88218033699	1.474913	1.463501	1.4983655707860337	1.4869541214126683	1.4357450739281128	1.4243337765808892
0.012812	0.337662	-0.006866	9076.780405336991	1.474802	1.463396	1.4982564014449038	1.4868509521145192	1.435635904586983	1.4242306072827402
0.012814	0.337418	-0.006775	9070.21756633699	1.474692	1.463294	1.4981500627626443	1.4867526135182214	1.4355295659047234	1.4241322686864424
0.012815	0.337204	-0.006775	9064.47508133699	1.474582	1.463191	1.4980418934215145	1.4866514442200722	1.4354213965635938	1.4240310993882932
0.012816	0.337067	-0.006805	9060.783484336991	1.474472	1.463086	1.4979337240803847	1.4865482749219232	1.4353132272224638	1.4239279300901442
0.012817	0.336914	-0.006836	9056.68170933699	1.474361	1.462980	1.4978245547392548	1.486444105623774	1.435204057881334	1.423823760791995
0.012819	0.336609	-0.006836	9048.47816033699	1.474250	1.462880	1.4977172160569954	1.486347767027476	1.4350967191990747	1.423727422195697
0.012820	0.336517	-0.006836	9046.01709533699	1.474140	1.462772	1.4976090467158654	1.486241597729327	1.4349885498579447	1.423621252897548
0.012821	0.336349	-0.006805	9041.505143336992	1.474029	1.462667	1.4974998773747357	1.4861384284311778	1.434879380516815	1.4235180835993988
0.012822	0.336121	-0.006866	9035.352481336991	1.473918	1.462564	1.497390708033606	1.4860372591330289	1.4347702111756853	1.4234169143012498
0.012824	0.335968	-0.006836	9031.25070633699	1.473807	1.462458	1.4972833693513463	1.485934920536731	1.4346628724934254	1.423314575704952
0.012825	0.335800	-0.006897	9026.738754336991	1.473696	1.462352	1.4971742000102164	1.485830751238582	1.4345537031522957	1.423210406406803
0.012826	0.335587	-0.006805	9020.99626933699	1.473585	1.462249	1.4970650306690865	1.4857295819404328	1.4344445338111655	1.4231092371086538
0.012827	0.335464	-0.006836	9017.714849336991	1.473475	1.462142	1.496956861327957	1.4856244126422837	1.434336364470036	1.4230040678105047
0.012829	0.335236	-0.006866	9011.562187336991	1.473363	1.462039	1.4968485226456971	1.4855250740459858	1.4342280257877764	1.4229047292142067
0.012830	0.335052	-0.006866	9006.64005833699	1.473252	1.461934	1.4967393533045674	1.4854219047478368	1.4341188564466467	1.4228015599160577
0.012831	0.334854	-0.006836	9001.307751336992	1.473141	1.461830	1.4966301839634375	1.4853197354496877	1.4340096871055166	1.4226993906179086
0.012832	0.334717	-0.006866	8997.61615333699	1.473030	1.461723	1.4965210146223078	1.4852145661515386	1.4339005177643869	1.4225942213197595
0.012834	0.334564	-0.006836	8993.514379336992	1.472919	1.461618	1.4964136759400481	1.4851132275552406	1.4337931790821274	1.4224928827234615
0.012835	0.334259	-0.006897	8985.310829336991	1.472808	1.461516	1.4963045065989182	1.4850130582570915	1.4336840097409973	1.4223927134253125
0.012836	0.334091	-0.006866	8980.79887733699	1.472696	1.461411	1.4961943372577886	1.4849098889589425	1.433573840399868	1.4222895441271635
0.012837	0.334030	-0.006866	8979.158167336991	1.472585	1.461302	1.4960851679166587	1.4848027196607934	1.4334646710587378	1.4221823748290143
0.012839	0.333740	-0.006897	8971.364795336991	1.472473	1.461200	1.4959768292343991	1.4847043810644953	1.4333563323764782	1.4220840362327163
0.012840	0.333527	-0.006897	8965.62231133699	1.472361	1.461095	1.4958666598932693	1.4846012117663463	1.4332461630353484	1.4219808669345673
0.012841	0.333313	-0.006989	8959.879826336992	1.472249	1.460989	1.4957564905521394	1.4844970424681974	1.4331359936942185	1.4218766976364183
0.012842	0.333237	-0.006958	8957.82893933699	1.472136	1.460879	1.4956453212110095	1.4843888731700483	1.4330248243530885	1.4217685283382693
0.012844	0.332977	-0.006927	8950.85592233699	1.472023	1.460775	1.4955359825287502	1.48428853457375	1.4329154856708293	1.421668189741971
0.012845	0.332825	-0.006958	8946.754147336991	1.471911	1.460668	1.4954258131876201	1.4841833652756011	1.4328053163296994	1.421563020443822
0.012846	0.332687	-0.006989	8943.06255033699	1.471798	1.460559	1.4953146438464904	1.484076195977452	1.4326941469885695	1.421455851145673
0.012847	0.332443	-0.006958	8936.499710336991	1.471685	1.460455	1.4952034745053606	1.4839740266793031	1.43258297764744	1.421353681847524
0.012849	0.332199	-0.006897	8929.936871336991	1.471573	1.460351	1.495095135823101	1.4838736880830048	1.4324746389651803	1.4212533432512258
0.012850	0.332138	-0.006927	8928.296161336992	1.471461	1.460241	1.4949849664819712	1.4837655187848557	1.4323644696240505	1.4211451739530767
0.012851	0.332001	-0.006866	8924.60456433699	1.471350	1.460135	1.4948757971408413	1.4836613494867068	1.4322553002829204	1.4210410046549278
0.012852	0.331726	-0.006897	8917.22136933699	1.471238	1.460032	1.4947656277997117	1.4835601801885578	1.432145130941791	1.4209398353567788
0.012854	0.331543	-0.006958	8912.299240336992	1.471125	1.459926	1.494656289117452	1.4834578415922597	1.4320357922595313	1.4208374967604807
0.012855	0.331345	-0.006958	8906.966933336991	1.471013	1.459820	1.4945461197763221	1.4833536722941105	1.4319256229184014	1.4207333274623315
0.012856	0.331146	-0.006927	8901.63462533699	1.470900	1.459714	1.4944349504351924	1.4832495029959616	1.4318144535772714	1.4206291581641826
0.012857	0.331039	-0.006897	8898.763383336991	1.470789	1.459606	1.4943257810940624	1.4831433336978126	1.4317052842361417	1.4205229888660336
0.012859	0.330795	-0.006927	8892.20054433699	1.470676	1.459502	1.494216442411803	1.4830429951015145	1.431595945553882	1.4204226502697355
0.012860	0.330627	-0.006989	8887.688591336992	1.470563	1.459395	1.4941052730706732	1.4829378258033654	1.4314847762127525	1.4203174809715864
0.012861	0.330399	-0.006927	8881.535929336991	1.470451	1.459290	1.4939951037295434	1.4828346565052164	1.4313746068716227	1.4202143116734374
0.012862	0.330292	-0.006958	8878.66468733699	1.470338	1.459181	1.4938839343884134	1.4827274872070675	1.4312634375304927	1.4201071423752885
0.012864	0.330002	-0.006958	8870.871315336992	1.470226	1.459078	1.493775595706154	1.4826281486107695	1.431155098848233	1.4200078037789905
0.012865	0.329880	-0.006927	8867.58989533699	1.470113	1.458970	1.493664426365024	1.4825219793126203	1.4310439295071031	1.4199016344808413
0.012866	0.329712	-0.006989	8863.077943336992	1.470000	1.458862	1.4935532570238943	1.4824158100144713	1.4309327601659736	1.4197954651826923
0.012867	0.329498	-0.006989	8857.335459336991	1.469887	1.458756	1.4934420876827645	1.4823116407163222	1.4308215908248436	1.4196912958845431
0.012869	0.329254	-0.006989	8850.77261933699	1.469774	1.458651	1.4933327490005048	1.4822103021200241	1.430712252142584	1.419589957288245
0.012870	0.329193	-0.006989	8849.131909336991	1.469660	1.458540	1.493220579659375	1.482101132821875	1.4306000828014542	1.419480787990096
0.012871	0.328934	-0.006989	8842.15889233699	1.469547	1.458436	1.4931094103182452	1.481998963523726	1.4304889134603243	1.419378618691947
0.012872	0.328766	-0.007019	8837.64694033699	1.469433	1.458328	1.4929972409771155	1.481892794225577	1.4303767441191946	1.419272449393798
0.012874	0.328568	-0.007050	8832.314633336991	1.469319	1.458220	1.4928869022948559	1.481788455629279	1.4302664054369352	1.4191681107975
0.012875	0.328400	-0.006989	8827.80268133699	1.469206	1.458113	1.4927757329537261	1.48168328633113	1.4301552360958052	1.419062941499351
0.012876	0.328217	-0.006958	8822.880551336992	1.469093	1.458006	1.4926645636125961	1.4815781170329807	1.4300440667546752	1.4189577722012017
0.012877	0.328033	-0.006989	8817.958422336991	1.468980	1.457899	1.4925533942714664	1.4814729477348318	1.4299328974135457	1.4188526029030528
0.012879	0.327835	-0.007050	8812.62611433699	1.468866	1.457792	1.4924430555892068	1.4813696091385338	1.4298225587312858	1.4187492643067547
0.012880	0.327667	-0.006989	8808.114162336991	1.468753	1.457684	1.492331886248077	1.4812634398403848	1.4297113893901563	1.4186430950086057
0.012881	0.327408	-0.006989	8801.141145336991	1.468640	1.457580	1.492220716906947	1.4811612705422357	1.4296002200490263	1.4185409257104566
0.012882	0.327301	-0.006927	8798.26990333699	1.468527	1.457471	1.4921095475658173	1.4810541012440865	1.4294890507078963	1.4184337564123075
0.012884	0.327042	-0.006989	8791.296886336992	1.468414	1.457367	1.4920002088835578	1.4809537626477887	1.429379712025637	1.4183334178160096
0.012885	0.326859	-0.006989	8786.37475633699	1.468301	1.457259	1.491889039542428	1.4808475933496397	1.429268542684507	1.4182272485178606
0.012886	0.326782	-0.007050	8784.323869336991	1.468187	1.457148	1.4917768702012981	1.4807384240514907	1.4291563733433774	1.4181180792197117
0.012887	0.326584	-0.006989	8778.99156233699	1.468073	1.457041	1.4916647008601682	1.4806332547533414	1.4290442040022473	1.4180129099215624
0.012889	0.326309	-0.007050	8771.60836733699	1.467959	1.456937	1.4915543621779088	1.4805329161570433	1.428933865319988	1.4179125713252643
0.012890	0.326187	-0.007019	8768.326948336991	1.467846	1.456827	1.4914431928367788	1.4804247468588945	1.428822695978858	1.4178044020271154
0.012891	0.326050	-0.006958	8764.63535033699	1.467733	1.456719	1.491332023495649	1.4803185775607455	1.4287115266377284	1.4176982327289664
0.012892	0.325790	-0.007050	8757.662333336992	1.467619	1.456613	1.4912198541545194	1.480214408262596	1.4285993572965987	1.417594063430817
0.012894	0.325546	-0.007050	8751.099494336991	1.467504	1.456507	1.4911085154722596	1.4801120696662982	1.4284880186143387	1.4174917248345191
0.012895	0.325470	-0.007050	8749.04860733699	1.467390	1.456396	1.4909963461311297	1.4800029003681492	1.428375849273209	1.4173825555363702
0.012896	0.325287	-0.007019	8744.126477336991	1.467276	1.456288	1.49088417679	1.4798967310700002	1.4282636799320794	1.4172763862382212
0.012897	0.325043	-0.007019	8737.56363733699	1.467163	1.456183	1.4907730074488703	1.4797935617718512	1.4281525105909494	1.4171732169400721
0.012899	0.324814	-0.007019	8731.41097533699	1.467049	1.456077	1.4906626687666107	1.479691223175553	1.42804217190869	1.417070878343774
0.012900	0.324753	-0.007050	8729.77026533699	1.466935	1.455965	1.490550499425481	1.479581053877404	1.4279300025675603	1.4169607090456249
0.012901	0.324524	-0.007080	8723.61760333699	1.466820	1.455858	1.490437330084351	1.479475884579255	1.42781683322643	1.416855539747476
0.012902	0.324249	-0.007111	8716.23440933699	1.466705	1.455752	1.4903241607432212	1.479371715281106	1.4277036638853002	1.4167513704493269
0.012904	0.324097	-0.007111	8712.132634336991	1.466590	1.455642	1.4902128220609616	1.4792653766848078	1.4275923252030407	1.4166450318530288
0.012905	0.323959	-0.007050	8708.44103733699	1.466475	1.455532	1.4900996527198318	1.4791572073866588	1.4274791558619109	1.4165368625548798
0.012906	0.323761	-0.007080	8703.108730336991	1.466361	1.455424	1.4899874833787021	1.4790510380885098	1.4273669865207812	1.4164306932567308
0.012907	0.323578	-0.007080	8698.18660033699	1.466246	1.455316	1.489874314037572	1.4789448687903608	1.4272538171796514	1.4163245239585818
0.012909	0.323364	-0.007080	8692.44411633699	1.466131	1.455208	1.4897629753553125	1.4788405301940626	1.4271424784973918	1.4162201853622836
0.012910	0.323242	-0.007080	8689.16269633699	1.466017	1.455098	1.4896508060141826	1.4787323608959135	1.4270303091562617	1.4161120160641345
0.012911	0.322998	-0.007080	8682.59985633699	1.465902	1.454991	1.489537636673053	1.4786271915977645	1.4269171398151324	1.4160068467659854
0.012912	0.322861	-0.007111	8678.908259336991	1.465787	1.454881	1.489424467331923	1.4785190222996156	1.426803970474002	1.4158986774678366
0.012914	0.322662	-0.007141	8673.57595233699	1.465671	1.454772	1.4893121286496636	1.4784136837033173	1.4266916317917429	1.4157933388715382
0.012915	0.322464	-0.007080	8668.24364533699	1.465556	1.454663	1.4891989593085337	1.4783065144051684	1.426578462450613	1.4156861695733893
0.012916	0.322311	-0.007141	8664.14187033699	1.465441	1.454553	1.489085789967404	1.4781983451070193	1.4264652931094832	1.4155780002752403
0.012917	0.322067	-0.007111	8657.57903133699	1.465326	1.454446	1.4889726206262741	1.4780931758088702	1.4263521237683534	1.4154728309770912
0.012919	0.321884	-0.007080	8652.656901336992	1.465211	1.454338	1.4888612819440146	1.477988837212572	1.4262407850860939	1.415368492380793
0.012920	0.321793	-0.007050	8650.19583633699	1.465097	1.454226	1.4887491126028847	1.4778786679144231	1.4261286157449637	1.415258323082644
0.012921	0.321533	-0.007080	8643.22281933699	1.464982	1.454120	1.4886359432617549	1.4777744986162742	1.426015446403834	1.4151541537844952
0.012922	0.321289	-0.007141	8636.65998033699	1.464866	1.454013	1.4885217739206251	1.4776693293181251	1.4259012770627044	1.415048984486346
0.012924	0.321182	-0.007141	8633.78873833699	1.464751	1.453901	1.4884104352383654	1.4775609907218272	1.4257899383804444	1.4149406458900482
0.012925	0.320938	-0.007141	8627.22589833699	1.464635	1.453794	1.4882962658972356	1.477455821423678	1.425675769039315	1.414835476591899
0.012926	0.320801	-0.007141	8623.534301336991	1.464519	1.453683	1.4881820965561057	1.477346652125529	1.425561599698185	1.41472630729375
0.012927	0.320572	-0.007141	8617.38163933699	1.464404	1.453575	1.488068927214976	1.47724048282738	1.4254484303570552	1.414620137995601
0.012929	0.320496	-0.007111	8615.330751336991	1.464288	1.453462	1.4879565885327164	1.477131144231082	1.4253360916747955	1.414510799399303
0.012930	0.320236	-0.007172	8608.35773433699	1.464172	1.453355	1.4878424191915867	1.4770259749329326	1.425221922333666	1.4144056301011536
0.012931	0.320023	-0.007080	8602.61525033699	1.464057	1.453247	1.4877292498504566	1.4769198056347836	1.4251087529925357	1.4142994608030046
0.012932	0.319839	-0.007111	8597.693120336991	1.463942	1.453138	1.487616080509327	1.4768126363366347	1.4249955836514063	1.4141922915048557
0.012934	0.319687	-0.007111	8593.59134533699	1.463827	1.453028	1.4875047418270673	1.4767062977403367	1.4248842449691463	1.4140859529085577
0.012935	0.319519	-0.007111	8589.079393336991	1.463712	1.452919	1.4873915724859375	1.4765991284421878	1.4247710756280165	1.4139787836104087
0.012936	0.319412	-0.007111	8586.20815133699	1.463597	1.452807	1.4872784031448079	1.4764889591440384	1.4246579062868872	1.4138686143122594
0.012937	0.319122	-0.007141	8578.41477933699	1.463481	1.452701	1.487164233803678	1.4763847898458895	1.4245437369457572	1.4137644450141105
0.012939	0.318893	-0.007172	8572.262117336992	1.463365	1.452593	1.4870518951214184	1.4762804512495915	1.4244313982634975	1.4136601064178125
0.012940	0.318771	-0.007141	8568.98069733699	1.463249	1.452481	1.4869377257802885	1.4761702819514424	1.4243172289223676	1.4135499371196634
0.012941	0.318588	-0.007111	8564.05856833699	1.463134	1.452372	1.4868245564391587	1.4760631126532933	1.4242040595812377	1.4134427678215142
0.012942	0.318314	-0.007172	8556.675373336991	1.463018	1.452265	1.486710387098029	1.4759579433551442	1.4240898902401082	1.4133375985233652
0.012944	0.318161	-0.007141	8552.57359833699	1.462902	1.452155	1.4865980484157693	1.4758516047588464	1.4239775515578486	1.4132312599270673
0.012945	0.317993	-0.007111	8548.061646336992	1.462787	1.452045	1.4864848790746394	1.4757434354606973	1.4238643822167187	1.4131230906289183
0.012946	0.317856	-0.007141	8544.37004933699	1.462671	1.451934	1.4863707097335097	1.4756342661625483	1.4237502128755888	1.4130139213307693
0.012947	0.317551	-0.007172	8536.16650033699	1.462555	1.451828	1.48625654039238	1.475530096864399	1.4236360435344593	1.41290975203262
0.012949	0.317474	-0.007202	8534.115612336991	1.462438	1.451714	1.4861432017101202	1.475419758268101	1.4235227048521994	1.412799413436322
0.012950	0.317261	-0.007202	8528.37312833699	1.462322	1.451605	1.4860290323689904	1.475312588969952	1.4234085355110695	1.412692244138173
0.012951	0.317062	-0.007172	8523.04082133699	1.462205	1.451495	1.4859138630278605	1.475204419671803	1.4232933661699398	1.412584074840024
0.012952	0.316864	-0.007202	8517.708513336991	1.462089	1.451385	1.4857996936867308	1.4750962503736538	1.42317919682881	1.4124759055418747
0.012954	0.316696	-0.007202	8513.19656133699	1.461972	1.451274	1.4856863550044712	1.4749889117773558	1.4230658581465505	1.4123685669455768
0.012955	0.316498	-0.007172	8507.864254336992	1.461856	1.451165	1.4855721856633415	1.474881742479207	1.4229516888054206	1.4122613976474279
0.012956	0.316315	-0.007172	8502.942125336991	1.461740	1.451055	1.4854580163222117	1.4747735731810578	1.422837519464291	1.4121532283492788
0.012957	0.316101	-0.007172	8497.19964033699	1.461624	1.450946	1.4853438469810818	1.474666403882909	1.422723350123161	1.41204605905113
0.012959	0.315979	-0.007172	8493.918220336991	1.461507	1.450834	1.485230508298822	1.4745580652866106	1.4226100114409013	1.4119377204548316
0.012960	0.315750	-0.007202	8487.76555833699	1.461391	1.450725	1.4851163389576925	1.4744508959884617	1.4224958420997718	1.4118305511566827
0.012961	0.315598	-0.007172	8483.663783336991	1.461275	1.450614	1.4850021696165627	1.4743417266903127	1.4223816727586418	1.4117213818585337
0.012962	0.315292	-0.007172	8475.460234336992	1.461158	1.450508	1.4848870002754326	1.4742375573921636	1.4222665034175117	1.4116172125603845
0.012964	0.315216	-0.007233	8473.40934733699	1.461041	1.450393	1.4847736615931733	1.4741262187958655	1.4221531647352523	1.4115058739640864
0.012965	0.315079	-0.007172	8469.717750336991	1.460925	1.450282	1.4846594922520433	1.4740170494977165	1.4220389953941224	1.4113967046659375
0.012966	0.314850	-0.007172	8463.56508733699	1.460809	1.450173	1.4845453229109136	1.4739098801995674	1.4219248260529929	1.4112895353677883
0.012967	0.314545	-0.007233	8455.36153833699	1.460692	1.450066	1.484430153569784	1.4738047109014185	1.4218096567118632	1.4111843660696395
0.012969	0.314545	-0.007294	8455.36153833699	1.460574	1.449948	1.4843158148875242	1.4736903723051202	1.4216953180296032	1.4110700274733412
0.012970	0.314270	-0.007233	8447.97834433699	1.460456	1.449840	1.4841996455463944	1.4735842030069712	1.4215791486884735	1.4109638581751922
0.012971	0.314102	-0.007202	8443.466391336991	1.460340	1.449729	1.4840854762052644	1.4734750337088223	1.4214649793473435	1.4108546888770432
0.012972	0.313889	-0.007233	8437.723907336991	1.460223	1.449619	1.4839703068641348	1.4733668644106732	1.4213498100062139	1.4107465195788942
0.012974	0.313751	-0.007202	8434.03231033699	1.460106	1.449507	1.483856968181875	1.473258525814375	1.421236471323954	1.410638180982596
0.012975	0.313568	-0.007202	8429.110180336991	1.459989	1.449397	1.4837417988407453	1.473150356516226	1.4211213019828244	1.410530011684447
0.012976	0.313339	-0.007294	8422.95751833699	1.459871	1.449286	1.4836256294996153	1.473041187218077	1.4210051326416946	1.410420842386298
0.012977	0.313110	-0.007263	8416.80485633699	1.459753	1.449177	1.4835094601584857	1.472934017919928	1.4208889633005648	1.410313673088149
0.012979	0.312988	-0.007233	8413.523436336991	1.459636	1.449063	1.483396121476226	1.4728236793236298	1.420775624618305	1.4102033344918508
0.012980	0.312759	-0.007263	8407.37077433699	1.459519	1.448954	1.4832809521350963	1.4727165100254809	1.4206604552771753	1.4100961651937018
0.012981	0.312576	-0.007202	8402.448644336991	1.459402	1.448843	1.4831657827939666	1.472607340727332	1.4205452859360457	1.4099869958955529
0.012982	0.312408	-0.007233	8397.93669233699	1.459285	1.448731	1.4830506134528365	1.4724971714291828	1.4204301165949156	1.4098768265974038
0.012984	0.312210	-0.007294	8392.60438533699	1.459167	1.448620	1.482936274770577	1.4723898328328848	1.420315777912656	1.4097694880011058
0.012985	0.312073	-0.007233	8388.912788336991	1.459049	1.448507	1.4828201054294472	1.4722786635347356	1.4201996085715263	1.4096583187029565
0.012986	0.311935	-0.007233	8385.22119133699	1.458932	1.448395	1.4827049360883173	1.4721684942365867	1.4200844392303966	1.4095481494048077
0.012987	0.311661	-0.007263	8377.837996336992	1.458814	1.448286	1.4825887667471875	1.4720613249384376	1.4199682698892668	1.4094409801066585
0.012989	0.311508	-0.007294	8373.736222336991	1.458696	1.448174	1.482474428064928	1.4719529863421397	1.4198539312070073	1.4093326415103606
0.012990	0.311340	-0.007263	8369.224269336992	1.458579	1.448062	1.4823592587237981	1.4718428170439903	1.4197387618658772	1.4092224722122113
0.012991	0.311111	-0.007263	8363.071607336991	1.458461	1.447952	1.4822430893826684	1.4717346477458413	1.4196225925247474	1.4091143029140623
0.012992	0.310883	-0.007294	8356.91894533699	1.458343	1.447841	1.4821269200415386	1.4716254784476923	1.4195064231836176	1.4090051336159133
0.012994	0.310730	-0.007233	8352.81717133699	1.458226	1.447729	1.482013581359279	1.4715171398513944	1.4193930845013583	1.4088967950196154
0.012995	0.310577	-0.007294	8348.715396336991	1.458108	1.447616	1.481897412018149	1.4714059705532454	1.419276915160228	1.4087856257214664
0.012996	0.310379	-0.007263	8343.38308933699	1.457990	1.447505	1.4817812426770192	1.4712968012550962	1.4191607458190982	1.4086764564233172
0.012997	0.310181	-0.007233	8338.050782336992	1.457873	1.447395	1.4816660733358895	1.4711886319569472	1.4190455764779686	1.4085682871251681
0.012999	0.309998	-0.007294	8333.12865233699	1.457755	1.447283	1.4815517346536298	1.4710802933606493	1.418931237795709	1.4084599485288702
0.013000	0.309906	-0.007294	8330.667587336991	1.457637	1.447168	1.4814355653125002	1.4709671240625002	1.4188150684545793	1.4083467792307212
0.013001	0.309647	-0.007233	8323.694570336991	1.457519	1.447059	1.4813193959713702	1.470859954764351	1.4186988991134495	1.408239609932572
0.013002	0.309448	-0.007233	8318.36226333699	1.457402	1.446949	1.4812042266302405	1.470751785466202	1.4185837297723198	1.408131440634423
0.013004	0.309326	-0.007294	8315.080843336991	1.457284	1.446835	1.4810898879479808	1.470641446869904	1.4184693910900599	1.408021102038125
0.013005	0.309143	-0.007263	8310.15871433699	1.457166	1.446723	1.480973718606851	1.470531277571755	1.41835322174893	1.407910932739976
0.013006	0.308899	-0.007324	8303.59587433699	1.457048	1.446613	1.4808575492657212	1.470423108273606	1.4182370524078003	1.4078027634418269
0.013007	0.308762	-0.007263	8299.904277336991	1.456930	1.446500	1.4807413799245914	1.4703119389754566	1.4181208830666705	1.4076915941436776
