Repository: pietracorvo/HystAPI

# Example data

The example data in this folder is from measurements performed during my physics bachelor.

The material is **FeSi3** (iron with 3% silicon), aka 'electrical steel', the standard material for ring cores in trafos. 

Four of the five samples where treated with high pressure torison (HPT, 20 rotations at 20GPa), to achieve nanocristallisation of the grains, which has a huge impact on the magnetic properties of the material. The HPT deformation was done at 77K (under liquid nitrogen) and at 293K (at room temperature). Afterwards some samples were heat treated at a temperature of 493K (for two hours) to anneal defects from the deformation process.

The five samples are:

File: testData/FeSi3_annealed/G1_919V_151Hz_800000Fs.txt (part 37 of 38)
--------------------------
t	U1	U2	H	B_raw	J_raw	B_drift	 J_drift	B_corr	J_corr
0.012590	-0.165237	0.014862	-4441.333289243534	-1.267737	-1.262155	-1.2446271159115148	-1.2390441636750265	-1.3144079387696392	-1.3088236567254712
0.012591	-0.164948	0.014893	-4433.539917243534	-1.267495	-1.261923	-1.244383280336925	-1.238810328024802	-1.3141641031950495	-1.3085898210752467
0.012592	-0.164703	0.014893	-4426.977077243534	-1.267254	-1.261690	-1.244140444762335	-1.2385754923745778	-1.3139212676204595	-1.3083549854250225
0.012594	-0.164459	0.014923	-4420.414238243534	-1.267012	-1.261457	-1.243894773613155	-1.238338821074129	-1.3136755964712794	-1.3081183141245738
0.012595	-0.164108	0.014954	-4410.980156243534	-1.266770	-1.261227	-1.2436509380385647	-1.2381069854239046	-1.3134317608966892	-1.3078864784743494
0.012596	-0.163864	0.014954	-4404.417317243534	-1.266528	-1.260993	-1.2434071024639748	-1.2378711497736803	-1.3131879253220993	-1.307650642824125
0.012597	-0.163498	0.014954	-4394.573057243534	-1.266286	-1.260763	-1.2431632668893848	-1.2376393141234558	-1.3129440897475093	-1.3074188071739006
0.012599	-0.163345	0.014954	-4390.471283243533	-1.266043	-1.260525	-1.2429165957402046	-1.237397642823007	-1.3126974185983291	-1.3071771358734516
0.012600	-0.163010	0.014984	-4381.447378243533	-1.265801	-1.260294	-1.2426727601656147	-1.2371648071727828	-1.3124535830237392	-1.3069443002232275
0.012601	-0.162674	0.014984	-4372.423474243534	-1.265558	-1.260063	-1.2424279245910246	-1.2369319715225582	-1.312208747449149	-1.306711464573003
0.012602	-0.162430	0.014984	-4365.860634243534	-1.265315	-1.259828	-1.2421830890164345	-1.236695135872334	-1.311963911874559	-1.3064746289227787
0.012604	-0.162231	0.014954	-4360.528327243534	-1.265073	-1.259593	-1.2419374178672544	-1.236456464571885	-1.311718240725379	-1.3062359576223297
0.012605	-0.161911	0.014984	-4351.914600243534	-1.264830	-1.259360	-1.2416925822926643	-1.2362216289216608	-1.3114734051507888	-1.3060011219721055
0.012606	-0.161545	0.015106	-4342.070341243534	-1.264585	-1.259128	-1.2414457467180746	-1.2359877932714363	-1.311226569576199	-1.305767286321881
0.012607	-0.161331	0.015106	-4336.327857243534	-1.264341	-1.258891	-1.2411999111434844	-1.235748957621212	-1.3109807340016089	-1.3055284506716567
0.012609	-0.161102	0.015076	-4330.175195243533	-1.264097	-1.258654	-1.2409522399943045	-1.2355082863207631	-1.310733062852429	-1.3052877793712079
0.012610	-0.160736	0.015045	-4320.3309352435335	-1.263853	-1.258423	-1.2407064044197142	-1.2352754506705388	-1.3104872272778387	-1.3050549437209835
0.012611	-0.160416	0.015076	-4311.717208243534	-1.263608	-1.258190	-1.2404595688451243	-1.2350406150203144	-1.3102403917032488	-1.304820108070759
0.012612	-0.160263	0.015076	-4307.615434243534	-1.263364	-1.257951	-1.2402137332705343	-1.23479977937009	-1.3099945561286588	-1.3045792724205347
0.012614	-0.159943	0.015076	-4299.001707243534	-1.263120	-1.257717	-1.2399660621213542	-1.2345621080696412	-1.3097468849794787	-1.304341601120086
0.012615	-0.159607	0.015106	-4289.977802243534	-1.262875	-1.257484	-1.2397192265467643	-1.234327272419417	-1.3095000494048887	-1.3041067654698617
0.012616	-0.159332	0.015198	-4282.594608243534	-1.262629	-1.257247	-1.2394713909721742	-1.2340884367691924	-1.3092522138302987	-1.3038679298196372
0.012617	-0.159103	0.015228	-4276.4419462435335	-1.262382	-1.257008	-1.239222555397584	-1.233847601118968	-1.3090033782557084	-1.3036270941694128
0.012619	-0.158768	0.015228	-4267.418042243534	-1.262136	-1.256773	-1.238972884248404	-1.2336089298185193	-1.3087537071065285	-1.303388422868964
0.012620	-0.158569	0.015167	-4262.085734243534	-1.261890	-1.256533	-1.238725048673814	-1.2333670941682948	-1.3085058715319384	-1.3031465872187395
0.012621	-0.158249	0.015198	-4253.472008243533	-1.261644	-1.256298	-1.238477213099224	-1.2331302585180706	-1.3082580359573486	-1.3029097515685153
0.012622	-0.157944	0.015198	-4245.268458243534	-1.261398	-1.256062	-1.238229377524634	-1.2328924228678462	-1.3080102003827585	-1.302671915918291
0.012624	-0.157669	0.015167	-4237.885264243534	-1.261152	-1.255826	-1.237979706375454	-1.2326527515673975	-1.3077605292335786	-1.3024322446178422
0.012625	-0.157349	0.015259	-4229.271537243534	-1.260905	-1.255589	-1.2377308708008639	-1.2324139159171732	-1.3075116936589883	-1.302193408967618
0.012626	-0.157028	0.015289	-4220.657810243533	-1.260657	-1.255353	-1.2374810352262737	-1.2321760802669486	-1.3072618580843982	-1.3019555733173933
0.012627	-0.156784	0.015289	-4214.094970243534	-1.260409	-1.255113	-1.2372311996516838	-1.2319342446167243	-1.3070120225098083	-1.301713737667169
0.012629	-0.156570	0.015259	-4208.352486243533	-1.260162	-1.254873	-1.2369805285025037	-1.2316905733162755	-1.3067613513606282	-1.3014700663667202
0.012630	-0.156250	0.015289	-4199.738759243533	-1.259915	-1.254636	-1.2367316929279137	-1.2314517376660512	-1.3065125157860382	-1.301231230716496
0.012631	-0.155884	0.015259	-4189.894500243534	-1.259667	-1.254401	-1.2364818573533238	-1.231214902015827	-1.3062626802114483	-1.3009943950662717
0.012632	-0.155716	0.015350	-4185.382548243534	-1.259419	-1.254159	-1.2362320217787337	-1.2309710663656024	-1.3060128446368582	-1.3007505594160471
0.012634	-0.155441	0.015320	-4177.999353243534	-1.259170	-1.253920	-1.2359793506295536	-1.2307283950651535	-1.305760173487678	-1.3005078881155983
0.012635	-0.155029	0.015289	-4166.924561243533	-1.258923	-1.253686	-1.2357305150549636	-1.2304925594149294	-1.305511337913088	-1.3002720524653741
0.012636	-0.154816	0.015350	-4161.182077243534	-1.258674	-1.253444	-1.2354796794803737	-1.2302487237647048	-1.3052605023384982	-1.3000282168151496
0.012637	-0.154633	0.015381	-4156.259947243534	-1.258425	-1.253201	-1.2352288439057835	-1.2300038881144806	-1.305009666763908	-1.2997833811649253
0.012639	-0.154251	0.015381	-4146.0055102435335	-1.258176	-1.252965	-1.2349761727566035	-1.229764216814032	-1.304756995614728	-1.2995437098644766
0.012640	-0.153931	0.015381	-4137.391784243534	-1.257926	-1.252727	-1.2347243371820136	-1.2295243811638072	-1.304505160040138	-1.299303874214252
0.012641	-0.153702	0.015381	-4131.2391222435335	-1.257677	-1.252485	-1.2344735016074233	-1.2292805455135831	-1.3042543244655478	-1.2990600385640279
0.012642	-0.153519	0.015381	-4126.316992243534	-1.257428	-1.252242	-1.2342226660328333	-1.2290357098633586	-1.3040034888909577	-1.2988152029138034
0.012644	-0.153152	0.015442	-4116.472733243534	-1.257178	-1.252005	-1.2339689948836532	-1.2287950385629098	-1.3037498177417777	-1.2985745316133546
0.012645	-0.152863	0.015381	-4108.679361243534	-1.256929	-1.251765	-1.2337181593090631	-1.2285532029126855	-1.3034989821671876	-1.2983326959631303
0.012646	-0.152618	0.015381	-4102.1165212435335	-1.256679	-1.251524	-1.2334663237344734	-1.2283103672624611	-1.3032471465925979	-1.2980898603129059
0.012647	-0.152298	0.015442	-4093.5027942435336	-1.256429	-1.251285	-1.2332144881598832	-1.2280695316122365	-1.3029953110180077	-1.2978490246626813
0.012649	-0.152008	0.015442	-4085.709422243534	-1.256179	-1.251044	-1.2329608170107031	-1.2278248603117878	-1.3027416398688276	-1.2976043533622326
0.012650	-0.151794	0.015442	-4079.9669382435336	-1.255929	-1.250801	-1.2327089814361132	-1.2275800246615636	-1.3024898042942377	-1.2973595177120083
0.012651	-0.151428	0.015503	-4070.1226792435336	-1.255678	-1.250563	-1.232456145861523	-1.2273401890113391	-1.3022369687196476	-1.2971196820617839
0.012652	-0.151199	0.015533	-4063.970016243534	-1.255426	-1.250319	-1.232202310286933	-1.2270943533611147	-1.3019831331450575	-1.2968738464115594
0.012654	-0.150925	0.015533	-4056.586822243534	-1.255175	-1.250076	-1.2319476391377528	-1.226847682060666	-1.3017284619958773	-1.2966271751111107
0.012655	-0.150574	0.015533	-4047.1527402435336	-1.254923	-1.249836	-1.231693803563163	-1.2266058464104415	-1.3014746264212875	-1.2963853394608862
0.012656	-0.150253	0.015625	-4038.5390132435336	-1.254670	-1.249594	-1.2314389679885729	-1.2263620107602173	-1.3012197908466974	-1.296141503810662
0.012657	-0.150146	0.015594	-4035.667771243534	-1.254417	-1.249345	-1.2311841324139827	-1.2261111751099927	-1.3009649552721072	-1.2958906681604374
0.012659	-0.149841	0.015564	-4027.4642222435336	-1.254165	-1.249103	-1.2309284612648028	-1.225865503809544	-1.3007092841229273	-1.2956449968599888
0.012660	-0.149475	0.015594	-4017.619962243534	-1.253912	-1.248863	-1.2306736256902127	-1.2256236681593198	-1.3004544485483371	-1.2954031612097645
0.012661	-0.149185	0.015656	-4009.8265902435337	-1.253659	-1.248619	-1.230418790115623	-1.2253778325090952	-1.3001996129737474	-1.2951573255595399
0.012662	-0.149048	0.015686	-4006.1349932435337	-1.253405	-1.248370	-1.2301629545410329	-1.225126996858871	-1.2999437773991573	-1.2949064899093157
0.012664	-0.148651	0.015656	-3995.470379243534	-1.253151	-1.248130	-1.2299052833918527	-1.2248833255584222	-1.2996861062499772	-1.294662818608867
0.012665	-0.148361	0.015717	-3987.677007243534	-1.252897	-1.247885	-1.2296494478172626	-1.2246364899081976	-1.299430270675387	-1.2944159829586424
0.012666	-0.148132	0.015686	-3981.524345243534	-1.252642	-1.247639	-1.2293926122426726	-1.2243886542579734	-1.299173435100797	-1.2941681473084181
0.012667	-0.147842	0.015686	-3973.7309732435338	-1.252388	-1.247394	-1.2291367766680827	-1.2241418186077488	-1.2989175995262072	-1.2939213116581936
0.012669	-0.147507	0.015717	-3964.7070692435336	-1.252134	-1.247151	-1.2288791055189026	-1.2238951473073	-1.298659928377027	-1.2936746403577448
0.012670	-0.147263	0.015747	-3958.1442292435336	-1.251878	-1.246904	-1.2286212699443126	-1.223646311657076	-1.2984020928024371	-1.2934258047075207
0.012671	-0.146957	0.015808	-3949.9406802435337	-1.251623	-1.246658	-1.2283644343697224	-1.2233984760068515	-1.298145257227847	-1.2931779690572962
0.012672	-0.146683	0.015778	-3942.557485243534	-1.251367	-1.246412	-1.2281065987951323	-1.2231506403566272	-1.2978874216532568	-1.292930133407072
0.012674	-0.146423	0.015839	-3935.5844682435336	-1.251110	-1.246164	-1.2278459276459524	-1.2228989690561785	-1.2976267505040768	-1.2926784621066232
0.012675	-0.146164	0.015869	-3928.611451243534	-1.250853	-1.245916	-1.2275870920713623	-1.222649133405954	-1.2973679149294868	-1.2924286264563987
0.012676	-0.145828	0.015808	-3919.5875472435337	-1.250597	-1.245671	-1.2273292564967724	-1.2224022977557296	-1.2971100793548969	-1.2921817908061743
0.012677	-0.145615	0.015869	-3913.845062243534	-1.250340	-1.245421	-1.2270704209221823	-1.222150462105505	-1.2968512437803068	-1.2919299551559498
0.012679	-0.145355	0.015839	-3906.8720452435336	-1.250083	-1.245173	-1.2268097497730024	-1.2218987908050565	-1.2965905726311269	-1.2916782838555012
0.012680	-0.144913	0.015869	-3894.976899243534	-1.249826	-1.244931	-1.2265509141984123	-1.2216549551548321	-1.2963317370565368	-1.2914344482052769
0.012681	-0.144684	0.015930	-3888.824237243534	-1.249568	-1.244681	-1.2262910786238221	-1.2214031195046076	-1.2960719014819466	-1.2911826125550523
0.012682	-0.144547	0.015930	-3885.132640243534	-1.249310	-1.244427	-1.2260312430492322	-1.2211472838543833	-1.2958120659073566	-1.290926776904828
0.012684	-0.144150	0.015961	-3874.4680252435337	-1.249052	-1.244182	-1.225769571900052	-1.2208986125539345	-1.2955503947581766	-1.2906781056043792
0.012685	-0.143845	0.015930	-3866.264476243534	-1.248794	-1.243934	-1.2255097363254621	-1.2206487769037102	-1.2952905591835866	-1.290428269954155
0.012686	-0.143600	0.015961	-3859.701636243534	-1.248535	-1.243684	-1.225248900750872	-1.2203969412534859	-1.2950297236089965	-1.2901764343039306
0.012687	-0.143372	0.015930	-3853.548974243534	-1.248277	-1.243434	-1.224989065176282	-1.2201451056032613	-1.2947698880344065	-1.289924598653706
0.012689	-0.142975	0.015991	-3842.8843602435336	-1.248018	-1.243188	-1.224726394027102	-1.2198954343028126	-1.2945072168852265	-1.2896749273532573
0.012690	-0.142715	0.015991	-3835.911343243534	-1.247759	-1.242938	-1.224465558452512	-1.2196435986525884	-1.2942463813106364	-1.2894230917030332
0.012691	-0.142502	0.016022	-3830.168859243534	-1.247499	-1.242686	-1.224203722877922	-1.2193897630023638	-1.2939845457360464	-1.2891692560528085
0.012692	-0.142197	0.015991	-3821.9653092435337	-1.247240	-1.242437	-1.2239428873033318	-1.2191389273521396	-1.2937237101614563	-1.2889184204025843
0.012694	-0.141800	0.015991	-3811.300695243534	-1.246981	-1.242191	-1.2236802161541518	-1.2188892560516909	-1.2934610390122763	-1.2886687491021356
0.012695	-0.141647	0.016022	-3807.198920243534	-1.246722	-1.241937	-1.223419380579562	-1.2186334204014664	-1.2932002034376864	-1.2884129134519111
0.012696	-0.141357	0.016083	-3799.4055482435338	-1.246461	-1.241686	-1.2231565450049717	-1.218380584751242	-1.2929373678630962	-1.2881600778016866
0.012697	-0.141083	0.016052	-3792.0223542435338	-1.246201	-1.241435	-1.2228947094303817	-1.2181277491010176	-1.2926755322885062	-1.2879072421514624
0.012699	-0.140793	0.016083	-3784.2289822435337	-1.245941	-1.241185	-1.2226310382812016	-1.2178740778005688	-1.292411861139326	-1.2876535708510135
0.012700	-0.140472	0.016083	-3775.6152552435337	-1.245680	-1.240935	-1.2223682027066114	-1.2176222421503442	-1.2921490255647359	-1.287401735200789
0.012701	-0.140198	0.016144	-3768.2320612435337	-1.245419	-1.240683	-1.2221053671320217	-1.21736840650012	-1.2918861899901461	-1.2871478995505647
0.012702	-0.139984	0.016113	-3762.4895762435335	-1.245157	-1.240429	-1.2218415315574316	-1.2171125708498955	-1.291622354415556	-1.2868920639003403
0.012704	-0.139664	0.016144	-3753.8758492435336	-1.244896	-1.240178	-1.2215768604082515	-1.2168578995494468	-1.291357683266376	-1.2866373925998915
0.012705	-0.139297	0.016205	-3744.0315902435336	-1.244633	-1.239928	-1.2213120248336615	-1.2166060638992224	-1.291092847691786	-1.2863855569496672
0.012706	-0.139053	0.016205	-3737.4687502435336	-1.244371	-1.239674	-1.2210481892590712	-1.216350228248998	-1.2908290121171957	-1.2861297212994427
0.012707	-0.138824	0.016235	-3731.3160882435336	-1.244108	-1.239418	-1.2207833536844814	-1.2160923925987737	-1.290564176542606	-1.2858718856492184
0.012709	-0.138519	0.016235	-3723.112539243534	-1.243845	-1.239166	-1.2205166825353013	-1.215836721298325	-1.2902975053934258	-1.2856162143487697
0.012710	-0.138153	0.016266	-3713.268280243534	-1.243581	-1.238914	-1.2202508469607114	-1.2155828856481006	-1.2900316698188359	-1.2853623786985453
0.012711	-0.138000	0.016296	-3709.1665052435337	-1.243317	-1.238656	-1.2199850113861213	-1.2153230499978762	-1.2897658342442457	-1.285102543048321
0.012712	-0.137756	0.016296	-3702.6036652435337	-1.243053	-1.238400	-1.219719175811531	-1.2150652143476517	-1.2894999986696556	-1.2848447073980964
0.012714	-0.137360	0.016327	-3691.939051243534	-1.242789	-1.238149	-1.219451504662351	-1.214810543047203	-1.2892323275204756	-1.2845900360976477
0.012715	-0.137161	0.016357	-3686.6067442435337	-1.242524	-1.237891	-1.219184669087761	-1.2145507073969788	-1.2889654919458855	-1.2843302004474235
0.012716	-0.136871	0.016357	-3678.8133722435336	-1.242259	-1.237635	-1.2189178335131712	-1.2142928717467543	-1.2886986563712957	-1.284072364797199
0.012717	-0.136597	0.016388	-3671.4301782435336	-1.241993	-1.237379	-1.218649997938581	-1.21403503609653	-1.2884308207967055	-1.2838145291469747
0.012719	-0.136261	0.016418	-3662.4062732435336	-1.241727	-1.237124	-1.2183803267894011	-1.213776364796081	-1.2881611496475256	-1.2835558578465258
0.012720	-0.135971	0.016418	-3654.6129012435335	-1.241461	-1.236868	-1.218112491214811	-1.2135185291458568	-1.2878933140729354	-1.2832980221963015
0.012721	-0.135757	0.016418	-3648.8704172435337	-1.241196	-1.236610	-1.2178456556402208	-1.2132586934956324	-1.2876264784983453	-1.2830381865460772
0.012722	-0.135468	0.016327	-3641.0770452435336	-1.240931	-1.236355	-1.217578820065631	-1.213001857845408	-1.2873596429237555	-1.2827813508958528
0.012724	-0.135117	0.016418	-3631.642963243534	-1.240665	-1.236100	-1.2173091489164507	-1.2127431865449592	-1.2870899717745752	-1.282522679595404
0.012725	-0.134888	0.016510	-3625.490301243534	-1.240398	-1.235841	-1.2170403133418608	-1.2124823508947349	-1.2868211361999853	-1.2822618439451796
0.012726	-0.134567	0.016479	-3616.876574243534	-1.240130	-1.235585	-1.2167704777672708	-1.2122245152445104	-1.2865513006253952	-1.282004008294955
0.012727	-0.134262	0.016510	-3608.6730252435336	-1.239863	-1.235328	-1.2165016421926806	-1.2119656795942861	-1.2862824650508051	-1.2817451726447309
0.012729	-0.134033	0.016541	-3602.5203632435337	-1.239595	-1.235068	-1.2162299710435007	-1.2117020082938375	-1.2860107939016252	-1.2814815013442822
0.012730	-0.133713	0.016510	-3593.9066362435337	-1.239328	-1.234811	-1.2159611354689106	-1.211443172643613	-1.285741958327035	-1.2812226656940577
0.012731	-0.133484	0.016479	-3587.753974243534	-1.239060	-1.234551	-1.2156912998943208	-1.2111813369933886	-1.2854721227524453	-1.2809608300438333
0.012732	-0.133286	0.016541	-3582.4216672435336	-1.238793	-1.234290	-1.2154224643197307	-1.2109185013431643	-1.2852032871778551	-1.280697994393609
0.012734	-0.132874	0.016571	-3571.3468752435338	-1.238524	-1.234036	-1.2151497931705506	-1.2106608300427153	-1.284930616028675	-1.28044032309316
0.012735	-0.132584	0.016632	-3563.5535032435337	-1.238255	-1.233776	-1.2148789575959607	-1.210398994392491	-1.2846597804540851	-1.2801784874429358
0.012736	-0.132385	0.016632	-3558.2211962435335	-1.237985	-1.233513	-1.2146071220213703	-1.2101341587422667	-1.2843879448794948	-1.2799136517927114
0.012737	-0.132019	0.016663	-3548.3769372435336	-1.237715	-1.233256	-1.2143352864467805	-1.2098753230920423	-1.284116109304905	-1.279654816142487
0.012739	-0.131744	0.016693	-3540.9937422435337	-1.237445	-1.232995	-1.2140616152976003	-1.2096106517915937	-1.2838424381557247	-1.2793901448420384
0.012740	-0.131500	0.016632	-3534.4309032435335	-1.237175	-1.232733	-1.2137897797230104	-1.2093468161413692	-1.2835706025811349	-1.279126309191814
0.012741	-0.131271	0.016693	-3528.2782412435336	-1.236905	-1.232471	-1.2135179441484203	-1.2090829804911447	-1.2832987670065448	-1.2788624735415894
0.012742	-0.130905	0.016663	-3518.4339812435337	-1.236635	-1.232213	-1.2132461085738302	-1.2088231448409203	-1.2830269314319547	-1.278602637891365
0.012744	-0.130646	0.016693	-3511.460964243534	-1.236365	-1.231952	-1.2129724374246502	-1.2085584735404715	-1.2827532602827747	-1.2783379665909163
0.012745	-0.130386	0.016693	-3504.4879472435337	-1.236094	-1.231690	-1.2126996018500602	-1.208294637890247	-1.2824804247081847	-1.2780741309406918
0.012746	-0.130127	0.016693	-3497.514930243534	-1.235824	-1.231428	-1.2124277662754703	-1.2080308022400228	-1.2822085891335948	-1.2778102952904675
0.012747	-0.129791	0.016754	-3488.4910262435337	-1.235552	-1.231168	-1.2121539307008802	-1.2077689665897984	-1.2819347535590047	-1.277548459640243
0.012749	-0.129578	0.016785	-3482.7485412435335	-1.235280	-1.230903	-1.2118782595517001	-1.2075002952893497	-1.2816590824098246	-1.2772797883397944
0.012750	-0.129242	0.016846	-3473.724637243534	-1.235008	-1.230642	-1.2116044239771102	-1.2072374596391253	-1.2813852468352347	-1.27701695268957
0.012751	-0.129013	0.016815	-3467.571975243534	-1.234735	-1.230377	-1.21132958840252	-1.2069706239889009	-1.2811104112606444	-1.2767501170393456
0.012752	-0.128723	0.016937	-3459.778603243534	-1.234461	-1.230113	-1.2110537528279302	-1.2067047883386766	-1.2808345756860546	-1.2764842813891213
0.012754	-0.128433	0.016937	-3451.9852312435337	-1.234186	-1.229848	-1.21077508167875	-1.2064361170382278	-1.2805559045368744	-1.2762156100886726
0.012755	-0.128098	0.016937	-3442.9613272435336	-1.233912	-1.229585	-1.2104992461041597	-1.2061712813880032	-1.2802800689622842	-1.275950774438448
0.012756	-0.127899	0.016876	-3437.629020243534	-1.233639	-1.229318	-1.2102244105295699	-1.205902445737779	-1.2800052333876943	-1.2756819387882237
0.012757	-0.127609	0.016907	-3429.835648243534	-1.233365	-1.229054	-1.2099485749549799	-1.2056366100875546	-1.2797293978131044	-1.2754161031379994
0.012759	-0.127258	0.016998	-3420.4015662435336	-1.233090	-1.228791	-1.2096699038057999	-1.2053699387871057	-1.2794507266639243	-1.2751494318375505
0.012760	-0.126923	0.016937	-3411.377662243534	-1.232815	-1.228527	-1.2093930682312097	-1.2051041031368814	-1.2791738910893342	-1.2748835961873262
0.012761	-0.126846	0.017029	-3409.3267742435337	-1.232539	-1.228254	-1.2091152326566197	-1.204829267486657	-1.2788960555147442	-1.2746087605371017
0.012762	-0.126419	0.016998	-3397.8418052435336	-1.232264	-1.227993	-1.2088383970820298	-1.2045664318364326	-1.2786192199401543	-1.2743459248868774
0.012764	-0.126205	0.016998	-3392.0993212435337	-1.231989	-1.227725	-1.2085597259328495	-1.204294760535984	-1.278340548790974	-1.2740742535864287
0.012765	-0.125946	0.016968	-3385.126304243534	-1.231713	-1.227459	-1.2082818903582597	-1.2040269248857596	-1.2780627132163842	-1.2738064179362043
0.012766	-0.125671	0.017151	-3377.7431092435336	-1.231436	-1.227191	-1.2080030547836695	-1.2037570892355351	-1.277783877641794	-1.2735365822859799
0.012767	-0.125305	0.017090	-3367.8988502435336	-1.231159	-1.226926	-1.2077242192090794	-1.2034902535853107	-1.2775050420672038	-1.2732697466357554
0.012769	-0.125031	0.017120	-3360.5156552435337	-1.230882	-1.226658	-1.2074435480598995	-1.203218582284862	-1.277224370918024	-1.2729980753353067
0.012770	-0.124832	0.017120	-3355.1833482435336	-1.230604	-1.226387	-1.2071637124853094	-1.2029457466346376	-1.2769445353434339	-1.2727252396850823
0.012771	-0.124527	0.017212	-3346.9797992435338	-1.230325	-1.226119	-1.2068828769107194	-1.2026759109844132	-1.2766636997688439	-1.272455404034858
0.012772	-0.124161	0.017151	-3337.135540243534	-1.230047	-1.225853	-1.2066030413361293	-1.202408075334189	-1.2763838641942538	-1.2721875683846338
0.012774	-0.123947	0.017273	-3331.3930552435336	-1.229768	-1.225581	-1.2063203701869494	-1.2021324040337402	-1.2761011930450739	-1.271911897084185
0.012775	-0.123657	0.017303	-3323.599683243534	-1.229487	-1.225310	-1.2060375346123593	-1.2018595683835156	-1.2758183574704838	-1.2716390614339603
0.012776	-0.123383	0.017242	-3316.216489243534	-1.229208	-1.225040	-1.2057566990377693	-1.2015877327332913	-1.2755375218958938	-1.271367225783736
0.012777	-0.123108	0.017242	-3308.8332942435336	-1.228929	-1.224770	-1.2054758634631793	-1.2013158970830669	-1.2752566863213037	-1.2710953901335116
0.012779	-0.122803	0.017242	-3300.6297452435338	-1.228649	-1.224501	-1.2051921923139992	-1.2010432257826182	-1.2749730151721237	-1.270822718833063
0.012780	-0.122513	0.017273	-3292.8363732435337	-1.228369	-1.224231	-1.2049103567394093	-1.200771390132394	-1.2746911795975338	-1.2705508831828387
0.012781	-0.122299	0.017303	-3287.093888243534	-1.228089	-1.223958	-1.204628521164819	-1.2004965544821695	-1.2744093440229436	-1.2702760475326142
0.012782	-0.121948	0.017303	-3277.6598062435337	-1.227809	-1.223689	-1.204346685590229	-1.2002257188319452	-1.2741275084483534	-1.27000521188239
0.012784	-0.121658	0.017303	-3269.8664342435336	-1.227529	-1.223419	-1.2040630144410491	-1.1999520475314964	-1.2738438372991736	-1.2697315405819412
0.012785	-0.121368	0.017303	-3262.073063243534	-1.227248	-1.223148	-1.2037801788664588	-1.1996792118812718	-1.2735610017245833	-1.2694587049317165
0.012786	-0.121170	0.017303	-3256.740755243534	-1.226968	-1.222874	-1.203498343291869	-1.1994033762310474	-1.2732791661499936	-1.2691828692814922
0.012787	-0.120819	0.017426	-3247.3066742435335	-1.226686	-1.222605	-1.203214507717279	-1.199132540580823	-1.2729953305754034	-1.2689120336312678
0.012789	-0.120514	0.017365	-3239.103124243534	-1.226404	-1.222333	-1.202928836568099	-1.1988568692803743	-1.2727096594262235	-1.268636362330819
0.012790	-0.120331	0.017395	-3234.1809952435337	-1.226122	-1.222058	-1.2026450009935088	-1.19858003363015	-1.2724258238516333	-1.2683595266805947
0.012791	-0.120056	0.017426	-3226.797800243534	-1.225840	-1.221785	-1.2023611654189188	-1.1983051979799255	-1.2721419882770433	-1.2680846910303702
0.012792	-0.119690	0.017395	-3216.953541243534	-1.225558	-1.221515	-1.2020773298443288	-1.198033362329701	-1.2718581527024533	-1.2678128553801458
0.012794	-0.119446	0.017426	-3210.390701243534	-1.225276	-1.221241	-1.2017916586951487	-1.1977556910292524	-1.2715724815532732	-1.2675351840796971
0.012795	-0.119186	0.017487	-3203.4176842435336	-1.224993	-1.220967	-1.2015068231205588	-1.197479855379028	-1.2712876459786833	-1.2672593484294727
0.012796	-0.118805	0.017517	-3193.163248243534	-1.224709	-1.220696	-1.2012209875459687	-1.1972070197288036	-1.2710018104040932	-1.2669865127792483
0.012797	-0.118591	0.017517	-3187.4207632435337	-1.224425	-1.220419	-1.2009351519713787	-1.1969281840785793	-1.2707159748295032	-1.266707677129024
0.012799	-0.118301	0.017487	-3179.6273912435336	-1.224142	-1.220145	-1.2006484808221987	-1.1966505127781306	-1.2704293036803231	-1.2664300058285753
0.012800	-0.118027	0.017609	-3172.2441972435336	-1.223857	-1.219870	-1.2003616452476085	-1.196373677127906	-1.270142468105733	-1.2661531701783508
0.012801	-0.117783	0.017578	-3165.6813572435335	-1.223572	-1.219593	-1.2000748096730187	-1.1960948414776817	-1.2698556325311432	-1.2658743345281265
0.012802	-0.117462	0.017609	-3157.0676302435336	-1.223286	-1.219319	-1.1997869740984286	-1.1958190058274574	-1.269567796956553	-1.265598498877902
0.012804	-0.117157	0.017700	-3148.8640812435337	-1.223000	-1.219042	-1.1994973029492486	-1.1955383345270085	-1.269278125807373	-1.2653178275774533
0.012805	-0.116882	0.017670	-3141.480886243534	-1.222714	-1.218765	-1.1992094673746585	-1.1952594988767844	-1.268990290232783	-1.2650389919272291
0.012806	-0.116653	0.017731	-3135.328224243534	-1.222426	-1.218486	-1.1989196318000683	-1.1949786632265598	-1.2687004546581928	-1.2647581562770045
0.012807	-0.116348	0.017761	-3127.1246752435336	-1.222139	-1.218209	-1.1986307962254785	-1.1946998275763356	-1.268411619083603	-1.2644793206267804
0.012809	-0.115997	0.017700	-3117.690593243534	-1.221852	-1.217934	-1.1983401250762982	-1.1944211562758869	-1.2681209479344226	-1.2642006493263316
0.012810	-0.115768	0.017731	-3111.537931243534	-1.221565	-1.217654	-1.1980512895017084	-1.1941393206256623	-1.2678321123598328	-1.263918813676107
0.012811	-0.115570	0.017792	-3106.2056242435337	-1.221277	-1.217373	-1.1977614539271182	-1.193856484975438	-1.2675422767852427	-1.2636359780258828
0.012812	-0.115204	0.017761	-3096.361365243534	-1.220989	-1.217097	-1.1974716183525282	-1.1935786493252136	-1.2672524412106527	-1.2633581423756584
0.012814	-0.114883	0.017792	-3087.747638243534	-1.220701	-1.216820	-1.1971799472033482	-1.1932979780247648	-1.2669607700614727	-1.2630774710752095
0.012815	-0.114700	0.017700	-3082.825508243534	-1.220414	-1.216539	-1.1968911116287582	-1.1930151423745405	-1.2666719344868826	-1.2627946354249853
0.012816	-0.114319	0.017731	-3072.571071243534	-1.220127	-1.216265	-1.196602276054168	-1.192739306724316	-1.2663830989122924	-1.2625187997747607
0.012817	-0.114059	0.017761	-3065.5980542435336	-1.219839	-1.215986	-1.196312440479578	-1.1924584710740918	-1.2660932633377024	-1.2622379641245365
0.012819	-0.113800	0.017761	-3058.625037243534	-1.219551	-1.215707	-1.196020769330398	-1.192175799773643	-1.2658015921885224	-1.2619552928240878
0.012820	-0.113556	0.017853	-3052.0621982435337	-1.219262	-1.215426	-1.195729933755808	-1.1918929641234184	-1.2655107566139325	-1.2616724571738631
0.012821	-0.113235	0.017944	-3043.4484712435337	-1.218971	-1.215146	-1.195437098181218	-1.1916111284731943	-1.2652179210393424	-1.261390621523639
0.012822	-0.112991	0.017944	-3036.8856322435336	-1.218680	-1.214863	-1.1951442626066278	-1.1913262928229698	-1.2649250854647522	-1.2611057858734145
0.012824	-0.112747	0.018005	-3030.3227922435335	-1.218389	-1.214580	-1.1948495914574477	-1.191039621522521	-1.2646304143155722	-1.2608191145729657
0.012825	-0.112442	0.017944	-3022.1192432435337	-1.218098	-1.214300	-1.1945567558828576	-1.1907577858722966	-1.264337578740982	-1.2605372789227414
0.012826	-0.112137	0.018036	-3013.9156932435335	-1.217806	-1.214018	-1.1942629203082678	-1.1904739502220723	-1.2640437431663922	-1.260253443272517
0.012827	-0.111862	0.017975	-3006.532499243534	-1.217515	-1.213736	-1.1939700847336776	-1.1901901145718479	-1.263750907591802	-1.2599696076222926
0.012829	-0.111526	0.018005	-2997.508594243534	-1.217223	-1.213455	-1.1936744135844977	-1.1899054432713991	-1.2634552364426221	-1.2596849363218439
0.012830	-0.111252	0.018127	-2990.125400243534	-1.216929	-1.213171	-1.1933785780099075	-1.1896196076211747	-1.263159400868032	-1.2593991006716194
0.012831	-0.111008	0.018127	-2983.562560243534	-1.216636	-1.212886	-1.1930837424353176	-1.1893327719709503	-1.262864565293442	-1.259112265021395
0.012832	-0.110733	0.018188	-2976.179366243534	-1.216341	-1.212601	-1.1927869068607275	-1.189045936320726	-1.262567729718852	-1.2588254293711707
0.012834	-0.110428	0.018158	-2967.9758172435336	-1.216047	-1.212317	-1.1924892357115475	-1.1887582650202773	-1.262270058569672	-1.258537758070722
0.012835	-0.110214	0.018188	-2962.233332243534	-1.215752	-1.212029	-1.1921924001369575	-1.1884684293700527	-1.261973222995082	-1.2582479224204974
0.012836	-0.109924	0.018127	-2954.4399602435337	-1.215458	-1.211745	-1.1918965645623674	-1.1881825937198285	-1.2616773874204918	-1.2579620867702732
0.012837	-0.109558	0.018188	-2944.5957012435338	-1.215164	-1.211463	-1.1916007289877772	-1.1878987580696039	-1.2613815518459017	-1.2576782511200486
0.012839	-0.109299	0.018188	-2937.6226842435335	-1.214869	-1.211177	-1.1913020578385973	-1.187609086769155	-1.2610828806967218	-1.2573885798195998
0.012840	-0.109146	0.018188	-2933.520909243534	-1.214574	-1.210887	-1.1910052222640073	-1.187317251118931	-1.2607860451221318	-1.2570967441693757
0.012841	-0.108749	0.018280	-2922.8562952435336	-1.214278	-1.210605	-1.1907073866894173	-1.1870334154687063	-1.2604882095475418	-1.256812908519151
0.012842	-0.108490	0.018402	-2915.883278243534	-1.213981	-1.210316	-1.1904085511148272	-1.186742579818482	-1.2601893739729517	-1.2565220728689268
0.012844	-0.108185	0.018311	-2907.6797282435336	-1.213684	-1.210029	-1.1901078799656473	-1.1864519085180334	-1.2598887028237717	-1.2562314015684781
0.012845	-0.108002	0.018341	-2902.7575992435336	-1.213387	-1.209738	-1.1898090443910572	-1.1861590728678089	-1.2595898672491816	-1.2559385659182536
0.012846	-0.107590	0.018372	-2891.6828072435337	-1.213089	-1.209455	-1.1895092088164672	-1.1858742372175846	-1.2592900316745916	-1.2556537302680293
0.012847	-0.107315	0.018372	-2884.2996132435337	-1.212791	-1.209166	-1.1892093732418771	-1.18558340156736	-1.2589901961000016	-1.2553628946178048
0.012849	-0.107117	0.018372	-2878.9673062435336	-1.212494	-1.208875	-1.188908702092697	-1.1852887302669113	-1.2586895249508214	-1.255068223317356
0.012850	-0.106812	0.018402	-2870.763756243534	-1.212196	-1.208587	-1.1886088665181072	-1.1849988946166872	-1.2583896893762316	-1.254778387667132
0.012851	-0.106461	0.018433	-2861.3296742435336	-1.211897	-1.208301	-1.188308030943517	-1.1847110589664627	-1.2580888538016415	-1.2544905520169074
0.012852	-0.106277	0.018433	-2856.4075452435336	-1.211598	-1.208008	-1.1880071953689268	-1.1844162233162383	-1.2577880182270513	-1.254195716366683
0.012854	-0.105896	0.018555	-2846.1531082435336	-1.211298	-1.207721	-1.187703524219747	-1.1841255520157896	-1.2574843470778714	-1.2539050450662343
0.012855	-0.105652	0.018555	-2839.5902682435335	-1.210997	-1.207428	-1.187400688645157	-1.183830716365565	-1.2571815115032814	-1.2536102094160098
0.012856	-0.105453	0.018524	-2834.257961243534	-1.210697	-1.207135	-1.1870988530705668	-1.1835358807153409	-1.2568796759286913	-1.2533153737657856
0.012857	-0.105087	0.018585	-2824.413702243534	-1.210396	-1.206846	-1.1867960174959769	-1.1832450450651164	-1.2565768403541013	-1.2530245381155611
0.012859	-0.104782	0.018677	-2816.2101532435336	-1.210094	-1.206554	-1.1864903463467968	-1.1829493737646675	-1.2562711692049213	-1.2527288668151122
0.012860	-0.104599	0.018616	-2811.2880232435336	-1.209792	-1.206258	-1.1861865107722067	-1.1826515381144433	-1.2559673336303312	-1.252431031164888
0.012861	-0.104263	0.018677	-2802.2641192435335	-1.209489	-1.205967	-1.1858816751976167	-1.1823587024642188	-1.2556624980557411	-1.2521381955146635
0.012862	-0.103989	0.018677	-2794.8809242435336	-1.209187	-1.205674	-1.1855778396230268	-1.1820638668139944	-1.2553586624811512	-1.2518433598644392
0.012864	-0.103699	0.018707	-2787.0875522435335	-1.208884	-1.205381	-1.1852711684738466	-1.1817671955135458	-1.255051991331971	-1.2515466885639905
0.012865	-0.103455	0.018768	-2780.524713243534	-1.208580	-1.205085	-1.1849653328992567	-1.1814693598633212	-1.2547461557573811	-1.251248852913766
0.012866	-0.103119	0.018738	-2771.500808243534	-1.208276	-1.204793	-1.1846594973246665	-1.181175524213097	-1.254440320182791	-1.2509550172635417
0.012867	-0.102783	0.018738	-2762.4769042435337	-1.207973	-1.204501	-1.1843546617500764	-1.1808816885628726	-1.254135484608201	-1.2506611816133173
0.012869	-0.102615	0.018738	-2757.964952243534	-1.207669	-1.204203	-1.1840469906008966	-1.1805800172624237	-1.253827813459021	-1.2503595103128684
0.012870	-0.102356	0.018768	-2750.9919352435336	-1.207365	-1.203907	-1.1837411550263064	-1.1802821816121996	-1.2535219778844309	-1.2500616746626443
0.012871	-0.101913	0.018829	-2739.096788243534	-1.207060	-1.203617	-1.1834343194517163	-1.179990345961975	-1.2532151423098408	-1.2497698390124197
0.012872	-0.101761	0.018890	-2734.9950142435337	-1.206754	-1.203316	-1.1831264838771265	-1.1796875103117508	-1.252907306735251	-1.2494670033621955
0.012874	-0.101501	0.018890	-2728.021997243534	-1.206448	-1.203019	-1.1828168127279461	-1.179386839011302	-1.2525976355860706	-1.2491663320617468
0.012875	-0.101166	0.018829	-2718.998092243534	-1.206143	-1.202725	-1.1825099771533563	-1.1790910033610775	-1.2522908000114807	-1.2488704964115223
0.012876	-0.100891	0.018890	-2711.614898243534	-1.205837	-1.202429	-1.1822021415787662	-1.1787931677108532	-1.2519829644368907	-1.248572660761298
0.012877	-0.100677	0.018951	-2705.8724132435336	-1.205530	-1.202129	-1.181893306004176	-1.1784913320606287	-1.2516741288623006	-1.2482708251110735
0.012879	-0.100311	0.018951	-2696.0281542435337	-1.205223	-1.201834	-1.181582634854996	-1.17819266076018	-1.2513634577131205	-1.2479721538106248
0.012880	-0.100037	0.018982	-2688.644959243534	-1.204915	-1.201536	-1.181272799280406	-1.1778928251099554	-1.2510536221385304	-1.2476723181604001
0.012881	-0.099777	0.019073	-2681.6719422435335	-1.204606	-1.201236	-1.1809619637058162	-1.1775909894597312	-1.2507427865639407	-1.247370482510176
0.012882	-0.099487	0.019012	-2673.8785712435338	-1.204298	-1.200937	-1.180652128131226	-1.1772901538095066	-1.2504329509893506	-1.2470696468599514
0.012884	-0.099182	0.019043	-2665.6750212435336	-1.203990	-1.200639	-1.180340456982046	-1.176988482509058	-1.2501212798401704	-1.2467679755595027
0.012885	-0.098999	0.019135	-2660.7528922435336	-1.203680	-1.200335	-1.180028621407456	-1.1766826468588336	-1.2498094442655805	-1.2464621399092783
0.012886	-0.098633	0.019165	-2650.9086322435337	-1.203369	-1.200037	-1.1797157858328657	-1.1763828112086092	-1.2494966086909902	-1.246162304259054
0.012887	-0.098297	0.019196	-2641.8847282435336	-1.203058	-1.199738	-1.179402950258276	-1.176081975558385	-1.2491837731164004	-1.2458614686088296
0.012889	-0.098083	0.019196	-2636.142243243534	-1.202747	-1.199434	-1.1790882791090957	-1.175774304257936	-1.2488691019672202	-1.2455537973083808
0.012890	-0.097824	0.019257	-2629.1692262435336	-1.202435	-1.199131	-1.1787744435345058	-1.1754694686077116	-1.2485552663926303	-1.2452489616581564
0.012891	-0.097458	0.019287	-2619.3249672435336	-1.202123	-1.198831	-1.1784606079599158	-1.1751676329574874	-1.2482414308180403	-1.2449471260079321
0.012892	-0.097183	0.019287	-2611.9417732435336	-1.201811	-1.198528	-1.1781467723853256	-1.174862797307263	-1.24792759524345	-1.2446422903577077
0.012894	-0.096970	0.019287	-2606.199288243534	-1.201498	-1.198222	-1.1778301012361456	-1.174553126006814	-1.24761092409427	-1.2443326190572588
0.012895	-0.096695	0.019287	-2598.816094243534	-1.201185	-1.197919	-1.1775152656615555	-1.1742482903565898	-1.24729608851968	-1.2440277834070346
0.012896	-0.096359	0.019348	-2589.792189243534	-1.200872	-1.197617	-1.1772004300869656	-1.1739444547063653	-1.24698125294509	-1.24372394775681
0.012897	-0.096130	0.019318	-2583.639527243534	-1.200559	-1.197312	-1.1768855945123755	-1.173637619056141	-1.2466664173705	-1.2434171121065858
0.012899	-0.095871	0.019348	-2576.6665102435336	-1.200246	-1.197007	-1.1765689233631955	-1.1733289477556923	-1.24634974622132	-1.243108440806137
0.012900	-0.095535	0.019409	-2567.642606243534	-1.199931	-1.196704	-1.1762520877886056	-1.1730241121054679	-1.24603291064673	-1.2428036051559126
0.012901	-0.095200	0.019470	-2558.618701243534	-1.199616	-1.196400	-1.1759352522140154	-1.1727182764552435	-1.2457160750721399	-1.2424977695056882
0.012902	-0.094986	0.019379	-2552.8762172435336	-1.199302	-1.196093	-1.1756194166394256	-1.1724094408050192	-1.24540023949755	-1.242188933855464
0.012904	-0.094681	0.019440	-2544.672667243534	-1.198987	-1.195788	-1.1753007454902453	-1.1721007695045704	-1.2450815683483698	-1.2418802625550152
0.012905	-0.094391	0.019562	-2536.8792962435336	-1.198670	-1.195482	-1.1749819099156553	-1.171792933854346	-1.2447627327737798	-1.2415724269047907
0.012906	-0.094131	0.019531	-2529.906279243534	-1.198354	-1.195174	-1.1746640743410652	-1.1714830982041216	-1.2444448971991897	-1.2412625912545663
0.012907	-0.093826	0.019562	-2521.7027292435337	-1.198037	-1.194868	-1.1743452387664752	-1.1711752625538974	-1.2441260616245997	-1.240954755604342
0.012909	-0.093552	0.019501	-2514.3195352435337	-1.197721	-1.194561	-1.1740255676172953	-1.1708645912534486	-1.2438063904754197	-1.2406440843038933
0.012910	-0.093292	0.019562	-2507.346518243534	-1.197404	-1.194252	-1.173706732042705	-1.1705537556032242	-1.2434875549008295	-1.240333248653669
0.012911	-0.092987	0.019714	-2499.1429682435337	-1.197085	-1.193944	-1.1733858964681152	-1.1702439199529997	-1.2431667193262397	-1.2400234130034444
0.012912	-0.092667	0.019684	-2490.5292412435338	-1.196766	-1.193635	-1.1730650608935251	-1.1699330843027753	-1.2428458837516496	-1.23971257735322
0.012914	-0.092484	0.019714	-2485.6071122435337	-1.196446	-1.193322	-1.172741389744345	-1.1696164130023265	-1.2425222126024695	-1.2393959060527713
0.012915	-0.092163	0.019745	-2476.993385243534	-1.196126	-1.193013	-1.172419554169755	-1.1693055773521024	-1.2422003770278796	-1.2390850704025471
0.012916	-0.091797	0.019836	-2467.149126243534	-1.195805	-1.192704	-1.172096718595165	-1.1689947417018778	-1.2418775414532894	-1.2387742347523225
0.012917	-0.091553	0.019836	-2460.586286243534	-1.195484	-1.192391	-1.171773883020575	-1.1686799060516535	-1.2415547058786995	-1.2384593991020982
0.012919	-0.091400	0.019897	-2456.4845112435337	-1.195161	-1.192074	-1.1714472118713948	-1.1683592347512048	-1.2412280347295193	-1.2381387278016496
0.012920	-0.090988	0.019958	-2445.4097202435337	-1.194838	-1.191764	-1.171122376296805	-1.1680473991009803	-1.2409031991549295	-1.237826892151425
0.012921	-0.090698	0.019989	-2437.6163482435336	-1.194514	-1.191451	-1.170796540722215	-1.167732563450756	-1.2405773635803394	-1.2375120565012008
0.012922	-0.090515	0.019958	-2432.6942182435337	-1.194191	-1.191133	-1.1704717051476248	-1.1674127278005315	-1.2402525280057493	-1.2371922208509762
0.012924	-0.090195	0.019989	-2424.0804912435337	-1.193867	-1.190820	-1.1701440339984448	-1.1670960565000827	-1.2399248568565693	-1.2368755495505275
0.012925	-0.089890	0.020081	-2415.876942243534	-1.193542	-1.190505	-1.1698171984238548	-1.1667792208498582	-1.2395980212819793	-1.236558713900303
0.012926	-0.089630	0.020050	-2408.9039252435336	-1.193217	-1.190189	-1.1694903628492648	-1.166461385199634	-1.2392711857073893	-1.2362408782500787
0.012927	-0.089355	0.020050	-2401.5207302435338	-1.192892	-1.189874	-1.1691635272746748	-1.1661445495494096	-1.2389443501327992	-1.2359240425998543
0.012929	-0.089111	0.020081	-2394.9578912435336	-1.192567	-1.189557	-1.1688348561254944	-1.1658238782489607	-1.238615678983619	-1.2356033712994055
