Repository: pietracorvo/HystAPI

# Example data

The example data in this folder is from measurements performed during my physics bachelor.

The material is **FeSi3** (iron with 3% silicon), aka 'electrical steel', the standard material for ring cores in trafos. 

Four of the five samples where treated with high pressure torison (HPT, 20 rotations at 20GPa), to achieve nanocristallisation of the grains, which has a huge impact on the magnetic properties of the material. The HPT deformation was done at 77K (under liquid nitrogen) and at 293K (at room temperature). Afterwards some samples were heat treated at a temperature of 493K (for two hours) to anneal defects from the deformation process.

The five samples are:

File: testData/FeSi3_annealed/G1_919V_151Hz_800000Fs.txt (part 38 of 38)
--------------------------
t	U1	U2	H	B_raw	J_raw	B_drift	 J_drift	B_corr	J_corr
0.012930	-0.088776	0.020111	-2385.933987243534	-1.192241	-1.189242	-1.1685070205509047	-1.1655070425987364	-1.2382878434090292	-1.2352865356491811
0.012931	-0.088577	0.020203	-2380.601679243534	-1.191914	-1.188922	-1.1681781849763144	-1.165185206948512	-1.237959007834439	-1.2349646999989567
0.012932	-0.088196	0.020172	-2370.3472432435337	-1.191587	-1.188608	-1.1678493494017244	-1.1648693712982878	-1.2376301722598488	-1.2346488643487326
0.012934	-0.087952	0.020233	-2363.7844032435337	-1.191259	-1.188288	-1.1675176782525445	-1.164545699997839	-1.237298501110669	-1.2343251930482837
0.012935	-0.087662	0.020264	-2355.9910312435336	-1.190931	-1.187970	-1.1671878426779543	-1.1642258643476144	-1.2369686655360788	-1.2340053573980592
0.012936	-0.087372	0.020355	-2348.1976592435335	-1.190601	-1.187650	-1.1668560071033645	-1.1639040286973903	-1.236636829961489	-1.233683521747835
0.012937	-0.087021	0.020294	-2338.7635782435336	-1.190272	-1.187333	-1.1665251715287743	-1.1635851930471657	-1.2363059943868988	-1.2333646860976104
0.012939	-0.086899	0.020294	-2335.482158243534	-1.189943	-1.187008	-1.1661925003795943	-1.163256521746717	-1.2359733232377188	-1.2330360147971617
0.012940	-0.086548	0.020416	-2326.0480762435336	-1.189613	-1.186689	-1.1658606648050043	-1.1629356860964928	-1.2356414876631288	-1.2327151791469375
0.012941	-0.086212	0.020477	-2317.024172243534	-1.189281	-1.186369	-1.1655268292304142	-1.1626138504462682	-1.2353076520885387	-1.232393343496713
0.012942	-0.085968	0.020416	-2310.461332243534	-1.188950	-1.186046	-1.1651939936558242	-1.1622890147960439	-1.2349748165139487	-1.2320685078464886
0.012944	-0.085770	0.020416	-2305.1290252435338	-1.188620	-1.185722	-1.164860322506644	-1.161961343495595	-1.2346411453647685	-1.2317408365460398
0.012945	-0.085403	0.020447	-2295.284766243534	-1.188288	-1.185403	-1.1645264869320542	-1.1616405078453707	-1.2343073097901787	-1.2314200008958154
0.012946	-0.085037	0.020508	-2285.440506243534	-1.187956	-1.185084	-1.164192651357464	-1.1613196721951464	-1.2339734742155886	-1.2310991652455912
0.012947	-0.084869	0.020508	-2280.9285542435337	-1.187624	-1.184757	-1.163858815782874	-1.160990836544922	-1.2336396386409985	-1.2307703295953667
0.012949	-0.084641	0.020538	-2274.7758922435337	-1.187291	-1.184432	-1.163522144633694	-1.160662165244473	-1.2333029674918186	-1.2304416582949178
0.012950	-0.084244	0.020569	-2264.111278243534	-1.186958	-1.184112	-1.1631873090591038	-1.160340329594249	-1.2329681319172283	-1.2301198226446937
0.012951	-0.084030	0.020660	-2258.3687932435337	-1.186623	-1.183785	-1.162850473484514	-1.1600114939440245	-1.2326312963426385	-1.2297909869944692
0.012952	-0.083755	0.020691	-2250.9855992435337	-1.186288	-1.183459	-1.162513637909924	-1.1596836582938002	-1.2322944607680484	-1.2294631513442449
0.012954	-0.083389	0.020721	-2241.1413402435337	-1.185953	-1.183136	-1.162174966760744	-1.1593569869933513	-1.2319557896188684	-1.229136480043796
0.012955	-0.083176	0.020691	-2235.398855243534	-1.185617	-1.182808	-1.1618371311861537	-1.159027151343127	-1.2316179540442782	-1.2288066443935717
0.012956	-0.082886	0.020721	-2227.605483243534	-1.185281	-1.182481	-1.1614992956115637	-1.1586983156929025	-1.2312801184696882	-1.2284778087433472
0.012957	-0.082565	0.020813	-2218.991756243534	-1.184944	-1.182155	-1.1611604600369738	-1.1583704800426782	-1.2309412828950983	-1.228149973093123
0.012959	-0.082352	0.020844	-2213.2492722435336	-1.184607	-1.181825	-1.1608197888877936	-1.1580368087422293	-1.230600611745918	-1.227816301792674
0.012960	-0.082031	0.020874	-2204.6355452435337	-1.184268	-1.181497	-1.1604789533132038	-1.157706973092005	-1.2302597761713283	-1.2274864661424498
0.012961	-0.081711	0.021027	-2196.0218182435337	-1.183928	-1.181168	-1.1601371177386137	-1.1573761374417806	-1.2299179405967382	-1.2271556304922253
0.012962	-0.081467	0.020996	-2189.4589782435337	-1.183588	-1.180836	-1.1597952821640236	-1.1570423017915563	-1.229576105022148	-1.226821794842001
0.012964	-0.081268	0.021027	-2184.1266712435336	-1.183247	-1.180502	-1.1594506110148435	-1.1567046304911075	-1.229231433872968	-1.2264841235415522
0.012965	-0.080902	0.021088	-2174.2824122435336	-1.182905	-1.180172	-1.1591067754402535	-1.156372794840883	-1.228887598298378	-1.2261522878913278
0.012966	-0.080566	0.021210	-2165.258508243534	-1.182562	-1.179841	-1.1587619398656634	-1.1560399591906587	-1.228542762723788	-1.2258194522411034
0.012967	-0.080368	0.021179	-2159.926201243534	-1.182219	-1.179504	-1.1584171042910734	-1.1557011235404344	-1.2281979271491978	-1.2254806165908791
0.012969	-0.080170	0.021210	-2154.593893243534	-1.181875	-1.179167	-1.1580694331418935	-1.1553604522399856	-1.227850256000018	-1.2251399452904304
0.012970	-0.079712	0.021240	-2142.288569243534	-1.181531	-1.178839	-1.1577235975673035	-1.155030616589761	-1.227504420425428	-1.2248101096402058
0.012971	-0.079437	0.021210	-2134.905375243534	-1.181188	-1.178504	-1.1573787619927132	-1.1546937809395368	-1.2271595848508376	-1.2244732739899815
0.012972	-0.079269	0.021240	-2130.3934232435336	-1.180843	-1.178166	-1.1570319264181235	-1.1543539452893126	-1.226812749276248	-1.2241334383397573
0.012974	-0.078934	0.021332	-2121.3695182435335	-1.180498	-1.177831	-1.1566832552689432	-1.1540152739888636	-1.2264640781270677	-1.2237947670393083
0.012975	-0.078598	0.021393	-2112.345614243534	-1.180151	-1.177496	-1.1563344196943532	-1.1536784383386394	-1.2261152425524777	-1.223457931389084
0.012976	-0.078354	0.021423	-2105.7827752435337	-1.179804	-1.177157	-1.1559855841197633	-1.1533376026884148	-1.2257664069778877	-1.2231170957388595
0.012977	-0.078156	0.021576	-2100.4504672435337	-1.179455	-1.176815	-1.155634748545173	-1.1529937670381905	-1.2254155714032975	-1.2227732600886352
0.012979	-0.077789	0.021606	-2090.6062082435337	-1.179105	-1.176477	-1.1552810773959932	-1.1526520957377417	-1.2250619002541177	-1.2224315887881865
0.012980	-0.077530	0.021667	-2083.633191243534	-1.178754	-1.176135	-1.154928241821403	-1.1523082600875172	-1.2247090646795276	-1.222087753137962
0.012981	-0.077271	0.021729	-2076.6601742435337	-1.178402	-1.175792	-1.154574406246813	-1.151963424437293	-1.2243552291049375	-1.2217429174877377
0.012982	-0.076965	0.021667	-2068.456625243534	-1.178051	-1.175451	-1.154221570672223	-1.1516205887870685	-1.2240023935303475	-1.2214000818375133
0.012984	-0.076675	0.021729	-2060.6632532435337	-1.177699	-1.175108	-1.1538658995230429	-1.1512739174866198	-1.2236467223811673	-1.2210534105370645
0.012985	-0.076447	0.021790	-2054.510591243534	-1.177346	-1.174763	-1.153511063948453	-1.1509270818363955	-1.2232918868065774	-1.2207065748868402
0.012986	-0.076096	0.021790	-2045.076509243534	-1.176992	-1.174422	-1.1531552283738629	-1.150584246186171	-1.2229360512319873	-1.2203637392366158
0.012987	-0.075790	0.021881	-2036.872960243534	-1.176638	-1.174078	-1.1527993927992728	-1.1502384105359467	-1.2225802156573973	-1.2200179035863914
0.012989	-0.075623	0.021912	-2032.361007243534	-1.176283	-1.173729	-1.1524407216500927	-1.149885739235498	-1.2222215445082172	-1.2196652322859427
0.012990	-0.075226	0.021942	-2021.696393243534	-1.175928	-1.173387	-1.1520838860755027	-1.1495419035852734	-1.2218647089336272	-1.2193213966357181
0.012991	-0.074982	0.021973	-2015.133554243534	-1.175572	-1.173039	-1.1517260505009128	-1.1491920679350491	-1.2215068733590373	-1.2189715609854939
0.012992	-0.074768	0.021973	-2009.391069243534	-1.175216	-1.172690	-1.1513682149263227	-1.1488412322848247	-1.2211490377844472	-1.2186207253352694
0.012994	-0.074448	0.022034	-2000.777342243534	-1.174859	-1.172344	-1.1510075437771428	-1.148491560984376	-1.2207883666352672	-1.2182710540348207
0.012995	-0.074112	0.022095	-1991.753438243534	-1.174501	-1.171997	-1.1506477082025526	-1.1481427253341516	-1.220428531060677	-1.2179222183845964
0.012996	-0.073883	0.022125	-1985.600776243534	-1.174142	-1.171647	-1.1502868726279625	-1.1477908896839273	-1.220067695486087	-1.217570382734372
0.012997	-0.073715	0.022156	-1981.088824243534	-1.173783	-1.171293	-1.1499260370533726	-1.1474350540337028	-1.219706859911497	-1.2172145470841476
0.012999	-0.073318	0.022278	-1970.424209243534	-1.173423	-1.170946	-1.1495623659041925	-1.1470843827332542	-1.219343188762317	-1.216863875783699
0.013000	-0.072983	0.022369	-1961.400305243534	-1.173061	-1.170595	-1.1491985303296024	-1.1467315470830297	-1.2189793531877269	-1.2165110401334744
0.013001	-0.072784	0.022217	-1956.067998243534	-1.172700	-1.170241	-1.1488356947550125	-1.1463757114328055	-1.218616517613137	-1.2161552044832502
0.013002	-0.072540	0.022339	-1949.505158243534	-1.172339	-1.169888	-1.1484728591804223	-1.146020875782581	-1.2182536820385468	-1.2158003688330257
0.013004	-0.072113	0.022308	-1938.0201892435339	-1.171977	-1.169541	-1.1481071880312423	-1.145670204482132	-1.2178880108893668	-1.2154496975325768
0.013005	-0.071930	0.022461	-1933.0980602435338	-1.171613	-1.169183	-1.1477413524566522	-1.145310368831908	-1.2175221753147767	-1.2150898618823527
0.013006	-0.071609	0.022522	-1924.484333243534	-1.171248	-1.168829	-1.1473745168820624	-1.1449545331816833	-1.2171553397401869	-1.214734026232128
0.013007	-0.071335	0.022522	-1917.101138243534	-1.170883	-1.168474	-1.147007681307472	-1.1445976975314591	-1.2167885041655966	-1.2143771905819039
0.013009	-0.071106	0.022614	-1910.948476243534	-1.170517	-1.168115	-1.1466380101582923	-1.1442350262310104	-1.2164188330164167	-1.214014519281455
0.013010	-0.070801	0.022675	-1902.744927243534	-1.170150	-1.167758	-1.1462691745837021	-1.143876190580786	-1.2160499974418266	-1.2136556836312307
0.013011	-0.070465	0.022675	-1893.7210232435339	-1.169782	-1.167402	-1.1458993390091121	-1.1435183549305616	-1.2156801618672366	-1.2132978479810064
0.013012	-0.070236	0.022736	-1887.568361243534	-1.169414	-1.167042	-1.145529503434522	-1.143156519280337	-1.2153103262926466	-1.2129360123307817
0.013014	-0.069992	0.022766	-1881.0055212435338	-1.169045	-1.166681	-1.1451568322853418	-1.1427918479798884	-1.2149376551434663	-1.2125713410303331
0.013015	-0.069656	0.022827	-1871.981617243534	-1.168675	-1.166322	-1.144784996710752	-1.1424310123296642	-1.2145658195688764	-1.2122105053801089
0.013016	-0.069336	0.022888	-1863.367890243534	-1.168305	-1.165963	-1.1444131611361619	-1.1420701766794397	-1.2141939839942864	-1.2118496697298844
0.013017	-0.069183	0.022858	-1859.266115243534	-1.167934	-1.165597	-1.1440403255615719	-1.141702341029215	-1.2138211484196963	-1.2114818340796598
0.013019	-0.068863	0.022888	-1850.652388243534	-1.167563	-1.165237	-1.1436656544123918	-1.1413386697287664	-1.2134464772705162	-1.2111181627792111
0.013020	-0.068512	0.023041	-1841.218306243534	-1.167190	-1.164876	-1.1432908188378017	-1.140975834078542	-1.2130716416959262	-1.2107553271289868
0.013021	-0.068298	0.023041	-1835.475822243534	-1.166817	-1.164510	-1.1429159832632119	-1.1406079984283175	-1.2126968061213363	-1.2103874914787622
0.013022	-0.068054	0.023041	-1828.9129822435339	-1.166444	-1.164145	-1.1425411476886218	-1.1402411627780933	-1.2123219705467463	-1.210020655828538
0.013024	-0.067688	0.023193	-1819.068723243534	-1.166068	-1.163782	-1.1421614765394419	-1.1398744914776446	-1.2119422993975664	-1.2096539845280894
0.013025	-0.067383	0.023193	-1810.865174243534	-1.165692	-1.163416	-1.1417836409648516	-1.13950665582742	-1.2115644638229761	-1.2092861488778648
0.013026	-0.067139	0.023285	-1804.302334243534	-1.165315	-1.163047	-1.1414048053902617	-1.1391358201771957	-1.2111856282483862	-1.2089153132276405
0.013027	-0.066895	0.023254	-1797.7394952435338	-1.164938	-1.162679	-1.1410259698156717	-1.1387659845269713	-1.2108067926737962	-1.208545477577416
0.013029	-0.066559	0.023346	-1788.715590243534	-1.164560	-1.162312	-1.1406442986664915	-1.1383953132265225	-1.210425121524616	-1.2081748062769673
0.013030	-0.066315	0.023407	-1782.1527512435339	-1.164181	-1.161941	-1.1402634630919015	-1.1380224775762982	-1.210044285950026	-1.2078019706267429
0.013031	-0.066010	0.023468	-1773.949201243534	-1.163801	-1.161571	-1.1398816275173116	-1.1376506419260737	-1.209662450375436	-1.2074301349765184
0.013032	-0.065750	0.023468	-1766.976184243534	-1.163421	-1.161200	-1.1394997919427214	-1.1372778062758495	-1.209280614800846	-1.2070572993262942
0.013034	-0.065460	0.023529	-1759.182812243534	-1.163039	-1.160828	-1.1391141207935414	-1.1369021349754007	-1.2088949436516658	-1.2066816280258454
0.013035	-0.065186	0.023712	-1751.799618243534	-1.162655	-1.160453	-1.1387282852189513	-1.1365252993251762	-1.2085091080770758	-1.206304792375621
0.013036	-0.064850	0.023743	-1742.775714243534	-1.162271	-1.160080	-1.1383424496443615	-1.136150463674952	-1.208123272502486	-1.2059299567253967
0.013037	-0.064697	0.023682	-1738.673939243534	-1.161887	-1.159702	-1.1379566140697712	-1.1357706280247275	-1.2077374369278957	-1.2055501210751722
0.013039	-0.064331	0.023712	-1728.8296802435339	-1.161503	-1.159330	-1.1375689429205913	-1.1353949567242787	-1.2073497657787158	-1.2051744497747234
0.013040	-0.064041	0.023804	-1721.036308243534	-1.161117	-1.158954	-1.1371811073460012	-1.1350171210740545	-1.2069619302041257	-1.2047966141244992
0.013041	-0.063782	0.023804	-1714.063291243534	-1.160732	-1.158577	-1.1367942717714112	-1.13463828542383	-1.2065750946295357	-1.2044177784742747
0.013042	-0.063629	0.023895	-1709.9615162435339	-1.160344	-1.158195	-1.136404436196821	-1.1342544497736058	-1.2061852590549456	-1.2040339428240505
0.013044	-0.063263	0.024017	-1700.117257243534	-1.159956	-1.157819	-1.136012765047641	-1.1338747784731569	-1.2057935879057655	-1.2036542715236016
0.013045	-0.062866	0.024017	-1689.452642243534	-1.159567	-1.157443	-1.135621929473051	-1.1334969428229325	-1.2054027523311754	-1.2032764358733772
0.013046	-0.062637	0.023956	-1683.299980243534	-1.159178	-1.157062	-1.135231093898461	-1.1331141071727082	-1.2050119167565856	-1.202893600223153
0.013047	-0.062454	0.023987	-1678.377851243534	-1.158790	-1.156680	-1.134841258323871	-1.1327302715224836	-1.2046220811819954	-1.2025097645729284
0.013049	-0.062042	0.024078	-1667.3030592435339	-1.158400	-1.156304	-1.134447587174691	-1.132350600222035	-1.2042284100328156	-1.2021300932724797
0.013050	-0.061813	0.024048	-1661.150397243534	-1.158010	-1.155922	-1.1340557516001009	-1.1319667645718106	-1.2038365744582253	-1.2017462576222553
0.013051	-0.061584	0.024200	-1654.997735243534	-1.157618	-1.155538	-1.1336619160255108	-1.1315809289215861	-1.2034427388836353	-1.2013604219720309
0.013052	-0.061325	0.024200	-1648.024718243534	-1.157226	-1.155154	-1.133268080450921	-1.131195093271362	-1.2030489033090455	-1.2009745863218066
0.013054	-0.060913	0.024292	-1636.949926243534	-1.156832	-1.154775	-1.1328704093017408	-1.1308124219709133	-1.2026512321598652	-1.200591915021358
0.013055	-0.060699	0.024323	-1631.207442243534	-1.156439	-1.154388	-1.1324755737271508	-1.1304235863206886	-1.2022563965852753	-1.2002030793711334
0.013056	-0.060471	0.024292	-1625.054780243534	-1.156045	-1.154002	-1.1320797381525607	-1.1300357506704644	-1.2018605610106852	-1.199815243720909
0.013057	-0.060150	0.024384	-1616.441053243534	-1.155650	-1.153618	-1.1316829025779707	-1.12964991502024	-1.2014637254360951	-1.1994294080706847
0.013059	-0.059845	0.024506	-1608.2375032435339	-1.155253	-1.153231	-1.1312822314287907	-1.129259243719791	-1.2010630542869152	-1.1990387367702358
0.013060	-0.059586	0.024597	-1601.2644862435338	-1.154854	-1.152842	-1.1308813958542006	-1.1288684080695668	-1.200662218712325	-1.1986479011200115
0.013061	-0.059296	0.024658	-1593.4711152435339	-1.154455	-1.152452	-1.1304805602796106	-1.1284765724193424	-1.2002613831377351	-1.1982560654697871
0.013062	-0.059036	0.024780	-1586.498098243534	-1.154054	-1.152059	-1.1300777247050204	-1.128081736769118	-1.199858547563145	-1.1978612298195628
0.013064	-0.058731	0.024780	-1578.2945482435339	-1.153652	-1.151668	-1.1296720535558404	-1.127687065468669	-1.199452876413965	-1.1974665585191138
0.013065	-0.058395	0.024841	-1569.270644243534	-1.153250	-1.151277	-1.1292682179812505	-1.127294229818445	-1.199049040839375	-1.1970737228688897
0.013066	-0.058182	0.024902	-1563.528159243534	-1.152846	-1.150881	-1.1288623824066604	-1.1268963941682204	-1.1986432052647849	-1.1966758872186651
0.013067	-0.057938	0.025024	-1556.965320243534	-1.152441	-1.150484	-1.1284555468320705	-1.1264975585179962	-1.198236369690195	-1.1962770515684409
0.013069	-0.057617	0.024994	-1548.351593243534	-1.152036	-1.150090	-1.1280468756828903	-1.1260998872175474	-1.1978276985410148	-1.1958793802679921
0.013070	-0.057251	0.025055	-1538.507334243534	-1.151630	-1.149696	-1.1276390401083003	-1.125704051567323	-1.1974198629664248	-1.1954835446177676
0.013071	-0.057098	0.025055	-1534.4055592435338	-1.151224	-1.149295	-1.1272312045337103	-1.1253012159170985	-1.1970120273918348	-1.1950807089675433
0.013072	-0.056839	0.025208	-1527.432542243534	-1.150816	-1.148896	-1.1268213689591202	-1.124900380266874	-1.1966021918172447	-1.1946798733173187
0.013074	-0.056442	0.025269	-1516.767928243534	-1.150406	-1.148500	-1.1264076978099402	-1.1245007089664254	-1.1961885206680647	-1.1942802020168701
0.013075	-0.056168	0.025330	-1509.384733243534	-1.149996	-1.148099	-1.12599586223535	-1.124097873316201	-1.1957766850934746	-1.1938773663666458
0.013076	-0.056000	0.025269	-1504.872781243534	-1.149587	-1.147695	-1.12558502666076	-1.1236920376659765	-1.1953658495188846	-1.1934715307164212
0.013077	-0.055649	0.025360	-1495.4386992435338	-1.149176	-1.147296	-1.12517219108617	-1.1232912020157524	-1.1949530139442945	-1.1930706950661971
0.013079	-0.055267	0.025513	-1485.184262243534	-1.148763	-1.146896	-1.12475551993699	-1.1228875307153035	-1.1945363427951146	-1.1926670237657482
0.013080	-0.055084	0.025482	-1480.262133243534	-1.148350	-1.146489	-1.1243406843624	-1.1224786950650791	-1.1941215072205245	-1.1922581881155239
0.013081	-0.054840	0.025574	-1473.699293243534	-1.147935	-1.146083	-1.1239238487878098	-1.1220708594148547	-1.1937046716459343	-1.1918503524652995
0.013082	-0.054520	0.025635	-1465.085566243534	-1.147520	-1.145678	-1.12350701321322	-1.1216640237646303	-1.1932878360713446	-1.191443516815075
0.013084	-0.054214	0.025757	-1456.882017243534	-1.147103	-1.145271	-1.1230863420640398	-1.1212533524641815	-1.1928671649221643	-1.1910328455146262
0.013085	-0.053955	0.025848	-1449.909000243534	-1.146684	-1.144861	-1.12266550648945	-1.1208415168139572	-1.1924463293475744	-1.190621009864402
0.013086	-0.053650	0.025909	-1441.7054512435338	-1.146265	-1.144452	-1.12224467091486	-1.1204306811637328	-1.1920254937729844	-1.1902101742141775
0.013087	-0.053406	0.025909	-1435.142611243534	-1.145844	-1.144040	-1.1218218353402698	-1.1200168455135084	-1.1916026581983943	-1.1897963385639532
0.013089	-0.053146	0.026031	-1428.169594243534	-1.145423	-1.143628	-1.1213971641910898	-1.1196011742130598	-1.1911779870492143	-1.1893806672635046
0.013090	-0.052795	0.026062	-1418.735512243534	-1.145001	-1.143217	-1.1209733286164996	-1.1191883385628352	-1.190754151474624	-1.18896783161328
0.013091	-0.052567	0.026154	-1412.582850243534	-1.144577	-1.142801	-1.1205474930419097	-1.118770502912611	-1.1903283159000342	-1.1885499959630557
0.013092	-0.052368	0.026215	-1407.250543243534	-1.144152	-1.142383	-1.1201206574673197	-1.1183506672623864	-1.1899014803254442	-1.1881301603128311
0.013094	-0.051941	0.026276	-1395.765574243534	-1.143727	-1.141972	-1.1196919863181396	-1.1179359959619377	-1.189472809176264	-1.1877154890123824
0.013095	-0.051666	0.026367	-1388.382379243534	-1.143300	-1.141554	-1.1192631507435495	-1.1175161603117134	-1.189043973601674	-1.1872956533621581
0.013096	-0.051483	0.026428	-1383.460250243534	-1.142872	-1.141133	-1.1188333151689596	-1.117093324661489	-1.188614138027084	-1.1868728177119336
0.013097	-0.051147	0.026398	-1374.436346243534	-1.142443	-1.140716	-1.1184024795943697	-1.1166744890112648	-1.1881833024524942	-1.1864539820617095
0.013099	-0.050812	0.026550	-1365.412441243534	-1.142014	-1.140297	-1.1179698084451895	-1.1162518177108158	-1.187750631303314	-1.1860313107612606
0.013100	-0.050583	0.026550	-1359.259779243534	-1.141583	-1.139875	-1.1175369728705995	-1.1158279820605914	-1.187317795728724	-1.1856074751110361
0.013101	-0.050415	0.026672	-1354.747827243534	-1.141151	-1.139448	-1.1171031372960094	-1.1153991464103672	-1.1868839601541339	-1.185178639460812
0.013102	-0.049973	0.026733	-1342.852680243534	-1.140718	-1.139030	-1.1166683017214192	-1.1149793107601427	-1.1864491245795437	-1.1847588038105874
0.013104	-0.049698	0.026886	-1335.469486243534	-1.140283	-1.138604	-1.1162296305722392	-1.1145496394596939	-1.1860104534303637	-1.1843291325101386
0.013105	-0.049515	0.026886	-1330.5473562435338	-1.139847	-1.138174	-1.1157917949976492	-1.1141178038094697	-1.1855726178557737	-1.1838972968599144
0.013106	-0.049225	0.027008	-1322.753984243534	-1.139409	-1.137747	-1.115351959423059	-1.1136889681592452	-1.1851327822811835	-1.18346846120969
0.013107	-0.048904	0.027191	-1314.140257243534	-1.138970	-1.137318	-1.1149111238484692	-1.113258132509021	-1.1846919467065937	-1.1830376255594657
0.013109	-0.048691	0.027069	-1308.397773243534	-1.138531	-1.136886	-1.114468452699289	-1.1128224612085722	-1.1842492755574134	-1.182601954259017
0.013110	-0.048309	0.027130	-1298.143336243534	-1.138091	-1.136459	-1.114026617124699	-1.1123936255583478	-1.1838074399828236	-1.1821731186087925
0.013111	-0.048065	0.027222	-1291.580497243534	-1.137650	-1.136026	-1.113583781550109	-1.1119587899081231	-1.1833646044082335	-1.1817382829585679
0.013112	-0.047775	0.027313	-1283.7871252435339	-1.137208	-1.135594	-1.113139945975519	-1.1115249542578989	-1.1829207688336434	-1.1813044473083436
0.013114	-0.047516	0.027435	-1276.8141082435338	-1.136763	-1.135158	-1.112691274826339	-1.11108528295745	-1.1824720976844634	-1.1808647760078947
0.013115	-0.047165	0.027435	-1267.3800262435338	-1.136319	-1.134725	-1.112245439251749	-1.1106504473072256	-1.1820262621098734	-1.1804299403576703
0.013116	-0.046982	0.027588	-1262.457896243534	-1.135872	-1.134285	-1.111796603677159	-1.1102086116570014	-1.1815774265352834	-1.179988104707446
0.013117	-0.046677	0.027557	-1254.2543472435339	-1.135425	-1.133848	-1.1113477681025687	-1.1097697760067768	-1.1811285909606932	-1.1795492690572216
0.013119	-0.046356	0.027710	-1245.640620243534	-1.134976	-1.133410	-1.1108950969533888	-1.1093281047063281	-1.1806759198115133	-1.1791075977567729
0.013120	-0.046021	0.027863	-1236.616716243534	-1.134525	-1.132971	-1.1104422613787988	-1.1088872690561038	-1.1802230842369232	-1.1786667621065485
0.013121	-0.045883	0.027893	-1232.925118243534	-1.134073	-1.132523	-1.1099884258042088	-1.1084374334058793	-1.1797692486623332	-1.178216926456324
0.013122	-0.045593	0.027985	-1225.131746243534	-1.133620	-1.132080	-1.1095335902296188	-1.107992597755655	-1.1793144130877433	-1.1777720908060998
0.013124	-0.045197	0.028137	-1214.467132243534	-1.133164	-1.131637	-1.1090739190804386	-1.1075459264552063	-1.178854741938563	-1.177325419505651
0.013125	-0.044983	0.028259	-1208.724648243534	-1.132706	-1.131186	-1.1086140835058487	-1.1070930908049819	-1.1783949063639731	-1.1768725838554266
0.013126	-0.044800	0.028412	-1203.802518243534	-1.132246	-1.130733	-1.1081522479312587	-1.1066382551547576	-1.1779330707893831	-1.1764177482052023
0.013127	-0.044342	0.028473	-1191.4971942435338	-1.131784	-1.130287	-1.1076884123566684	-1.1061904195045331	-1.1774692352147929	-1.1759699125549778
0.013129	-0.044128	0.028656	-1185.7547092435339	-1.131321	-1.129830	-1.1072217412074885	-1.1057297482040842	-1.177002564065613	-1.175509241254529
0.013130	-0.043915	0.028656	-1180.012225243534	-1.130856	-1.129373	-1.1067549056328985	-1.10527091255386	-1.176535728491023	-1.1750504056043047
0.013131	-0.043610	0.028809	-1171.808675243534	-1.130390	-1.128916	-1.1062870700583085	-1.1048120769036356	-1.176067892916433	-1.1745915699540803
0.013132	-0.043274	0.028870	-1162.784771243534	-1.129922	-1.128460	-1.1058172344837185	-1.1043542412534113	-1.175598057341843	-1.174133734303856
0.013134	-0.042984	0.028900	-1154.991399243534	-1.129453	-1.128001	-1.1053445633345385	-1.1038915699529626	-1.175125386192663	-1.1736710630034073
0.013135	-0.042770	0.029083	-1149.248914243534	-1.128982	-1.127538	-1.1048717277599482	-1.103426734302738	-1.1746525506180727	-1.1732062273531827
0.013136	-0.042496	0.029236	-1141.865720243534	-1.128509	-1.127073	-1.1043968921853582	-1.1029598986525138	-1.1741777150434827	-1.1727393917029585
0.013137	-0.042160	0.029327	-1132.841816243534	-1.128034	-1.126610	-1.1039200566107683	-1.1024950630022892	-1.1737008794688928	-1.172274556052734
0.013139	-0.041916	0.029419	-1126.2789762435339	-1.127557	-1.126141	-1.103439385461588	-1.1020223917018406	-1.1732202083197125	-1.1718018847522853
0.013140	-0.041550	0.029572	-1116.434717243534	-1.127078	-1.125675	-1.1029585498869983	-1.1015545560516162	-1.1727393727451227	-1.171334049102061
0.013141	-0.041397	0.029633	-1112.332942243534	-1.126598	-1.125199	-1.1024767143124081	-1.1010767204013918	-1.1722575371705326	-1.1708562134518365
0.013142	-0.041077	0.029785	-1103.7192152435339	-1.126116	-1.124728	-1.101992878737818	-1.1006038847511674	-1.1717737015959424	-1.1703833778016122
0.013144	-0.040695	0.029755	-1093.464779243534	-1.125633	-1.124258	-1.1015062075886382	-1.1001302134507187	-1.1712870304467626	-1.1699097065011634
0.013145	-0.040451	0.029968	-1086.901939243534	-1.125148	-1.123781	-1.101019372014048	-1.0996513778004942	-1.1708001948721725	-1.1694308708509389
0.013146	-0.040283	0.030090	-1082.389987243534	-1.124660	-1.123300	-1.100529536439458	-1.09916854215027	-1.1703103592975825	-1.1689480352007147
0.013147	-0.039856	0.030243	-1070.905018243534	-1.124171	-1.122824	-1.100038700864868	-1.0986907065000455	-1.1698195237229925	-1.1684701995504903
0.013149	-0.039612	0.030365	-1064.342178243534	-1.123679	-1.122340	-1.099543029715688	-1.0982030351995966	-1.1693238525738125	-1.1679825282500413
0.013150	-0.039383	0.030518	-1058.189516243534	-1.123184	-1.121854	-1.0990461941410978	-1.0977151995493724	-1.1688270169992223	-1.167494692599817
0.013151	-0.039139	0.030670	-1051.626677243534	-1.122688	-1.121365	-1.0985483585665077	-1.097224363899148	-1.1683291814246322	-1.1670038569495926
0.013152	-0.038773	0.030701	-1041.782417243534	-1.122190	-1.120880	-1.098048522991918	-1.0967375282489238	-1.1678293458500424	-1.1665170212993685
0.013154	-0.038467	0.030945	-1033.5788682435339	-1.121689	-1.120389	-1.0975438518427376	-1.096242856948475	-1.167324674700862	-1.1660223499989197
0.013155	-0.038330	0.031067	-1029.8872712435339	-1.121185	-1.119891	-1.097038016268148	-1.0957430212982504	-1.1668188391262724	-1.1655225143486951
0.013156	-0.037979	0.031158	-1020.4531892435339	-1.120681	-1.119398	-1.0965321806935577	-1.095248185648026	-1.1663130035516822	-1.1650276786984708
0.013157	-0.037628	0.031158	-1011.0191072435339	-1.120176	-1.118905	-1.0960253451189677	-1.0947533499978017	-1.1658061679770921	-1.1645328430482464
0.013159	-0.037399	0.031311	-1004.8664452435339	-1.119669	-1.118405	-1.0955146739697876	-1.094249678697353	-1.1652954968279121	-1.1640291717477977
0.013160	-0.037125	0.031464	-997.4832512435339	-1.119159	-1.117905	-1.0950028383951975	-1.0937478430471284	-1.164783661253322	-1.163527336097573
0.013161	-0.036774	0.031586	-988.0491692435339	-1.118647	-1.117405	-1.0944890028206073	-1.0932460073969041	-1.1642698256787318	-1.1630255004473489
0.013162	-0.036606	0.031769	-983.5372172435339	-1.118132	-1.116896	-1.0939721672460174	-1.0927351717466798	-1.163752990104142	-1.1625146647971245
0.013164	-0.036255	0.031982	-974.1031352435339	-1.117615	-1.116390	-1.0934514960968373	-1.092225500446231	-1.1632323189549618	-1.1620049934966756
0.013165	-0.035995	0.031982	-967.1301182435338	-1.117096	-1.115880	-1.0929306605222475	-1.0917136647960066	-1.162711483380372	-1.1614931578464514
0.013166	-0.035721	0.032166	-959.746923243534	-1.116575	-1.115368	-1.0924078249476574	-1.091199829145782	-1.162188647805782	-1.1609793221962268
0.013167	-0.035416	0.032349	-951.5433742435339	-1.116051	-1.114855	-1.0918819893730671	-1.0906849934955578	-1.1616628122311916	-1.1604644865460025
0.013169	-0.035095	0.032532	-942.929647243534	-1.115524	-1.114339	-1.0913513182238872	-1.090165322195109	-1.1611321410820117	-1.1599448152455538
0.013170	-0.034866	0.032654	-936.776985243534	-1.114995	-1.113817	-1.090820482649297	-1.0896414865448847	-1.1606013055074216	-1.1594209795953294
0.013171	-0.034607	0.032867	-929.803968243534	-1.114463	-1.113294	-1.0902866470747072	-1.0891166508946604	-1.1600674699328317	-1.158896143945105
0.013172	-0.034286	0.033020	-921.1902412435338	-1.113928	-1.112769	-1.0897498115001172	-1.0885898152444358	-1.1595306343582417	-1.1583693082948805
0.013174	-0.033966	0.033203	-912.5765142435339	-1.113390	-1.112242	-1.0892081403509373	-1.088059143943987	-1.1589889632090618	-1.1578386369944318
0.013175	-0.033813	0.033417	-908.4747402435339	-1.112848	-1.111706	-1.0886643047763471	-1.087521308293763	-1.1584451276344716	-1.1573008013442077
0.013176	-0.033508	0.033600	-900.271190243534	-1.112304	-1.111172	-1.088118469201757	-1.0869854726435384	-1.1578992920598814	-1.1567649656939831
0.013177	-0.033157	0.033783	-890.837108243534	-1.111757	-1.110637	-1.0875696336271672	-1.0864486369933142	-1.1573504564852917	-1.156228130043759
0.013179	-0.032867	0.033936	-883.0437362435339	-1.111207	-1.110096	-1.087015962477987	-1.0859039656928653	-1.1567967853361114	-1.15568345874331
0.013180	-0.032684	0.034210	-878.1216072435338	-1.110653	-1.109549	-1.0864601269033969	-1.0853551300426407	-1.1562409497615214	-1.1551346230930855
0.013181	-0.032303	0.034393	-867.8671702435338	-1.110096	-1.109005	-1.0859012913288069	-1.0848092943924166	-1.1556821141869313	-1.1545887874428613
0.013182	-0.032013	0.034424	-860.0737982435339	-1.109538	-1.108456	-1.0853414557542167	-1.0842584587421922	-1.1551222786123412	-1.154037951792637
0.013184	-0.031799	0.034698	-854.3313142435338	-1.108976	-1.107902	-1.0847757846050368	-1.0837007874417433	-1.1545566074631612	-1.153480280492188
0.013185	-0.031540	0.034882	-847.3582972435338	-1.108411	-1.107345	-1.0842089490304467	-1.083141951791519	-1.1539897718885712	-1.1529214448419638
0.013186	-0.031158	0.035126	-837.103860243534	-1.107842	-1.106789	-1.0836381134558568	-1.0825841161412946	-1.1534189363139813	-1.1523636091917393
0.013187	-0.030975	0.035339	-832.1817302435338	-1.107269	-1.106223	-1.0830632778812668	-1.0820162804910702	-1.1528441007393913	-1.151795773541515
0.013189	-0.030655	0.035492	-823.5680032435339	-1.106694	-1.105658	-1.0824846067320868	-1.0814476091906216	-1.1522654295902113	-1.1512271022410663
0.013190	-0.030380	0.035858	-816.1848092435339	-1.106113	-1.105087	-1.0819017711574965	-1.080874773540397	-1.151682594015621	-1.1506542665908417
0.013191	-0.030106	0.035980	-808.801614243534	-1.105530	-1.104513	-1.0813169355829064	-1.0802989378901728	-1.151097758441031	-1.1500784309406176
0.013192	-0.029846	0.036224	-801.828597243534	-1.104944	-1.103935	-1.0807291000083166	-1.0797191022399484	-1.150509922866441	-1.149498595290393
0.013194	-0.029495	0.036438	-792.3945162435339	-1.104353	-1.103357	-1.0801344288591364	-1.0791374309394994	-1.1499152517172608	-1.1489169239899442
0.013195	-0.029327	0.036652	-787.8825632435339	-1.103759	-1.102769	-1.0795385932845465	-1.0785475952892754	-1.149319416142671	-1.14832708833972
0.013196	-0.029022	0.036896	-779.6790142435339	-1.103162	-1.102181	-1.0789397577099564	-1.0779577596390508	-1.148720580568081	-1.1477372526894956
0.013197	-0.028687	0.037079	-770.655110243534	-1.102561	-1.101592	-1.0783369221353662	-1.0773669239888264	-1.1481177449934907	-1.1471464170392711
0.013199	-0.028397	0.037445	-762.8617382435339	-1.101955	-1.100996	-1.0777272509861864	-1.0767672526883778	-1.1475080738443109	-1.1465467457388225
0.013200	-0.028244	0.037537	-758.759963243534	-1.101346	-1.100392	-1.0771164154115962	-1.0761614170381533	-1.1468972382697207	-1.145940910088598
0.013201	-0.027893	0.037994	-749.3258812435338	-1.100731	-1.099789	-1.0764995798370063	-1.0755565813879289	-1.1462804026951308	-1.1453360744383736
0.013202	-0.027542	0.038208	-739.8917992435338	-1.100112	-1.099181	-1.0758787442624163	-1.0749467457377044	-1.1456595671205407	-1.1447262387881492
0.013204	-0.027283	0.038544	-732.918782243534	-1.099488	-1.098566	-1.0752510731132363	-1.0743280744372556	-1.1450318959713608	-1.1441075674877004
0.013205	-0.027115	0.038727	-728.4068302435339	-1.098860	-1.097944	-1.0746212375386461	-1.0737042387870313	-1.1444020603967706	-1.143483731837476
0.013206	-0.026657	0.038940	-716.101506243534	-1.098229	-1.097328	-1.073988401964056	-1.073086403136807	-1.1437692248221805	-1.1428658961872518
0.013207	-0.026474	0.039307	-711.1793762435339	-1.097592	-1.096698	-1.073349566389466	-1.0724545674865824	-1.1431303892475906	-1.1422340605370271
0.013209	-0.026230	0.039673	-704.6165372435339	-1.096950	-1.096063	-1.072703895240286	-1.0718158961861337	-1.1424847180984106	-1.1415953892365784
0.013210	-0.025879	0.039978	-695.1824552435339	-1.096302	-1.095428	-1.0720540596656962	-1.0711790605359095	-1.1418348825238207	-1.1409585535863542
0.013211	-0.025589	0.040161	-687.3890832435338	-1.095651	-1.094787	-1.071401224091106	-1.070536224885685	-1.1411820469492304	-1.1403157179361296
0.013212	-0.025345	0.040558	-680.8262442435339	-1.094994	-1.094138	-1.070742388516516	-1.0698853892354607	-1.1405232113746404	-1.1396648822859055
0.013214	-0.025055	0.040894	-673.0328722435338	-1.094332	-1.093486	-1.070076717367336	-1.0692297179350119	-1.1398575402254605	-1.1390092109854566
0.013215	-0.024841	0.041107	-667.2903872435338	-1.093666	-1.092827	-1.0694088817927458	-1.0685688822847874	-1.1391897046508703	-1.1383483753352321
0.013216	-0.024490	0.041351	-657.8563052435338	-1.092996	-1.092168	-1.0687370462181558	-1.0679080466345632	-1.1385178690762803	-1.137687539685008
0.013217	-0.024246	0.041779	-651.2934662435339	-1.092319	-1.091500	-1.0680582106435659	-1.0672382109843386	-1.1378390335016904	-1.1370177040347833
0.013219	-0.023911	0.041992	-642.269562243534	-1.091638	-1.090831	-1.0673735394943857	-1.06656553968389	-1.1371543623525102	-1.1363450327343347
0.013220	-0.023682	0.042480	-636.1168992435339	-1.090951	-1.090151	-1.0666847039197958	-1.0658837040336657	-1.1364655267779202	-1.1356631970841105
0.013221	-0.023407	0.042725	-628.7337052435339	-1.090258	-1.089468	-1.0659898683452056	-1.0651988683834412	-1.13577069120333	-1.134978361433886
0.013222	-0.023056	0.043060	-619.2996232435339	-1.089561	-1.088782	-1.0652910327706155	-1.0645110327332168	-1.13507185562874	-1.1342905257836615
0.013224	-0.022781	0.043365	-611.9164292435339	-1.088858	-1.088089	-1.0645843616214357	-1.0638143614327682	-1.1343651844795601	-1.133593854483213
0.013225	-0.022659	0.043701	-608.6350092435339	-1.088150	-1.087385	-1.0638745260468454	-1.0631085257825437	-1.1336553489049699	-1.1328880188329884
0.013226	-0.022247	0.044159	-597.560217243534	-1.087435	-1.086684	-1.0631576904722555	-1.0624056901323193	-1.13293851333038	-1.132185183182764
0.013227	-0.021927	0.044434	-588.9464902435338	-1.086715	-1.085974	-1.0624358548976656	-1.0616938544820949	-1.13221667775579	-1.1314733475325396
0.013229	-0.021713	0.044861	-583.204006243534	-1.085988	-1.085255	-1.0617051837484854	-1.0609711831816462	-1.13148600660661	-1.130750676232091
0.013230	-0.021484	0.045258	-577.051344243534	-1.085255	-1.084530	-1.0609703481738955	-1.0602443475314218	-1.13075117103202	-1.1300238405818666
0.013231	-0.021088	0.045471	-566.386730243534	-1.084519	-1.083806	-1.0602325125993053	-1.0595185118811974	-1.1300133354574298	-1.1292980049316421
0.013232	-0.020859	0.045807	-560.2340682435338	-1.083776	-1.083072	-1.0594876770247155	-1.058782676230973	-1.12926849988284	-1.1285621692814178
0.013234	-0.020630	0.046234	-554.0814052435339	-1.083027	-1.082330	-1.0587350058755352	-1.0580370049305243	-1.1285158287336596	-1.127816497980969
0.013235	-0.020340	0.046631	-546.288034243534	-1.082272	-1.081585	-1.0579781703009452	-1.0572901692802998	-1.1277589931590697	-1.1270696623307446
0.013236	-0.019989	0.046967	-536.853952243534	-1.081511	-1.080836	-1.057215334726355	-1.0565393336300755	-1.1269961575844796	-1.1263188266805202
0.013237	-0.019775	0.047394	-531.111467243534	-1.080743	-1.080075	-1.056445499151765	-1.055776497979851	-1.1262263220098896	-1.1255559910302957
0.013239	-0.019485	0.047699	-523.3180952435339	-1.079970	-1.079312	-1.0556688280025852	-1.0550098266794024	-1.1254496508607097	-1.124789319729847
0.013240	-0.019211	0.048096	-515.9349012435339	-1.079191	-1.078542	-1.054887992427995	-1.054237991029178	-1.1246688152861195	-1.1240174840796227
0.013241	-0.018936	0.048553	-508.5517062435339	-1.078405	-1.077765	-1.0541001568534052	-1.0534591553789536	-1.1238809797115297	-1.1232386484293984
0.013242	-0.018631	0.048920	-500.3481572435339	-1.077612	-1.076983	-1.053305321278815	-1.0526753197287293	-1.1230861441369395	-1.122454812779174
0.013244	-0.018295	0.049408	-491.3242532435339	-1.076946	-1.076328	-1.052635650129635	-1.0520166484282805	-1.1224164729877595	-1.1217961414787252
