Repository: pietracorvo/HystAPI

# Example data

The example data in this folder is from measurements performed during my physics bachelor.

The material is **FeSi3** (iron with 3% silicon), aka 'electrical steel', the standard material for ring cores in trafos. 

Four of the five samples where treated with high pressure torison (HPT, 20 rotations at 20GPa), to achieve nanocristallisation of the grains, which has a huge impact on the magnetic properties of the material. The HPT deformation was done at 77K (under liquid nitrogen) and at 293K (at room temperature). Afterwards some samples were heat treated at a temperature of 493K (for two hours) to anneal defects from the deformation process.

The five samples are:

File: testData/FeSi3_annealed/G1_919V_100Hz_800000Fs.txt (part 39 of 57)
--------------------------
t	U1	U2	H	B_raw	J_raw	B_drift	 J_drift	B_corr	J_corr
0.013367	0.255066	-0.008179	6856.489760336991	1.420945	1.412329	1.4454154171178606	1.4367999916418028	1.3827949202599399	1.3741796468100238
0.013369	0.254852	-0.008087	6850.747275336991	1.420814	1.412205	1.445288078435601	1.4366796530455048	1.3826675815776803	1.3740593082137258
0.013370	0.254745	-0.008118	6847.876033336991	1.420682	1.412077	1.4451579090944713	1.436553483747356	1.3825374122365504	1.373933138915577
0.013371	0.254547	-0.008118	6842.54372633699	1.420551	1.411952	1.4450287397533412	1.436430314449207	1.3824082428954205	1.373809969617428
0.013372	0.254257	-0.008209	6834.750354336991	1.420418	1.411829	1.4448975704122116	1.436309145151058	1.3822770735542909	1.3736888003192789
0.013374	0.254120	-0.008179	6831.058757336991	1.420285	1.411701	1.444768231729952	1.4361848065547598	1.382147734872031	1.3735644617229807
0.013375	0.253998	-0.008179	6827.777337336991	1.420153	1.411573	1.4446380623888222	1.4360586372566106	1.3820175655309015	1.3734382924248316
0.013376	0.253723	-0.008148	6820.394143336991	1.420021	1.411450	1.4445078930476924	1.4359374679584618	1.3818873961897715	1.3733171231266827
0.013377	0.253540	-0.008179	6815.472013336991	1.419888	1.411324	1.4443767237065626	1.4358132986603127	1.3817562268486419	1.3731929538285337
0.013379	0.253479	-0.008148	6813.8313033369905	1.419756	1.411194	1.444248385024303	1.4356869600640145	1.3816278881663822	1.3730666152322355
0.013380	0.253265	-0.008179	6808.088818336991	1.419624	1.411069	1.4441182156831731	1.4355637907658654	1.3814977188252522	1.3729434459340863
0.013381	0.253067	-0.008118	6802.756511336991	1.419492	1.410944	1.4439880463420434	1.4354406214677164	1.3813675494841227	1.3728202766359374
0.013382	0.252823	-0.008179	6796.193672336991	1.419360	1.410819	1.4438578770009134	1.4353174521695675	1.3812373801429927	1.3726971073377885
0.013384	0.252716	-0.008209	6793.322430336991	1.419227	1.410690	1.443728538318654	1.4351921135732693	1.3811080414607333	1.3725717687414902
0.013385	0.252518	-0.008118	6787.990122336991	1.419095	1.410565	1.443598368977524	1.4350689442751203	1.3809778721196033	1.3724485994433413
0.013386	0.252274	-0.008148	6781.4272833369905	1.418963	1.410441	1.4434681996363943	1.4349467749769713	1.3808477027784734	1.3723264301451923
0.013387	0.252060	-0.008179	6775.684798336991	1.418831	1.410316	1.4433380302952645	1.4348236056788222	1.3807175334373438	1.3722032608470431
0.013389	0.251953	-0.008179	6772.813556336991	1.418698	1.410187	1.443208691613005	1.4346982670825241	1.380588194755084	1.372077922250745
0.013390	0.251785	-0.008240	6768.301604336991	1.418565	1.410060	1.4430775222718752	1.4345730977843751	1.3804570254139543	1.371952752952596
0.013391	0.251495	-0.008179	6760.508232336991	1.418432	1.409937	1.4429463529307451	1.434451928486226	1.3803258560728242	1.371831583654447
0.013392	0.251358	-0.008209	6756.816635336991	1.418299	1.409809	1.4428151835896155	1.4343257591880771	1.3801946867316945	1.3717054143562981
0.013394	0.251236	-0.008209	6753.53521533699	1.418167	1.409680	1.4426868449073558	1.4342004205917789	1.3800663480494348	1.3715800757599999
0.013395	0.251068	-0.008148	6749.023263336991	1.418034	1.409553	1.442555675566226	1.43407525129363	1.3799351787083052	1.3714549064618509
0.013396	0.250732	-0.008148	6739.999358336991	1.417902	1.409432	1.4424255062250961	1.4339560819954809	1.3798050093671752	1.3713357371637018
0.013397	0.250687	-0.008240	6738.768826336991	1.417769	1.409301	1.4422943368839665	1.4338269126973318	1.3796738400260455	1.3712065678655527
0.013399	0.250443	-0.008209	6732.2059863369905	1.417636	1.409176	1.4421649982017066	1.4337055741010338	1.3795445013437857	1.3710852292692548
0.013400	0.250305	-0.008240	6728.5143893369905	1.417502	1.409047	1.442032828860577	1.4335784048028846	1.3794123320026563	1.3709580599711055
0.013401	0.250000	-0.008301	6720.310840336991	1.417368	1.408923	1.4419006595194472	1.4334562355047356	1.3792801626615265	1.3708358906729565
0.013402	0.249832	-0.008209	6715.798888336991	1.417235	1.408796	1.4417694901783173	1.4333310662065866	1.3791489933203964	1.3707107213748075
0.013404	0.249680	-0.008240	6711.697113336991	1.417102	1.408667	1.441640151496058	1.4332057276102885	1.379019654638137	1.3705853827785095
0.013405	0.249481	-0.008209	6706.364806336991	1.416968	1.408541	1.441507982154928	1.4330815583121395	1.3788874852970072	1.3704612134803604
0.013406	0.249329	-0.008240	6702.263031336991	1.416835	1.408413	1.4413768128137983	1.4329553890139903	1.3787563159558776	1.3703350441822113
0.013407	0.249100	-0.008209	6696.1103693369905	1.416702	1.408287	1.4412456434726681	1.4328312197158415	1.3786251466147474	1.3702108748840625
0.013409	0.248932	-0.008270	6691.598417336991	1.416568	1.408159	1.4411153047904088	1.4327068811195434	1.378494807932488	1.3700865362877643
0.013410	0.248810	-0.008240	6688.31699733699	1.416435	1.408030	1.440984135449279	1.4325797118213943	1.3783636385913582	1.3699593669896153
0.013411	0.248566	-0.008240	6681.754158336991	1.416301	1.407904	1.4408519661081491	1.4324555425232453	1.3782314692502284	1.3698351976914662
0.013412	0.248398	-0.008301	6677.24220633699	1.416167	1.407776	1.4407197967670193	1.4323293732250961	1.3780992999090986	1.369709028393317
0.013414	0.248215	-0.008270	6672.3200763369905	1.416033	1.407648	1.4405894580847598	1.4322050346287982	1.377968961226839	1.3695846897970192
0.013415	0.248032	-0.008240	6667.397946336991	1.415899	1.407521	1.44045728874363	1.4320798653306492	1.3778367918857093	1.3694595204988702
0.013416	0.247787	-0.008240	6660.83510733699	1.415766	1.407395	1.4403261194025	1.4319556960325	1.3777056225445792	1.369335351200721
0.013417	0.247635	-0.008270	6656.733332336991	1.415632	1.407267	1.4401939500613703	1.431829526734351	1.3775734532034494	1.369209181902572
0.013419	0.247467	-0.008209	6652.2213803369905	1.415498	1.407139	1.4400636113791105	1.431705188138053	1.3774431145211898	1.369084843306274
0.013420	0.247314	-0.008301	6648.119605336991	1.415364	1.407010	1.439931442037981	1.431578018839904	1.37731094518006	1.368957674008125
0.013421	0.247025	-0.008240	6640.326233336991	1.415231	1.406886	1.4398002726968508	1.431455849541755	1.37717977583893	1.368835504709976
0.013422	0.246933	-0.008270	6637.865168336991	1.415097	1.406755	1.4396681033557213	1.4313266802436058	1.3770476064978006	1.3687063354118267
0.013424	0.246780	-0.008240	6633.763394336991	1.414963	1.406627	1.4395377646734615	1.4312023416473079	1.3769172678155406	1.3685819968155288
0.013425	0.246490	-0.008270	6625.970022336991	1.414829	1.406503	1.4394055953323317	1.4310801723491589	1.3767850984744108	1.3684598275173798
0.013426	0.246338	-0.008331	6621.868247336991	1.414694	1.406373	1.439272425991202	1.43095200305101	1.3766519291332813	1.3683316582192309
0.013427	0.246185	-0.008331	6617.766472336991	1.414559	1.406243	1.439139256650072	1.4308238337528605	1.3765187597921513	1.3682034889210815
0.013429	0.245987	-0.008301	6612.434165336991	1.414425	1.406116	1.4390089179678127	1.4307004951565625	1.3763884211098918	1.3680801503247835
0.013430	0.245834	-0.008270	6608.33239133699	1.414291	1.405986	1.4388767486266827	1.4305723258584135	1.376256251768762	1.3679519810266345
0.013431	0.245499	-0.008331	6599.30848633699	1.414156	1.405863	1.438743579285553	1.4304511565602647	1.376123082427632	1.3678308117284856
0.013432	0.245438	-0.008301	6597.667776336991	1.414021	1.405730	1.438610409944423	1.4303199872621155	1.375989913086502	1.3676996424303365
0.013434	0.245270	-0.008331	6593.155824336991	1.413887	1.405601	1.4384800712621635	1.4301946486658175	1.3758595744042426	1.3675743038340384
0.013435	0.245041	-0.008331	6587.0031623369905	1.413752	1.405474	1.4383469019210335	1.4300694793676683	1.3757264050631126	1.3674491345358892
0.013436	0.244812	-0.008331	6580.850500336991	1.413617	1.405347	1.4382137325799038	1.4299443100695193	1.375593235721983	1.3673239652377402
0.013437	0.244629	-0.008270	6575.928370336991	1.413483	1.405219	1.4380815632387742	1.4298181407713704	1.3754610663808533	1.3671977959395913
0.013439	0.244553	-0.008301	6573.877483336991	1.413348	1.405087	1.4379502245565146	1.4296898021750721	1.3753297276985936	1.367069457343293
0.013440	0.244308	-0.008331	6567.314644336991	1.413213	1.404960	1.4378170552153848	1.4295646328769231	1.3751965583574641	1.3669442880451441
0.013441	0.244019	-0.008362	6559.5212723369905	1.413078	1.404835	1.4376838858742549	1.4294414635787742	1.3750633890163342	1.3668211187469952
0.013442	0.243912	-0.008362	6556.650029336991	1.412942	1.404703	1.437549716533125	1.4293112942806252	1.374929219675204	1.3666909494488462
0.013444	0.243790	-0.008331	6553.368610336991	1.412807	1.404572	1.4374183778508653	1.4291839556843269	1.3747978809929444	1.3665636108525478
0.013445	0.243546	-0.008392	6546.8057703369905	1.412671	1.404444	1.4372842085097357	1.429057786386178	1.3746637116518148	1.366437441554399
0.013446	0.243301	-0.008331	6540.242931336991	1.412536	1.404318	1.4371510391686058	1.428933617088029	1.3745305423106848	1.3663132722562499
0.013447	0.243210	-0.008331	6537.781866336991	1.412401	1.404186	1.437017869827476	1.4288034477898799	1.3743973729695553	1.3661831029581009
0.013449	0.243057	-0.008362	6533.680091336991	1.412266	1.404056	1.4368865311452164	1.4286771091935817	1.3742660342872957	1.3660567643618027
0.013450	0.242813	-0.008301	6527.117251336991	1.412131	1.403929	1.4367533618040866	1.4285519398954327	1.3741328649461657	1.3659315950636537
0.013451	0.242615	-0.008301	6521.7849443369905	1.411997	1.403801	1.4366211924629568	1.4284257705972838	1.374000695605036	1.3658054257655048
0.013452	0.242477	-0.008453	6518.0933473369905	1.411860	1.403669	1.4364860231218268	1.4282956012991348	1.3738655262639061	1.3656752564673558
0.013454	0.242249	-0.008392	6511.940685336991	1.411724	1.403541	1.4363536844395675	1.4281712627028367	1.3737331875816468	1.3655509178710576
0.013455	0.242096	-0.008331	6507.838910336991	1.411589	1.403411	1.4362205150984375	1.4280430934046875	1.3736000182405168	1.3654227485729085
0.013456	0.241913	-0.008423	6502.91678133699	1.411453	1.403281	1.4360863457573079	1.4279149241065385	1.3734658488993872	1.3652945792747595
0.013457	0.241776	-0.008453	6499.22518433699	1.411316	1.403149	1.4359511764161779	1.4277847548083895	1.373330679558257	1.3651644099766105
0.013459	0.241501	-0.008423	6491.841989336991	1.411179	1.403021	1.4358178377339184	1.4276604162120916	1.3731973408759974	1.3650400713803126
0.013460	0.241348	-0.008392	6487.740214336991	1.411043	1.402891	1.4356836683927885	1.4275322469139424	1.3730631715348678	1.3649119020821634
0.013461	0.241135	-0.008362	6481.997730336991	1.410908	1.402762	1.4355504990516588	1.4274050776157934	1.3729300021937378	1.3647847327840144
0.013462	0.240936	-0.008453	6476.665423336991	1.410771	1.402632	1.435415329710529	1.4272769083176444	1.372794832852608	1.3646565634858654
0.013464	0.240784	-0.008392	6472.563648336991	1.410635	1.402501	1.4352829910282694	1.4271495697213463	1.3726624941703487	1.3645292248895673
0.013465	0.240601	-0.008362	6467.641518336991	1.410499	1.402372	1.4351488216871395	1.427022400423197	1.3725283248292186	1.364402055591418
0.013466	0.240372	-0.008453	6461.4888563369905	1.410363	1.402243	1.4350146523460097	1.426895231125048	1.372394155488089	1.364274886293269
0.013467	0.240158	-0.008423	6455.746372336991	1.410226	1.402114	1.4348794830048799	1.4267680618268992	1.3722589861469592	1.3641477169951202
0.013469	0.240036	-0.008392	6452.464952336991	1.410090	1.401982	1.4347471443226203	1.4266397232306012	1.3721266474646994	1.3640193783988221
0.013470	0.239838	-0.008453	6447.132645336991	1.409953	1.401852	1.4346119749814905	1.4265115539324522	1.3719914781235696	1.3638912091006732
0.013471	0.239639	-0.008423	6441.8003383369905	1.409817	1.401722	1.4344778056403606	1.4263833846343028	1.37185730878244	1.3637630398025238
0.013472	0.239441	-0.008423	6436.468031336991	1.409680	1.401592	1.4343426362992309	1.4262552153361538	1.3717221394413102	1.3636348705043748
0.013474	0.239334	-0.008423	6433.596788336991	1.409544	1.401459	1.434210297616971	1.426125876739856	1.3715898007590503	1.3635055319080769
0.013475	0.239075	-0.008453	6426.623771336991	1.409407	1.401331	1.4340751282758415	1.425999707441707	1.3714546314179206	1.363379362609928
0.013476	0.238907	-0.008423	6422.111819336991	1.409270	1.401200	1.4339399589347117	1.4258705381435577	1.3713194620767908	1.3632501933117787
0.013477	0.238693	-0.008484	6416.369335336991	1.409133	1.401070	1.4338047895935817	1.4257423688454087	1.371184292735661	1.3631220240136297
0.013479	0.238586	-0.008392	6413.498092336991	1.408997	1.400938	1.4336724509113223	1.4256140302491107	1.3710519540534016	1.3629936854173317
0.013480	0.238266	-0.008392	6404.88436533699	1.408861	1.400812	1.4335382815701923	1.4254898609509616	1.3709177847122715	1.3628695161191826
0.013481	0.238129	-0.008453	6401.19276833699	1.408724	1.400680	1.4334031122290627	1.4253596916528126	1.3707826153711418	1.3627393468210336
0.013482	0.238037	-0.008514	6398.731703336991	1.408586	1.400545	1.4332669428879325	1.4252265223546634	1.3706464460300118	1.3626061775228844
0.013484	0.237808	-0.008453	6392.5790413369905	1.408449	1.400416	1.4331336042056733	1.4251011837583656	1.3705131073477523	1.3624808389265866
0.013485	0.237549	-0.008514	6385.606024336991	1.408311	1.400287	1.4329974348645433	1.4249740144602165	1.3703769380066224	1.3623536696284375
0.013486	0.237381	-0.008453	6381.094072336991	1.408174	1.400156	1.4328622655234136	1.4248448451620674	1.3702417686654926	1.3622245003302884
0.013487	0.237213	-0.008423	6376.582120336991	1.408038	1.400025	1.4327280961822837	1.4247156758639183	1.370107599324363	1.3620953310321393
0.013489	0.237122	-0.008392	6374.121055336991	1.407902	1.399892	1.432595757500024	1.4245863372676202	1.3699752606421032	1.3619659924358412
0.013490	0.236832	-0.008545	6366.327683336991	1.407764	1.399764	1.4324595881588944	1.4244601679694713	1.3698390913009737	1.3618398231376923
0.013491	0.236633	-0.008453	6360.995376336991	1.407627	1.399633	1.4323244188177644	1.4243309986713222	1.3697039219598435	1.3617106538395432
0.013492	0.236588	-0.008484	6359.764844336991	1.407489	1.399497	1.4321882494766347	1.4241968293731733	1.369567752618714	1.3615764845413942
0.013494	0.236313	-0.008484	6352.38164933699	1.407352	1.399369	1.432054910794375	1.4240724907768751	1.369434413936454	1.3614521459450961
0.013495	0.236084	-0.008484	6346.228987336991	1.407214	1.399239	1.4319187414532453	1.423944321478726	1.3692982445953246	1.361323976646947
0.013496	0.235931	-0.008453	6342.127212336991	1.407077	1.399108	1.4317835721121153	1.423815152180577	1.3691630752541943	1.361194807348798
0.013497	0.235809	-0.008423	6338.845793336991	1.406941	1.398975	1.4316494027709856	1.4236839828824281	1.3690289059130647	1.3610636380506491
0.013499	0.235596	-0.008514	6333.103308336991	1.406803	1.398845	1.431515064088726	1.4235576442861297	1.368894567230805	1.3609372994543507
0.013500	0.235336	-0.008484	6326.130291336991	1.406666	1.398716	1.4313798947475962	1.423430474987981	1.3687593978896753	1.360810130156202
0.013501	0.235199	-0.008453	6322.438694336991	1.406528	1.398583	1.4312437254064665	1.4232993056898318	1.3686232285485458	1.3606789608580527
0.013502	0.235016	-0.008514	6317.516564336991	1.406391	1.398452	1.4311085560653365	1.4231701363916829	1.3684880592074156	1.3605497915599039
0.013504	0.234818	-0.008514	6312.18425733699	1.406253	1.398320	1.430974217383077	1.4230417977953846	1.3683537205251564	1.3604214529636056
0.013505	0.234543	-0.008545	6304.80106333699	1.406114	1.398191	1.4308370480419472	1.4229146284972356	1.3682165511840263	1.3602942836654566
0.013506	0.234467	-0.008514	6302.750175336991	1.405976	1.398056	1.4307008787008173	1.4227814591990866	1.3680803818428964	1.3601611143673076
0.013507	0.234207	-0.008484	6295.777158336991	1.405839	1.397927	1.4305657093596875	1.4226542899009376	1.3679452125017666	1.3600339450691585
0.013509	0.234100	-0.008514	6292.905916336991	1.405701	1.397793	1.430431370677428	1.4225239513046395	1.3678108738195074	1.3599036064728605
0.013510	0.233887	-0.008606	6287.163432336991	1.405562	1.397661	1.430294201336298	1.4223937820064905	1.3676737044783773	1.3597734371747114
0.013511	0.233688	-0.008514	6281.831124336991	1.405424	1.397529	1.4301580319951683	1.4222636127083415	1.3675375351372474	1.3596432678765624
0.013512	0.233475	-0.008545	6276.0886403369905	1.405285	1.397398	1.4300208626540385	1.4221344434101924	1.3674003657961178	1.3595140985784133
0.013514	0.233322	-0.008545	6271.986865336991	1.405147	1.397265	1.4298865239717788	1.4220051048138944	1.3672660271138581	1.3593847599821154
0.013515	0.233124	-0.008484	6266.654558336991	1.405009	1.397134	1.4297503546306491	1.4218759355157453	1.3671298577727282	1.3592555906839663
0.013516	0.232941	-0.008545	6261.732428336991	1.404871	1.397002	1.4296141852895192	1.4217457662175963	1.3669936884315983	1.3591254213858173
0.013517	0.232803	-0.008545	6258.040831336991	1.404732	1.396868	1.4294770159483896	1.4216135969194472	1.3668565190904687	1.3589932520876682
0.013519	0.232590	-0.008545	6252.29834733699	1.404594	1.396737	1.4293426772661297	1.4214862583231491	1.366722180408209	1.35886591349137
0.013520	0.232376	-0.008575	6246.555862336991	1.404455	1.396605	1.4292055079250001	1.421356089025	1.3665850110670794	1.358735744193221
0.013521	0.232178	-0.008545	6241.223555336991	1.404316	1.396473	1.42906833858387	1.421225919726851	1.3664478417259494	1.358605574895072
0.013522	0.232025	-0.008606	6237.121780336991	1.404177	1.396339	1.4289311692427404	1.421093750428702	1.3663106723848197	1.358473405596923
0.013524	0.231857	-0.008575	6232.609828336991	1.404038	1.396206	1.4287958305604807	1.420964411832404	1.36617533370256	1.358344067000625
0.013525	0.231613	-0.008514	6226.046988336991	1.403900	1.396076	1.428659661219351	1.4208362425342551	1.36603916436143	1.358215897702476
0.013526	0.231430	-0.008606	6221.124859336991	1.403761	1.395943	1.4285224918782213	1.4207050732361057	1.3659019950203004	1.3580847284043267
0.013527	0.231293	-0.008606	6217.433262336991	1.403622	1.395808	1.4283853225370913	1.4205719039379567	1.3657648256791703	1.3579515591061777
0.013529	0.231094	-0.008606	6212.100954336991	1.403482	1.395676	1.4282489838548318	1.4204435653416587	1.3656284869969109	1.3578232205098797
0.013530	0.230820	-0.008575	6204.717760336991	1.403343	1.395546	1.428111814513702	1.4203153960435098	1.3654913176557812	1.3576950512117307
0.013531	0.230743	-0.008606	6202.666873336991	1.403204	1.395409	1.427974645172572	1.4201802267453605	1.3653541483146512	1.3575598819135815
0.013532	0.230515	-0.008606	6196.514211336991	1.403064	1.395277	1.4278364758314426	1.4200500574472117	1.3652159789735219	1.3574297126154327
0.013534	0.230347	-0.008636	6192.002258336991	1.402925	1.395143	1.4277011371491828	1.4199197188509136	1.365080640291262	1.3572993740191346
0.013535	0.230103	-0.008606	6185.439419336991	1.402785	1.395012	1.4275629678080528	1.4197905495527645	1.3649424709501319	1.3571702047209855
0.013536	0.229919	-0.008636	6180.517289336991	1.402645	1.394879	1.427424798466923	1.4196593802546154	1.3648043016090021	1.3570390354228363
0.013537	0.229813	-0.008606	6177.646047336991	1.402506	1.394743	1.4272876291257934	1.4195252109564664	1.3646671322678725	1.3569048661246874
0.013539	0.229630	-0.008636	6172.723917336991	1.402366	1.394609	1.4271512904435337	1.4193948723601684	1.364530793585613	1.3567745275283893
0.013540	0.229324	-0.008606	6164.520368336991	1.402226	1.394480	1.427013121102404	1.4192677030620193	1.3643926242444833	1.3566473582302403
0.013541	0.229263	-0.008636	6162.879658336991	1.402087	1.394342	1.4268759517612741	1.4191315337638704	1.3642554549033532	1.3565111889320913
0.013542	0.229065	-0.008606	6157.547351336991	1.401947	1.394209	1.4267377824201444	1.4190003644657212	1.3641172855622234	1.3563800196339422
0.013544	0.228928	-0.008606	6153.855754336991	1.401807	1.394074	1.4266014437378847	1.4188690258694232	1.363980946879964	1.3562486810376442
0.013545	0.228622	-0.008667	6145.6522043369905	1.401667	1.393945	1.426463274396755	1.4187418565712742	1.3638427775388342	1.3561215117394951
0.013546	0.228500	-0.008575	6142.370785336991	1.401528	1.393809	1.426326105055625	1.4186076872731253	1.3637056081977041	1.3559873424413462
0.013547	0.228409	-0.008667	6139.909720336991	1.401388	1.393672	1.4261879357144953	1.418472517974976	1.3635674388565744	1.355852173143197
0.013549	0.228088	-0.008698	6131.295993336991	1.401247	1.393542	1.4260505970322355	1.418346179378678	1.3634301001743148	1.355725834546899
0.013550	0.227859	-0.008636	6125.143331336991	1.401107	1.393410	1.425912427691106	1.418216010080529	1.363291930833185	1.35559566524875
0.013551	0.227829	-0.008606	6124.322976336991	1.400968	1.393272	1.425775258349976	1.41807984078238	1.3631547614920554	1.355459495950601
0.013552	0.227539	-0.008606	6116.529604336991	1.400828	1.393142	1.4256370890088461	1.417951671484231	1.3630165921509252	1.355331326652452
0.013554	0.227310	-0.008636	6110.376942336991	1.400688	1.393010	1.4255007503265866	1.4178233328879328	1.3628802534686657	1.3552029880561538
0.013555	0.227234	-0.008698	6108.326055336991	1.400548	1.392872	1.4253625809854567	1.4176871635897839	1.362742084127536	1.3550668187580048
0.013556	0.227051	-0.008667	6103.403925336991	1.400407	1.392737	1.425223411644327	1.4175539942916346	1.362602914786406	1.3549336494598556
0.013557	0.226822	-0.008636	6097.251263336991	1.400267	1.392605	1.4250852423031972	1.4174238249934858	1.3624647454452763	1.3548034801617068
0.013559	0.226669	-0.008698	6093.1494883369905	1.400126	1.392469	1.4249479036209376	1.4172914863971875	1.3623274067630167	1.3546711415654085
0.013560	0.226395	-0.008698	6085.7662943369905	1.399985	1.392338	1.4248087342798077	1.4171623170990386	1.3621882374218868	1.3545419722672596
0.013561	0.226303	-0.008636	6083.305229336991	1.399845	1.392201	1.424670564938678	1.4170271478008896	1.362050068080757	1.3544068029691105
0.013562	0.226044	-0.008698	6076.332212336991	1.399705	1.392069	1.4245323955975482	1.4168969785027405	1.3619118987396273	1.3542766336709615
0.013564	0.225906	-0.008667	6072.640615336991	1.399564	1.391933	1.4243950569152886	1.4167646399064424	1.3617745600573676	1.3541442950746634
0.013565	0.225693	-0.008698	6066.898130336991	1.399423	1.391799	1.4242558875741589	1.4166324706082933	1.3616353907162382	1.3540121257765143
0.013566	0.225510	-0.008667	6061.976000336991	1.399283	1.391665	1.424117718233029	1.4165003013101443	1.361497221375108	1.3538799564783652
0.013567	0.225327	-0.008728	6057.053871336991	1.399142	1.391530	1.4239785488918992	1.4163671320119953	1.3613580520339785	1.3537467871802162
0.013569	0.225113	-0.008667	6051.311386336991	1.399001	1.391397	1.4238412102096394	1.416237793415697	1.3612207133517185	1.353617448583918
0.013570	0.224915	-0.008698	6045.979079336991	1.398860	1.391263	1.4237020408685097	1.416105624117548	1.361081544010589	1.353485279285769
0.013571	0.224777	-0.008667	6042.287482336991	1.398720	1.391127	1.4235638715273797	1.4159714548193991	1.3609433746694588	1.35335110998762
0.013572	0.224579	-0.008728	6036.955175336991	1.398578	1.390992	1.4234237021862501	1.4158382855212501	1.3608032053283292	1.353217940689471
0.013574	0.224350	-0.008667	6030.802513336991	1.398438	1.390859	1.4232873635039904	1.4157089469249522	1.3606668666460697	1.3530886020931732
0.013575	0.224152	-0.008698	6025.4702063369905	1.398297	1.390725	1.4231481941628605	1.415576777626803	1.3605276973049398	1.3529564327950239
0.013576	0.223999	-0.008667	6021.368431336991	1.398156	1.390590	1.4230090248217309	1.415443608328654	1.36038852796381	1.3528232634968749
0.013577	0.223846	-0.008728	6017.266656336991	1.398015	1.390454	1.422869855480601	1.415309439030505	1.36024935862268	1.352689094198726
0.013579	0.223663	-0.008728	6012.344527336991	1.397874	1.390318	1.4227325167983416	1.4151771004342069	1.3601120199404209	1.3525567556024278
0.013580	0.223465	-0.008728	6007.012219336991	1.397732	1.390184	1.4225923474572115	1.4150449311360578	1.3599718505992908	1.3524245863042788
0.013581	0.223312	-0.008698	6002.910445336991	1.397591	1.390048	1.4224531781160819	1.4149107618379086	1.359832681258161	1.3522904170061296
0.013582	0.223083	-0.008759	5996.7577833369905	1.397450	1.389914	1.4223140087749522	1.4147785925397598	1.3596935119170315	1.3521582477079808
0.013584	0.222900	-0.008698	5991.835653336991	1.397309	1.389779	1.4221766700926923	1.4146472539434618	1.3595561732347714	1.3520269091116828
0.013585	0.222672	-0.008698	5985.682991336991	1.397168	1.389646	1.4220375007515624	1.4145160846453126	1.3594170038936415	1.3518957398135336
0.013586	0.222549	-0.008759	5982.401571336991	1.397026	1.389508	1.4218973314104328	1.4143799153471635	1.359276834552512	1.3517595705153844
0.013587	0.222351	-0.008728	5977.069264336991	1.396884	1.389373	1.421757162069303	1.4142467460490145	1.3591366652113823	1.3516264012172354
0.013589	0.222046	-0.008759	5968.86571533699	1.396743	1.389242	1.4216198233870434	1.4141194074527166	1.3589993265291227	1.3514990626209376
0.013590	0.221954	-0.008789	5966.404650336991	1.396601	1.389103	1.4214796540459136	1.4139822381545675	1.3588591571879927	1.3513618933227884
0.013591	0.221817	-0.008698	5962.713053336991	1.396459	1.388966	1.4213394847047836	1.4138470688564182	1.3587189878468626	1.3512267240246392
0.013592	0.221680	-0.008667	5959.021455336991	1.396319	1.388830	1.421201315363654	1.4137128995582693	1.3585808185057333	1.3510925547264903
0.013594	0.221420	-0.008728	5952.048439336991	1.396177	1.388698	1.4210629766813943	1.4135845609619713	1.3584424798234735	1.3509642161301922
0.013595	0.221146	-0.008789	5944.665244336991	1.396035	1.388565	1.4209228073402644	1.4134533916638223	1.3583023104823435	1.3508330468320433
0.013596	0.221115	-0.008759	5943.8448893369905	1.395893	1.388424	1.4207826379991348	1.4133142223656734	1.358162141141214	1.3506938775338944
0.013597	0.220856	-0.008759	5936.871872336991	1.395751	1.388291	1.4206424686580048	1.413183053067524	1.3580219718000839	1.350562708235745
0.013599	0.220581	-0.008881	5929.488678336991	1.395608	1.388157	1.4205031299757451	1.4130527144712262	1.3578826331178244	1.3504323696394471
0.013600	0.220520	-0.008759	5927.847968336991	1.395466	1.388017	1.4203629606346155	1.4129145451730771	1.3577424637766948	1.350294200341298
0.013601	0.220337	-0.008698	5922.925838336991	1.395324	1.387881	1.4202227912934857	1.412780375874928	1.3576022944355648	1.350160031043149
0.013602	0.220078	-0.008820	5915.952821336991	1.395182	1.387748	1.4200826219523557	1.4126492065767788	1.3574621250944348	1.3500288617449998
0.013604	0.219879	-0.008759	5910.620514336991	1.395040	1.387612	1.4199442832700964	1.412516867980481	1.3573237864121754	1.349896523148702
0.013605	0.219772	-0.008820	5907.7492723369905	1.394897	1.387473	1.4198031139289664	1.4123796986823318	1.3571826170710457	1.3497593538505528
0.013606	0.219528	-0.008850	5901.186432336991	1.394754	1.387338	1.4196619445878367	1.4122465293841828	1.357041447729916	1.3496261845524038
0.013607	0.219345	-0.008820	5896.26430333699	1.394611	1.387201	1.419520775246707	1.4121113600860336	1.3569002783887862	1.3494910152542545
0.013609	0.219101	-0.008881	5889.701463336991	1.394467	1.387066	1.4193804365644471	1.4119800214897356	1.3567599397065262	1.3493596766579565
0.013610	0.219025	-0.008850	5887.6505763369905	1.394324	1.386925	1.4192392672233172	1.4118408521915866	1.3566187703653965	1.3492205073598076
0.013611	0.218719	-0.008850	5879.447026336991	1.394180	1.386792	1.4190970978821875	1.4117096828934377	1.3564766010242666	1.3490893380616586
0.013612	0.218628	-0.008759	5876.985961336991	1.394038	1.386653	1.418956928541058	1.4115725135952886	1.356336431683137	1.3489521687635095
0.013614	0.218399	-0.008820	5870.83329933699	1.393895	1.386518	1.4188175898587982	1.4114411749989904	1.3561970930008775	1.3488208301672113
0.013615	0.218201	-0.008850	5865.500992336991	1.393752	1.386381	1.4186764205176685	1.4113060057008415	1.3560559236597478	1.3486856608690625
0.013616	0.218094	-0.008820	5862.629750336991	1.393609	1.386242	1.4185352511765386	1.4111688364026924	1.3559147543186176	1.3485484915709134
0.013617	0.217957	-0.008820	5858.938153336991	1.393466	1.386103	1.4183940818354088	1.4110316671045435	1.355773584977488	1.3484113222727645
0.013619	0.217621	-0.008911	5849.914248336991	1.393322	1.385971	1.418253743153149	1.4109033285082453	1.3556332462952283	1.3482829836764663
0.013620	0.217499	-0.008820	5846.632829336991	1.393179	1.385832	1.4181125738120193	1.4107661592100962	1.3554920769540986	1.3481458143783172
0.013621	0.217331	-0.008789	5842.120877336991	1.393037	1.385695	1.4179724044708897	1.4106309899119471	1.355351907612969	1.348010645080168
0.013622	0.217087	-0.008820	5835.558037336991	1.392893	1.385560	1.4178302351297596	1.4104978206137981	1.3552097382718387	1.347877475782019
0.013624	0.216782	-0.008972	5827.3544883369905	1.392749	1.385426	1.4176898964475	1.4103674820175	1.355069399589579	1.347747137185721
0.013625	0.216721	-0.008850	5825.713778336991	1.392605	1.385284	1.4175477271063703	1.410227312719351	1.3549272302484496	1.347606967887572
0.013626	0.216568	-0.008942	5821.612003336991	1.392460	1.385145	1.4174045577652405	1.410090143421202	1.3547840609073196	1.347469798589423
0.013627	0.216385	-0.008850	5816.689873336991	1.392317	1.385007	1.4172633884241106	1.4099539741230531	1.3546428915661899	1.347333629291274
0.013629	0.216064	-0.008850	5808.076147336991	1.392174	1.384875	1.4171240497418511	1.4098256355267549	1.3545035528839304	1.3472052906949759
0.013630	0.215958	-0.008850	5805.204904336991	1.392030	1.384735	1.4169818804007213	1.4096874662286059	1.3543613835428006	1.3470671213968268
0.013631	0.215820	-0.008881	5801.513307336991	1.391886	1.384596	1.4168397110595914	1.4095502969304567	1.3542192142016707	1.3469299520986777
0.013632	0.215622	-0.008911	5796.181000336991	1.391742	1.384458	1.4166975417184617	1.4094141276323078	1.3540770448605408	1.3467937828005287
0.013634	0.215408	-0.008911	5790.438515336991	1.391598	1.384321	1.416557203036202	1.4092807890360097	1.3539367061782812	1.3466604442042307
0.013635	0.215225	-0.008911	5785.516386336991	1.391453	1.384183	1.4164140336950721	1.4091446197378605	1.3537935368371512	1.3465242749060815
0.013636	0.215057	-0.008911	5781.004434336991	1.391309	1.384044	1.4162718643539423	1.4090074504397117	1.3536513674960213	1.3463871056079326
0.013637	0.214890	-0.008911	5776.492481336991	1.391164	1.383905	1.4161286950128127	1.4088702811415625	1.3535081981548918	1.3462499363097835
0.013639	0.214661	-0.008911	5770.339819336991	1.391020	1.383769	1.4159883563305529	1.4087379425452646	1.3533678594726322	1.3461175977134856
0.013640	0.214447	-0.008911	5764.597335336991	1.390876	1.383632	1.4158461869894232	1.4086027732471154	1.3532256901315023	1.3459824284153363
0.013641	0.214325	-0.008881	5761.315915336991	1.390732	1.383492	1.4157040176482933	1.4084646039489663	1.3530835207903724	1.3458442591171873
0.013642	0.214096	-0.008942	5755.163253336991	1.390587	1.383355	1.4155608483071636	1.4083294346508173	1.3529403514492429	1.3457090898190383
0.013644	0.213867	-0.008850	5749.010591336991	1.390443	1.383219	1.415420509624904	1.4081970960545194	1.3528000127669833	1.3455767512227403
0.013645	0.213730	-0.008911	5745.318994336991	1.390299	1.383079	1.415278340283774	1.4080589267563703	1.3526578434258534	1.3454385819245913
0.013646	0.213593	-0.008911	5741.627396336991	1.390155	1.382939	1.4151361709426444	1.407920757458221	1.3525156740847235	1.345300412626442
0.013647	0.213318	-0.009003	5734.244202336991	1.390009	1.382803	1.4149920016015145	1.4077865881600722	1.3523715047435938	1.3451662433282932
0.013649	0.213104	-0.008942	5728.501717336991	1.389864	1.382665	1.4148506629192548	1.4076522495637742	1.352230166061334	1.3450319047319952
0.013650	0.213089	-0.008972	5728.091540336991	1.389719	1.382521	1.414707493578125	1.4075100802656253	1.352086996720204	1.3448897354338463
0.013651	0.212891	-0.008942	5722.759233336991	1.389574	1.382383	1.4145643242369954	1.4073739109674759	1.3519438273790745	1.3447535661356969
0.013652	0.212601	-0.008911	5714.965861336991	1.389430	1.382248	1.4144221548958653	1.4072407416693269	1.3518016580379446	1.3446203968375479
0.013654	0.212448	-0.008911	5710.864086336991	1.389285	1.382109	1.414280816213606	1.407105403073029	1.3516603193556853	1.34448505824125
0.013655	0.212311	-0.008972	5707.172489336991	1.389140	1.381968	1.414137646872476	1.40696623377488	1.3515171500145553	1.344345888943101
0.013656	0.212051	-0.008942	5700.199472336991	1.388995	1.381832	1.4139944775313462	1.406832064476731	1.3513739806734253	1.344211719644952
0.013657	0.211807	-0.008972	5693.636632336991	1.388850	1.381695	1.4138513081902164	1.4066968951785817	1.3512308113322957	1.3440765503468026
0.013659	0.211731	-0.008911	5691.585745336991	1.388705	1.381553	1.413709969507957	1.4065585565822838	1.351089472650036	1.3439382117505048
0.013660	0.211548	-0.008972	5686.663615336991	1.388560	1.381414	1.413566800166827	1.4064213872841347	1.350946303308906	1.3438010424523557
0.013661	0.211288	-0.008942	5679.690598336991	1.388415	1.381278	1.413423630825697	1.4062872179859858	1.3508031339677764	1.3436668731542067
0.013662	0.211090	-0.008911	5674.358291336991	1.388271	1.381140	1.4132814614845675	1.4061510486878366	1.3506609646266465	1.3435307038560576
0.013664	0.210968	-0.008942	5671.076872336991	1.388126	1.380999	1.4131401228023077	1.4060137100915386	1.3505196259443868	1.3433933652597596
0.013665	0.210724	-0.008942	5664.514032336991	1.387981	1.380863	1.412996953461178	1.4058795407933895	1.3503764566032572	1.3432591959616105
0.013666	0.210632	-0.008972	5662.052967336991	1.387836	1.380720	1.4128537841200481	1.4057383714952405	1.3502332872621272	1.3431180266634615
0.013667	0.210327	-0.009003	5653.849418336991	1.387690	1.380585	1.4127096147789184	1.4056052021970915	1.3500891179209975	1.3429848573653125
0.013669	0.210190	-0.009003	5650.157821336991	1.387544	1.380444	1.4125672760966588	1.4054678636007933	1.349946779238738	1.3428475187690143
0.013670	0.210068	-0.009033	5646.876401336991	1.387398	1.380302	1.4124231067555288	1.4053276943026443	1.349802609897608	1.3427073494708652
0.013671	0.209900	-0.008972	5642.364449336991	1.387252	1.380162	1.4122789374143991	1.4051895250044955	1.3496584405564782	1.3425691801727164
0.013672	0.209641	-0.008972	5635.391432336991	1.387107	1.380025	1.4121357680732693	1.4050543557063464	1.3495152712153486	1.3424340108745674
0.013674	0.209473	-0.009064	5630.879479336991	1.386960	1.379884	1.4119924293910096	1.4049170171100482	1.3493719325330886	1.3422966722782692
0.013675	0.209305	-0.009003	5626.367527336991	1.386814	1.379744	1.4118482600498798	1.4047788478118992	1.349227763191959	1.3421585029801202
0.013676	0.209122	-0.008972	5621.445398336991	1.386669	1.379605	1.41170509070875	1.40464167851375	1.3490845938508294	1.342021333681971
0.013677	0.208847	-0.009033	5614.062203336991	1.386523	1.379468	1.4115609213676201	1.404506509215601	1.3489404245096992	1.341886164383822
0.013679	0.208694	-0.009033	5609.960429336991	1.386376	1.379326	1.4114175826853608	1.404368170619303	1.34879708582744	1.341747825787524
0.013680	0.208572	-0.009064	5606.679009336991	1.386229	1.379184	1.4112724133442307	1.4042280013211539	1.3486519164863098	1.3416076564893749
0.013681	0.208328	-0.009064	5600.11616933699	1.386083	1.379045	1.411128244003101	1.404090832023005	1.34850774714518	1.341470487191226
0.013682	0.208115	-0.009064	5594.373685336991	1.385936	1.378906	1.4109830746619714	1.4039536627248559	1.3483625778040507	1.3413333178930769
0.013684	0.207993	-0.009064	5591.092265336991	1.385789	1.378763	1.4108397359797116	1.4038143241285577	1.3482192391217906	1.3411939792967786
0.013685	0.207794	-0.009064	5585.759958336991	1.385642	1.378623	1.410694566638582	1.4036761548304086	1.3480740697806612	1.3410558099986296
0.013686	0.207626	-0.009064	5581.248006336991	1.385495	1.378482	1.4105493972974519	1.4035369855322597	1.347928900439531	1.3409166407004807
0.013687	0.207428	-0.009033	5575.915698336991	1.385349	1.378342	1.4104052279563222	1.4033988162341107	1.3477847310984012	1.3407784714023316
0.013689	0.207169	-0.009033	5568.942681336991	1.385202	1.378204	1.4102618892740626	1.4032644776378125	1.3476413924161417	1.3406441328060335
0.013690	0.207031	-0.009094	5565.251084336991	1.385055	1.378062	1.4101167199329327	1.4031243083396634	1.3474962230750118	1.3405039635078844
0.013691	0.206924	-0.009064	5562.379842336991	1.384908	1.377918	1.409971550591803	1.4029821390415145	1.347351053733882	1.3403617942097354
0.013692	0.206635	-0.009094	5554.586470336991	1.384761	1.377781	1.409826381250673	1.4028469697433654	1.3472058843927521	1.3402266249115864
0.013694	0.206482	-0.009033	5550.484695336991	1.384615	1.377640	1.4096840425684134	1.4027096311470675	1.3470635457104927	1.3400892863152885
0.013695	0.206268	-0.009125	5544.742211336991	1.384467	1.377499	1.4095378732272836	1.4025704618489183	1.3469173763693627	1.3399501170171393
0.013696	0.206177	-0.009094	5542.281146336991	1.384320	1.377355	1.409392703886154	1.4024282925507694	1.3467722070282333	1.3398079477189904
0.013697	0.205856	-0.009125	5533.667419336991	1.384172	1.377218	1.409246534545024	1.4022931232526203	1.3466260376871033	1.3396727784208413
0.013699	0.205719	-0.009155	5529.975822336991	1.384024	1.377074	1.4091021958627643	1.4021527846563222	1.3464816990048436	1.3395324398245432
0.013700	0.205612	-0.009125	5527.104580336991	1.383876	1.376930	1.4089560265216348	1.402010615358173	1.346335529663714	1.339390270526394
0.013701	0.205353	-0.009155	5520.13156333699	1.383727	1.376791	1.4088088571805049	1.4018734460600242	1.346188360322584	1.3392531012282451
0.013702	0.205109	-0.009125	5513.568723336991	1.383580	1.376651	1.408663687839375	1.4017352767618751	1.346043190981454	1.3391149319300961
0.013704	0.205032	-0.009033	5511.5178363369905	1.383433	1.376507	1.4085203491571154	1.401594938165577	1.3458998522991945	1.338974593333798
0.013705	0.204865	-0.009125	5507.005884336991	1.383285	1.376365	1.4083741798159857	1.4014547688674281	1.345753682958065	1.3388344240356491
0.013706	0.204575	-0.009094	5499.212512336991	1.383138	1.376227	1.4082290104748558	1.401318599569279	1.3456085136169351	1.3386982547375
0.013707	0.204361	-0.009125	5493.470027336991	1.382990	1.376087	1.408082841133726	1.40118043027113	1.3454623442758051	1.338560085439351
0.013709	0.204285	-0.009125	5491.4191403369905	1.382842	1.375942	1.4079385024514663	1.4010390916748319	1.3453180055935454	1.3384187468430528
0.013710	0.204056	-0.009125	5485.266478336991	1.382695	1.375802	1.4077933331103367	1.4009009223766828	1.345172836252416	1.3382805775449038
0.013711	0.203888	-0.009064	5480.754525336991	1.382548	1.375660	1.4076481637692069	1.4007607530785338	1.3450276669112862	1.3381404082467547
0.013712	0.203690	-0.009125	5475.422218336991	1.382400	1.375519	1.407501994428077	1.4006215837803846	1.3448814975701562	1.3380012389486056
0.013714	0.203552	-0.009186	5471.730621336991	1.382251	1.375375	1.4073566557458173	1.4004812451840867	1.3447361588878963	1.3378609003523076
0.013715	0.203293	-0.009155	5464.757604336991	1.382103	1.375236	1.4072104864046877	1.4003440758859376	1.3445899895467668	1.3377237310541585
0.013716	0.203156	-0.009125	5461.066007336991	1.381955	1.375092	1.4070643170635577	1.4002019065877886	1.3444438202056368	1.3375815617560096
0.013717	0.202896	-0.009216	5454.092990336991	1.381806	1.374952	1.406917147722428	1.4000637372896394	1.3442966508645071	1.3374433924578604
0.013719	0.202682	-0.009247	5448.350505336991	1.381656	1.374810	1.4067708090401683	1.3999253986933415	1.3441503121822476	1.3373050538615625
0.013720	0.202560	-0.009125	5445.069086336991	1.381508	1.374665	1.4066246396990385	1.3997822293951925	1.3440041428411176	1.3371618845634134
0.013721	0.202362	-0.009186	5439.736778336991	1.381359	1.374524	1.4064774703579088	1.3996430600970435	1.343856973499988	1.3370227152652645
0.013722	0.202194	-0.009125	5435.224826336991	1.381211	1.374381	1.4063313010167788	1.3995018907988943	1.343710804158858	1.3368815459671153
0.013724	0.202026	-0.009186	5430.712874336991	1.381063	1.374238	1.4061869623345191	1.3993625522025963	1.3435664654765982	1.3367422073708173
0.013725	0.201935	-0.009216	5428.251809336991	1.380913	1.374092	1.4060387929933895	1.3992183829044473	1.3434182961354688	1.3365980380726683
