Repository: pietracorvo/HystAPI

# Example data

The example data in this folder is from measurements performed during my physics bachelor.

The material is **FeSi3** (iron with 3% silicon), aka 'electrical steel', the standard material for ring cores in trafos. 

Four of the five samples where treated with high pressure torison (HPT, 20 rotations at 20GPa), to achieve nanocristallisation of the grains, which has a huge impact on the magnetic properties of the material. The HPT deformation was done at 77K (under liquid nitrogen) and at 293K (at room temperature). Afterwards some samples were heat treated at a temperature of 493K (for two hours) to anneal defects from the deformation process.

The five samples are:

File: testData/FeSi3_annealed/G1_919V_100Hz_800000Fs.txt (part 40 of 57)
--------------------------
t	U1	U2	H	B_raw	J_raw	B_drift	 J_drift	B_corr	J_corr
0.013726	0.201645	-0.009186	5420.458437336991	1.380765	1.373953	1.4058926236522598	1.3990812136062982	1.3432721267943388	1.3364608687745192
0.013727	0.201385	-0.009186	5413.4854203369905	1.380616	1.373813	1.4057454543111298	1.3989430443081492	1.3431249574532091	1.3363226994763702
0.013729	0.201294	-0.009186	5411.02435633699	1.380467	1.373667	1.4056001156288704	1.398800705711851	1.3429796187709497	1.336180360880072
0.013730	0.201126	-0.009155	5406.512403336991	1.380318	1.373524	1.4054529462877403	1.398659536413702	1.3428324494298196	1.336039191581923
0.013731	0.200912	-0.009186	5400.769919336991	1.380170	1.373383	1.4053067769466105	1.398520367115553	1.3426862800886896	1.335900022283774
0.013732	0.200684	-0.009216	5394.61725733699	1.380020	1.373241	1.405158607605481	1.398380197817404	1.3425381107475602	1.335759852985625
0.013734	0.200546	-0.009247	5390.92566033699	1.379871	1.373096	1.4050132689232213	1.398238859221106	1.3423927720653004	1.3356185143893269
0.013735	0.200363	-0.009247	5386.0035303369905	1.379721	1.372953	1.4048650995820915	1.398097689922957	1.3422446027241706	1.3354773450911779
0.013736	0.200119	-0.009247	5379.440690336991	1.379571	1.372811	1.4047169302409617	1.3979575206248078	1.3420964333830407	1.3353371757930288
0.013737	0.199951	-0.009247	5374.928738336991	1.379421	1.372667	1.4045687608998318	1.397815351326659	1.341948264041911	1.3351950064948799
0.013739	0.199844	-0.009277	5372.057496336991	1.379271	1.372520	1.404422422217572	1.3976720127303606	1.3418019253596514	1.3350516678985815
0.013740	0.199585	-0.009247	5365.084479336991	1.379121	1.372379	1.4042742528764425	1.3975328434322116	1.3416537560185215	1.3349124986004326
0.013741	0.199402	-0.009216	5360.162349336991	1.378972	1.372236	1.4041270835353126	1.3973916741340626	1.3415065866773919	1.3347713293022836
0.013742	0.199188	-0.009247	5354.419865336991	1.378822	1.372093	1.4039789141941827	1.3972505048359136	1.341358417336262	1.3346301600041346
0.013744	0.199020	-0.009277	5349.9079133369905	1.378672	1.371949	1.403832575511923	1.3971101662396155	1.341212078654002	1.3344898214078365
0.013745	0.198898	-0.009277	5346.626493336991	1.378522	1.371803	1.4036844061707934	1.3969659969414665	1.3410639093128727	1.3343456521096875
0.013746	0.198700	-0.009247	5341.294186336991	1.378372	1.371660	1.4035362368296636	1.3968248276433175	1.3409157399717428	1.3342044828115385
0.013747	0.198395	-0.009216	5333.09063633699	1.378222	1.371521	1.4033880674885337	1.3966876583451684	1.340767570630613	1.3340673135133894
0.013749	0.198334	-0.009216	5331.449926336991	1.378073	1.371373	1.4032427288062743	1.3965433197488704	1.3406222319483536	1.3339229749170913
0.013750	0.198151	-0.009277	5326.527797336991	1.377923	1.371229	1.4030945594651443	1.3964011504507212	1.3404740626072233	1.3337808056189422
0.013751	0.197845	-0.009277	5318.324247336991	1.377773	1.371089	1.4029463901240145	1.3962629811525722	1.3403258932660935	1.3336426363207932
0.013752	0.197708	-0.009247	5314.632650336991	1.377623	1.370944	1.4027982207828846	1.3961198118544231	1.3401777239249637	1.333499467022644
0.013754	0.197601	-0.009247	5311.761408336991	1.377473	1.370798	1.402651882100625	1.3959774732581252	1.3400313852427042	1.3333571284263461
0.013755	0.197403	-0.009308	5306.429101336991	1.377322	1.370654	1.4025027127594951	1.395835303959976	1.3398822159015742	1.333214959128197
0.013756	0.197083	-0.009308	5297.815374336991	1.377171	1.370514	1.4023535434183654	1.395697134661827	1.3397330465604447	1.333076789830048
0.013757	0.196930	-0.009308	5293.713599336991	1.377020	1.370368	1.4022043740772356	1.395552965363678	1.3395838772193147	1.332932620531899
0.013759	0.196884	-0.009369	5292.483067336991	1.376869	1.370218	1.402057035394976	1.39540662676738	1.339436538537055	1.332786281935601
0.013760	0.196671	-0.009308	5286.740582336991	1.376718	1.370074	1.4019078660538464	1.3952644574692308	1.3392873691959255	1.3326441126374517
0.013761	0.196426	-0.009308	5280.177743336991	1.376567	1.369932	1.4017586967127165	1.3951242881710817	1.3391381998547955	1.3325039433393027
0.013762	0.196274	-0.009369	5276.075968336991	1.376416	1.369785	1.4016095273715867	1.3949791188729328	1.338989030513666	1.3323587740411538
0.013764	0.196106	-0.009308	5271.564016336991	1.376264	1.369640	1.401461188689327	1.3948377802766347	1.3388406918314062	1.3322174354448557
0.013765	0.195877	-0.009399	5265.411354336991	1.376112	1.369495	1.4013110193481972	1.3946946109784857	1.3386905224902765	1.3320742661467067
0.013766	0.195663	-0.009430	5259.668869336991	1.375960	1.369350	1.4011608500070674	1.3945514416803366	1.3385403531491464	1.3319310968485576
0.013767	0.195465	-0.009338	5254.336562336991	1.375808	1.369205	1.4010106806659375	1.3944082723821876	1.3383901838080168	1.3317879275504085
0.013769	0.195282	-0.009369	5249.414432336991	1.375656	1.369060	1.4008623419836779	1.3942669337858895	1.338241845125757	1.3316465889541105
0.013770	0.195160	-0.009369	5246.133013336991	1.375505	1.368912	1.4007131726425481	1.3941207644877405	1.3380926757846274	1.3315004196559614
0.013771	0.194885	-0.009338	5238.749818336991	1.375353	1.368770	1.4005630033014185	1.3939805951895914	1.3379425064434978	1.3313602503578124
0.013772	0.194733	-0.009338	5234.648043336991	1.375202	1.368624	1.4004138339602885	1.3938364258914424	1.3377933371023678	1.3312160810596634
0.013774	0.194580	-0.009308	5230.546269336991	1.375051	1.368478	1.400266495278029	1.3936940872951444	1.3376459984201081	1.3310737424633654
0.013775	0.194427	-0.009369	5226.444494336991	1.374899	1.368332	1.4001163259368992	1.3935499179969955	1.3374958290789785	1.3309295731652164
0.013776	0.194153	-0.009430	5219.061300336991	1.374747	1.368188	1.3999661565957693	1.3934077486988463	1.3373456597378484	1.3307874038670673
0.013777	0.194016	-0.009399	5215.3697023369905	1.374595	1.368041	1.3998159872546394	1.3932625794006972	1.3371954903967187	1.3306422345689182
0.013779	0.193848	-0.009338	5210.857750336991	1.374443	1.367895	1.39966764857238	1.3931202408043992	1.3370471517144593	1.3304998959726202
0.013780	0.193634	-0.009369	5205.115266336991	1.374291	1.367751	1.39951747923125	1.39297807150625	1.3368969823733292	1.330357726674471
0.013781	0.193436	-0.009369	5199.782958336991	1.374140	1.367605	1.3993683098901202	1.392833902208101	1.3367478130321993	1.330213557376322
0.013782	0.193298	-0.009399	5196.091361336991	1.373988	1.367458	1.3992181405489905	1.392688732909952	1.3365976436910696	1.330068388078173
0.013784	0.193085	-0.009369	5190.348877336991	1.373836	1.367313	1.399069801866731	1.392547394313654	1.3364493050088102	1.329927049481875
0.013785	0.192825	-0.009338	5183.375860336991	1.373684	1.367171	1.398919632525601	1.3924072250155048	1.33629913566768	1.3297868801837258
0.013786	0.192688	-0.009338	5179.684262336991	1.373533	1.367024	1.398770463184471	1.392262055717356	1.3361499663265501	1.329641710885577
0.013787	0.192535	-0.009399	5175.5824883369905	1.373381	1.366877	1.3986202938433414	1.3921168864192068	1.3359997969854205	1.3294965415874278
0.013789	0.192307	-0.009399	5169.429826336991	1.373229	1.366732	1.3984719551610818	1.3919755478229088	1.335851458303161	1.3293552029911297
0.013790	0.192123	-0.009399	5164.507696336991	1.373076	1.366586	1.398320785819952	1.3918313785247598	1.3357002889620313	1.3292110336929808
0.013791	0.192001	-0.009369	5161.226276336991	1.372924	1.366438	1.3981706164788221	1.3916852092266108	1.3355501196209012	1.3290648643948317
0.013792	0.191727	-0.009460	5153.843082336991	1.372771	1.366295	1.3980194471376923	1.3915440399284618	1.3353989502797714	1.3289236950966827
0.013794	0.191559	-0.009430	5149.331130336991	1.372618	1.366148	1.3978701084554326	1.3914007013321634	1.3352496115975119	1.3287803565003844
0.013795	0.191467	-0.009460	5146.870065336991	1.372465	1.365998	1.397718939114303	1.3912525320340146	1.335098442256382	1.3286321872022355
0.013796	0.191177	-0.009369	5139.0766933369905	1.372313	1.365855	1.3975687697731731	1.3911113627358656	1.3349482729152524	1.3284910179040865
0.013797	0.191101	-0.009369	5137.025806336991	1.372161	1.365706	1.3974186004320432	1.3909641934377166	1.3347981035741223	1.3283438486059376
0.013799	0.190811	-0.009491	5129.232434336991	1.372008	1.365562	1.3972692617497837	1.3908238548414182	1.3346487648918628	1.3282035100096392
0.013800	0.190735	-0.009491	5127.181546336991	1.371854	1.365411	1.3971170924086538	1.3906746855432692	1.3344965955507329	1.3280543407114902
0.013801	0.190399	-0.009491	5118.157642336991	1.371700	1.365269	1.396964923067524	1.3905345162451204	1.3343444262096034	1.3279141714133413
0.013802	0.190247	-0.009521	5114.055867336991	1.371546	1.365120	1.3968127537263941	1.3903873469469712	1.3341922568684734	1.3277670021151922
0.013804	0.190170	-0.009460	5112.004980336991	1.371393	1.364969	1.3966634150441348	1.3902400083506732	1.334042918186214	1.3276196635188942
0.013805	0.189926	-0.009521	5105.442140336991	1.371239	1.364823	1.3965112457030049	1.390095839052524	1.333890748845084	1.327475494220745
0.013806	0.189636	-0.009460	5097.6487683369905	1.371085	1.364679	1.3963590763618752	1.389953669754375	1.3337385795039545	1.327333324922596
0.013807	0.189590	-0.009491	5096.418236336991	1.370932	1.364527	1.3962079070207454	1.3898035004562261	1.3335874101628247	1.327183155624447
0.013809	0.189392	-0.009491	5091.085929336991	1.370778	1.364380	1.3960575683384857	1.3896601618599278	1.333437071480565	1.3270398170281488
0.013810	0.189102	-0.009552	5083.292557336991	1.370623	1.364235	1.3959043989973559	1.389516992561779	1.333283902139435	1.32689664773
0.013811	0.188919	-0.009521	5078.370427336991	1.370469	1.364087	1.395752229656226	1.38937082326363	1.333131732798305	1.326750478431851
0.013812	0.188812	-0.009552	5075.499185336991	1.370314	1.363936	1.3955990603150963	1.389221653965481	1.3329785634571754	1.326601309133702
0.013814	0.188721	-0.009460	5073.038120336991	1.370161	1.363786	1.3954497216328365	1.3890753153691828	1.3328292247749158	1.3264549705374038
0.013815	0.188416	-0.009521	5064.834571336991	1.370007	1.363642	1.3952975522917068	1.3889331460710337	1.332677055433786	1.3263128012392547
0.013816	0.188156	-0.009521	5057.861554336991	1.369852	1.363496	1.395144382950577	1.3887889767728847	1.3325238860926563	1.3261686319411057
0.013817	0.188065	-0.009552	5055.400489336991	1.369698	1.363345	1.3949922136094473	1.3886398074747357	1.3323717167515263	1.3260194626429567
0.013819	0.187851	-0.009521	5049.65800433699	1.369543	1.363198	1.3948408749271874	1.3884964688784376	1.3322203780692665	1.3258761240466586
0.013820	0.187668	-0.009521	5044.735875336991	1.369389	1.363050	1.3946887055860577	1.3883502995802885	1.332068208728137	1.3257299547485095
0.013821	0.187500	-0.009521	5040.223923336991	1.369235	1.362901	1.394536536244928	1.3882031302821394	1.331916039387007	1.3255827854503603
0.013822	0.187286	-0.009613	5034.481438336991	1.369079	1.362753	1.394382366903798	1.3880569609839906	1.3317618700458773	1.3254366161522115
0.013824	0.187180	-0.009552	5031.610196336991	1.368924	1.362601	1.3942310282215387	1.3879086223876924	1.331610531363618	1.3252882775559134
0.013825	0.186935	-0.009583	5025.047356336991	1.368769	1.362454	1.3940778588804086	1.3877634530895435	1.3314573620224879	1.3251431082577645
0.013826	0.186691	-0.009613	5018.484517336991	1.368614	1.362307	1.393924689539279	1.3876182837913942	1.3313041926813582	1.3249979389596152
0.013827	0.186646	-0.009552	5017.2539843369905	1.368459	1.362154	1.393771520198149	1.3874671144932453	1.3311510233402282	1.3248467696614663
0.013829	0.186417	-0.009583	5011.101322336991	1.368303	1.362006	1.3936191815158896	1.3873227758969473	1.3309986846579687	1.3247024310651683
0.013830	0.186157	-0.009583	5004.128305336991	1.368148	1.361860	1.3934660121747595	1.3871786065987983	1.3308455153168386	1.3245582617670193
0.013831	0.185928	-0.009583	4997.975643336991	1.367993	1.361712	1.3933128428336299	1.387032437300649	1.330692345975709	1.32441209246887
0.013832	0.185852	-0.009583	4995.924756336991	1.367838	1.361560	1.3931596734925003	1.3868822680025001	1.3305391766345793	1.3242619231707211
0.013834	0.185638	-0.009613	4990.182271336991	1.367682	1.361411	1.3930073348102405	1.386736929406202	1.3303868379523198	1.324116584574423
0.013835	0.185394	-0.009583	4983.619432336991	1.367527	1.361264	1.3928541654691107	1.386591760108053	1.3302336686111897	1.323971415276274
0.013836	0.185303	-0.009552	4981.1583673369905	1.367372	1.361112	1.3927009961279808	1.3864415908099041	1.3300804992700601	1.3238212459781251
0.013837	0.185120	-0.009583	4976.236237336991	1.367217	1.360963	1.392547826786851	1.3862944215117547	1.32992732992893	1.3236740766799757
0.013839	0.184906	-0.009613	4970.493753336991	1.367061	1.360815	1.3923954881045915	1.386150082915457	1.3297749912466705	1.323529738083678
0.013840	0.184738	-0.009613	4965.98180133699	1.366905	1.360665	1.3922413187634617	1.3860019136173078	1.3296208219055408	1.3233815687855288
0.013841	0.184509	-0.009583	4959.829139336991	1.366750	1.360517	1.3920881494223316	1.3858557443191588	1.3294676525644107	1.3232353994873798
0.013842	0.184311	-0.009583	4954.496831336991	1.366595	1.360369	1.391934980081202	1.3857095750210096	1.329314483223281	1.3230892301892305
0.013844	0.184235	-0.009613	4952.445944336991	1.366439	1.360216	1.3917826413989423	1.3855602364247117	1.3291621445410216	1.3229398915929327
0.013845	0.184006	-0.009644	4946.293282336991	1.366283	1.360067	1.3916284720578125	1.3854130671265625	1.3290079751998918	1.3227927222947835
0.013846	0.183731	-0.009674	4938.910088336991	1.366126	1.359920	1.3914733027166828	1.3852678978284136	1.3288528058587619	1.3226475529966346
0.013847	0.183548	-0.009613	4933.987958336991	1.365970	1.359770	1.3913191333755528	1.3851197285302645	1.328698636517632	1.3224993836984855
0.013849	0.183502	-0.009644	4932.757425336991	1.365814	1.359616	1.3911667946932935	1.3849693899339663	1.3285462978353726	1.3223490451021873
0.013850	0.183289	-0.009552	4927.014941336991	1.365659	1.359468	1.3910136253521634	1.3848232206358173	1.3283931284942425	1.3222028758040383
0.013851	0.182968	-0.009644	4918.401214336991	1.365503	1.359322	1.3908594560110337	1.3846790513376683	1.3282389591531127	1.3220587065058893
0.013852	0.182861	-0.009674	4915.529972336991	1.365346	1.359169	1.3907042866699038	1.3845278820395195	1.3280837898119828	1.3219075372077405
0.013854	0.182770	-0.009705	4913.068907336991	1.365189	1.359015	1.3905509479876443	1.3843775434432213	1.3279304511297236	1.3217571986114423
0.013855	0.182419	-0.009705	4903.634825336991	1.365032	1.358870	1.3903957786465144	1.3842343741450722	1.3277752817885937	1.3216140293132932
0.013856	0.182281	-0.009705	4899.943228336991	1.364875	1.358717	1.3902406093053847	1.3840832048469232	1.3276201124474638	1.3214628600151441
0.013857	0.182159	-0.009674	4896.661808336991	1.364718	1.358565	1.390085439964255	1.3839330355487742	1.3274649431063343	1.3213126907169952
0.013859	0.181976	-0.009705	4891.73967833699	1.364561	1.358414	1.3899321012819952	1.383785696952476	1.3273116044240743	1.321165352120697
0.013860	0.181717	-0.009705	4884.7666623369905	1.364404	1.358265	1.3897769319408655	1.383638527654327	1.3271564350829448	1.321018182822548
0.013861	0.181534	-0.009674	4879.844532336991	1.364247	1.358115	1.3896217625997356	1.383490358356178	1.3270012657418149	1.320870013524399
0.013862	0.181427	-0.009735	4876.97329033699	1.364089	1.357961	1.389465593258606	1.383338189058029	1.3268450964006853	1.32071784422625
0.013864	0.181183	-0.009735	4870.410450336991	1.363932	1.357811	1.389312254576346	1.3831918504617309	1.3266917577184252	1.3205715056299518
0.013865	0.181000	-0.009735	4865.488320336991	1.363774	1.357660	1.3891560852352165	1.3830426811635819	1.3265355883772956	1.3204223363318028
0.013866	0.180847	-0.009766	4861.386546336991	1.363616	1.357507	1.3889999158940864	1.3828915118654328	1.3263794190361655	1.3202711670336538
0.013867	0.180634	-0.009735	4855.6440613369905	1.363458	1.357356	1.3888437465529568	1.3827423425672838	1.326223249695036	1.3201219977355048
0.013869	0.180450	-0.009674	4850.721931336991	1.363301	1.357205	1.3886904078706972	1.3825950039709858	1.3260699110127763	1.3199746591392068
0.013870	0.180298	-0.009735	4846.620157336991	1.363144	1.357053	1.3885352385295673	1.3824448346728366	1.3259147416716464	1.3198244898410576
0.013871	0.180084	-0.009735	4840.877672336991	1.362986	1.356902	1.3883790691884377	1.3822956653746876	1.3257585723305167	1.3196753205429086
0.013872	0.179901	-0.009796	4835.955543336991	1.362827	1.356750	1.3882218998473077	1.3821454960765385	1.325601402989387	1.3195251512447594
0.013874	0.179733	-0.009674	4831.443590336991	1.362670	1.356599	1.3880685611650483	1.3819981574802407	1.3254480643071274	1.3193778126484617
0.013875	0.179489	-0.009796	4824.880751336991	1.362512	1.356449	1.3879123918239182	1.3818499881820914	1.3252918949659973	1.3192296433503123
0.013876	0.179291	-0.009796	4819.5484443369905	1.362353	1.356297	1.3877552224827885	1.3816998188839424	1.3251347256248676	1.3190794740521634
0.013877	0.179199	-0.009766	4817.087379336991	1.362195	1.356141	1.3875990531416589	1.3815456495857934	1.324978556283738	1.3189253047540144
0.013879	0.178955	-0.009796	4810.5245393369905	1.362036	1.355991	1.3874437144593992	1.3813993109894953	1.3248232176014785	1.3187789661577163
0.013880	0.178665	-0.009796	4802.73116733699	1.361878	1.355842	1.3872875451182691	1.3812521416913461	1.3246670482603484	1.318631796859567
0.013881	0.178665	-0.009735	4802.73116733699	1.361720	1.355684	1.3871313757771395	1.381095972393197	1.3245108789192188	1.318475627561418
0.013882	0.178421	-0.009796	4796.168328336991	1.361561	1.355534	1.3869742064360098	1.3809478030950482	1.324353709578089	1.3183274582632691
0.013884	0.178223	-0.009766	4790.836021336991	1.361403	1.355382	1.38681986775375	1.3807994644987502	1.3241993708958293	1.3181791196669712
0.013885	0.177948	-0.009766	4783.452826336991	1.361244	1.355233	1.3866626984126202	1.380652295200601	1.3240422015546995	1.318031950368822
0.013886	0.177872	-0.009857	4781.401939336991	1.361085	1.355077	1.3865055290714905	1.380498125902452	1.3238850322135698	1.317877781070673
0.013887	0.177628	-0.009796	4774.839100336991	1.360926	1.354926	1.3863483597303607	1.380348956604303	1.32372786287244	1.317728611772524
0.013889	0.177399	-0.009796	4768.686437336991	1.360767	1.354775	1.386193021048101	1.380201618008005	1.3235725241901801	1.317581273176226
0.013890	0.177246	-0.009857	4764.584663336991	1.360608	1.354621	1.3860358517069713	1.380049448709856	1.3234153548490504	1.317429103878077
0.013891	0.177139	-0.009705	4761.713420336991	1.360451	1.354467	1.3858806823658414	1.3798972794117068	1.3232601855079205	1.3172769345799278
0.013892	0.176926	-0.009735	4755.970936336991	1.360293	1.354316	1.3857245130247116	1.3797481101135578	1.3231040161667909	1.3171277652817788
0.013894	0.176743	-0.009766	4751.048806336991	1.360134	1.354164	1.3855691743424519	1.3795997715172597	1.322948677484531	1.3169794266854806
0.013895	0.176514	-0.009857	4744.896144336991	1.359975	1.354012	1.3854120050013221	1.3794496022191107	1.3227915081434012	1.3168292573873317
0.013896	0.176315	-0.009827	4739.563837336991	1.359816	1.353860	1.3852548356601924	1.3792994329209618	1.3226343388022714	1.3166790880891828
0.013897	0.176132	-0.009796	4734.641707336991	1.359657	1.353707	1.3850976663190624	1.3791482636228125	1.3224771694611417	1.3165279187910335
0.013899	0.176041	-0.009766	4732.180643336991	1.359499	1.353552	1.384943327636803	1.3789969250265146	1.3223228307788824	1.3163765801947356
0.013900	0.175735	-0.009857	4723.977093336991	1.359339	1.353403	1.3847851582956732	1.3788497557283654	1.3221646614377525	1.3162294108965864
0.013901	0.175537	-0.009857	4718.644786336991	1.359180	1.353250	1.3846279889545434	1.3786985864302166	1.3220074920966227	1.3160782415984376
0.013902	0.175491	-0.009857	4717.414254336991	1.359020	1.353092	1.3844698196134135	1.3785424171320673	1.3218493227554928	1.3159220723002882
0.013904	0.175293	-0.009888	4712.081947336991	1.358860	1.352938	1.384313480931154	1.3783920785357693	1.3216929840732332	1.3157717337039903
0.013905	0.174911	-0.009888	4701.827510336991	1.358700	1.352791	1.384155311590024	1.3782469092376204	1.3215348147321033	1.3156265644058414
0.013906	0.174896	-0.009857	4701.4173323369905	1.358540	1.352632	1.3839971422488944	1.3780897399394714	1.3213766453909734	1.3154693951076923
0.013907	0.174728	-0.009888	4696.905380336991	1.358380	1.352478	1.3838389729077645	1.3779375706413224	1.3212184760498435	1.3153172258095434
0.013909	0.174484	-0.009796	4690.3425413369905	1.358221	1.352327	1.3836836342255048	1.3777902320450242	1.321063137367584	1.3151698872132451
0.013910	0.174225	-0.009857	4683.369524336991	1.358061	1.352176	1.3835254648843751	1.3776410627468751	1.3209049680264542	1.3150207179150961
0.013911	0.174133	-0.009888	4680.908459336991	1.357901	1.352019	1.3833672955432452	1.3774858934487262	1.3207467986853243	1.3148655486169472
0.013912	0.173965	-0.009918	4676.396507336991	1.357740	1.351864	1.3832081262021154	1.377332724150577	1.3205876293441947	1.314712379318798
0.013914	0.173721	-0.009918	4669.83366733699	1.357580	1.351712	1.3830517875198558	1.377184385554279	1.320431290661935	1.3145640407224999
0.013915	0.173492	-0.009857	4663.681005336991	1.357420	1.351559	1.3828936181787261	1.3770332162561298	1.3202731213208052	1.3144128714243508
0.013916	0.173538	-0.009827	4664.911538336991	1.357260	1.351398	1.382735448837596	1.376874046957981	1.3201149519796753	1.314253702126202
0.013917	0.173157	-0.009949	4654.657101336991	1.357100	1.351250	1.3825772794964664	1.376727877659832	1.3199567826385454	1.314107532828053
0.013919	0.172989	-0.009918	4650.1451493369905	1.356939	1.351095	1.3824199408142066	1.3765765390635336	1.3197994439562857	1.3139561942317546
0.013920	0.172791	-0.009979	4644.812842336991	1.356777	1.350941	1.3822597714730769	1.3764243697653846	1.319639274615156	1.3138040249336056
0.013921	0.172607	-0.009918	4639.890712336991	1.356616	1.350786	1.3821006021319473	1.3762712004672357	1.3194801052740264	1.3136508556354567
0.013922	0.172485	-0.009979	4636.609292336991	1.356455	1.350629	1.3819414327908173	1.3761160311690868	1.3193209359328963	1.3134956863373077
0.013924	0.172256	-0.009918	4630.456630336991	1.356294	1.350475	1.381784094108558	1.3759656925727886	1.319163597250637	1.3133453477410095
0.013925	0.172028	-0.009949	4624.303968336991	1.356133	1.350322	1.381624924767428	1.3758145232746395	1.319004427909507	1.3131941784428605
0.013926	0.171906	-0.009949	4621.02254833699	1.355972	1.350165	1.3814657554262981	1.3756593539764905	1.3188452585683774	1.3130390091447115
0.013927	0.171738	-0.009979	4616.510596336991	1.355810	1.350009	1.3813055860851684	1.3755051846783415	1.3186850892272477	1.3128848398465625
0.013929	0.171494	-0.009979	4609.94775733699	1.355649	1.349855	1.3811482474029089	1.3753548460820435	1.318527750544988	1.3127345012502645
0.013930	0.171249	-0.010010	4603.384917336991	1.355487	1.349702	1.380988078061779	1.3752036767838942	1.3183675812038582	1.3125833319521152
0.013931	0.171127	-0.009949	4600.103497336991	1.355325	1.349545	1.380827908720649	1.3750485074857453	1.318207411862728	1.3124281626539662
0.013932	0.170944	-0.009949	4595.181368336991	1.355164	1.349390	1.3806687393795194	1.3748953381875963	1.3180482425215985	1.3122749933558173
0.013934	0.170715	-0.009949	4589.028706336991	1.355003	1.349236	1.3805114006972596	1.3747449995912984	1.3178909038393387	1.3121246547595193
0.013935	0.170517	-0.009949	4583.696399336991	1.354842	1.349082	1.38035223135613	1.374592830293149	1.3177317344982091	1.31197248546137
0.013936	0.170410	-0.009949	4580.82515633699	1.354681	1.348924	1.380193062015	1.374436660995	1.317572565157079	1.311816316163221
0.013937	0.170227	-0.009979	4575.903027336991	1.354519	1.348768	1.3800328926738703	1.374282491696851	1.3174123958159494	1.311662146865072
0.013939	0.169998	-0.010040	4569.750365336991	1.354356	1.348614	1.3798735539916105	1.374132153100553	1.3172530571336898	1.311511808268774
0.013940	0.169968	-0.009979	4568.930010336991	1.354195	1.348453	1.379714384650481	1.373972983802404	1.3170938877925602	1.311352638970625
0.013941	0.169647	-0.009979	4560.316283336991	1.354033	1.348302	1.3795542153093512	1.3738238145042547	1.3169337184514305	1.3112034696724757
0.013942	0.169373	-0.009979	4552.933088336991	1.353871	1.348150	1.3793940459682212	1.3736736452061058	1.3167735491103003	1.3110533003743268
0.013944	0.169327	-0.010040	4551.702556336991	1.353709	1.347989	1.3792357072859616	1.373516306609808	1.3166152104280409	1.310895961778029
0.013945	0.169083	-0.010010	4545.139716336991	1.353546	1.347835	1.3790745379448317	1.3733641373116587	1.316454041086911	1.3107437924798797
0.013946	0.168900	-0.010010	4540.217587336991	1.353384	1.347679	1.378914368603702	1.3732099680135097	1.3162938717457813	1.3105896231817307
0.013947	0.168777	-0.010010	4536.936167336991	1.353222	1.347521	1.378754199262572	1.3730537987153606	1.316133702404651	1.3104334538835816
0.013949	0.168564	-0.010040	4531.193682336991	1.353059	1.347365	1.3785948605803127	1.3729014601190626	1.315974363722392	1.3102811152872835
0.013950	0.168289	-0.010101	4523.810488336991	1.352896	1.347211	1.3784336912391828	1.3727492908209136	1.315813194381262	1.3101289459891345
0.013951	0.168137	-0.010040	4519.7087133369905	1.352733	1.347053	1.378272521898053	1.3725931215227645	1.3156520250401322	1.3099727766909854
0.013952	0.168015	-0.010101	4516.427293336991	1.352570	1.346894	1.3781113525569233	1.3724359522246155	1.3154908556990024	1.3098156073928364
0.013954	0.167831	-0.010071	4511.505164336991	1.352407	1.346737	1.3779520138746635	1.3722826136283175	1.3153315170167428	1.3096622687965385
0.013955	0.167542	-0.010040	4503.711792336991	1.352244	1.346584	1.3777908445335336	1.3721314443301684	1.315170347675613	1.3095110994983894
0.013956	0.167435	-0.010101	4500.84055033699	1.352080	1.346424	1.3776286751924038	1.3719732750320195	1.315008178334483	1.3093529302002405
0.013957	0.167328	-0.010132	4497.969307336991	1.351916	1.346264	1.377466505851274	1.37181510573387	1.3148460089933534	1.309194760902091
0.013959	0.167007	-0.010101	4489.355580336991	1.351752	1.346111	1.3773061671690146	1.3716657671375723	1.3146856703110936	1.3090454223057932
0.013960	0.166824	-0.010132	4484.43345133699	1.351588	1.345953	1.3771439978278848	1.3715095978394232	1.314523500969964	1.3088892530076441
0.013961	0.166733	-0.010101	4481.972386336991	1.351425	1.345792	1.376982828486755	1.3713504285412743	1.3143623316288342	1.3087300837094953
0.013962	0.166489	-0.010071	4475.409546336991	1.351261	1.345637	1.3768206591456251	1.371197259243125	1.3142001622877042	1.308576914411346
0.013964	0.166214	-0.010101	4468.026352336991	1.351098	1.345483	1.3766613204633653	1.371046920646827	1.3140408236054446	1.308426575815048
0.013965	0.166077	-0.010132	4464.334755336991	1.350934	1.345324	1.3764991511222358	1.370889751348678	1.313878654264315	1.308269406516899
0.013966	0.165985	-0.010101	4461.873690336991	1.350770	1.345163	1.376336981781106	1.3707305820505291	1.313716484923185	1.30811023721875
0.013967	0.165726	-0.010101	4454.900673336991	1.350606	1.345008	1.376174812439976	1.37057741275238	1.313554315582055	1.307957067920601
0.013969	0.165543	-0.010162	4449.978543336991	1.350442	1.344850	1.3760144737577162	1.3704230741560819	1.3133939768997953	1.3078027293243029
0.013970	0.165375	-0.010071	4445.466591336991	1.350278	1.344692	1.3758523044165867	1.3702669048579328	1.3132318075586658	1.3076465600261538
0.013971	0.165207	-0.010132	4440.954639336991	1.350114	1.344534	1.375690135075457	1.3701107355597837	1.3130696382175362	1.3074903907280047
0.013972	0.164993	-0.010162	4435.212154336991	1.349950	1.344376	1.375527965734327	1.3699545662616348	1.3129074688764062	1.3073342214298558
0.013974	0.164810	-0.010132	4430.290025336991	1.349786	1.344218	1.3753676270520674	1.3698002276653365	1.3127471301941465	1.3071798828335575
0.013975	0.164597	-0.010162	4424.547540336991	1.349621	1.344061	1.3752044577109375	1.3696450583671875	1.3125839608530168	1.3070247135354085
0.013976	0.164444	-0.010132	4420.445765336991	1.349457	1.343902	1.3750422883698077	1.3694878890690385	1.3124217915118868	1.3068675442372595
0.013977	0.164261	-0.010101	4415.52363633699	1.349293	1.343744	1.3748801190286781	1.3693317197708896	1.3122596221707572	1.3067113749391106
0.013979	0.164001	-0.010162	4408.550619336991	1.349129	1.343589	1.3747197803464184	1.3691803811745913	1.3120992834884975	1.3065600363428123
0.013980	0.163788	-0.010132	4402.80813433699	1.348965	1.343432	1.3745576110052884	1.3690252118764423	1.3119371141473675	1.3064048670446633
0.013981	0.163727	-0.010101	4401.167424336991	1.348801	1.343270	1.3743954416641586	1.3688650425782933	1.311774944806238	1.3062446977465143
0.013982	0.163528	-0.010193	4395.835117336991	1.348636	1.343112	1.374232272323029	1.3687088732801445	1.3116117754651082	1.3060885284483654
0.013984	0.163208	-0.010193	4387.221390336991	1.348470	1.342957	1.3740699336407693	1.368557534683846	1.3114494367828486	1.305937189852067
0.013985	0.163101	-0.010254	4384.350148336991	1.348305	1.342795	1.3739067642996396	1.3683973653856971	1.311286267441719	1.305777020553918
0.013986	0.162979	-0.010223	4381.068728336991	1.348139	1.342634	1.3737425949585096	1.3682381960875483	1.3111220981005887	1.3056178512557692
0.013987	0.162720	-0.010162	4374.0957113369905	1.347974	1.342478	1.37357942561738	1.3680840267893992	1.310958928759459	1.3054636819576202
0.013989	0.162537	-0.010132	4369.173582336991	1.347810	1.342320	1.3734190869351202	1.3679296881931011	1.3107985900771992	1.305309343361322
0.013990	0.162430	-0.010162	4366.302339336991	1.347645	1.342158	1.3732559175939905	1.367769518894952	1.3106354207360695	1.3051491740631729
0.013991	0.162170	-0.010284	4359.329322336991	1.347479	1.342001	1.3730917482528608	1.367614349596803	1.3104712513949401	1.304994004765024
0.013992	0.162018	-0.010223	4355.227548336991	1.347313	1.341840	1.3729275789117308	1.3674551802986539	1.3103070820538099	1.3048348354668748
0.013994	0.161819	-0.010254	4349.895241336991	1.347147	1.341681	1.3727652402294712	1.3672998417023559	1.3101447433715503	1.3046794968705768
0.013995	0.161621	-0.010254	4344.562933336991	1.346981	1.341521	1.3726010708883414	1.3671416724042067	1.3099805740304205	1.3045213275724277
0.013996	0.161423	-0.010284	4339.230626336991	1.346814	1.341362	1.3724359015472116	1.3669845031060577	1.309815404689291	1.3043641582742787
0.013997	0.161301	-0.010254	4335.949207336991	1.346648	1.341200	1.3722717322060818	1.3668243338079087	1.309651235348161	1.3042039889761297
0.013999	0.161072	-0.010223	4329.796545336991	1.346483	1.341042	1.3721103935238224	1.3666699952116108	1.3094898966659017	1.3040496503798318
0.014000	0.160843	-0.010254	4323.643883336991	1.346317	1.340883	1.3719462241826923	1.3665128259134618	1.3093257273247714	1.3038924810816828
0.014001	0.160706	-0.010254	4319.952285336991	1.346150	1.340722	1.3717810548415625	1.3663536566153125	1.3091605579836418	1.3037333117835335
0.014002	0.160553	-0.010315	4315.850511336991	1.345983	1.340560	1.3716158855004328	1.3661934873171635	1.3089953886425119	1.3035731424853845
0.014004	0.160294	-0.010315	4308.877494336991	1.345816	1.340402	1.371452546818173	1.3660391487208656	1.3088320499602522	1.3034188038890866
0.014005	0.160095	-0.010284	4303.545186336991	1.345650	1.340242	1.3712883774770432	1.3658809794227165	1.3086678806191223	1.3032606345909374
0.014006	0.160065	-0.010284	4302.72483233699	1.345483	1.340076	1.3711232081359135	1.3657168101245674	1.3085027112779928	1.3030964652927883
0.014007	0.159790	-0.010345	4295.341637336991	1.345316	1.339918	1.3709580387947837	1.3655606408264183	1.3083375419368628	1.3029402959946392
0.014009	0.159500	-0.010254	4287.548265336991	1.345149	1.339761	1.370794700112524	1.3654073022301203	1.308174203254603	1.3027869573983413
0.014010	0.159454	-0.010284	4286.317733336991	1.344982	1.339596	1.3706295307713943	1.3652441329319713	1.3080090339134736	1.3026237881001923
0.014011	0.159225	-0.010376	4280.165071336991	1.344815	1.339436	1.3704643614302645	1.3650859636338224	1.3078438645723436	1.3024656188020434
0.014012	0.158981	-0.010406	4273.602231336991	1.344646	1.339276	1.3702971920891347	1.364927794335673	1.3076766952312138	1.302307449503894
0.014014	0.158813	-0.010406	4269.0902793369905	1.344477	1.339113	1.370131853406875	1.364768455739375	1.3075113565489542	1.302148110907596
0.014015	0.158676	-0.010406	4265.3986823369905	1.344309	1.338949	1.3699656840657453	1.364606286441226	1.3073451872078246	1.301985941609447
0.014016	0.158493	-0.010376	4260.476552336991	1.344141	1.338787	1.3697995147246156	1.364446117143077	1.3071790178666949	1.301825772311298
0.014017	0.158279	-0.010468	4254.734068336991	1.343971	1.338625	1.3696313453834856	1.3642859478449278	1.307010848525565	1.3016656030131488
0.014019	0.158020	-0.010406	4247.761051336991	1.343803	1.338465	1.369467006701226	1.36412960924863	1.306846509843305	1.3015092644168509
0.014020	0.157974	-0.010376	4246.530518336991	1.343635	1.338298	1.3693008373600961	1.363964439950481	1.3066803405021754	1.3013440951187019
0.014021	0.157684	-0.010345	4238.737146336991	1.343467	1.338140	1.3691346680189664	1.363808270652332	1.3065141711610457	1.301187925820553
0.014022	0.157562	-0.010376	4235.455726336991	1.343299	1.337976	1.3689684986778365	1.363646101354183	1.3063480018199156	1.301025756522404
0.014024	0.157303	-0.010406	4228.48270933699	1.343130	1.337817	1.368803159995577	1.3634907627578847	1.306182663137656	1.3008704179261057
0.014025	0.157135	-0.010376	4223.970757336991	1.342962	1.337654	1.368636990654447	1.3633295934597356	1.3060164937965264	1.3007092486279566
0.014026	0.157043	-0.010376	4221.509692336991	1.342794	1.337489	1.3684708213133174	1.3631664241615866	1.3058503244553967	1.3005460793298076
0.014027	0.156784	-0.010406	4214.536675336991	1.342626	1.337329	1.3683046519721878	1.3630082548634377	1.305684155114267	1.3003879100316587
0.014029	0.156555	-0.010345	4208.384013336991	1.342458	1.337169	1.368140313289928	1.3628519162671395	1.3055198164320072	1.3002315714353605
0.014030	0.156403	-0.010345	4204.282239336991	1.342290	1.337007	1.3679741439487982	1.3626917469689905	1.3053536470908775	1.3000714021372115
0.014031	0.156311	-0.010376	4201.821174336991	1.342122	1.336842	1.3678079746076683	1.3625285776708416	1.3051874777497474	1.2999082328390625
0.014032	0.155960	-0.010437	4192.3870923369905	1.341953	1.336685	1.3676408052665385	1.3623734083726924	1.3050203084086176	1.2997530635409134
0.014034	0.155807	-0.010376	4188.285317336991	1.341785	1.336522	1.367476466584279	1.3622140697763943	1.3048559697263582	1.2995937249446152
0.014035	0.155716	-0.010468	4185.824253336991	1.341615	1.336355	1.3673082972431492	1.3620489004782452	1.3046878003852282	1.2994285556464662
0.014036	0.155487	-0.010437	4179.671591336991	1.341446	1.336194	1.3671411279020191	1.3618897311800964	1.3045206310440984	1.2992693863483173
0.014037	0.155289	-0.010468	4174.339283336991	1.341277	1.336031	1.3669739585608895	1.3617285618819472	1.3043534617029686	1.2991082170501682
0.014039	0.155136	-0.010468	4170.237509336991	1.341107	1.335867	1.3668076198786299	1.361568223285649	1.304187123020709	1.29894787845387
0.014040	0.154999	-0.010468	4166.545911336991	1.340938	1.335702	1.3666404505375	1.3614050539875	1.3040199536795791	1.298784709155721
0.014041	0.154694	-0.010437	4158.342362336991	1.340768	1.335543	1.3664722811963703	1.361247884689351	1.3038517843384496	1.298627539857572
0.014042	0.154434	-0.010498	4151.369345336991	1.340599	1.335382	1.3663051118552405	1.3610887153912021	1.3036846149973198	1.298468370559423
0.014044	0.154388	-0.010437	4150.138813336991	1.340429	1.335214	1.3661387731729808	1.3609243767949037	1.3035182763150601	1.2983040319631247
0.014045	0.154205	-0.010437	4145.216683336991	1.340260	1.335051	1.365971603831851	1.3607632074967548	1.3033511069739303	1.2981428626649758
0.014046	0.153992	-0.010468	4139.47419833699	1.340091	1.334889	1.3658044344907212	1.3606030381986058	1.3031839376328005	1.2979826933668268
0.014047	0.153793	-0.010498	4134.141891336991	1.339921	1.334725	1.3656362651495912	1.3604408689004568	1.3030157682916705	1.2978205240686778
0.014049	0.153595	-0.010498	4128.809584336991	1.339751	1.334562	1.3654699264673318	1.3602815303041589	1.3028494296094109	1.2976611854723799
0.014050	0.153336	-0.010437	4121.836567336991	1.339582	1.334402	1.365302757126202	1.3601233610060097	1.302682260268281	1.2975030161742307
0.014051	0.153290	-0.010437	4120.606035336991	1.339412	1.334234	1.3651345877850722	1.3599571917078606	1.3025140909271515	1.2973368468760815
0.014052	0.153091	-0.010468	4115.273728336991	1.339243	1.334071	1.3649674184439424	1.3597960224097116	1.3023469215860217	1.2971756775779326
0.014054	0.152817	-0.010498	4107.890533336991	1.339073	1.333911	1.3648010797616827	1.3596396838134137	1.302180582903762	1.2970193389816347
0.014055	0.152664	-0.010529	4103.788759336991	1.338902	1.333745	1.364631910420553	1.3594755145152644	1.3020114135626324	1.2968551696834854
0.014056	0.152557	-0.010498	4100.917516336991	1.338732	1.333579	1.3644637410794231	1.3593113452171155	1.3018432442215024	1.2966910003853365
0.014057	0.152298	-0.010498	4093.9444993369902	1.338562	1.333417	1.3642955717382934	1.3591511759189665	1.3016750748803725	1.2965308310871875
0.014059	0.151932	-0.010529	4084.1002403369903	1.338391	1.333259	1.3641282330560338	1.3589968373226684	1.301507736198113	1.2963764924908894
0.014060	0.151993	-0.010559	4085.7409503369904	1.338220	1.333086	1.363959063714904	1.3588256680245194	1.301338566856983	1.2962053231927404
0.014061	0.151855	-0.010559	4082.0493533369904	1.338049	1.332920	1.363789894373774	1.3586614987263703	1.3011693975158534	1.2960411538945913
0.014062	0.151459	-0.010620	4071.3847383369903	1.337877	1.332761	1.3636197250326443	1.3585043294282213	1.3009992281747236	1.2958839845964423
0.014064	0.151367	-0.010590	4068.92367433699	1.337706	1.332593	1.3634523863503847	1.3583399908319231	1.3008318894924638	1.295719646000144
0.014065	0.151245	-0.010590	4065.6422543369904	1.337534	1.332425	1.363282217009255	1.3581738215337742	1.300661720151334	1.2955534767019952
0.014066	0.150940	-0.010620	4057.43870433699	1.337362	1.332264	1.363112047668125	1.358014652235625	1.3004915508102042	1.2953943074038459
0.014067	0.150711	-0.010590	4051.2860423369902	1.337191	1.332100	1.3629428783269952	1.357852482937476	1.3003223814690745	1.295232138105697
0.014069	0.150742	-0.010620	4052.1063973369905	1.337019	1.331927	1.3627745396447355	1.357683144341178	1.3001540427868146	1.295062799509399
0.014070	0.150482	-0.010559	4045.1333803369903	1.336848	1.331764	1.3626053703036058	1.357521975043029	1.299984873445685	1.29490163021125
0.014071	0.150253	-0.010559	4038.9807183369903	1.336676	1.331601	1.362435200962476	1.35736080574488	1.2998147041045551	1.294740460913101
0.014072	0.150009	-0.010620	4032.4178793369906	1.336504	1.331437	1.362265031621346	1.3571986364467308	1.2996445347634253	1.2945782916149517
0.014074	0.149902	-0.010651	4029.5466373369904	1.336332	1.331268	1.3620966929390868	1.3570332978504327	1.2994761960811658	1.2944129530186537
0.014075	0.149628	-0.010620	4022.1634423369906	1.336160	1.331105	1.3619265235979567	1.3568721285522838	1.299306026740036	1.2942517837205048
0.014076	0.149551	-0.010590	4020.11255533699	1.335988	1.330936	1.361756354256827	1.3567049592541347	1.2991358573989062	1.2940846144223557
0.014077	0.149292	-0.010651	4013.1395383369904	1.335816	1.330773	1.3615861849156972	1.3565437899559856	1.2989656880577765	1.2939234451242065
0.014079	0.149124	-0.010651	4008.6275863369906	1.335643	1.330606	1.3614168462334375	1.3563804513596875	1.2987963493755168	1.2937601065279085
0.014080	0.149002	-0.010681	4005.3461663369903	1.335470	1.330437	1.3612456768923078	1.3562132820615387	1.2986251800343869	1.2935929372297597
0.014081	0.148804	-0.010651	4000.01385933699	1.335297	1.330271	1.3610745075511779	1.3560491127633896	1.298454010693257	1.2934287679316105
0.014082	0.148468	-0.010742	3990.98995433699	1.335124	1.330108	1.3609033382100482	1.3558879434652407	1.2982828413521275	1.2932675986334616
0.014084	0.148422	-0.010712	3989.7594223369906	1.334950	1.329936	1.3607329995277886	1.3557196048689424	1.2981125026698677	1.2930992600371634
