Repository: pietracorvo/HystAPI

# Example data

The example data in this folder is from measurements performed during my physics bachelor.

The material is **FeSi3** (iron with 3% silicon), aka 'electrical steel', the standard material for ring cores in trafos. 

Four of the five samples where treated with high pressure torison (HPT, 20 rotations at 20GPa), to achieve nanocristallisation of the grains, which has a huge impact on the magnetic properties of the material. The HPT deformation was done at 77K (under liquid nitrogen) and at 293K (at room temperature). Afterwards some samples were heat treated at a temperature of 493K (for two hours) to anneal defects from the deformation process.

The five samples are:

File: testData/FeSi3_annealed/G1_919V_100Hz_800000Fs.txt (part 41 of 57)
--------------------------
t	U1	U2	H	B_raw	J_raw	B_drift	 J_drift	B_corr	J_corr
0.014085	0.148254	-0.010681	3985.2474703369903	1.334777	1.329769	1.3605618301866589	1.3555544355707934	1.2979413333287382	1.2929340907390143
0.014086	0.148056	-0.010742	3979.91516333699	1.334603	1.329602	1.3603896608455288	1.3553892662726443	1.297769163987608	1.2927689214408653
0.014087	0.147705	-0.010712	3970.4810813369904	1.334429	1.329440	1.3602174915043992	1.3552290969744953	1.2975969946464785	1.2926087521427163
0.014089	0.147720	-0.010742	3970.89125833699	1.334256	1.329266	1.3600481528221395	1.3550587583781972	1.2974276559642188	1.2924384135464182
0.014090	0.147507	-0.010712	3965.1487743369903	1.334082	1.329099	1.3598759834810097	1.3548935890800482	1.2972554866230888	1.2922732442482692
0.014091	0.147217	-0.010803	3957.35540233699	1.333907	1.328934	1.35970281413988	1.3547304197818992	1.297082317281959	1.2921100749501202
0.014092	0.147049	-0.010803	3952.8434503369904	1.333732	1.328765	1.35952964479875	1.3545632504837501	1.2969091479408292	1.2919429056519711
0.014094	0.147003	-0.010773	3951.6129173369904	1.333557	1.328592	1.3593583061164907	1.354393911887452	1.2967378092585697	1.291773567055673
0.014095	0.146698	-0.010773	3943.4093683369906	1.333383	1.328427	1.3591861367753606	1.354230742589303	1.2965656399174397	1.291610397757524
0.014096	0.146530	-0.010803	3938.8974163369903	1.333208	1.328258	1.3590129674342308	1.354063573291154	1.29639247057631	1.2914432284593749
0.014097	0.146347	-0.010834	3933.9752863369904	1.333033	1.328089	1.3588397980931008	1.353896403993005	1.2962193012351801	1.291276059161226
0.014099	0.146179	-0.010773	3929.4633343369906	1.332858	1.327920	1.3586684594108416	1.3537310653967067	1.2960479625529207	1.2911107205649277
0.014100	0.145981	-0.010742	3924.1310273369904	1.332684	1.327752	1.3584962900697115	1.3535648960985578	1.2958757932117906	1.2909445512667788
0.014101	0.145798	-0.010803	3919.2088973369905	1.332509	1.327584	1.3583231207285817	1.3533987268004088	1.2957026238706608	1.2907783819686298
0.014102	0.145584	-0.010834	3913.4664123369903	1.332333	1.327415	1.358148951387452	1.3532315575022598	1.2955284545295314	1.2906112126704807
0.014104	0.145370	-0.010895	3907.7239283369904	1.332157	1.327246	1.3579766127051924	1.3530662189059615	1.2953561158472717	1.2904458740741824
0.014105	0.145233	-0.010864	3904.0323313369904	1.331981	1.327075	1.3578024433640627	1.3528970496078125	1.2951819465061418	1.2902767047760335
0.014106	0.145126	-0.010834	3901.1610883369904	1.331805	1.326903	1.3576282740229326	1.3527268803096635	1.295007777165012	1.2901065354778845
0.014107	0.144775	-0.010895	3891.7270073369905	1.331629	1.326738	1.357454104681803	1.3525637110115145	1.294833607823882	1.2899433661797355
0.014109	0.144592	-0.010864	3886.8048773369906	1.331453	1.326569	1.3572817659995433	1.3523983724152167	1.2946612691416224	1.2897780275834376
0.014110	0.144501	-0.010834	3884.3438123369906	1.331277	1.326396	1.3571075966584136	1.3522272031170672	1.294487099800493	1.2896068582852882
0.014111	0.144272	-0.010834	3878.19115033699	1.331102	1.326228	1.3569344273172836	1.3520610338189183	1.2943139304593627	1.2894406889871393
0.014112	0.144012	-0.010864	3871.2181333369904	1.330926	1.326061	1.356760257976154	1.3518958645207693	1.2941397611182333	1.2892755196889902
0.014114	0.143982	-0.010803	3870.3977783369905	1.330751	1.325887	1.3565889192938942	1.3517255259244714	1.2939684224359733	1.2891051810926923
0.014115	0.143768	-0.010803	3864.65529433699	1.330576	1.325719	1.3564157499527645	1.3515593566263222	1.2937952530948436	1.2889390117945432
0.014116	0.143494	-0.010864	3857.2720993369903	1.330400	1.325552	1.3562415806116348	1.3513941873281732	1.293621083753714	1.2887738424963942
0.014117	0.143356	-0.010864	3853.5805023369903	1.330224	1.325381	1.356067411270505	1.351225018030024	1.2934469144125842	1.288604673198245
0.014119	0.143173	-0.010895	3848.6583723369904	1.330047	1.325211	1.3558940725882453	1.351058679433726	1.2932735757303244	1.288438334601947
0.014120	0.142990	-0.010925	3843.7362433369904	1.329870	1.325040	1.3557189032471155	1.3508895101355771	1.2930984063891948	1.288269165303798
0.014121	0.142807	-0.010895	3838.8141133369904	1.329694	1.324870	1.3555447339059856	1.350721340837428	1.292924237048065	1.2881009960056489
0.014122	0.142609	-0.010925	3833.4818063369903	1.329517	1.324699	1.3553695645648558	1.350552171539279	1.2927490677069349	1.2879318267075
0.014124	0.142426	-0.010895	3828.5596763369904	1.329340	1.324529	1.3551962258825963	1.350385832942981	1.2925757290246755	1.287765488111202
0.014125	0.142212	-0.010925	3822.8171923369905	1.329163	1.324359	1.3550210565414664	1.350217663644832	1.2924005596835455	1.287597318813053
0.014126	0.142136	-0.010925	3820.7663043369903	1.328986	1.324185	1.3548458872003366	1.3500454943466826	1.292225390342416	1.2874251495149036
0.014127	0.141922	-0.010925	3815.0238203369904	1.328809	1.324015	1.3546707178592068	1.3498773250485336	1.2920502210012859	1.2872569802167546
0.014129	0.141632	-0.010895	3807.2304483369903	1.328633	1.323848	1.3544983791769472	1.3497139864522356	1.2918778823190262	1.2870936416204566
0.014130	0.141586	-0.010925	3805.9999153369904	1.328456	1.323673	1.3543232098358176	1.3495408171540868	1.2917027129778966	1.2869204723223078
0.014131	0.141296	-0.010956	3798.2065433369903	1.328278	1.323505	1.3541470404946876	1.3493746478559376	1.2915265436367669	1.2867543030241586
0.014132	0.141052	-0.010986	3791.6437043369906	1.328100	1.323335	1.3539708711535579	1.3492064785577884	1.2913503742956371	1.2865861337260094
0.014134	0.140991	-0.011017	3790.0029943369905	1.327922	1.323159	1.3537965324712982	1.3490341399614905	1.2911760356133772	1.2864137951297114
0.014135	0.140839	-0.011017	3785.9012193369904	1.327743	1.322986	1.3536193631301683	1.3488629706633415	1.2909988662722474	1.2862426258315625
0.014136	0.140518	-0.011047	3777.2874923369905	1.327565	1.322818	1.3534431937890385	1.3486968013651925	1.2908226969311176	1.2860764565334135
0.014137	0.140564	-0.010956	3778.5180253369904	1.327387	1.322638	1.3532670244479088	1.3485186320670433	1.2906465275899879	1.2858982872352642
0.014139	0.140289	-0.011078	3771.1348303369905	1.327208	1.322469	1.353091685765649	1.3483532934707452	1.2904711889077283	1.2857329486389661
0.014140	0.140060	-0.010986	3764.9821683369905	1.327029	1.322298	1.3529145164245193	1.3481841241725963	1.2902940195665984	1.2855637793408172
0.014141	0.139755	-0.011047	3756.7786193369902	1.326850	1.322129	1.3527373470833897	1.3480169548744474	1.290116850225469	1.2853966100426684
0.014142	0.139694	-0.011078	3755.1379093369906	1.326671	1.321952	1.3525601777422596	1.3478417855762983	1.2899396808843386	1.2852214407445193
0.014144	0.139496	-0.011108	3749.8056023369904	1.326491	1.321779	1.3523838390600003	1.34767244698	1.2897633422020793	1.285052102148221
0.014145	0.139206	-0.011078	3742.0122303369903	1.326312	1.321609	1.3522066697188702	1.347504277681851	1.2895861728609495	1.284883932850072
0.014146	0.139084	-0.011047	3738.7308103369905	1.326133	1.321434	1.3520295003777405	1.347331108383702	1.2894090035198196	1.284710763551923
0.014147	0.138977	-0.011047	3735.8595683369904	1.325954	1.321259	1.3518523310366106	1.347157939085553	1.2892318341786897	1.284537594253774
0.014149	0.138702	-0.011078	3728.4763743369904	1.325774	1.321089	1.351675992354351	1.3469916004892548	1.2890554954964304	1.2843712556574758
0.014150	0.138519	-0.011078	3723.5542443369905	1.325595	1.320916	1.3514988230132212	1.3468204311911058	1.2888783261553005	1.2842000863593268
0.014151	0.138321	-0.011047	3718.2219373369903	1.325416	1.320743	1.3513216536720913	1.3466492618929569	1.2887011568141706	1.2840289170611778
0.014152	0.138123	-0.011078	3712.88963033699	1.325236	1.320570	1.3511434843309618	1.3464780925948079	1.288522987473041	1.2838577477630289
0.014154	0.137985	-0.011169	3709.1980323369903	1.325056	1.320394	1.350967145648702	1.3463057539985097	1.2883466487907813	1.2836854091667307
0.014155	0.137833	-0.011108	3705.0962583369906	1.324876	1.320220	1.3507889763075722	1.3461335847003606	1.2881684794496513	1.2835132398685816
0.014156	0.137619	-0.011078	3699.3537733369903	1.324696	1.320047	1.3506108069664424	1.3459624154022116	1.2879903101085217	1.2833420705704326
0.014157	0.137299	-0.011139	3690.7400463369904	1.324516	1.319878	1.3504326376253126	1.3457952461040628	1.2878121407673917	1.2831749012722837
0.014159	0.137283	-0.011108	3690.32986933699	1.324335	1.319698	1.350255298943053	1.3456189075077645	1.2876348020851323	1.2829985626759854
0.014160	0.137070	-0.011139	3684.5873843369905	1.324155	1.319525	1.3500771296019232	1.3454477382096155	1.2874566327440022	1.2828273933778365
0.014161	0.136703	-0.011108	3674.7431253369905	1.323975	1.319357	1.3498989602607931	1.3452815689114663	1.2872784634028722	1.2826612240796873
0.014162	0.136642	-0.011078	3673.1024153369904	1.323796	1.319180	1.3497217909196635	1.3451063996133175	1.2871012940617428	1.2824860547815384
0.014164	0.136475	-0.011108	3668.5904633369905	1.323616	1.319005	1.3495454522374037	1.3449350610170194	1.286924955379483	1.2823147161852404
0.014165	0.136292	-0.011169	3663.6683333369906	1.323435	1.318831	1.349366282896274	1.3447628917188703	1.2867457860383533	1.2821425468870913
0.014166	0.136078	-0.011139	3657.9258493369903	1.323254	1.318658	1.3491871135551443	1.3445917224207213	1.2865666166972236	1.2819713775889423
0.014167	0.135910	-0.011169	3653.4138963369905	1.323073	1.318482	1.3490079442140144	1.3444175531225722	1.2863874473560934	1.2817972082907931
0.014169	0.135757	-0.011169	3649.3121223369903	1.322892	1.318306	1.348830605531755	1.3442452145262742	1.286210108673834	1.2816248696944952
0.014170	0.135559	-0.011230	3643.97981533699	1.322711	1.318132	1.348651436190625	1.344073045228125	1.2860309393327043	1.281452700396346
0.014171	0.135315	-0.011139	3637.4169753369906	1.322530	1.317959	1.3484722668494953	1.3439018759299761	1.2858517699915746	1.281281531098197
0.014172	0.135223	-0.011200	3634.95591033699	1.322349	1.317781	1.3482930975083653	1.343725706631827	1.2856726006504444	1.281105361800048
0.014174	0.134979	-0.011200	3628.3930713369905	1.322167	1.317607	1.348114758826106	1.343555368035529	1.2854942619681853	1.28093502320375
0.014175	0.134796	-0.011261	3623.4709413369906	1.321985	1.317431	1.347934589484976	1.3433811987373798	1.285314092627055	1.2807608539056008
0.014176	0.134628	-0.011261	3618.9589893369903	1.321803	1.317255	1.3477544201438463	1.3432070294392309	1.2851339232859256	1.2805866846074518
0.014177	0.134399	-0.011169	3612.8063273369903	1.321621	1.317081	1.3475742508027164	1.3430348601410818	1.2849537539447957	1.2804145153093027
0.014179	0.134247	-0.011230	3608.70455233699	1.321439	1.316904	1.3473959121204568	1.3428615215447839	1.2847754152625361	1.2802411767130049
0.014180	0.134094	-0.011322	3604.6027783369905	1.321256	1.316727	1.347214742779327	1.3426863522466348	1.2845942459214061	1.2800660074148558
0.014181	0.133743	-0.011230	3595.1686963369903	1.321074	1.316556	1.3470345734381972	1.3425171829484857	1.2844140765802763	1.2798968381167066
0.014182	0.133636	-0.011261	3592.29745333699	1.320891	1.316377	1.3468534040970674	1.3423400136503365	1.2842329072391467	1.2797196688185575
0.014184	0.133514	-0.011322	3589.0160343369903	1.320708	1.316198	1.3466740654148077	1.3421646750540386	1.284053568556887	1.2795443302222596
0.014185	0.133301	-0.011322	3583.2735493369905	1.320525	1.316022	1.346492896073678	1.3419905057558896	1.283872399215757	1.2793701609241106
0.014186	0.133087	-0.011292	3577.53106533699	1.320342	1.315846	1.346311726732548	1.3418163364577405	1.283691229874627	1.2791959916259614
0.014187	0.132919	-0.011292	3573.0191123369905	1.320159	1.315669	1.3461305573914184	1.3416411671595914	1.2835100605334975	1.2790208223278123
0.014189	0.132828	-0.011200	3570.5580483369904	1.319977	1.315490	1.3459522187091586	1.3414658285632934	1.283331721851238	1.2788454837315144
0.014190	0.132523	-0.011322	3562.35449833699	1.319794	1.315317	1.3457710493680288	1.3412946592651445	1.283150552510108	1.2786743144333654
0.014191	0.132278	-0.011322	3555.7916593369905	1.319611	1.315142	1.3455898800268993	1.3411214899669954	1.2829693831689784	1.2785011451352164
0.014192	0.132263	-0.011322	3555.3814813369904	1.319428	1.314960	1.3454087106857693	1.340941320668846	1.2827882138278484	1.278320975837067
0.014194	0.132050	-0.011230	3549.6389973369905	1.319245	1.314785	1.3452293720035098	1.3407699820725483	1.282608875145589	1.2781496372407692
0.014195	0.131729	-0.011292	3541.0252703369906	1.319062	1.314613	1.3450482026623798	1.3405998127743992	1.282427705804459	1.2779794679426202
0.014196	0.131668	-0.011322	3539.3845603369905	1.318879	1.314431	1.34486703332125	1.34041964347625	1.282246536463329	1.277799298644471
0.014197	0.131470	-0.011383	3534.0522533369904	1.318695	1.314253	1.3446848639801203	1.3402434741781009	1.2820643671221994	1.2776231293463218
0.014199	0.131226	-0.011414	3527.4894133369903	1.318510	1.314077	1.3445035252978608	1.340071135581803	1.2818830284399398	1.2774507907500239
0.014200	0.131073	-0.011383	3523.38763833699	1.318326	1.313898	1.3443213559567309	1.339893966283654	1.2817008590988102	1.277273621451875
0.014201	0.130890	-0.011292	3518.46550933699	1.318142	1.313721	1.344139186615601	1.339718796985505	1.28151868975768	1.2770984521537259
0.014202	0.130676	-0.011353	3512.7230243369904	1.317958	1.313544	1.3439570172744713	1.339543627687356	1.2813365204165503	1.276923282855577
0.014204	0.130493	-0.011353	3507.8008953369904	1.317775	1.313366	1.3437776785922115	1.3393692890910578	1.2811571817342906	1.2767489442592788
0.014205	0.130371	-0.011353	3504.5194753369906	1.317590	1.313186	1.343594509251082	1.3391911197929087	1.2809740123931612	1.2765707749611297
0.014206	0.130066	-0.011444	3496.3159253369904	1.317405	1.313012	1.3434113399099519	1.3390189504947598	1.280790843052031	1.2763986056629808
0.014207	0.129913	-0.011383	3492.21415133699	1.317221	1.312832	1.3432291705688222	1.3388407811966108	1.2806086737109013	1.2762204363648317
0.014209	0.129822	-0.011414	3489.7530863369902	1.317036	1.312651	1.3430478318865626	1.3386634426003126	1.2804273350286417	1.2760430977685335
0.014210	0.129608	-0.011353	3484.0106013369905	1.316852	1.312474	1.3428656625454327	1.3384882733021635	1.280245165687512	1.2758679284703844
0.014211	0.129333	-0.011383	3476.6274073369905	1.316668	1.312299	1.3426834932043028	1.3383151040040147	1.2800629963463819	1.2756947591722356
0.014212	0.129196	-0.011414	3472.9358103369905	1.316483	1.312118	1.3425003238631732	1.3381359347058654	1.2798798270052525	1.2755155898740864
0.014214	0.129074	-0.011444	3469.65439033699	1.316297	1.311937	1.3423179851809135	1.3379585961095672	1.2796974883229928	1.2753382512777882
0.014215	0.128784	-0.011505	3461.8610183369906	1.316111	1.311761	1.3421338158397838	1.3377844268114183	1.2795133189818628	1.2751640819796393
0.014216	0.128586	-0.011475	3456.5287113369905	1.315925	1.311581	1.341949646498654	1.3376062575132694	1.2793291496407333	1.2749859126814904
0.014217	0.128510	-0.011444	3454.4778243369906	1.315739	1.311398	1.341765477157524	1.3374250882151204	1.2791449802996033	1.2748047433833414
0.014219	0.128342	-0.011505	3449.9658713369904	1.315553	1.311218	1.3415831384752646	1.3372487496188221	1.2789626416173436	1.274628404787043
0.014220	0.128021	-0.011536	3441.3521443369905	1.315366	1.311042	1.3413979691341347	1.3370745803206732	1.278777472276214	1.2744542354888941
0.014221	0.127914	-0.011536	3438.4809023369903	1.315180	1.310859	1.341213799793005	1.3368934110225241	1.278593302935084	1.274273066190745
0.014222	0.127777	-0.011444	3434.7893053369903	1.314994	1.310678	1.3410296304518752	1.3367142417243751	1.2784091335939545	1.2740938968925961
0.014224	0.127548	-0.011505	3428.6366433369903	1.314808	1.310499	1.3408472917696155	1.3365389031280772	1.2782267949116948	1.2739185582962982
0.014225	0.127396	-0.011475	3424.5348683369903	1.314622	1.310318	1.3406631224284855	1.336359733829928	1.2780426255705648	1.273739388998149
0.014226	0.127197	-0.011597	3419.2025613369906	1.314434	1.310138	1.340476953087356	1.336181564531779	1.277856456229435	1.2735612197
0.014227	0.126938	-0.011475	3412.2295443369903	1.314248	1.309960	1.3402927837462262	1.33600539523363	1.2776722868883055	1.273385050401851
0.014229	0.126846	-0.011597	3409.7684793369904	1.314060	1.309775	1.3401084450639664	1.3358240566373318	1.2774879482060455	1.2732037118055528
0.014230	0.126617	-0.011597	3403.6158173369904	1.313872	1.309595	1.3399222757228366	1.3356458873391828	1.2773017788649157	1.2730255425074037
0.014231	0.126358	-0.011566	3396.6428003369906	1.313684	1.309416	1.3397361063817068	1.3354687180410336	1.2771156095237859	1.2728483732092546
0.014232	0.126205	-0.011749	3392.5410263369904	1.313495	1.309232	1.339548937040577	1.3352865487428847	1.2769284401826564	1.2726662039111056
0.014234	0.126129	-0.011627	3390.49013833699	1.313306	1.309046	1.3393635983583174	1.3351042101465866	1.2767431015003967	1.2724838653148076
0.014235	0.125809	-0.011627	3381.8764113369903	1.313118	1.308868	1.3391774290171876	1.3349280408484376	1.276556932159267	1.2723076960166586
0.014236	0.125626	-0.011658	3376.95428233699	1.312929	1.308686	1.3389902596760577	1.3347478715502885	1.276369762818137	1.2721275267185095
0.014237	0.125565	-0.011566	3375.3135723369905	1.312741	1.308500	1.3388040903349279	1.3345637022521395	1.2761835934770072	1.2719433574203605
0.014239	0.125366	-0.011688	3369.9812653369904	1.312552	1.308317	1.3386187516526682	1.3343843636558415	1.2759982547947475	1.2717640188240624
0.014240	0.124954	-0.011688	3358.9064733369905	1.312363	1.308142	1.3384315823115385	1.3342111943576924	1.2758110854536175	1.2715908495259134
0.014241	0.124939	-0.011627	3358.4962963369903	1.312174	1.307954	1.3382444129704087	1.3340250250595433	1.275623916112488	1.2714046802277643
0.014242	0.124832	-0.011688	3355.6250533369903	1.311985	1.307768	1.3380572436292788	1.3338408557613943	1.275436746771358	1.2712205109296153
0.014244	0.124542	-0.011658	3347.83168133699	1.311796	1.307589	1.3378719049470194	1.3336655171650962	1.2752514080890984	1.2710451723333172
0.014245	0.124313	-0.011688	3341.67901933699	1.311607	1.307408	1.3376847356058894	1.3334863478669472	1.2750642387479685	1.2708660030351682
0.014246	0.124298	-0.011627	3341.2688423369905	1.311419	1.307220	1.3374985662647596	1.3333001785687981	1.2748780694068387	1.270679833737019
0.014247	0.124039	-0.011688	3334.29582533699	1.311229	1.307039	1.33731039692363	1.3331210092706491	1.274689900065709	1.27050066443887
0.014249	0.123779	-0.011719	3327.3228083369904	1.311040	1.306858	1.3371250582413703	1.3329436706743512	1.2745045613834494	1.2703233258425721
0.014250	0.123611	-0.011719	3322.8108563369906	1.310849	1.306674	1.3369358889002403	1.332761501376202	1.2743153920423196	1.270141156544423
0.014251	0.123489	-0.011780	3319.5294363369903	1.310659	1.306487	1.3367477195591106	1.332576332078053	1.27412722270119	1.269955987246274
0.014252	0.123245	-0.011749	3312.9665963369903	1.310468	1.306305	1.3365585502179809	1.332396162779904	1.2739380533600602	1.2697758179481249
0.014254	0.123093	-0.011749	3308.8648223369905	1.310278	1.306120	1.3363722115357213	1.3322148241836058	1.2737517146778004	1.2695944793518268
0.014255	0.122910	-0.011749	3303.9426923369906	1.310088	1.305936	1.3361840421945914	1.3320326548854569	1.2735635453366707	1.2694123100536778
0.014256	0.122620	-0.011780	3296.1493203369905	1.309897	1.305755	1.3359948728534616	1.3318534855873079	1.273374375995541	1.2692331407555288
0.014257	0.122498	-0.011749	3292.8679003369903	1.309707	1.305569	1.3358067035123318	1.3316693162891586	1.2731862066544108	1.2690489714573796
0.014259	0.122421	-0.011749	3290.8170133369904	1.309516	1.305381	1.335619364830072	1.3314849776928606	1.2729988679721513	1.2688646328610815
0.014260	0.122101	-0.011749	3282.2032863369905	1.309326	1.305201	1.3354311954889424	1.3313068083947117	1.2728106986310217	1.2686864635629327
0.014261	0.121948	-0.011749	3278.1015113369904	1.309136	1.305016	1.3352430261478125	1.3311236390965626	1.2726225292898916	1.2685032942647836
0.014262	0.121780	-0.011780	3273.5895593369905	1.308945	1.304831	1.3350538568066828	1.3309404697984137	1.2724333599487618	1.2683201249666347
0.014264	0.121613	-0.011810	3269.0776073369902	1.308754	1.304645	1.334866518124423	1.3307581312021155	1.2722460212665023	1.2681377863703365
0.014265	0.121338	-0.011780	3261.6944133369902	1.308562	1.304464	1.3346763487832933	1.3305789619039665	1.2720558519253724	1.2679586170721875
0.014266	0.121231	-0.011841	3258.82317033699	1.308371	1.304276	1.3344871794421636	1.3303927926058174	1.2718666825842426	1.2677724477740384
0.014267	0.121124	-0.011810	3255.9519283369905	1.308179	1.304088	1.3342970101010336	1.3302066233076684	1.2716765132431127	1.2675862784758893
0.014269	0.120850	-0.011871	3248.5687343369905	1.307987	1.303905	1.3341086714187742	1.3300272847113703	1.2714881745608535	1.2674069398795913
0.014270	0.120621	-0.011932	3242.4160723369905	1.307794	1.303720	1.3339175020776441	1.3298441154132212	1.2712970052197234	1.2672237705814422
0.014271	0.120514	-0.011841	3239.5448293369905	1.307602	1.303531	1.3337273327365144	1.3296569461150722	1.2711068358785935	1.2670366012832932
0.014272	0.120285	-0.011841	3233.3921673369905	1.307410	1.303347	1.3335371633953848	1.3294747768169233	1.270916666537464	1.2668544319851442
0.014274	0.120102	-0.011871	3228.4700383369905	1.307218	1.303161	1.333348824713125	1.329292438220625	1.2707283278552044	1.266672093388846
0.014275	0.119919	-0.011902	3223.5479083369905	1.307025	1.302974	1.3331576553719953	1.329107268922476	1.2705371585140743	1.266486924090697
0.014276	0.119766	-0.011841	3219.4461333369904	1.306833	1.302787	1.3329674860308653	1.328922099624327	1.2703469891729444	1.266301754792548
0.014277	0.119522	-0.011871	3212.8832943369903	1.306641	1.302603	1.3327773166897356	1.328739930326178	1.270156819831815	1.266119585494399
0.014279	0.119354	-0.011902	3208.3713423369904	1.306448	1.302416	1.332587978007476	1.3285565917298798	1.2699674811495552	1.2659362468981008
0.014280	0.119110	-0.012024	3201.8085023369904	1.306254	1.302230	1.3323958086663463	1.3283724224317308	1.2697753118084254	1.2657520775999518
0.014281	0.118973	-0.011902	3198.1169053369904	1.306061	1.302042	1.3322046393252163	1.3281862531335817	1.2695841424672953	1.2655659083018027
0.014282	0.118835	-0.011902	3194.4253083369904	1.305868	1.301853	1.3320134699840867	1.3279990838354327	1.2693929731261657	1.2653787390036537
0.014284	0.118683	-0.011902	3190.3235333369903	1.305675	1.301666	1.3318241313018269	1.3278157452391348	1.269203634443906	1.2651954004073558
0.014285	0.118362	-0.011932	3181.7098063369904	1.305482	1.301483	1.3316329619606972	1.3276345759409856	1.2690124651027763	1.2650142311092065
0.014286	0.118210	-0.011902	3177.6080313369903	1.305289	1.301296	1.3314417926195674	1.3274494066428366	1.2688212957616467	1.2648290618110576
0.014287	0.118301	-0.011871	3180.0690963369902	1.305096	1.301100	1.3312506232784376	1.3272552373446875	1.2686301264205166	1.2646348925129085
0.014289	0.117844	-0.012024	3167.7637723369903	1.304902	1.300921	1.3310602845961779	1.3270798987483896	1.2684397877382572	1.2644595539166106
0.014290	0.117615	-0.012024	3161.6111103369904	1.304707	1.300734	1.3308671152550482	1.3268947294502405	1.2682466183971273	1.2642743846184614
0.014291	0.117554	-0.011932	3159.97040033699	1.304513	1.300542	1.3306749459139184	1.3267045601520915	1.2680544490559975	1.2640842153203125
0.014292	0.117355	-0.011993	3154.6380933369906	1.304319	1.300355	1.3304827765727885	1.3265193908539423	1.2678622797148678	1.2638990460221633
0.014294	0.117065	-0.011932	3146.8447213369905	1.304126	1.300171	1.330293437890529	1.3263390522576444	1.267672941032608	1.2637187074258653
0.014295	0.116913	-0.012054	3142.7429463369904	1.303931	1.299981	1.330100268549399	1.3261508829594955	1.267479771691478	1.2635305381277164
0.014296	0.116852	-0.012024	3141.1022363369902	1.303736	1.299789	1.3299070992082693	1.3259607136613463	1.2672866023503486	1.2633403688295672
0.014297	0.116562	-0.012024	3133.3088653369905	1.303541	1.299604	1.3297139298671397	1.3257775443631972	1.2670934330092187	1.2631571995314181
0.014299	0.116348	-0.012024	3127.5663803369903	1.303346	1.299416	1.3295225911848798	1.325593205766899	1.266902094326959	1.26297286093512
0.014300	0.116196	-0.012024	3123.46460533699	1.303151	1.299226	1.32932942184375	1.3254050364687502	1.2667089249858292	1.2627846916369712
0.014301	0.116089	-0.012054	3120.5933633369905	1.302956	1.299035	1.3291362525026202	1.325215867170601	1.2665157556446993	1.2625955223388219
0.014302	0.115768	-0.012054	3111.9796363369906	1.302761	1.298850	1.3289430831614906	1.325032697872452	1.2663225863035699	1.262412353040673
0.014304	0.115662	-0.012085	3109.1083943369904	1.302565	1.298658	1.3287507444792308	1.324844359276154	1.26613024762131	1.262224014444375
0.014305	0.115463	-0.012054	3103.7760873369903	1.302370	1.298469	1.3285575751381011	1.324657189978005	1.2659370782801802	1.262036845146226
0.014306	0.115219	-0.012146	3097.21324733699	1.302173	1.298281	1.3283624057969712	1.324471020679856	1.2657419089390505	1.261850675848077
0.014307	0.115112	-0.012085	3094.3420053369905	1.301977	1.298089	1.3281682364558414	1.3242808513817068	1.2655477395979204	1.2616605065499278
0.014309	0.114914	-0.012115	3089.0096983369904	1.301781	1.297899	1.3279758977735818	1.3240945127854087	1.2653554009156611	1.2614741679536297
0.014310	0.114655	-0.012115	3082.0366813369906	1.301585	1.297712	1.327781728432452	1.3239093434872597	1.265161231574531	1.2612889986554807
0.014311	0.114563	-0.012146	3079.5756163369906	1.301388	1.297518	1.3275865590913223	1.3237171741891107	1.2649660622334014	1.2610968293573317
0.014312	0.114395	-0.012146	3075.0636643369903	1.301191	1.297327	1.3273913897501923	1.3235280048909615	1.2647708928922716	1.2609076600591824
0.014314	0.114182	-0.012115	3069.3211793369906	1.300995	1.297138	1.3271990510679326	1.3233426662946635	1.2645785542100119	1.2607223214628844
0.014315	0.113937	-0.012238	3062.7583403369904	1.300797	1.296948	1.327002881726803	1.3231544969965146	1.264382384868882	1.2605341521647355
0.014316	0.113815	-0.012238	3059.4769203369906	1.300599	1.296754	1.3268067123856733	1.3229623276983655	1.2641862155277526	1.2603419828665865
0.014317	0.113647	-0.012238	3054.9649683369903	1.300400	1.296561	1.3266095430445433	1.3227711584002164	1.2639890461866226	1.2601508135684374
0.014319	0.113358	-0.012207	3047.17159633699	1.300202	1.296373	1.3264152043622839	1.3225868198039183	1.263794707504363	1.2599664749721393
0.014320	0.113190	-0.012238	3042.6596443369904	1.300004	1.296181	1.3262190350211538	1.3223966505057694	1.263598538163233	1.2597763056739903
0.014321	0.113068	-0.012177	3039.3782243369906	1.299807	1.295987	1.326023865680024	1.3222044812076204	1.2634033688221034	1.2595841363758413
0.014322	0.112869	-0.012238	3034.0459173369904	1.299609	1.295796	1.3258276963388944	1.3220153119094713	1.2632071994809735	1.2593949670776923
0.014324	0.112640	-0.012207	3027.8932553369905	1.299411	1.295606	1.3256333576566348	1.3218289733131732	1.2630128607987139	1.2592086284813941
0.014325	0.112534	-0.012299	3025.0220123369904	1.299212	1.295411	1.3254361883155048	1.3216358040150242	1.2628156914575839	1.2590154591832452
0.014326	0.112274	-0.012238	3018.04899533699	1.299013	1.295221	1.325239018974375	1.321447634716875	1.2626185221164543	1.258827289885096
0.014327	0.112137	-0.012268	3014.35739833699	1.298815	1.295027	1.3250428496332454	1.321255465418726	1.2624223527753244	1.258635120586947
0.014329	0.111923	-0.012299	3008.6149143369903	1.298616	1.294835	1.3248475109509856	1.3210671268224279	1.2622270140930647	1.2584467819906489
0.014330	0.111710	-0.012207	3002.8724293369905	1.298418	1.294644	1.324651341609856	1.3208779575242788	1.2620308447519353	1.2582576126924998
0.014331	0.111542	-0.012268	2998.3604773369902	1.298219	1.294451	1.324454172268726	1.32068678822613	1.2618336754108053	1.258066443394351
0.014332	0.111420	-0.012299	2995.0790573369904	1.298020	1.294256	1.3242570029275962	1.320493618927981	1.2616365060696753	1.257873274096202
0.014334	0.111176	-0.012268	2988.5162183369903	1.297821	1.294066	1.3240616642453364	1.3203072803316827	1.2614411673874155	1.2576869354999036
0.014335	0.110886	-0.012238	2980.72284633699	1.297623	1.293877	1.3238654949042068	1.3201201110335337	1.261244998046286	1.2574997662017546
0.014336	0.110809	-0.012299	2978.6719583369904	1.297423	1.293680	1.323667325563077	1.3199249417353847	1.2610468287051564	1.2573045969036056
0.014337	0.110687	-0.012329	2975.3905393369905	1.297224	1.293485	1.323470156221947	1.3197317724372357	1.2608496593640264	1.2571114276054567
0.014339	0.110352	-0.012390	2966.3666343369905	1.297023	1.293295	1.3232728175396875	1.3195454338409376	1.2606523206817668	1.2569250890091586
0.014340	0.110184	-0.012360	2961.85468233699	1.296823	1.293101	1.3230746481985578	1.3193532645427886	1.260454151340637	1.2567329197110095
0.014341	0.110077	-0.012299	2958.9834403369905	1.296623	1.292905	1.322876478857428	1.3191590952446395	1.2602559819995074	1.2565387504128605
0.014342	0.109879	-0.012390	2953.6511333369904	1.296423	1.292711	1.3226783095162982	1.3189669259464905	1.2600578126583772	1.2563465811147114
0.014344	0.109634	-0.012360	2947.0882933369903	1.296223	1.292519	1.3224819708340385	1.3187785873501925	1.2598614739761178	1.2561582425184135
0.014345	0.109528	-0.012421	2944.2170513369906	1.296022	1.292322	1.3222828014929087	1.3185834180520433	1.259662304634988	1.2559630732202642
0.014346	0.109390	-0.012360	2940.5254543369906	1.295821	1.292126	1.3220836321517788	1.3183892487538944	1.2594631352938581	1.2557689039221154
0.014347	0.109055	-0.012360	2931.5015493369906	1.295621	1.291937	1.3218854628106491	1.3182020794557452	1.2592649659527284	1.2555817346239662
0.014349	0.108887	-0.012451	2926.9895973369903	1.295419	1.291741	1.3216871241283896	1.3180097408594473	1.2590666272704687	1.2553893960276683
0.014350	0.108841	-0.012390	2925.7590653369903	1.295219	1.291542	1.3214889547872597	1.317812571561298	1.258868457929339	1.255192226729519
0.014351	0.108551	-0.012421	2917.9656933369906	1.295017	1.291350	1.32128878544613	1.317622402263149	1.258668288588209	1.25500205743137
0.014352	0.108353	-0.012482	2912.6333863369905	1.294815	1.291155	1.3210886161050002	1.3174292329650001	1.2584681192470795	1.2548088881332211
0.014354	0.108139	-0.012451	2906.8909013369903	1.294613	1.290960	1.3208902774227405	1.3172378943687022	1.2582697805648198	1.2546175495369232
0.014355	0.108017	-0.012512	2903.6094813369905	1.294411	1.290762	1.3206901080816107	1.317041725070553	1.2580696112236898	1.254421380238774
0.014356	0.107849	-0.012451	2899.09752933699	1.294209	1.290566	1.3204899387404807	1.316847555772404	1.2578694418825598	1.254227210940625
0.014357	0.107666	-0.012543	2894.1753993369903	1.294006	1.290369	1.320288769399351	1.316652386474255	1.25766827254143	1.254032041642476
0.014359	0.107498	-0.012604	2889.6634473369904	1.293802	1.290170	1.3200884307170913	1.316457047877957	1.2574679338591706	1.253836703046178
0.014360	0.107254	-0.012573	2883.1006083369903	1.293598	1.289975	1.3198862613759617	1.316263878579808	1.2572657645180407	1.253643533748029
0.014361	0.107025	-0.012573	2876.9479463369903	1.293394	1.289779	1.3196840920348318	1.3160697092816587	1.257063595176911	1.2534493644498796
0.014362	0.106934	-0.012543	2874.4868813369903	1.293191	1.289579	1.319482922693702	1.3158715399835097	1.2568624258357812	1.2532511951517307
0.014364	0.106628	-0.012604	2866.2833323369905	1.292987	1.289385	1.3192825840114424	1.3156812013872117	1.2566620871535217	1.2530608565554326
0.014365	0.106476	-0.012543	2862.1815573369904	1.292784	1.289187	1.3190814146703125	1.3154850320890628	1.2564609178123916	1.2528646872572837
0.014366	0.106369	-0.012573	2859.3103153369902	1.292580	1.288987	1.3188792453291829	1.3152868627909138	1.2562587484712622	1.2526665179591348
0.014367	0.106155	-0.012573	2853.5678303369905	1.292376	1.288790	1.3186770759880528	1.3150916934927646	1.256056579130132	1.2524713486609855
0.014369	0.105896	-0.012543	2846.5948133369902	1.292173	1.288596	1.3184777373057934	1.3149013548964665	1.2558572404478725	1.2522810100646875
0.014370	0.105865	-0.012543	2845.7744583369904	1.291970	1.288394	1.3182765679646635	1.3147011855983175	1.2556560711067428	1.2520808407665385
0.014371	0.105591	-0.012604	2838.3912643369904	1.291766	1.288199	1.3180743986235337	1.3145080163001686	1.255453901765613	1.2518876714683895
0.014372	0.105392	-0.012634	2833.0589563369904	1.291561	1.288001	1.317871229282404	1.3143118470020192	1.255250732424483	1.2516915021702402
0.014374	0.105255	-0.012604	2829.3673593369904	1.291357	1.287801	1.3176708906001444	1.3141155084057212	1.2550503937422235	1.2514951635739422
0.014375	0.105026	-0.012604	2823.2146973369904	1.291153	1.287605	1.3174687212590146	1.3139213391075724	1.2548482244010937	1.2513009942757933
0.014376	0.104874	-0.012604	2819.1129223369903	1.290948	1.287406	1.3172655519178846	1.3137241698094233	1.2546450550599637	1.2511038249776443
0.014377	0.104675	-0.012634	2813.78061533699	1.290744	1.287208	1.3170633825767548	1.313528000511274	1.2544428857188339	1.250907655679495
0.014379	0.104431	-0.012665	2807.2177763369905	1.290539	1.287011	1.3168620438944953	1.313334661914976	1.2542415470365746	1.250714317083197
0.014380	0.104309	-0.012634	2803.9363563369902	1.290334	1.286810	1.3166588745533656	1.313135492616827	1.2540383776954447	1.250515147785048
0.014381	0.104019	-0.012634	2796.1429843369906	1.290129	1.286615	1.3164557052122356	1.312942323318678	1.2538352083543147	1.250321978486899
0.014382	0.103943	-0.012787	2794.0920973369903	1.289922	1.286411	1.3162505358711059	1.312740154020529	1.253630039013185	1.25011980918875
0.014384	0.103745	-0.012695	2788.7597903369906	1.289716	1.286212	1.3160481971888462	1.3125448154242307	1.2534277003309255	1.2499244705924517
0.014385	0.103485	-0.012726	2781.7867733369903	1.289510	1.286015	1.3158440278477164	1.3123496461260817	1.2532235309897954	1.2497293012943027
0.014386	0.103378	-0.012756	2778.9155303369903	1.289304	1.285812	1.3156398585065867	1.3121484768279328	1.2530193616486658	1.2495281319961538
0.014387	0.103226	-0.012726	2774.8137563369905	1.289098	1.285611	1.3154356891654568	1.311949307529784	1.2528151923075361	1.2493289626980049
0.014389	0.102844	-0.012726	2764.5593193369905	1.288891	1.285417	1.315232350483197	1.3117589689334856	1.2526118536252762	1.2491386241017066
0.014390	0.102829	-0.012756	2764.1491413369904	1.288685	1.285211	1.3150281811420674	1.3115547996353367	1.2524076842841465	1.2489344548035577
0.014391	0.102676	-0.012726	2760.04736733699	1.288478	1.285010	1.3148230118009376	1.3113556303371876	1.2522025149430167	1.2487352855054086
0.014392	0.102356	-0.012817	2751.4336403369903	1.288271	1.284813	1.3146178424598076	1.3111604610390386	1.251997345601887	1.2485401162072596
0.014394	0.102203	-0.012787	2747.33186533699	1.288064	1.284611	1.3144145037775483	1.3109621224427404	1.2517940069196274	1.2483417776109613
0.014395	0.102112	-0.012756	2744.87080033699	1.287857	1.284408	1.3142093344364183	1.3107609531445914	1.2515888375784976	1.2481406083128124
0.014396	0.101990	-0.012756	2741.5893813369903	1.287650	1.284205	1.3140041650952885	1.3105597838464424	1.2513836682373678	1.2479394390146634
0.014397	0.101639	-0.012817	2732.1552993369905	1.287443	1.284010	1.3137989957541587	1.3103666145482935	1.251178498896238	1.2477462697165145
0.014399	0.101471	-0.012787	2727.6433473369902	1.287236	1.283808	1.3135956570718992	1.3101682759519953	1.2509751602139785	1.2475479311202162
0.014400	0.101395	-0.012848	2725.5924593369905	1.287028	1.283603	1.3133894877307695	1.3099651066538462	1.2507689908728485	1.2473447618220672
0.014401	0.101105	-0.012817	2717.7990873369904	1.286820	1.283405	1.3131833183896395	1.309768937355697	1.2505628215317186	1.247148592523918
0.014402	0.100876	-0.012848	2711.6464253369904	1.286612	1.283204	1.3129771490485098	1.3095697680575482	1.2503566521905891	1.2469494232257692
0.014404	0.100754	-0.012848	2708.3650063369905	1.286403	1.283000	1.31277181036625	1.3093694294612501	1.2501513135083293	1.246749084629471
0.014405	0.100586	-0.012909	2703.8530533369903	1.286195	1.282797	1.3125656410251203	1.309168260163101	1.2499451441671994	1.246547915331322
0.014406	0.100342	-0.012878	2697.29021433699	1.285986	1.282596	1.3123584716839904	1.308969090864952	1.2497379748260697	1.246348746033173
0.014407	0.100174	-0.012970	2692.7782623369903	1.285776	1.282392	1.3121503023428607	1.308766921566803	1.24952980548494	1.246146576735024
0.014409	0.100067	-0.012970	2689.9070193369903	1.285566	1.282185	1.311943963660601	1.308563582970505	1.24932346680268	1.2459432381387259
0.014410	0.099823	-0.012939	2683.3441803369906	1.285356	1.281984	1.3117357943194712	1.3083644136723558	1.2491152974615503	1.2457440688405768
0.014411	0.099701	-0.012878	2680.0627603369903	1.285147	1.281779	1.3115286249783416	1.3081612443742068	1.2489081281204206	1.2455408995424277
0.014412	0.099457	-0.012970	2673.4999213369906	1.284937	1.281577	1.3113204556372116	1.3079610750760577	1.2486999587792909	1.2453407302442787
0.014414	0.099197	-0.013031	2666.5269043369904	1.284726	1.281375	1.3111131169549521	1.3077627364797597	1.2484926200970312	1.2451423916479807
0.014415	0.099045	-0.013000	2662.4251293369903	1.284516	1.281170	1.3109049476138221	1.3075595671816107	1.2482844507559014	1.2449392223498317
0.014416	0.098938	-0.012970	2659.5538873369906	1.284305	1.280963	1.3106957782726925	1.3073543978834616	1.2480752814147715	1.2447340530516826
0.014417	0.098679	-0.012970	2652.5808703369903	1.284095	1.280762	1.3104876089315625	1.3071552285853125	1.2478671120736418	1.2445348837535335
0.014419	0.098495	-0.013000	2647.6587403369904	1.283885	1.280557	1.310281270249303	1.3069538899890145	1.2476607733913823	1.2443335451572355
0.014420	0.098358	-0.013062	2643.9671433369904	1.283673	1.280351	1.3100711009081731	1.3067497206908656	1.2474506040502522	1.2441293758590866
0.014421	0.098190	-0.013031	2639.4551913369905	1.283462	1.280145	1.3098619315670434	1.3065455513927164	1.2472414347091227	1.2439252065609374
0.014422	0.097946	-0.013062	2632.8923513369905	1.283251	1.279942	1.3096527622259135	1.3063443820945673	1.2470322653679928	1.2437240372627882
0.014424	0.097809	-0.013031	2629.2007543369905	1.283039	1.279735	1.309444423543654	1.3061410434982694	1.246823926685733	1.2435206986664904
0.014425	0.097641	-0.013062	2624.68880233699	1.282828	1.279529	1.3092352542025243	1.3059368742001203	1.2466147573446036	1.2433165293683413
0.014426	0.097382	-0.013092	2617.7157853369904	1.282616	1.279326	1.3090250848613942	1.3057357049019713	1.2464045880034735	1.2431153600701923
0.014427	0.097229	-0.013092	2613.6140103369903	1.282403	1.279119	1.3088139155202645	1.305530535603822	1.2461934186623438	1.242910190772043
0.014429	0.097092	-0.013153	2609.9224133369903	1.282191	1.278911	1.308605576838005	1.305326197007524	1.245985079980084	1.242705852175745
0.014430	0.096817	-0.013123	2602.5392183369904	1.281978	1.278707	1.3083944074968752	1.3051240277093752	1.2457739106389543	1.2425036828775962
0.014431	0.096664	-0.013153	2598.43744433699	1.281765	1.278499	1.3081832381557452	1.3049178584112262	1.2455627412978245	1.2422975135794472
0.014432	0.096512	-0.013184	2594.3356693369906	1.281551	1.278291	1.3079710688146156	1.304711689113077	1.2453505719566946	1.242091344281298
0.014434	0.096237	-0.013153	2586.9524743369902	1.281338	1.278087	1.3077617301323559	1.304511350516779	1.2451412332744352	1.2418910056849999
0.014435	0.096054	-0.013153	2582.03034533699	1.281125	1.277880	1.3075505607912261	1.3043061812186298	1.2449300639333054	1.2416858363868508
0.014436	0.095978	-0.013153	2579.9794573369904	1.280912	1.277670	1.3073393914500964	1.304098011920481	1.2447188945921757	1.241477667088702
0.014437	0.095734	-0.013153	2573.4166183369903	1.280699	1.277465	1.3071282221089664	1.303894842622332	1.2445077252510455	1.241274497790553
0.014439	0.095490	-0.013245	2566.85377833699	1.280484	1.277259	1.3069168834267069	1.3036925040260336	1.2442963865687862	1.2410721591942546
0.014440	0.095428	-0.013214	2565.2130693369904	1.280270	1.277046	1.306704714085577	1.3034813347278846	1.2440842172276563	1.2408609898961056
0.014441	0.095169	-0.013306	2558.24005233699	1.280055	1.276840	1.3064915447444472	1.3032771654297357	1.2438710478865262	1.2406568205979567
