Repository: pietracorvo/HystAPI

# Example data

The example data in this folder is from measurements performed during my physics bachelor.

The material is **FeSi3** (iron with 3% silicon), aka 'electrical steel', the standard material for ring cores in trafos. 

Four of the five samples where treated with high pressure torison (HPT, 20 rotations at 20GPa), to achieve nanocristallisation of the grains, which has a huge impact on the magnetic properties of the material. The HPT deformation was done at 77K (under liquid nitrogen) and at 293K (at room temperature). Afterwards some samples were heat treated at a temperature of 493K (for two hours) to anneal defects from the deformation process.

The five samples are:

File: testData/FeSi3_annealed/G1_919V_100Hz_800000Fs.txt (part 42 of 57)
--------------------------
t	U1	U2	H	B_raw	J_raw	B_drift	 J_drift	B_corr	J_corr
0.014442	0.094910	-0.013275	2551.2670353369904	1.279840	1.276634	1.3062783754033174	1.3030729961315868	1.2436578785453967	1.2404526512998078
0.014444	0.094849	-0.013245	2549.6263253369902	1.279625	1.276421	1.3060670367210578	1.3028636575352885	1.243446539863137	1.2402433127035095
0.014445	0.094711	-0.013306	2545.9347273369904	1.279410	1.276210	1.3058538673799278	1.3026544882371396	1.2432333705220069	1.2400341434053606
0.014446	0.094437	-0.013275	2538.5515333369904	1.279195	1.276005	1.3056406980387982	1.3024513189389906	1.2430202011808773	1.2398309741072115
0.014447	0.094131	-0.013214	2530.3479843369905	1.278980	1.275800	1.3054275286976684	1.3022481496408416	1.2428070318397477	1.2396278048090625
0.014449	0.094086	-0.013336	2529.1174513369906	1.278764	1.275586	1.3052151900154088	1.3020378110445434	1.2425946931574878	1.2394174662127644
0.014450	0.093903	-0.013306	2524.1953223369906	1.278549	1.275377	1.305002020674279	1.3018306417463943	1.2423815238163582	1.2392102969146153
0.014451	0.093597	-0.013245	2515.9917723369904	1.278334	1.275172	1.3047888513331491	1.3016274724482453	1.2421683544752282	1.2390071276164663
0.014452	0.093430	-0.013306	2511.4798203369905	1.278119	1.274963	1.3045756819920193	1.3014203031500964	1.2419551851340986	1.2387999583183174
0.014454	0.093460	-0.013245	2512.3001753369904	1.277904	1.274747	1.3043643433097596	1.3012079645537982	1.2417438464518389	1.2385876197220191
0.014455	0.093109	-0.013306	2502.8660933369906	1.277689	1.274543	1.30415117396863	1.301005795255649	1.2415306771107093	1.23838545042387
0.014456	0.092957	-0.013336	2498.7643183369905	1.277473	1.274332	1.3039370046275	1.3007966259575001	1.2413165077695791	1.238176281125721
0.014457	0.092743	-0.013336	2493.02183433699	1.277256	1.274124	1.3037218352863702	1.3005904566593511	1.2411013384284493	1.237970111827572
0.014459	0.092606	-0.013336	2489.33023733699	1.277040	1.273912	1.3035094966041105	1.3003821180630528	1.2408889997461898	1.2377617732312738
0.014460	0.092331	-0.013367	2481.9470423369903	1.276824	1.273705	1.3032953272629808	1.300176948764904	1.24067483040506	1.237556603933125
0.014461	0.092163	-0.013428	2477.4350903369905	1.276606	1.273493	1.303079157921851	1.2999667794667549	1.24045866106393	1.2373464346349758
0.014462	0.091965	-0.013458	2472.1027833369903	1.276389	1.273282	1.3028639885807212	1.299757610168606	1.2402434917228002	1.2371372653368269
0.014464	0.091766	-0.013397	2466.77047633699	1.276171	1.273071	1.3026496498984617	1.299550271572308	1.240029153040541	1.236929926740529
0.014465	0.091660	-0.013458	2463.8992333369906	1.275953	1.272857	1.3024334805573317	1.2993381022741586	1.239812983699411	1.2367177574423796
0.014466	0.091492	-0.013397	2459.3872813369903	1.275736	1.272645	1.302218311216202	1.2991279329760097	1.239597814358281	1.2365075881442307
0.014467	0.091095	-0.013489	2448.7226673369905	1.275518	1.272441	1.302002141875072	1.2989257636778606	1.239381645017151	1.2363054188460816
0.014469	0.091034	-0.013489	2447.0819573369904	1.275299	1.272224	1.3017868031928126	1.2987124250815627	1.2391663063348917	1.2360920802497837
0.014470	0.090881	-0.013550	2442.9801823369903	1.275080	1.272010	1.3015696338516827	1.2985002557834135	1.238949136993762	1.2358799109516345
0.014471	0.090714	-0.013580	2438.4682303369905	1.274860	1.271795	1.301351464510553	1.2982870864852645	1.2387309676526321	1.2356667416534854
0.014472	0.090469	-0.013611	2431.9053913369903	1.274639	1.271583	1.3011322951694233	1.2980769171871154	1.2385117983115026	1.2354565723553363
0.014474	0.090332	-0.013580	2428.2137943369903	1.274419	1.271368	1.3009159564871635	1.2978655785908175	1.2382954596292426	1.2352452337590385
0.014475	0.090149	-0.013611	2423.2916643369904	1.274199	1.271153	1.300697787146034	1.2976524092926685	1.2380772902881132	1.2350320644608894
0.014476	0.089905	-0.013641	2416.7288243369903	1.273978	1.270941	1.300478617804904	1.2974422399945194	1.2378581209469832	1.2348218951627403
0.014477	0.089661	-0.013611	2410.1659853369906	1.273757	1.270728	1.3002594484637742	1.2972310706963703	1.2376389516058532	1.2346107258645913
0.014479	0.089600	-0.013672	2408.5252753369905	1.273536	1.270509	1.3000421097815145	1.2970157321000724	1.2374216129235935	1.2343953872682933
0.014480	0.089325	-0.013641	2401.1420813369905	1.273315	1.270297	1.2998229404403847	1.2968055628019233	1.237202443582464	1.2341852179701442
0.014481	0.089203	-0.013702	2397.8606613369902	1.273093	1.270079	1.2996027710992548	1.296589393503774	1.236982274241334	1.233969048671995
0.014482	0.088989	-0.013702	2392.1181763369905	1.272871	1.269865	1.2993826017581251	1.296377224205625	1.2367621049002042	1.233756879373846
0.014484	0.088806	-0.013733	2387.1960473369904	1.272648	1.269649	1.2991632630758654	1.296164885609327	1.2365427662179447	1.233544540777548
0.014485	0.088608	-0.013672	2381.8637393369904	1.272427	1.269433	1.2989440937347356	1.295950716311178	1.2363235968768147	1.233330371479399
0.014486	0.088470	-0.013733	2378.1721423369904	1.272204	1.269216	1.2987229243936058	1.295735547013029	1.2361024275356849	1.23311520218125
0.014487	0.088181	-0.013763	2370.3787703369903	1.271981	1.269003	1.298501755052476	1.29552437771488	1.235881258194555	1.232904032883101
0.014489	0.088028	-0.013794	2366.2769963369906	1.271758	1.268784	1.2982824163702165	1.2953090391185818	1.2356619195122955	1.2326886942868027
0.014490	0.087921	-0.013763	2363.4057533369905	1.271535	1.268565	1.2980612470290867	1.2950918698204328	1.2354407501711657	1.2324715249886538
0.014491	0.087753	-0.013794	2358.8938013369902	1.271311	1.268347	1.297839077687957	1.2948757005222837	1.2352185808300362	1.2322553556905047
0.014492	0.087433	-0.013794	2350.2800743369903	1.271088	1.268134	1.2976179083468269	1.2946645312241347	1.234997411488906	1.2320441863923557
0.014494	0.087341	-0.013824	2347.8190093369903	1.270864	1.267914	1.2973975696645674	1.2944481926278366	1.2347770728066467	1.2318278477960576
0.014495	0.087265	-0.013824	2345.7681223369905	1.270640	1.267692	1.2971754003234375	1.2942280233296877	1.2345549034655168	1.2316076784979086
0.014496	0.086884	-0.013855	2335.5136853369904	1.270416	1.267481	1.2969532309823077	1.2940188540315387	1.2343327341243868	1.2313985091997597
0.014497	0.086700	-0.013855	2330.5915563369904	1.270191	1.267262	1.296730061641178	1.2938016847333897	1.2341095647832572	1.2311813399016107
0.014499	0.086639	-0.013885	2328.9508463369903	1.269966	1.267040	1.2965087229589183	1.2935833461370914	1.2338882261009974	1.2309630013053123
0.014500	0.086365	-0.013855	2321.5676513369904	1.269742	1.266824	1.2962865536177886	1.2933691768389424	1.2336660567598678	1.2307488320071633
0.014501	0.086044	-0.013916	2312.9539243369904	1.269516	1.266610	1.2960623842766588	1.2931570075407934	1.233441887418738	1.2305366627090144
0.014502	0.086029	-0.013916	2312.5437473369902	1.269291	1.266385	1.295839214935529	1.2929338382426445	1.233218718077608	1.2303134934108655
0.014504	0.085876	-0.013947	2308.4419723369906	1.269065	1.266164	1.2956168762532694	1.2927164996463463	1.2329963793953485	1.2300961548145672
0.014505	0.085678	-0.014008	2303.1096653369905	1.268838	1.265944	1.2953917069121395	1.2924983303481972	1.2327712100542185	1.2298779855164181
0.014506	0.085449	-0.013947	2296.9570033369905	1.268612	1.265726	1.2951675375710097	1.2922821610500481	1.2325470407130887	1.229661816218269
0.014507	0.085342	-0.013977	2294.0857613369903	1.268386	1.265503	1.2949433682298799	1.2920609917518993	1.232322871371959	1.2294406469201202
0.014509	0.085098	-0.013977	2287.5229213369903	1.268159	1.265285	1.2947200295476202	1.291846653155601	1.2320995326896993	1.229226308323822
0.014510	0.084900	-0.014008	2282.1906143369906	1.267932	1.265064	1.2944948602064905	1.291627483857452	1.2318743633485698	1.229007139025673
0.014511	0.084732	-0.014069	2277.6786623369903	1.267705	1.264842	1.2942696908653608	1.291407314559303	1.2316491940074399	1.228786969727524
0.014512	0.084503	-0.014038	2271.5260003369904	1.267477	1.264622	1.2940435215242307	1.291189145261154	1.2314230246663098	1.2285688004293749
0.014514	0.084320	-0.014069	2266.6038703369904	1.267249	1.264401	1.2938191828419714	1.290971806664856	1.2311986859840505	1.2283514618330769
0.014515	0.084259	-0.014099	2264.9631603369903	1.267021	1.264174	1.2935930135008413	1.2907466373667067	1.2309725166429204	1.2281262925349277
0.014516	0.083969	-0.014160	2257.1697893369906	1.266791	1.263955	1.2933648441597116	1.2905294680685577	1.230744347301791	1.2279091232367787
0.014517	0.083740	-0.014099	2251.0171263369903	1.266563	1.263734	1.2931386748185818	1.2903102987704087	1.2305181779606609	1.2276899539386297
0.014519	0.083664	-0.014160	2248.9662393369904	1.266333	1.263507	1.2929123361363222	1.2900869601741105	1.2302918392784012	1.2274666153423315
0.014520	0.083450	-0.014160	2243.2237553369905	1.266104	1.263285	1.2926851667951922	1.2898667908759616	1.2300646699372715	1.2272464460441825
0.014521	0.083130	-0.014160	2234.6100283369906	1.265874	1.263066	1.2924569974540625	1.2896496215778126	1.2298365005961416	1.2270292767460336
0.014522	0.083008	-0.014252	2231.3286083369903	1.265644	1.262840	1.2922288281129328	1.2894254522796635	1.2296083312550121	1.2268051074478845
0.014524	0.082886	-0.014221	2228.0471883369905	1.265413	1.262613	1.292001489430673	1.2892021136833656	1.2293809925727524	1.2265817688515865
0.014525	0.082657	-0.014313	2221.8945263369906	1.265182	1.262390	1.2917723200895435	1.2889809443852163	1.2291518232316228	1.2263605995534372
0.014526	0.082428	-0.014252	2215.7418643369906	1.264951	1.262166	1.2915431507484134	1.2887587750870673	1.2289226538904927	1.2261384302552882
0.014527	0.082336	-0.014252	2213.28079933699	1.264720	1.261938	1.2913139814072838	1.2885326057889184	1.2286934845493631	1.2259122609571393
0.014529	0.082123	-0.014282	2207.5383153369903	1.264489	1.261714	1.291086642725024	1.2883122671926204	1.2284661458671033	1.2256919223608413
0.014530	0.081848	-0.014252	2200.1551203369904	1.264257	1.261493	1.2908564733838943	1.2880930978944711	1.2282359765259736	1.225472753062692
0.014531	0.081741	-0.014282	2197.2838783369903	1.264026	1.261265	1.2906273040427645	1.2878669285963222	1.2280068071848436	1.2252465837645432
0.014532	0.081589	-0.014282	2193.1821033369906	1.263795	1.261039	1.2903981347016347	1.2876427592981732	1.227777637843714	1.2250224144663941
0.014534	0.081345	-0.014313	2186.6192643369905	1.263563	1.260815	1.290169796019375	1.2874224207018752	1.227549299161454	1.2248020758700962
0.014535	0.081192	-0.014343	2182.5174893369904	1.263331	1.260588	1.2899396266782452	1.2871972514037262	1.2273191298203243	1.2245769065719472
0.014536	0.080994	-0.014343	2177.1851823369902	1.263098	1.260362	1.2897084573371156	1.286973082105577	1.2270879604791949	1.224352737273798
0.014537	0.080795	-0.014374	2171.8528753369906	1.262865	1.260136	1.2894772879959855	1.2867489128074279	1.2268567911380646	1.2241285679756488
0.014539	0.080582	-0.014435	2166.1103903369903	1.262631	1.259909	1.2892469493137262	1.28652557421113	1.2266264524558053	1.2239052293793509
0.014540	0.080505	-0.014465	2164.0595033369905	1.262397	1.259678	1.2890147799725962	1.286296404912981	1.2263942831146752	1.223676060081202
0.014541	0.080170	-0.014374	2155.0355983369905	1.262164	1.259456	1.2887836106314665	1.2860762356148316	1.2261631137735458	1.2234558907830526
0.014542	0.079971	-0.014435	2149.7032913369903	1.261930	1.259229	1.2885514412903367	1.2858510663166827	1.2259309444324158	1.2232307214849036
0.014544	0.079895	-0.014496	2147.6524043369905	1.261696	1.258997	1.288321102608077	1.2856227277203847	1.225700605750156	1.2230023828886056
0.014545	0.079712	-0.014465	2142.7302743369905	1.261461	1.258768	1.288087933266947	1.2853955584222359	1.2254674364090263	1.2227752135904568
0.014546	0.079391	-0.014557	2134.1165483369905	1.261225	1.258544	1.2878537639258174	1.2851733891240869	1.2252332670678965	1.2225530442923078
0.014547	0.079300	-0.014557	2131.6554833369905	1.260990	1.258311	1.2876205945846877	1.2849422198259375	1.2250000977267668	1.2223218749941585
0.014549	0.079193	-0.014526	2128.7842403369905	1.260754	1.258079	1.287388255902428	1.2847138812296395	1.2247677590445072	1.2220935363978604
0.014550	0.078918	-0.014557	2121.4010463369905	1.260519	1.257853	1.2871550865612982	1.2844897119314906	1.2245345897033775	1.2218693670997116
0.014551	0.078644	-0.014526	2114.0178513369906	1.260283	1.257626	1.2869209172201683	1.2842645426333414	1.2243004203622476	1.2216441978015624
0.014552	0.078598	-0.014587	2112.7873193369905	1.260047	1.257392	1.2866867478790385	1.2840323733351924	1.2240662510211178	1.2214120285034133
0.014554	0.078400	-0.014679	2107.4550123369904	1.259809	1.257161	1.2864524091967788	1.2838050347388943	1.223831912338858	1.2211846899071153
0.014555	0.078140	-0.014679	2100.4819953369906	1.259571	1.256932	1.2862162398556491	1.2835778654407453	1.2235957429977282	1.2209575206089662
0.014556	0.078003	-0.014587	2096.7903983369906	1.259335	1.256700	1.2859820705145193	1.2833476961425963	1.2233615736565984	1.2207273513108172
0.014557	0.077881	-0.014740	2093.5089783369904	1.259096	1.256465	1.2857449011733895	1.2831145268444473	1.2231244043154685	1.2204941820126682
0.014559	0.077667	-0.014679	2087.7664933369906	1.258858	1.256235	1.2855105624911298	1.282888188248149	1.2228900656332091	1.22026784341637
0.014560	0.077454	-0.014679	2082.0240093369903	1.258621	1.256004	1.28527539315	1.28265901895	1.2226548962920791	1.220038674118221
0.014561	0.077240	-0.014679	2076.2815243369905	1.258383	1.255773	1.2850392238088704	1.2824298496518511	1.2224187269509494	1.219809504820072
0.014562	0.076996	-0.014740	2069.7186853369903	1.258144	1.255543	1.2848020544677403	1.2822016803537022	1.2221815576098196	1.2195813355219232
0.014564	0.076965	-0.014771	2068.8983303369905	1.257905	1.255305	1.284566715785481	1.2819673417574038	1.22194621892756	1.2193469969256248
0.014565	0.076752	-0.014771	2063.1558453369903	1.257665	1.255073	1.284328546444351	1.281737172459255	1.22170804958643	1.219116827627476
0.014566	0.076447	-0.014801	2054.9522963369905	1.257425	1.254843	1.2840903771032213	1.2815090031611058	1.2214698802453006	1.2188886583293268
0.014567	0.076324	-0.014923	2051.67087633699	1.257184	1.254606	1.2838512077620916	1.281273833862957	1.221230710904171	1.218653489031178
0.014569	0.076218	-0.014893	2048.7996343369905	1.256942	1.254368	1.2836128690798319	1.2810394952666586	1.220992372221911	1.2184191504348796
0.014570	0.075989	-0.014954	2042.6469723369905	1.256701	1.254134	1.283373699738702	1.2808073259685098	1.2207532028807813	1.2181869811367307
0.014571	0.075699	-0.014862	2034.8536003369904	1.256459	1.253902	1.2831335303975722	1.2805771566703608	1.2205130335396515	1.2179568118385817
0.014572	0.075592	-0.014923	2031.9823573369904	1.256218	1.253664	1.2828943610564425	1.2803409873722116	1.2202738641985218	1.2177206425404326
0.014574	0.075470	-0.014923	2028.7009383369905	1.255976	1.253427	1.2826560223741827	1.2801076487759135	1.2200355255162618	1.2174873039441345
0.014575	0.075119	-0.014893	2019.2668563369907	1.255735	1.253197	1.282416853033053	1.2798794794777644	1.2197963561751322	1.2172591346459853
0.014576	0.074982	-0.014984	2015.5752593369907	1.255492	1.252959	1.2821756836919231	1.2796433101796154	1.2195551868340022	1.2170229653478364
0.014577	0.074936	-0.014954	2014.3447263369903	1.255250	1.252718	1.2819355143507933	1.2794041408814665	1.2193150174928724	1.2167837960496874
0.014579	0.074631	-0.015015	2006.1411773369905	1.255007	1.252486	1.2816961756685337	1.2791758022851685	1.2190756788106127	1.2165554574533894
0.014580	0.074509	-0.014954	2002.8597573369907	1.254764	1.252247	1.281455006327404	1.2789386329870194	1.2188345094694832	1.2163182881552403
0.014581	0.074356	-0.014984	1998.7579823369906	1.254521	1.252010	1.281213836986274	1.2787034636888703	1.2185933401283533	1.2160831188570913
0.014582	0.074127	-0.015015	1992.6053203369906	1.254278	1.251774	1.2809726676451443	1.2784692943907212	1.2183521707872234	1.2158489495589422
0.014584	0.073883	-0.015045	1986.0424813369905	1.254035	1.251539	1.2807333289628846	1.2782379557944232	1.2181128321049637	1.2156176109626442
0.014585	0.073761	-0.015045	1982.7610613369907	1.253791	1.251299	1.280491159621755	1.277999786496274	1.217870662763834	1.215379441664495
0.014586	0.073563	-0.015015	1977.4287543369906	1.253548	1.251063	1.2802499902806252	1.277765617198125	1.2176294934227045	1.215145272366346
0.014587	0.073303	-0.014984	1970.4557373369903	1.253305	1.250828	1.280008820939495	1.277532447899976	1.2173883240815742	1.214912103068197
0.014589	0.073181	-0.015076	1967.1743173369905	1.253061	1.250589	1.2797684822572357	1.277297109303678	1.2171479853993148	1.214676764471899
0.014590	0.073105	-0.015045	1965.1234303369906	1.252817	1.250347	1.2795263129161059	1.277056940005529	1.2169058160581852	1.21443659517375
0.014591	0.072800	-0.015076	1956.9198803369904	1.252573	1.250113	1.279284143574976	1.2768247707073799	1.216663646717055	1.2142044258756008
0.014592	0.072571	-0.015137	1950.7672183369905	1.252327	1.249876	1.2790399742338463	1.2765896014092308	1.2164194773759256	1.2139692565774518
0.014594	0.072510	-0.015137	1949.1265093369907	1.252082	1.249633	1.2787986355515866	1.2763502628129328	1.2161781386936656	1.2137299179811538
0.014595	0.072250	-0.015167	1942.1534923369904	1.251836	1.249396	1.2785544662104567	1.2761150935147838	1.2159339693525357	1.2134947486830048
0.014596	0.071991	-0.015198	1935.1804753369906	1.251590	1.249158	1.278310296869327	1.2758789242166346	1.2156898000114063	1.2132585793848556
0.014597	0.071915	-0.015259	1933.1295873369904	1.251343	1.248914	1.2780651275281973	1.2756367549184857	1.2154446306702766	1.2130164100867067
0.014599	0.071793	-0.015228	1929.8481673369906	1.251097	1.248671	1.2778227888459375	1.2753974163221877	1.2152022919880165	1.2127770714904087
0.014600	0.071426	-0.015198	1920.0039083369907	1.250850	1.248437	1.2775776195048079	1.2751652470240387	1.214957122646887	1.2125449021922596
0.014601	0.071304	-0.015259	1916.7224883369904	1.250603	1.248194	1.2773324501636778	1.2749240777258894	1.2147119533057569	1.2123037328941104
0.014602	0.071167	-0.015320	1913.0308913369904	1.250355	1.247951	1.2770862808225483	1.2746829084277405	1.2144657839646276	1.2120625635959614
0.014604	0.070862	-0.015320	1904.8273423369906	1.250107	1.247713	1.2768419421402886	1.2744485698314425	1.2142214452823676	1.2118282249996635
0.014605	0.070663	-0.015381	1899.4950353369904	1.249858	1.247470	1.2765947727991587	1.2742074005332935	1.2139742759412377	1.2115870557015145
0.014606	0.070618	-0.015381	1898.2645023369905	1.249608	1.247223	1.276346603458029	1.2739622312351444	1.2137261066001082	1.2113418864033654
0.014607	0.070389	-0.015350	1892.1118403369906	1.249360	1.246982	1.276100434116899	1.2737230619369952	1.2134799372589784	1.2111027171052162
0.014609	0.070175	-0.015381	1886.3693563369907	1.249110	1.246740	1.2758540954346393	1.2734847233406972	1.2132335985767186	1.2108643785089181
0.014610	0.069992	-0.015472	1881.4472263369903	1.248860	1.246496	1.2756059260935098	1.2732425540425483	1.212985429235589	1.2106222092107692
0.014611	0.069839	-0.015442	1877.3454513369907	1.248610	1.246250	1.27535775675238	1.2729983847443993	1.212737259894459	1.2103780399126203
0.014612	0.069656	-0.015503	1872.4233223369906	1.248358	1.246005	1.27510758741125	1.27275521544625	1.2124870905533291	1.210134870614471
0.014614	0.069443	-0.015594	1866.6808373369904	1.248106	1.245760	1.2748592487289905	1.272513876849952	1.2122387518710696	1.209893532018173
0.014615	0.069260	-0.015564	1861.7587073369905	1.247854	1.245514	1.2746090793878606	1.272269707551803	1.2119885825299397	1.209649362720024
0.014616	0.069061	-0.015564	1856.4264003369904	1.247602	1.245269	1.274358910046731	1.272026538253654	1.2117384131888103	1.209406193421875
0.014617	0.068893	-0.015564	1851.9144483369905	1.247350	1.245022	1.274108740705601	1.271781368955505	1.2114882438476804	1.209161024123726
0.014619	0.068756	-0.015533	1848.2228513369905	1.247098	1.244775	1.2738604020233415	1.2715380303592068	1.2112399051654208	1.2089176855274277
0.014620	0.068481	-0.015564	1840.8396563369906	1.246845	1.244532	1.2736092326822115	1.2712968610610578	1.2109887358242908	1.2086765162292787
0.014621	0.068298	-0.015656	1835.9175273369906	1.246592	1.244285	1.2733580633410817	1.2710516917629089	1.2107375664831608	1.2084313469311299
0.014622	0.068207	-0.015686	1833.4564623369906	1.246338	1.244034	1.273105893999952	1.2708025224647599	1.210485397142031	1.2081821776329809
0.014624	0.067993	-0.015656	1827.7139773369904	1.246084	1.243788	1.2728555553176923	1.2705601838684615	1.2102350584597716	1.2079398390366825
0.014625	0.067719	-0.015656	1820.3307833369904	1.245831	1.243543	1.2726043859765626	1.2703170145703127	1.2099838891186416	1.2076966697385336
0.014626	0.067612	-0.015686	1817.4595413369907	1.245577	1.243293	1.2723522166354326	1.2700688452721636	1.209731719777512	1.2074485004403845
0.014627	0.067413	-0.015625	1812.1272343369906	1.245323	1.243046	1.272100047294303	1.2698236759740147	1.2094795504363822	1.2072033311422357
0.014629	0.067184	-0.015717	1805.9745723369906	1.245069	1.242799	1.2718497086120433	1.2695803373777164	1.2092292117541223	1.2069599925459373
0.014630	0.066986	-0.015717	1800.6422643369906	1.244814	1.242551	1.2715965392709137	1.2693341680795673	1.208976042412993	1.2067138232477883
0.014631	0.066864	-0.015747	1797.3608453369907	1.244559	1.242300	1.2713433699297838	1.2690849987814183	1.208722873071863	1.2064646539496393
0.014632	0.066650	-0.015869	1791.6183603369905	1.244302	1.242051	1.271088200588654	1.2688378294832694	1.208467703730733	1.2062174846514904
0.014634	0.066437	-0.015869	1785.8758753369907	1.244045	1.241801	1.2708348619063943	1.268591490886971	1.2082143650484736	1.205971146055192
0.014635	0.066269	-0.015839	1781.3639233369904	1.243788	1.241550	1.2705796925652644	1.268342321588822	1.2079591957073434	1.205721976757043
0.014636	0.066177	-0.015900	1778.9028583369904	1.243531	1.241295	1.2703245232241347	1.2680891522906732	1.2077040263662138	1.2054688074588942
0.014637	0.065826	-0.015930	1769.4687773369906	1.243273	1.241049	1.2700683538830049	1.2678449829925242	1.207447857025084	1.2052246381607452
0.014639	0.065781	-0.015930	1768.2382443369906	1.243015	1.240792	1.2698140152007453	1.267591644396226	1.2071935183428244	1.204971299564447
0.014640	0.065567	-0.015991	1762.4957603369903	1.242756	1.240541	1.2695568458596154	1.2673424750980768	1.2069363490016944	1.2047221302662978
0.014641	0.065247	-0.016022	1753.8820333369904	1.242496	1.240292	1.2692986765184857	1.267095305799928	1.2066781796605648	1.2044749609681489
0.014642	0.065155	-0.015991	1751.4209683369904	1.242237	1.240036	1.269041507177356	1.2668411365017789	1.2064210103194353	1.2042207916699998
0.014644	0.065094	-0.016083	1749.7802583369903	1.241976	1.239778	1.2687841684950962	1.266586797905481	1.2061636716371753	1.203966453073702
0.014645	0.064713	-0.016113	1739.5258213369907	1.241715	1.239529	1.2685249991539662	1.2663396286073318	1.2059045022960455	1.2037192837755528
0.014646	0.064545	-0.016174	1735.0138693369904	1.241454	1.239273	1.2682658298128366	1.2660854593091828	1.2056453329549157	1.2034651144774038
0.014647	0.064453	-0.016083	1732.5528043369904	1.241193	1.239015	1.2680066604717068	1.2658292900110337	1.205386163613786	1.2032089451792547
0.014649	0.064270	-0.016144	1727.6306753369904	1.240931	1.238760	1.2677483217894472	1.2655779514147358	1.2051278249315263	1.2029576065829568
0.014650	0.063950	-0.016144	1719.0169483369905	1.240670	1.238510	1.2674891524483174	1.2653297821165868	1.2048686555903965	1.2027094372848077
0.014651	0.063843	-0.016083	1716.1457063369903	1.240409	1.238252	1.2672299831071876	1.2650736128184374	1.2046094862492667	1.2024532679866584
0.014652	0.063751	-0.016144	1713.6846413369904	1.240148	1.237994	1.2669708137660578	1.2648174435202886	1.2043503169081369	1.2021970986885095
0.014654	0.063492	-0.016174	1706.7116243369906	1.239886	1.237741	1.2667124750837981	1.2645681049239905	1.2040919782258772	1.2019477600922115
0.014655	0.063217	-0.016205	1699.3284293369907	1.239623	1.237488	1.2664513057426683	1.2643169356258415	1.2038308088847476	1.2016965907940624
0.014656	0.063202	-0.016266	1698.9182523369905	1.239360	1.237225	1.2661901364015387	1.2640557663276923	1.203569639543618	1.2014354214959133
0.014657	0.062912	-0.016235	1691.1248803369904	1.239096	1.236971	1.2659279670604087	1.2638035970295434	1.2033074702024877	1.2011832521977643
0.014659	0.062683	-0.016296	1684.9722183369904	1.238833	1.236715	1.265668628378149	1.2635512584332453	1.2030481315202284	1.2009309136014663
0.014660	0.062607	-0.016296	1682.9213313369905	1.238569	1.236454	1.2654064590370193	1.2632920891350963	1.2027859621790986	1.2006717443033172
0.014661	0.062408	-0.016327	1677.5890233369905	1.238304	1.236196	1.2651432896958896	1.2630359198369474	1.2025227928379687	1.2004155750051684
0.014662	0.062164	-0.016449	1671.0261843369904	1.238038	1.235938	1.2648791203547596	1.262779750538798	1.2022586234968387	1.200159405707019
0.014664	0.062042	-0.016449	1667.7447643369906	1.237771	1.235675	1.2646157816725	1.2625204119425002	1.2019952848145792	1.1999000671107212
0.014665	0.061737	-0.016449	1659.5412153369907	1.237505	1.235419	1.2643516123313703	1.2622662426443512	1.2017311154734496	1.1996458978125721
0.014666	0.061600	-0.016449	1655.8496173369904	1.237238	1.235157	1.2640864429902405	1.2620060733462022	1.2014659461323198	1.1993857285144232
0.014667	0.061462	-0.016449	1652.1580203369904	1.236972	1.234896	1.2638222736491107	1.261746904048053	1.2012017767911898	1.1991265592162739
0.014669	0.061279	-0.016449	1647.2358913369903	1.236705	1.234635	1.263558934966851	1.2614895654517548	1.2009384381089303	1.1988692206199758
0.014670	0.061020	-0.016449	1640.2628743369905	1.236439	1.234377	1.2632947656257212	1.261233396153606	1.2006742687678003	1.198613051321827
0.014671	0.060883	-0.016479	1636.5712763369906	1.236172	1.234115	1.2630295962845914	1.260973226855457	1.2004090994266705	1.198352882023678
0.014672	0.060776	-0.016479	1633.7000343369905	1.235904	1.233851	1.2627634269434616	1.2607110575573077	1.2001429300855406	1.1980907127255287
0.014674	0.060516	-0.016632	1626.7270173369907	1.235635	1.233591	1.262498088261202	1.2604547189610098	1.1998775914032813	1.1978343741292308
0.014675	0.060257	-0.016632	1619.7540003369904	1.235366	1.233331	1.2622309189200722	1.2601965496628607	1.1996104220621513	1.1975762048310816
0.014676	0.060165	-0.016632	1617.2929353369905	1.235096	1.233064	1.2619627495789423	1.2599313803647116	1.1993422527210216	1.1973110355329326
0.014677	0.060043	-0.016724	1614.0115163369906	1.234826	1.232798	1.2616945802378126	1.2596672110665628	1.1990740833798919	1.1970468662347837
0.014679	0.059723	-0.016632	1605.3977893369906	1.234556	1.232539	1.2614282415555529	1.2594118724702645	1.198807744697632	1.1967915276384855
0.014680	0.059631	-0.016693	1602.9367243369907	1.234286	1.232272	1.2611600722144232	1.2591467031721155	1.1985395753565022	1.1965263583403365
0.014681	0.059464	-0.016663	1598.4247723369904	1.234016	1.232007	1.2608919028732934	1.2588835338739666	1.1982714060153725	1.1962631890421875
0.014682	0.059082	-0.016785	1588.1703353369903	1.233744	1.231748	1.2606217335321634	1.2586263645758176	1.1980012366742425	1.1960060197440385
0.014684	0.059006	-0.016754	1586.1194483369904	1.233473	1.231479	1.2603543948499039	1.2583610259795193	1.197733897991983	1.1957406811477402
0.014685	0.058899	-0.016754	1583.2482053369904	1.233201	1.231211	1.260084225508774	1.2580948566813703	1.1974637286508534	1.1954745118495913
0.014686	0.058670	-0.016785	1577.0955433369904	1.232929	1.230947	1.2598140561676443	1.2578326873832213	1.1971935593097234	1.1952123425514423
0.014687	0.058426	-0.016815	1570.5327043369907	1.232657	1.230683	1.2595438868265143	1.2575705180850723	1.1969233899685934	1.1949501732532932
0.014689	0.058350	-0.016876	1568.4818163369905	1.232383	1.230412	1.259273548144255	1.2573031794887741	1.1966530512863343	1.194682834656995
0.014690	0.058121	-0.016876	1562.3291543369905	1.232110	1.230147	1.259002378803125	1.2570400101906252	1.1963818819452041	1.1944196653588461
0.014691	0.057892	-0.016876	1556.1764923369906	1.231836	1.229881	1.2587302094619952	1.256775840892476	1.1961097126040743	1.194155496060697
0.014692	0.057800	-0.016998	1553.7154273369906	1.231561	1.229609	1.2584570401208655	1.256505671594327	1.1958365432629448	1.193885326762548
0.014694	0.057602	-0.016937	1548.3831203369905	1.231287	1.229341	1.258186701438606	1.2562413329980289	1.1955662045806852	1.1936209881662498
0.014695	0.057327	-0.017029	1540.9999263369905	1.231011	1.229075	1.2579125320974762	1.2559771636998798	1.1952920352395555	1.1933568188681007
0.014696	0.057205	-0.016998	1537.7185063369907	1.230735	1.228803	1.257638362756346	1.255706994401731	1.1950178658984254	1.193086649569952
0.014697	0.057083	-0.017059	1534.4370863369904	1.230459	1.228531	1.2573641934152164	1.255436825103582	1.1947436965572957	1.1928164802718029
0.014699	0.056747	-0.017090	1525.4131823369903	1.230182	1.228265	1.257090854732957	1.2551744865072838	1.1944703578750362	1.1925541416755048
0.014700	0.056549	-0.017120	1520.0808753369906	1.229905	1.227995	1.256815685391827	1.2549063172091346	1.1941951885339064	1.1922859723773556
0.014701	0.056488	-0.017181	1518.4401653369905	1.229627	1.227718	1.2565395160506971	1.2546311479109857	1.1939190191927764	1.1920108030792067
0.014702	0.056320	-0.017212	1513.9282133369907	1.229348	1.227445	1.2562623467095675	1.2543599786128365	1.1936418498516468	1.1917396337810575
0.014704	0.055969	-0.017242	1504.4941313369904	1.229069	1.227178	1.2559870080273077	1.2540966400165388	1.193366511169387	1.1914762951847597
0.014705	0.055862	-0.017212	1501.6228893369907	1.228789	1.226902	1.2557088386861779	1.2538224707183894	1.1930883418282572	1.1912021258866103
0.014706	0.055695	-0.017303	1497.1109373369904	1.228509	1.226628	1.2554306693450483	1.2535503014202405	1.1928101724871274	1.1909299565884615
0.014707	0.055496	-0.017334	1491.7786293369904	1.228229	1.226354	1.2551525000039183	1.2532781321220914	1.1925320031459976	1.1906577872903124
0.014709	0.055252	-0.017303	1485.2157903369907	1.227948	1.226082	1.2548751613216587	1.2530097935257933	1.192254664463738	1.1903894486940143
0.014710	0.055206	-0.017334	1483.9852583369907	1.227667	1.225802	1.254595991980529	1.2527316242276445	1.191975495122608	1.1901112793958655
0.014711	0.054993	-0.017426	1478.2427733369905	1.227385	1.225527	1.2543158226393991	1.2524584549294953	1.1916953257814784	1.1898381100977162
0.014712	0.054764	-0.017456	1472.0901113369905	1.227102	1.225252	1.2540346532982691	1.2521852856313462	1.1914141564403482	1.1895649407995672
0.014714	0.054596	-0.017487	1467.5781593369907	1.226819	1.224975	1.2537553146160099	1.2519119470350482	1.1911348177580892	1.1892916022032691
0.014715	0.054367	-0.017487	1461.4254973369907	1.226536	1.224699	1.2534741452748799	1.2516377777368992	1.190853648416959	1.1890174329051202
0.014716	0.054184	-0.017487	1456.5033673369903	1.226253	1.224422	1.2531929759337501	1.25136260843875	1.1905724790758292	1.1887422636069709
0.014717	0.054077	-0.017456	1453.6321253369906	1.225970	1.224143	1.2529118065926204	1.251085439140601	1.1902913097346994	1.188465094308822
0.014719	0.053818	-0.017517	1446.6591083369904	1.225686	1.223868	1.2526314679103607	1.250814100544303	1.1900109710524398	1.188193755712524
0.014720	0.053619	-0.017578	1441.3268013369907	1.225401	1.223590	1.252348298569231	1.250537931246154	1.1897278017113102	1.187917586414375
0.014721	0.053452	-0.017639	1436.8148483369905	1.225115	1.223310	1.252064129228101	1.250259761948005	1.18944363237018	1.187639417116226
0.014722	0.053391	-0.017639	1435.1741393369907	1.224829	1.223026	1.2517799598869712	1.2499775926498558	1.1891594630290503	1.1873572478180767
0.014724	0.053024	-0.017700	1425.3298793369904	1.224543	1.222752	1.2514976212047115	1.2497072540535579	1.1888771243467908	1.1870869092217788
0.014725	0.052902	-0.017731	1422.0484603369905	1.224256	1.222469	1.2512124518635819	1.2494260847554088	1.188591955005661	1.1868057399236298
0.014726	0.052780	-0.017700	1418.7670403369907	1.223969	1.222186	1.250927282522452	1.2491449154572598	1.188306785664531	1.1865245706254808
0.014727	0.052521	-0.017761	1411.7940233369904	1.223681	1.221907	1.2506411131813222	1.2488677461591107	1.1880206163234015	1.1862474013273316
0.014729	0.052261	-0.017792	1404.8210063369906	1.223393	1.221628	1.2503567744990625	1.2485924075628125	1.1877362776411418	1.1859720627310335
0.014730	0.052292	-0.017731	1405.6413613369905	1.223105	1.221339	1.250070605157933	1.2483052382646636	1.1874501083000122	1.1856848934328845
0.014731	0.052032	-0.017883	1398.6683443369907	1.222816	1.221058	1.249783435816803	1.2480260689665146	1.187162938958882	1.1854057241347356
0.014732	0.051727	-0.017914	1390.4647943369905	1.222526	1.220778	1.249495266475673	1.2477478996683655	1.1868747696177522	1.1851275548365865
0.014734	0.051575	-0.017975	1386.3630203369903	1.222235	1.220493	1.2492079277934134	1.2474665610720674	1.1865874309354925	1.1848462162402884
0.014735	0.051483	-0.017914	1383.9019553369903	1.221944	1.220205	1.2489187584522836	1.2471803917739184	1.186298261594363	1.1845600469421393
0.014736	0.051163	-0.018066	1375.2882283369904	1.221652	1.219923	1.248628589111154	1.2469002224757695	1.1860080922532332	1.1842798776439905
0.014737	0.050995	-0.018036	1370.7762763369906	1.221359	1.219637	1.248337419770024	1.2466160531776205	1.1857169229121034	1.1839957083458414
0.014739	0.050858	-0.018127	1367.0846793369906	1.221066	1.219348	1.2480480810877645	1.2463307145813223	1.1854275842298438	1.1837103697495432
0.014740	0.050674	-0.018127	1362.1625493369907	1.220772	1.219060	1.2477559117466346	1.2460445452831732	1.1851354148887139	1.1834242004513942
0.014741	0.050446	-0.018158	1356.0098873369907	1.220478	1.218774	1.2474637424055048	1.2457603759850242	1.184843245547584	1.1831400311532452
0.014742	0.050339	-0.018219	1353.1386453369905	1.220183	1.218482	1.2471705730643752	1.2454702066868752	1.1845500762064542	1.1828498618550962
0.014744	0.050079	-0.018280	1346.1656283369907	1.219887	1.218195	1.2468782343821154	1.2451868680905769	1.1842577375241947	1.1825665232587979
0.014745	0.049881	-0.018280	1340.8333213369906	1.219591	1.217906	1.2465840650409858	1.244899698792428	1.183963568183065	1.1822793539606489
0.014746	0.049774	-0.018311	1337.9620783369905	1.219294	1.217612	1.246288895699856	1.2446075294942789	1.183668398841935	1.1819871846624999
0.014747	0.049591	-0.018372	1333.0399493369905	1.218996	1.217321	1.245992726358726	1.24431836019613	1.1833722295008053	1.181698015364351
0.014749	0.049240	-0.018433	1323.6058673369903	1.218698	1.217034	1.2456983876764665	1.2440350215998317	1.1830778908185455	1.1814146767680527
0.014750	0.049179	-0.018494	1321.9651573369906	1.218398	1.216737	1.2454002183353368	1.2437398523016827	1.182779721477416	1.1811195074699037
0.014751	0.049088	-0.018494	1319.5040923369907	1.218098	1.216440	1.2451020489942066	1.2434446830035337	1.1824815521362857	1.1808243381717547
0.014752	0.048782	-0.018585	1311.3005433369904	1.217797	1.216149	1.244802879653077	1.2431555137053847	1.182182382795156	1.1805351688736057
0.014754	0.048584	-0.018646	1305.9682363369907	1.217496	1.215854	1.2445055409708172	1.2428641751090865	1.1818850441128963	1.1802438302773075
0.014755	0.048462	-0.018585	1302.6868163369904	1.217194	1.215557	1.2442053716296877	1.2425690058109375	1.181584874771767	1.1799486609791585
0.014756	0.048294	-0.018585	1298.1748643369906	1.216893	1.215262	1.2439062022885579	1.2422758365127886	1.181285705430637	1.1796554916810096
0.014757	0.048004	-0.018646	1290.3814923369905	1.216591	1.214969	1.2436060329474279	1.2419846672146395	1.1809855360895072	1.1793643223828605
0.014759	0.047836	-0.018677	1285.8695403369907	1.216289	1.214673	1.2433076942651684	1.2416923286183414	1.1806871974072477	1.1790719837865624
0.014760	0.047745	-0.018646	1283.4084753369907	1.215986	1.214373	1.2430065249240385	1.2413941593201923	1.1803860280661178	1.1787738144884132
0.014761	0.047531	-0.018738	1277.6659903369905	1.215683	1.214077	1.2427053555829088	1.2410999900220434	1.180084858724988	1.1784796451902644
0.014762	0.047272	-0.018860	1270.6929733369907	1.215378	1.213781	1.242402186241779	1.2408058207238943	1.1797816893838582	1.1781854758921153
0.014764	0.047104	-0.018768	1266.1810213369904	1.215073	1.213482	1.2421008475595194	1.2405104821275963	1.1794803507015987	1.1778901372958173
0.014765	0.046951	-0.018890	1262.0792463369903	1.214767	1.213181	1.2417966782183893	1.2402113128294472	1.1791761813604684	1.1775909679976682
0.014766	0.046783	-0.018890	1257.5672943369905	1.214461	1.212881	1.2414925088772597	1.2399131435312982	1.178872012019339	1.1772927986995192
0.014767	0.046646	-0.018890	1253.8756973369905	1.214155	1.212579	1.24118833953613	1.2396129742331492	1.1785678426782091	1.1769926294013702
0.014769	0.046326	-0.018951	1245.2619703369905	1.213848	1.212283	1.2408850008538703	1.2393206356368511	1.1782645039959494	1.176700290805072
0.014770	0.046173	-0.018921	1241.1601953369905	1.213541	1.211982	1.2405798315127405	1.239021466338702	1.1779593346548198	1.176401121506923
0.014771	0.046051	-0.019043	1237.8787763369905	1.213233	1.211678	1.2402736621716106	1.238719297040553	1.1776531653136897	1.176098952208774
0.014772	0.045868	-0.019073	1232.9566463369906	1.212924	1.211375	1.2399664928304808	1.238418127742404	1.1773459959725598	1.175797782910625
0.014774	0.045593	-0.019104	1225.5734513369907	1.212615	1.211075	1.2396611541482212	1.2381217891461058	1.1770406572903003	1.1755014443143268
0.014775	0.045456	-0.019135	1221.8818543369907	1.212305	1.210769	1.2393529848070914	1.237817619847957	1.1767324879491707	1.1751972750161779
0.014776	0.045349	-0.019135	1219.0106123369906	1.211994	1.210463	1.2390438154659615	1.2375134505498078	1.1764233186080406	1.1748931057180287
0.014777	0.045013	-0.019257	1209.9867083369904	1.211683	1.210162	1.2387346461248319	1.2372142812516587	1.176114149266911	1.1745939364198796
0.014779	0.044861	-0.019257	1205.8849333369903	1.211371	1.209855	1.238426307442572	1.2369109426553606	1.1758058105846514	1.1742905978235816
0.014780	0.044800	-0.019287	1204.2442233369907	1.211058	1.209545	1.2381151381014424	1.2366027733572118	1.1754946412435214	1.1739824285254328
0.014781	0.044571	-0.019379	1198.0915613369907	1.210744	1.209239	1.2378029687603127	1.2362986040590627	1.1751824719023918	1.1736782592272836
0.014782	0.044250	-0.019440	1189.4778343369903	1.210429	1.208934	1.2374897994191827	1.2359954347609134	1.174869302561262	1.1733750899291344
0.014784	0.044174	-0.019592	1187.4269473369905	1.210112	1.208620	1.2371764607369233	1.2356850961646155	1.1745559638790026	1.1730647513328365
0.014785	0.044022	-0.019531	1183.3251723369904	1.209796	1.208308	1.2368622913957934	1.2353749268664664	1.1742417945378727	1.1727545820346874
0.014786	0.043777	-0.019623	1176.7623323369903	1.209478	1.207999	1.2365461220546636	1.2350677575683175	1.173925625196743	1.1724474127365385
0.014787	0.043594	-0.019653	1171.8402033369907	1.209159	1.207687	1.2362289527135337	1.2347575882701682	1.173608455855613	1.1721372434383892
0.014789	0.043472	-0.019714	1168.5587833369905	1.208840	1.207372	1.235913614031274	1.2344462496738702	1.1732931171733534	1.1718259048420911
0.014790	0.043167	-0.019684	1160.3552343369906	1.208521	1.207063	1.2355964446901442	1.2341390803757213	1.1729759478322235	1.1715187355439423
0.014791	0.043015	-0.019714	1156.2534593369905	1.208202	1.206749	1.2352792753490145	1.2338269110775724	1.1726587784910936	1.1712065662457933
0.014792	0.042847	-0.019775	1151.7415073369907	1.207881	1.206434	1.2349601060078848	1.233513741779423	1.1723396091499638	1.170893396947644
0.014794	0.042618	-0.019897	1145.5888453369903	1.207559	1.206119	1.2346417673256251	1.233202403183125	1.1720212704677042	1.170582058351346
0.014795	0.042480	-0.019958	1141.8972483369903	1.207236	1.205801	1.2343205979844953	1.232886233884976	1.1717001011265746	1.170265889053197
0.014796	0.042358	-0.020050	1138.6158283369905	1.206911	1.205480	1.2339974286433655	1.2325670645868272	1.1713769317854448	1.1699467197550482
0.014797	0.042114	-0.019958	1132.0529883369904	1.206588	1.205165	1.2336762593022357	1.2322538952886781	1.1710557624443148	1.169633550456899
