Repository: pietracorvo/HystAPI

# Example data

The example data in this folder is from measurements performed during my physics bachelor.

The material is **FeSi3** (iron with 3% silicon), aka 'electrical steel', the standard material for ring cores in trafos. 

Four of the five samples where treated with high pressure torison (HPT, 20 rotations at 20GPa), to achieve nanocristallisation of the grains, which has a huge impact on the magnetic properties of the material. The HPT deformation was done at 77K (under liquid nitrogen) and at 293K (at room temperature). Afterwards some samples were heat treated at a temperature of 493K (for two hours) to anneal defects from the deformation process.

The five samples are:

File: testData/FeSi3_annealed/G1_919V_100Hz_800000Fs.txt (part 43 of 57)
--------------------------
t	U1	U2	H	B_raw	J_raw	B_drift	 J_drift	B_corr	J_corr
0.014799	0.041885	-0.019989	1125.9003263369905	1.206264	1.204849	1.233355920619976	1.23194155669238	1.1707354237620553	1.169321211860601
0.014800	0.041718	-0.020081	1121.3883743369906	1.205939	1.204530	1.2330327512788464	1.231624387394231	1.1704122544209254	1.169004042562452
0.014801	0.041779	-0.019989	1123.0290843369903	1.205614	1.204203	1.2327095819377163	1.2312992180960818	1.1700890850797956	1.1686788732643028
0.014802	0.041306	-0.020172	1110.3135823369903	1.205288	1.203893	1.2323854125965865	1.230991048797933	1.1697649157386656	1.168370703966154
0.014804	0.041153	-0.020172	1106.2118083369905	1.204961	1.203571	1.2320620739143269	1.2306727102016346	1.1694415770564062	1.1680523653698556
0.014805	0.041107	-0.020203	1104.9812753369906	1.204634	1.203245	1.2317369045731972	1.2303485409034856	1.1691164077152765	1.1677281960717065
0.014806	0.040863	-0.020294	1098.4184363369905	1.204305	1.202925	1.2314097352320674	1.2300303716053367	1.1687892383741465	1.1674100267735577
0.014807	0.040573	-0.020325	1090.6250643369904	1.203976	1.202605	1.2310825658909375	1.2297122023071876	1.1684620690330165	1.1670918574754086
0.014809	0.040543	-0.020355	1089.8047093369905	1.203646	1.202276	1.230756227208678	1.2293868637108893	1.1681357303507571	1.1667665188791103
0.014810	0.040253	-0.020386	1082.0113373369904	1.203315	1.201956	1.230427057867548	1.2290686944127405	1.1678065610096273	1.1664483495809614
0.014811	0.040024	-0.020569	1075.8586753369905	1.202982	1.201630	1.2300958885264184	1.2287445251145914	1.1674753916684977	1.1661241802828124
0.014812	0.039810	-0.020630	1070.1161903369907	1.202648	1.201304	1.2297637191852884	1.2284203558164424	1.1671432223273674	1.1658000109846633
0.014814	0.039734	-0.020660	1068.0653033369904	1.202314	1.200971	1.229433380503029	1.2280910172201442	1.1668128836451084	1.1654706723883652
0.014815	0.039474	-0.020691	1061.0922863369906	1.201978	1.200645	1.229099211161899	1.2277668479219952	1.1664787143039783	1.1651465030902162
0.014816	0.039337	-0.020752	1057.4006893369906	1.201642	1.200314	1.2287650418207694	1.2274376786238463	1.1661445449628487	1.1648173337920673
0.014817	0.039139	-0.020721	1052.0683823369905	1.201306	1.199984	1.2284308724796396	1.2271095093256972	1.1658103756217186	1.1644891644939181
0.014819	0.038925	-0.020782	1046.3258973369907	1.200970	1.199655	1.22809853379738	1.2267841707293992	1.1654780369394593	1.1641638258976201
0.014820	0.038757	-0.020905	1041.8139453369904	1.200631	1.199322	1.2277613644562502	1.22645300143125	1.1651408675983292	1.163832656599471
0.014821	0.038589	-0.020844	1037.3019933369906	1.200293	1.198990	1.2274251951151203	1.226122832133101	1.1648046982571993	1.163502487301322
0.014822	0.038345	-0.021027	1030.7391533369905	1.199953	1.198658	1.2270870257739905	1.225792662834952	1.1644665289160696	1.163172318003173
0.014824	0.038177	-0.021027	1026.2272013369907	1.199612	1.198322	1.2267496870917307	1.2254603242386541	1.16412919023381	1.1628399794068751
0.014825	0.038101	-0.021118	1024.1763143369903	1.199270	1.197983	1.2264095177506011	1.2251231549405048	1.1637890208926804	1.1625028101087258
0.014826	0.037903	-0.021149	1018.8440073369906	1.198927	1.197647	1.2260683484094712	1.2247889856423557	1.1634478515515503	1.1621686408105767
0.014827	0.037537	-0.021301	1008.9997473369905	1.198583	1.197315	1.2257261790683414	1.2244588163442067	1.1631056822104204	1.1618384715124277
0.014829	0.037476	-0.021301	1007.3590373369905	1.198237	1.196971	1.2253838403860817	1.2241184777479088	1.162763343528161	1.1614981329161298
0.014830	0.037369	-0.021332	1004.4877953369905	1.197892	1.196629	1.225040671044952	1.2237783084497598	1.162420174187031	1.1611579636179807
0.014831	0.037048	-0.021362	995.8740683369905	1.197546	1.196294	1.2246965017038223	1.2234451391516106	1.1620760048459013	1.1608247943198315
0.014832	0.036789	-0.021454	988.9010513369905	1.197198	1.195955	1.2243503323626923	1.2231079698534617	1.1617298355047714	1.1604876250216827
0.014834	0.036819	-0.021515	989.7214063369905	1.196849	1.195606	1.224004993680433	1.2227626312571636	1.161384496822512	1.1601422864253845
0.014835	0.036469	-0.021606	980.2873243369905	1.196499	1.195267	1.223656824339303	1.2224254619590147	1.1610363274813822	1.1598051171272357
0.014836	0.036301	-0.021729	975.7753723369905	1.196148	1.194921	1.2233076549981732	1.2220812926608653	1.1606871581402523	1.1594609478290863
0.014837	0.036102	-0.021759	970.4430653369905	1.195795	1.194576	1.2229564856570432	1.2217381233627165	1.1603359887991225	1.1591177785309374
0.014839	0.036011	-0.021790	967.9820003369905	1.195442	1.194226	1.2226071469747837	1.2213917847664184	1.159986650116863	1.1587714399346394
0.014840	0.035797	-0.021851	962.2395163369905	1.195088	1.193879	1.2222549776336538	1.2210466154682693	1.159634480775733	1.1584262706364903
0.014841	0.035583	-0.021942	956.4970313369905	1.194732	1.193530	1.221900808292524	1.2206994461701204	1.1592803114346033	1.1580791013383414
0.014842	0.035416	-0.022064	951.9850793369906	1.194375	1.193179	1.2215456389513943	1.2203502768719712	1.1589251420934734	1.1577299320401921
0.014844	0.035202	-0.022156	946.2425943369905	1.194016	1.192827	1.2211903002691347	1.2200019382756733	1.158569803411214	1.1573815934438942
0.014845	0.034988	-0.022247	940.5001103369905	1.193656	1.192474	1.220832130928005	1.2196507689775242	1.158211634070084	1.1570304241457452
0.014846	0.034882	-0.022339	937.6288673369905	1.193294	1.192116	1.220471961586875	1.2192945996793751	1.1578514647289544	1.1566742548475961
0.014847	0.034637	-0.022430	931.0660283369905	1.192931	1.191760	1.2201107922457453	1.218940430381226	1.1574902953878246	1.1563200855494469
0.014849	0.034454	-0.022491	926.1438983369906	1.192566	1.191402	1.2197494535634856	1.218586091784928	1.1571289567055647	1.155965746953149
0.014850	0.034393	-0.022644	924.5031883369905	1.192199	1.191037	1.219384284222356	1.2182229224867789	1.1567637873644352	1.1556025776549999
0.014851	0.034149	-0.022736	917.9403493369905	1.191831	1.190677	1.219018114881226	1.21786475318863	1.156397618023305	1.155244408356851
0.014852	0.033798	-0.022827	908.5062673369905	1.191461	1.190319	1.2186499455400963	1.2175085838904809	1.1560294486821756	1.1548882390587019
0.014854	0.033768	-0.022919	907.6859123369906	1.191090	1.189949	1.2182826068578365	1.2171422452941827	1.1556621099999158	1.1545219004624037
0.014855	0.033630	-0.022980	903.9943153369906	1.190718	1.189582	1.2179124375167067	1.2167770759960337	1.155291940658786	1.1541567311642547
0.014856	0.033310	-0.023041	895.3805883369905	1.190344	1.189219	1.2175402681755771	1.2164159066978848	1.1549197713176564	1.1537955618661058
0.014857	0.033142	-0.023163	890.8686363369906	1.189969	1.188850	1.2171670988344472	1.2160487373997357	1.1545466019765263	1.1534283925679567
0.014859	0.033051	-0.023193	888.4075713369905	1.189593	1.188477	1.2167947601521876	1.2156793988034376	1.1541742632942666	1.1530590539716585
0.014860	0.032867	-0.023346	883.4854413369906	1.189215	1.188105	1.2164185908110576	1.2153092295052885	1.153798093953137	1.1526888846735095
0.014861	0.032578	-0.023376	875.6920693369905	1.188836	1.187736	1.216041421469928	1.2149420602071395	1.153420924612007	1.1523217153753604
0.014862	0.032394	-0.023499	870.7699403369905	1.188456	1.187362	1.215663252128798	1.2145698909089906	1.153042755270877	1.1519495460772116
0.014864	0.032288	-0.023560	867.8986983369905	1.188074	1.186983	1.2152849134465387	1.2141945523126922	1.152664416588618	1.1515742074809132
0.014865	0.032028	-0.023712	860.9256813369905	1.187690	1.186608	1.2149027441054085	1.2138213830145435	1.1522822472474878	1.1512010381827644
0.014866	0.031830	-0.023834	855.5933733369906	1.187304	1.186229	1.2145185747642788	1.2134442137163943	1.151898077906358	1.1508238688846153
0.014867	0.031723	-0.023895	852.7221313369905	1.186917	1.185845	1.2141334054231492	1.2130620444182454	1.1515129085652283	1.1504416995864664
0.014869	0.031509	-0.024048	846.9796473369905	1.186527	1.185463	1.2137470667408896	1.212683705821947	1.151126569882969	1.150063360990168
0.014870	0.031326	-0.024139	842.0575173369905	1.186136	1.185078	1.2133578973997599	1.2123005365237982	1.1507374005418392	1.1496801916920192
0.014871	0.031189	-0.024261	838.3659203369905	1.185743	1.184690	1.2129667280586298	1.2119143672256492	1.1503462312007091	1.1492940223938701
0.014872	0.030853	-0.024323	829.3420153369905	1.185349	1.184307	1.2125745587175	1.2115331979275001	1.1499540618595794	1.148912853095721
0.014874	0.030807	-0.024414	828.1114833369905	1.184953	1.183913	1.2121822200352403	1.211142859331202	1.1495617231773196	1.1485225144994229
0.014875	0.030655	-0.024567	824.0097083369905	1.184556	1.183520	1.2117870506941106	1.2107516900330528	1.14916655383619	1.1481313452012738
0.014876	0.030396	-0.024628	817.0366913369905	1.184156	1.183130	1.2113888813529807	1.210363520734904	1.1487683844950598	1.147743175903125
0.014877	0.030090	-0.024750	808.8331423369905	1.183756	1.182739	1.210990712011851	1.209974351436755	1.1483702151539301	1.1473540066049759
0.014879	0.030075	-0.024872	808.4229643369905	1.183353	1.182337	1.2105913733295914	1.209576012840457	1.1479708764716707	1.1469556680086779
0.014880	0.029922	-0.024902	804.3211903369905	1.182949	1.181938	1.2101892039884616	1.2091788435423076	1.147568707130541	1.1465584987105286
0.014881	0.029587	-0.025085	795.2972853369905	1.182543	1.181543	1.2097850346473318	1.2087856742441587	1.1471645377894109	1.1461653294123797
0.014882	0.029465	-0.025269	792.0158663369905	1.182134	1.181138	1.209377865306202	1.2083825049460097	1.1467573684482812	1.1457621601142307
0.014884	0.029327	-0.025299	788.3242683369905	1.181724	1.180733	1.2089715266239425	1.2079811663497118	1.1463510297660218	1.1453608215179327
0.014885	0.029099	-0.025391	782.1716063369905	1.181312	1.180329	1.2085613572828124	1.2075789970515625	1.1459408604248917	1.1449586522197834
0.014886	0.028778	-0.025513	773.5578793369905	1.180899	1.179927	1.2081501879416827	1.2071788277534135	1.145529691083762	1.1445584829216344
0.014887	0.028687	-0.025665	771.0968153369905	1.180483	1.179514	1.2077360186005528	1.2067676584552645	1.1451155217426319	1.1441473136234854
0.014889	0.028503	-0.025787	766.1746853369905	1.180065	1.179102	1.2073216799182933	1.2063593198589666	1.1447011830603726	1.1437389750271876
0.014890	0.028275	-0.025970	760.0220233369905	1.179645	1.178689	1.2069035105771635	1.2059481505608176	1.1442830137192428	1.1433278057290386
0.014891	0.028122	-0.026154	755.9202483369905	1.179221	1.178271	1.2064813412360338	1.2055319812626684	1.1438608443781129	1.1429116364308893
0.014892	0.028000	-0.026154	752.6388283369905	1.178797	1.177851	1.206059171894904	1.2051138119645193	1.1434386750369834	1.1424934671327402
0.014894	0.027756	-0.026276	746.0759893369905	1.178372	1.177434	1.2056378332126443	1.2047004733682214	1.1430173363547236	1.1420801285364424
0.014895	0.027588	-0.026428	741.5640373369905	1.177943	1.177011	1.2052106638715145	1.2042793040700723	1.1425901670135938	1.1416589592382933
0.014896	0.027451	-0.026611	737.8724403369905	1.177512	1.176585	1.2047814945303845	1.203855134771923	1.1421609976724638	1.141234789940144
0.014897	0.027206	-0.026733	731.3096003369905	1.177080	1.176161	1.2043513251892548	1.203432965473774	1.141730828331334	1.140812620641995
0.014899	0.027039	-0.026764	726.7976483369905	1.176646	1.175732	1.2039209865069953	1.203007626877476	1.1413004896490744	1.140387282045697
0.014900	0.026932	-0.026917	723.9264063369906	1.176210	1.175300	1.2034868171658655	1.202577457579327	1.1408663203079445	1.139957112747548
0.014901	0.026611	-0.026978	715.3126793369905	1.175772	1.174874	1.2030506478247356	1.202153288281178	1.1404301509668149	1.139532943449399
0.014902	0.026443	-0.027161	710.8007273369905	1.175333	1.174439	1.2026134784836058	1.2017201189830289	1.139992981625685	1.1390997741512499
0.014904	0.026367	-0.027252	708.7498393369905	1.174891	1.174000	1.202175139801346	1.2012847803867308	1.1395546429434251	1.1386644355549518
0.014905	0.026169	-0.027435	703.4175323369905	1.174447	1.173563	1.2017329704602164	1.2008496110885818	1.1391124736022955	1.1382292662568028
0.014906	0.025864	-0.027588	695.2139833369905	1.174000	1.173126	1.2012878011190866	1.2004144417904328	1.138667304261166	1.1377940969586537
0.014907	0.025696	-0.027771	690.7020313369906	1.173550	1.172682	1.2008396317779568	1.1999722724922837	1.138219134920036	1.1373519276605046
0.014909	0.025574	-0.027832	687.4206113369905	1.173099	1.172235	1.2003922930956972	1.1995289338959856	1.1377717962377765	1.1369085890642066
0.014910	0.025360	-0.028046	681.6781263369905	1.172645	1.171788	1.1999401237545673	1.1990837645978367	1.1373196268966463	1.1364634197660577
0.014911	0.025131	-0.028137	675.5254643369905	1.172189	1.171340	1.1994859544134375	1.1986375952996877	1.1368654575555168	1.1360172504679087
0.014912	0.025024	-0.028259	672.6542223369905	1.171731	1.170885	1.199029785072308	1.1981844260015386	1.136409288214387	1.1355640811697596
0.014914	0.024796	-0.028473	666.5015603369906	1.171270	1.170432	1.1985724463900482	1.1977350874052404	1.1359519495321275	1.1351147425734613
0.014915	0.024582	-0.028564	660.7590753369905	1.170807	1.169976	1.1981112770489182	1.1972809181070914	1.1354907801909975	1.1346605732753123
0.014916	0.024399	-0.028839	655.8369463369905	1.170340	1.169516	1.1976461077077885	1.1968227488089425	1.1350256108498677	1.1342024039771634
0.014917	0.024277	-0.028961	652.5555263369905	1.169871	1.169050	1.197178938366659	1.1963585795107934	1.1345584415087382	1.1337382346790144
0.014919	0.024002	-0.029114	645.1723313369905	1.169399	1.168588	1.1967105996843992	1.1959002409144952	1.1340901028264785	1.1332798960827162
0.014920	0.023941	-0.029266	643.5316213369905	1.168925	1.168116	1.1962384303432694	1.1954300716163462	1.1336179334853487	1.1328097267845672
0.014921	0.023636	-0.029388	635.3280723369905	1.168449	1.167650	1.1957642610021395	1.1949659023181973	1.1331437641442186	1.1323455574864183
0.014922	0.023483	-0.029510	631.2262973369906	1.167971	1.167177	1.1952880916610098	1.1944947330200482	1.132667594803089	1.1318743881882691
0.014924	0.023300	-0.029694	626.3041683369905	1.167490	1.166702	1.19481075297875	1.19402339442375	1.132190256120829	1.131403049591971
0.014925	0.023239	-0.029877	624.6634583369905	1.167006	1.166220	1.1943285836376203	1.193543225125601	1.1317080867796996	1.130922880293822
0.014926	0.022903	-0.030060	615.6395543369905	1.166518	1.165745	1.1938424142964903	1.193070055827452	1.1312219174385696	1.130449710995673
0.014927	0.022690	-0.030273	609.8970693369905	1.166028	1.165262	1.1933542449553607	1.192588886529303	1.1307337480974398	1.129968541697524
0.014929	0.022675	-0.030365	609.4868913369905	1.165536	1.164770	1.1928659062731009	1.192100547933005	1.13024540941518	1.1294802031012259
0.014930	0.022415	-0.030640	602.5138743369905	1.165040	1.164283	1.1923717369319713	1.1916153786348558	1.1297512400740506	1.1289950338030768
0.014931	0.022049	-0.030792	592.6696153369905	1.164541	1.163796	1.1918745675908415	1.1911302093367069	1.1292540707329208	1.1285098645049279
0.014932	0.022079	-0.030914	593.4899703369905	1.164040	1.163294	1.1913753982497115	1.1906300400385579	1.1287549013917908	1.1280096952067789
0.014934	0.021896	-0.031128	588.5678403369905	1.163536	1.162796	1.190875059567452	1.1901357014422596	1.128254562709531	1.1275153566104805
0.014935	0.021576	-0.031281	579.9541143369905	1.163029	1.162300	1.1903698902263222	1.1896415321441107	1.1277493933684015	1.1270211873123317
0.014936	0.021454	-0.031464	576.6726943369905	1.162519	1.161795	1.1898617208851925	1.1891383628459615	1.1272412240272716	1.1265180180141825
0.014937	0.021317	-0.031647	572.9810973369905	1.162007	1.161287	1.1893515515440627	1.1886321935478126	1.1267310546861418	1.1260118487160335
0.014939	0.021057	-0.031769	566.0080803369905	1.161492	1.160781	1.188840212861803	1.1881298549515147	1.1262197160038823	1.1255095101197357
0.014940	0.020859	-0.032013	560.6757733369905	1.160974	1.160269	1.188324043520673	1.1876196856533654	1.125703546662752	1.1249993408215864
0.014941	0.020721	-0.032135	556.9841753369905	1.160453	1.159753	1.1878048741795433	1.1871055163552164	1.1251843773216224	1.1244851715234374
0.014942	0.020554	-0.032379	552.4722233369905	1.159928	1.159234	1.1872817048384137	1.1865883470570675	1.124661207980493	1.1239680022252885
0.014944	0.020355	-0.032562	547.1399163369905	1.159401	1.158713	1.1867583661561538	1.1860710084607695	1.1241378692982331	1.1234506636289905
0.014945	0.020172	-0.032684	542.2177863369905	1.158872	1.158190	1.186231196815024	1.1855498391626202	1.1236106999571032	1.1229294943308412
0.014946	0.019989	-0.032776	537.2956573369905	1.158340	1.157665	1.1857010274738942	1.1850266698644711	1.1230805306159732	1.122406325032692
0.014947	0.019760	-0.033081	531.1429953369906	1.157804	1.157137	1.1851668581327646	1.1845005005663223	1.1225463612748436	1.1218801557345432
0.014949	0.019608	-0.033264	527.0412203369905	1.157265	1.156603	1.1846315194505048	1.1839701619700242	1.122011022592584	1.1213498171382452
0.014950	0.019485	-0.033478	523.7598003369906	1.156723	1.156065	1.184091350109375	1.183433992671875	1.1214708532514543	1.120813647840096
0.014951	0.019135	-0.033722	514.3257183369905	1.156177	1.155530	1.1835471807682454	1.182900823373726	1.1209266839103247	1.120280478541947
0.014952	0.018997	-0.033966	510.6341213369905	1.155627	1.154985	1.1829990114271154	1.182357654075577	1.1203785145691945	1.1197373092437979
0.014954	0.018951	-0.034149	509.40358933699054	1.155073	1.154433	1.1824486727448558	1.181809315479279	1.1198281758869348	1.1191889706475
0.014955	0.018646	-0.034424	501.2000393369905	1.154516	1.153886	1.1818935034037261	1.18126414618113	1.1192730065458054	1.118643801349351
0.014956	0.018463	-0.034607	496.2779103369905	1.153955	1.153331	1.1813343340625964	1.1807109768829809	1.1187138372046754	1.1180906320512018
0.014957	0.018356	-0.034790	493.4066673369905	1.153392	1.152771	1.1807731647214663	1.1801528075848318	1.1181526678635456	1.1175324627530527
0.014959	0.018143	-0.034973	487.6641833369905	1.152825	1.152212	1.1802098260392069	1.1795974689885338	1.117589329181286	1.1169771241567548
0.014960	0.017899	-0.035248	481.1013433369905	1.152254	1.151649	1.1796406566980768	1.1790362996903847	1.117020159840156	1.1164159548586057
0.014961	0.017746	-0.035431	476.99956933699053	1.151680	1.151080	1.1790684873569472	1.1784691303922359	1.1164479904990263	1.1158487855604569
0.014962	0.017593	-0.035736	472.8977943369905	1.151101	1.150507	1.1784913180158174	1.1778979610940865	1.1158708211578965	1.1152776162623075
0.014964	0.017380	-0.035980	467.1553093369905	1.150518	1.149931	1.1779119793335577	1.1773256224977886	1.1152914824756368	1.1147052776660096
0.014965	0.017105	-0.036194	459.7721153369905	1.149931	1.149354	1.177326809992428	1.1767504531996396	1.1147063131345072	1.1141301083678605
0.014966	0.017059	-0.036499	458.54158233699053	1.149340	1.148764	1.1767376406512982	1.1761622839014905	1.1141171437933775	1.1135419390697114
0.014967	0.016815	-0.036835	451.97874333699053	1.148744	1.148176	1.1761434713101684	1.1755761146033414	1.1135229744522475	1.1129557697715624
0.014969	0.016647	-0.036987	447.4667913369905	1.148145	1.147582	1.1755481326279087	1.1749857760070435	1.1129276357699878	1.1123654311752644
0.014970	0.016464	-0.037170	442.5446613369905	1.147542	1.146986	1.174946963286779	1.1743916067088944	1.1123264664288581	1.1117712618771154
0.014971	0.016220	-0.037506	435.9818223369905	1.146935	1.146387	1.174341793945649	1.1737944374107454	1.1117212970877284	1.1111740925789664
0.014972	0.016068	-0.037811	431.8800473369905	1.146322	1.145779	1.1737306246045194	1.1731882681125965	1.1111101277465987	1.1105679232808174
0.014974	0.015930	-0.038086	428.1884503369905	1.145705	1.145167	1.1731172859222596	1.1725799295162982	1.1104967890643387	1.1099595846845192
0.014975	0.015717	-0.038391	422.4459653369905	1.145083	1.144552	1.17249711658113	1.1719667602181492	1.109876619723209	1.1093464153863701
0.014976	0.015488	-0.038666	416.2933033369905	1.144457	1.143933	1.1718729472400002	1.1713495909200002	1.1092524503820793	1.1087292460882212
0.014977	0.015305	-0.039001	411.3711733369905	1.143825	1.143308	1.1712427778988703	1.1707264216218511	1.1086222810409496	1.1081060767900721
0.014979	0.015259	-0.039307	410.14064133699054	1.143188	1.142673	1.1706094392166106	1.170095083025553	1.10798894235869	1.107474738193774
0.014980	0.014938	-0.039520	401.5269143369905	1.142548	1.142043	1.1699712698754807	1.1694669137274039	1.10735077301756	1.1068465688956248
0.014981	0.014725	-0.039886	395.7844303369905	1.141901	1.141404	1.1693261005343512	1.168829744429255	1.1067056036764304	1.106209399597476
0.014982	0.014633	-0.040253	393.3233653369905	1.141250	1.140755	1.1686769311932212	1.168182575131106	1.1060564343353003	1.1055622302993269
0.014984	0.014450	-0.040558	388.4012353369905	1.140592	1.140104	1.1680225925109617	1.1675352365348077	1.1054020956530408	1.1049148917030287
0.014985	0.014130	-0.040924	379.7875083369905	1.139930	1.139452	1.1673624231698319	1.1668850672366586	1.104741926311911	1.1042647224048796
0.014986	0.014069	-0.041199	378.1467983369905	1.139262	1.138787	1.166696253828702	1.1662218979385097	1.104075756970781	1.1036015531067307
0.014987	0.013931	-0.041443	374.4552013369905	1.138591	1.138120	1.1660270844875722	1.1655567286403608	1.1034065876296513	1.1029363838085817
0.014989	0.013596	-0.041687	365.4312973369905	1.137915	1.137456	1.1653547458053126	1.1648963900440625	1.102734248947392	1.1022760452122835
0.014990	0.013412	-0.042023	360.5091673369905	1.137235	1.136782	1.1646765764641827	1.1642242207459135	1.1020560796062617	1.1016038759141344
0.014991	0.013412	-0.042297	360.5091673369905	1.136549	1.136096	1.163992407123053	1.1635400514477645	1.101371910265132	1.1009197066159855
0.014992	0.013092	-0.042694	351.89544033699053	1.135858	1.135415	1.1633032377819232	1.1628608821496156	1.1006827409240025	1.1002405373178366
0.014994	0.012894	-0.043030	346.5631333369905	1.135161	1.134725	1.1626098990996636	1.1621745435533175	1.099989402241743	1.0995541987215385
0.014995	0.012787	-0.043365	343.6918913369905	1.134458	1.134026	1.1619087297585338	1.1614773742551683	1.099288232900613	1.0988570294233893
0.014996	0.012589	-0.043579	338.3595843369905	1.133752	1.133327	1.161204560417404	1.1607802049570193	1.0985840635594832	1.0981598601252403
0.014997	0.012299	-0.043976	330.56621233699053	1.133040	1.132624	1.1604943910762742	1.1600790356588704	1.0978738942183535	1.0974586908270914
0.014999	0.012238	-0.044312	328.9255023369905	1.132322	1.131909	1.1597800523940145	1.1593676970625724	1.0971595555360936	1.0967473522307933
0.015000	0.012024	-0.044556	323.18301733699053	1.131600	1.131194	1.1590598830528847	1.1586545277644231	1.0964393861949637	1.096034182932644
0.015001	0.011795	-0.044983	317.0303553369905	1.130871	1.130473	1.158332713711755	1.1579353584662742	1.0957122168538342	1.0953150136344951
0.015002	0.011566	-0.045380	310.8776933369905	1.130136	1.129745	1.157599544370625	1.157209189168125	1.0949790475127044	1.094588844336346
0.015004	0.011490	-0.045868	308.8268063369905	1.129393	1.129005	1.1568602056883655	1.1564728505718271	1.0942397088304445	1.093852505740048
0.015005	0.011154	-0.046234	299.8029023369905	1.128644	1.128268	1.1561130363472356	1.1557376812736782	1.093492539489315	1.0931173364418991
0.015006	0.011017	-0.046478	296.1113043369905	1.127891	1.127519	1.1553618670061059	1.1549905119755288	1.0927413701481852	1.0923701671437498
0.015007	0.010941	-0.046875	294.0604173369905	1.127131	1.126762	1.154603697664976	1.15423534267738	1.0919832008070554	1.091614997845601
0.015009	0.010712	-0.047302	287.90775533699053	1.126365	1.126003	1.1538413589827166	1.153480004081082	1.0912208621247959	1.090859659249303
0.015010	0.010391	-0.047699	279.2940283369905	1.125592	1.125241	1.1530701896415865	1.1527198347829328	1.0904496927836655	1.0900994899511538
0.015011	0.010376	-0.048248	278.8838513369905	1.124811	1.124460	1.1522910203004568	1.1519406654847837	1.089670523442536	1.0893203206530047
0.015012	0.010223	-0.048706	274.7820763369905	1.124022	1.123676	1.1515038509593272	1.1511584961866346	1.0888833541014065	1.0885381513548555
0.015014	0.009933	-0.049133	266.9887043369905	1.123226	1.122890	1.1507115122770675	1.1503761575903366	1.0880910154191468	1.0877558127585576
0.015015	0.009781	-0.049652	262.88692933699053	1.122421	1.122091	1.1499083429359376	1.1495789882921876	1.0872878460780169	1.0869586434604086
0.015016	0.009674	-0.050171	260.01568733699054	1.121608	1.121281	1.1490971735948077	1.1487708189940387	1.0864766767368867	1.0861504741622596
0.015017	0.009354	-0.050751	251.40196033699053	1.120787	1.120471	1.148278004253678	1.1479626496958895	1.0856575073957573	1.0853423048641104
0.015019	0.009201	-0.051117	247.30018533699052	1.119958	1.119647	1.1474526655714183	1.1471423110995915	1.0848321687134974	1.0845219662678125
0.015020	0.009018	-0.051788	242.3780563369905	1.119119	1.118815	1.1466154962302886	1.1463121418014424	1.0839949993723677	1.0836917969696633
0.015021	0.008865	-0.052246	238.2762813369905	1.118272	1.117973	1.1457703268891586	1.1454719725032936	1.0831498300312377	1.0828516276715145
0.015022	0.008545	-0.053040	229.66255433699052	1.117414	1.117125	1.1449141575480288	1.1446258032051442	1.082293660690108	1.0820054583733651
0.015024	0.008484	-0.053436	228.0218443369905	1.116548	1.116261	1.1440518188657693	1.1437654646088462	1.0814313220078486	1.0811451197770672
0.015025	0.008286	-0.053955	222.68953733699053	1.115673	1.115393	1.1431786495246394	1.1428992953106973	1.0805581526667187	1.0802789504789183
0.015026	0.008102	-0.054718	217.7674083369905	1.114788	1.114514	1.1422954801835097	1.1420221260125483	1.0796749833255888	1.0794017811807692
0.015027	0.007996	-0.055176	214.89616533699052	1.113893	1.113623	1.1414023108423799	1.141132956714399	1.0787818139844592	1.07851261188262
0.015029	0.007767	-0.055878	208.7435033369905	1.112988	1.112726	1.1405009721601203	1.1402396181181012	1.0778804753021993	1.0776192732863221
0.015030	0.007599	-0.056458	204.23155133699052	1.112073	1.111817	1.1395878028189905	1.139332448819952	1.0769673059610696	1.076712103988173
0.015031	0.007401	-0.057037	198.8992443369905	1.111149	1.110899	1.1386656334778607	1.1384162795218031	1.07604513661994	1.075795934690024
0.015032	0.007355	-0.057739	197.66871233699052	1.110214	1.109965	1.1377324641367308	1.1374841102236541	1.07511196727881	1.0748637653918751
0.015034	0.007004	-0.058441	188.2346303369905	1.109267	1.109030	1.1367891254544713	1.1365527716273558	1.0741686285965506	1.0739324267955768
0.015035	0.006744	-0.059326	181.2616133369905	1.108306	1.108078	1.1358299561133414	1.1356026023292067	1.0732094592554207	1.0729822574974277
0.015036	0.006683	-0.060028	179.62090333699052	1.107333	1.107108	1.1348587867722115	1.1346344330310578	1.0722382899142908	1.0720140881992788
0.015037	0.006561	-0.060791	176.33948333699053	1.106348	1.106127	1.133875617431082	1.133655263732909	1.071255120573161	1.07103491890113
0.015039	0.006210	-0.061615	166.9054013369905	1.105350	1.105140	1.1328812787488223	1.1326719251366106	1.0702607818909016	1.0700515803048316
0.015040	0.006073	-0.062469	163.2138043369905	1.104338	1.104133	1.1318711094076925	1.1316667558384617	1.0692506125497716	1.0690464110066826
0.015041	0.005997	-0.063202	161.16291733699052	1.103314	1.103111	1.1308489400665624	1.1306465865403126	1.0682284432086417	1.0680262417085336
0.015042	0.005707	-0.064240	153.3695453369905	1.102274	1.102081	1.1298107707254328	1.1296184172421637	1.0671902738675119	1.0669980724103847
0.015044	0.005524	-0.064941	148.4474153369905	1.101222	1.101035	1.128762432043173	1.1285760786458654	1.0661419351852524	1.0659557338140864
0.015045	0.005386	-0.065674	144.7558183369905	1.100157	1.099975	1.1276992627020435	1.1275179093477163	1.0650787658441225	1.0648975645159373
0.015046	0.005264	-0.066650	141.4743983369905	1.099078	1.098900	1.1266220933609135	1.1264447400495674	1.0640015965029925	1.0638243952177884
0.015047	0.005020	-0.067413	134.9115593369905	1.097985	1.097816	1.1255309240197837	1.1253625707514183	1.0629104271618628	1.0627422259196393
0.015049	0.004837	-0.068359	129.98942933699053	1.096878	1.096715	1.124427585337524	1.1242652321551203	1.0618070884796031	1.0616448873233413
0.015050	0.004654	-0.069183	125.06729933699052	1.095758	1.095600	1.1233094159963943	1.1231520628569711	1.0606889191384736	1.060531718025192
0.015051	0.004471	-0.070007	120.14517033699052	1.094623	1.094472	1.1221762466552645	1.122025893558822	1.0595557497973438	1.059405548727043
0.015052	0.004303	-0.070831	115.63321833699051	1.093476	1.093331	1.1210310773141345	1.1208867242606733	1.0584105804562136	1.0582663794288942
0.015054	0.004166	-0.071655	111.94162033699051	1.092315	1.092175	1.119873738631875	1.119734385664375	1.057253241773954	1.057114040832596
0.015055	0.003876	-0.072418	104.14824833699052	1.091142	1.091011	1.1187025692907453	1.118572216366226	1.0560820724328246	1.055951871534447
0.015056	0.003723	-0.073303	100.04647433699051	1.089954	1.089828	1.1175163999496156	1.117391047068077	1.054895903091695	1.054770702236298
0.015057	0.003677	-0.074310	98.81594133699052	1.088750	1.088625	1.1163142306084857	1.116189877769928	1.0536937337505647	1.053569532938149
0.015059	0.003296	-0.075470	88.5615053369905	1.087527	1.087416	1.115094891926226	1.11498453917363	1.0524743950683053	1.052364194341851
0.015060	0.003128	-0.076630	84.04955233699052	1.086286	1.086180	1.1138557225850962	1.1137503698754807	1.0512352257271753	1.0511300250437017
0.015061	0.003082	-0.077728	82.81902033699052	1.085027	1.084923	1.1125985532439664	1.1124952005773319	1.0499780563860455	1.0498748557455528
0.015062	0.002838	-0.078796	76.25618033699051	1.083750	1.083654	1.1113233839028367	1.1112280312791827	1.0487028870449158	1.0486076864474037
0.015064	0.002579	-0.079895	69.28316333699051	1.082455	1.082368	1.110032045220577	1.1099456926828848	1.047411548362656	1.0473253478511058
0.015065	0.002426	-0.081146	65.1813893369905	1.081141	1.081059	1.1087198758794472	1.1086385233847358	1.0460993790215265	1.0460181785529568
0.015066	0.002289	-0.082336	61.48979233699051	1.079807	1.079729	1.1073877065383173	1.1073103540865865	1.0447672096803964	1.0446900092548075
0.015067	0.002106	-0.083679	56.567662336990516	1.078451	1.078380	1.1060335371971877	1.1059631847884375	1.0434130403392667	1.0433428399566584
0.015069	0.001907	-0.084930	51.235355336990516	1.077075	1.077011	1.104661198514928	1.1045978461921395	1.0420407016570072	1.0419775013603605
0.015070	0.001770	-0.086243	47.543758336990514	1.075678	1.075618	1.1032660291737981	1.1032066768939905	1.0406455323158772	1.0405863320622115
0.015071	0.001572	-0.087738	42.21145033699051	1.074257	1.074204	1.1018468598326683	1.1017945075958413	1.0392263629747474	1.0391741627640623
0.015072	0.001373	-0.089050	36.87914333699051	1.072813	1.072767	1.1004046904915386	1.1003593382976924	1.0377841936336178	1.0377389934659134
0.015074	0.001251	-0.090607	33.59772433699051	1.071346	1.071303	1.0989413518092788	1.0988989997013943	1.036320854951358	1.0362786548696152
0.015075	0.001007	-0.092133	27.034884336990512	1.069853	1.069819	1.097450182468149	1.0974168304032454	1.0348296856102284	1.0347964855714664
0.015076	0.000809	-0.093750	21.70257733699051	1.068334	1.068307	1.0959330131270193	1.0959066611050963	1.0333125162690986	1.0332863162733172
0.015077	0.000717	-0.095398	19.241512336990514	1.066788	1.066764	1.0943888437858895	1.0943654918069472	1.0317683469279686	1.0317451469751682
0.015079	0.000458	-0.097198	12.268495336990513	1.065213	1.065198	1.0928175051036297	1.0928031532106492	1.0301970082457088	1.0301828083788702
0.015080	0.000198	-0.099121	5.295478336990513	1.063608	1.063601	1.0912143357625002	1.0912079839125002	1.0285938389045794	1.0285876390807212
0.015081	0.000168	-0.100830	4.475123336990513	1.061974	1.061968	1.0895821664213703	1.0895768146143512	1.0269616695634496	1.0269564697825722
0.015082	1.525879E-5	-0.102905	0.37334833699051284	1.060307	1.060306	1.0879169970802405	1.087916645316202	1.0252965002223196	1.0252963004844229
0.015084	-0.000305	-0.104919	-8.240377663009488	1.058607	1.058617	1.086220658397981	1.0862313067199039	1.02360016154006	1.0236109618881248
0.015085	-0.000397	-0.107117	-10.701442663009487	1.056871	1.056885	1.0844864890568509	1.084501137421755	1.0218659921989302	1.021880792589976
0.015086	-0.000534	-0.109344	-14.393039663009487	1.055099	1.055117	1.0827163197157212	1.082734968123606	1.0200958228578005	1.020114623291827
0.015087	-0.000763	-0.111877	-20.545702663009486	1.053286	1.053312	1.0809051503745915	1.080931798825457	1.0182846535166705	1.018311453993678
0.015089	-0.000992	-0.114563	-26.69836466300949	1.051429	1.051462	1.0790518116923318	1.0790854602291586	1.0164313148344108	1.0164651153973796
0.015090	-0.001038	-0.117706	-27.928896663009485	1.049522	1.049557	1.0771466423512022	1.0771822909310098	1.0145261454932815	1.0145619460992308
0.015091	-0.001251	-0.120789	-33.671381663009484	1.047564	1.047607	1.075190473010072	1.0752341216328607	1.0125699761521512	1.0126137768010817
0.015092	-0.001480	-0.124237	-39.82404366300949	1.045552	1.045602	1.0731803036689425	1.0732309523347117	1.0105598068110218	1.0106106075029326
0.015094	-0.001648	-0.127747	-44.335995663009484	1.043481	1.043536	1.0711129649866828	1.0711686137384135	1.008492468128762	1.0085482689066345
0.015095	-0.001663	-0.131775	-44.74617266300949	1.041346	1.041402	1.0689797956455531	1.0690364444402645	1.0063592987876322	1.0064160996084854
0.015096	-0.001938	-0.135895	-52.12936766300949	1.039144	1.039209	1.0667796263044231	1.0668452751421156	1.0041591294465024	1.0042249303103365
0.015097	-0.002136	-0.140228	-57.46167466300949	1.036871	1.036943	1.0645084569632934	1.0645811058439665	1.0018879601053725	1.0019607610121875
0.015099	-0.002228	-0.144867	-59.92273966300949	1.034524	1.034599	1.0621651182810337	1.0622407672476684	0.9995446214231128	0.9996204224158893
0.015100	-0.002380	-0.149536	-64.02451366300949	1.032100	1.032180	1.059742948939904	1.0598235979495194	0.9971224520819831	0.9972032531177404
0.015101	-0.002594	-0.154785	-69.76699866300949	1.029593	1.029681	1.0572377795987742	1.0573264286513704	0.9946172827408534	0.9947060838195914
0.015102	-0.002594	-0.159729	-69.76699866300949	1.027003	1.027091	1.0546496102576444	1.0547382593532213	0.9920291133997235	0.9921179145214423
0.015104	-0.002884	-0.165649	-77.5603706630095	1.024320	1.024417	1.0519702715753847	1.052067920756923	0.9893497747174639	0.989447575925144
0.015105	-0.003021	-0.171570	-81.25196766300948	1.021540	1.021642	1.0491921022342547	1.049294751458774	0.9865716053763339	0.986674406626995
0.015106	-0.003174	-0.177612	-85.35374266300948	1.018663	1.018770	1.0463169328931252	1.046424582160625	0.9836964360352044	0.983804237328846
0.015107	-0.003311	-0.183472	-89.04533966300949	1.015690	1.015801	1.0433457635519952	1.043457412862476	0.9807252666940743	0.980837068030697
0.015109	-0.003586	-0.189758	-96.42853366300949	1.012614	1.012735	1.0402734248697356	1.0403950742661778	0.9776529280118148	0.9777747294343988
0.015110	-0.003586	-0.196564	-96.42853366300949	1.009429	1.009550	1.0370902555286057	1.0372119049680288	0.9744697586706849	0.9745915601362498
0.015111	-0.003738	-0.203796	-100.53030866300949	1.006126	1.006252	1.0337890861874761	1.0339157356698798	0.9711685893295553	0.9712953908381008
0.015112	-0.003937	-0.211395	-105.86261566300949	1.002700	1.002833	1.0303649168463462	1.030498566371731	0.9677444199884254	0.967878221539952
0.015114	-0.004166	-0.219666	-112.01527766300948	0.999141	0.999281	1.0268095781640865	1.0269502277754328	0.9641890813061657	0.9643298829436537
0.015115	-0.004135	-0.228027	-111.19492266300949	0.995445	0.995584	1.0231154088229568	1.0232550584772837	0.960494911965036	0.9606347136455047
0.015116	-0.004257	-0.237122	-114.47634266300949	0.991602	0.991746	1.019274239481827	1.0194188891791347	0.9566537426239062	0.9567985443473557
0.015117	-0.004471	-0.246765	-120.21882766300949	0.987604	0.987755	1.0152780701406972	1.0154297198809856	0.9526575732827763	0.9528093750492066
0.015119	-0.004669	-0.256470	-125.55113466300949	0.983447	0.983605	1.0111247314584375	1.0112833812846875	0.9485042346005167	0.9486630364529085
0.015120	-0.004639	-0.266998	-124.73077966300949	0.979122	0.979279	1.0068015621173079	1.0069592119865385	0.944181065259387	0.9443388671547595
0.015121	-0.004883	-0.277222	-131.29361866300948	0.974630	0.974795	1.002311392776178	1.0024770426883896	0.9396908959182572	0.9398566978566105
0.015122	-0.004974	-0.288086	-133.75468366300947	0.969963	0.970131	0.9976462234350482	0.9978148733902404	0.9350257265771273	0.9351945285584614
0.015124	-0.005066	-0.298981	-136.2157486630095	0.965119	0.965290	0.9928058847527885	0.9929775347939424	0.9301853878948677	0.9303571899621633
0.015125	-0.005264	-0.310028	-141.54805566300948	0.960095	0.960273	0.9877837154116588	0.9879623654957934	0.925163218553738	0.9253420206640144
0.015126	-0.005310	-0.321350	-142.7785886630095	0.954888	0.955068	0.9825785460705289	0.9827591961976444	0.919958049212608	0.9201388513658654
0.015127	-0.005402	-0.333099	-145.23965266300948	0.949493	0.949675	0.9771853767293992	0.9773680268994953	0.9145648798714784	0.9147476820677163
0.015129	-0.005661	-0.344666	-152.21266966300948	0.943910	0.944101	0.9716060380471395	0.9717976883031972	0.9089855411892187	0.9091773434714182
0.015130	-0.005737	-0.355865	-154.2635576630095	0.938144	0.938338	0.9658418687060096	0.9660365190050482	0.9032213718480888	0.9034161741732691
0.015131	-0.005798	-0.367218	-155.90426766300948	0.932196	0.932392	0.95989569936488	0.9600923497068992	0.8972752025069591	0.8974720048751201
0.015132	-0.005920	-0.378479	-159.18568666300948	0.926064	0.926264	0.9537655300237501	0.95396618040875	0.8911450331658293	0.891345835576971
0.015134	-0.006210	-0.389801	-166.97905866300948	0.919748	0.919958	0.9474531913414904	0.9476638418124521	0.8848326944835696	0.8850434969806731
0.015135	-0.006317	-0.401611	-169.85030166300947	0.913244	0.913457	0.9409510220003606	0.9411646725143029	0.8783305251424398	0.8785443276825239
0.015136	-0.006287	-0.412811	-169.0299466630095	0.906555	0.906768	0.9342638526592308	0.934477503216154	0.87164335580131	0.8718571583843749
0.015137	-0.006531	-0.424194	-175.5927856630095	0.899685	0.899905	0.927395683318101	0.9276163339180049	0.8647751864601801	0.8649959890862259
0.015139	-0.006744	-0.435150	-181.33527066300948	0.892637	0.892865	0.9203513446358415	0.9205799953217069	0.8577308477779206	0.8579596504899278
0.015140	-0.006744	-0.445251	-181.33527066300948	0.885424	0.885652	0.9131401752947116	0.9133688260235578	0.8505196784367908	0.8507484811917788
0.015141	-0.006958	-0.455475	-187.0777546630095	0.878046	0.878281	0.9057640059535818	0.9059996567254087	0.8431435090956609	0.8433793118936297
0.015142	-0.007156	-0.465302	-192.4100616630095	0.870509	0.870751	0.898228836612452	0.8984714874272598	0.8356083397545312	0.8358511425954808
0.015144	-0.007233	-0.474823	-194.4609496630095	0.862818	0.863063	0.8905414979301923	0.8907871488309617	0.8279210010722715	0.8281668039991826
0.015145	-0.007370	-0.483826	-198.15254666300947	0.854982	0.855231	0.8827073285890626	0.8829569795328126	0.8200868317311418	0.8203366347010336
0.015146	-0.007553	-0.492279	-203.07467666300948	0.847007	0.847262	0.8747341592479327	0.8749898102346635	0.8121136623900119	0.8123694654028845
0.015147	-0.007812	-0.500702	-210.04769366300948	0.838898	0.839162	0.866626989906803	0.8668916409365145	0.8040064930488822	0.8042712961047355
0.015149	-0.007935	-0.508301	-213.32911266300948	0.830666	0.830934	0.8583986512245434	0.8586673023402164	0.7957781543666226	0.7960469575084373
0.015150	-0.008057	-0.514832	-216.61053266300948	0.822327	0.822599	0.8500614818834136	0.8503341330420674	0.7874409850254928	0.7877137882102884
0.015151	-0.008270	-0.521027	-222.3530176630095	0.813887	0.814166	0.8416233125422837	0.8419029637439184	0.7790028156843629	0.7792826189121393
0.015152	-0.008438	-0.526917	-226.86496966300948	0.805351	0.805636	0.833089143201154	0.8333747944457693	0.7704686463432332	0.7707544496139903
0.015154	-0.008652	-0.532562	-232.6074546630095	0.796727	0.797020	0.8244688045188943	0.8247624558494712	0.7618483076609734	0.7621421110176921
0.015155	-0.008942	-0.536896	-240.4008256630095	0.788031	0.788333	0.8157746351777645	0.8160772865513222	0.7531541383198437	0.7534569417195431
