Repository: pietracorvo/HystAPI

# Example data

The example data in this folder is from measurements performed during my physics bachelor.

The material is **FeSi3** (iron with 3% silicon), aka 'electrical steel', the standard material for ring cores in trafos. 

Four of the five samples where treated with high pressure torison (HPT, 20 rotations at 20GPa), to achieve nanocristallisation of the grains, which has a huge impact on the magnetic properties of the material. The HPT deformation was done at 77K (under liquid nitrogen) and at 293K (at room temperature). Afterwards some samples were heat treated at a temperature of 493K (for two hours) to anneal defects from the deformation process.

The five samples are:

File: testData/FeSi3_annealed/G1_919V_100Hz_800000Fs.txt (part 44 of 57)
--------------------------
t	U1	U2	H	B_raw	J_raw	B_drift	 J_drift	B_corr	J_corr
0.015156	-0.008942	-0.540710	-240.4008256630095	0.779272	0.779574	0.8070174658366347	0.8073201172531732	0.7443969689787139	0.7446997724213942
0.015157	-0.009262	-0.544464	-249.01455266300948	0.770454	0.770766	0.7982012964955049	0.7985139479550241	0.735580799637584	0.735893603123245
0.015159	-0.009506	-0.547363	-255.57739266300948	0.761588	0.761909	0.7893389578132453	0.7896606093587261	0.7267184609553244	0.727040264526947
0.015160	-0.009628	-0.549744	-258.8588126630095	0.752683	0.753008	0.7804357884721155	0.780761440060577	0.7178152916141947	0.718141095228798
0.015161	-0.009857	-0.551697	-265.0114746630095	0.743747	0.744080	0.7715016191309857	0.771835270762428	0.7088811222730649	0.7092149259306489
0.015162	-0.010208	-0.553070	-274.4455556630095	0.734789	0.735133	0.7625454497898558	0.762890101464279	0.699924952931935	0.7002697566325
0.015164	-0.010345	-0.553925	-278.1371536630095	0.725815	0.726165	0.7535751111075962	0.7539257628679809	0.6909546142496754	0.6913054180362018
0.015165	-0.010651	-0.554626	-286.3407026630095	0.716831	0.717190	0.7445929417664664	0.7449525935698318	0.6819724449085456	0.6823322487380528
0.015166	-0.010773	-0.555206	-289.62212266300946	0.707837	0.708201	0.7356007724253366	0.7359654242716828	0.6729802755674158	0.6733450794399037
0.015167	-0.011002	-0.555481	-295.7747846630095	0.698839	0.699211	0.7266046030842068	0.7269772549735338	0.663984106226286	0.6643569101417548
0.015169	-0.011215	-0.555420	-301.5172686630095	0.689841	0.690219	0.7176102644019472	0.7179889163772357	0.6549897675440264	0.6553685715454567
0.015170	-0.011429	-0.555603	-307.25975366300946	0.680842	0.681228	0.7086130950608174	0.7089997470790866	0.6459925982028966	0.6463794022473076
0.015171	-0.011703	-0.555084	-314.64294866300946	0.671849	0.672244	0.6996219257196876	0.7000175777809375	0.6370014288617668	0.6373972329491585
0.015172	-0.011795	-0.554779	-317.1040126630095	0.662862	0.663261	0.6906367563785577	0.6910364084827886	0.6280162595206369	0.6284160636510095
0.015174	-0.012100	-0.554016	-325.3075626630095	0.653886	0.654295	0.6816644176962982	0.6820740698864904	0.6190439208383773	0.6194537250547114
0.015175	-0.012405	-0.553558	-333.5111116630095	0.644920	0.645339	0.6727002483551684	0.6731199005883415	0.6100797514972476	0.6104995557565625
0.015176	-0.012543	-0.552643	-337.2027086630095	0.635966	0.636390	0.6637480790140385	0.6641727312901924	0.6011275821561177	0.6015523864584134
0.015177	-0.012772	-0.552094	-343.35537066300947	0.627023	0.627455	0.6548069096729088	0.6552395619920434	0.592186412814988	0.5926192171602643
0.015179	-0.013077	-0.551117	-351.5589206630095	0.618095	0.618537	0.645882570990649	0.6463252233957453	0.5832620741327282	0.5837048785639662
0.015180	-0.013306	-0.550171	-357.7115826630095	0.609182	0.609631	0.6369714016495193	0.6374210540975963	0.5743509047915984	0.5748007092658173
0.015181	-0.013443	-0.549316	-361.4031796630095	0.600283	0.600737	0.6280742323083895	0.6285288847994472	0.5654537354504687	0.5659085399676682
0.015182	-0.013794	-0.548370	-370.8372616630095	0.591399	0.591865	0.6191920629672597	0.6196587155012981	0.5565715661093389	0.5570383706695191
0.015184	-0.014023	-0.547485	-376.9899236630095	0.582530	0.583004	0.6103267242850001	0.610801376905	0.5477062274270793	0.548181032073221
0.015185	-0.014130	-0.546478	-379.8611656630095	0.573678	0.574155	0.6014765549438703	0.601954207606851	0.5388560580859495	0.539333862775072
0.015186	-0.014328	-0.545441	-385.19347266300946	0.564842	0.565326	0.5926423856027404	0.5931270383087021	0.5300218887448196	0.530506693476923
0.015187	-0.014709	-0.544281	-395.4479096630095	0.556024	0.556521	0.5838262162616106	0.584323869010553	0.5212057194036898	0.521703524178774
0.015189	-0.014908	-0.543213	-400.78021666300947	0.547224	0.547728	0.5750298775793511	0.575534530414255	0.5124093807214303	0.5129141855824759
0.015190	-0.014954	-0.542084	-402.0107496630095	0.538442	0.538947	0.5662497082382212	0.5667553611161058	0.5036292113803004	0.5041350162843268
0.015191	-0.015289	-0.541077	-411.03465366300946	0.529677	0.530193	0.5574865388970913	0.5580031918179569	0.4948660420391705	0.49538284698617785
0.015192	-0.015625	-0.539886	-420.0585576630095	0.520931	0.521458	0.5487423695559617	0.5492700225198078	0.48612187269804086	0.4866496776880288
0.015194	-0.015717	-0.538757	-422.5196226630095	0.512202	0.512733	0.540017030873702	0.5405486839235097	0.4773965340157812	0.4779283390917307
0.015195	-0.015915	-0.537781	-427.8519296630095	0.503490	0.504028	0.5313068615325722	0.5318455146253607	0.4686863646746514	0.46922516979358164
0.015196	-0.016235	-0.536682	-436.4656566630095	0.494796	0.495344	0.5226146921914424	0.5231633453272116	0.4599941953335216	0.4605430004954326
0.015197	-0.016418	-0.535645	-441.3877866630095	0.486118	0.486673	0.5139385228503126	0.5144941760290627	0.4513180259923918	0.45187383119728364
0.015199	-0.016525	-0.534637	-444.2590286630095	0.477458	0.478016	0.5052821841680529	0.5058408374327645	0.4426616873101321	0.4432204926009855
0.015200	-0.016876	-0.533478	-453.69311066300946	0.468815	0.469385	0.49664101482692313	0.4972116681346155	0.4340205179690023	0.43459132330283645
0.015201	-0.017059	-0.532501	-458.6152396630095	0.460188	0.460764	0.48801584548579335	0.48859249883646644	0.42539534862787254	0.4259721540046874
0.015202	-0.017303	-0.531616	-465.1780796630095	0.451576	0.452161	0.4794056761446635	0.4799913295383174	0.4167851792867427	0.4173709847065384
0.015204	-0.017502	-0.530609	-470.5103866630095	0.442980	0.443572	0.4708133374624039	0.47140599094201935	0.4081928406044831	0.4087856461102403
0.015205	-0.017685	-0.529449	-475.4325166630095	0.434403	0.435000	0.4622381681212741	0.4628358216438703	0.3996176712633533	0.4002154768120913
0.015206	-0.017838	-0.528442	-479.5342906630095	0.425843	0.426445	0.4536799987801443	0.4542826523457213	0.3910595019222235	0.39166230751394226
0.015207	-0.018234	-0.527252	-490.1989056630095	0.417301	0.417917	0.4451398294390145	0.4457564830475722	0.38251933258109366	0.3831361382157932
0.015209	-0.018326	-0.526093	-492.65996966300946	0.408779	0.409398	0.4366214907567549	0.43724114445127416	0.37400099389883407	0.3746207996194951
0.015210	-0.018448	-0.524811	-495.9413896630095	0.400276	0.400900	0.4281203214156251	0.4287449751531251	0.3654998245577043	0.36612463032134607
0.015211	-0.018723	-0.523560	-503.3245846630095	0.391795	0.392427	0.41964115207449526	0.4202738058549761	0.35702065521657445	0.35765346102319706
0.015212	-0.018982	-0.522369	-510.29760166300946	0.383332	0.383973	0.4111799827333655	0.411821636556827	0.34855948587544466	0.349201291725048
0.015214	-0.019196	-0.521271	-516.0400856630094	0.374887	0.375536	0.4027386440511059	0.40338829796052894	0.34011814719318506	0.3407679531287499
0.015215	-0.019363	-0.520111	-520.5520376630095	0.366462	0.367116	0.3943154747099761	0.3949701286623799	0.33169497785205526	0.3323497838306009
0.015216	-0.019562	-0.518890	-525.8843456630095	0.358056	0.358717	0.3859113053688462	0.38657295936423086	0.3232908085109254	0.32395261453245183
0.015217	-0.019897	-0.517639	-534.9082496630095	0.349670	0.350342	0.3775271360277164	0.37819979006608184	0.3149066391697956	0.3155794452343028
0.015219	-0.019974	-0.516357	-536.9591366630095	0.341304	0.341979	0.3691647973454568	0.3698404514697837	0.306544300487536	0.3072201066380047
0.015220	-0.020218	-0.515289	-543.5219766630095	0.332957	0.333640	0.360819628004327	0.36150328217163474	0.29819913114640617	0.2988829373398557
0.015221	-0.020523	-0.513977	-551.7255256630095	0.324631	0.325324	0.3524954586631972	0.3531891128734857	0.2898749618052764	0.29056876804170667
0.015222	-0.020630	-0.512695	-554.5967676630095	0.316325	0.317022	0.3441912893220674	0.34488894357533667	0.28157079246414657	0.28226859874355764
0.015224	-0.020844	-0.511444	-560.3392526630095	0.308040	0.308744	0.3359099506398078	0.3366146049790386	0.27328945378188696	0.2739942601472596
0.015225	-0.021072	-0.510101	-566.4919146630095	0.299776	0.300488	0.32764778129867794	0.3283604356808895	0.2650272844407571	0.2657400908491105
0.015226	-0.021240	-0.508728	-571.0038666630095	0.291535	0.292252	0.31940861195754816	0.3201262663827405	0.25678811509962735	0.25750592155096147
0.015227	-0.021484	-0.507355	-577.5667066630095	0.283316	0.284041	0.31119144261641835	0.3119170970845914	0.24857094575849753	0.2492967522528124
0.015229	-0.021683	-0.505951	-582.8990136630094	0.275119	0.275851	0.3029981039341587	0.3037307584882934	0.2403776070762379	0.24111041365651437
0.015230	-0.021942	-0.504761	-589.8720306630095	0.266942	0.267683	0.29482293459302894	0.29556458919014433	0.23220243773510812	0.2329442443583653
0.015231	-0.022079	-0.503387	-593.5636276630095	0.258787	0.259533	0.28666976525189913	0.2874164198919953	0.22404926839397832	0.22479607506021626
0.015232	-0.022339	-0.501984	-600.5366446630095	0.250654	0.251409	0.2785385959107693	0.27929425059384627	0.21591809905284848	0.21667390576206724
0.015234	-0.022507	-0.500732	-605.0485966630094	0.242543	0.243303	0.2704312572285097	0.27119191199754816	0.20781076037058888	0.20857156716576913
0.015235	-0.022690	-0.499451	-609.9707266630095	0.234452	0.235218	0.2623420878873799	0.26310874269939916	0.19972159102945908	0.20048839786762013
0.015236	-0.022934	-0.498138	-616.5335656630095	0.226382	0.227157	0.2542739185462501	0.2550495734012501	0.19165342168832927	0.1924292285694711
0.015237	-0.023209	-0.496765	-623.9167606630095	0.218334	0.219118	0.24622774920512028	0.24701240410310107	0.18360725234719946	0.18439205927132205
0.015239	-0.023300	-0.495453	-626.3778256630095	0.210308	0.211095	0.23820541052286065	0.238993065506803	0.17558491366493983	0.17637272067502396
0.015240	-0.023468	-0.494080	-630.8897776630095	0.202304	0.203096	0.23020324118173086	0.23099589620865396	0.16758274432381004	0.16837555137687493
0.015241	-0.023880	-0.492737	-641.9645696630095	0.194321	0.195128	0.22222207184060103	0.2230297269105049	0.1596015749826802	0.16040938207872588
0.015242	-0.023956	-0.491333	-644.0154566630094	0.186361	0.187171	0.21426390249947122	0.2150745576123559	0.1516434056415504	0.15245421278057686
0.015244	-0.024002	-0.490021	-645.2459886630095	0.178423	0.179234	0.20632956381721163	0.2071412190160578	0.1437090669592908	0.14452087418427878
0.015245	-0.024338	-0.488586	-654.2698936630095	0.170508	0.171330	0.1984163944760818	0.1992390497179088	0.135795897618161	0.13661870488612976
0.015246	-0.024597	-0.487183	-661.2429106630095	0.162616	0.163447	0.19052622513495202	0.19135788041975973	0.1279057282770312	0.1287375355879807
0.015247	-0.024719	-0.485809	-664.5243296630094	0.154745	0.155580	0.1826570557938222	0.1834927111216107	0.12003655893590137	0.12087236628983167
0.015249	-0.024872	-0.484528	-668.6261046630095	0.146896	0.147737	0.17481171711156257	0.17565337252531263	0.11219122025364175	0.1130330276935336
0.015250	-0.025162	-0.483063	-676.4194766630095	0.139070	0.139920	0.16698754777043276	0.16783820322716356	0.10436705091251194	0.10521785839538453
0.015251	-0.025299	-0.481689	-680.1110736630095	0.131267	0.132121	0.15918637842930294	0.16004103392901453	0.09656588157138213	0.0974206890972355
0.015252	-0.025482	-0.480377	-685.0332036630094	0.123485	0.124346	0.15140620908817315	0.1522678646308655	0.08878571223025233	0.08964751979908647
0.015254	-0.025681	-0.479004	-690.3655106630094	0.115725	0.116592	0.14364987040591354	0.1445175260345674	0.08102937354799272	0.08189718120278838
0.015255	-0.025940	-0.477692	-697.3385276630095	0.107986	0.108863	0.13591270106478373	0.13679035673641837	0.07329220420686292	0.07417001190463934
0.015256	-0.026123	-0.476257	-702.2606576630095	0.100271	0.101153	0.12819953172365392	0.12908218743826935	0.0655790348657331	0.06646184260649032
0.015257	-0.026398	-0.474823	-709.6438516630095	0.092578	0.093470	0.1205083623825241	0.1214010181401203	0.05788786552460329	0.058780673308341275
0.015259	-0.026550	-0.473572	-713.7456266630095	0.084907	0.085804	0.1128410237002645	0.11373867954382223	0.05022052684234368	0.051118334712043204
0.015260	-0.026688	-0.472076	-717.4372236630095	0.077259	0.078160	0.10519485435913468	0.10609651024567318	0.04257435750121387	0.04347616541389415
0.015261	-0.026962	-0.470795	-724.8204186630095	0.069632	0.070543	0.09756968501800489	0.09848134094752414	0.03494918816008408	0.035860996115745114
0.015262	-0.027161	-0.469513	-730.1527256630095	0.062026	0.062944	0.08996551567687508	0.09088417164937511	0.027345018818954264	0.02826382681759608
0.015264	-0.027298	-0.468048	-733.8443226630095	0.054444	0.055366	0.08238717699461547	0.08330983305307703	0.01976668013669465	0.020689488221298
0.015265	-0.027466	-0.466614	-738.3562746630095	0.046885	0.047812	0.07483000765348566	0.075757663754928	0.012209510795564843	0.013137318923148969
0.015266	-0.027786	-0.465179	-746.9700016630095	0.039349	0.040287	0.06729583831235585	0.06823449445677895	0.004675341454435031	0.005614149624999926
0.015267	-0.027969	-0.463776	-751.8921316630095	0.031835	0.032780	0.05978366897122604	0.060729325158629915	-0.0028368278866947733	-0.0018910196731491136
0.015269	-0.028046	-0.462402	-753.9430186630095	0.024344	0.025292	0.05229633028896642	0.05324498656233184	-0.010324166568954393	-0.009375358269447187
0.015270	-0.028305	-0.460999	-760.9160356630094	0.016876	0.017832	0.044830160947836616	0.04578681726418281	-0.0177903359100842	-0.01683352756759622
0.015271	-0.028564	-0.459564	-767.8890526630095	0.009431	0.010396	0.03738699160670681	0.038352647966033764	-0.025233505251214004	-0.024267696865745265
0.015272	-0.028656	-0.458252	-770.3501176630095	0.002008	0.002976	0.029965822265577	0.030934478667884728	-0.032654674592343814	-0.0316858661638943
0.015274	-0.028870	-0.456787	-776.0926016630095	-0.005393	-0.004417	0.02256848358331738	0.02354514007158665	-0.040052013274603435	-0.039075204760192384
0.015275	-0.029099	-0.455414	-782.2452636630095	-0.012771	-0.011788	0.01519231424218758	0.016175970773437614	-0.047428182615733235	-0.04644437405834141
0.015276	-0.029251	-0.454132	-786.3470386630095	-0.020127	-0.019139	0.007838144901057772	0.008826801475288575	-0.05478235195686304	-0.053793543356490454
0.015277	-0.029510	-0.452759	-793.3200556630095	-0.027462	-0.026465	5.049755599279629E-4	0.001502632177139536	-0.06211552129799285	-0.06111771265463949
0.015279	-0.029770	-0.451447	-800.2930726630095	-0.034776	-0.033770	-0.006805363122331657	-0.005798706419158545	-0.06942585998025247	-0.06841905125093757
0.015280	-0.029877	-0.450195	-803.1643146630095	-0.042069	-0.041060	-0.014096532463461462	-0.01308687571730758	-0.07671702932138227	-0.0757072205490866
0.015281	-0.030045	-0.448883	-807.6762666630095	-0.049341	-0.048326	-0.021366701804591274	-0.02035104501545662	-0.08398719866251209	-0.08297138984723565
0.015282	-0.030319	-0.447632	-815.0594616630095	-0.056593	-0.055568	-0.028616871145721073	-0.027591214313605655	-0.09123736800364189	-0.09021155914538469
0.015284	-0.030472	-0.446289	-819.1612366630095	-0.063823	-0.062793	-0.0358432098279807	-0.03481255290990373	-0.09846370668590151	-0.09743289774168276
0.015285	-0.030594	-0.445007	-822.4426556630095	-0.071032	-0.069998	-0.043050379169110496	-0.042015722208052775	-0.10567087602703132	-0.1046360670398318
0.015286	-0.030945	-0.443695	-831.8767376630095	-0.078220	-0.077174	-0.05023654851024031	-0.049189891506201816	-0.11285704536816113	-0.11181023633798085
0.015287	-0.031097	-0.442352	-835.9785126630095	-0.085386	-0.084335	-0.05740071785137012	-0.05634906080435084	-0.12002121470929093	-0.11896940563612987
0.015289	-0.031174	-0.441071	-838.0293996630095	-0.092531	-0.091478	-0.06454205653362974	-0.06348839940064893	-0.12716255339155055	-0.12610874423242796
0.015290	-0.031387	-0.439728	-843.7718846630095	-0.099655	-0.098595	-0.07166422587475953	-0.07060356869879797	-0.13428472273268033	-0.133223913530577
0.015291	-0.031738	-0.438446	-853.2059666630095	-0.106758	-0.105686	-0.07876539521588935	-0.07769273799694701	-0.14138589207381017	-0.14031308282872604
0.015292	-0.031799	-0.437134	-854.8466766630095	-0.113839	-0.112765	-0.08584456455701915	-0.08476990729509605	-0.14846506141493998	-0.14739025212687507
0.015294	-0.031952	-0.435760	-858.9484506630095	-0.120899	-0.119820	-0.09290090323927877	-0.09182124589139412	-0.15552140009719959	-0.15444159072317315
0.015295	-0.032227	-0.434570	-866.3316456630095	-0.127939	-0.126850	-0.09993907258040857	-0.09884941518954315	-0.1625595694383294	-0.16146976002132218
0.015296	-0.032486	-0.433350	-873.3046626630095	-0.134959	-0.133861	-0.10695724192153838	-0.1058585844876922	-0.1695777387794592	-0.16847892931947123
0.015297	-0.032440	-0.431885	-872.0741296630094	-0.141956	-0.140860	-0.1139524112626682	-0.11285575378584124	-0.176572908120589	-0.17547609861762026
0.015299	-0.032791	-0.430695	-881.5082116630094	-0.148933	-0.147825	-0.12092574994492782	-0.11981709238213932	-0.18354624680284864	-0.18243743721391836
0.015300	-0.032990	-0.429413	-886.8405186630094	-0.155890	-0.154775	-0.1278809192860576	-0.12676526168028834	-0.19050141614397842	-0.18938560651206737
0.015301	-0.033188	-0.428131	-892.1728256630095	-0.162826	-0.161704	-0.1348150886271874	-0.13369243097843736	-0.19743558548510823	-0.1963127758102164
0.015302	-0.033356	-0.426910	-896.6847776630095	-0.169742	-0.168615	-0.14172925796831723	-0.1406016002765864	-0.20434975482623804	-0.20322194510836544
0.015304	-0.033554	-0.425720	-902.0170856630095	-0.176638	-0.175505	-0.14862159665057684	-0.1474879388728845	-0.21124209350849765	-0.21010828370466353
0.015305	-0.033722	-0.424469	-906.5290376630095	-0.183515	-0.182376	-0.15549676599170667	-0.15435710817103354	-0.21811726284962749	-0.21697745300281257
0.015306	-0.034027	-0.423248	-914.7325866630094	-0.190371	-0.189221	-0.16235093533283648	-0.16120027746918258	-0.2249714321907573	-0.2238206223009616
0.015307	-0.034180	-0.421875	-918.8343616630095	-0.197206	-0.196051	-0.16918410467396627	-0.1680284467673316	-0.2318046015318871	-0.23064879159911064
0.015309	-0.034348	-0.420624	-923.3463136630095	-0.204020	-0.202859	-0.17599444335622588	-0.1748327853636297	-0.2386149402141467	-0.23745313019540873
0.015310	-0.034485	-0.419342	-927.0379106630095	-0.210813	-0.209648	-0.1827856126973557	-0.18161995466177874	-0.2454061095552765	-0.24424029949355777
0.015311	-0.034760	-0.418030	-934.4211056630095	-0.217585	-0.216411	-0.1895557820384855	-0.18838112395992776	-0.2521762788964063	-0.2510014687917068
0.015312	-0.034882	-0.416840	-937.7025246630095	-0.224338	-0.223160	-0.19630695137961532	-0.19512829325807682	-0.2589274482375361	-0.2577486380898558
0.015314	-0.035080	-0.415558	-943.0348326630095	-0.231070	-0.229885	-0.20303529006187493	-0.2018496318543749	-0.26565578691979574	-0.2644699766861539
0.015315	-0.035339	-0.414246	-950.0078496630094	-0.237781	-0.236588	-0.20974445940300473	-0.20855080115252392	-0.27236495626092555	-0.2711711459843029
0.015316	-0.035538	-0.413116	-955.3401566630095	-0.244473	-0.243273	-0.21643462874413452	-0.21523397045067294	-0.27905512560205536	-0.27785431528245197
0.015317	-0.035614	-0.411774	-957.3910436630094	-0.251145	-0.249942	-0.22310479808526434	-0.221901139748822	-0.28572529494318516	-0.284521484580601
0.015319	-0.035889	-0.410675	-964.7742376630094	-0.257797	-0.256585	-0.22975313676752396	-0.2285404783451201	-0.2923736336254448	-0.2911608231768991
0.015320	-0.036102	-0.409363	-970.5167226630094	-0.264429	-0.263209	-0.2363833061086538	-0.23516264764326913	-0.2990038029665746	-0.29778299247504814
0.015321	-0.036270	-0.408081	-975.0286746630095	-0.271040	-0.269815	-0.24299247544978358	-0.2417668169414182	-0.3056129723077044	-0.30438716177319725
0.015322	-0.036423	-0.406860	-979.1304496630095	-0.277631	-0.276401	-0.2495816447909134	-0.2483509862395672	-0.3122021416488342	-0.3109713310713462
0.015324	-0.036636	-0.405670	-984.8729346630095	-0.284203	-0.282966	-0.25614998347317297	-0.2549123248358653	-0.3187704803310938	-0.3175326696676443
0.015325	-0.036865	-0.404419	-991.0255966630095	-0.290755	-0.289510	-0.2627001528143028	-0.2614544941340143	-0.3253206496722236	-0.3240748389657933
0.015326	-0.036972	-0.403198	-993.8968386630095	-0.297287	-0.296038	-0.26923032215543263	-0.26798066343216337	-0.33185081901335345	-0.3306010082639424
0.015327	-0.037231	-0.401917	-1000.8698556630095	-0.303798	-0.302540	-0.2757394914965624	-0.2744808327303124	-0.3383599883544832	-0.3371011775620914
0.015329	-0.037354	-0.400696	-1004.1512756630095	-0.310289	-0.309028	-0.282226830178822	-0.2809651713266105	-0.3448473270367428	-0.3435855161583895
0.015330	-0.037537	-0.399567	-1009.0734046630095	-0.316762	-0.315494	-0.28869799951995184	-0.2874293406247595	-0.35131849637787266	-0.35004968545653853
0.015331	-0.037827	-0.398254	-1016.8667766630094	-0.323214	-0.321936	-0.29514816886108164	-0.29386950992290856	-0.35776866571900245	-0.3564898547546876
0.015332	-0.037964	-0.397064	-1020.5583736630094	-0.329646	-0.328364	-0.30157833820221147	-0.30029567922105754	-0.3641988350601323	-0.36291602405283657
0.015334	-0.038116	-0.395874	-1024.6601486630093	-0.336060	-0.334772	-0.3079886768844711	-0.3067000178173557	-0.37060917374239194	-0.3693203626491347
0.015335	-0.038300	-0.394653	-1029.5822786630097	-0.342453	-0.341159	-0.3143798462256009	-0.3130851871155047	-0.3770003430835217	-0.37570553194728373
0.015336	-0.038574	-0.393494	-1036.9654726630097	-0.348828	-0.347525	-0.3207530155667307	-0.3194493564136537	-0.3833735124246515	-0.3820697012454327
0.015337	-0.038727	-0.392334	-1041.0672476630093	-0.355183	-0.353875	-0.32710618490786053	-0.32579752571180276	-0.38972668176578135	-0.3884178705435818
0.015339	-0.038788	-0.391083	-1042.7079576630094	-0.361519	-0.360209	-0.3334385235901201	-0.3321278643081009	-0.3960590204480409	-0.3947482091398799
0.015340	-0.039093	-0.389923	-1050.9115066630093	-0.367836	-0.366516	-0.3397536929312499	-0.3384330336062499	-0.4023741897891707	-0.4010533784380289
0.015341	-0.039368	-0.388885	-1058.2947016630096	-0.374136	-0.372806	-0.3460518622723798	-0.34472120290439895	-0.4086723591303006	-0.407341547736178
0.015342	-0.039398	-0.387573	-1059.1150566630095	-0.380415	-0.379084	-0.35232903161350954	-0.35099737220254795	-0.41494952847143035	-0.413617717034327
0.015344	-0.039551	-0.386353	-1063.2168306630097	-0.386674	-0.385338	-0.3585843702957692	-0.35724771079884604	-0.42120486715369	-0.41986805563062507
0.015345	-0.039902	-0.385254	-1072.6509126630094	-0.392915	-0.391567	-0.36482353963689895	-0.3634748800969951	-0.42744403649481977	-0.4260952249287741
0.015346	-0.040039	-0.384003	-1076.3425096630094	-0.399136	-0.397783	-0.37104270897802877	-0.36968904939514413	-0.4336632058359496	-0.43230939422692316
0.015347	-0.040131	-0.382935	-1078.8035746630094	-0.405339	-0.403984	-0.37724387831915857	-0.37588821869329314	-0.4398643751770794	-0.43850856352507217
0.015349	-0.040436	-0.381775	-1087.0071246630096	-0.411524	-0.410158	-0.3834252170014182	-0.38205855728959126	-0.446045713859339	-0.4446789021213703
0.015350	-0.040604	-0.380585	-1091.5190766630094	-0.417689	-0.416318	-0.389588386342548	-0.3882167265877403	-0.4522088832004688	-0.45083707141951934
0.015351	-0.040771	-0.379303	-1096.0310286630097	-0.423834	-0.422457	-0.3957315556836778	-0.3943538958858893	-0.4583520525415986	-0.45697424071766835
0.015352	-0.040970	-0.378174	-1101.3633356630094	-0.429961	-0.428577	-0.4018567250248076	-0.40047206518403833	-0.46447722188272844	-0.46309241001581736
0.015354	-0.041168	-0.377014	-1106.6956426630095	-0.436069	-0.434678	-0.4079610637070672	-0.40656940378033646	-0.470581560564988	-0.4691897486121155
0.015355	-0.041367	-0.375916	-1112.0279496630096	-0.442158	-0.440761	-0.41404823304819705	-0.41265057307848546	-0.47666872990611786	-0.4752709179102645
0.015356	-0.041519	-0.374695	-1116.1297246630097	-0.448228	-0.446826	-0.42011640238932685	-0.4187137423766345	-0.48273689924724766	-0.48133408720841353
0.015357	-0.041718	-0.373474	-1121.4620316630094	-0.454279	-0.452870	-0.42616557173045666	-0.42475591167478355	-0.4887860685883775	-0.4873762565065626
0.015359	-0.041916	-0.372345	-1126.7943386630095	-0.460311	-0.458895	-0.4321939104127163	-0.4307772502710816	-0.49481440727063714	-0.49339759510286063
0.015360	-0.042130	-0.371246	-1132.5368236630093	-0.466325	-0.464902	-0.43820607975384607	-0.43678241956923064	-0.5008265766117669	-0.49940276440100967
0.015361	-0.042267	-0.370117	-1136.2284206630093	-0.472321	-0.470893	-0.44420024909497585	-0.4427715888673797	-0.5068207459528966	-0.5053919336991588
0.015362	-0.042496	-0.368958	-1142.3810826630097	-0.478298	-0.476862	-0.4501754184361057	-0.4487387581655287	-0.5127959152940265	-0.5113591029973077
0.015364	-0.042557	-0.367767	-1144.0217926630094	-0.484256	-0.482818	-0.45612975711836534	-0.45469109676182684	-0.5187502539762862	-0.5173114415936059
0.015365	-0.042908	-0.366547	-1153.4558746630096	-0.490194	-0.488745	-0.4620659264594951	-0.46061626605997585	-0.524686423317416	-0.5232366108917549
0.015366	-0.043076	-0.365479	-1157.9678266630094	-0.496115	-0.494660	-0.4679850958006249	-0.46652943535812486	-0.5306055926585458	-0.5291497801899039
0.015367	-0.043182	-0.364258	-1160.8390686630096	-0.502016	-0.500557	-0.47388426514175475	-0.47242460465627395	-0.5365047619996756	-0.5350449494880529
0.015369	-0.043442	-0.363098	-1167.8120856630094	-0.507898	-0.506431	-0.4797626038240143	-0.478294943252572	-0.5423831006819351	-0.5409152880843511
0.015370	-0.043655	-0.361969	-1173.5545706630096	-0.513762	-0.512287	-0.4856247731651442	-0.4841491125507211	-0.548245270023065	-0.5467694573825002
0.015371	-0.043716	-0.360718	-1175.1952806630093	-0.519606	-0.518129	-0.491466942506274	-0.48998928184887003	-0.5540874393641948	-0.5526096266806491
0.015372	-0.043930	-0.359558	-1180.9377646630096	-0.525431	-0.523947	-0.49729011184740374	-0.4958054511470192	-0.5599106087053245	-0.5584257959787982
0.015374	-0.044189	-0.358490	-1187.9107816630094	-0.531238	-0.529745	-0.5030934505296634	-0.5015997897433172	-0.5657139473875842	-0.5642201345750962
0.015375	-0.044403	-0.357300	-1193.6532666630096	-0.537026	-0.535527	-0.5088796198707932	-0.5073799590414662	-0.571500116728714	-0.5700003038732452
0.015376	-0.044495	-0.356171	-1196.1143316630096	-0.542796	-0.541293	-0.5146477892119229	-0.5131441283396153	-0.5772682860698437	-0.5757644731713943
0.015377	-0.044724	-0.354980	-1202.2669936630095	-0.548547	-0.547036	-0.5203969585530528	-0.5188852976377643	-0.5830174554109736	-0.5815056424695433
0.015379	-0.044983	-0.353851	-1209.2400106630093	-0.554279	-0.552760	-0.5261252972353124	-0.5246056362340624	-0.5887457940932332	-0.5872259810658415
0.015380	-0.045090	-0.352661	-1212.1112526630095	-0.559993	-0.558470	-0.5318374665764422	-0.5303138055322114	-0.594457963434363	-0.5929341503639904
0.015381	-0.045319	-0.351501	-1218.2639146630095	-0.565687	-0.564157	-0.5375296359175721	-0.5359989748303605	-0.6001501327754929	-0.5986193196621395
0.015382	-0.045547	-0.350464	-1224.4165766630094	-0.571365	-0.569826	-0.5432058052587019	-0.5416661441285096	-0.6058263021166227	-0.6042864889602886
0.015384	-0.045578	-0.349274	-1225.2369316630093	-0.577023	-0.575483	-0.5488601439409614	-0.5473194827248076	-0.6114806407988822	-0.6099398275565866
0.015385	-0.045929	-0.348145	-1234.6710136630095	-0.582663	-0.581111	-0.5544983132820913	-0.5529456520229566	-0.6171188101400121	-0.6155659968547357
0.015386	-0.046066	-0.346954	-1238.3626106630095	-0.588284	-0.586728	-0.5601174826232211	-0.5585608213211057	-0.622737979481142	-0.6211811661528848
0.015387	-0.046219	-0.345825	-1242.4643856630096	-0.593886	-0.592325	-0.5657176519643509	-0.5641559906192547	-0.6283381488222717	-0.6267763354510337
0.015389	-0.046310	-0.344666	-1244.9254506630095	-0.599470	-0.597905	-0.5712979906466105	-0.5697323292155528	-0.6339184875045313	-0.6323526740473319
0.015390	-0.046692	-0.343506	-1255.1798866630097	-0.605034	-0.603457	-0.5768601599877403	-0.5752824985137018	-0.6394806568456611	-0.6379028433454809
0.015391	-0.046860	-0.342316	-1259.6918386630095	-0.610580	-0.608997	-0.5824043293288701	-0.5808206678118508	-0.6450248261867909	-0.6434410126436299
0.015392	-0.046906	-0.341187	-1260.9223716630095	-0.616107	-0.614523	-0.5879294986699999	-0.58634483711	-0.6505499955279207	-0.648965181941779
0.015394	-0.047211	-0.340088	-1269.1259206630093	-0.621617	-0.620022	-0.5934358373522595	-0.5918401757062979	-0.6560563342101803	-0.6544605205380769
0.015395	-0.047485	-0.338959	-1276.5091156630097	-0.627108	-0.625503	-0.5989250066933893	-0.597319345004447	-0.6615455035513101	-0.6599396898362261
0.015396	-0.047562	-0.337677	-1278.5600026630095	-0.632579	-0.630972	-0.6043941760345192	-0.602786514302596	-0.66701467289244	-0.665406859134375
0.015397	-0.047684	-0.336639	-1281.8414226630093	-0.638032	-0.636421	-0.609845345375649	-0.6082336836007451	-0.6724658422335699	-0.6708540284325242
0.015399	-0.047913	-0.335388	-1287.9940846630093	-0.643466	-0.641847	-0.6152756840579086	-0.6136560221970431	-0.6778961809158294	-0.6762763670288221
0.015400	-0.048172	-0.334351	-1294.9671016630095	-0.648881	-0.647254	-0.6206888533990385	-0.6190611914951922	-0.6833093502569593	-0.6816815363269713
0.015401	-0.048218	-0.333099	-1296.1976336630096	-0.654278	-0.652649	-0.6260840227401682	-0.6244543607933413	-0.688704519598089	-0.6870747056251203
0.015402	-0.048431	-0.332031	-1301.9401186630093	-0.659657	-0.658021	-0.631461192081298	-0.6298245300914902	-0.6940816889392188	-0.6924448749232692
0.015404	-0.048645	-0.330841	-1307.6826026630097	-0.665017	-0.663373	-0.6368175307635576	-0.6351728686877883	-0.6994380276214784	-0.6977932135195674
0.015405	-0.048889	-0.329681	-1314.2454426630093	-0.670357	-0.668706	-0.6421557001046874	-0.6405040379859374	-0.7047761969626082	-0.7031243828177164
0.015406	-0.049011	-0.328552	-1317.5268626630095	-0.675680	-0.674024	-0.6474768694458172	-0.6458202072840864	-0.710097366303738	-0.7084405521158654
0.015407	-0.049255	-0.327362	-1324.0897016630097	-0.680984	-0.679320	-0.6527790387869471	-0.6511143765822355	-0.7153995356448679	-0.7137347214140145
0.015409	-0.049316	-0.326294	-1325.7304116630094	-0.686269	-0.684603	-0.6580603774692066	-0.6563937151785335	-0.7206808743271275	-0.7190140600103125
0.015410	-0.049652	-0.325073	-1334.7543156630095	-0.691535	-0.689858	-0.6633245468103365	-0.6616468844766825	-0.7259450436682573	-0.7242672293084615
0.015411	-0.049805	-0.323853	-1338.8560906630096	-0.696782	-0.695100	-0.6685697161514663	-0.6668870537748317	-0.7311902130093871	-0.7295073986066107
0.015412	-0.049911	-0.322723	-1341.7273326630093	-0.702010	-0.700324	-0.6737958854925961	-0.6721092230729806	-0.7364163823505169	-0.7347295679047596
0.015414	-0.050201	-0.321594	-1349.5207046630094	-0.707220	-0.705524	-0.6790022241748557	-0.6773055616692788	-0.7416227210327765	-0.7399259065010578
0.015415	-0.050446	-0.320343	-1356.0835446630094	-0.712410	-0.710706	-0.6841903935159855	-0.6824857309674277	-0.7468108903739064	-0.7451060757992067
0.015416	-0.050537	-0.319214	-1358.5446096630094	-0.717581	-0.715874	-0.6893595628571153	-0.6876519002655768	-0.7519800597150361	-0.7502722450973558
0.015417	-0.050674	-0.317993	-1362.2362066630094	-0.722732	-0.721021	-0.6945087321982452	-0.6927970695637259	-0.757129229056166	-0.7554174143955049
0.015419	-0.050980	-0.316833	-1370.4397556630097	-0.727865	-0.726143	-0.6996380708805047	-0.697915408160024	-0.7622585677384255	-0.760535752991803
0.015420	-0.051147	-0.315582	-1374.9517086630094	-0.732977	-0.731250	-0.7047482402216345	-0.7030205774581729	-0.7673687370795553	-0.765640922289952
0.015421	-0.051193	-0.314392	-1376.1822406630095	-0.738071	-0.736341	-0.7098404095627644	-0.708109746756322	-0.7724609064206852	-0.770730091588101
0.015422	-0.051453	-0.313171	-1383.1552576630097	-0.743144	-0.741406	-0.7149115789038942	-0.7131729160544711	-0.777532075761815	-0.7757932608862501
0.015424	-0.051697	-0.311981	-1389.7180966630094	-0.748198	-0.746452	-0.7199619175861538	-0.7182152546507691	-0.7825824144440746	-0.7808355994825481
0.015425	-0.051819	-0.310791	-1392.9995166630097	-0.753233	-0.751483	-0.7249950869272836	-0.7232444239489182	-0.7876155837852045	-0.7858647687806972
0.015426	-0.051987	-0.309631	-1397.5114686630095	-0.758249	-0.756493	-0.7300092562684133	-0.7282525932470671	-0.7926297531263341	-0.7908729380788462
0.015427	-0.052292	-0.308472	-1405.7150186630097	-0.763246	-0.761480	-0.7350044256095432	-0.7332377625452163	-0.797624922467464	-0.7958581073769954
0.015429	-0.052444	-0.307190	-1409.8167926630094	-0.768223	-0.766451	-0.7399777642918028	-0.7382051011415143	-0.8025982611497237	-0.8008254459732933
0.015430	-0.052536	-0.305969	-1412.2778576630094	-0.773180	-0.771405	-0.7449329336329326	-0.7431572704396634	-0.8075534304908534	-0.8057776152714424
0.015431	-0.052750	-0.304749	-1418.0203426630096	-0.778117	-0.776335	-0.7498681029740624	-0.7480854397378124	-0.8124885998319832	-0.8107057845695914
0.015432	-0.052933	-0.303558	-1422.9424726630095	-0.783034	-0.781246	-0.7547832723151923	-0.7529946090359614	-0.8174037691731131	-0.8156149538677404
0.015434	-0.053070	-0.302368	-1426.6340696630095	-0.787932	-0.786140	-0.7596776109974518	-0.7578849476322594	-0.8222981078553726	-0.8205052924640385
0.015435	-0.053406	-0.301056	-1435.6579736630097	-0.792810	-0.791006	-0.7645537803385817	-0.7627491169304085	-0.8271742771965025	-0.8253694617621875
0.015436	-0.053513	-0.299835	-1438.5292156630094	-0.797667	-0.795859	-0.7694089496797115	-0.7676002862285576	-0.8320294465376323	-0.8302206310603366
0.015437	-0.053665	-0.298553	-1442.6309906630095	-0.802504	-0.800691	-0.7742441190208412	-0.7724304555267066	-0.836864615878762	-0.8350508003584857
0.015439	-0.053879	-0.297272	-1448.3734756630097	-0.807320	-0.805500	-0.779056457703101	-0.7772357941230047	-0.8416769545610218	-0.8398561389547837
0.015440	-0.054153	-0.296082	-1455.7566696630097	-0.812116	-0.810287	-0.7838506270442306	-0.7820209634211537	-0.8464711239021514	-0.8446413082529327
0.015441	-0.054291	-0.294830	-1459.4482666630097	-0.816892	-0.815058	-0.7886247963853604	-0.7867901327193028	-0.8512452932432812	-0.8494104775510818
0.015442	-0.054398	-0.293640	-1462.3195096630093	-0.821649	-0.819812	-0.7933799657264903	-0.7915423020174518	-0.8560004625844111	-0.8541626468492308
0.015444	-0.054657	-0.292358	-1469.2925266630095	-0.826386	-0.824539	-0.7981133044087498	-0.7962656406137499	-0.8607338012666707	-0.858885985445529
0.015445	-0.054916	-0.291138	-1476.2655436630093	-0.831102	-0.829247	-0.8028274737498797	-0.8009718099118989	-0.8654479706078005	-0.8635921547436779
0.015446	-0.054962	-0.289917	-1477.4960756630094	-0.835799	-0.833942	-0.8075226430910095	-0.8056649792100479	-0.8701431399489303	-0.8682853240418269
0.015447	-0.055206	-0.288666	-1484.0589156630094	-0.840475	-0.838610	-0.8121968124321393	-0.810331148508197	-0.8748173092900601	-0.872951493339976
0.015449	-0.055420	-0.287445	-1489.8013996630093	-0.845132	-0.843260	-0.816850151114399	-0.8149774871044951	-0.8794706479723198	-0.8775978319362742
0.015450	-0.055573	-0.286194	-1493.9031746630094	-0.849768	-0.847891	-0.8214843204555288	-0.8196066564026441	-0.8841048173134496	-0.8822270012344231
0.015451	-0.055771	-0.284851	-1499.2354816630095	-0.854383	-0.852499	-0.8260974897966585	-0.8242128257007931	-0.8887179866545794	-0.8868331705325722
0.015452	-0.055954	-0.283752	-1504.1576116630094	-0.858980	-0.857089	-0.8306926591377883	-0.8288009949989422	-0.8933131559957092	-0.8914213398307212
0.015454	-0.056122	-0.282532	-1508.6695636630093	-0.863556	-0.861660	-0.835264997820048	-0.8333683335952402	-0.8978854946779689	-0.8959886784270192
0.015455	-0.056290	-0.281189	-1513.1815156630096	-0.868112	-0.866210	-0.8398191671611778	-0.8379165028933894	-0.9024396640190986	-0.9005368477251684
0.015456	-0.056458	-0.279938	-1517.6934676630094	-0.872647	-0.870739	-0.8443523365023076	-0.8424436721915384	-0.9069728333602284	-0.9050640170233174
0.015457	-0.056717	-0.278595	-1524.6664846630097	-0.877160	-0.875244	-0.8488635058434375	-0.8469468414896875	-0.9114840027013583	-0.9095671863214665
0.015459	-0.056900	-0.277313	-1529.5886146630096	-0.881653	-0.879731	-0.853352844525697	-0.8514301800859855	-0.9159733413836179	-0.9140505249177645
0.015460	-0.057098	-0.276062	-1534.9209216630093	-0.886125	-0.884196	-0.8578230138668269	-0.8558933493841345	-0.9204435107247477	-0.9185136942159136
0.015461	-0.057266	-0.274719	-1539.4328736630096	-0.890575	-0.888641	-0.8622711832079567	-0.8603365186822836	-0.9248916800658775	-0.9229568635140626
0.015462	-0.057465	-0.273499	-1544.7651806630097	-0.895006	-0.893065	-0.8667003525490864	-0.8647586879804325	-0.9293208494070072	-0.9273790328122116
0.015464	-0.057678	-0.272125	-1550.5076656630094	-0.899414	-0.897466	-0.8711046912313462	-0.8691560265767306	-0.933725188089267	-0.9317763714085097
0.015465	-0.057968	-0.270874	-1558.3010376630095	-0.903802	-0.901844	-0.8754908605724758	-0.8735321958748796	-0.9381113574303966	-0.9361525407066587
0.015466	-0.057983	-0.269409	-1558.7112146630093	-0.908167	-0.906208	-0.8798540299136056	-0.8778943651730288	-0.9424745267715264	-0.9405147100048078
0.015467	-0.058228	-0.268158	-1565.2740546630093	-0.912511	-0.910544	-0.8841961992547355	-0.8822285344711778	-0.9468166961126563	-0.9448488793029568
0.015469	-0.058487	-0.266846	-1572.2470716630096	-0.916834	-0.914858	-0.8885155379369951	-0.8865388730674758	-0.9511360347949159	-0.9491592178992548
0.015470	-0.058594	-0.265472	-1575.1183136630093	-0.921135	-0.919155	-0.892814707278125	-0.8908340423656249	-0.9554352041360458	-0.9534543871974039
0.015471	-0.058731	-0.264160	-1578.8099106630093	-0.925414	-0.923430	-0.8970918766192547	-0.8951072116637739	-0.9597123734771755	-0.957727556495553
0.015472	-0.058899	-0.262756	-1583.3218626630096	-0.929671	-0.927681	-0.9013470459603845	-0.8993563809619229	-0.9639675428183053	-0.961976725793702
0.015474	-0.059204	-0.261505	-1591.5254126630093	-0.933907	-0.931907	-0.9055793846426442	-0.9035787195582211	-0.968199881500565	-0.9661990643900001
0.015475	-0.059296	-0.260101	-1593.9864776630093	-0.938121	-0.936118	-0.909791553983774	-0.9077878888563701	-0.9724120508416948	-0.9704082336881491
0.015476	-0.059540	-0.258698	-1600.5493166630094	-0.942312	-0.940300	-0.9139807233249038	-0.9119680581545191	-0.9766012201828246	-0.9745884029862981
0.015477	-0.059738	-0.257294	-1605.8816236630096	-0.946480	-0.944462	-0.9181468926660336	-0.9161282274526682	-0.9807673895239544	-0.9787485722844472
0.015479	-0.059906	-0.255859	-1610.3935756630094	-0.950625	-0.948601	-0.9222882313482933	-0.9202635660489663	-0.9849087282062141	-0.9828839108807453
0.015480	-0.060043	-0.254456	-1614.0851736630093	-0.954747	-0.952719	-0.926408400689423	-0.9243797353471153	-0.9890288975473438	-0.9870000801788943
0.015481	-0.060303	-0.253021	-1621.0581906630096	-0.958846	-0.956809	-0.9305055700305528	-0.9284679046452643	-0.9931260668884736	-0.9910882494770433
0.015482	-0.060471	-0.251526	-1625.5701426630094	-0.962920	-0.960878	-0.9345777393716826	-0.9325350739434134	-0.9971982362296035	-0.9951554187751924
0.015484	-0.060654	-0.249969	-1630.4922716630094	-0.966970	-0.964921	-0.9386240780539422	-0.9365744125397114	-1.001244574911863	-0.9991947573714904
0.015485	-0.060837	-0.248535	-1635.4144016630094	-0.970996	-0.968941	-0.942648247395072	-0.9405925818378605	-1.0052687442529928	-1.0032129266696397
0.015486	-0.061081	-0.246948	-1641.9772416630094	-0.974997	-0.972933	-0.9466474167362019	-0.9445827511360095	-1.0092679135941227	-1.0072030959677885
0.015487	-0.061157	-0.245392	-1644.0281286630093	-0.978972	-0.976906	-0.9506205860773316	-0.9485539204341585	-1.0132410829352523	-1.0111742652659377
0.015489	-0.061417	-0.243958	-1651.0011456630095	-0.982924	-0.980849	-0.9545689247595913	-0.9524932590304566	-1.0171894216175121	-1.0151136038622357
0.015490	-0.061691	-0.242371	-1658.3843396630095	-0.986850	-0.984766	-0.958493094100721	-0.9564084283286057	-1.0211135909586417	-1.0190287731603846
0.015491	-0.061737	-0.240631	-1659.6148726630095	-0.990749	-0.988663	-0.9623902634418509	-0.9603035976267547	-1.0250107602997716	-1.0229239424585337
0.015492	-0.061966	-0.238953	-1665.7675346630094	-0.994620	-0.992527	-0.9662594327829807	-0.9641657669249037	-1.0288799296409015	-1.0267861117566828
0.015494	-0.062271	-0.237335	-1673.9710836630093	-0.998464	-0.996361	-0.9700997714652403	-0.9679961055212019	-1.032720268323161	-1.0306164503529809
