Repository: pietracorvo/HystAPI

# Example data

The example data in this folder is from measurements performed during my physics bachelor.

The material is **FeSi3** (iron with 3% silicon), aka 'electrical steel', the standard material for ring cores in trafos. 

Four of the five samples where treated with high pressure torison (HPT, 20 rotations at 20GPa), to achieve nanocristallisation of the grains, which has a huge impact on the magnetic properties of the material. The HPT deformation was done at 77K (under liquid nitrogen) and at 293K (at room temperature). Afterwards some samples were heat treated at a temperature of 493K (for two hours) to anneal defects from the deformation process.

The five samples are:

File: testData/FeSi3_annealed/G1_919V_100Hz_800000Fs.txt (part 47 of 57)
--------------------------
t	U1	U2	H	B_raw	J_raw	B_drift	 J_drift	B_corr	J_corr
0.016171	-0.162643	-0.010559	-4372.118481663009	-1.273563	-1.268069	-1.2439594154101201	-1.2384647203681007	-1.3065799122680408	-1.3010850651998798
0.016172	-0.162811	-0.010620	-4376.630433663009	-1.273735	-1.268235	-1.24412958475125	-1.2386288896662498	-1.3067500816091706	-1.3012492344980289
0.016174	-0.162979	-0.010620	-4381.142385663009	-1.273907	-1.268401	-1.2442979234335094	-1.238791228262548	-1.3069184202914301	-1.301411573094327
0.016175	-0.163193	-0.010559	-4386.884870663009	-1.274078	-1.268565	-1.2444670927746393	-1.238953397560697	-1.3070875896325602	-1.301573742392476
0.016176	-0.163589	-0.010651	-4397.549484663009	-1.274250	-1.268724	-1.2446372621157693	-1.239110566858846	-1.30725775897369	-1.301730911690625
0.016177	-0.163513	-0.010590	-4395.498597663009	-1.274422	-1.268898	-1.2448074314568989	-1.2392827361569951	-1.3074279283148198	-1.3019030809887742
0.016179	-0.163727	-0.010590	-4401.241081663009	-1.274594	-1.269063	-1.2449757701391586	-1.239444074753293	-1.3075962669970793	-1.3020644195850721
0.016180	-0.163940	-0.010590	-4406.983566663009	-1.274765	-1.269227	-1.2451449394802883	-1.2396062440514424	-1.307765436338209	-1.3022265888832214
0.016181	-0.164124	-0.010498	-4411.905696663009	-1.274935	-1.269391	-1.2453131088214182	-1.2397684133495912	-1.307933605679339	-1.3023887581813702
0.016182	-0.164246	-0.010590	-4415.1871156630095	-1.275106	-1.269558	-1.245482278162548	-1.2399335826477402	-1.308102775020469	-1.3025539274795193
0.016184	-0.164474	-0.010468	-4421.339777663009	-1.275276	-1.269720	-1.2456486168448078	-1.2400919212440382	-1.3082691137027287	-1.3027122660758172
0.016185	-0.164703	-0.010529	-4427.4924396630095	-1.275447	-1.269883	-1.2458177861859374	-1.2402530905421876	-1.3084382830438583	-1.3028734353739666
0.016186	-0.164780	-0.010498	-4429.543327663009	-1.275617	-1.270051	-1.2459859555270671	-1.2404192598403365	-1.3086064523849879	-1.3030396046721155
0.016187	-0.165009	-0.010498	-4435.695989663009	-1.275787	-1.270213	-1.246154124868197	-1.2405794291384855	-1.3087746217261178	-1.3031997739702645
0.016189	-0.165222	-0.010437	-4441.438473663009	-1.275956	-1.270375	-1.2463194635504566	-1.2407377677347835	-1.3089399604083773	-1.3033581125665625
0.016190	-0.165436	-0.010529	-4447.180958663009	-1.276127	-1.270538	-1.2464886328915865	-1.2408989370329324	-1.3091091297495074	-1.3035192818647114
0.016191	-0.165604	-0.010529	-4451.69291066301	-1.276297	-1.270703	-1.2466568022327162	-1.2410621063310816	-1.309277299090637	-1.3036824511628606
0.016192	-0.165710	-0.010498	-4454.564152663009	-1.276467	-1.270870	-1.246824971573846	-1.2412272756292306	-1.309445468431767	-1.3038476204610097
0.016194	-0.166016	-0.010498	-4462.767702663009	-1.276637	-1.271029	-1.2469913102561057	-1.2413826142255286	-1.3096118071140266	-1.3040029590573077
0.016195	-0.166183	-0.010468	-4467.279654663009	-1.276807	-1.271193	-1.2471594795972356	-1.2415447835236777	-1.3097799764551565	-1.3041651283554567
0.016196	-0.166260	-0.010437	-4469.330541663009	-1.276976	-1.271360	-1.2473266489383654	-1.241709952821827	-1.3099471457962863	-1.304330297653606
0.016197	-0.166489	-0.010498	-4475.48320366301	-1.277146	-1.271522	-1.247494818279495	-1.241870122119976	-1.3101153151374159	-1.304490466951755
0.016199	-0.166748	-0.010468	-4482.456220663009	-1.277316	-1.271683	-1.2476611569617546	-1.2420274607162738	-1.3102816538196755	-1.3046478055480528
0.016200	-0.166901	-0.010437	-4486.557995663009	-1.277485	-1.271847	-1.2478283263028844	-1.2421896300144228	-1.3104488231608054	-1.3048099748462019
0.016201	-0.167038	-0.010406	-4490.249592663009	-1.277653	-1.272011	-1.2479944956440143	-1.242351799312572	-1.310614992501935	-1.304972144144351
0.016202	-0.167236	-0.010376	-4495.581899663009	-1.277822	-1.272172	-1.2481616649851441	-1.2425109686107212	-1.3107821618430648	-1.3051313134425002
0.016204	-0.167496	-0.010437	-4502.554916663009	-1.277991	-1.272333	-1.248327003667404	-1.242668307207019	-1.3109475005253248	-1.305288652038798
0.016205	-0.167648	-0.010468	-4506.656691663009	-1.278160	-1.272497	-1.2484941730085335	-1.242830476505168	-1.3111146698664542	-1.3054508213369471
0.016206	-0.167801	-0.010468	-4510.758466663009	-1.278330	-1.272661	-1.2486623423496634	-1.2429926458033171	-1.3112828392075841	-1.3056129906350962
0.016207	-0.168015	-0.010437	-4516.5009506630095	-1.278499	-1.272823	-1.2488295116907933	-1.2431528151014664	-1.311450008548714	-1.3057731599332454
0.016209	-0.168198	-0.010406	-4521.423080663009	-1.278667	-1.272986	-1.2489938503730529	-1.2433121536977643	-1.3116143472309738	-1.3059324985295433
0.016210	-0.168350	-0.010468	-4525.5248556630095	-1.278837	-1.273150	-1.2491620197141826	-1.2434743229959133	-1.3117825165721033	-1.3060946678276923
0.016211	-0.168579	-0.010406	-4531.677517663009	-1.279005	-1.273311	-1.2493281890553123	-1.2436334922940624	-1.311948685913233	-1.3062538371258414
0.016212	-0.168716	-0.010376	-4535.369114663009	-1.279174	-1.273474	-1.2494953583964423	-1.2437946615922115	-1.3121158552543633	-1.3064150064239906
0.016214	-0.168961	-0.010437	-4541.9319546630095	-1.279342	-1.273635	-1.2496596970787017	-1.2439520001885096	-1.3122801939366227	-1.3065723450202886
0.016215	-0.169159	-0.010376	-4547.264261663009	-1.279511	-1.273797	-1.2498268664198318	-1.2441121694866586	-1.3124473632777525	-1.3067325143184376
0.016216	-0.169312	-0.010376	-4551.366035663009	-1.279679	-1.273959	-1.2499930357609614	-1.2442723387848076	-1.3126135326188821	-1.3068926836165866
0.016217	-0.169464	-0.010376	-4555.467810663009	-1.279847	-1.274123	-1.2501592051020913	-1.2444345080829564	-1.3127797019600123	-1.3070548529147354
0.016219	-0.169754	-0.010437	-4563.261182663009	-1.280016	-1.274282	-1.2503245437843509	-1.2445898466792547	-1.3129450406422718	-1.3072101915110337
0.016220	-0.169876	-0.010376	-4566.542602663009	-1.280184	-1.274446	-1.2504907131254808	-1.2447520159774037	-1.3131112099834015	-1.3073723608091827
0.016221	-0.170090	-0.010345	-4572.285086663009	-1.280352	-1.274606	-1.2506568824666104	-1.2449101852755526	-1.3132773793245311	-1.3075305301073317
0.016222	-0.170242	-0.010345	-4576.386861663009	-1.280519	-1.274769	-1.2508220518077402	-1.2450713545737018	-1.3134425486656611	-1.3076916994054808
0.016224	-0.170486	-0.010406	-4582.949701663009	-1.280688	-1.274929	-1.25098739049	-1.24522769317	-1.3136078873479207	-1.307848038001779
0.016225	-0.170654	-0.010437	-4587.461653663009	-1.280857	-1.275092	-1.2511545598311296	-1.2453888624681488	-1.3137750566890505	-1.3080092072999279
0.016226	-0.170792	-0.010315	-4591.153250663009	-1.281024	-1.275255	-1.2513197291722595	-1.245550031766298	-1.3139402260301805	-1.308170376598077
0.016227	-0.170990	-0.010345	-4596.485557663009	-1.281191	-1.275415	-1.2514848985133893	-1.245708201064447	-1.31410539537131	-1.308328545896226
0.016229	-0.171219	-0.010284	-4602.638219663009	-1.281358	-1.275575	-1.251648237195649	-1.245864539660745	-1.3142687340535697	-1.308484884492524
0.016230	-0.171356	-0.010345	-4606.329816663009	-1.281526	-1.275737	-1.2518144065367787	-1.246024708958894	-1.3144349033946994	-1.308645053790673
0.016231	-0.171509	-0.010284	-4610.431591663009	-1.281693	-1.275899	-1.2519795758779086	-1.246184878257043	-1.3146000727358294	-1.308805223088822
0.016232	-0.171738	-0.010315	-4616.584253663009	-1.281859	-1.276058	-1.2521437452190385	-1.246342047555192	-1.3147642420769592	-1.308962392386971
0.016234	-0.171951	-0.010254	-4622.32673866301	-1.282026	-1.276217	-1.2523070839012982	-1.2464973861514903	-1.314927580759219	-1.3091177309832693
0.016235	-0.172119	-0.010284	-4626.838690663009	-1.282192	-1.276378	-1.2524712532424278	-1.2466565554496394	-1.3150917501003487	-1.3092769002814184
0.016236	-0.172272	-0.010345	-4630.9404656630095	-1.282360	-1.276540	-1.2526374225835575	-1.2468167247477884	-1.3152579194414784	-1.3094370695795674
0.016237	-0.172455	-0.010254	-4635.862594663009	-1.282526	-1.276700	-1.2528015919246875	-1.2469748940459373	-1.3154220887826082	-1.3095952388777163
0.016239	-0.172699	-0.010254	-4642.42543466301	-1.282692	-1.276858	-1.2529639306069469	-1.2471292326422354	-1.3155844274648678	-1.3097495774740144
0.016240	-0.172836	-0.010284	-4646.11703166301	-1.282858	-1.277020	-1.253128099948077	-1.2472894019403846	-1.3157485968059976	-1.3099097467721637
0.016241	-0.173035	-0.010193	-4651.449338663009	-1.283024	-1.277179	-1.2532922692892066	-1.2474465712385336	-1.3159127661471275	-1.3100669160703127
0.016242	-0.173248	-0.010284	-4657.191823663009	-1.283190	-1.277338	-1.2534564386303364	-1.2476037405366827	-1.3160769354882573	-1.3102240853684617
0.016244	-0.173447	-0.010284	-4662.52413066301	-1.283357	-1.277498	-1.253619777312596	-1.2477600791329806	-1.316240274170517	-1.3103804239647596
0.016245	-0.173523	-0.010223	-4664.575017663009	-1.283523	-1.277661	-1.253783946653726	-1.2479212484311297	-1.3164044435116469	-1.3105415932629088
0.016246	-0.173737	-0.010193	-4670.317502663009	-1.283688	-1.277819	-1.2539471159948556	-1.2480774177292788	-1.3165676128527766	-1.3106977625610579
0.016247	-0.174011	-0.010193	-4677.700696663009	-1.283853	-1.277975	-1.2541102853359853	-1.2482315870274279	-1.3167307821939063	-1.310851931859207
0.016249	-0.174149	-0.010223	-4681.392293663009	-1.284018	-1.278136	-1.2542716240182452	-1.2483889256237257	-1.3168921208761661	-1.3110092704555047
0.016250	-0.174271	-0.010162	-4684.673713663009	-1.284183	-1.278296	-1.254434793359375	-1.2485470949218749	-1.3170552902172958	-1.311167439753654
0.016251	-0.174515	-0.010193	-4691.2365536630095	-1.284348	-1.278453	-1.2545979627005048	-1.248702264220024	-1.3172184595584255	-1.311322609051803
0.016252	-0.174728	-0.010223	-4696.979037663009	-1.284514	-1.278612	-1.2547621320416344	-1.248859433518173	-1.3173826288995554	-1.311479778349952
0.016254	-0.174942	-0.010223	-4702.721522663009	-1.284679	-1.278770	-1.254923470723894	-1.249013772114471	-1.3175439675818148	-1.31163411694625
0.016255	-0.175064	-0.010132	-4706.002942663009	-1.284844	-1.278930	-1.255086640065024	-1.24917194141262	-1.317707136922945	-1.311792286244399
0.016256	-0.175201	-0.010101	-4709.694539663009	-1.285008	-1.279089	-1.2552488094061538	-1.2493291107107691	-1.3178693062640745	-1.3119494555425482
0.016257	-0.175491	-0.010193	-4717.487911663009	-1.285172	-1.279244	-1.2554109787472836	-1.2494822800089183	-1.3180314756052045	-1.3121026248406973
0.016259	-0.175644	-0.010193	-4721.589685663009	-1.285338	-1.279404	-1.2555733174295434	-1.2496386186052162	-1.318193814287464	-1.3122589634369952
0.016260	-0.175858	-0.010162	-4727.3321706630095	-1.285502	-1.279562	-1.255735486770673	-1.2497947879033653	-1.3183559836285936	-1.3124151327351443
0.016261	-0.175964	-0.010162	-4730.203412663009	-1.285667	-1.279723	-1.2558986561118026	-1.2499539572015141	-1.3185191529697233	-1.3125743020332932
0.016262	-0.176270	-0.010223	-4738.406962663009	-1.285832	-1.279878	-1.2560618254529328	-1.2501071264996635	-1.3186823223108535	-1.3127274713314425
0.016264	-0.176437	-0.010132	-4742.918914663009	-1.285997	-1.280037	-1.2562231641351922	-1.2502624650959615	-1.318843660993113	-1.3128828099277405
0.016265	-0.176529	-0.010162	-4745.379979663009	-1.286161	-1.280198	-1.2563853334763222	-1.2504216343941104	-1.319005830334243	-1.3130419792258894
0.016266	-0.176758	-0.010162	-4751.53264166301	-1.286326	-1.280355	-1.256548502817452	-1.2505768036922593	-1.3191689996753726	-1.3131971485240383
0.016267	-0.176956	-0.010193	-4756.864948663009	-1.286491	-1.280513	-1.2567116721585816	-1.2507329729904086	-1.3193321690165023	-1.3133533178221877
0.016269	-0.177155	-0.010162	-4762.197255663009	-1.286655	-1.280671	-1.2568720108408413	-1.2508873115867065	-1.319492507698762	-1.3135076564184855
0.016270	-0.177261	-0.010101	-4765.068497663009	-1.286819	-1.280831	-1.257034180181971	-1.2510454808848557	-1.319654677039892	-1.3136658257166347
0.016271	-0.177460	-0.010071	-4770.400804663009	-1.286983	-1.280988	-1.2571963495231009	-1.2512006501830046	-1.3198168463810216	-1.3138209950147837
0.016272	-0.177734	-0.010132	-4777.783999663009	-1.287146	-1.281142	-1.2573575188642305	-1.2513528194811538	-1.3199780157221515	-1.3139731643129329
0.016274	-0.177856	-0.010071	-4781.065419663009	-1.287310	-1.281302	-1.2575178575464903	-1.2515091580774518	-1.3201383544044112	-1.3141295029092308
0.016275	-0.178009	-0.010162	-4785.167193663009	-1.287474	-1.281461	-1.25768002688762	-1.2516663273756008	-1.3203005237455407	-1.3142866722073798
0.016276	-0.178238	-0.010040	-4791.31985566301	-1.287637	-1.281616	-1.25784119622875	-1.25181949667375	-1.3204616930866706	-1.314439841505529
0.016277	-0.178421	-0.010101	-4796.2419856630095	-1.287801	-1.281774	-1.2580033655698797	-1.2519756659718988	-1.3206238624278006	-1.3145960108036778
0.016279	-0.178589	-0.010101	-4800.753937663009	-1.287964	-1.281932	-1.2581627042521395	-1.2521300045681971	-1.3207832011100602	-1.3147503493999761
0.016280	-0.178818	-0.010101	-4806.906599663009	-1.288128	-1.282088	-1.258324873593269	-1.252284173866346	-1.3209453704511898	-1.314904518698125
0.016281	-0.178970	-0.010132	-4811.008374663009	-1.288292	-1.282246	-1.2584870429343988	-1.252440343164495	-1.3211075397923198	-1.315060687996274
0.016282	-0.179230	-0.010071	-4817.981391663009	-1.288455	-1.282401	-1.2586482122755287	-1.252593512462644	-1.3212687091334496	-1.315213857294423
0.016284	-0.179367	-0.010101	-4821.672988663009	-1.288619	-1.282560	-1.2588085509577884	-1.2527488510589422	-1.3214290478157094	-1.3153691958907212
0.016285	-0.179565	-0.010071	-4827.005295663009	-1.288782	-1.282716	-1.2589697202989183	-1.2529030203570912	-1.3215902171568392	-1.3155233651888703
0.016286	-0.179718	-0.010071	-4831.107070663009	-1.288945	-1.282874	-1.259130889640048	-1.2530591896552403	-1.3217513864979686	-1.3156795344870194
0.016287	-0.179947	-0.010071	-4837.259732663009	-1.289108	-1.283030	-1.2592920589811778	-1.2532133589533891	-1.3219125558390985	-1.3158337037851682
0.016289	-0.180115	-0.010040	-4841.771684663009	-1.289271	-1.283187	-1.2594513976634374	-1.2533666975496875	-1.322071894521358	-1.3159870423814666
0.016290	-0.180298	-0.010010	-4846.693814663009	-1.289433	-1.283343	-1.2596115670045673	-1.2535208668478364	-1.3222320638624883	-1.3161412116796154
0.016291	-0.180496	-0.009979	-4852.026121663009	-1.289595	-1.283498	-1.259771736345697	-1.2536740361459855	-1.322392233203618	-1.3162943809777645
0.016292	-0.180725	-0.010040	-4858.178783663009	-1.289757	-1.283652	-1.2599319056868268	-1.2538262054441345	-1.3225524025447477	-1.3164465502759135
0.016294	-0.180878	-0.009979	-4862.280558663009	-1.289919	-1.283809	-1.2600902443690865	-1.2539795440404327	-1.3227107412270072	-1.3165998888722117
0.016295	-0.181061	-0.010010	-4867.202687663009	-1.290081	-1.283965	-1.2602504137102164	-1.2541337133385817	-1.3228709105681373	-1.3167540581703607
0.016296	-0.181198	-0.009979	-4870.894285663009	-1.290243	-1.284122	-1.2604105830513461	-1.2542888826367307	-1.323031079909267	-1.3169092274685097
0.016297	-0.181442	-0.009979	-4877.457124663009	-1.290405	-1.284276	-1.2605707523924758	-1.2544410519348796	-1.3231912492503968	-1.3170613967666587
0.016299	-0.181641	-0.010040	-4882.789431663009	-1.290567	-1.284431	-1.2607290910747355	-1.2545923905311778	-1.3233495879326562	-1.3172127353629568
0.016300	-0.181778	-0.009949	-4886.481028663009	-1.290728	-1.284588	-1.2608882604158653	-1.254747559829327	-1.3235087572737863	-1.317367904661106
0.016301	-0.181992	-0.009949	-4892.223513663009	-1.290890	-1.284742	-1.2610484297569953	-1.254899729127476	-1.323668926614916	-1.317520073959255
0.016302	-0.182175	-0.009979	-4897.145643663009	-1.291051	-1.284897	-1.2612075990981249	-1.2550528984256248	-1.3238280959560456	-1.3176732432574039
0.016304	-0.182312	-0.010010	-4900.837240663009	-1.291213	-1.285055	-1.2613659377803845	-1.255207237021923	-1.3239864346383055	-1.317827581853702
0.016305	-0.182526	-0.010010	-4906.579724663009	-1.291375	-1.285210	-1.2615261071215143	-1.255360406320072	-1.3241466039794352	-1.317980751151851
0.016306	-0.182739	-0.009918	-4912.322209663009	-1.291536	-1.285363	-1.261685276462644	-1.2555115756182211	-1.3243057733205648	-1.3181319204500002
0.016307	-0.183014	-0.009979	-4919.705403663009	-1.291698	-1.285516	-1.261845445803774	-1.2556627449163702	-1.324465942661695	-1.3182830897481492
0.016309	-0.183090	-0.009949	-4921.7562916630095	-1.291859	-1.285674	-1.2620027844860338	-1.255817083512668	-1.3246232813439547	-1.318437428344447
0.016310	-0.183273	-0.009949	-4926.678420663009	-1.292020	-1.285829	-1.2621619538271633	-1.2559702528108172	-1.3247824506850843	-1.3185905976425962
0.016311	-0.183487	-0.009949	-4932.420905663009	-1.292181	-1.285983	-1.2623211231682931	-1.2561224221089664	-1.3249416200262139	-1.3187427669407454
0.016312	-0.183701	-0.009918	-4938.1633906630095	-1.292342	-1.286137	-1.2624802925094232	-1.2562745914071154	-1.3251007893673439	-1.3188949362388944
0.016314	-0.183777	-0.009949	-4940.214277663009	-1.292503	-1.286295	-1.2626376311916825	-1.2564289300034133	-1.3252581280496032	-1.3190492748351923
0.016315	-0.184036	-0.010010	-4947.187294663009	-1.292665	-1.286449	-1.2627978005328124	-1.2565810993015623	-1.3254182973907334	-1.3192014441333413
0.016316	-0.184219	-0.009979	-4952.109424663009	-1.292827	-1.286604	-1.2629579698739422	-1.2567342685997116	-1.325578466731863	-1.3193546134314906
0.016317	-0.184464	-0.009888	-4958.672263663009	-1.292987	-1.286756	-1.263116139215072	-1.2568844378978605	-1.325736636072993	-1.3195047827296396
0.016319	-0.184570	-0.009918	-4961.5435056630095	-1.293148	-1.286913	-1.2632734778973316	-1.2570377764941585	-1.3258939747552523	-1.3196581213259375
0.016320	-0.184738	-0.009949	-4966.055458663009	-1.293309	-1.287069	-1.2634326472384616	-1.2571919457923075	-1.3260531440963823	-1.3198122906240866
0.016321	-0.184998	-0.009949	-4973.028475663009	-1.293470	-1.287221	-1.2635918165795912	-1.2573421150904565	-1.326212313437512	-1.3199624599222355
0.016322	-0.185211	-0.009857	-4978.770959663009	-1.293630	-1.287374	-1.263749985920721	-1.2574932843886057	-1.3263704827786418	-1.3201136292203848
0.016324	-0.185318	-0.009918	-4981.6422016630095	-1.293790	-1.287530	-1.2639063246029807	-1.2576456229849038	-1.3265268214609014	-1.3202659678166828
0.016325	-0.185516	-0.009827	-4986.9745096630095	-1.293950	-1.287683	-1.2640644939441104	-1.2577967922830526	-1.3266849908020313	-1.3204171371148317
0.016326	-0.185730	-0.009918	-4992.716993663009	-1.294110	-1.287836	-1.2642226632852405	-1.2579479615812017	-1.3268431601431612	-1.3205683064129807
0.016327	-0.185898	-0.009857	-4997.228945663009	-1.294270	-1.287991	-1.2643808326263701	-1.258101130879351	-1.327001329484291	-1.32072147571113
0.016329	-0.186050	-0.009888	-5001.330720663009	-1.294430	-1.288146	-1.2645371713086297	-1.258252469475649	-1.3271576681665507	-1.320872814307428
0.016330	-0.186234	-0.009888	-5006.252850663009	-1.294590	-1.288299	-1.2646953406497594	-1.258403638773798	-1.3273158375076801	-1.321023983605577
0.016331	-0.186523	-0.009796	-5014.046222663009	-1.294749	-1.288449	-1.2648525099908892	-1.2585518080719469	-1.3274730068488099	-1.321172152903726
0.016332	-0.186661	-0.009827	-5017.737819663009	-1.294909	-1.288603	-1.2650106793320193	-1.2587039773700959	-1.3276311761899402	-1.321324322201875
0.016334	-0.186798	-0.009857	-5021.429416663009	-1.295068	-1.288758	-1.265166018014279	-1.2588553159663942	-1.3277865148721997	-1.3214756607981732
0.016335	-0.186966	-0.009827	-5025.94136866301	-1.295227	-1.288912	-1.2653231873554085	-1.2590074852645432	-1.3279436842133294	-1.3216278300963222
0.016336	-0.187225	-0.009857	-5032.914385663009	-1.295387	-1.289063	-1.2654813566965384	-1.2591566545626922	-1.3281018535544593	-1.3217769993944712
0.016337	-0.187378	-0.009857	-5037.016160663009	-1.295546	-1.289217	-1.2656385260376684	-1.2593088238608412	-1.328259022895589	-1.3219291686926202
0.016339	-0.187531	-0.009735	-5041.117935663009	-1.295705	-1.289370	-1.2657938647199278	-1.2594581624571393	-1.3284143615778485	-1.3220785072889183
0.016340	-0.187698	-0.009827	-5045.629887663009	-1.295864	-1.289523	-1.2659510340610576	-1.2596093317552883	-1.3285715309189783	-1.3222296765870674
0.016341	-0.187958	-0.009827	-5052.602904663009	-1.296023	-1.289673	-1.2661082034021873	-1.2597575010534374	-1.328728700260108	-1.3223778458852165
0.016342	-0.188187	-0.009766	-5058.755566663009	-1.296181	-1.289824	-1.2662643727433172	-1.2599066703515864	-1.328884869601238	-1.3225270151833655
0.016344	-0.188309	-0.009766	-5062.036986663009	-1.296339	-1.289978	-1.2664187114255767	-1.2600570089478846	-1.3290392082834974	-1.3226773537796637
0.016345	-0.188492	-0.009796	-5066.9591156630095	-1.296498	-1.290130	-1.2665758807667067	-1.2602071782460336	-1.3291963776246276	-1.3228275230778126
0.016346	-0.188644	-0.009735	-5071.06089066301	-1.296656	-1.290283	-1.2667320501078365	-1.2603583475441826	-1.3293525469657572	-1.3229786923759617
0.016347	-0.188904	-0.009796	-5078.033907663009	-1.296814	-1.290433	-1.2668882194489661	-1.2605065168423315	-1.3295087163068868	-1.3231268616741105
0.016349	-0.189102	-0.009796	-5083.3662146630095	-1.296973	-1.290585	-1.2670435581312258	-1.2606548554386299	-1.3296640549891467	-1.323275200270409
0.016350	-0.189194	-0.009735	-5085.827279663009	-1.297131	-1.290740	-1.2671997274723557	-1.2608080247367788	-1.3298202243302764	-1.3234283695685578
0.016351	-0.189407	-0.009766	-5091.569763663009	-1.297289	-1.290891	-1.2673558968134855	-1.2609571940349278	-1.3299763936714064	-1.3235775388667068
0.016352	-0.189682	-0.009735	-5098.952958663009	-1.297447	-1.291039	-1.2675120661546153	-1.2611033633330768	-1.330132563012536	-1.3237237081648559
0.016354	-0.189697	-0.009827	-5099.363135663009	-1.297606	-1.291198	-1.267667404836875	-1.2612587019293748	-1.330287901694796	-1.3238790467611539
0.016355	-0.189972	-0.009796	-5106.746330663009	-1.297765	-1.291347	-1.2678245741780048	-1.261405871227524	-1.3304450710359257	-1.324026216059303
0.016356	-0.190186	-0.009827	-5112.488814663009	-1.297924	-1.291499	-1.2679817435191345	-1.261556040525673	-1.3306022403770554	-1.324176385357452
0.016357	-0.190292	-0.009827	-5115.360057663009	-1.298083	-1.291655	-1.2681389128602645	-1.261710209823822	-1.3307594097181852	-1.324330554655601
0.016359	-0.190521	-0.009766	-5121.512719663009	-1.298241	-1.291805	-1.268293251542524	-1.26185654842012	-1.330913748400445	-1.324476893251899
0.016360	-0.190582	-0.009735	-5123.153429663009	-1.298399	-1.291961	-1.2684494208836539	-1.2620107177182691	-1.3310699177415746	-1.3246310625500481
0.016361	-0.190918	-0.009674	-5132.177333663009	-1.298556	-1.292106	-1.2686045902247836	-1.2621538870164182	-1.3312250870827045	-1.3247742318481972
0.016362	-0.191132	-0.009735	-5137.919818663009	-1.298713	-1.292257	-1.2687597595659135	-1.2623030563145672	-1.3313802564238344	-1.3249234011463462
0.016364	-0.191269	-0.009735	-5141.611415663009	-1.298871	-1.292410	-1.268914098248173	-1.2624523949108652	-1.3315345951060937	-1.3250727397426443
0.016365	-0.191467	-0.009644	-5146.943722663009	-1.299027	-1.292560	-1.2690682675893028	-1.2626005642090141	-1.3316887644472235	-1.3252209090407931
0.016366	-0.191650	-0.009705	-5151.865851663009	-1.299184	-1.292710	-1.2692234369304325	-1.2627487335071634	-1.3318439337883534	-1.3253690783389425
0.016367	-0.191818	-0.009705	-5156.37780466301	-1.299342	-1.292862	-1.2693796062715623	-1.2628989028053124	-1.332000103129483	-1.3255192476370914
0.016369	-0.192047	-0.009674	-5162.530466663009	-1.299498	-1.293011	-1.269531944953822	-1.2630442414016103	-1.332152441811743	-1.3256645862333893
0.016370	-0.192169	-0.009674	-5165.811885663009	-1.299655	-1.293164	-1.269687114294952	-1.2631954106997594	-1.3323076111528729	-1.3258157555315384
0.016371	-0.192398	-0.009705	-5171.964548663009	-1.299812	-1.293313	-1.2698422836360816	-1.2633425799979086	-1.3324627804940024	-1.3259629248296876
0.016372	-0.192581	-0.009705	-5176.886677663009	-1.299970	-1.293464	-1.2699984529772115	-1.2634917492960576	-1.3326189498351324	-1.3261120941278366
0.016374	-0.192719	-0.009735	-5180.578274663009	-1.300127	-1.293617	-1.2701517916594711	-1.2636410878923556	-1.332772288517392	-1.3262614327241347
0.016375	-0.192902	-0.009613	-5185.500404663009	-1.300283	-1.293767	-1.270305961000601	-1.2637892571905045	-1.3329264578585218	-1.3264096020222835
0.016376	-0.193176	-0.009705	-5192.883598663009	-1.300440	-1.293915	-1.2704611303417308	-1.2639354264886538	-1.3330816271996517	-1.3265557713204328
0.016377	-0.193344	-0.009705	-5197.395551663009	-1.300597	-1.294066	-1.2706162996828605	-1.2640845957868028	-1.3332367965407812	-1.3267049406185818
0.016379	-0.193512	-0.009644	-5201.907503663009	-1.300754	-1.294217	-1.2707696383651201	-1.2642319343831008	-1.3333901352230408	-1.3268522792148798
0.016380	-0.193695	-0.009674	-5206.829632663009	-1.300910	-1.294367	-1.27092380770625	-1.2643801036812499	-1.3335443045641706	-1.327000448513029
0.016381	-0.193878	-0.009644	-5211.751762663009	-1.301067	-1.294517	-1.2710789770473796	-1.2645282729793987	-1.3336994739053005	-1.3271486178111778
0.016382	-0.194031	-0.009674	-5215.853537663009	-1.301223	-1.294669	-1.2712331463885096	-1.264678442277548	-1.3338536432464303	-1.3272987871093271
0.016384	-0.194244	-0.009644	-5221.596021663009	-1.301379	-1.294818	-1.2713854850707693	-1.264823780873846	-1.3340059819286902	-1.327444125705625
0.016385	-0.194412	-0.009613	-5226.107974663009	-1.301535	-1.294968	-1.271539654411899	-1.264971950171995	-1.33416015126982	-1.327592295003774
0.016386	-0.194626	-0.009644	-5231.850458663009	-1.301691	-1.295117	-1.2716938237530286	-1.265119119470144	-1.3343143206109493	-1.3277394643019231
0.016387	-0.194778	-0.009644	-5235.952233663009	-1.301848	-1.295268	-1.2718489930941586	-1.2652682887682933	-1.3344694899520793	-1.3278886336000724
0.016389	-0.194916	-0.009613	-5239.643830663009	-1.302003	-1.295419	-1.2720003317764181	-1.2654156273645913	-1.334620828634339	-1.3280359721963704
0.016390	-0.195206	-0.009644	-5247.437202663009	-1.302160	-1.295566	-1.272155501117548	-1.2655607966627402	-1.334775997975469	-1.3281811414945193
0.016391	-0.195389	-0.009644	-5252.359332663009	-1.302316	-1.295716	-1.2723096704586778	-1.2657089659608893	-1.3349301673165987	-1.3283293107926684
0.016392	-0.195496	-0.009613	-5255.230574663009	-1.302472	-1.295868	-1.2724638397998076	-1.2658591352590383	-1.3350843366577285	-1.3284794800908173
0.016394	-0.195755	-0.009583	-5262.203591663009	-1.302627	-1.296014	-1.2726151784820672	-1.2660014738553365	-1.3352356753399879	-1.3286218186871155
0.016395	-0.195908	-0.009613	-5266.305366663009	-1.302783	-1.296165	-1.272769347823197	-1.2661506431534855	-1.3353898446811177	-1.3287709879852645
0.016396	-0.196106	-0.009613	-5271.637673663009	-1.302938	-1.296314	-1.2729225171643268	-1.2662978124516344	-1.3355430140222477	-1.3289181572834134
0.016397	-0.196442	-0.009644	-5280.661577663009	-1.303094	-1.296459	-1.2730766865054566	-1.2664409817497835	-1.3356971833633775	-1.3290613265815625
0.016399	-0.196457	-0.009583	-5281.071755663009	-1.303250	-1.296613	-1.2732290251877163	-1.2665913203460817	-1.335849522045637	-1.3292116651778607
0.016400	-0.196625	-0.009613	-5285.58370766301	-1.303405	-1.296763	-1.273382194528846	-1.2667394896442308	-1.3360026913867666	-1.3293598344760098
0.016401	-0.196884	-0.009552	-5292.556724663009	-1.303560	-1.296910	-1.273535363869976	-1.2668846589423797	-1.3361558607278967	-1.3295050037741587
0.016402	-0.197021	-0.009583	-5296.248321663009	-1.303715	-1.297060	-1.2736885332111056	-1.2670328282405288	-1.3363090300690263	-1.3296531730723078
0.016404	-0.197266	-0.009583	-5302.811160663009	-1.303871	-1.297207	-1.2738408718933654	-1.2671761668368269	-1.3364613687512863	-1.329796511668606
0.016405	-0.197403	-0.009613	-5306.502758663009	-1.304026	-1.297358	-1.273994041234495	-1.2673253361349759	-1.336614538092416	-1.329945680966755
0.016406	-0.197647	-0.009583	-5313.065597663009	-1.304181	-1.297505	-1.2741472105756249	-1.2674705054331248	-1.3367677074335456	-1.3300908502649038
0.016407	-0.197830	-0.009491	-5317.9877276630095	-1.304336	-1.297653	-1.2743003799167547	-1.2676166747312738	-1.3369208767746756	-1.3302370195630528
0.016409	-0.197876	-0.009552	-5319.218259663009	-1.304490	-1.297806	-1.2744507185990144	-1.267766013327572	-1.3370712154569353	-1.3303863581593511
0.016410	-0.198135	-0.009552	-5326.191276663009	-1.304645	-1.297952	-1.2746038879401442	-1.267910182625721	-1.337224384798065	-1.3305305274575001
0.016411	-0.198425	-0.009583	-5333.9846486630095	-1.304800	-1.298097	-1.2747570572812739	-1.2680533519238701	-1.3373775541391946	-1.3306736967556492
0.016412	-0.198502	-0.009552	-5336.035536663009	-1.304955	-1.298249	-1.274910226622404	-1.268203521222019	-1.3375307234803246	-1.330823866053798
0.016414	-0.198669	-0.009491	-5340.547488663009	-1.305109	-1.298398	-1.2750605653046634	-1.268348859818317	-1.3376810621625843	-1.330969204650096
0.016415	-0.198898	-0.009521	-5346.7001506630095	-1.305263	-1.298544	-1.2752127346457933	-1.2684930291164662	-1.3378332315037142	-1.3311133739482452
0.016416	-0.199081	-0.009552	-5351.622279663009	-1.305418	-1.298693	-1.275365903986923	-1.2686401984146154	-1.3379864008448439	-1.3312605432463944
0.016417	-0.199265	-0.009552	-5356.544409663009	-1.305572	-1.298841	-1.2755180733280527	-1.2687863677127642	-1.3381385701859734	-1.3314067125445432
0.016419	-0.199448	-0.009491	-5361.466539663009	-1.305726	-1.298989	-1.2756684120103123	-1.2689307063090622	-1.338288908868233	-1.3315510511408413
0.016420	-0.199631	-0.009521	-5366.388668663009	-1.305880	-1.299137	-1.275820581351442	-1.2690768756072115	-1.338441078209363	-1.3316972204389905
0.016421	-0.199905	-0.009491	-5373.771863663009	-1.306034	-1.299281	-1.275972750692572	-1.2692190449053604	-1.338593247550493	-1.3318393897371394
0.016422	-0.199966	-0.009521	-5375.412573663009	-1.306188	-1.299433	-1.2761249200337017	-1.2693692142035096	-1.3387454168916224	-1.3319895590352886
0.016424	-0.200150	-0.009430	-5380.334702663009	-1.306341	-1.299580	-1.2762742587159615	-1.2695125527998075	-1.3388947555738824	-1.3321328976315865
0.016425	-0.200378	-0.009521	-5386.487364663009	-1.306495	-1.299727	-1.2764264280570912	-1.2696577220979568	-1.3390469249150119	-1.3322780669297358
0.016426	-0.200562	-0.009491	-5391.409494663009	-1.306649	-1.299874	-1.276578597398221	-1.2698028913961057	-1.3391990942561418	-1.3324232362278847
0.016427	-0.200790	-0.009491	-5397.562156663009	-1.306803	-1.300020	-1.2767307667393508	-1.2699470606942547	-1.3393512635972717	-1.3325674055260337
0.016429	-0.200912	-0.009521	-5400.843576663009	-1.306957	-1.300170	-1.2768811054216105	-1.2700933992905528	-1.3395016022795314	-1.3327137441223318
0.016430	-0.201111	-0.009460	-5406.175883663009	-1.307111	-1.300317	-1.2770332747627402	-1.2702385685887017	-1.339653771620661	-1.3328589134204807
0.016431	-0.201385	-0.009521	-5413.559077663009	-1.307265	-1.300462	-1.27718544410387	-1.270381737886851	-1.3398059409617908	-1.33300208271863
0.016432	-0.201462	-0.009491	-5415.6099656630095	-1.307418	-1.300613	-1.277336613445	-1.270530907185	-1.3399571103029206	-1.333151252016779
0.016434	-0.201645	-0.009491	-5420.532094663009	-1.307572	-1.300760	-1.2774869521272594	-1.2706742457812978	-1.3401074489851803	-1.3332945906130769
0.016435	-0.201889	-0.009430	-5427.09493466301	-1.307725	-1.300905	-1.2776381214683894	-1.270817415079447	-1.34025861832631	-1.333437759911226
0.016436	-0.202042	-0.009430	-5431.196709663009	-1.307878	-1.301053	-1.2777892908095192	-1.2709635843775962	-1.34040978766744	-1.3335839292093752
0.016437	-0.202209	-0.009460	-5435.7086616630095	-1.308031	-1.301200	-1.277940460150649	-1.271108753675745	-1.3405609570085697	-1.333729098507524
0.016439	-0.202469	-0.009430	-5442.681678663009	-1.308184	-1.301344	-1.2780897988329085	-1.2712490922720432	-1.3407102956908292	-1.3338694371038222
0.016440	-0.202652	-0.009430	-5447.603807663009	-1.308336	-1.301491	-1.2782399681740384	-1.271394261570192	-1.3408604650319593	-1.3340146064019711
0.016441	-0.202850	-0.009399	-5452.936114663009	-1.308489	-1.301637	-1.2783911375151682	-1.271538430868341	-1.3410116343730891	-1.33415877570012
0.016442	-0.202972	-0.009430	-5456.217534663009	-1.308642	-1.301785	-1.278542306856298	-1.2716846001664903	-1.341162803714219	-1.3343049449982693
0.016444	-0.203171	-0.009460	-5461.549841663009	-1.308795	-1.301932	-1.2786916455385575	-1.2718279387627884	-1.3413121423964784	-1.3344482835945675
0.016445	-0.203354	-0.009460	-5466.471971663009	-1.308948	-1.302079	-1.2788428148796873	-1.2719731080609373	-1.3414633117376082	-1.3345934528927164
0.016446	-0.203537	-0.009460	-5471.394101663009	-1.309101	-1.302226	-1.2789939842208173	-1.2721182773590864	-1.341614481078738	-1.3347386221908655
0.016447	-0.203766	-0.009430	-5477.546763663009	-1.309254	-1.302371	-1.279145153561947	-1.2722614466572355	-1.3417656504198678	-1.3348817914890145
0.016449	-0.203903	-0.009399	-5481.238360663009	-1.309406	-1.302518	-1.2792934922442067	-1.2724047852535336	-1.3419139891021277	-1.3350251300853127
0.016450	-0.204117	-0.009369	-5486.9808446630095	-1.309558	-1.302663	-1.2794436615853364	-1.2725479545516825	-1.3420641584432573	-1.3351682993834615
0.016451	-0.204300	-0.009399	-5491.902974663009	-1.309710	-1.302809	-1.2795938309264663	-1.2726921238498317	-1.342214327784387	-1.3353124686816107
0.016452	-0.204453	-0.009369	-5496.0047496630095	-1.309862	-1.302956	-1.2797440002675962	-1.2728372931479806	-1.342364497125517	-1.3354576379797596
0.016454	-0.204620	-0.009399	-5500.516701663009	-1.310014	-1.303102	-1.2798923389498558	-1.2729796317442788	-1.3425128358077765	-1.3355999765760578
0.016455	-0.204895	-0.009369	-5507.899895663009	-1.310166	-1.303245	-1.2800425082909854	-1.2731208010424278	-1.3426630051489061	-1.3357411458742068
0.016456	-0.205078	-0.009369	-5512.822025663009	-1.310318	-1.303391	-1.2801926776321153	-1.2732649703405767	-1.3428131744900362	-1.3358853151723558
0.016457	-0.205170	-0.009399	-5515.283090663009	-1.310470	-1.303540	-1.2803428469732452	-1.2734121396387257	-1.342963343831166	-1.3360324844705047
0.016459	-0.205399	-0.009369	-5521.435752663009	-1.310622	-1.303684	-1.2804911856555046	-1.273552478235024	-1.3431116825134253	-1.336172823066803
0.016460	-0.205643	-0.009338	-5527.998591663009	-1.310773	-1.303827	-1.2806403549966345	-1.273693647533173	-1.3432608518545552	-1.336313992364952
0.016461	-0.205811	-0.009338	-5532.51054466301	-1.310925	-1.303972	-1.2807905243377642	-1.2738368168313219	-1.343411021195685	-1.336457161663101
0.016462	-0.205933	-0.009369	-5535.7919636630095	-1.311076	-1.304120	-1.2809396936788942	-1.273982986129471	-1.3435601905368149	-1.33660333096125
0.016464	-0.206177	-0.009369	-5542.354803663009	-1.311228	-1.304263	-1.2810880323611538	-1.2741223247257691	-1.3437085292190747	-1.3367426695575482
0.016465	-0.206390	-0.009338	-5548.097288663009	-1.311379	-1.304407	-1.2812372017022837	-1.2742644940239183	-1.3438576985602046	-1.3368848388556973
0.016466	-0.206543	-0.009308	-5552.1990626630095	-1.311531	-1.304553	-1.2813873710434134	-1.2744086633220673	-1.3440078679013343	-1.3370290081538463
0.016467	-0.206696	-0.009399	-5556.30083766301	-1.311682	-1.304700	-1.2815365403845431	-1.2745538326202162	-1.3441570372424638	-1.3371741774519952
0.016469	-0.206863	-0.009308	-5560.812789663009	-1.311833	-1.304846	-1.2816838790668028	-1.2746961712165144	-1.3443043759247235	-1.3373165160482934
0.016470	-0.207092	-0.009369	-5566.965451663009	-1.311985	-1.304989	-1.2818340484079325	-1.2748373405146634	-1.3444545452658532	-1.3374576853464424
0.016471	-0.207291	-0.009338	-5572.2977586630095	-1.312136	-1.305134	-1.2819832177490624	-1.2749805098128124	-1.3446037146069831	-1.3376008546445914
0.016472	-0.207504	-0.009369	-5578.040243663009	-1.312288	-1.305278	-1.282133387090192	-1.2751226791109613	-1.3447538839481128	-1.3377430239427404
0.016474	-0.207626	-0.009308	-5581.3216636630095	-1.312439	-1.305425	-1.2822807257724518	-1.2752660177072594	-1.3449012226303725	-1.3378863625390385
0.016475	-0.207886	-0.009277	-5588.294680663009	-1.312589	-1.305567	-1.2824288951135816	-1.2754061870054085	-1.3450493919715023	-1.3380265318371876
0.016476	-0.208038	-0.009308	-5592.3964546630095	-1.312740	-1.305712	-1.2825780644547116	-1.2755493563035576	-1.3451985613126323	-1.3381697011353366
0.016477	-0.208206	-0.009277	-5596.908406663009	-1.312890	-1.305857	-1.2827262337958412	-1.2756925256017067	-1.345346730653762	-1.3383128704334857
0.016479	-0.208374	-0.009247	-5601.42035966301	-1.313040	-1.306001	-1.282872572478101	-1.2758328641980046	-1.3454930693360216	-1.3384532090297836
0.016480	-0.208633	-0.009308	-5608.393376663009	-1.313191	-1.306143	-1.2830217418192307	-1.2759730334961539	-1.3456422386771516	-1.338593378327933
0.016481	-0.208771	-0.009247	-5612.084973663009	-1.313341	-1.306288	-1.2831699111603605	-1.2761162027943027	-1.3457904080182814	-1.3387365476260817
0.016482	-0.208923	-0.009277	-5616.186748663009	-1.313491	-1.306434	-1.2833180805014903	-1.276260372092452	-1.3459385773594112	-1.338880716924231
0.016484	-0.209137	-0.009277	-5621.929232663009	-1.313641	-1.306577	-1.2834644191837499	-1.27639971068875	-1.3460849160416708	-1.339020055520529
0.016485	-0.209335	-0.009277	-5627.261539663009	-1.313792	-1.306720	-1.2836135885248798	-1.276540879986899	-1.3462340853828008	-1.339161224818678
0.016486	-0.209518	-0.009247	-5632.183669663009	-1.313941	-1.306864	-1.2837607578660095	-1.276683049285048	-1.3463812547239304	-1.339303394116827
0.016487	-0.209702	-0.009247	-5637.105799663009	-1.314091	-1.307007	-1.2839089272071393	-1.276824218583197	-1.3465294240650603	-1.339444563414976
0.016489	-0.209900	-0.009247	-5642.438106663009	-1.314241	-1.307151	-1.284055265889399	-1.276964557179495	-1.3466757627473198	-1.339584902011274
0.016490	-0.210144	-0.009247	-5649.00094566301	-1.314391	-1.307292	-1.284203435230529	-1.277103726477644	-1.3468239320884496	-1.339724071309423
0.016491	-0.210251	-0.009155	-5651.872187663009	-1.314540	-1.307437	-1.2843506045716586	-1.2772468957757932	-1.3469711014295793	-1.3398672406075722
0.016492	-0.210495	-0.009308	-5658.435027663009	-1.314690	-1.307579	-1.2844987739127882	-1.2773870650739423	-1.3471192707707091	-1.3400074099057213
0.016494	-0.210632	-0.009247	-5662.126624663009	-1.314840	-1.307725	-1.284645112595048	-1.2775294036702403	-1.3472656094529687	-1.3401497485020193
0.016495	-0.210815	-0.009247	-5667.048754663009	-1.314989	-1.307868	-1.2847922819361777	-1.2776705729683893	-1.3474127787940984	-1.3402909178001683
0.016496	-0.210953	-0.009186	-5670.740351663009	-1.315138	-1.308012	-1.2849394512773076	-1.2778127422665384	-1.3475599481352285	-1.3404330870983174
0.016497	-0.211182	-0.009247	-5676.893013663009	-1.315288	-1.308154	-1.2850876206184374	-1.2779529115646875	-1.3477081174763583	-1.3405732563964665
0.016499	-0.211380	-0.009247	-5682.225320663009	-1.315438	-1.308297	-1.2852339593006972	-1.2780922501609855	-1.3478544561586179	-1.3407125949927645
0.016500	-0.211594	-0.009247	-5687.967805663009	-1.315587	-1.308440	-1.2853811286418269	-1.2782334194591345	-1.3480016254997476	-1.3408537642909135
0.016501	-0.211746	-0.009155	-5692.069580663009	-1.315736	-1.308583	-1.2855282979829568	-1.2783745887572835	-1.3481487948408777	-1.3409949335890625
0.016502	-0.211945	-0.009216	-5697.401887663009	-1.315886	-1.308726	-1.2856764673240864	-1.2785157580554327	-1.348296964182007	-1.3411361028872117
0.016504	-0.212112	-0.009308	-5701.913839663009	-1.316036	-1.308871	-1.2858228060063461	-1.2786570966517306	-1.348443302864267	-1.3412774414835096
0.016505	-0.212311	-0.009216	-5707.246146663009	-1.316185	-1.309013	-1.2859699753474758	-1.2787972659498796	-1.3485904722053967	-1.3414176107816587
0.016506	-0.212509	-0.009186	-5712.578453663009	-1.316334	-1.309156	-1.2861171446886055	-1.2789384352480286	-1.3487376415465264	-1.3415587800798077
0.016507	-0.212631	-0.009155	-5715.859873663009	-1.316483	-1.309300	-1.2862643140297356	-1.2790806045461776	-1.3488848108876565	-1.3417009493779566
0.016509	-0.212845	-0.009216	-5721.60235766301	-1.316632	-1.309442	-1.286409652711995	-1.2792189431424759	-1.349030149569916	-1.341839287974255
0.016510	-0.213135	-0.009186	-5729.395729663009	-1.316781	-1.309581	-1.286556822053125	-1.279356112440625	-1.3491773189110456	-1.341976457272404
