Repository: pietracorvo/HystAPI

# Example data

The example data in this folder is from measurements performed during my physics bachelor.

The material is **FeSi3** (iron with 3% silicon), aka 'electrical steel', the standard material for ring cores in trafos. 

Four of the five samples where treated with high pressure torison (HPT, 20 rotations at 20GPa), to achieve nanocristallisation of the grains, which has a huge impact on the magnetic properties of the material. The HPT deformation was done at 77K (under liquid nitrogen) and at 293K (at room temperature). Afterwards some samples were heat treated at a temperature of 493K (for two hours) to anneal defects from the deformation process.

The five samples are:

File: testData/FeSi3_annealed/G1_919V_100Hz_800000Fs.txt (part 49 of 57)
--------------------------
t	U1	U2	H	B_raw	J_raw	B_drift	 J_drift	B_corr	J_corr
0.016851	-0.263885	-0.008118	-7093.645995663009	-1.355033	-1.346119	-1.3241845673783892	-1.315269843109447	-1.38680506423631	-1.377890187941226
0.016852	-0.264099	-0.008118	-7099.388479663009	-1.355165	-1.346243	-1.3243147367195192	-1.3153920124075962	-1.3869352335774399	-1.3780123572393752
0.016854	-0.264236	-0.008148	-7103.080076663009	-1.355296	-1.346370	-1.3244420754017787	-1.3155153510038942	-1.3870625722596994	-1.3781356958356732
0.016855	-0.264481	-0.008118	-7109.64291666301	-1.355428	-1.346494	-1.3245722447429087	-1.3156375203020432	-1.3871927416008294	-1.3782578651338222
0.016856	-0.264557	-0.008179	-7111.693803663009	-1.355560	-1.346624	-1.3247024140840384	-1.3157656896001921	-1.3873229109419594	-1.3783860344319712
0.016857	-0.264862	-0.008118	-7119.897353663009	-1.355692	-1.346745	-1.3248325834251682	-1.3158848588983414	-1.387453080283089	-1.3785052037301204
0.016859	-0.264984	-0.008179	-7123.178772663009	-1.355825	-1.346873	-1.3249619221074278	-1.3160091974946393	-1.3875824189653487	-1.3786295423264183
0.016860	-0.265182	-0.008209	-7128.511080663009	-1.355957	-1.346999	-1.3250920914485578	-1.3161333667927884	-1.3877125883064787	-1.3787537116245674
0.016861	-0.265381	-0.008148	-7133.843387663009	-1.356089	-1.347125	-1.3252222607896875	-1.3162575360909372	-1.3878427576476082	-1.3788778809227162
0.016862	-0.265549	-0.008087	-7138.3553396630095	-1.356221	-1.347250	-1.325352430130817	-1.3163807053890866	-1.3879729269887378	-1.3790010502208656
0.016864	-0.265671	-0.008179	-7141.636759663009	-1.356353	-1.347378	-1.3254807688130767	-1.3165050439853845	-1.3881012656709975	-1.3791253888171635
0.016865	-0.266022	-0.008148	-7151.070840663009	-1.356485	-1.347499	-1.3256109381542065	-1.3166242132835335	-1.3882314350121274	-1.3792445581153125
0.016866	-0.266129	-0.008148	-7153.942083663009	-1.356617	-1.347627	-1.3257411074953365	-1.3167503825816824	-1.3883616043532574	-1.3793707274134615
0.016867	-0.266281	-0.008118	-7158.0438576630095	-1.356749	-1.347754	-1.3258712768364662	-1.3168755518798314	-1.388491773694387	-1.3794958967116104
0.016869	-0.266495	-0.008148	-7163.786342663009	-1.356880	-1.347878	-1.325998615518726	-1.3169958904761296	-1.388619112376647	-1.3796162353079087
0.016870	-0.266724	-0.008148	-7169.939004663009	-1.357012	-1.348002	-1.3261287848598557	-1.3171180597742786	-1.3887492817177765	-1.3797384046060577
0.016871	-0.266830	-0.008087	-7172.810246663009	-1.357144	-1.348130	-1.3262589542009855	-1.3172442290724278	-1.3888794510589064	-1.3798645739042068
0.016872	-0.266998	-0.008118	-7177.322198663009	-1.357275	-1.348256	-1.3263881235421153	-1.3173683983705766	-1.3890086204000363	-1.3799887432023556
0.016874	-0.267227	-0.008148	-7183.4748616630095	-1.357407	-1.348380	-1.326516462224375	-1.3174887369668749	-1.389136959082296	-1.3801090817986539
0.016875	-0.267502	-0.008087	-7190.8580556630095	-1.357538	-1.348502	-1.3266456315655046	-1.317608906265024	-1.3892661284234253	-1.380229251096803
0.016876	-0.267548	-0.008087	-7192.088587663009	-1.357669	-1.348631	-1.3267748009066345	-1.3177360755631728	-1.3893952977645552	-1.3803564203949519
0.016877	-0.267853	-0.008087	-7200.292137663009	-1.357800	-1.348752	-1.3269039702477643	-1.3178552448613219	-1.389524467105685	-1.380475589693101
0.016879	-0.267990	-0.008087	-7203.983734663009	-1.357931	-1.348878	-1.3270313089300239	-1.3179775834576202	-1.3896518057879446	-1.3805979282893992
0.016880	-0.268219	-0.008087	-7210.136396663009	-1.358062	-1.349001	-1.327160478271154	-1.318098752755769	-1.3897809751290748	-1.380719097587548
0.016881	-0.268356	-0.008057	-7213.827993663009	-1.358193	-1.349128	-1.3272896476122835	-1.3182239220539183	-1.3899101444702042	-1.3808442668856973
0.016882	-0.268555	-0.008179	-7219.160300663009	-1.358325	-1.349253	-1.3274198169534133	-1.3183470913520672	-1.3900403138113342	-1.3809674361838462
0.016884	-0.268692	-0.008087	-7222.851898663009	-1.358456	-1.349380	-1.327547155635673	-1.3184704299483654	-1.3901676524935938	-1.3810907747801444
0.016885	-0.268967	-0.008148	-7230.235092663009	-1.358588	-1.349502	-1.3276773249768028	-1.3185905992465143	-1.3902978218347237	-1.3812109440782934
0.016886	-0.269119	-0.008148	-7234.336867663009	-1.358720	-1.349629	-1.3278074943179325	-1.3187157685446633	-1.3904279911758533	-1.3813361133764424
0.016887	-0.269272	-0.008057	-7238.43864166301	-1.358851	-1.349755	-1.3279366636590624	-1.3188399378428124	-1.390557160516983	-1.3814602826745914
0.016889	-0.269470	-0.008087	-7243.77094966301	-1.358982	-1.349879	-1.328064002341322	-1.3189602764391104	-1.3906844991992426	-1.3815806212708894
0.016890	-0.269699	-0.008087	-7249.923611663009	-1.359113	-1.350002	-1.3281931716824518	-1.3190814457372595	-1.3908136685403725	-1.3817017905690385
0.016891	-0.269836	-0.008087	-7253.615208663009	-1.359244	-1.350129	-1.3283223410235816	-1.3192066150354085	-1.3909428378815023	-1.3818269598671875
0.016892	-0.269974	-0.008087	-7257.306805663009	-1.359374	-1.350255	-1.3284505103647115	-1.3193307843335575	-1.3910710072226324	-1.3819511291653366
0.016894	-0.270233	-0.007996	-7264.279822663009	-1.359504	-1.350376	-1.3285768490469712	-1.3194481229298556	-1.3911973459048919	-1.3820684677616346
0.016895	-0.270462	-0.008026	-7270.432484663009	-1.359634	-1.350498	-1.3287050183881008	-1.3195682922280048	-1.3913255152460215	-1.3821886370597838
0.016896	-0.270523	-0.007996	-7272.073194663009	-1.359764	-1.350626	-1.3288331877292308	-1.3196944615261539	-1.3914536845871517	-1.382314806357933
0.016897	-0.270691	-0.008087	-7276.585146663009	-1.359895	-1.350751	-1.3289623570703606	-1.3198176308243028	-1.3915828539282815	-1.3824379756560818
0.016899	-0.271011	-0.008026	-7285.198873663009	-1.360025	-1.350870	-1.3290886957526202	-1.3199329694206008	-1.391709192610541	-1.3825533142523798
0.016900	-0.271194	-0.008026	-7290.121003663009	-1.360155	-1.350994	-1.32921686509375	-1.3200551387187498	-1.3918373619516706	-1.3826754835505288
0.016901	-0.271286	-0.008057	-7292.5820686630095	-1.360285	-1.351121	-1.3293450344348796	-1.320180308016899	-1.3919655312928003	-1.382800652848678
0.016902	-0.271530	-0.007965	-7299.144907663009	-1.360415	-1.351242	-1.3294732037760095	-1.320299477315048	-1.3920937006339305	-1.382919822146827
0.016904	-0.271729	-0.008057	-7304.477214663009	-1.360545	-1.351366	-1.329599542458269	-1.320419815911346	-1.3922200393161899	-1.383040160743125
0.016905	-0.271881	-0.008057	-7308.578989663009	-1.360675	-1.351491	-1.329727711799399	-1.320542985209495	-1.39234820865732	-1.383163330041274
0.016906	-0.272079	-0.008026	-7313.911296663009	-1.360805	-1.351615	-1.3298558811405288	-1.3206651545076442	-1.3924763779984497	-1.3832854993394232
0.016907	-0.272232	-0.008057	-7318.013071663009	-1.360936	-1.351740	-1.3299850504816586	-1.3207883238057931	-1.3926055473395795	-1.3834086686375722
0.016909	-0.272491	-0.008026	-7324.9860886630095	-1.361066	-1.351861	-1.3301113891639182	-1.3209056624020912	-1.392731886021839	-1.3835260072338702
0.016910	-0.272644	-0.008057	-7329.087862663009	-1.361196	-1.351987	-1.3302395585050482	-1.3210298317002402	-1.392860055362969	-1.3836501765320193
0.016911	-0.272858	-0.008057	-7334.830347663009	-1.361327	-1.352110	-1.3303687278461778	-1.3211510009983893	-1.3929892247040985	-1.3837713458301684
0.016912	-0.272949	-0.008057	-7337.291412663009	-1.361457	-1.352237	-1.3304968971873075	-1.3212761702965383	-1.3931173940452282	-1.3838965151283174
0.016914	-0.273254	-0.008026	-7345.494961663009	-1.361588	-1.352357	-1.3306242358695672	-1.3213925088928364	-1.3932447327274882	-1.3840128537246155
0.016915	-0.273453	-0.008026	-7350.827268663009	-1.361718	-1.352480	-1.330752405210697	-1.3215136781909853	-1.3933729020686179	-1.3841340230227643
0.016916	-0.273544	-0.008057	-7353.288333663009	-1.361848	-1.352608	-1.3308805745518268	-1.3216398474891344	-1.3935010714097475	-1.3842601923209135
0.016917	-0.273712	-0.008087	-7357.800285663009	-1.361979	-1.352733	-1.3310097438929567	-1.3217630167872836	-1.3936302407508774	-1.3843833616190626
0.016919	-0.274033	-0.008026	-7366.414012663009	-1.362109	-1.352852	-1.3311360825752163	-1.3218783553835816	-1.3937565794331372	-1.3844987002153606
0.016920	-0.274124	-0.007996	-7368.8750776630095	-1.362239	-1.352979	-1.331264251916346	-1.3220035246817305	-1.393884748774267	-1.3846238695135096
0.016921	-0.274277	-0.007996	-7372.97685266301	-1.362368	-1.353103	-1.331391421257476	-1.3221256939798796	-1.394011918115397	-1.3847460388116586
0.016922	-0.274490	-0.008026	-7378.719336663009	-1.362498	-1.353226	-1.3315195905986057	-1.3222468632780289	-1.3941400874565266	-1.384867208109808
0.016924	-0.274765	-0.008026	-7386.102531663009	-1.362628	-1.353347	-1.3316459292808653	-1.322364201874327	-1.394266426138786	-1.384984546706106
0.016925	-0.274887	-0.007996	-7389.383950663009	-1.362758	-1.353472	-1.331774098621995	-1.3224873711724758	-1.3943945954799157	-1.3851077160042549
0.016926	-0.274994	-0.007996	-7392.255193663009	-1.362887	-1.353598	-1.3319012679631248	-1.322611540470625	-1.3945217648210457	-1.385231885302404
0.016927	-0.275284	-0.007935	-7400.048565663009	-1.363016	-1.353717	-1.3320284373042548	-1.3227287097687739	-1.3946489341621757	-1.385349054600553
0.016929	-0.275482	-0.007996	-7405.3808726630095	-1.363146	-1.353840	-1.3321547759865142	-1.322848048365072	-1.3947752728444351	-1.385468393196851
0.016930	-0.275589	-0.008057	-7408.252114663009	-1.363276	-1.353966	-1.3322829453276441	-1.322972217663221	-1.3949034421855648	-1.385592562495
0.016931	-0.275818	-0.007965	-7414.404776663009	-1.363405	-1.354088	-1.332410114668774	-1.32309238696137	-1.3950306115266948	-1.385712731793149
0.016932	-0.275986	-0.007996	-7418.916728663009	-1.363534	-1.354212	-1.3325372840099037	-1.323214556259519	-1.3951577808678244	-1.385834901091298
0.016934	-0.276154	-0.007965	-7423.428680663009	-1.363663	-1.354335	-1.3326626226921634	-1.3233338948558173	-1.395283119550084	-1.3859542396875963
0.016935	-0.276398	-0.007965	-7429.991520663009	-1.363792	-1.354456	-1.3327897920332932	-1.3234530641539664	-1.395410288891214	-1.3860734089857454
0.016936	-0.276550	-0.007935	-7434.0932956630095	-1.363921	-1.354579	-1.332916961374423	-1.3235742334521152	-1.3955374582323437	-1.3861945782838943
0.016937	-0.276703	-0.007935	-7438.195069663009	-1.364050	-1.354703	-1.3330441307155527	-1.3236964027502642	-1.3956646275734736	-1.3863167475820433
0.016939	-0.276932	-0.007965	-7444.347731663009	-1.364179	-1.354824	-1.3331694693978124	-1.3238137413465625	-1.3957899662557334	-1.3864340861783415
0.016940	-0.277161	-0.007935	-7450.500393663009	-1.364307	-1.354945	-1.333295638738942	-1.3239329106447115	-1.3959161355968628	-1.3865532554764906
0.016941	-0.277267	-0.007904	-7453.371636663009	-1.364435	-1.355069	-1.3334218080800722	-1.3240550799428605	-1.396042304937993	-1.3866754247746396
0.016942	-0.277420	-0.007965	-7457.473410663009	-1.364564	-1.355193	-1.333548977421202	-1.3241772492410095	-1.3961694742791226	-1.3867975940727886
0.016944	-0.277756	-0.007935	-7466.497315663009	-1.364693	-1.355310	-1.3336743161034614	-1.3242905878373077	-1.3962948129613824	-1.3869109326690867
0.016945	-0.277908	-0.007935	-7470.5990906630095	-1.364821	-1.355433	-1.3338004854445913	-1.3244117571354568	-1.3964209823025122	-1.3870321019672358
0.016946	-0.277954	-0.007874	-7471.829622663009	-1.364949	-1.355560	-1.3339266547857211	-1.3245369264336058	-1.396547151643642	-1.3871572712653848
0.016947	-0.278229	-0.007965	-7479.212816663009	-1.365078	-1.355679	-1.334053824126851	-1.3246540957317547	-1.3966743209847716	-1.3872744405635338
0.016949	-0.278503	-0.007935	-7486.596011663009	-1.365206	-1.355799	-1.3341781628091105	-1.3247704343280526	-1.3967986596670312	-1.3873907791598317
0.016950	-0.278580	-0.007935	-7488.646898663009	-1.365335	-1.355924	-1.3343053321502403	-1.3248936036262018	-1.3969258290081612	-1.3875139484579808
0.016951	-0.278778	-0.007904	-7493.979205663009	-1.365463	-1.356046	-1.3344315014913701	-1.325013772924351	-1.397051998349291	-1.38763411775613
0.016952	-0.278992	-0.007996	-7499.721690663009	-1.365592	-1.356168	-1.3345586708325	-1.3251339422225	-1.3971791676904206	-1.387754287054279
0.016954	-0.279144	-0.007965	-7503.823465663009	-1.365722	-1.356292	-1.3346850095147595	-1.325254280818798	-1.3973055063726805	-1.387874625650577
0.016955	-0.279312	-0.007965	-7508.335417663009	-1.365850	-1.356415	-1.3348111788558894	-1.325375450116947	-1.3974316757138103	-1.387995794948726
0.016956	-0.279541	-0.007904	-7514.48807966301	-1.365979	-1.356536	-1.3349383481970192	-1.325494619415096	-1.3975588450549399	-1.388114964246875
0.016957	-0.279724	-0.007965	-7519.410208663009	-1.366108	-1.356659	-1.335065517538149	-1.3256157887132451	-1.3976860143960699	-1.3882361335450242
0.016959	-0.279938	-0.007935	-7525.152693663009	-1.366236	-1.356780	-1.3351898562204085	-1.3257331273095432	-1.3978103530783295	-1.3883534721413222
0.016960	-0.280090	-0.007904	-7529.254468663009	-1.366364	-1.356903	-1.3353160255615384	-1.325854296607692	-1.3979365224194593	-1.388474641439471
0.016961	-0.280304	-0.007874	-7534.996952663009	-1.366492	-1.357023	-1.3354421949026682	-1.3259724659058414	-1.3980626917605892	-1.3885928107376204
0.016962	-0.280457	-0.007965	-7539.098727663009	-1.366621	-1.357147	-1.335569364243798	-1.3260946352039904	-1.3981898611017187	-1.3887149800357694
0.016964	-0.280655	-0.007965	-7544.431034663009	-1.366750	-1.357269	-1.3356947029260575	-1.3262129738002884	-1.3983151997839784	-1.3888333186320674
0.016965	-0.280853	-0.007965	-7549.763341663009	-1.366879	-1.357391	-1.3358218722671873	-1.3263331430984373	-1.398442369125108	-1.3889534879302163
0.016966	-0.281006	-0.007874	-7553.865116663009	-1.367007	-1.357514	-1.3359480416083174	-1.3264543123965866	-1.3985685384662383	-1.3890746572283657
0.016967	-0.281189	-0.007874	-7558.787246663009	-1.367134	-1.357636	-1.336073210949447	-1.3265744816947356	-1.398693707807368	-1.3891948265265146
0.016969	-0.281464	-0.007904	-7566.170440663009	-1.367262	-1.357754	-1.3361975496317067	-1.3266888202910334	-1.3988180464896276	-1.3893091651228124
0.016970	-0.281555	-0.007904	-7568.631505663009	-1.367390	-1.357879	-1.3363237189728365	-1.3268119895891826	-1.3989442158307575	-1.3894323344209616
0.016971	-0.281693	-0.007904	-7572.323102663009	-1.367518	-1.358003	-1.3364498883139664	-1.3269341588873316	-1.3990703851718873	-1.3895545037191106
0.016972	-0.281967	-0.007935	-7579.7062976630095	-1.367647	-1.358122	-1.3365770576550962	-1.3270513281854808	-1.3991975545130169	-1.3896716730172598
0.016974	-0.282211	-0.007874	-7586.269136663009	-1.367774	-1.358241	-1.3367003963373558	-1.3271666667817787	-1.3993208931952767	-1.3897870116135578
0.016975	-0.282303	-0.007843	-7588.730201663009	-1.367902	-1.358365	-1.3368265656784855	-1.3272888360799278	-1.3994470625364062	-1.3899091809117068
0.016976	-0.282471	-0.007935	-7593.242153663009	-1.368030	-1.358488	-1.3369527350196153	-1.3274100053780766	-1.399573231877536	-1.3900303502098557
0.016977	-0.282715	-0.007904	-7599.80499366301	-1.368158	-1.358608	-1.3370789043607452	-1.327528174676226	-1.3996994012186659	-1.390148519508005
0.016979	-0.282898	-0.007904	-7604.727122663009	-1.368286	-1.358730	-1.3372032430430045	-1.327646513272524	-1.3998237399009255	-1.390266858104303
0.016980	-0.283035	-0.007874	-7608.418719663009	-1.368414	-1.358853	-1.3373294123841346	-1.327767682570673	-1.3999499092420553	-1.390388027402452
0.016981	-0.283264	-0.007874	-7614.571382663009	-1.368541	-1.358972	-1.3374545817252643	-1.327884851868822	-1.400075078583185	-1.390505196700601
0.016982	-0.283478	-0.007874	-7620.313866663009	-1.368669	-1.359093	-1.337580751066394	-1.328004021166971	-1.4002012479243149	-1.39062436599875
0.016984	-0.283676	-0.007904	-7625.646173663009	-1.368797	-1.359214	-1.3377050897486538	-1.328121359763269	-1.4003255866065745	-1.390741704595048
0.016985	-0.283859	-0.007904	-7630.568303663009	-1.368925	-1.359336	-1.3378312590897836	-1.3282415290614182	-1.4004517559477043	-1.3908618738931973
0.016986	-0.283997	-0.007874	-7634.259900663009	-1.369052	-1.359459	-1.3379564284309133	-1.328362698359567	-1.400576925288834	-1.3909830431913461
0.016987	-0.284195	-0.007874	-7639.5922076630095	-1.369180	-1.359580	-1.3380825977720432	-1.3284818676577161	-1.400703094629964	-1.3911022124894952
0.016989	-0.284393	-0.007843	-7644.924514663009	-1.369307	-1.359700	-1.3382059364543029	-1.3285982062540143	-1.4008264333122238	-1.3912185510857933
0.016990	-0.284637	-0.007904	-7651.487354663009	-1.369435	-1.359820	-1.3383321057954325	-1.3287163755521634	-1.4009526026533532	-1.3913367203839424
0.016991	-0.284714	-0.007935	-7653.538241663009	-1.369563	-1.359946	-1.3384582751365626	-1.3288405448503124	-1.4010787719944835	-1.3914608896820915
0.016992	-0.284927	-0.007843	-7659.280726663009	-1.369691	-1.360066	-1.3385844444776922	-1.3289587141484613	-1.401204941335613	-1.3915790589802404
0.016994	-0.285248	-0.007874	-7667.894453663009	-1.369818	-1.360182	-1.3387077831599519	-1.3290710527447596	-1.4013282800178728	-1.3916913975765386
0.016995	-0.285278	-0.007843	-7668.7148086630095	-1.369945	-1.360308	-1.3388329525010816	-1.3291952220429086	-1.4014534493590025	-1.3918155668746877
0.016996	-0.285431	-0.007843	-7672.816582663009	-1.370072	-1.360430	-1.3389581218422113	-1.3293153913410576	-1.4015786187001322	-1.3919357361728366
0.016997	-0.285751	-0.007812	-7681.430309663009	-1.370199	-1.360546	-1.3390832911833412	-1.3294295606392066	-1.401703788041262	-1.3920499054709856
0.016999	-0.285904	-0.007843	-7685.532084663009	-1.370326	-1.360668	-1.339206629865601	-1.3295478992355048	-1.4018271267235218	-1.3921682440672838
0.017000	-0.285980	-0.007751	-7687.582971663009	-1.370451	-1.360791	-1.3393297992067308	-1.3296690685336539	-1.4019502960646517	-1.3922894133654329
0.017001	-0.286179	-0.007782	-7692.915278663009	-1.370578	-1.360911	-1.3394549685478605	-1.3297872378318027	-1.4020754654057814	-1.3924075826635818
0.017002	-0.286499	-0.007874	-7701.529005663009	-1.370705	-1.361027	-1.3395801378889904	-1.3299014071299518	-1.4022006347469111	-1.3925217519617308
0.017004	-0.286591	-0.007812	-7703.990070663009	-1.370832	-1.361151	-1.3397034765712499	-1.33002174572625	-1.4023239734291706	-1.392642090558029
0.017005	-0.286743	-0.007812	-7708.091845663009	-1.370958	-1.361272	-1.3398276459123797	-1.330140915024399	-1.4024481427703006	-1.392761259856178
0.017006	-0.287033	-0.007812	-7715.885217663009	-1.371085	-1.361389	-1.3399528152535096	-1.330256084322548	-1.4025733121114303	-1.392876429154327
0.017007	-0.287186	-0.007843	-7719.98699166301	-1.371212	-1.361511	-1.3400779845946393	-1.330376253620697	-1.40269848145256	-1.392996598452476
0.017009	-0.287354	-0.007812	-7724.498943663009	-1.371338	-1.361631	-1.3402003232768989	-1.330492592216995	-1.4028208201348198	-1.393112937048774
0.017010	-0.287598	-0.007751	-7731.061783663009	-1.371464	-1.361749	-1.3403244926180289	-1.3306087615151443	-1.4029449894759498	-1.3932291063469233
0.017011	-0.287720	-0.007782	-7734.343203663009	-1.371590	-1.361871	-1.3404486619591587	-1.3307289308132932	-1.4030691588170794	-1.3933492756450723
0.017012	-0.287918	-0.007843	-7739.675510663009	-1.371717	-1.361991	-1.3405738313002884	-1.3308471001114421	-1.403194328158209	-1.3934674449432212
0.017014	-0.288101	-0.007782	-7744.597640663009	-1.371843	-1.362111	-1.340696169982548	-1.3309634387077403	-1.4033166668404689	-1.3935837835395193
0.017015	-0.288269	-0.007812	-7749.109592663009	-1.371970	-1.362232	-1.3408213393236776	-1.3310826080058895	-1.4034418361815986	-1.3937029528376685
0.017016	-0.288452	-0.007782	-7754.031721663009	-1.372096	-1.362352	-1.3409455086648077	-1.3312007773040384	-1.4035660055227286	-1.3938211221358174
0.017017	-0.288666	-0.007812	-7759.774206663009	-1.372222	-1.362471	-1.3410696780059375	-1.3313179466021874	-1.4036901748638582	-1.3939382914339664
0.017019	-0.288879	-0.007782	-7765.516690663009	-1.372348	-1.362590	-1.341192016688197	-1.3314332851984854	-1.403812513546118	-1.3940536300302644
0.017020	-0.288986	-0.007812	-7768.387933663009	-1.372475	-1.362713	-1.3413171860293267	-1.3315544544966345	-1.4039376828872476	-1.3941747993284135
0.017021	-0.289169	-0.007782	-7773.310062663009	-1.372601	-1.362833	-1.3414413553704565	-1.3316726237947836	-1.4040618522283772	-1.3942929686265626
0.017022	-0.289474	-0.007751	-7781.51361266301	-1.372727	-1.362948	-1.3415655247115865	-1.3317857930929327	-1.4041860215695072	-1.3944061379247117
0.017024	-0.289597	-0.007782	-7784.795032663009	-1.372853	-1.363070	-1.3416878633938463	-1.3319041316892306	-1.404308360251767	-1.3945244765210096
0.017025	-0.289764	-0.007751	-7789.306984663009	-1.372978	-1.363190	-1.341811032734976	-1.3320223009873795	-1.4044315295928969	-1.3946426458191585
0.017026	-0.289963	-0.007721	-7794.639291663009	-1.373104	-1.363309	-1.3419352020761057	-1.332139470285529	-1.4045556989340264	-1.394759815117308
0.017027	-0.290222	-0.007812	-7801.61230866301	-1.373230	-1.363426	-1.3420593714172355	-1.3322546395836778	-1.4046798682751565	-1.3948749844154569
0.017029	-0.290344	-0.007782	-7804.893728663009	-1.373356	-1.363548	-1.342181710099495	-1.3323729781799758	-1.4048022069574158	-1.3949933230117548
0.017030	-0.290512	-0.007751	-7809.405680663009	-1.373482	-1.363668	-1.342305879440625	-1.332491147478125	-1.4049263762985458	-1.395111492309904
0.017031	-0.290771	-0.007782	-7816.378697663009	-1.373608	-1.363785	-1.3424300487817546	-1.3326063167762738	-1.4050505456396754	-1.3952266616080529
0.017032	-0.290939	-0.007782	-7820.890649663009	-1.373734	-1.363906	-1.3425542181228844	-1.332725486074423	-1.4051747149808054	-1.3953458309062021
0.017034	-0.291046	-0.007782	-7823.761891663009	-1.373860	-1.364028	-1.3426765568051442	-1.332843824670721	-1.4052970536630651	-1.3954641695025
0.017035	-0.291306	-0.007751	-7830.734908663009	-1.373985	-1.364145	-1.3427997261462739	-1.33295899396887	-1.4054202230041946	-1.395579338800649
0.017036	-0.291473	-0.007812	-7835.246860663009	-1.374112	-1.364266	-1.3429248954874038	-1.333078163267019	-1.4055453923453247	-1.395698508098798
0.017037	-0.291656	-0.007812	-7840.168990663009	-1.374239	-1.364386	-1.3430500648285335	-1.3331963325651683	-1.4056705616864544	-1.3958166773969474
0.017039	-0.291870	-0.007843	-7845.911475663009	-1.374365	-1.364506	-1.3431724035107933	-1.3333126711614662	-1.4057929003687142	-1.3959330159932453
0.017040	-0.292038	-0.007721	-7850.4234276630095	-1.374491	-1.364626	-1.3432965728519228	-1.3334308404596151	-1.4059170697098438	-1.3960511852913942
0.017041	-0.292175	-0.007751	-7854.1150246630095	-1.374616	-1.364746	-1.343419742193053	-1.3335490097577642	-1.4060402390509736	-1.3961693545895433
0.017042	-0.292496	-0.007782	-7862.7287516630095	-1.374742	-1.364861	-1.3435439115341825	-1.3336621790559133	-1.4061644083921032	-1.3962825238876924
0.017044	-0.292587	-0.007721	-7865.189816663009	-1.374867	-1.364984	-1.3436652502164423	-1.3337815176522114	-1.4062857470743633	-1.3964018624839905
0.017045	-0.292770	-0.007721	-7870.1119456630095	-1.374992	-1.365102	-1.343788419557572	-1.3338976869503605	-1.4064089164154927	-1.3965180317821395
0.017046	-0.292877	-0.007690	-7872.983188663009	-1.375117	-1.365224	-1.3439115888987017	-1.3340178562485094	-1.4065320857566226	-1.3966382010802885
0.017047	-0.293274	-0.007721	-7883.647802663009	-1.375242	-1.365335	-1.3440347582398318	-1.3341270255466584	-1.4066552550977525	-1.3967473703784374
0.017049	-0.293335	-0.007721	-7885.288512663009	-1.375367	-1.365458	-1.3441560969220914	-1.3342463641429567	-1.406776593780012	-1.3968667089747357
0.017050	-0.293457	-0.007660	-7888.569931663009	-1.375491	-1.365578	-1.3442782662632211	-1.3343645334411056	-1.4068987631211418	-1.3969848782728846
0.017051	-0.293762	-0.007690	-7896.773481663009	-1.375616	-1.365693	-1.3444014356043508	-1.3344777027392547	-1.4070219324622717	-1.3970980475710337
0.017052	-0.293976	-0.007721	-7902.515965663009	-1.375741	-1.365810	-1.3445246049454809	-1.3345928720374036	-1.4071451018034016	-1.3972132168691827
0.017054	-0.294052	-0.007721	-7904.566853663009	-1.375866	-1.365933	-1.3446459436277403	-1.334712210633702	-1.4072664404856612	-1.397332555465481
0.017055	-0.294250	-0.007721	-7909.899160663009	-1.375991	-1.366051	-1.3447691129688701	-1.3348283799318508	-1.407389609826791	-1.3974487247636298
0.017056	-0.294418	-0.007660	-7914.41111266301	-1.376115	-1.366170	-1.3448912823099999	-1.33494554923	-1.4075117791679208	-1.397565894061779
0.017057	-0.294662	-0.007721	-7920.973952663009	-1.376240	-1.366286	-1.3450144516511295	-1.3350597185281488	-1.4076349485090502	-1.3976800633599278
0.017059	-0.294800	-0.007660	-7924.665549663009	-1.376364	-1.366406	-1.3451347903333892	-1.335176057124447	-1.4077552871913102	-1.3977964019562261
0.017060	-0.294998	-0.007721	-7929.997856663009	-1.376489	-1.366524	-1.345257959674519	-1.3352922264225962	-1.40787845653244	-1.3979125712543752
0.017061	-0.295212	-0.007690	-7935.7403416630095	-1.376614	-1.366642	-1.345381129015649	-1.335408395720745	-1.40800162587357	-1.398028740552524
0.017062	-0.295410	-0.007660	-7941.072648663009	-1.376738	-1.366759	-1.3455032983567787	-1.3355235650188941	-1.4081237952146997	-1.3981439098506732
0.017064	-0.295609	-0.007690	-7946.404955663009	-1.376863	-1.366877	-1.3456246370390383	-1.3356379036151922	-1.4082451338969593	-1.3982582484469712
0.017065	-0.295761	-0.007660	-7950.5067296630095	-1.376987	-1.366996	-1.345746806380168	-1.3357550729133414	-1.408367303238089	-1.3983754177451204
0.017066	-0.295990	-0.007660	-7956.659392663009	-1.377111	-1.367112	-1.345868975721298	-1.3358692422114904	-1.4084894725792187	-1.3984895870432694
0.017067	-0.296188	-0.007721	-7961.991699663009	-1.377236	-1.367230	-1.3459921450624277	-1.3359854115096392	-1.4086126419203486	-1.3986057563414183
0.017069	-0.296356	-0.007599	-7966.503651663009	-1.377359	-1.367348	-1.3461114837446875	-1.3360997501059373	-1.4087319806026084	-1.3987200949377163
0.017070	-0.296417	-0.007690	-7968.1443616630095	-1.377484	-1.367471	-1.3462346530858171	-1.3362209194040866	-1.4088551499437378	-1.3988412642358656
0.017071	-0.296707	-0.007690	-7975.93773366301	-1.377609	-1.367586	-1.346357822426947	-1.3363340887022355	-1.4089783192848677	-1.3989544335340145
0.017072	-0.296936	-0.007812	-7982.090395663009	-1.377734	-1.367704	-1.346480991768077	-1.3364502580003845	-1.4091014886259976	-1.3990706028321636
0.017074	-0.296982	-0.007721	-7983.32092766301	-1.377860	-1.367827	-1.3466033304503366	-1.3365695965966824	-1.4092238273082573	-1.3991899414284614
0.017075	-0.297211	-0.007629	-7989.473589663009	-1.377983	-1.367944	-1.3467244997914662	-1.3366847658948318	-1.409344996649387	-1.3993051107266108
0.017076	-0.297455	-0.007660	-7996.03642966301	-1.378108	-1.368060	-1.3468476691325961	-1.3367989351929808	-1.4094681659905168	-1.3994192800247598
0.017077	-0.297638	-0.007690	-8000.958558663009	-1.378232	-1.368178	-1.3469698384737259	-1.3369151044911296	-1.4095903353316466	-1.3995354493229086
0.017079	-0.297791	-0.007629	-8005.060333663009	-1.378356	-1.368296	-1.3470901771559853	-1.3370294430874277	-1.409710674013906	-1.3996497879192067
0.017080	-0.298019	-0.007660	-8011.212995663009	-1.378480	-1.368413	-1.3472123464971153	-1.3371446123855768	-1.4098328433550362	-1.3997649572173558
0.017081	-0.298218	-0.007660	-8016.545302663009	-1.378604	-1.368530	-1.347334515838245	-1.337259781683726	-1.409955012696166	-1.399880126515505
0.017082	-0.298386	-0.007690	-8021.057254663009	-1.378729	-1.368649	-1.347457685179375	-1.337376950981875	-1.4100781820372958	-1.399997295813654
0.017084	-0.298447	-0.007721	-8022.697964663009	-1.378853	-1.368772	-1.3475780238616346	-1.337496289578173	-1.4101985207195553	-1.400116634409952
0.017085	-0.298782	-0.007690	-8031.721869663009	-1.378978	-1.368885	-1.3477011932027643	-1.3376074588763218	-1.4103216900606852	-1.4002278037081008
0.017086	-0.298920	-0.007629	-8035.413466663009	-1.379102	-1.369004	-1.3478233625438942	-1.3377246281744712	-1.410443859401815	-1.4003449730062503
0.017087	-0.299103	-0.007629	-8040.335595663009	-1.379225	-1.369121	-1.3479445318850238	-1.3378397974726202	-1.4105650287429445	-1.4004601423043992
0.017089	-0.299332	-0.007599	-8046.488257663009	-1.379348	-1.369237	-1.3480638705672836	-1.3379521360689182	-1.4106843674252043	-1.4005724809006972
0.017090	-0.299438	-0.007568	-8049.359500663009	-1.379471	-1.369356	-1.3481850399084132	-1.3380693053670671	-1.410805536766334	-1.4006896501988462
0.017091	-0.299637	-0.007568	-8054.691807663009	-1.379594	-1.369472	-1.3483062092495433	-1.3381834746652161	-1.410926706107464	-1.4008038194969952
0.017092	-0.299911	-0.007660	-8062.075001663009	-1.379718	-1.369587	-1.348428378590673	-1.3382966439633655	-1.4110488754485937	-1.4009169887951445
0.017094	-0.300034	-0.007660	-8065.356421663009	-1.379842	-1.369706	-1.3485487172729327	-1.3384119825596634	-1.4111692141308536	-1.4010323273914425
0.017095	-0.300186	-0.007568	-8069.458196663009	-1.379964	-1.369824	-1.3486688866140624	-1.3385281518578123	-1.411289383471983	-1.4011484966895913
0.017096	-0.300400	-0.007568	-8075.200680663009	-1.380087	-1.369940	-1.3487900559551922	-1.3386423211559613	-1.4114105528131131	-1.4012626659877403
0.017097	-0.300644	-0.007599	-8081.763520663009	-1.380210	-1.370054	-1.348911225296322	-1.3387544904541107	-1.4115317221542427	-1.4013748352858897
0.017099	-0.300766	-0.007568	-8085.04494066301	-1.380333	-1.370173	-1.3490305639785816	-1.3388698290504086	-1.4116510608365025	-1.4014901738821877
0.017100	-0.300903	-0.007629	-8088.73653766301	-1.380456	-1.370292	-1.3491517333197114	-1.3389869983485576	-1.411772230177632	-1.4016073431803366
0.017101	-0.301239	-0.007629	-8097.760441663009	-1.380580	-1.370404	-1.3492739026608411	-1.3390971676467065	-1.4118943995187618	-1.4017175124784855
0.017102	-0.301407	-0.007629	-8102.272393663009	-1.380703	-1.370522	-1.3493950720019712	-1.3392133369448556	-1.4120155688598919	-1.4018336817766346
0.017104	-0.301422	-0.007568	-8102.682571663009	-1.380826	-1.370644	-1.3495144106842307	-1.3393316755411537	-1.4121349075421517	-1.4019520203729328
0.017105	-0.301743	-0.007629	-8111.296298663009	-1.380949	-1.370757	-1.3496355800253605	-1.3394428448393028	-1.4122560768832813	-1.4020631896710818
0.017106	-0.301910	-0.007538	-8115.808250663009	-1.381072	-1.370873	-1.3497567493664904	-1.3395570141374518	-1.4123772462244113	-1.4021773589692308
0.017107	-0.302048	-0.007599	-8119.499847663009	-1.381195	-1.370992	-1.34987791870762	-1.3396741834356007	-1.412498415565541	-1.4022945282673798
0.017109	-0.302246	-0.007599	-8124.8321546630095	-1.381318	-1.371108	-1.3499972573898797	-1.339786522031899	-1.4126177542478007	-1.402406866863678
0.017110	-0.302475	-0.007629	-8130.984816663009	-1.381441	-1.371224	-1.3501184267310093	-1.339900691330048	-1.4127389235889303	-1.402521036161827
0.017111	-0.302612	-0.007538	-8134.676413663009	-1.381564	-1.371342	-1.3502395960721394	-1.340016860628197	-1.4128600929300603	-1.402637205459976
0.017112	-0.302826	-0.007599	-8140.418898663009	-1.381687	-1.371457	-1.3503607654132692	-1.340130029926346	-1.41298126227119	-1.402750374758125
0.017114	-0.303040	-0.007568	-8146.1613836630095	-1.381809	-1.371573	-1.3504791040955288	-1.3402423685226441	-1.4130996009534496	-1.4028627133544231
0.017115	-0.303146	-0.007568	-8149.032625663009	-1.381932	-1.371692	-1.3506002734366584	-1.340359537820793	-1.4132207702945792	-1.4029798826525721
0.017116	-0.303375	-0.007599	-8155.185287663009	-1.382055	-1.371807	-1.3507214427777885	-1.3404727071189422	-1.4133419396357092	-1.4030930519507212
0.017117	-0.303604	-0.007629	-8161.33794966301	-1.382179	-1.371923	-1.3508436121189182	-1.3405868764170912	-1.413464108976839	-1.4032072212488702
0.017119	-0.303802	-0.007538	-8166.670256663009	-1.382301	-1.372038	-1.3509619508011779	-1.3406982150133895	-1.4135824476590986	-1.4033185598451685
0.017120	-0.303864	-0.007538	-8168.310966663009	-1.382423	-1.372158	-1.3510821201423076	-1.3408163843115384	-1.4137026170002285	-1.4034367291433174
0.017121	-0.304169	-0.007538	-8176.514515663009	-1.382545	-1.372270	-1.3512022894834372	-1.3409265536096875	-1.413822786341358	-1.4035468984414665
0.017122	-0.304367	-0.007538	-8181.846823663009	-1.382667	-1.372386	-1.3513224588245674	-1.3410407229078365	-1.4139429556824883	-1.4036610677396155
0.017124	-0.304459	-0.007538	-8184.307887663009	-1.382789	-1.372505	-1.3514407975068268	-1.3411560615041345	-1.4140612943647475	-1.4037764063359135
0.017125	-0.304642	-0.007507	-8189.230017663009	-1.382911	-1.372620	-1.3515609668479567	-1.3412692308022836	-1.4141814637058774	-1.4038895756340626
0.017126	-0.304947	-0.007538	-8197.433566663009	-1.383033	-1.372732	-1.3516811361890864	-1.3413794001004327	-1.4143016330470073	-1.4039997449322117
0.017127	-0.305054	-0.007538	-8200.30480966301	-1.383155	-1.372851	-1.3518013055302163	-1.3414965693985816	-1.4144218023881372	-1.4041169142303607
0.017129	-0.305206	-0.007568	-8204.406583663009	-1.383278	-1.372968	-1.3519206442124758	-1.3416099079948796	-1.4145411410703965	-1.4042302528266586
0.017130	-0.305450	-0.007538	-8210.96942366301	-1.383400	-1.373082	-1.3520408135536057	-1.3417220772930287	-1.4146613104115264	-1.4043424221248078
0.017131	-0.305710	-0.007507	-8217.94244066301	-1.383522	-1.373195	-1.3521609828947354	-1.3418332465911778	-1.4147814797526563	-1.4044535914229568
0.017132	-0.305710	-0.007538	-8217.94244066301	-1.383643	-1.373317	-1.3522801522358652	-1.3419534158893267	-1.414900649093786	-1.4045737607211057
0.017134	-0.306030	-0.007477	-8226.55616766301	-1.383765	-1.373427	-1.3523984909181248	-1.3420597544856248	-1.4150189877760457	-1.4046800993174038
0.017135	-0.306244	-0.007477	-8232.29865166301	-1.383886	-1.373541	-1.3525176602592546	-1.342171923783774	-1.4151381571171755	-1.404792268615553
0.017136	-0.306366	-0.007538	-8235.58007166301	-1.384008	-1.373659	-1.3526378296003845	-1.342288093081923	-1.4152583264583054	-1.404908437913702
0.017137	-0.306549	-0.007507	-8240.50220166301	-1.384130	-1.373775	-1.3527579989415144	-1.342402262380072	-1.4153784957994353	-1.405022607211851
0.017139	-0.306763	-0.007568	-8246.244685663009	-1.384252	-1.373890	-1.352876337623774	-1.34251360097637	-1.415496834481695	-1.405133945808149
0.017140	-0.306900	-0.007538	-8249.93628366301	-1.384374	-1.374007	-1.3529965069649037	-1.342628770274519	-1.4156170038228244	-1.405249115106298
0.017141	-0.307175	-0.007538	-8257.31947766301	-1.384496	-1.374120	-1.3531166763060336	-1.3427399395726682	-1.4157371731639543	-1.4053602844044473
0.017142	-0.307343	-0.007538	-8261.831429663009	-1.384619	-1.374237	-1.3532378456471634	-1.3428551088708172	-1.4158583425050844	-1.4054754537025962
0.017144	-0.307510	-0.007538	-8266.34338166301	-1.384741	-1.374353	-1.353356184329423	-1.3429674474671152	-1.415976681187344	-1.4055877922988942
0.017145	-0.307617	-0.007477	-8269.214624663009	-1.384862	-1.374470	-1.3534753536705528	-1.3430826167652643	-1.4160958505284738	-1.4057029615970433
0.017146	-0.307922	-0.007477	-8277.418173663009	-1.384983	-1.374581	-1.3535945230116826	-1.3431917860634135	-1.4162150198696035	-1.4058121308951925
0.017147	-0.308105	-0.007507	-8282.34030366301	-1.385104	-1.374697	-1.3537136923528124	-1.3433059553615625	-1.4163341892107333	-1.4059263001933415
0.017149	-0.308136	-0.007477	-8283.16065866301	-1.385226	-1.374817	-1.353832031035072	-1.3434222939578604	-1.416452527892993	-1.4060426387896394
0.017150	-0.308411	-0.007477	-8290.54385266301	-1.385347	-1.374929	-1.353951200376202	-1.3435324632560095	-1.4165716972341227	-1.4061528080877885
0.017151	-0.308716	-0.007507	-8298.74740266301	-1.385469	-1.375040	-1.3540713697173317	-1.3436416325541585	-1.4166918665752526	-1.4062619773859375
0.017152	-0.308746	-0.007538	-8299.56775666301	-1.385590	-1.375161	-1.3541905390584617	-1.3437608018523077	-1.4168110359163824	-1.4063811466840868
0.017154	-0.308929	-0.007507	-8304.489886663008	-1.385712	-1.375277	-1.354308877740721	-1.3438731404486057	-1.416929374598642	-1.4064934852803848
0.017155	-0.309219	-0.007538	-8312.283258663008	-1.385834	-1.375389	-1.354429047081851	-1.3439833097467546	-1.417049543939772	-1.4066036545785336
0.017156	-0.309357	-0.007507	-8315.97485566301	-1.385956	-1.375506	-1.3545492164229807	-1.3440984790449035	-1.4171697132809014	-1.4067188238766826
0.017157	-0.309494	-0.007538	-8319.666452663008	-1.386078	-1.375623	-1.3546693857641103	-1.344213648343053	-1.4172898826220313	-1.406833993174832
0.017159	-0.309677	-0.007507	-8324.58858266301	-1.386200	-1.375739	-1.3547877244463702	-1.344325986939351	-1.417408221304291	-1.40694633177113
0.017160	-0.309906	-0.007538	-8330.74124466301	-1.386322	-1.375853	-1.3549078937874999	-1.3444381562374998	-1.4175283906454208	-1.4070585010692789
0.017161	-0.310089	-0.007446	-8335.663374663009	-1.386443	-1.375968	-1.3550270631286299	-1.344551325535649	-1.4176475599865506	-1.407171670367428
0.017162	-0.310242	-0.007507	-8339.76514966301	-1.386564	-1.376084	-1.3551462324697594	-1.344665494833798	-1.4177667293276803	-1.407285839665577
0.017164	-0.310516	-0.007507	-8347.14834366301	-1.386686	-1.376196	-1.3552645711520193	-1.344773833430096	-1.41788506800994	-1.407394178261875
0.017165	-0.310623	-0.007477	-8350.019585663009	-1.386807	-1.376314	-1.3553837404931488	-1.344890002728245	-1.4180042373510697	-1.4075103475600241
0.017166	-0.310837	-0.007477	-8355.76207066301	-1.386928	-1.376428	-1.3555029098342788	-1.345002172026394	-1.4181234066921995	-1.407622516858173
0.017167	-0.311050	-0.007416	-8361.50455466301	-1.387048	-1.376541	-1.3556210791754086	-1.345113341324543	-1.4182415760333296	-1.407733686156322
0.017169	-0.311188	-0.007507	-8365.19615266301	-1.387169	-1.376658	-1.3557384178576684	-1.3452266799208412	-1.418358914715589	-1.4078470247526202
0.017170	-0.311356	-0.007446	-8369.708104663008	-1.387290	-1.376773	-1.355857587198798	-1.3453398492189903	-1.4184780840567188	-1.4079601940507693
0.017171	-0.311646	-0.007446	-8377.501476663008	-1.387411	-1.376883	-1.3559767565399277	-1.3454480185171394	-1.4185972533978486	-1.4080683633489184
0.017172	-0.311783	-0.007446	-8381.19307366301	-1.387532	-1.377000	-1.3560959258810577	-1.3455631878152883	-1.4187164227389784	-1.4081835326470673
0.017174	-0.311920	-0.007477	-8384.884670663008	-1.387653	-1.377116	-1.3562132645633171	-1.3456755264115865	-1.4188337614212378	-1.4082958712433655
0.017175	-0.312164	-0.007477	-8391.447510663009	-1.387774	-1.377229	-1.3563324339044471	-1.3457866957097355	-1.418952930762368	-1.4084070405415146
0.017176	-0.312363	-0.007446	-8396.77981766301	-1.387894	-1.377343	-1.3564506032455768	-1.3458988650078845	-1.4190711001034977	-1.4085192098396635
0.017177	-0.312469	-0.007385	-8399.651059663009	-1.388014	-1.377459	-1.3565687725867068	-1.3460130343060335	-1.4191892694446278	-1.4086333791378125
0.017179	-0.312622	-0.007416	-8403.75283466301	-1.388134	-1.377574	-1.3566851112689662	-1.3461243729023318	-1.419305608126887	-1.4087447177341108
0.017180	-0.312927	-0.007446	-8411.95638366301	-1.388255	-1.377684	-1.3568042806100962	-1.3462325422004806	-1.4194247774680169	-1.4088528870322596
0.017181	-0.313034	-0.007416	-8414.82762666301	-1.388375	-1.377801	-1.3569224499512258	-1.3463477114986298	-1.4195429468091465	-1.4089680563304088
0.017182	-0.313202	-0.007477	-8419.33957866301	-1.388496	-1.377916	-1.3570416192923556	-1.3464608807967786	-1.4196621161502763	-1.4090812256285576
0.017184	-0.313461	-0.007477	-8426.312595663008	-1.388617	-1.378028	-1.3571589579746153	-1.3465692193930767	-1.4197794548325362	-1.4091895642248558
0.017185	-0.313690	-0.007477	-8432.465257663009	-1.388738	-1.378142	-1.357278127315745	-1.346681388691226	-1.419898624173666	-1.409301733523005
0.017186	-0.313766	-0.007416	-8434.51614466301	-1.388858	-1.378259	-1.357396296656875	-1.3467965579893748	-1.4200167935147956	-1.4094169028211538
0.017187	-0.313995	-0.007385	-8440.668806663009	-1.388978	-1.378371	-1.3575144659980047	-1.346906727287524	-1.4201349628559257	-1.409527072119303
0.017189	-0.314209	-0.007416	-8446.41129166301	-1.389098	-1.378484	-1.3576308046802643	-1.347016065883822	-1.420251301538185	-1.409636410715601
0.017190	-0.314392	-0.007446	-8451.33342066301	-1.389219	-1.378599	-1.357749974021394	-1.347129235181971	-1.4203704708793148	-1.40974958001375
