Repository: pietracorvo/HystAPI

# Example data

The example data in this folder is from measurements performed during my physics bachelor.

The material is **FeSi3** (iron with 3% silicon), aka 'electrical steel', the standard material for ring cores in trafos. 

Four of the five samples where treated with high pressure torison (HPT, 20 rotations at 20GPa), to achieve nanocristallisation of the grains, which has a huge impact on the magnetic properties of the material. The HPT deformation was done at 77K (under liquid nitrogen) and at 293K (at room temperature). Afterwards some samples were heat treated at a temperature of 493K (for two hours) to anneal defects from the deformation process.

The five samples are:

File: testData/FeSi3_annealed/G1_919V_100Hz_800000Fs.txt (part 51 of 57)
--------------------------
t	U1	U2	H	B_raw	J_raw	B_drift	 J_drift	B_corr	J_corr
0.017532	-0.364731	-0.004303	-9804.50889466301	-1.420370	-1.408049	-1.3882748886877883	-1.3759531351489422	-1.4508953855457092	-1.4385734799807213
0.017534	-0.364746	-0.004211	-9804.91907166301	-1.420438	-1.408117	-1.3883392273700481	-1.3760174737452404	-1.4509597242279688	-1.4386378185770194
0.017535	-0.364990	-0.003998	-9811.48191166301	-1.420503	-1.408173	-1.3884023967111778	-1.3760716430433892	-1.4510228935690987	-1.4386919878751683
0.017536	-0.365112	-0.003876	-9814.763331663009	-1.420566	-1.408232	-1.3884635660523077	-1.3761288123415383	-1.4510840629102284	-1.4387491571733173
0.017537	-0.365082	-0.003693	-9813.94297666301	-1.420625	-1.408293	-1.3885207353934375	-1.3761879816396874	-1.4511412322513584	-1.4388083264714664
0.017539	-0.365128	-0.003510	-9815.173508663009	-1.420682	-1.408348	-1.388574074075697	-1.3762393202359853	-1.4511945709336178	-1.4388596650677643
0.017540	-0.365326	-0.003357	-9820.50581566301	-1.420737	-1.408396	-1.3886272434168268	-1.3762854895341345	-1.4512477402747477	-1.4389058343659136
0.017541	-0.365402	-0.003143	-9822.55670366301	-1.420788	-1.408444	-1.3886764127579565	-1.3763316588322836	-1.4512969096158774	-1.4389520036640626
0.017542	-0.365372	-0.003021	-9821.73634866301	-1.420836	-1.408494	-1.3887225820990865	-1.3763798281304325	-1.4513430789570072	-1.4390001729622115
0.017544	-0.365524	-0.002777	-9825.83812266301	-1.420882	-1.408534	-1.388764920781346	-1.3764161667267305	-1.4513854176392669	-1.4390365115585095
0.017545	-0.365601	-0.002625	-9827.88901066301	-1.420924	-1.408574	-1.388805090122476	-1.3764543360248798	-1.4514255869803967	-1.4390746808566588
0.017546	-0.365570	-0.002502	-9827.06865566301	-1.420964	-1.408615	-1.3888432594636055	-1.3764935053230287	-1.4514637563215262	-1.4391138501548077
0.017547	-0.365677	-0.002289	-9829.93989766301	-1.421002	-1.408649	-1.3888794288047355	-1.3765256746211778	-1.4514999256626564	-1.4391460194529568
0.017549	-0.365692	-0.002106	-9830.35007566301	-1.421036	-1.408683	-1.388909767486995	-1.3765560132174757	-1.4515302643449157	-1.4391763580492547
0.017550	-0.365738	-0.002014	-9831.580607663009	-1.421068	-1.408714	-1.388939936828125	-1.3765851825156248	-1.451560433686046	-1.4392055273474038
0.017551	-0.365768	-0.001801	-9832.400962663009	-1.421098	-1.408742	-1.3889681061692547	-1.376611351813774	-1.4515886030271754	-1.439231696645553
0.017552	-0.365829	-0.001678	-9834.041672663008	-1.421125	-1.408767	-1.3889932755103844	-1.376634521111923	-1.4516137723683054	-1.439254865943702
0.017554	-0.365799	-0.001495	-9833.221317663008	-1.421149	-1.408792	-1.3890136141926441	-1.376655859708221	-1.451634111050565	-1.43927620454
0.017555	-0.365875	-0.001404	-9835.27220466301	-1.421172	-1.408812	-1.389034783533774	-1.37667402900637	-1.451655280391695	-1.439294373838149
0.017556	-0.365967	-0.001251	-9837.73326966301	-1.421192	-1.408830	-1.3890529528749038	-1.3766901983045192	-1.4516734497328247	-1.4393105431362982
0.017557	-0.365936	-0.001068	-9836.91291466301	-1.421209	-1.408848	-1.3890681222160335	-1.3767063676026683	-1.4516886190739542	-1.4393267124344473
0.017559	-0.365829	-0.000916	-9834.041672663008	-1.421224	-1.408866	-1.3890794608982933	-1.3767207061989661	-1.451699957756214	-1.4393410510307452
0.017560	-0.366013	-0.000793	-9838.963801663009	-1.421237	-1.408873	-1.389090630239423	-1.3767258754971152	-1.4517111270973437	-1.4393462203288943
0.017561	-0.365982	-0.000580	-9838.143446663009	-1.421247	-1.408884	-1.3890987995805528	-1.3767350447952644	-1.4517192964384735	-1.4393553896270435
0.017562	-0.365952	-0.000549	-9837.32309266301	-1.421255	-1.408893	-1.3891049689216826	-1.3767422140934134	-1.4517254657796035	-1.4393625589251924
0.017564	-0.365891	-0.000336	-9835.68238266301	-1.421261	-1.408901	-1.3891073076039424	-1.3767465526897114	-1.4517278044618633	-1.4393668975214904
0.017565	-0.366028	-0.000244	-9839.373979663009	-1.421265	-1.408900	-1.389109476945072	-1.3767437219878604	-1.4517299738029927	-1.4393640668196395
0.017566	-0.365921	-6.103516E-5	-9836.50273766301	-1.421266	-1.408905	-1.3891086462862017	-1.3767468912860095	-1.4517291431441226	-1.4393672361177885
0.017567	-0.365875	3.051758E-5	-9835.27220466301	-1.421265	-1.408906	-1.3891058156273317	-1.3767460605841586	-1.4517263124852526	-1.4393664054159376
0.017569	-0.365982	0.000122	-9838.143446663009	-1.421263	-1.408900	-1.389100154309591	-1.3767363991804566	-1.4517206511675118	-1.4393567440122357
0.017570	-0.365936	0.000305	-9836.91291466301	-1.421258	-1.408897	-1.389093323650721	-1.3767315684786057	-1.4517138205086417	-1.4393519133103847
0.017571	-0.365829	0.000458	-9834.041672663008	-1.421251	-1.408893	-1.3890844929918509	-1.3767257377767546	-1.4517049898497718	-1.4393460826085336
0.017572	-0.365845	0.000580	-9834.45184966301	-1.421242	-1.408883	-1.3890736623329807	-1.3767139070749037	-1.4516941591909016	-1.4393342519066827
0.017574	-0.365814	0.000671	-9833.63149466301	-1.421231	-1.408873	-1.3890590010152402	-1.3767002456712019	-1.4516794978731609	-1.439320590502981
0.017575	-0.365723	0.000824	-9831.170430663009	-1.421218	-1.408863	-1.3890441703563703	-1.3766884149693508	-1.451664667214291	-1.4393087598011298
0.017576	-0.365753	0.000854	-9831.990784663009	-1.421203	-1.408848	-1.3890273396975	-1.3766715842675	-1.4516478365554208	-1.439291929099279
0.017577	-0.365677	0.001007	-9829.93989766301	-1.421187	-1.408835	-1.3890095090386296	-1.3766567535656489	-1.4516300058965506	-1.439277098397428
0.017579	-0.365631	0.001129	-9828.70936566301	-1.421169	-1.408818	-1.3889878477208892	-1.376636092161947	-1.4516083445788102	-1.439256436993726
0.017580	-0.365631	0.001190	-9828.70936566301	-1.421149	-1.408798	-1.388966017062019	-1.376614261460096	-1.4515865139199398	-1.439234606291875
0.017581	-0.365646	0.001343	-9829.11954266301	-1.421128	-1.408776	-1.388943186403149	-1.376590430758245	-1.4515636832610697	-1.439210775590024
0.017582	-0.365524	0.001434	-9825.83812266301	-1.421105	-1.408757	-1.3889183557442788	-1.376569600056394	-1.4515388526021997	-1.439189944888173
0.017584	-0.365387	0.001465	-9822.146525663009	-1.421081	-1.408738	-1.3888906944265385	-1.3765469386526923	-1.4515111912844594	-1.4391672834844713
0.017585	-0.365509	0.001617	-9825.427945663008	-1.421055	-1.408708	-1.388862863767668	-1.3765151079508413	-1.451483360625589	-1.4391354527826203
0.017586	-0.365372	0.001678	-9821.73634866301	-1.421027	-1.408685	-1.3888330331087981	-1.3764902772489902	-1.4514535299667188	-1.4391106220807692
0.017587	-0.365189	0.001831	-9816.814218663008	-1.420998	-1.408662	-1.3888022024499278	-1.3764654465471393	-1.4514226993078485	-1.4390857913789183
0.017589	-0.365173	0.001923	-9816.404041663009	-1.420967	-1.408631	-1.3887675411321876	-1.3764307851434374	-1.4513880379901085	-1.4390511299752164
0.017590	-0.365295	0.001984	-9819.68546066301	-1.420935	-1.408595	-1.3887337104733173	-1.3763929544415865	-1.4513542073312382	-1.4390132992733655
0.017591	-0.365036	0.002014	-9812.71244366301	-1.420902	-1.408571	-1.388698879814447	-1.3763671237397355	-1.4513193766723678	-1.4389874685715145
0.017592	-0.364990	0.002136	-9811.48191166301	-1.420867	-1.408538	-1.388662049155577	-1.3763322930378845	-1.451282546013498	-1.4389526378696635
0.017594	-0.364960	0.002197	-9810.66155666301	-1.420832	-1.408503	-1.3886233878378365	-1.3762936316341827	-1.4512438846957574	-1.4389139764659618
0.017595	-0.364899	0.002319	-9809.020846663008	-1.420794	-1.408468	-1.3885835571789662	-1.3762568009323317	-1.4512040540368871	-1.4388771457641107
0.017596	-0.364716	0.002441	-9804.09871666301	-1.420755	-1.408434	-1.388542726520096	-1.3762209702304806	-1.4511632233780167	-1.4388413150622597
0.017597	-0.364731	0.002563	-9804.50889466301	-1.420713	-1.408393	-1.3884988958612257	-1.3761781395286297	-1.4511193927191464	-1.4387984843604087
0.017599	-0.364639	0.002563	-9802.04782966301	-1.420672	-1.408354	-1.3884542345434854	-1.3761354781249278	-1.4510747314014063	-1.4387558229567068
0.017600	-0.364548	0.002625	-9799.586764663009	-1.420629	-1.408314	-1.3884094038846153	-1.376093647423077	-1.4510299007425362	-1.438713992254856
0.017601	-0.364502	0.002777	-9798.356232663009	-1.420584	-1.408271	-1.3883625732257452	-1.376048816721226	-1.450983070083666	-1.438669161553005
0.017602	-0.364380	0.002838	-9795.07481266301	-1.420538	-1.408230	-1.388314742566875	-1.376005986019375	-1.4509352394247959	-1.438626330851154
0.017604	-0.364227	0.002838	-9790.973037663009	-1.420492	-1.408188	-1.3882650812491346	-1.3759603246156729	-1.4508855781070555	-1.4385806694474519
0.017605	-0.364212	0.002930	-9790.562860663009	-1.420445	-1.408142	-1.3882162505902642	-1.375912493913822	-1.450836747448185	-1.4385328387456011
0.017606	-0.364090	0.003021	-9787.28144066301	-1.420396	-1.408097	-1.3881654199313942	-1.375865663211971	-1.450785916789315	-1.43848600804375
0.017607	-0.363983	0.003082	-9784.410198663008	-1.420346	-1.408050	-1.388113589272524	-1.37581683251012	-1.4507340861304447	-1.4384371773418991
0.017609	-0.363815	0.003143	-9779.89824666301	-1.420295	-1.408005	-1.3880589279547837	-1.375768171106418	-1.4506794248127046	-1.438388515938197
0.017610	-0.363861	0.003174	-9781.12877866301	-1.420244	-1.407952	-1.3880060972959134	-1.3757133404045672	-1.4506265941538343	-1.4383336852363462
0.017611	-0.363739	0.003235	-9777.84735866301	-1.420191	-1.407904	-1.3879512666370433	-1.3756635097027163	-1.4505717634949642	-1.4382838545344954
0.017612	-0.363480	0.003326	-9770.87434166301	-1.420137	-1.407859	-1.387895435978173	-1.3756166790008653	-1.450515932836094	-1.4382370238326443
0.017614	-0.363495	0.003418	-9771.28451966301	-1.420082	-1.407803	-1.3878367746604328	-1.3755570175971632	-1.4504572715183537	-1.4381773624289422
0.017615	-0.363464	0.003448	-9770.46416466301	-1.420026	-1.407748	-1.3877789440015624	-1.3755001868953123	-1.4503994408594831	-1.4381205317270913
0.017616	-0.363205	0.003540	-9763.49114766301	-1.419969	-1.407700	-1.3877201133426922	-1.3754503561934615	-1.450340610200613	-1.4380707010252405
0.017617	-0.363144	0.003601	-9761.85043766301	-1.419910	-1.407643	-1.387659282683822	-1.3753915254916105	-1.4502797795417428	-1.4380118703233895
0.017619	-0.363052	0.003693	-9759.389372663009	-1.419851	-1.407587	-1.3875966213660815	-1.3753318640879084	-1.4502171182240025	-1.4379522089196874
0.017620	-0.362946	0.003693	-9756.51813066301	-1.419791	-1.407530	-1.3875347907072115	-1.3752730333860574	-1.4501552875651322	-1.4378933782178365
0.017621	-0.362823	0.003784	-9753.23671066301	-1.419730	-1.407473	-1.3874719600483412	-1.3752142026842065	-1.4500924569062619	-1.4378345475159855
0.017622	-0.362701	0.003784	-9749.955290663009	-1.419668	-1.407416	-1.387408129389471	-1.3751553719823557	-1.4500286262473918	-1.4377757168141347
0.017624	-0.362625	0.003754	-9747.90440366301	-1.419607	-1.407358	-1.3873434680717307	-1.3750937105786538	-1.4499639649296516	-1.4377140554104328
0.017625	-0.362427	0.003876	-9742.572096663009	-1.419544	-1.407302	-1.3872786374128605	-1.3750358798768028	-1.4498991342707814	-1.4376562247085818
0.017626	-0.362305	0.003937	-9739.29067666301	-1.419481	-1.407242	-1.3872138067539903	-1.3749740491749518	-1.4498343036119112	-1.4375943940067308
0.017627	-0.362228	0.003998	-9737.23978966301	-1.419416	-1.407180	-1.38714697609512	-1.374910218473101	-1.4497674729530408	-1.43753056330488
0.017629	-0.362045	0.004059	-9732.31765966301	-1.419350	-1.407120	-1.3870773147773796	-1.3748465570693988	-1.4496978116353003	-1.4374669019011779
0.017630	-0.362015	0.004150	-9731.49730466301	-1.419283	-1.407054	-1.3870084841185095	-1.374778726367548	-1.4496289809764304	-1.437399071199327
0.017631	-0.361908	0.004120	-9728.626062663008	-1.419216	-1.406991	-1.3869396534596394	-1.374713895665697	-1.4495601503175601	-1.437334240497476
0.017632	-0.361664	0.004211	-9722.06322266301	-1.419148	-1.406931	-1.3868698228007692	-1.374652064963846	-1.4494903196586901	-1.437272409795625
0.017634	-0.361557	0.004211	-9719.191980663009	-1.419080	-1.406866	-1.3867981614830287	-1.374583403560144	-1.4494186583409494	-1.437203748391923
0.017635	-0.361557	0.004211	-9719.191980663009	-1.419011	-1.406798	-1.3867273308241586	-1.3745135728582931	-1.4493478276820793	-1.4371339176900721
0.017636	-0.361328	0.004303	-9713.03931866301	-1.418942	-1.406736	-1.3866565001652882	-1.3744497421564421	-1.4492769970232091	-1.4370700869882211
0.017637	-0.361099	0.004303	-9706.88665666301	-1.418872	-1.406674	-1.3865846695064181	-1.374385911454591	-1.4492051663643388	-1.4370062562863701
0.017639	-0.361084	0.004333	-9706.47647966301	-1.418802	-1.406604	-1.3865110081886778	-1.3743122500508893	-1.4491315050465987	-1.4369325948826683
0.017640	-0.360992	0.004395	-9704.015414663008	-1.418731	-1.406536	-1.3864381775298076	-1.3742424193490383	-1.4490586743877283	-1.4368627641808174
0.017641	-0.360687	0.004517	-9695.811864663008	-1.418658	-1.406474	-1.3863633468709373	-1.3741785886471873	-1.448983843728858	-1.4367989334789664
0.017642	-0.360596	0.004486	-9693.350800663009	-1.418585	-1.406404	-1.3862885162120673	-1.3741067579453363	-1.4489090130699882	-1.4367271027771154
0.017644	-0.360596	0.004578	-9693.350800663009	-1.418511	-1.406330	-1.3862108548943268	-1.3740290965416346	-1.4488313517522475	-1.4366494413734137
0.017645	-0.360367	0.004547	-9687.198138663009	-1.418437	-1.406264	-1.3861350242354566	-1.3739612658397835	-1.4487555210933776	-1.4365816106715625
0.017646	-0.360123	0.004608	-9680.63529866301	-1.418362	-1.406197	-1.3860581935765863	-1.3738924351379325	-1.448678690434507	-1.4365127799697115
0.017647	-0.360184	0.004669	-9682.27600866301	-1.418287	-1.406120	-1.3859813629177162	-1.3738136044360816	-1.448601859775637	-1.4364339492678606
0.017649	-0.359955	0.004639	-9676.12334666301	-1.418211	-1.406052	-1.385901701599976	-1.3737419430323798	-1.4485221984578969	-1.4363622878641589
0.017650	-0.359772	0.004791	-9671.201216663008	-1.418134	-1.405981	-1.3858228709411058	-1.3736691123305287	-1.4484433677990265	-1.4362894571623077
0.017651	-0.359695	0.004791	-9669.150329663009	-1.418057	-1.405906	-1.3857440402822354	-1.3735922816286779	-1.4483645371401561	-1.4362126264604569
0.017652	-0.359558	0.004791	-9665.45873266301	-1.417979	-1.405833	-1.3856642096233653	-1.3735174509268269	-1.448284706481286	-1.436137795758606
0.017654	-0.359390	0.004822	-9660.946779663009	-1.417901	-1.405761	-1.385582548305625	-1.373441789523125	-1.4482030451635457	-1.436062134354904
0.017655	-0.359268	0.004822	-9657.66536066301	-1.417823	-1.405686	-1.3855027176467547	-1.373364958821274	-1.4481232145046756	-1.435985303653053
0.017656	-0.359085	0.004883	-9652.743230663009	-1.417744	-1.405614	-1.3854218869878845	-1.3732911281194229	-1.4480423838458054	-1.435911472951202
0.017657	-0.358902	0.004883	-9647.82110066301	-1.417664	-1.405541	-1.3853400563290144	-1.373216297417572	-1.447960553186935	-1.435836642249351
0.017659	-0.358810	0.004883	-9645.360036663009	-1.417585	-1.405464	-1.385257395011274	-1.37313563601387	-1.447877891869195	-1.435755980845649
0.017660	-0.358673	0.005005	-9641.66843866301	-1.417504	-1.405388	-1.3851745643524038	-1.3730578053120193	-1.4477950612103245	-1.4356781501437983
0.017661	-0.358490	0.005005	-9636.746309663009	-1.417423	-1.405313	-1.3850917336935336	-1.3729809746101682	-1.4477122305514545	-1.4356013194419472
0.017662	-0.358261	0.005035	-9630.593647663009	-1.417342	-1.405240	-1.3850089030346635	-1.3729061439083172	-1.4476293998925844	-1.4355264887400963
0.017664	-0.358261	0.005035	-9630.593647663009	-1.417260	-1.405158	-1.384923241716923	-1.372820482504615	-1.447543738574844	-1.435440827336394
0.017665	-0.358063	0.005066	-9625.26134066301	-1.417178	-1.405083	-1.3848394110580529	-1.3727436518027645	-1.4474599079159738	-1.4353639966345435
0.017666	-0.357788	0.005096	-9617.87814566301	-1.417096	-1.405009	-1.3847555803991825	-1.3726678211009133	-1.4473760772571032	-1.4352881659326924
0.017667	-0.357758	0.005066	-9617.05779066301	-1.417013	-1.404928	-1.3846707497403126	-1.3725849903990623	-1.4472912465982333	-1.4352053352308414
0.017669	-0.357712	0.005188	-9615.827258663008	-1.416929	-1.404846	-1.384583088422572	-1.3724993289953604	-1.447203585280493	-1.4351196738271395
0.017670	-0.357407	0.005188	-9607.62370866301	-1.416845	-1.404772	-1.3844972577637018	-1.3724234982935093	-1.4471177546216225	-1.4350438431252883
0.017671	-0.357254	0.005219	-9603.52193466301	-1.416761	-1.404692	-1.3844114271048316	-1.3723416675916587	-1.4470319239627525	-1.4349620124234377
0.017672	-0.357132	0.005280	-9600.24051466301	-1.416675	-1.404611	-1.3843235964459613	-1.3722588368898077	-1.4469440933038822	-1.4348791817215867
0.017674	-0.356949	0.005249	-9595.318384663009	-1.416590	-1.404532	-1.384234935128221	-1.3721761754861055	-1.4468554319861417	-1.4347965203178845
0.017675	-0.356781	0.005280	-9590.806432663008	-1.416505	-1.404452	-1.3841481044693509	-1.3720943447842546	-1.4467686013272716	-1.4347146896160337
0.017676	-0.356674	0.005310	-9587.935190663009	-1.416419	-1.404370	-1.3840602738104808	-1.3720105140824037	-1.4466807706684017	-1.4346308589141827
0.017677	-0.356461	0.005310	-9582.192705663008	-1.416332	-1.404291	-1.3839714431516104	-1.3719296833805528	-1.4465919400095313	-1.4345500282123318
0.017679	-0.356308	0.005432	-9578.09093166301	-1.416245	-1.404209	-1.38388078183387	-1.3718440219768508	-1.446501278691791	-1.4344643668086299
0.017680	-0.356186	0.005341	-9574.809511663008	-1.416158	-1.404126	-1.3837919511749999	-1.3717591912749998	-1.4464124480329206	-1.4343795361067788
0.017681	-0.356033	0.005371	-9570.70773666301	-1.416071	-1.404044	-1.3837031205161299	-1.3716753605731489	-1.4463236173740506	-1.434295705404928
0.017682	-0.355804	0.005402	-9564.555074663009	-1.415984	-1.403964	-1.3836142898572594	-1.371593529871298	-1.4462347867151801	-1.434213874703077
0.017684	-0.355728	0.005402	-9562.50418766301	-1.415896	-1.403879	-1.3835226285395192	-1.3715048684675961	-1.4461431253974402	-1.4341252132993751
0.017685	-0.355576	0.005463	-9558.402412663008	-1.415808	-1.403796	-1.3834327978806489	-1.371420037765745	-1.4460532947385696	-1.434040382597524
0.017686	-0.355347	0.005463	-9552.24975066301	-1.415719	-1.403715	-1.3833419672217786	-1.371337207063894	-1.4459624640796993	-1.433957551895673
0.017687	-0.355164	0.005493	-9547.327620663009	-1.415630	-1.403633	-1.3832511365629085	-1.3712533763620431	-1.4458716334208295	-1.4338737211938222
0.017689	-0.355164	0.005524	-9547.327620663009	-1.415541	-1.403543	-1.3831584752451682	-1.3711597149583412	-1.445778972103089	-1.4337800597901202
0.017690	-0.354889	0.005493	-9539.944426663009	-1.415452	-1.403463	-1.383067644586298	-1.3710778842564901	-1.4456881414442186	-1.4336982290882692
0.017691	-0.354614	0.005524	-9532.561231663009	-1.415362	-1.403383	-1.3829758139274277	-1.3709960535546393	-1.4455963107853487	-1.4336163983864183
0.017692	-0.354599	0.005524	-9532.151054663009	-1.415273	-1.403294	-1.3828849832685577	-1.3709052228527883	-1.4455054801264784	-1.4335255676845673
0.017694	-0.354538	0.005554	-9530.51034466301	-1.415183	-1.403206	-1.3827913219508172	-1.3708135614490864	-1.4454118188087381	-1.4334339062808654
0.017695	-0.354126	0.005585	-9519.43555266301	-1.415092	-1.403129	-1.382698491291947	-1.3707347307472355	-1.445318988149868	-1.4333550755790145
0.017696	-0.354065	0.005676	-9517.794842663008	-1.415000	-1.403040	-1.3826046606330769	-1.3706439000453845	-1.4452251574909978	-1.4332642448771635
0.017697	-0.353943	0.005676	-9514.51342366301	-1.414908	-1.402952	-1.3825108299742066	-1.3705540693435334	-1.4451313268321275	-1.4331744141753124
0.017699	-0.353790	0.005646	-9510.41164866301	-1.414817	-1.402866	-1.3824161686564662	-1.3704644079398316	-1.4450366655143871	-1.4330847527716106
0.017700	-0.353516	0.005707	-9503.02845366301	-1.414724	-1.402782	-1.3823213379975963	-1.3703785772379806	-1.4449418348555172	-1.4329989220697597
0.017701	-0.353378	0.005737	-9499.336856663009	-1.414631	-1.402694	-1.3822265073387259	-1.3702887465361298	-1.4448470041966468	-1.4329090913679088
0.017702	-0.353226	0.005798	-9495.23508266301	-1.414538	-1.402606	-1.3821316766798557	-1.3701989158342787	-1.4447521735377764	-1.4328192606660577
0.017704	-0.353043	0.005707	-9490.31295266301	-1.414445	-1.402519	-1.3820350153621153	-1.370108254430577	-1.4446555122200362	-1.432728599262356
0.017705	-0.352890	0.005829	-9486.21117766301	-1.414351	-1.402430	-1.381939184703245	-1.370017423728726	-1.4445596815611657	-1.432637768560505
0.017706	-0.352722	0.005829	-9481.69922566301	-1.414256	-1.402341	-1.381842354044375	-1.369926593026875	-1.4444628509022959	-1.432546937858654
0.017707	-0.352478	0.005798	-9475.136386663009	-1.414162	-1.402255	-1.3817465233855046	-1.3698387623250239	-1.4443670202434253	-1.432459107156803
0.017709	-0.352402	0.005798	-9473.08549866301	-1.414068	-1.402164	-1.3816488620677645	-1.369744100921322	-1.4442693589256854	-1.432364445753101
0.017710	-0.352234	0.005798	-9468.573546663009	-1.413974	-1.402076	-1.3815530314088942	-1.3696542702194712	-1.4441735282668149	-1.4322746150512502
0.017711	-0.351944	0.005798	-9460.780174663008	-1.413880	-1.401992	-1.3814572007500239	-1.36956843951762	-1.4440776976079448	-1.432188784349399
0.017712	-0.351868	0.005859	-9458.729287663009	-1.413786	-1.401899	-1.3813613700911538	-1.369473608815769	-1.4439818669490747	-1.432093953647548
0.017714	-0.351837	0.005859	-9457.90893266301	-1.413691	-1.401805	-1.3812627087734135	-1.3693759474120673	-1.4438832056313342	-1.4319962922438463
0.017715	-0.351471	0.005890	-9448.06467366301	-1.413595	-1.401723	-1.3811648781145431	-1.3692921167102163	-1.4437853749724638	-1.4319124615419954
0.017716	-0.351318	0.005859	-9443.962898663009	-1.413500	-1.401633	-1.381068047455673	-1.3692002860083652	-1.4436885443135936	-1.4318206308401442
0.017717	-0.351227	0.005890	-9441.50183366301	-1.413405	-1.401540	-1.380971216796803	-1.3691054553065143	-1.4435917136547238	-1.4317258001382933
0.017719	-0.351044	0.005890	-9436.579703663008	-1.413309	-1.401451	-1.3808715554790623	-1.3690127939028123	-1.4434920523369832	-1.4316331387345913
0.017720	-0.350800	0.005951	-9430.01686466301	-1.413213	-1.401363	-1.3807737248201923	-1.3689229632009614	-1.4433942216781133	-1.4315433080327404
0.017721	-0.350677	0.005981	-9426.735444663009	-1.413116	-1.401270	-1.380674894161322	-1.3688281324991105	-1.4432953910192428	-1.4314484773308895
0.017722	-0.350571	0.005951	-9423.86420266301	-1.413020	-1.401177	-1.3805770635024517	-1.3687333017972594	-1.4431975603603724	-1.4313536466290384
0.017724	-0.350327	0.005981	-9417.301362663009	-1.412923	-1.401089	-1.3804764021847113	-1.3686416403935575	-1.443096899042632	-1.4312619852253365
0.017725	-0.350113	0.006012	-9411.558878663009	-1.412825	-1.400998	-1.3803765715258411	-1.3685488096917067	-1.4429970683837618	-1.4311691545234857
0.017726	-0.349945	0.006073	-9407.04692666301	-1.412727	-1.400906	-1.3802767408669712	-1.3684549789898557	-1.442897237724892	-1.4310753238216347
0.017727	-0.349808	0.005951	-9403.355328663009	-1.412630	-1.400814	-1.3801779102081009	-1.3683611482880047	-1.4427984070660216	-1.4309814931197837
0.017729	-0.349594	0.006042	-9397.61284466301	-1.412533	-1.400724	-1.3800772488903605	-1.3682674868843028	-1.4426977457482812	-1.4308878317160818
0.017730	-0.349472	0.005981	-9394.331424663009	-1.412436	-1.400630	-1.3799784182314903	-1.3681716561824517	-1.4425989150894112	-1.4307920010142308
0.017731	-0.349228	0.006042	-9387.768584663008	-1.412338	-1.400541	-1.3798785875726203	-1.368080825480601	-1.442499084430541	-1.43070117031238
0.017732	-0.349014	0.006042	-9382.02610066301	-1.412240	-1.400450	-1.3797787569137498	-1.3679879947787499	-1.4423992537716708	-1.430608339610529
0.017734	-0.348984	0.006012	-9381.20574566301	-1.412143	-1.400354	-1.3796780955960095	-1.367888333375048	-1.4422985924539304	-1.430508678206827
0.017735	-0.348740	0.006042	-9374.64290566301	-1.412045	-1.400264	-1.3795782649371393	-1.3677965026731969	-1.4421987617950602	-1.4304168475049759
0.017736	-0.348495	0.006073	-9368.08006666301	-1.411946	-1.400174	-1.379477434278269	-1.3677046719713462	-1.44209793113619	-1.4303250168031252
0.017737	-0.348419	0.006073	-9366.02917966301	-1.411848	-1.400078	-1.379377603619399	-1.367606841269495	-1.4419981004773197	-1.430227186101274
0.017739	-0.348297	0.006073	-9362.747759663009	-1.411749	-1.399984	-1.3792749423016586	-1.367509179865793	-1.4418954391595795	-1.430129524697572
0.017740	-0.347992	0.006165	-9354.544209663009	-1.411650	-1.399895	-1.3791741116427885	-1.367418349163942	-1.4417946085007092	-1.430038693995721
0.017741	-0.347794	0.006104	-9349.21190266301	-1.411551	-1.399802	-1.3790732809839181	-1.367323518462091	-1.4416937778418388	-1.4299438632938701
0.017742	-0.347778	0.006134	-9348.801725663008	-1.411451	-1.399703	-1.378971450325048	-1.3672226877602403	-1.4415919471829688	-1.4298430325920193
0.017744	-0.347565	0.006165	-9343.05924066301	-1.411352	-1.399611	-1.3788687890073075	-1.3671270263565383	-1.4414892858652282	-1.4297473711883173
0.017745	-0.347244	0.006165	-9334.44551366301	-1.411252	-1.399522	-1.3787669583484374	-1.3670361956546873	-1.4413874552063581	-1.4296565404864663
0.017746	-0.347168	0.006134	-9332.394626663008	-1.411152	-1.399425	-1.3786651276895672	-1.3669373649528362	-1.441285624547488	-1.4295577097846153
0.017747	-0.347046	0.006195	-9329.113206663009	-1.411052	-1.399329	-1.378563297030697	-1.3668395342509856	-1.4411837938886176	-1.4294598790827646
0.017749	-0.346786	0.006195	-9322.140189663009	-1.410952	-1.399237	-1.3784596357129566	-1.3667438728472836	-1.4410801325708773	-1.4293642176790626
0.017750	-0.346588	0.006134	-9316.80788266301	-1.410852	-1.399144	-1.3783578050540863	-1.3666490421454325	-1.4409783019120073	-1.4292693869772115
0.017751	-0.346481	0.006226	-9313.936640663009	-1.410752	-1.399047	-1.3782559743952163	-1.3665502114435815	-1.4408764712531372	-1.4291705562753605
0.017752	-0.346268	0.006165	-9308.19415566301	-1.410651	-1.398954	-1.3781531437363461	-1.3664553807417306	-1.440773640594267	-1.4290757255735096
0.017754	-0.346069	0.006226	-9302.86184866301	-1.410551	-1.398860	-1.3780494824186058	-1.3663577193380287	-1.4406699792765267	-1.4289780641698078
0.017755	-0.345978	0.006256	-9300.40078366301	-1.410450	-1.398762	-1.3779466517597354	-1.3662578886361778	-1.4405671486176561	-1.4288782334679568
0.017756	-0.345718	0.006195	-9293.42776666301	-1.410349	-1.398670	-1.3778438211008655	-1.3661640579343268	-1.4404643179587864	-1.4287844027661059
0.017757	-0.345505	0.006256	-9287.68528266301	-1.410248	-1.398576	-1.377740990441995	-1.3660682272324758	-1.4403614872999158	-1.4286885720642548
0.017759	-0.345367	0.006287	-9283.99368466301	-1.410146	-1.398479	-1.3776353291242547	-1.365967565828774	-1.4402558259821756	-1.428587910660553
0.017760	-0.345184	0.006287	-9279.07155566301	-1.410044	-1.398384	-1.3775314984653846	-1.365870735126923	-1.4401519953233053	-1.428491079958702
0.017761	-0.344910	0.006256	-9271.688360663009	-1.409943	-1.398292	-1.3774286678065142	-1.365776904425072	-1.440049164664435	-1.428397249256851
0.017762	-0.344879	0.006195	-9270.86800566301	-1.409842	-1.398192	-1.3773258371476442	-1.365675073723221	-1.439946334005565	-1.428295418555
0.017764	-0.344696	0.006256	-9265.945876663009	-1.409741	-1.398097	-1.3772211758299038	-1.365576412319519	-1.4398416726878245	-1.4281967571512981
0.017765	-0.344406	0.006226	-9258.152504663009	-1.409640	-1.398006	-1.3771183451710336	-1.3654835816176683	-1.4397388420289543	-1.4281039264494473
0.017766	-0.344223	0.006287	-9253.23037466301	-1.409538	-1.397910	-1.3770145145121633	-1.3653857509158172	-1.439635011370084	-1.4280060957475962
0.017767	-0.344162	0.006378	-9251.58966466301	-1.409435	-1.397809	-1.3769096838532933	-1.3652829202139662	-1.439530180711214	-1.4279032650457453
0.017769	-0.343948	0.006256	-9245.84718066301	-1.409333	-1.397715	-1.3768040225355527	-1.3651852588102644	-1.4394245193934734	-1.4278056036420435
0.017770	-0.343643	0.006378	-9237.64363066301	-1.409230	-1.397622	-1.3766991918766827	-1.3650904281084133	-1.4393196887346034	-1.4277107729401923
0.017771	-0.343613	0.006287	-9236.82327566301	-1.409128	-1.397521	-1.3765953612178123	-1.3649875974065624	-1.439215858075733	-1.4276079422383414
0.017772	-0.343460	0.006348	-9232.721501663009	-1.409026	-1.397423	-1.376491530558942	-1.3648877667047115	-1.4391120274168627	-1.4275081115364905
0.017774	-0.343140	0.006348	-9224.107774663009	-1.408923	-1.397331	-1.3763848692412017	-1.3647921053010097	-1.4390053660991224	-1.4274124501327887
0.017775	-0.343079	0.006317	-9222.46706466301	-1.408820	-1.397231	-1.3762800385823315	-1.3646902745991585	-1.4389005354402524	-1.4273106194309375
0.017776	-0.342880	0.006348	-9217.134757663009	-1.408718	-1.397135	-1.3761762079234614	-1.3645924438973076	-1.438796704781382	-1.4272127887290866
0.017777	-0.342651	0.006317	-9210.982095663008	-1.408615	-1.397040	-1.3760713772645912	-1.3644956131954566	-1.438691874122512	-1.4271159580272357
0.017779	-0.342468	0.006317	-9206.05996566301	-1.408513	-1.396944	-1.3759657159468508	-1.3643959517917545	-1.4385862128047715	-1.4270162966235336
0.017780	-0.342316	0.006348	-9201.958190663008	-1.408410	-1.396846	-1.3758608852879806	-1.3642961210899038	-1.4384813821459015	-1.4269164659216829
0.017781	-0.342087	0.006378	-9195.80552866301	-1.408307	-1.396751	-1.3757560546291105	-1.3641992903880529	-1.4383765514870315	-1.426819635219832
0.017782	-0.341980	0.006378	-9192.934286663009	-1.408203	-1.396651	-1.3756502239702404	-1.3640974596862019	-1.4382707208281613	-1.426717804517981
0.017784	-0.341827	0.006348	-9188.83251166301	-1.408100	-1.396553	-1.3755435626524999	-1.3639957982824997	-1.4381640595104206	-1.4266161431142788
0.017785	-0.341599	0.006439	-9182.679849663009	-1.407996	-1.396457	-1.3754377319936297	-1.363897967580649	-1.4380582288515504	-1.426518312412428
0.017786	-0.341324	0.006378	-9175.296655663009	-1.407893	-1.396363	-1.3753329013347595	-1.363802136878798	-1.4379533981926804	-1.426422481710577
0.017787	-0.341232	0.006439	-9172.83559066301	-1.407789	-1.396262	-1.3752270706758893	-1.363699306176947	-1.4378475675338103	-1.426319651008726
0.017789	-0.341080	0.006287	-9168.733815663008	-1.407686	-1.396165	-1.375120409358149	-1.363598644773245	-1.43774090621607	-1.4262189896050241
0.017790	-0.340729	0.006409	-9159.299734663009	-1.407583	-1.396073	-1.3750155786992788	-1.363504814071394	-1.4376360755571995	-1.426125158903173
0.017791	-0.340652	0.006470	-9157.24884666301	-1.407478	-1.395971	-1.3749087480404085	-1.3634009833695433	-1.4375292448983292	-1.4260213282013223
0.017792	-0.340607	0.006439	-9156.01831466301	-1.407374	-1.395868	-1.3748029173815384	-1.3632961526676923	-1.437423414239459	-1.4259164974994714
0.017794	-0.340271	0.006439	-9146.994410663008	-1.407269	-1.395775	-1.374694256063798	-1.3631994912639902	-1.437314752921719	-1.4258198360957692
0.017795	-0.340057	0.006500	-9141.25192566301	-1.407164	-1.395677	-1.374587425404928	-1.3630996605621393	-1.4372079222628487	-1.4257200053939183
0.017796	-0.339966	0.006439	-9138.79086066301	-1.407060	-1.395576	-1.3744815947460576	-1.3629968298602884	-1.4371020916039785	-1.4256171746920674
0.017797	-0.339828	0.006439	-9135.099263663009	-1.406956	-1.395476	-1.3743757640871874	-1.3628949991584374	-1.4369962609451084	-1.4255153439902164
0.017799	-0.339523	0.006439	-9126.895713663009	-1.406851	-1.395382	-1.374267102769447	-1.3627973377547353	-1.4368875996273678	-1.4254176825865144
0.017800	-0.339417	0.006470	-9124.02447166301	-1.406746	-1.395281	-1.3741602721105768	-1.3626945070528844	-1.4367807689684975	-1.4253148518846634
0.017801	-0.339188	0.006470	-9117.87180966301	-1.406642	-1.395184	-1.3740544414517066	-1.3625956763510334	-1.4366749383096273	-1.4252160211828124
0.017802	-0.339020	0.006439	-9113.359857663008	-1.406537	-1.395085	-1.3739476107928363	-1.3624948456491826	-1.436568107650757	-1.4251151904809616
0.017804	-0.338837	0.006500	-9108.43772766301	-1.406432	-1.394986	-1.373838949475096	-1.3623921842454807	-1.436459446333017	-1.4250125290772597
0.017805	-0.338669	0.006500	-9103.925775663009	-1.406327	-1.394886	-1.373732118816226	-1.3622903535436297	-1.4363526156741466	-1.4249106983754087
0.017806	-0.338440	0.006500	-9097.77311366301	-1.406222	-1.394789	-1.3736252881573559	-1.3621915228417787	-1.4362457850152768	-1.4248118676735577
0.017807	-0.338272	0.006409	-9093.26116166301	-1.406117	-1.394691	-1.3735184574984856	-1.3620916921399278	-1.4361389543564065	-1.4247120369717068
0.017809	-0.338165	0.006470	-9090.38991966301	-1.406013	-1.394589	-1.3734107961807451	-1.361986030736226	-1.436031293038666	-1.424606375568005
0.017810	-0.337875	0.006531	-9082.59654766301	-1.405907	-1.394494	-1.373302965521875	-1.3618892000343747	-1.4359234623797956	-1.4245095448661538
0.017811	-0.337723	0.006500	-9078.494772663009	-1.405802	-1.394393	-1.3731961348630046	-1.3617863693325238	-1.4358166317209253	-1.4244067141643029
0.017812	-0.337631	0.006531	-9076.03370766301	-1.405696	-1.394291	-1.3730883042041346	-1.3616825386306728	-1.4357088010620553	-1.4243028834624518
0.017814	-0.337372	0.006531	-9069.06069066301	-1.405590	-1.394194	-1.372978642886394	-1.361581877226971	-1.4355991397443146	-1.42420222205875
0.017815	-0.337097	0.006500	-9061.67749666301	-1.405485	-1.394097	-1.372871812227524	-1.36148304652512	-1.4354923090854448	-1.424103391356899
0.017816	-0.336990	0.006531	-9058.80625366301	-1.405379	-1.393995	-1.3727639815686536	-1.3613792158232692	-1.4353844784265744	-1.4239995606550482
0.017817	-0.336899	0.006531	-9056.345189663009	-1.405273	-1.393893	-1.3726561509097837	-1.361275385121418	-1.4352766477677044	-1.4238957299531971
0.017819	-0.336624	0.006470	-9048.96199466301	-1.405168	-1.393797	-1.372547489592043	-1.3611757237177162	-1.4351679864499638	-1.4237960685494953
0.017820	-0.336395	0.006531	-9042.80933266301	-1.405062	-1.393699	-1.372439658933173	-1.3610758930158653	-1.4350601557910938	-1.4236962378476443
0.017821	-0.336334	0.006561	-9041.16862266301	-1.404956	-1.393595	-1.372331828274303	-1.3609700623140142	-1.4349523251322238	-1.4235904071457932
0.017822	-0.336121	0.006561	-9035.42613866301	-1.404850	-1.393496	-1.3722239976154325	-1.3608692316121633	-1.4348444944733534	-1.4234895764439424
0.017824	-0.335831	0.006561	-9027.63276666301	-1.404744	-1.393399	-1.3721143362976922	-1.3607685702084615	-1.4347348331556131	-1.4233889150402406
0.017825	-0.335724	0.006531	-9024.76152366301	-1.404638	-1.393297	-1.372006505638822	-1.3606647395066105	-1.4346270024967427	-1.4232850843383895
0.017826	-0.335526	0.006561	-9019.42921666301	-1.404531	-1.393197	-1.3718976749799519	-1.3605629088047595	-1.4345181718378726	-1.4231832536365385
0.017827	-0.335358	0.006592	-9014.917264663009	-1.404425	-1.393096	-1.3717898443210816	-1.3604600781029084	-1.4344103411790026	-1.4230804229346874
0.017829	-0.335159	0.006531	-9009.58495766301	-1.404319	-1.392997	-1.3716801830033414	-1.3603574166992067	-1.4343006798612623	-1.4229777615309858
0.017830	-0.334991	0.006561	-9005.07300566301	-1.404213	-1.392897	-1.371572352344471	-1.3602555859973557	-1.4341928492023919	-1.4228759308291348
0.017831	-0.334824	0.006592	-9000.561053663008	-1.404106	-1.392795	-1.371463521685601	-1.3601517552955047	-1.4340840185435217	-1.4227721001272837
0.017832	-0.334610	0.006592	-8994.81856866301	-1.403999	-1.392696	-1.3713546910267307	-1.3600509245936536	-1.4339751878846516	-1.4226712694254326
0.017834	-0.334488	0.006592	-8991.537148663008	-1.403892	-1.392593	-1.3712440297089903	-1.3599442631899517	-1.4338645265669112	-1.4225646080217307
0.017835	-0.334244	0.006592	-8984.97430966301	-1.403785	-1.392495	-1.3711351990501202	-1.359844432488101	-1.433755695908041	-1.42246477731988
0.017836	-0.334045	0.006622	-8979.64200266301	-1.403678	-1.392394	-1.3710263683912498	-1.3597416017862498	-1.4336468652491705	-1.4223619466180288
0.017837	-0.333939	0.006622	-8976.77075966301	-1.403571	-1.392291	-1.3709175377323797	-1.3596367710843988	-1.4335380345903004	-1.4222571159161779
0.017839	-0.333694	0.006592	-8970.20792066301	-1.403464	-1.392192	-1.3708068764146393	-1.359534109680697	-1.43342737327256	-1.422154454512476
0.017840	-0.333405	0.006592	-8962.41454866301	-1.403357	-1.392095	-1.3706980457557691	-1.3594352789788462	-1.4333185426136898	-1.4220556238106252
0.017841	-0.333359	0.006653	-8961.18401666301	-1.403250	-1.391989	-1.370589215096899	-1.359327448276995	-1.4332097119548197	-1.421947793108774
0.017842	-0.333221	0.006592	-8957.492418663009	-1.403143	-1.391886	-1.3704803844380289	-1.359222617575144	-1.4331008812959496	-1.421842962406923
0.017844	-0.332870	0.006622	-8948.05833766301	-1.403036	-1.391791	-1.3703697231202883	-1.359123956171442	-1.4329902199782092	-1.4217443010032211
0.017845	-0.332733	0.006622	-8944.36673966301	-1.402928	-1.391688	-1.3702598924614182	-1.3590191254695911	-1.432880389319339	-1.4216394703013702
0.017846	-0.332642	0.006653	-8941.905674663009	-1.402820	-1.391584	-1.370150061802548	-1.3589132947677403	-1.4327705586604687	-1.4215336395995193
0.017847	-0.332413	0.006653	-8935.75301266301	-1.402713	-1.391484	-1.3700412311436778	-1.3588114640658893	-1.4326617280015985	-1.4214318088976683
0.017849	-0.332184	0.006622	-8929.60035066301	-1.402605	-1.391384	-1.3699295698259375	-1.3587078026621873	-1.4325500666838584	-1.4213281474939663
0.017850	-0.332031	0.006653	-8925.498576663009	-1.402498	-1.391282	-1.3698207391670671	-1.3586039719603362	-1.4324412360249879	-1.4212243167921152
0.017851	-0.331924	0.006653	-8922.62733366301	-1.402390	-1.391178	-1.369710908508197	-1.3584981412584856	-1.432331405366118	-1.4211184860902646
0.017852	-0.331619	0.006592	-8914.42378466301	-1.402283	-1.391081	-1.3696020778493267	-1.3583993105566345	-1.4322225747072475	-1.4210196553884136
0.017854	-0.331451	0.006622	-8909.911832663009	-1.402176	-1.390979	-1.3694914165315866	-1.3582936491529325	-1.4321119133895075	-1.4209139939847115
0.017855	-0.331406	0.006714	-8908.681299663009	-1.402067	-1.390872	-1.3693805858727162	-1.3581848184510816	-1.432001082730637	-1.4208051632828607
0.017856	-0.331055	0.006653	-8899.24721866301	-1.401959	-1.390776	-1.3692707552138461	-1.3580869877492308	-1.4318912520717668	-1.4207073325810098
0.017857	-0.330902	0.006622	-8895.145443663008	-1.401852	-1.390674	-1.369161924554976	-1.3579831570473797	-1.4317824214128967	-1.4206035018791587
0.017859	-0.330795	0.006622	-8892.274201663009	-1.401745	-1.390570	-1.3690512632372356	-1.3578754956436778	-1.4316717600951563	-1.4204958404754569
0.017860	-0.330505	0.006683	-8884.480829663009	-1.401636	-1.390472	-1.3689404325783654	-1.3577756649418267	-1.4315609294362863	-1.4203960097736057
0.017861	-0.330368	0.006683	-8880.78923166301	-1.401528	-1.390368	-1.3688306019194951	-1.3576698342399758	-1.431451098777416	-1.4202901790717548
0.017862	-0.330246	0.006683	-8877.507812663009	-1.401420	-1.390264	-1.368720771260625	-1.357564003538125	-1.4313412681185458	-1.420184348369904
0.017864	-0.329926	0.006653	-8868.894085663009	-1.401312	-1.390167	-1.3686091099428843	-1.3574633421344229	-1.4312296068008052	-1.420083686966202
0.017865	-0.329712	0.006714	-8863.15160066301	-1.401203	-1.390066	-1.3684982792840144	-1.357360511432572	-1.4311187761419353	-1.419980856264351
0.017866	-0.329681	0.006683	-8862.331245663008	-1.401095	-1.389958	-1.368388448625144	-1.357250680730721	-1.431008945483065	-1.4198710255625
0.017867	-0.329483	0.006683	-8856.99893866301	-1.400987	-1.389857	-1.368278617966274	-1.35714785002887	-1.4308991148241947	-1.419768194860649
0.017869	-0.329193	0.006653	-8849.20556666301	-1.400879	-1.389759	-1.3681669566485335	-1.3570461886251681	-1.4307874535064542	-1.4196665334569472
0.017870	-0.329071	0.006683	-8845.924147663009	-1.400771	-1.389655	-1.3680571259896634	-1.3569403579233172	-1.4306776228475844	-1.4195607027550963
0.017871	-0.329025	0.006683	-8844.693614663009	-1.400662	-1.389548	-1.3679462953307933	-1.3568315272214662	-1.430566792188714	-1.4194518720532452
0.017872	-0.328629	0.006683	-8834.02900066301	-1.400554	-1.389453	-1.367836464671923	-1.3567346965196152	-1.4304569615298437	-1.4193550413513942
0.017874	-0.328476	0.006714	-8829.927225663008	-1.400445	-1.389349	-1.3677238033541825	-1.3566270351159133	-1.4303443002121035	-1.4192473799476923
