Repository: pietracorvo/HystAPI

# Example data

The example data in this folder is from measurements performed during my physics bachelor.

The material is **FeSi3** (iron with 3% silicon), aka 'electrical steel', the standard material for ring cores in trafos. 

Four of the five samples where treated with high pressure torison (HPT, 20 rotations at 20GPa), to achieve nanocristallisation of the grains, which has a huge impact on the magnetic properties of the material. The HPT deformation was done at 77K (under liquid nitrogen) and at 293K (at room temperature). Afterwards some samples were heat treated at a temperature of 493K (for two hours) to anneal defects from the deformation process.

The five samples are:

File: testData/FeSi3_annealed/G1_919V_100Hz_800000Fs.txt (part 52 of 57)
--------------------------
t	U1	U2	H	B_raw	J_raw	B_drift	 J_drift	B_corr	J_corr
0.017875	-0.328445	0.006744	-8829.106870663009	-1.400336	-1.389241	-1.3676129726953123	-1.3565172044140623	-1.430233469553233	-1.4191375492458413
0.017876	-0.328262	0.006744	-8824.18474166301	-1.400227	-1.389138	-1.3675021420364424	-1.3564123737122113	-1.430122638894363	-1.4190327185439904
0.017877	-0.327927	0.006775	-8815.16083666301	-1.400117	-1.389040	-1.367390311377572	-1.3563125430103604	-1.430010808235493	-1.4189328878421394
0.017879	-0.327789	0.006714	-8811.469239663009	-1.400008	-1.388935	-1.3672776500598316	-1.3562038816066586	-1.4298981469177523	-1.4188242264384376
0.017880	-0.327621	0.006775	-8806.95728766301	-1.399899	-1.388832	-1.3671668194009614	-1.3560990509048076	-1.4297873162588823	-1.4187193957365867
0.017881	-0.327408	0.006744	-8801.21480266301	-1.399790	-1.388730	-1.3670559887420914	-1.3559952202029566	-1.4296764856000124	-1.4186155650347356
0.017882	-0.327194	0.006683	-8795.472318663009	-1.399681	-1.388628	-1.366945158083221	-1.3558913895011055	-1.429565654941142	-1.4185117343328846
0.017884	-0.327072	0.006744	-8792.19089866301	-1.399572	-1.388523	-1.3668324967654808	-1.3557827280974037	-1.4294529936234017	-1.4184030729291828
0.017885	-0.326828	0.006744	-8785.62805866301	-1.399463	-1.388422	-1.3667216661066104	-1.3556798973955528	-1.4293421629645313	-1.4183002422273319
0.017886	-0.326691	0.006775	-8781.93646166301	-1.399353	-1.388317	-1.3666098354477403	-1.3555730666937018	-1.4292303323056612	-1.4181934115254808
0.017887	-0.326523	0.006714	-8777.42450966301	-1.399244	-1.388214	-1.36649900478887	-1.3554682359918508	-1.4291195016467908	-1.4180885808236299
0.017889	-0.326248	0.006744	-8770.04131566301	-1.399135	-1.388114	-1.3663863434711296	-1.355364574588149	-1.4290068403290506	-1.417984919419928
0.017890	-0.326065	0.006775	-8765.119185663008	-1.399025	-1.388011	-1.3662745128122595	-1.355259743886298	-1.4288950096701805	-1.4178800887180771
0.017891	-0.326019	0.006744	-8763.888653663009	-1.398916	-1.387903	-1.3661636821533893	-1.355149913184447	-1.42878417901131	-1.4177702580162261
0.017892	-0.325745	0.006775	-8756.505458663009	-1.398806	-1.387802	-1.366051851494519	-1.355047082482596	-1.42867234835244	-1.417667427314375
0.017894	-0.325470	0.006744	-8749.122264663009	-1.398697	-1.387702	-1.3659391901767788	-1.354943421078894	-1.4285596870346997	-1.417563765910673
0.017895	-0.325363	0.006744	-8746.251021663009	-1.398587	-1.387596	-1.3658273595179087	-1.3548355903770433	-1.4284478563758296	-1.4174559352088223
0.017896	-0.325287	0.006836	-8744.20013466301	-1.398477	-1.387489	-1.3657155288590384	-1.3547267596751922	-1.428336025716959	-1.4173471045069712
0.017897	-0.324982	0.006775	-8735.99658566301	-1.398367	-1.387389	-1.365603698200168	-1.3546249289733412	-1.428224195058089	-1.4172452738051202
0.017899	-0.324707	0.006775	-8728.61339066301	-1.398257	-1.387289	-1.3654900368824279	-1.3545212675696392	-1.4281105337403486	-1.4171416124014182
0.017900	-0.324677	0.006714	-8727.79303566301	-1.398148	-1.387181	-1.3653792062235575	-1.3544114368677884	-1.4279997030814782	-1.4170317816995674
0.017901	-0.324524	0.006775	-8723.691260663009	-1.398039	-1.387076	-1.3652683755646875	-1.3543046061659374	-1.4278888724226082	-1.4169249509977164
0.017902	-0.324188	0.006744	-8714.667356663009	-1.397929	-1.386978	-1.3651565449058172	-1.3542047754640865	-1.427777041763738	-1.4168251202958655
0.017904	-0.324127	0.006805	-8713.02664666301	-1.397819	-1.386870	-1.3650428835880768	-1.3540931140603845	-1.4276633804459977	-1.4167134588921635
0.017905	-0.323898	0.006836	-8706.873984663009	-1.397709	-1.386767	-1.3649310529292067	-1.3539882833585337	-1.4275515497871276	-1.4166086281903127
0.017906	-0.323715	0.006805	-8701.951855663008	-1.397598	-1.386663	-1.3648182222703364	-1.3538824526566826	-1.4274387191282574	-1.4165027974884616
0.017907	-0.323563	0.006775	-8697.850080663009	-1.397488	-1.386558	-1.3647063916114663	-1.3537756219548316	-1.4273268884693873	-1.4163959667866106
0.017909	-0.323334	0.006805	-8691.697418663009	-1.397378	-1.386456	-1.364592730293726	-1.3536699605511295	-1.427213227151647	-1.4162903053829086
0.017910	-0.323120	0.006775	-8685.95493366301	-1.397268	-1.386353	-1.3644808996348556	-1.3535651298492786	-1.4271013964927763	-1.4161854746810576
0.017911	-0.322983	0.006805	-8682.263336663009	-1.397158	-1.386248	-1.3643690689759853	-1.3534582991474278	-1.4269895658339062	-1.4160786439792068
0.017912	-0.322815	0.006805	-8677.75138466301	-1.397048	-1.386143	-1.3642572383171154	-1.3533514684455767	-1.4268777351750361	-1.4159718132773558
0.017914	-0.322556	0.006805	-8670.77836766301	-1.396938	-1.386042	-1.3641435769993748	-1.3532468070418748	-1.4267640738572958	-1.4158671518736539
0.017915	-0.322372	0.006775	-8665.856237663009	-1.396828	-1.385938	-1.3640317463405047	-1.3531409763400237	-1.4266522431984257	-1.4157613211718028
0.017916	-0.322266	0.006805	-8662.98499566301	-1.396718	-1.385832	-1.3639199156816344	-1.353033145638173	-1.426540412539555	-1.415653490469952
0.017917	-0.322021	0.006775	-8656.42215566301	-1.396608	-1.385730	-1.3638080850227645	-1.352929314936322	-1.4264285818806854	-1.415549659768101
0.017919	-0.321716	0.006805	-8648.21860666301	-1.396498	-1.385630	-1.363694423705024	-1.35282565353262	-1.4263149205629446	-1.415445998364399
0.017920	-0.321701	0.006805	-8647.80842866301	-1.396388	-1.385520	-1.3635825930461538	-1.3527138228307691	-1.4262030899040745	-1.4153341676625482
0.017921	-0.321548	0.006805	-8643.706654663009	-1.396277	-1.385415	-1.3634697623872836	-1.352606992128918	-1.4260902592452043	-1.4152273369606971
0.017922	-0.321198	0.006775	-8634.272572663009	-1.396167	-1.385317	-1.3633579317284132	-1.3525071614270672	-1.4259784285863342	-1.4151275062588462
0.017924	-0.321045	0.006805	-8630.17079766301	-1.396057	-1.385212	-1.363244270410673	-1.3523985000233654	-1.4258647672685938	-1.4150188448551444
0.017925	-0.321014	0.006836	-8629.35044266301	-1.395947	-1.385103	-1.3631324397518028	-1.3522876693215142	-1.4257529366097237	-1.4149080141532933
0.017926	-0.320602	0.006805	-8618.275651663009	-1.395836	-1.385006	-1.3630196090929327	-1.3521888386196632	-1.4256401059508534	-1.4148091834514422
0.017927	-0.320480	0.006866	-8614.99423166301	-1.395725	-1.384899	-1.3629067784340625	-1.3520800079178126	-1.4255272752919832	-1.4147003527495916
0.017929	-0.320404	0.006866	-8612.943344663008	-1.395614	-1.384790	-1.362792117116322	-1.3519673465141104	-1.4254126139742427	-1.4145876913458895
0.017930	-0.320206	0.006866	-8607.61103666301	-1.395503	-1.384686	-1.3626792864574517	-1.3518615158122596	-1.4252997833153724	-1.4144818606440386
0.017931	-0.319962	0.006805	-8601.048197663009	-1.395392	-1.384584	-1.3625664557985817	-1.3517576851104085	-1.4251869526565026	-1.4143780299421875
0.017932	-0.319794	0.006866	-8596.53624566301	-1.395281	-1.384479	-1.3624536251397115	-1.3516508544085575	-1.4250741219976324	-1.4142711992403365
0.017934	-0.319641	0.006805	-8592.434470663009	-1.395171	-1.384373	-1.362339963821971	-1.3515411930048558	-1.424960460679892	-1.4141615378366348
0.017935	-0.319458	0.006805	-8587.51234066301	-1.395061	-1.384269	-1.362228133163101	-1.3514353623030047	-1.424848630021022	-1.4140557071347837
0.017936	-0.319244	0.006805	-8581.76985666301	-1.394950	-1.384166	-1.3621153025042305	-1.3513305316011537	-1.4247357993621512	-1.4139508764329327
0.017937	-0.319122	0.006897	-8578.488436663009	-1.394839	-1.384059	-1.3620024718453605	-1.3512217008993026	-1.4246229687032814	-1.4138420457310816
0.017939	-0.318848	0.006866	-8571.105242663009	-1.394727	-1.383957	-1.36188681052762	-1.351116039495601	-1.4245073073855408	-1.41373638432738
0.017940	-0.318695	0.006866	-8567.00346766301	-1.394616	-1.383850	-1.36177397986875	-1.35100720879375	-1.424394476726671	-1.413627553625529
0.017941	-0.318558	0.006927	-8563.311870663008	-1.394504	-1.383743	-1.3616601492098797	-1.3508983780918988	-1.4242806460678006	-1.4135187229236779
0.017942	-0.318314	0.006866	-8556.74903066301	-1.394392	-1.383640	-1.3615463185510095	-1.3507935473900479	-1.4241668154089302	-1.413413892221827
0.017944	-0.317993	0.006927	-8548.13530366301	-1.394281	-1.383539	-1.3614316572332692	-1.3506888859863462	-1.4240521540911901	-1.4133092308181252
0.017945	-0.318024	0.006897	-8548.95565866301	-1.394169	-1.383426	-1.361317826574399	-1.3505740552844951	-1.4239383234323197	-1.4131944001162742
0.017946	-0.317780	0.006927	-8542.39281966301	-1.394057	-1.383322	-1.3612039959155289	-1.350468224582644	-1.4238244927734498	-1.413088569414423
0.017947	-0.317505	0.006897	-8535.00962466301	-1.393945	-1.383219	-1.3610901652566585	-1.350363393880793	-1.4237106621145794	-1.412983738712572
0.017949	-0.317352	0.006866	-8530.907850663009	-1.393833	-1.383113	-1.3609745039389183	-1.3502537324770914	-1.4235950007968392	-1.4128740773088704
0.017950	-0.317276	0.006866	-8528.856962663009	-1.393722	-1.383004	-1.3608616732800478	-1.3501429017752402	-1.4234821701379685	-1.4127632466070192
0.017951	-0.316956	0.006927	-8520.243235663009	-1.393610	-1.382903	-1.3607478426211779	-1.3500400710733893	-1.4233683394790986	-1.4126604159051683
0.017952	-0.316803	0.006836	-8516.14146166301	-1.393499	-1.382798	-1.3606350119623076	-1.3499332403715383	-1.4232555088202283	-1.4125535852033173
0.017954	-0.316650	0.006866	-8512.039686663009	-1.393388	-1.382692	-1.3605203506445673	-1.3498235789678363	-1.4231408475024883	-1.4124439237996154
0.017955	-0.316528	0.006805	-8508.75826666301	-1.393278	-1.382585	-1.360408519985697	-1.3497147482659855	-1.4230290168436177	-1.4123350930977645
0.017956	-0.316223	0.006866	-8500.55471766301	-1.393166	-1.382484	-1.3602946893268268	-1.3496119175641346	-1.4229151861847478	-1.4122322623959136
0.017957	-0.316040	0.006927	-8495.632587663009	-1.393054	-1.382378	-1.3601808586679567	-1.3495040868622836	-1.4228013555258774	-1.4121244316940627
0.017959	-0.315933	0.006927	-8492.76134566301	-1.392942	-1.382270	-1.3600651973502162	-1.3493924254585816	-1.4226856942081372	-1.4120127702903607
0.017960	-0.315735	0.006897	-8487.42903866301	-1.392830	-1.382165	-1.359951366691346	-1.3492855947567308	-1.4225718635492668	-1.4119059395885099
0.017961	-0.315491	0.006897	-8480.866198663009	-1.392719	-1.382061	-1.3598385360324758	-1.3491797640548797	-1.4224590328903965	-1.4118001088866587
0.017962	-0.315384	0.006836	-8477.99495666301	-1.392608	-1.381954	-1.3597257053736058	-1.3490709333530286	-1.4223462022315267	-1.4116912781848077
0.017964	-0.315094	0.006958	-8470.20158466301	-1.392495	-1.381851	-1.3596090440558652	-1.3489642719493267	-1.422229540913786	-1.4115846167811057
0.017965	-0.315033	0.006897	-8468.56087466301	-1.392383	-1.381742	-1.359495213396995	-1.348853441247476	-1.422115710254916	-1.411473786079255
0.017966	-0.314804	0.006927	-8462.40821266301	-1.392271	-1.381637	-1.359381382738125	-1.348746610545625	-1.4220018795960456	-1.411366955377404
0.017967	-0.314560	0.006897	-8455.845373663009	-1.392159	-1.381533	-1.3592675520792545	-1.3486407798437738	-1.4218880489371752	-1.4112611246755529
0.017969	-0.314316	0.006958	-8449.282533663009	-1.392047	-1.381429	-1.3591518907615143	-1.348533118440072	-1.421772387619435	-1.411153463271851
0.017970	-0.314331	0.006897	-8449.692710663008	-1.391935	-1.381317	-1.3590380601026442	-1.3484192877382208	-1.421658556960565	-1.4110396325699999
0.017971	-0.314026	0.006897	-8441.489161663008	-1.391823	-1.381215	-1.358924229443774	-1.3483154570363702	-1.4215447263016947	-1.4109358018681493
0.017972	-0.313858	0.006927	-8436.97720966301	-1.391711	-1.381109	-1.3588103987849036	-1.348207626334519	-1.4214308956428243	-1.410827971166298
0.017974	-0.313736	0.006927	-8433.695789663008	-1.391599	-1.381001	-1.3586947374671634	-1.348095964930817	-1.421315234325084	-1.410716309762596
0.017975	-0.313599	0.006958	-8430.00419266301	-1.391486	-1.380893	-1.358579906808293	-1.347986134228966	-1.421200403666214	-1.410606479060745
0.017976	-0.313309	0.006958	-8422.21082066301	-1.391373	-1.380790	-1.358465076149423	-1.347881303527115	-1.421085573007344	-1.4105016483588941
0.017977	-0.313065	0.006989	-8415.647980663009	-1.391260	-1.380685	-1.3583502454905527	-1.3477744728252643	-1.4209707423484734	-1.4103948176570433
0.017979	-0.312988	0.006958	-8413.59709366301	-1.391147	-1.380575	-1.3582335841728124	-1.3476608114215625	-1.420854081030733	-1.4102811562533415
0.017980	-0.312820	0.006958	-8409.085141663008	-1.391035	-1.380468	-1.3581197535139422	-1.3475519807197114	-1.4207402503718631	-1.4101723255514904
0.017981	-0.312531	0.006958	-8401.291769663008	-1.390922	-1.380365	-1.3580049228550721	-1.3474471500178604	-1.420625419712993	-1.4100674948496394
0.017982	-0.312454	0.006897	-8399.240882663009	-1.390810	-1.380256	-1.357891092196202	-1.3473363193160095	-1.4205115890541227	-1.4099566641477885
0.017984	-0.312195	0.006897	-8392.267865663009	-1.390698	-1.380152	-1.3577754308784615	-1.3472286579123076	-1.4203959277363825	-1.4098490027440866
0.017985	-0.311996	0.006958	-8386.93555866301	-1.390586	-1.380047	-1.3576616002195914	-1.3471218272104566	-1.420282097077512	-1.4097421720422356
0.017986	-0.311859	0.006927	-8383.243960663009	-1.390474	-1.379939	-1.357547769560721	-1.3470119965086056	-1.4201682664186417	-1.4096323413403846
0.017987	-0.311676	0.006836	-8378.32183166301	-1.390362	-1.379834	-1.357433938901851	-1.3469051658067546	-1.4200544357597717	-1.4095255106385336
0.017989	-0.311371	0.007050	-8370.11828166301	-1.390249	-1.379731	-1.3573172775841105	-1.3467985044030528	-1.4199377744420314	-1.4094188492348318
0.017990	-0.311310	0.006989	-8368.477571663008	-1.390135	-1.379619	-1.3572014469252403	-1.3466846737012017	-1.4198219437831612	-1.4093050185329807
0.017991	-0.311127	0.006989	-8363.55544266301	-1.390022	-1.379512	-1.3570866162663702	-1.3465758429993508	-1.419707113124291	-1.4091961878311299
0.017992	-0.310883	0.006958	-8356.99260266301	-1.389909	-1.379408	-1.3569717856074999	-1.3464700122974997	-1.4195922824654206	-1.4090903571292788
0.017994	-0.310669	0.006989	-8351.250118663009	-1.389796	-1.379302	-1.3568551242897595	-1.346360350893798	-1.4194756211476802	-1.408980695725577
0.017995	-0.310608	0.007019	-8349.60940866301	-1.389682	-1.379190	-1.3567392936308895	-1.346246520191947	-1.4193597904888104	-1.408866865023726
0.017996	-0.310303	0.007080	-8341.405858663009	-1.389568	-1.379086	-1.356623462972019	-1.346140689490096	-1.4192439598299398	-1.408761034321875
0.017997	-0.310104	0.007019	-8336.073551663008	-1.389454	-1.378979	-1.3565076323131489	-1.346031858788245	-1.4191281291710696	-1.408652203620024
0.017999	-0.309998	0.007019	-8333.20230966301	-1.389341	-1.378869	-1.3563909709954085	-1.345918197384543	-1.4190114678533292	-1.4085385422163221
0.018000	-0.309830	0.006989	-8328.690357663008	-1.389227	-1.378761	-1.3562751403365383	-1.345808366682692	-1.418895637194459	-1.4084287115144711
0.018001	-0.309525	0.006989	-8320.48680766301	-1.389114	-1.378658	-1.3561603096776682	-1.3457035359808411	-1.418780806535589	-1.4083238808126202
0.018002	-0.309387	0.006989	-8316.79521066301	-1.389001	-1.378550	-1.356045479018798	-1.3455937052789901	-1.4186659758767188	-1.4082140501107692
0.018004	-0.309311	0.007019	-8314.74432366301	-1.388887	-1.378439	-1.3559278177010576	-1.3454790438752884	-1.4185483145589783	-1.4080993887070674
0.018005	-0.309021	0.007019	-8306.95095166301	-1.388773	-1.378335	-1.3558119870421874	-1.3453732131734375	-1.4184324839001081	-1.4079935580052165
0.018006	-0.308807	0.007019	-8301.208466663009	-1.388660	-1.378228	-1.3556971563833171	-1.3452643824715864	-1.418317653241238	-1.4078847273033654
0.018007	-0.308685	0.007050	-8297.92704766301	-1.388546	-1.378118	-1.3555813257244471	-1.3451525517697354	-1.4182018225823678	-1.4077728966015144
0.018009	-0.308533	0.006989	-8293.825272663009	-1.388432	-1.378010	-1.3554636644067068	-1.3450408903660336	-1.4180841612646278	-1.4076612351978126
0.018010	-0.308258	0.007050	-8286.442077663009	-1.388318	-1.377905	-1.3553478337478364	-1.3449340596641826	-1.417968330605757	-1.4075544044959616
0.018011	-0.308090	0.006958	-8281.93012566301	-1.388205	-1.377798	-1.355233003088966	-1.3448252289623317	-1.417853499946887	-1.4074455737941107
0.018012	-0.307922	0.007019	-8277.418173663009	-1.388092	-1.377690	-1.3551181724300962	-1.3447153982604807	-1.417738669288017	-1.4073357430922597
0.018014	-0.307709	0.007050	-8271.675688663008	-1.387978	-1.377583	-1.3550005111123555	-1.3446047368567786	-1.4176210079702765	-1.4072250816885576
0.018015	-0.307571	0.007019	-8267.98409166301	-1.387864	-1.377474	-1.3548846804534855	-1.344493906154928	-1.4175051773114062	-1.407114250986707
0.018016	-0.307373	0.007050	-8262.651784663009	-1.387750	-1.377367	-1.3547688497946153	-1.3443850754530768	-1.417389346652536	-1.4070054202848559
0.018017	-0.307114	0.007019	-8255.678767663008	-1.387636	-1.377261	-1.354653019135745	-1.344277244751226	-1.4172735159936658	-1.406897589583005
0.018019	-0.306992	0.007050	-8252.397347663009	-1.387522	-1.377151	-1.3545353578180046	-1.3441635833475238	-1.4171558546759253	-1.4067839281793029
0.018020	-0.306839	0.007050	-8248.295573663008	-1.387407	-1.377042	-1.3544185271591345	-1.3440527526456731	-1.4170390240170554	-1.4066730974774522
0.018021	-0.306625	0.007050	-8242.55308866301	-1.387293	-1.376935	-1.3543026965002645	-1.343943921943822	-1.4169231933581852	-1.406564266775601
0.018022	-0.306335	0.007050	-8234.75971666301	-1.387179	-1.376831	-1.354186865841394	-1.343838091241971	-1.416807362699315	-1.40645843607375
0.018024	-0.306305	0.007019	-8233.93936166301	-1.387065	-1.376718	-1.3540692045236538	-1.3437214298382691	-1.4166897013815745	-1.4063417746700482
0.018025	-0.306091	0.007050	-8228.19687766301	-1.386951	-1.376611	-1.3539533738647835	-1.343612599136418	-1.4165738707227042	-1.406232943968197
0.018026	-0.305801	0.007050	-8220.40350566301	-1.386837	-1.376507	-1.3538375432059135	-1.3435067684345672	-1.4164580400638345	-1.4061271132663462
0.018027	-0.305664	0.007080	-8216.71190766301	-1.386722	-1.376397	-1.3537207125470432	-1.3433949377327163	-1.416341209404964	-1.4060152825644954
0.018029	-0.305573	0.007111	-8214.250843663009	-1.386607	-1.376285	-1.3536020512293028	-1.3432792763290142	-1.4162225480872235	-1.4058996211607933
0.018030	-0.305267	0.007080	-8206.047293663009	-1.386492	-1.376180	-1.3534852205704326	-1.3431724456271632	-1.4161057174283536	-1.4057927904589422
0.018031	-0.305130	0.007111	-8202.35569666301	-1.386377	-1.376070	-1.3533683899115623	-1.3430606149253124	-1.4159888867694832	-1.4056809597570914
0.018032	-0.305008	0.007080	-8199.074276663008	-1.386262	-1.375959	-1.3532515592526924	-1.3429477842234614	-1.4158720561106133	-1.4055681290552404
0.018034	-0.304779	0.007080	-8192.92161466301	-1.386148	-1.375852	-1.3531338979349519	-1.3428371228197595	-1.4157543947928728	-1.4054574676515386
0.018035	-0.304489	0.007111	-8185.12824266301	-1.386033	-1.375747	-1.3530170672760817	-1.3427302921179085	-1.4156375641340024	-1.4053506369496875
0.018036	-0.304428	0.007111	-8183.487532663009	-1.385917	-1.375634	-1.3528992366172115	-1.3426154614160575	-1.4155197334751324	-1.4052358062478365
0.018037	-0.304199	0.007080	-8177.3348706630095	-1.385803	-1.375527	-1.3527834059583412	-1.3425066307142066	-1.4154039028162622	-1.4051269755459856
0.018039	-0.303955	0.007080	-8170.772031663009	-1.385688	-1.375420	-1.3526647446406008	-1.3423959693105048	-1.4152852414985215	-1.4050163141422838
0.018040	-0.303879	0.007141	-8168.721144663009	-1.385572	-1.375307	-1.3525469139817308	-1.3422811386086537	-1.4151674108396515	-1.4049014834404328
0.018041	-0.303680	0.007080	-8163.388836663009	-1.385458	-1.375199	-1.3524310833228605	-1.3421713079068027	-1.4150515801807813	-1.4047916527385818
0.018042	-0.303391	0.007080	-8155.595464663009	-1.385343	-1.375094	-1.3523142526639902	-1.342064477204952	-1.414934749521911	-1.404684822036731
0.018044	-0.303268	0.007111	-8152.314045663009	-1.385228	-1.374983	-1.3521955913462498	-1.34194981580125	-1.4148160882041707	-1.404570160633029
0.018045	-0.303131	0.007141	-8148.62244766301	-1.385112	-1.374872	-1.3520777606873797	-1.341836985099399	-1.4146982575453007	-1.404457329931178
0.018046	-0.302826	0.007141	-8140.418898663009	-1.384996	-1.374767	-1.3519599300285094	-1.341730154397548	-1.4145804268864302	-1.404350499229327
0.018047	-0.302628	0.007111	-8135.086591663009	-1.384881	-1.374658	-1.3518430993696393	-1.341619323695697	-1.4144635962275602	-1.404239668527476
0.018049	-0.302628	0.007141	-8135.086591663009	-1.384765	-1.374543	-1.351723438051899	-1.3415006622919952	-1.41434393490982	-1.4041210071237742
0.018050	-0.302307	0.007141	-8126.472864663009	-1.384650	-1.374438	-1.3516066073930286	-1.3413938315901441	-1.4142271042509496	-1.4040141764219232
0.018051	-0.302078	0.007202	-8120.320202663009	-1.384533	-1.374329	-1.3514877767341587	-1.341283000888293	-1.4141082735920794	-1.403903345720072
0.018052	-0.301987	0.007080	-8117.859137663009	-1.384418	-1.374217	-1.3513709460752883	-1.341169170186442	-1.413991442933209	-1.4037895150182211
0.018054	-0.301865	0.007080	-8114.577717663009	-1.384304	-1.374107	-1.351253284757548	-1.3410555087827403	-1.413873781615469	-1.4036758536145193
0.018055	-0.301544	0.007111	-8105.963991663009	-1.384188	-1.374002	-1.3511354540986777	-1.3409486780808892	-1.4137559509565985	-1.4035690229126683
0.018056	-0.301392	0.007141	-8101.862216663009	-1.384073	-1.373892	-1.3510186234398076	-1.3408368473790382	-1.4136391202977285	-1.4034571922108172
0.018057	-0.301224	0.007141	-8097.3502646630095	-1.383957	-1.373782	-1.3509007927809376	-1.3407250166771874	-1.4135212896388585	-1.4033453615089664
0.018059	-0.301056	0.007141	-8092.838312663009	-1.383842	-1.373672	-1.3507821314631971	-1.3406113552734855	-1.4134026283211178	-1.4032317001052645
0.018060	-0.300812	0.007111	-8086.275472663009	-1.383726	-1.373565	-1.3506643008043269	-1.3405025245716344	-1.4132847976622478	-1.4031228694034135
0.018061	-0.300690	0.007141	-8082.994052663009	-1.383611	-1.373453	-1.3505474701454565	-1.3403886938697835	-1.4131679670033774	-1.4030090387015626
0.018062	-0.300537	0.007141	-8078.892278663009	-1.383495	-1.373343	-1.3504296394865865	-1.3402768631679325	-1.4130501363445074	-1.4028972079997115
0.018064	-0.300308	0.007141	-8072.739616663009	-1.383379	-1.373235	-1.350309978168846	-1.3401652017642307	-1.4129304750267666	-1.4027855465960097
0.018065	-0.300110	0.007172	-8067.407308663009	-1.383263	-1.373125	-1.3501921475099758	-1.3400533710623797	-1.4128126443678966	-1.4026737158941587
0.018066	-0.299911	0.007111	-8062.075001663009	-1.383148	-1.373017	-1.3500753168511057	-1.3399435403605287	-1.4126958137090266	-1.4025638851923077
0.018067	-0.299713	0.007111	-8056.742694663009	-1.383032	-1.372908	-1.3499574861922354	-1.3398327096586777	-1.4125779830501561	-1.4024530544904568
0.018069	-0.299652	0.007172	-8055.101984663009	-1.382916	-1.372794	-1.349837824874495	-1.339715048254976	-1.4124583217324158	-1.402335393086755
0.018070	-0.299393	0.007172	-8048.1289676630095	-1.382800	-1.372687	-1.3497199942156248	-1.339606217553125	-1.4123404910735458	-1.402226562384904
0.018071	-0.299133	0.007172	-8041.155950663009	-1.382684	-1.372579	-1.3496021635567548	-1.339496386851274	-1.4122226604146757	-1.402116731683053
0.018072	-0.299011	0.007172	-8037.874531663009	-1.382568	-1.372467	-1.3494843328978845	-1.339382556149423	-1.4121048297558052	-1.402002900981202
0.018074	-0.298889	0.007172	-8034.593111663009	-1.382452	-1.372355	-1.3493646715801442	-1.339266894745721	-1.4119851684380649	-1.4018872395775
0.018075	-0.298599	0.007172	-8026.799739663009	-1.382335	-1.372249	-1.349245840921274	-1.3391590640438702	-1.4118663377791947	-1.4017794088756492
0.018076	-0.298325	0.007233	-8019.4165446630095	-1.382219	-1.372141	-1.349128010262404	-1.3390492333420192	-1.4117485071203246	-1.4016695781737982
0.018077	-0.298294	0.007172	-8018.596189663009	-1.382102	-1.372026	-1.3490091796035335	-1.338932402640168	-1.4116296764614544	-1.4015527474719471
0.018079	-0.298126	0.007172	-8014.084237663009	-1.381986	-1.371915	-1.3488895182857932	-1.3388177412364661	-1.411510015143714	-1.4014380860682452
0.018080	-0.297791	0.007233	-8005.060333663009	-1.381869	-1.371809	-1.348770687626923	-1.3387099105346154	-1.411391184484844	-1.4013302553663944
0.018081	-0.297684	0.007202	-8002.189091663009	-1.381752	-1.371696	-1.3486518569680528	-1.3385950798327644	-1.4112723538259737	-1.4012154246645434
0.018082	-0.297531	0.007263	-7998.087316663009	-1.381635	-1.371584	-1.3485330263091826	-1.3384812491309133	-1.4111535231671035	-1.4011015939626923
0.018084	-0.297318	0.007172	-7992.344831663009	-1.381518	-1.371475	-1.3484123649914423	-1.3383685877272113	-1.411032861849363	-1.4009889325589904
0.018085	-0.297089	0.007172	-7986.192169663009	-1.381402	-1.371366	-1.348294534332572	-1.3382577570253604	-1.410915031190493	-1.4008781018571395
0.018086	-0.296951	0.007172	-7982.500572663009	-1.381286	-1.371255	-1.3481767036737018	-1.3381449263235095	-1.4107972005316225	-1.4007652711552885
0.018087	-0.296738	0.007111	-7976.758088663009	-1.381170	-1.371147	-1.3480588730148317	-1.3380350956216585	-1.4106793698727524	-1.4006554404534375
0.018089	-0.296555	0.007202	-7971.8359586630095	-1.381054	-1.371036	-1.3479392116970912	-1.3379204342179565	-1.4105597085550121	-1.4005407790497355
0.018090	-0.296387	0.007172	-7967.324006663009	-1.380938	-1.370926	-1.3478213810382211	-1.3378086035161056	-1.410441877896142	-1.4004289483478847
0.018091	-0.296188	0.007202	-7961.991699663009	-1.380821	-1.370816	-1.347702550379351	-1.3376967728142548	-1.4103230472372719	-1.4003171176460338
0.018092	-0.295929	0.007202	-7955.018682663009	-1.380705	-1.370708	-1.3475847197204807	-1.3375869421124038	-1.4102052165784014	-1.4002072869441828
0.018094	-0.295868	0.007172	-7953.377972663009	-1.380588	-1.370594	-1.3474640584027402	-1.3374692807087019	-1.410084555260661	-1.4000896255404809
0.018095	-0.295670	0.007172	-7948.0456656630095	-1.380472	-1.370484	-1.34734622774387	-1.3373574500068508	-1.4099667246017908	-1.3999777948386298
0.018096	-0.295380	0.007324	-7940.252293663009	-1.380354	-1.370376	-1.347226397085	-1.3372476193049998	-1.409846893942921	-1.3998679641367788
0.018097	-0.295242	0.007233	-7936.560695663009	-1.380236	-1.370263	-1.3471065664261297	-1.337132788603149	-1.4097270632840506	-1.399753133434928
0.018099	-0.295135	0.007233	-7933.689453663009	-1.380119	-1.370149	-1.3469859051083894	-1.337015127199447	-1.4096064019663102	-1.399635472031226
0.018100	-0.294846	0.007263	-7925.896081663009	-1.380002	-1.370042	-1.346867074449519	-1.336906296497596	-1.40948757130744	-1.399526641329375
0.018101	-0.294647	0.007263	-7920.563774663009	-1.379884	-1.369931	-1.3467472437906491	-1.336793465795745	-1.40936774064857	-1.399413810627524
0.018102	-0.294556	0.007202	-7918.10270966301	-1.379767	-1.369817	-1.3466284131317787	-1.3366776350938943	-1.4092489099896994	-1.3992979799256733
0.018104	-0.294373	0.007263	-7913.180580663009	-1.379650	-1.369706	-1.3465077518140385	-1.3365629736901923	-1.4091282486719594	-1.3991833185219713
0.018105	-0.294083	0.007233	-7905.387208663009	-1.379532	-1.369598	-1.3463879211551681	-1.3364531429883413	-1.409008418013089	-1.3990734878201203
0.018106	-0.293945	0.007263	-7901.695611663009	-1.379415	-1.369485	-1.346269090496298	-1.3363383122864902	-1.4088895873542189	-1.3989586571182693
0.018107	-0.293884	0.007202	-7900.054901663009	-1.379298	-1.369370	-1.3461502598374278	-1.3362214815846392	-1.4087707566953487	-1.3988418264164182
0.018109	-0.293549	0.007233	-7891.030996663009	-1.379181	-1.369265	-1.3460295985196873	-1.3361128201809374	-1.4086500953776082	-1.3987331650127164
0.018110	-0.293365	0.007202	-7886.108867663009	-1.379064	-1.369154	-1.3459107678608173	-1.3359999894790864	-1.408531264718738	-1.3986203343108654
0.018111	-0.293259	0.007294	-7883.237624663009	-1.378946	-1.369040	-1.345790937201947	-1.3358841587772354	-1.4084114340598677	-1.3985045036090145
0.018112	-0.293015	0.007263	-7876.674785663009	-1.378828	-1.368930	-1.3456711065430769	-1.3357723280753844	-1.4082916034009978	-1.3983926729071634
0.018114	-0.292816	0.007263	-7871.342478663009	-1.378711	-1.368819	-1.3455504452253364	-1.3356576666716826	-1.4081709420832573	-1.3982780115034616
0.018115	-0.292725	0.007294	-7868.881413663009	-1.378593	-1.368704	-1.3454306145664663	-1.3355408359698315	-1.408051111424387	-1.3981611808016106
0.018116	-0.292404	0.007233	-7860.267686663009	-1.378475	-1.368598	-1.345310783907596	-1.3354330052679806	-1.4079312807655167	-1.3980533500997596
0.018117	-0.292267	0.007294	-7856.576089663009	-1.378357	-1.368484	-1.3451909532487258	-1.3353171745661296	-1.4078114501066468	-1.3979375193979087
0.018119	-0.292160	0.007294	-7853.704847663009	-1.378239	-1.368370	-1.3450692919309855	-1.335199513162428	-1.4076897887889062	-1.397819857994207
0.018120	-0.291901	0.007202	-7846.7318306630095	-1.378122	-1.368262	-1.3449504612721153	-1.335089682460577	-1.407570958130036	-1.397710027292356
0.018121	-0.291672	0.007233	-7840.579167663009	-1.378005	-1.368152	-1.344831630613245	-1.3349778517587259	-1.4074521274711658	-1.3975981965905049
0.018122	-0.291580	0.007233	-7838.118103663009	-1.377888	-1.368038	-1.3447127999543749	-1.334862021056875	-1.4073332968122956	-1.397482365888654
0.018124	-0.291412	0.007294	-7833.606150663009	-1.377770	-1.367926	-1.3445911386366345	-1.334746359653173	-1.4072116354945554	-1.397366704484952
0.018125	-0.291107	0.007324	-7825.40260166301	-1.377651	-1.367818	-1.3444703079777642	-1.334636528951322	-1.407090804835685	-1.397256873783101
0.018126	-0.290878	0.007233	-7819.249939663009	-1.377534	-1.367708	-1.3443514773188943	-1.334524698249471	-1.4069719741768152	-1.39714504308125
0.018127	-0.290863	0.007355	-7818.839762663009	-1.377415	-1.367590	-1.344230646660024	-1.33440486754762	-1.4068511435179447	-1.3970252123793991
0.018129	-0.290604	0.007294	-7811.866745663009	-1.377297	-1.367480	-1.3441089853422836	-1.3342912061439183	-1.4067294822002046	-1.3969115509756973
0.018130	-0.290329	0.007233	-7804.483550663009	-1.377179	-1.367372	-1.3439891546834133	-1.3341813754420673	-1.4066096515413342	-1.3968017202738463
0.018131	-0.290253	0.007355	-7802.432663663009	-1.377060	-1.367256	-1.343868324024543	-1.3340635447402163	-1.4064888208824637	-1.3966838895719953
0.018132	-0.290100	0.007324	-7798.330888663009	-1.376942	-1.367142	-1.3437484933656731	-1.3339477140383653	-1.4063689902235939	-1.3965680588701443
0.018134	-0.289780	0.007294	-7789.717161663009	-1.376824	-1.367035	-1.3436268320479325	-1.3338370526346632	-1.4062473289058532	-1.3964573974664423
0.018135	-0.289688	0.007294	-7787.256096663009	-1.376706	-1.366920	-1.3435070013890624	-1.3337202219328124	-1.4061274982469834	-1.3963405667645914
0.018136	-0.289505	0.007233	-7782.333967663009	-1.376588	-1.366809	-1.343387170730192	-1.3336073912309614	-1.406007667588113	-1.3962277360627404
0.018137	-0.289352	0.007263	-7778.232192663009	-1.376471	-1.366696	-1.3432683400713221	-1.3334925605291104	-1.4058888369292428	-1.3961129053608894
0.018139	-0.289078	0.007294	-7770.848998663009	-1.376353	-1.366587	-1.3431466787535815	-1.3333798991254084	-1.4057671756115022	-1.3960002439571875
0.018140	-0.288986	0.007263	-7768.387933663009	-1.376235	-1.366473	-1.3430268480947116	-1.3332640684235577	-1.4056473449526323	-1.3958844132553367
0.018141	-0.288773	0.007324	-7762.645448663009	-1.376116	-1.366361	-1.3429060174358411	-1.3331502377217066	-1.4055265142937619	-1.3957705825534856
0.018142	-0.288605	0.007294	-7758.133496663009	-1.375998	-1.366249	-1.342786186776971	-1.3330364070198557	-1.405406683634892	-1.3956567518516347
0.018144	-0.288422	0.007294	-7753.211366663009	-1.375880	-1.366137	-1.3426645254592307	-1.3329207456161536	-1.4052850223171514	-1.3955410904479326
0.018145	-0.288193	0.007385	-7747.058704663009	-1.375760	-1.366025	-1.3425426948003605	-1.3328069149143027	-1.4051631916582812	-1.3954272597460817
0.018146	-0.287918	0.007355	-7739.675510663009	-1.375641	-1.365915	-1.3424218641414902	-1.3326950842124519	-1.4050423609994112	-1.395315429044231
0.018147	-0.287903	0.007324	-7739.265332663009	-1.375522	-1.365797	-1.34230103348262	-1.3325752535106008	-1.4049215303405407	-1.3951955983423798
0.018149	-0.287674	0.007355	-7733.112670663009	-1.375403	-1.365686	-1.3421783721648797	-1.3324605921068988	-1.4047988690228004	-1.3950809369386779
0.018150	-0.287415	0.007294	-7726.139653663009	-1.375285	-1.365576	-1.3420585415060096	-1.3323487614050478	-1.4046790383639305	-1.3949691062368268
0.018151	-0.287262	0.007324	-7722.037879663009	-1.375166	-1.365463	-1.3419377108471395	-1.3322339307031972	-1.4045582077050605	-1.3948542755349762
0.018152	-0.287170	0.007294	-7719.576814663009	-1.375048	-1.365347	-1.3418178801882692	-1.3321161000013462	-1.4044383770461901	-1.3947364448331252
0.018154	-0.286850	0.007385	-7710.963087663009	-1.374929	-1.365239	-1.341695218870529	-1.3320044385976442	-1.4043157157284498	-1.3946247834294232
0.018155	-0.286652	0.007324	-7705.630780663009	-1.374810	-1.365127	-1.3415743882116586	-1.331890607895793	-1.4041948850695793	-1.394510952727572
0.018156	-0.286545	0.007385	-7702.759538663009	-1.374690	-1.365011	-1.3414525575527882	-1.331772777193942	-1.4040730544107092	-1.394393122025721
0.018157	-0.286438	0.007324	-7699.88829566301	-1.374571	-1.364896	-1.3413317268939182	-1.3316559464920914	-1.4039522237518391	-1.3942762913238704
0.018159	-0.286057	0.007385	-7689.633859663009	-1.374452	-1.364789	-1.3412090655761777	-1.3315452850883893	-1.4038295624340984	-1.3941656299201683
0.018160	-0.285995	0.007385	-7687.993149663009	-1.374333	-1.364672	-1.3410882349173077	-1.3314264543865384	-1.4037087317752284	-1.3940467992183174
0.018161	-0.285782	0.007294	-7682.250664663009	-1.374214	-1.364560	-1.3409674042584374	-1.3313126236846873	-1.4035879011163583	-1.3939329685164663
0.018162	-0.285568	0.007324	-7676.508179663009	-1.374095	-1.364449	-1.3408465735995674	-1.3311997929828365	-1.4034670704574883	-1.3938201378146156
0.018164	-0.285461	0.007416	-7673.636937663009	-1.373976	-1.364333	-1.3407239122818269	-1.3310801315791345	-1.4033444091397476	-1.3937004764109135
0.018165	-0.285172	0.007355	-7665.843565663009	-1.373856	-1.364223	-1.3406020816229567	-1.3309683008772835	-1.4032225784808774	-1.3935886457090625
0.018166	-0.285019	0.007355	-7661.741791663009	-1.373737	-1.364109	-1.3404812509640864	-1.3308524701754325	-1.4031017478220074	-1.3934728150072115
0.018167	-0.284851	0.007385	-7657.229838663009	-1.373618	-1.363995	-1.3403604203052162	-1.3307366394735816	-1.4029809171631369	-1.3933569843053606
0.018169	-0.284653	0.007355	-7651.897531663009	-1.373498	-1.363883	-1.340236758987476	-1.3306209780698797	-1.4028572558453969	-1.3932413229016587
0.018170	-0.284454	0.007416	-7646.565224663009	-1.373378	-1.363769	-1.3401149283286056	-1.3305051473680287	-1.4027354251865263	-1.3931254921998077
0.018171	-0.284256	0.007446	-7641.232917663009	-1.373258	-1.363656	-1.3399930976697356	-1.3303903166661777	-1.4026135945276565	-1.3930106614979567
0.018172	-0.284241	0.007355	-7640.822740663009	-1.373138	-1.363537	-1.3398712670108652	-1.3302694859643267	-1.402491763868786	-1.3928898307961057
0.018174	-0.283920	0.007355	-7632.2090136630095	-1.373019	-1.363428	-1.339748605693125	-1.330156824560625	-1.4023691025510456	-1.392777169392404
0.018175	-0.283661	0.007446	-7625.235996663009	-1.372899	-1.363317	-1.3396267750342548	-1.3300439938587738	-1.4022472718921755	-1.3926643386905528
0.018176	-0.283539	0.007446	-7621.954576663009	-1.372778	-1.363200	-1.3395039443753847	-1.3299251631569229	-1.4021244412333056	-1.392545507988702
0.018177	-0.283478	0.007416	-7620.313866663009	-1.372658	-1.363082	-1.3393821137165143	-1.3298053324550718	-1.402002610574435	-1.3924256772868508
0.018179	-0.283081	0.007416	-7609.649252663009	-1.372538	-1.362975	-1.339258452398774	-1.3296946710513702	-1.401878949256695	-1.3923150158831492
0.018180	-0.282913	0.007416	-7605.137300663009	-1.372418	-1.362861	-1.3391366217399037	-1.3295788403495192	-1.4017571185978244	-1.3921991851812983
0.018181	-0.282852	0.007385	-7603.49659066301	-1.372298	-1.362743	-1.3390147910810335	-1.3294590096476682	-1.4016352879389542	-1.3920793544794472
0.018182	-0.282578	0.007416	-7596.113395663009	-1.372178	-1.362632	-1.3388929604221633	-1.3293461789458172	-1.401513457280084	-1.3919665237775962
0.018184	-0.282303	0.007477	-7588.730201663009	-1.372057	-1.362521	-1.338768299104423	-1.3292315175421154	-1.401388795962344	-1.3918518623738945
0.018185	-0.282272	0.007385	-7587.909846663009	-1.371937	-1.362402	-1.3386464684455528	-1.3291106868402642	-1.4012669653034737	-1.3917310316720433
0.018186	-0.282059	0.007355	-7582.167361663009	-1.371818	-1.362290	-1.3385256377866825	-1.3289968561384133	-1.4011461346446032	-1.3916172009701924
0.018187	-0.281799	0.007416	-7575.194344663009	-1.371698	-1.362178	-1.3384038071278126	-1.3288830254365624	-1.4010243039857335	-1.3915033702683415
0.018189	-0.281616	0.007477	-7570.272215663009	-1.371577	-1.362064	-1.338279145810072	-1.3287653640328605	-1.400899642667993	-1.3913857088646395
0.018190	-0.281448	0.007416	-7565.760263663009	-1.371457	-1.361949	-1.3381573151512018	-1.3286485333310096	-1.4007778120091228	-1.3912688781627887
0.018191	-0.281265	0.007416	-7560.838133663009	-1.371336	-1.361835	-1.3380344844923318	-1.3285327026291585	-1.4006549813502525	-1.3911530474609375
0.018192	-0.281097	0.007446	-7556.326181663009	-1.371216	-1.361720	-1.3379126538334614	-1.3284158719273076	-1.4005331506913823	-1.3910362167590866
0.018194	-0.280930	0.007446	-7551.814229663009	-1.371095	-1.361605	-1.337787992515721	-1.3282972105236055	-1.4004084893736417	-1.3909175553553845
0.018195	-0.280670	0.007507	-7544.841212663009	-1.370974	-1.361493	-1.3376651618568507	-1.3281833798217548	-1.4002856587147714	-1.3908037246535339
0.018196	-0.280518	0.007446	-7540.739437663009	-1.370853	-1.361377	-1.3375423311979808	-1.3280655491199038	-1.4001628280559015	-1.3906858939516828
0.018197	-0.280411	0.007477	-7537.868195663009	-1.370732	-1.361259	-1.3374195005391105	-1.3279457184180528	-1.4000399973970312	-1.3905660632498318
0.018199	-0.280182	0.007477	-7531.715533663009	-1.370611	-1.361146	-1.3372948392213702	-1.3278290570143507	-1.399915336079291	-1.3904494018461298
0.018200	-0.279892	0.007446	-7523.922161663009	-1.370490	-1.361035	-1.3371720085624998	-1.3277162263125	-1.3997925054204208	-1.390336571144279
0.018201	-0.279831	0.007477	-7522.281451663009	-1.370369	-1.360916	-1.3370491779036298	-1.327595395610649	-1.3996696747615505	-1.390215740442428
0.018202	-0.279648	0.007446	-7517.359321663009	-1.370248	-1.360802	-1.3369263472447594	-1.327479564908798	-1.3995468441026802	-1.390099909740577
0.018204	-0.279388	0.007446	-7510.3863046630095	-1.370128	-1.360690	-1.3368026859270192	-1.327363903505096	-1.3994231827849402	-1.389984248336875
0.018205	-0.279175	0.007416	-7504.643820663009	-1.370007	-1.360577	-1.336679855268149	-1.327249072803245	-1.3993003521260698	-1.389869417635024
0.018206	-0.279068	0.007446	-7501.7725776630095	-1.369887	-1.360460	-1.3365580246092787	-1.3271302421013942	-1.3991785214671997	-1.3897505869331732
0.018207	-0.278885	0.007446	-7496.850448663009	-1.369766	-1.360345	-1.3364351939504087	-1.327013411399543	-1.3990556908083294	-1.3896337562313221
0.018209	-0.278534	0.007477	-7487.416366663009	-1.369645	-1.360236	-1.336310532632668	-1.3269007499958412	-1.3989310294905888	-1.3895210948276202
0.018210	-0.278473	0.007477	-7485.775656663009	-1.369524	-1.360117	-1.336187701973798	-1.3267799192939902	-1.398808198831719	-1.3894002641257692
0.018211	-0.278366	0.007477	-7482.904414663009	-1.369403	-1.360000	-1.3360648713149277	-1.3266610885921395	-1.3986853681728486	-1.3892814334239185
0.018212	-0.278061	0.007446	-7474.700864663009	-1.369282	-1.359889	-1.3359420406560578	-1.3265482578902883	-1.3985625375139787	-1.3891686027220673
0.018214	-0.277908	0.007507	-7470.5990906630095	-1.369161	-1.359773	-1.3358173793383172	-1.3264285964865863	-1.3984378761962382	-1.3890489413183653
0.018215	-0.277710	0.007507	-7465.2667826630095	-1.369039	-1.359658	-1.335693548679447	-1.3263117657847354	-1.3983140455373677	-1.3889321106165144
0.018216	-0.277557	0.007477	-7461.165008663009	-1.368918	-1.359542	-1.335570718020577	-1.3261939350828844	-1.3981912148784978	-1.3888142799146634
