Repository: pietracorvo/HystAPI

# Example data

The example data in this folder is from measurements performed during my physics bachelor.

The material is **FeSi3** (iron with 3% silicon), aka 'electrical steel', the standard material for ring cores in trafos. 

Four of the five samples where treated with high pressure torison (HPT, 20 rotations at 20GPa), to achieve nanocristallisation of the grains, which has a huge impact on the magnetic properties of the material. The HPT deformation was done at 77K (under liquid nitrogen) and at 293K (at room temperature). Afterwards some samples were heat treated at a temperature of 493K (for two hours) to anneal defects from the deformation process.

The five samples are:

File: testData/FeSi3_annealed/G1_919V_100Hz_800000Fs.txt (part 55 of 57)
--------------------------
t	U1	U2	H	B_raw	J_raw	B_drift	 J_drift	B_corr	J_corr
0.018900	-0.175690	0.009552	-4722.820218663009	-1.294216	-1.288281	-1.2596165473533654	-1.2536807350168269	-1.322237044211286	-1.316301079848606
0.018901	-0.175568	0.009583	-4719.538798663009	-1.294061	-1.288130	-1.259459716694495	-1.2535279043149758	-1.322080213552416	-1.3161482491467549
0.018902	-0.175415	0.009583	-4715.437023663009	-1.293906	-1.287980	-1.259302886035625	-1.2533760736131248	-1.3219233828935457	-1.3159964184449038
0.018904	-0.175125	0.009583	-4707.643651663009	-1.293751	-1.287835	-1.2591442247178846	-1.253227412209423	-1.3217647215758053	-1.315847757041202
0.018905	-0.174957	0.009613	-4703.131699663009	-1.293595	-1.287685	-1.2589863940590145	-1.253075581507572	-1.3216068909169354	-1.315695926339351
0.018906	-0.174820	0.009613	-4699.440102663009	-1.293439	-1.287534	-1.2588285634001442	-1.252922750805721	-1.321449060258065	-1.3155430956375
0.018907	-0.174667	0.009583	-4695.338327663009	-1.293284	-1.287384	-1.258671732741274	-1.2527709201038701	-1.321292229599195	-1.3153912649356492
0.018909	-0.174393	0.009583	-4687.955133663009	-1.293129	-1.287238	-1.2585130714235335	-1.2526212587001682	-1.3211335682814545	-1.3152416035319472
0.018910	-0.174225	0.009613	-4683.443181663009	-1.292973	-1.287087	-1.2583552407646632	-1.2524684279983174	-1.3209757376225841	-1.3150887728300964
0.018911	-0.174057	0.009644	-4678.931229663009	-1.292817	-1.286937	-1.2581974101057933	-1.2523165972964663	-1.3208179069637143	-1.3149369421282453
0.018912	-0.173920	0.009613	-4675.239631663009	-1.292661	-1.286786	-1.258039579446923	-1.2521637665946153	-1.320660076304844	-1.3147841114263943
0.018914	-0.173676	0.009583	-4668.676792663009	-1.292506	-1.286639	-1.2578809181291826	-1.2520131051909134	-1.3205014149871035	-1.3146334500226924
0.018915	-0.173462	0.009613	-4662.934307663009	-1.292350	-1.286490	-1.2577230874703125	-1.2518622744890622	-1.3203435843282332	-1.3144826193208412
0.018916	-0.173355	0.009644	-4660.063065663009	-1.292194	-1.286338	-1.2575652568114424	-1.2517084437872115	-1.3201857536693633	-1.3143287886189905
0.018917	-0.173141	0.009674	-4654.320580663009	-1.292037	-1.286188	-1.2574064261525721	-1.2515566130853606	-1.3200269230104928	-1.3141769579171396
0.018919	-0.172897	0.009674	-4647.757741663009	-1.291880	-1.286040	-1.2572457648348316	-1.2514049516816586	-1.3198662616927526	-1.3140252965134376
0.018920	-0.172699	0.009735	-4642.42543466301	-1.291723	-1.285889	-1.2570869341759614	-1.2512521209798075	-1.319707431033882	-1.3138724658115866
0.018921	-0.172562	0.009705	-4638.733836663009	-1.291566	-1.285736	-1.2569281035170912	-1.2510972902779567	-1.319548600375012	-1.3137176351097357
0.018922	-0.172409	0.009644	-4634.6320626630095	-1.291409	-1.285585	-1.2567692728582212	-1.2509444595761057	-1.319389769716142	-1.3135648044078847
0.018924	-0.172150	0.009705	-4627.659045663009	-1.291252	-1.285437	-1.2566086115404806	-1.2507927981724036	-1.3192291083984014	-1.3134131430041827
0.018925	-0.171997	0.009705	-4623.557270663009	-1.291095	-1.285285	-1.2564497808816106	-1.2506389674705527	-1.3190702777395313	-1.3132593123023317
0.018926	-0.171829	0.009735	-4619.045318663009	-1.290937	-1.285133	-1.2562899502227403	-1.2504851367687018	-1.3189104470806612	-1.3131054816004808
0.018927	-0.171646	0.009705	-4614.123188663009	-1.290780	-1.284982	-1.2561311195638702	-1.250332306066851	-1.3187516164217912	-1.31295265089863
0.018929	-0.171417	0.009674	-4607.970526663009	-1.290623	-1.284832	-1.2559704582461297	-1.2501786446631489	-1.3185909551040504	-1.312798989494928
0.018930	-0.171234	0.009796	-4603.048397663009	-1.290464	-1.284680	-1.2558096275872597	-1.250024813961298	-1.3184301244451806	-1.312645158793077
0.018931	-0.171097	0.009766	-4599.356799663009	-1.290306	-1.284527	-1.2556497969283893	-1.2498699832594469	-1.31827029378631	-1.312490328091226
0.018932	-0.170929	0.009674	-4594.844847663009	-1.290149	-1.284375	-1.255490966269519	-1.2497161525575962	-1.31811146312744	-1.3123364973893752
0.018934	-0.170715	0.009705	-4589.102363663009	-1.289992	-1.284225	-1.2553303049517788	-1.249562491153894	-1.3179508018096997	-1.312182835985673
0.018935	-0.170471	0.009735	-4582.539523663009	-1.289835	-1.284076	-1.2551714742929085	-1.249411660452043	-1.3177919711508292	-1.3120320052838221
0.018936	-0.170334	0.009674	-4578.847926663009	-1.289678	-1.283924	-1.2550126436340385	-1.2492578297501922	-1.3176331404919592	-1.3118781745819712
0.018937	-0.170166	0.009735	-4574.335974663009	-1.289520	-1.283772	-1.2548528129751682	-1.249103999048341	-1.317473309833089	-1.31172434388012
0.018939	-0.169922	0.009735	-4567.773134663009	-1.289363	-1.283623	-1.2546921516574279	-1.2489513376446393	-1.3173126485153488	-1.3115716824764183
0.018940	-0.169693	0.009644	-4561.620472663009	-1.289206	-1.283474	-1.2545333209985576	-1.2488005069427883	-1.3171538178564783	-1.3114208517745674
0.018941	-0.169571	0.009705	-4558.339052663009	-1.289049	-1.283321	-1.2543744903396874	-1.2486456762409373	-1.3169949871976083	-1.3112660210727163
0.018942	-0.169449	0.009705	-4555.057633663009	-1.288892	-1.283168	-1.2542156596808172	-1.2484908455390864	-1.3168361565387379	-1.3111111903708654
0.018944	-0.169189	0.009674	-4548.084616663009	-1.288735	-1.283020	-1.2540549983630769	-1.2483391841353846	-1.3166754952209976	-1.3109595289671636
0.018945	-0.168991	0.009705	-4542.752309663009	-1.288578	-1.282869	-1.2538961677042066	-1.2481863534335336	-1.3165166645621276	-1.3108066982653126
0.018946	-0.168869	0.009705	-4539.470889663009	-1.288420	-1.282716	-1.2537363370453363	-1.2480315227316825	-1.316356833903257	-1.3106518675634615
0.018947	-0.168686	0.009766	-4534.548759663009	-1.288262	-1.282564	-1.2535765063864663	-1.2478776920298316	-1.3161970032443873	-1.3104980368616106
0.018949	-0.168427	0.009796	-4527.575742663009	-1.288104	-1.282414	-1.2534148450687257	-1.2477240306261297	-1.3160353419266464	-1.3103443754579087
0.018950	-0.168274	0.009796	-4523.473967663009	-1.287945	-1.282261	-1.2532540144098556	-1.2475691999242788	-1.3158745112677765	-1.3101895447560579
0.018951	-0.168121	0.009766	-4519.372193663009	-1.287787	-1.282108	-1.2530941837509855	-1.2474143692224278	-1.3157146806089064	-1.3100347140542068
0.018952	-0.167877	0.009796	-4512.8093536630095	-1.287628	-1.281957	-1.2529333530921152	-1.2472615385205768	-1.315553849950036	-1.3098818833523558
0.018954	-0.167664	0.009827	-4507.066869663009	-1.287469	-1.281805	-1.2527706917743748	-1.247105877116875	-1.3153911886322955	-1.309726221948654
0.018955	-0.167511	0.009766	-4502.965094663009	-1.287311	-1.281652	-1.252610861115505	-1.246951046415024	-1.3152313579734258	-1.309571391246803
0.018956	-0.167358	0.009827	-4498.863319663009	-1.287151	-1.281498	-1.2524490304566345	-1.246795215713173	-1.3150695273145554	-1.309415560544952
0.018957	-0.167191	0.009827	-4494.351367663009	-1.286992	-1.281345	-1.2522881997977642	-1.246640385011322	-1.314908696655685	-1.309260729843101
0.018959	-0.166946	0.009857	-4487.788528663009	-1.286833	-1.281193	-1.2521255384800238	-1.2464847236076202	-1.3147460353379445	-1.3091050684393992
0.018960	-0.166763	0.009827	-4482.866398663009	-1.286673	-1.281040	-1.2519637078211536	-1.2463298929057691	-1.3145842046790746	-1.3089502377375482
0.018961	-0.166656	0.009888	-4479.995156663009	-1.286513	-1.280883	-1.2518018771622836	-1.2461710622039182	-1.3144223740202046	-1.3087914070356972
0.018962	-0.166397	0.009949	-4473.0221396630095	-1.286352	-1.280731	-1.2516390465034133	-1.2460172315020672	-1.314259543361334	-1.3086375763338463
0.018964	-0.166199	0.009888	-4467.6898316630095	-1.286192	-1.280578	-1.251475385185673	-1.2458605700983651	-1.3140958820435937	-1.3084809149301442
0.018965	-0.166031	0.009888	-4463.177879663009	-1.286032	-1.280423	-1.2513135545268028	-1.2457037393965145	-1.3139340513847237	-1.3083240842282935
0.018966	-0.165863	0.009888	-4458.665927663009	-1.285872	-1.280269	-1.2511517238679324	-1.2455479086946635	-1.3137722207258533	-1.3081682535264425
0.018967	-0.165634	0.009796	-4452.513265663009	-1.285713	-1.280117	-1.2509908932090625	-1.2453940779928123	-1.3136113900669835	-1.3080144228245913
0.018969	-0.165451	0.009888	-4447.5911356630095	-1.285553	-1.279964	-1.250827231891322	-1.2452374165891105	-1.3134477287492428	-1.3078577614208895
0.018970	-0.165192	0.009888	-4440.618118663009	-1.285393	-1.279812	-1.2506654012324518	-1.2450835858872593	-1.3132858980903728	-1.3077039307190383
0.018971	-0.165146	0.009827	-4439.387586663009	-1.285233	-1.279655	-1.2505035705735816	-1.2449247551854086	-1.3131240674315023	-1.3075451000171876
0.018972	-0.164902	0.009857	-4432.8247476630095	-1.285074	-1.279503	-1.2503427399147116	-1.2447709244835576	-1.3129632367726325	-1.3073912693153367
0.018974	-0.164719	0.009888	-4427.90261766301	-1.284913	-1.279349	-1.250178078596971	-1.2446132630798556	-1.3127985754548916	-1.3072336079116347
0.018975	-0.164551	0.009888	-4423.390665663009	-1.284753	-1.279195	-1.250016247938101	-1.2444574323780047	-1.3126367447960217	-1.3070777772097837
0.018976	-0.164429	0.009857	-4420.1092456630095	-1.284594	-1.279039	-1.2498554172792307	-1.2442996016761538	-1.3124759141371514	-1.3069199465079329
0.018977	-0.164200	0.009857	-4413.956583663009	-1.284434	-1.278887	-1.2496935866203605	-1.244145770974303	-1.3123140834782814	-1.306766115806082
0.018979	-0.163986	0.009857	-4408.214098663009	-1.284274	-1.278735	-1.24952992530262	-1.2439901095706007	-1.3121504221605407	-1.3066104544023798
0.018980	-0.163803	0.009888	-4403.291969663009	-1.284114	-1.278581	-1.24936809464375	-1.2438342788687498	-1.3119885915016707	-1.3064546237005288
0.018981	-0.163681	0.009888	-4400.010549663009	-1.283954	-1.278425	-1.2492062639848798	-1.243676448166899	-1.3118267608428007	-1.306296792998678
0.018982	-0.163422	0.009888	-4393.037532663009	-1.283794	-1.278273	-1.2490444333260096	-1.243522617465048	-1.3116649301839303	-1.306142962296827
0.018984	-0.163223	0.009918	-4387.7052256630095	-1.283633	-1.278119	-1.2488797720082692	-1.243364956061346	-1.3115002688661899	-1.305985300893125
0.018985	-0.163086	0.009949	-4384.0136286630095	-1.283472	-1.277963	-1.2487169413493988	-1.243207125359495	-1.3113374382073197	-1.305827470191274
0.018986	-0.162933	0.009949	-4379.911853663009	-1.283311	-1.277807	-1.248554110690529	-1.243049294657644	-1.3111746075484496	-1.305669639489423
0.018987	-0.162659	0.009949	-4372.528658663009	-1.283149	-1.277655	-1.2483902800316586	-1.2428954639557932	-1.3110107768895793	-1.3055158087875722
0.018989	-0.162506	0.009979	-4368.426884663009	-1.282988	-1.277498	-1.2482256187139182	-1.2427348025520912	-1.310846115571839	-1.3053551473838703
0.018990	-0.162277	0.009949	-4362.274222663009	-1.282827	-1.277345	-1.248062788055048	-1.2425799718502402	-1.3106832849129688	-1.3052003166820192
0.018991	-0.162170	0.009979	-4359.402979663009	-1.282665	-1.277187	-1.2478989573961776	-1.2424201411483893	-1.3105194542540985	-1.3050404859801683
0.018992	-0.161972	0.009918	-4354.070672663009	-1.282504	-1.277033	-1.2477361267373077	-1.2422643104465385	-1.3103566235952284	-1.3048846552783175
0.018994	-0.161682	0.009979	-4346.27730066301	-1.282343	-1.276881	-1.2475714654195673	-1.2421086490428364	-1.310191962277488	-1.3047289938746154
0.018995	-0.161621	0.010010	-4344.636590663009	-1.282180	-1.276721	-1.2474066347606971	-1.2419468183409854	-1.310027131618618	-1.3045671631727644
0.018996	-0.161469	0.010010	-4340.534816663009	-1.282018	-1.276564	-1.2472428041018269	-1.2417879876391344	-1.3098633009597478	-1.3044083324709135
0.018997	-0.161163	0.009979	-4332.331266663009	-1.281856	-1.276412	-1.2470789734429568	-1.2416341569372835	-1.3096994703008775	-1.3042545017690625
0.018999	-0.161026	0.010040	-4328.639669663009	-1.281694	-1.276255	-1.2469133121252163	-1.2414734955335816	-1.309533808983137	-1.3040938403653606
0.019000	-0.160889	0.009949	-4324.948072663009	-1.281532	-1.276098	-1.246749481466346	-1.2413146648317306	-1.3093699783242667	-1.3039350096635096
0.019001	-0.160690	0.010071	-4319.615765663009	-1.281370	-1.275942	-1.2465856508074757	-1.2411568341298795	-1.3092061476653964	-1.3037771789616586
0.019002	-0.160446	0.010010	-4313.052925663009	-1.281207	-1.275788	-1.2464208201486056	-1.2410010034280285	-1.3090413170065265	-1.3036213482598076
0.019004	-0.160233	0.010010	-4307.310441663009	-1.281045	-1.275633	-1.2462551588308652	-1.2408423420243269	-1.308875655688786	-1.303462686856106
0.019005	-0.160095	0.010010	-4303.618843663009	-1.280883	-1.275475	-1.2460913281719952	-1.2406825113224758	-1.3087118250299161	-1.3033028561542548
0.019006	-0.159912	0.010071	-4298.6967146630095	-1.280720	-1.275318	-1.245926497513125	-1.2405236806206248	-1.3085469943710457	-1.3031440254524038
0.019007	-0.159668	0.010010	-4292.133874663009	-1.280558	-1.275164	-1.2457626668542547	-1.2403678499187738	-1.3083831637121754	-1.3029881947505528
0.019009	-0.159531	0.010101	-4288.442277663009	-1.280394	-1.275005	-1.2455950055365144	-1.240205188515072	-1.308215502394435	-1.302825533346851
0.019010	-0.159332	0.010101	-4283.109970663009	-1.280231	-1.274848	-1.245430174877644	-1.240046357813221	-1.3080506717355647	-1.302666702645
0.019011	-0.159195	0.010071	-4279.418373663009	-1.280067	-1.274690	-1.245264344218774	-1.2398865271113702	-1.307884841076695	-1.3025068719431492
0.019012	-0.158966	0.010101	-4273.265711663009	-1.279904	-1.274534	-1.2450995135599037	-1.239728696409519	-1.3077200104178246	-1.3023490412412981
0.019014	-0.158783	0.010101	-4268.343581663009	-1.279740	-1.274377	-1.2449318522421635	-1.2395680350058174	-1.3075523491000842	-1.3021883798375964
0.019015	-0.158615	0.010040	-4263.831629663009	-1.279577	-1.274219	-1.244767021583293	-1.2394082043039663	-1.3073875184412138	-1.3020285491357453
0.019016	-0.158447	0.010071	-4259.319677663009	-1.279414	-1.274062	-1.244602190924423	-1.2392493736021153	-1.3072226877823439	-1.3018697184338943
0.019017	-0.158157	0.010040	-4251.526305663009	-1.279251	-1.273909	-1.2444373602655527	-1.2390945429002642	-1.3070578571234734	-1.3017148877320432
0.019019	-0.157959	0.010132	-4246.19399866301	-1.279088	-1.273752	-1.2442706989478125	-1.2389338814965623	-1.3068911958057332	-1.3015542263283413
0.019020	-0.157867	0.010132	-4243.732933663009	-1.278923	-1.273591	-1.2441038682889423	-1.2387710507947114	-1.306724365146863	-1.3013913956264904
0.019021	-0.157639	0.010101	-4237.580271663009	-1.278760	-1.273435	-1.2439390376300719	-1.2386132200928606	-1.3065595344879926	-1.3012335649246396
0.019022	-0.157486	0.010101	-4233.4784966630095	-1.278596	-1.273276	-1.243773206971202	-1.2384523893910095	-1.306393703829123	-1.3010727342227886
0.019024	-0.157227	0.010101	-4226.505479663009	-1.278433	-1.273121	-1.2436065456534613	-1.2382937279873074	-1.3062270425113822	-1.3009140728190864
0.019025	-0.157089	0.010071	-4222.813882663009	-1.278269	-1.272963	-1.2434407149945914	-1.2381338972854568	-1.3060612118525121	-1.3007542421172358
0.019026	-0.156906	0.010162	-4217.891752663009	-1.278105	-1.272805	-1.243274884335721	-1.2379740665836056	-1.305895381193642	-1.3005944114153847
0.019027	-0.156647	0.010101	-4210.918735663009	-1.277941	-1.272650	-1.2431090536768508	-1.2378172358817547	-1.3057295505347715	-1.3004375807135338
0.019029	-0.156494	0.010071	-4206.816961663009	-1.277778	-1.272491	-1.2429423923591105	-1.2376545744780527	-1.3055628892170312	-1.3002749193098317
0.019030	-0.156403	0.010101	-4204.355896663009	-1.277614	-1.272331	-1.2427765617002404	-1.237492743776202	-1.3053970585581611	-1.300113088607981
0.019031	-0.156158	0.010132	-4197.793056663009	-1.277450	-1.272175	-1.24261073104137	-1.237334913074351	-1.305231227899291	-1.29995525790613
0.019032	-0.155914	0.010132	-4191.230217663009	-1.277286	-1.272019	-1.2424449003824998	-1.2371770823725	-1.3050653972404205	-1.299797427204279
0.019034	-0.155777	0.010132	-4187.538619663009	-1.277122	-1.271860	-1.2422772390647596	-1.2370144209687979	-1.3048977359226805	-1.299634765800577
0.019035	-0.155609	0.010193	-4183.026667663009	-1.276957	-1.271700	-1.2421104084058892	-1.236852590266947	-1.3047309052638099	-1.299472935098726
0.019036	-0.155365	0.010193	-4176.463828663009	-1.276792	-1.271543	-1.2419435777470191	-1.2366937595650962	-1.30456407460494	-1.2993141043968752
0.019037	-0.155243	0.010162	-4173.1824086630095	-1.276627	-1.271383	-1.241776747088149	-1.236531928863245	-1.3043972439460698	-1.299152273695024
0.019039	-0.155045	0.010193	-4167.850101663009	-1.276462	-1.271224	-1.2416080857704086	-1.236369267459543	-1.3042285826283293	-1.298989612291322
0.019040	-0.154846	0.010223	-4162.517794663009	-1.276296	-1.271066	-1.2414402551115384	-1.2362094367576921	-1.3040607519694594	-1.2988297815894712
0.019041	-0.154678	0.010193	-4158.005842663009	-1.276131	-1.270906	-1.241273424452668	-1.2360476060558412	-1.3038939213105887	-1.2986679508876202
0.019042	-0.154495	0.010193	-4153.0837126630095	-1.275966	-1.270747	-1.241106593793798	-1.2358867753539904	-1.3037270906517189	-1.2985071201857694
0.019044	-0.154266	0.010223	-4146.931050663009	-1.275800	-1.270589	-1.2409369324760577	-1.2357251139502883	-1.3035574293339787	-1.2983454587820673
0.019045	-0.154129	0.010223	-4143.239453663009	-1.275635	-1.270428	-1.2407701018171875	-1.2355622832484372	-1.3033905986751084	-1.2981826280802162
0.019046	-0.153931	0.010223	-4137.907146663009	-1.275469	-1.270269	-1.2406022711583171	-1.2354014525465864	-1.303222768016238	-1.2980217973783654
0.019047	-0.153717	0.010223	-4132.164661663009	-1.275303	-1.270111	-1.2404344404994472	-1.2352416218447355	-1.303054937357368	-1.2978619666765145
0.019049	-0.153503	0.010223	-4126.422176663009	-1.275138	-1.269952	-1.2402657791817067	-1.2350789604410335	-1.3028862760396276	-1.2976993052728125
0.019050	-0.153397	0.010254	-4123.550934663009	-1.274972	-1.269790	-1.2400979485228365	-1.2349151297391825	-1.3027184453807572	-1.2975354745709615
0.019051	-0.153183	0.010284	-4117.808450663009	-1.274805	-1.269631	-1.2399291178639662	-1.2347542990373315	-1.3025496147218871	-1.2973746438691105
0.019052	-0.152939	0.010223	-4111.245610663009	-1.274639	-1.269473	-1.239761287205096	-1.2345944683354808	-1.3023817840630167	-1.2972148131672598
0.019054	-0.152756	0.010345	-4106.323480663009	-1.274472	-1.269312	-1.2395906258873557	-1.2344298069317787	-1.3022111227452764	-1.2970501517635578
0.019055	-0.152679	0.010284	-4104.2725936630095	-1.274305	-1.269148	-1.2394217952284854	-1.2342639762299277	-1.3020422920864063	-1.2968843210617067
0.019056	-0.152405	0.010284	-4096.8893996630095	-1.274139	-1.268990	-1.2392539645696152	-1.2341041455280768	-1.301874461427536	-1.2967244903598558
0.019057	-0.152191	0.010284	-4091.1469146630097	-1.273972	-1.268831	-1.2390851339107452	-1.2339433148262258	-1.3017056307686659	-1.2965636596580048
0.019059	-0.152069	0.010284	-4087.8654946630095	-1.273805	-1.268668	-1.2389144725930048	-1.2337766534225239	-1.3015349694509255	-1.2963969982543029
0.019060	-0.151901	0.010315	-4083.3535426630096	-1.273638	-1.268507	-1.2387456419341345	-1.233613822720673	-1.3013661387920554	-1.296234167552452
0.019061	-0.151733	0.010315	-4078.84159066301	-1.273471	-1.268346	-1.2385768112752644	-1.233450992018822	-1.3011973081331853	-1.296071336850601
0.019062	-0.151505	0.010254	-4072.6889286630094	-1.273305	-1.268187	-1.238408980616394	-1.233290161316971	-1.301029477474315	-1.29591050614875
0.019064	-0.151321	0.010345	-4067.7667986630095	-1.273138	-1.268026	-1.238238319298654	-1.2331254999132693	-1.3008588161565746	-1.2957458447450483
0.019065	-0.151184	0.010345	-4064.0752016630095	-1.272970	-1.267863	-1.2380684886397835	-1.2329606692114181	-1.3006889854977044	-1.2955810140431971
0.019066	-0.150894	0.010315	-4056.2818296630094	-1.272803	-1.267706	-1.2378996579809132	-1.2328018385095671	-1.3005201548388339	-1.2954221833413462
0.019067	-0.150787	0.010284	-4053.4105876630097	-1.272636	-1.267542	-1.2377308273220433	-1.232636007807716	-1.3003513241799642	-1.2952563526394951
0.019069	-0.150604	0.010345	-4048.4884576630097	-1.272469	-1.267381	-1.237560166004303	-1.2324713464040145	-1.300180662862224	-1.2950916912357935
0.019070	-0.150421	0.010315	-4043.56632766301	-1.272302	-1.267220	-1.2373913353454327	-1.2323085157021634	-1.3000118322033534	-1.2949288605339424
0.019071	-0.150192	0.010315	-4037.4136656630094	-1.272134	-1.267061	-1.2372215046865624	-1.2321476850003124	-1.2998420015444831	-1.2947680298320914
0.019072	-0.149948	0.010406	-4030.8508266630097	-1.271966	-1.266901	-1.2370516740276922	-1.2319858542984614	-1.299672170885613	-1.2946061991302404
0.019074	-0.149811	0.010376	-4027.1592296630097	-1.271798	-1.266737	-1.2368800127099517	-1.2318181928947596	-1.2995005095678724	-1.2944385377265386
0.019075	-0.149719	0.010345	-4024.6981646630097	-1.271630	-1.266572	-1.2367101820510817	-1.2316513621929086	-1.2993306789090027	-1.2942717070246876
0.019076	-0.149429	0.010406	-4016.9047926630096	-1.271462	-1.266414	-1.2365403513922115	-1.2314915314910575	-1.2991608482501324	-1.2941118763228365
0.019077	-0.149246	0.010406	-4011.9826626630097	-1.271293	-1.266252	-1.2363695207333412	-1.2313277007892065	-1.298990017591262	-1.2939480456209855
0.019079	-0.149033	0.010345	-4006.2401786630094	-1.271125	-1.266091	-1.236197859415601	-1.2311630393855046	-1.2988183562735216	-1.2937833842172837
0.019080	-0.148956	0.010437	-4004.1892906630096	-1.270957	-1.265925	-1.2360280287567305	-1.2309952086836538	-1.2986485256146514	-1.2936155535154328
0.019081	-0.148743	0.010376	-3998.4468066630097	-1.270788	-1.265764	-1.2358571980978605	-1.2308323779818027	-1.2984776949557815	-1.2934527228135817
0.019082	-0.148453	0.010437	-3990.6534346630096	-1.270619	-1.265604	-1.2356863674389902	-1.2306705472799517	-1.2983068642969111	-1.2932908921117308
0.019084	-0.148346	0.010406	-3987.7821926630095	-1.270450	-1.265439	-1.23551370612125	-1.2305018858762498	-1.298134202979171	-1.2931222307080288
0.019085	-0.148239	0.010437	-3984.9109496630094	-1.270282	-1.265274	-1.2353438754623796	-1.230335055174399	-1.2979643723203003	-1.292955400006178
0.019086	-0.147934	0.010437	-3976.7074006630096	-1.270112	-1.265115	-1.2351720448035095	-1.230174224472548	-1.2977925416614302	-1.292794569304327
0.019087	-0.147766	0.010529	-3972.1954486630098	-1.269942	-1.264950	-1.2350002141446392	-1.230007393770697	-1.2976207110025602	-1.292627738602476
0.019089	-0.147552	0.010498	-3966.4529636630095	-1.269772	-1.264787	-1.234826552826899	-1.229840732366995	-1.2974470496848198	-1.2924610771987741
0.019090	-0.147415	0.010529	-3962.7613666630095	-1.269601	-1.264621	-1.2346537221680287	-1.229672901665144	-1.2972742190259496	-1.292293246496923
0.019091	-0.147217	0.010559	-3957.4290596630094	-1.269430	-1.264457	-1.2344808915091585	-1.2295070709632931	-1.2971013883670794	-1.2921274157950722
0.019092	-0.147003	0.010468	-3951.6865746630097	-1.269260	-1.264295	-1.2343090608502885	-1.2293432402614421	-1.2969295577082094	-1.2919635850932212
0.019094	-0.146835	0.010529	-3947.17462266301	-1.269090	-1.264130	-1.2341353995325481	-1.2291745788577402	-1.296755896390469	-1.2917949236895192
0.019095	-0.146744	0.010498	-3944.7135576630094	-1.268920	-1.263963	-1.2339635688736779	-1.2290057481558891	-1.2965840657315986	-1.2916260929876682
0.019096	-0.146454	0.010529	-3936.9201856630098	-1.268749	-1.263802	-1.2337907382148074	-1.2288429174540385	-1.2964112350727284	-1.2914632622858175
0.019097	-0.146240	0.010559	-3931.1777016630094	-1.268578	-1.263638	-1.2336179075559375	-1.2286770867521875	-1.2962384044138582	-1.2912974315839665
0.019099	-0.146088	0.010559	-3927.07592666301	-1.268407	-1.263472	-1.233443246238197	-1.2285074253484853	-1.2960637430961177	-1.2911277701802644
0.019100	-0.145905	0.010590	-3922.1537966630094	-1.268236	-1.263307	-1.2332704155793268	-1.2283405946466344	-1.2958909124372475	-1.2909609394784134
0.019101	-0.145721	0.010529	-3917.2316676630094	-1.268065	-1.263143	-1.2330975849204566	-1.2281747639447835	-1.2957180817783773	-1.2907951087765626
0.019102	-0.145538	0.010498	-3912.3095376630095	-1.267895	-1.262979	-1.2329257542615863	-1.2280089332429327	-1.2955462511195073	-1.2906292780747117
0.019104	-0.145355	0.010559	-3907.3874076630095	-1.267724	-1.262814	-1.232751092943846	-1.2278402718392307	-1.2953715898017668	-1.2904606166710098
0.019105	-0.145233	0.010529	-3904.1059886630096	-1.267553	-1.262647	-1.2325782622849757	-1.2276714411373797	-1.2951987591428966	-1.2902917859691587
0.019106	-0.144958	0.010651	-3896.7227936630097	-1.267381	-1.262484	-1.2324044316261058	-1.2275066104355286	-1.2950249284840267	-1.2901269552673076
0.019107	-0.144745	0.010559	-3890.9803096630094	-1.267210	-1.262320	-1.2322316009672354	-1.227340779733678	-1.294852097825156	-1.289961124565457
0.019109	-0.144608	0.010590	-3887.2887116630095	-1.267038	-1.262154	-1.2320559396494952	-1.2271711183299758	-1.294676436507416	-1.2897914631617549
0.019110	-0.144440	0.010559	-3882.7767596630097	-1.266867	-1.261988	-1.2318831089906248	-1.227003287628125	-1.2945036058485457	-1.289623632459904
0.019111	-0.144180	0.010498	-3875.8037426630094	-1.266697	-1.261827	-1.2317112783317548	-1.2268404569262739	-1.2943317751896757	-1.2894608017580529
0.019112	-0.144043	0.010529	-3872.1121456630094	-1.266526	-1.261661	-1.2315384476728846	-1.2266726262244227	-1.2941589445308055	-1.2892929710562018
0.019114	-0.143860	0.010590	-3867.1900156630095	-1.266355	-1.261495	-1.231363786355144	-1.226502964820721	-1.293984283213065	-1.2891233096525
0.019115	-0.143692	0.010620	-3862.6780636630097	-1.266183	-1.261329	-1.231189955696274	-1.22633513411887	-1.2938104525541947	-1.288955478950649
0.019116	-0.143463	0.010620	-3856.5254016630097	-1.266011	-1.261165	-1.2310161250374037	-1.2261693034170191	-1.2936366218953244	-1.2887896482487982
0.019117	-0.143280	0.010590	-3851.6032726630096	-1.265839	-1.260999	-1.2308422943785335	-1.226001472715168	-1.2934627912364545	-1.288621817546947
0.019119	-0.143127	0.010590	-3847.5014976630096	-1.265668	-1.260833	-1.230667633060793	-1.2258318113114663	-1.293288129918714	-1.2884521561432454
0.019120	-0.142960	0.010590	-3842.9895456630097	-1.265496	-1.260667	-1.230493802401923	-1.2256639806096152	-1.2931142992598437	-1.2882843254413943
0.019121	-0.142746	0.010559	-3837.2470606630095	-1.265325	-1.260503	-1.2303209717430528	-1.2254981499077642	-1.2929414686009735	-1.2881184947395432
0.019122	-0.142532	0.010559	-3831.5045756630097	-1.265154	-1.260339	-1.2301481410841826	-1.2253323192059133	-1.2927686379421033	-1.2879526640376924
0.019124	-0.142410	0.010590	-3828.2231566630094	-1.264983	-1.260172	-1.2299734797664421	-1.2251616578022115	-1.2925939766243628	-1.2877820026339906
0.019125	-0.142166	0.010620	-3821.66031666301	-1.264811	-1.260008	-1.229799649107572	-1.2249958271003605	-1.292420145965493	-1.2876161719321395
0.019126	-0.141968	0.010590	-3816.3280096630097	-1.264639	-1.259843	-1.229625818448702	-1.2248289963985095	-1.2922463153066226	-1.2874493412302885
0.019127	-0.141800	0.010651	-3811.81605766301	-1.264467	-1.259676	-1.2294519877898316	-1.2246601656966585	-1.2920724846477523	-1.2872805105284375
0.019129	-0.141602	0.010651	-3806.4837506630097	-1.264294	-1.259510	-1.2292753264720913	-1.2244905042929566	-1.291895823330012	-1.2871108491247356
0.019130	-0.141388	0.010712	-3800.7412656630095	-1.264120	-1.259344	-1.2290994958132209	-1.2243226735911057	-1.2917199926711418	-1.2869430184228847
0.019131	-0.141266	0.010712	-3797.4598456630097	-1.263947	-1.259175	-1.2289246651543508	-1.2241518428892546	-1.2915451620122718	-1.2867721877210336
0.019132	-0.141006	0.010681	-3790.4868286630094	-1.263774	-1.259011	-1.2287498344954806	-1.2239860121874038	-1.2913703313534013	-1.2866063570191828
0.019134	-0.140884	0.010620	-3787.2054096630095	-1.263602	-1.258843	-1.2285741731777402	-1.2238143507837018	-1.2911946700356611	-1.2864346956154808
0.019135	-0.140671	0.010651	-3781.4629246630097	-1.263429	-1.258677	-1.22839934251887	-1.223646520081851	-1.2910198393767907	-1.28626686491363
0.019136	-0.140442	0.010712	-3775.31026266301	-1.263256	-1.258512	-1.22822451186	-1.22347968938	-1.2908450087179206	-1.286100034211779
0.019137	-0.140320	0.010681	-3772.0288426630095	-1.263083	-1.258343	-1.2280496812011297	-1.2233088586781489	-1.2906701780590506	-1.285929203509928
0.019139	-0.140152	0.010681	-3767.5168906630097	-1.262910	-1.258175	-1.2278730198833894	-1.223137197274447	-1.2904935167413103	-1.285757542106226
0.019140	-0.139969	0.010742	-3762.5947616630096	-1.262736	-1.258007	-1.2276971892245192	-1.2229673665725962	-1.2903176860824401	-1.2855877114043752
0.019141	-0.139771	0.010773	-3757.2624536630096	-1.262561	-1.257840	-1.227520358565649	-1.2227985358707452	-1.2901408554235698	-1.2854188807025242
0.019142	-0.139572	0.010742	-3751.9301466630095	-1.262387	-1.257672	-1.2273445279067787	-1.222628705168894	-1.2899650247646997	-1.285249050000673
0.019144	-0.139450	0.010742	-3748.6487276630096	-1.262213	-1.257502	-1.2271668665890383	-1.222455043765192	-1.2897873634469592	-1.285075388596971
0.019145	-0.139191	0.010773	-3741.67571066301	-1.262038	-1.257337	-1.2269900359301682	-1.2222882130633412	-1.289610532788089	-1.2849085578951203
0.019146	-0.138962	0.010803	-3735.5230476630095	-1.261864	-1.257170	-1.226814205271298	-1.2221193823614902	-1.2894347021292187	-1.2847397271932692
0.019147	-0.138840	0.010742	-3732.2416286630096	-1.261690	-1.257000	-1.2266383746124279	-1.2219475516596392	-1.2892588714703486	-1.2845678964914182
0.019149	-0.138687	0.010742	-3728.1398536630095	-1.261515	-1.256830	-1.2264597132946873	-1.2217738902559372	-1.289080210152608	-1.2843942350877162
0.019150	-0.138412	0.010803	-3720.7566596630095	-1.261340	-1.256665	-1.2262828826358172	-1.2216070595540862	-1.2889033794937381	-1.2842274043858652
0.019151	-0.138275	0.010834	-3717.0650616630096	-1.261165	-1.256494	-1.226106051976947	-1.2214342288522355	-1.2887265488348678	-1.2840545736840145
0.019152	-0.138077	0.010773	-3711.7327546630095	-1.260990	-1.256326	-1.2259292213180768	-1.2212643981503846	-1.2885497181759975	-1.2838847429821636
0.019154	-0.137924	0.010773	-3707.6309806630097	-1.260816	-1.256157	-1.2257515600003364	-1.2210917367466825	-1.288372056858257	-1.2837120815784615
0.019155	-0.137695	0.010773	-3701.4783176630094	-1.260641	-1.255990	-1.225574729341466	-1.2209229060448314	-1.2881952261993868	-1.2835432508766105
0.019156	-0.137527	0.010773	-3696.9663656630096	-1.260467	-1.255821	-1.225398898682596	-1.2207520753429808	-1.288019395540517	-1.2833724201747598
0.019157	-0.137329	0.010803	-3691.6340586630095	-1.260292	-1.255653	-1.2252220680237258	-1.2205822446411296	-1.2878425648816467	-1.2832025894729087
0.019159	-0.137222	0.010773	-3688.7628166630097	-1.260117	-1.255482	-1.2250434067059854	-1.2204075832374277	-1.2876639035639061	-1.2830279280692067
0.019160	-0.136963	0.010834	-3681.7897996630095	-1.259942	-1.255315	-1.2248665760471151	-1.2202387525355767	-1.2874870729050358	-1.2828590973673557
0.019161	-0.136734	0.010925	-3675.6371376630095	-1.259765	-1.255146	-1.2246877453882452	-1.2200679218337258	-1.2873082422461661	-1.2826882666655048
0.019162	-0.136566	0.010864	-3671.1251856630097	-1.259589	-1.254976	-1.224509914729375	-1.219896091131875	-1.2871304115872957	-1.282516435963654
0.019164	-0.136459	0.010864	-3668.2539426630096	-1.259413	-1.254803	-1.2243302534116345	-1.2197194297281728	-1.2869507502695554	-1.2823397745599519
0.019165	-0.136230	0.010895	-3662.1012806630097	-1.259236	-1.254634	-1.2241514227527643	-1.219548599026322	-1.2867719196106853	-1.282168943858101
0.019166	-0.136002	0.010895	-3655.9486186630097	-1.259060	-1.254466	-1.2239735920938941	-1.219378768324471	-1.2865940889518148	-1.28199911315625
0.019167	-0.135864	0.010864	-3652.2570216630097	-1.258884	-1.254294	-1.2237957614350239	-1.2192049376226202	-1.2864162582929448	-1.2818252824543992
0.019169	-0.135681	0.010864	-3647.33489166301	-1.258708	-1.254124	-1.2236161001172836	-1.2190312762189182	-1.2862365969752045	-1.2816516210506972
0.019170	-0.135437	0.010895	-3640.7720526630096	-1.258531	-1.253956	-1.2234372694584135	-1.2188614455170672	-1.2860577663163344	-1.2814817903488462
0.019171	-0.135269	0.010895	-3636.26010066301	-1.258355	-1.253785	-1.223259438799543	-1.218688614815216	-1.285879935657464	-1.281308959646995
0.019172	-0.135117	0.010895	-3632.1583256630097	-1.258178	-1.253614	-1.223080608140673	-1.2185157841133651	-1.2857011049985938	-1.2811361289451442
0.019174	-0.134933	0.010925	-3627.2361956630098	-1.258001	-1.253443	-1.2228999468229325	-1.2183411227096634	-1.2855204436808534	-1.2809614675414425
0.019175	-0.134781	0.010925	-3623.1344216630096	-1.257824	-1.253271	-1.2227211161640625	-1.2181672920078124	-1.2853416130219832	-1.2807876368395914
0.019176	-0.134521	0.010925	-3616.1614046630098	-1.257647	-1.253103	-1.2225422855051922	-1.2179974613059614	-1.285162782363113	-1.2806178061377405
0.019177	-0.134308	0.010956	-3610.4189196630095	-1.257470	-1.252933	-1.222363454846322	-1.2178256306041104	-1.284983951704243	-1.2804459754358894
0.019179	-0.134201	0.010925	-3607.5476776630094	-1.257293	-1.252760	-1.2221827935285816	-1.2176489692004087	-1.2848032903865025	-1.2802693140321877
0.019180	-0.133957	0.010895	-3600.98483766301	-1.257116	-1.252591	-1.2220039628697112	-1.2174781384985576	-1.284624459727632	-1.2800984833303366
0.019181	-0.133789	0.011017	-3596.4728856630095	-1.256938	-1.252419	-1.2218241322108414	-1.2173043077967065	-1.2844446290687621	-1.2799246526284855
0.019182	-0.133591	0.011017	-3591.14057866301	-1.256759	-1.252247	-1.221643301551971	-1.2171304770948557	-1.2842637984098917	-1.2797508219266347
0.019184	-0.133469	0.011047	-3587.8591586630096	-1.256581	-1.252072	-1.2214616402342307	-1.2169518156911538	-1.2840821370921516	-1.2795721605229329
0.019185	-0.133240	0.010986	-3581.7064966630096	-1.256402	-1.251901	-1.2212808095753604	-1.2167789849893027	-1.2839013064332812	-1.2793993298210817
0.019186	-0.133057	0.011078	-3576.7843676630096	-1.256223	-1.251729	-1.2210999789164905	-1.2166051542874519	-1.2837204757744112	-1.279225499119231
0.019187	-0.132874	0.010986	-3571.8622376630096	-1.256045	-1.251556	-1.2209201482576202	-1.2164303235856007	-1.283540645115541	-1.2790506684173797
0.019189	-0.132706	0.011047	-3567.35028566301	-1.255866	-1.251383	-1.2207374869398797	-1.216253662181899	-1.2833579837978006	-1.278874007013678
0.019190	-0.132507	0.011078	-3562.0179786630097	-1.255687	-1.251211	-1.2205566562810095	-1.216079831480048	-1.2831771531389302	-1.278700176311827
0.019191	-0.132324	0.011047	-3557.0958486630097	-1.255508	-1.251038	-1.2203758256221393	-1.215905000778197	-1.2829963224800602	-1.278525345609976
0.019192	-0.132095	0.011078	-3550.94318666301	-1.255328	-1.250866	-1.2201939949632692	-1.215731170076346	-1.2828144918211901	-1.278351514908125
0.019194	-0.132019	0.011108	-3548.8922996630095	-1.255148	-1.250689	-1.2200103336455286	-1.2155505086726441	-1.2826308305034493	-1.2781708535044232
0.019195	-0.131699	0.011139	-3540.2785726630095	-1.254968	-1.250519	-1.2198285029866587	-1.2153786779707931	-1.2824489998445796	-1.2779990228025722
0.019196	-0.131577	0.011047	-3536.9971526630097	-1.254789	-1.250344	-1.2196476723277883	-1.215201847268942	-1.2822681691857092	-1.2778221921007211
0.019197	-0.131393	0.011078	-3532.07502266301	-1.254609	-1.250171	-1.2194658416689184	-1.2150270165670911	-1.282086338526839	-1.2776473613988701
0.019199	-0.131195	0.011078	-3526.7427156630097	-1.254430	-1.249998	-1.2192831803511777	-1.2148503551633891	-1.2819036772090984	-1.2774706999951682
0.019200	-0.130997	0.011078	-3521.4104086630095	-1.254250	-1.249825	-1.2191013496923078	-1.2146755244615384	-1.2817218465502287	-1.2772958692933174
0.019201	-0.130814	0.011078	-3516.4882796630095	-1.254071	-1.249652	-1.2189205190334373	-1.2145006937596874	-1.2815410158913583	-1.2771210385914664
0.019202	-0.130676	0.011108	-3512.7966816630096	-1.253891	-1.249477	-1.2187386883745672	-1.2143238630578364	-1.2813591852324882	-1.2769442078896154
0.019204	-0.130478	0.011078	-3507.4643746630095	-1.253711	-1.249304	-1.2185550270568268	-1.2141472016541344	-1.2811755239147478	-1.2767675464859134
0.019205	-0.130234	0.011169	-3500.90153566301	-1.253531	-1.249132	-1.2183731963979565	-1.2139733709522835	-1.2809936932558772	-1.2765937157840626
0.019206	-0.130081	0.011078	-3496.7997606630097	-1.253351	-1.248957	-1.2181913657390866	-1.2137965402504327	-1.2808118625970075	-1.2764168850822117
0.019207	-0.129913	0.011139	-3492.2878086630094	-1.253171	-1.248782	-1.2180095350802163	-1.2136197095485817	-1.280630031938137	-1.2762400543803607
0.019209	-0.129730	0.011169	-3487.3656786630095	-1.252990	-1.248608	-1.217824873762476	-1.2134420481448795	-1.2804453706203969	-1.2760623929766586
0.019210	-0.129562	0.011139	-3482.8537266630096	-1.252809	-1.248433	-1.2176420431036057	-1.2132652174430285	-1.2802625399615266	-1.2758855622748075
0.019211	-0.129288	0.011169	-3475.4705326630096	-1.252628	-1.248261	-1.2174592124447357	-1.213091386741178	-1.2800797093026564	-1.275711731572957
0.019212	-0.129166	0.011139	-3472.1891126630094	-1.252448	-1.248085	-1.2172773817858653	-1.212913556039327	-1.2798978786437862	-1.275533900871106
0.019214	-0.129013	0.011169	-3468.0873376630097	-1.252267	-1.247909	-1.217092720468125	-1.2127338946356248	-1.2797132173260457	-1.2753542394674038
0.019215	-0.128738	0.011169	-3460.7041436630097	-1.252086	-1.247737	-1.2169098898092547	-1.212560063933774	-1.2795303866671754	-1.275180408765553
0.019216	-0.128601	0.011200	-3457.0125456630094	-1.251905	-1.247560	-1.2167270591503845	-1.212381233231923	-1.2793475560083052	-1.275001578063702
0.019217	-0.128387	0.011200	-3451.2700616630095	-1.251723	-1.247386	-1.2165432284915143	-1.2122054025300721	-1.2791637253494352	-1.2748257473618512
0.019219	-0.128220	0.011169	-3446.7581096630097	-1.251542	-1.247211	-1.2163585671737738	-1.21202674112637	-1.2789790640316947	-1.2746470859581491
0.019220	-0.128021	0.011200	-3441.4258016630097	-1.251361	-1.247036	-1.2161757365149037	-1.211849910424519	-1.2787962333728244	-1.274470255256298
0.019221	-0.127792	0.011230	-3435.2731396630097	-1.251179	-1.246862	-1.2159919058560336	-1.211674079722668	-1.2786124027139545	-1.274294424554447
0.019222	-0.127701	0.011230	-3432.8120756630096	-1.250997	-1.246683	-1.2158080751971634	-1.2114932490208172	-1.278428572055084	-1.2741135938525963
0.019224	-0.127487	0.011200	-3427.0695906630094	-1.250815	-1.246509	-1.215622413879423	-1.2113155876171153	-1.2782429107373439	-1.2739359324488944
0.019225	-0.127258	0.011292	-3420.9169286630095	-1.250633	-1.246334	-1.215438583220553	-1.2111387569152643	-1.278059080078474	-1.2737591017470433
0.019226	-0.127090	0.011292	-3416.4049766630096	-1.250450	-1.246156	-1.2152537525616827	-1.2109589262134133	-1.2778742494196034	-1.2735792710451923
0.019227	-0.126968	0.011292	-3413.12355666301	-1.250267	-1.245978	-1.2150689219028123	-1.2107790955115625	-1.2776894187607333	-1.2733994403433415
0.019229	-0.126740	0.011261	-3406.9708946630094	-1.250084	-1.245803	-1.214882260585072	-1.2106004341078604	-1.277502757442993	-1.2732207789396395
0.019230	-0.126587	0.011292	-3402.8691196630098	-1.249901	-1.245625	-1.2146974299262017	-1.2104206034060094	-1.2773179267841224	-1.2730409482377885
0.019231	-0.126373	0.011353	-3397.1266356630094	-1.249718	-1.245449	-1.2145125992673318	-1.2102427727041585	-1.2771330961252527	-1.2728631175359375
0.019232	-0.126221	0.011322	-3393.02486066301	-1.249534	-1.245270	-1.2143267686084613	-1.2100619420023075	-1.276947265466382	-1.2726822868340866
0.019234	-0.126068	0.011322	-3388.9230856630097	-1.249351	-1.245092	-1.2141401072907212	-1.2098802805986058	-1.2767606041486421	-1.2725006254303848
0.019235	-0.125809	0.011353	-3381.9500686630095	-1.249167	-1.244917	-1.2139542766318507	-1.2097034498967547	-1.2765747734897714	-1.2723237947285337
0.019236	-0.125580	0.011353	-3375.7974066630095	-1.248983	-1.244741	-1.2137684459729807	-1.2095256191949038	-1.2763889428309017	-1.2721459640266828
0.019237	-0.125534	0.011383	-3374.5668746630095	-1.248799	-1.244558	-1.2135826153141105	-1.2093407884930527	-1.2762031121720314	-1.2719611333248317
0.019239	-0.125290	0.011322	-3368.0040346630094	-1.248615	-1.244383	-1.2133949539963702	-1.209162127089351	-1.276015450854291	-1.27178247192113
0.019240	-0.125061	0.011353	-3361.8513726630094	-1.248431	-1.244206	-1.2132091233375	-1.2089832963874998	-1.2758296201954207	-1.2716036412192788
