Repository: pietracorvo/HystAPI

# Example data

The example data in this folder is from measurements performed during my physics bachelor.

The material is **FeSi3** (iron with 3% silicon), aka 'electrical steel', the standard material for ring cores in trafos. 

Four of the five samples where treated with high pressure torison (HPT, 20 rotations at 20GPa), to achieve nanocristallisation of the grains, which has a huge impact on the magnetic properties of the material. The HPT deformation was done at 77K (under liquid nitrogen) and at 293K (at room temperature). Afterwards some samples were heat treated at a temperature of 493K (for two hours) to anneal defects from the deformation process.

The five samples are:

File: testData/FeSi3_annealed/G1_919V_100Hz_800000Fs.txt (part 56 of 57)
--------------------------
t	U1	U2	H	B_raw	J_raw	B_drift	 J_drift	B_corr	J_corr
0.019241	-0.124939	0.011383	-3358.5699536630095	-1.248247	-1.244026	-1.2130232926786297	-1.208801465685649	-1.2756437895365504	-1.271421810517428
0.019242	-0.124786	0.011322	-3354.4681786630094	-1.248063	-1.243848	-1.2128374620197595	-1.208621634983798	-1.2754579588776802	-1.271241979815577
0.019244	-0.124512	0.011444	-3347.0849836630096	-1.247878	-1.243672	-1.212648800702019	-1.2084419735800962	-1.27526929755994	-1.2710623184118752
0.019245	-0.124374	0.011444	-3343.3933866630096	-1.247692	-1.243491	-1.212460970043149	-1.208259142878245	-1.27508146690107	-1.270879487710024
0.019246	-0.124130	0.011475	-3336.8305476630094	-1.247507	-1.243313	-1.2122741393842786	-1.208079312176394	-1.2748946362421996	-1.270699657008173
0.019247	-0.124023	0.011475	-3333.95930466301	-1.247321	-1.243131	-1.2120863087254086	-1.207895481474543	-1.2747068055833295	-1.270515826306322
0.019249	-0.123810	0.011414	-3328.2168206630095	-1.247136	-1.242954	-1.2118976474076681	-1.2077148200708412	-1.2745181442655888	-1.2703351649026202
0.019250	-0.123581	0.011353	-3322.0641586630095	-1.246951	-1.242777	-1.211710816748798	-1.2075359893689903	-1.274331313606719	-1.2701563342007693
0.019251	-0.123413	0.011505	-3317.5522066630097	-1.246766	-1.242597	-1.2115239860899278	-1.2073541586671392	-1.2741444829478485	-1.2699745034989183
0.019252	-0.123276	0.011475	-3313.8606086630098	-1.246580	-1.242415	-1.2113361554310575	-1.2071703279652883	-1.2739566522889785	-1.2697906727970674
0.019254	-0.123016	0.011475	-3306.8875916630095	-1.246394	-1.242238	-1.2111464941133172	-1.2069896665615865	-1.2737669909712381	-1.2696100113933655
0.019255	-0.122879	0.011505	-3303.1959946630095	-1.246207	-1.242056	-1.210957663454447	-1.2068058358597356	-1.273578160312368	-1.2694261806915146
0.019256	-0.122650	0.011505	-3297.0433326630096	-1.246021	-1.241878	-1.210769832795577	-1.2066260051578845	-1.2733903296534979	-1.2692463499896636
0.019257	-0.122543	0.011475	-3294.1720906630094	-1.245835	-1.241695	-1.2105820021367066	-1.2064411744560335	-1.2732024989946273	-1.2690615192878125
0.019259	-0.122299	0.011536	-3287.60925066301	-1.245648	-1.241517	-1.2103913408189664	-1.2062595130523315	-1.2730118376768873	-1.2688798578841105
0.019260	-0.122086	0.011505	-3281.8667666630095	-1.245462	-1.241338	-1.210203510160096	-1.2060786823504808	-1.2728240070180168	-1.2686990271822598
0.019261	-0.121902	0.011505	-3276.9446366630095	-1.245275	-1.241157	-1.2100146795012259	-1.2058958516486298	-1.2726351763591466	-1.2685161964804088
0.019262	-0.121780	0.011505	-3273.6632166630097	-1.245089	-1.240975	-1.2098268488423556	-1.2057120209467787	-1.2724473457002765	-1.2683323657785577
0.019264	-0.121536	0.011505	-3267.1003776630096	-1.244902	-1.240797	-1.2096361875246153	-1.2055303595430766	-1.272256684382536	-1.2681507043748557
0.019265	-0.121384	0.011566	-3262.9986026630095	-1.244715	-1.240615	-1.2094473568657451	-1.205346528841226	-1.2720678537236658	-1.267966873673005
0.019266	-0.121155	0.011597	-3256.8459406630095	-1.244528	-1.240435	-1.209258526206875	-1.2051646981393749	-1.2718790230647956	-1.267785042971154
0.019267	-0.121033	0.011505	-3253.5645206630097	-1.244341	-1.240252	-1.2090696955480047	-1.2049798674375238	-1.2716901924059254	-1.2676002122693029
0.019269	-0.120819	0.011566	-3247.8220366630094	-1.244153	-1.240072	-1.2088780342302643	-1.204796206033822	-1.2714985310881852	-1.267416550865601
0.019270	-0.120575	0.011627	-3241.25919666301	-1.243965	-1.239892	-1.2086882035713942	-1.204614375331971	-1.2713087004293149	-1.26723472016375
0.019271	-0.120438	0.011566	-3237.56759966301	-1.243778	-1.239710	-1.208499372912524	-1.2044305446301202	-1.2711198697704447	-1.2670508894618993
0.019272	-0.120285	0.011505	-3233.4658246630097	-1.243591	-1.239528	-1.2083105422536535	-1.204246713928269	-1.2709310391115745	-1.2668670587600481
0.019274	-0.119980	0.011627	-3225.2622756630094	-1.243403	-1.239350	-1.2081188809359134	-1.204065052524567	-1.2707393777938343	-1.266685397356346
0.019275	-0.119904	0.011566	-3223.2113876630096	-1.243216	-1.239165	-1.2079300502770434	-1.2038782218227162	-1.270550547134964	-1.2664985666544952
0.019276	-0.119720	0.011566	-3218.2892586630096	-1.243028	-1.238984	-1.207740219618173	-1.2036953911208654	-1.2703607164760937	-1.2663157359526445
0.019277	-0.119522	0.011566	-3212.9569516630095	-1.242841	-1.238803	-1.2075513889593028	-1.2035125604190144	-1.2701718858172235	-1.2661329052507935
0.019279	-0.119308	0.011597	-3207.2144666630097	-1.242653	-1.238623	-1.2073597276415624	-1.2033288990153124	-1.2699802244994833	-1.2659492438470914
0.019280	-0.119125	0.011658	-3202.29233666301	-1.242464	-1.238440	-1.2071688969826921	-1.2031440683134613	-1.2697893938406128	-1.2657644131452404
0.019281	-0.118896	0.011658	-3196.13967466301	-1.242275	-1.238259	-1.206978066323822	-1.2029612376116103	-1.2695985631817428	-1.2655815824433894
0.019282	-0.118805	0.011658	-3193.6786106630097	-1.242087	-1.238073	-1.2067882356649517	-1.2027734069097595	-1.2694087325228725	-1.2653937517415386
0.019284	-0.118561	0.011627	-3187.1157706630097	-1.241898	-1.237893	-1.2065955743472114	-1.2025897455060575	-1.2692160712051321	-1.2652100903378365
0.019285	-0.118393	0.011627	-3182.6038186630094	-1.241710	-1.237710	-1.2064057436883413	-1.2024049148042066	-1.2690262405462622	-1.2650252596359857
0.019286	-0.118164	0.011658	-3176.4511566630094	-1.241521	-1.237529	-1.2062149130294713	-1.2022220841023556	-1.2688354098873922	-1.2648424289341347
0.019287	-0.117996	0.011688	-3171.9392046630096	-1.241332	-1.237346	-1.206024082370601	-1.2020372534005048	-1.2686445792285217	-1.2646575982322839
0.019289	-0.117828	0.011627	-3167.4272526630098	-1.241143	-1.237163	-1.2058314210528607	-1.2018505919968028	-1.2684519179107814	-1.2644709368285818
0.019290	-0.117584	0.011597	-3160.8644126630097	-1.240955	-1.236983	-1.2056415903939903	-1.2016687612949517	-1.268262087251911	-1.2642891061267307
0.019291	-0.117432	0.011658	-3156.7626376630096	-1.240767	-1.236800	-1.20545175973512	-1.2014839305931007	-1.2680722565930407	-1.2641042754248797
0.019292	-0.117310	0.011658	-3153.4812186630097	-1.240578	-1.236615	-1.20526092907625	-1.2012970998912498	-1.2678814259341706	-1.2639174447230288
0.019294	-0.117020	0.011719	-3145.6878466630096	-1.240388	-1.236435	-1.2050672677585095	-1.201113438487548	-1.2676877646164302	-1.263733783319327
0.019295	-0.116867	0.011688	-3141.5860716630095	-1.240199	-1.236251	-1.2048764370996394	-1.200927607785697	-1.2674969339575601	-1.263547952617476
0.019296	-0.116714	0.011627	-3137.4842966630094	-1.240010	-1.236067	-1.2046856064407692	-1.200741777083846	-1.26730610329869	-1.263362121915625
0.019297	-0.116547	0.011658	-3132.9723446630096	-1.239821	-1.235884	-1.204494775781899	-1.200556946381995	-1.2671152726398196	-1.263177291213774
0.019299	-0.116302	0.011688	-3126.4095056630094	-1.239632	-1.235703	-1.2043021144641586	-1.2003722849782932	-1.2669226113220793	-1.2629926298100722
0.019300	-0.116104	0.011749	-3121.0771976630094	-1.239442	-1.235520	-1.2041102838052884	-1.2001874542764421	-1.266730780663209	-1.2628077991082212
0.019301	-0.116028	0.011658	-3119.0263106630096	-1.239252	-1.235333	-1.2039184531464182	-1.1999986235745912	-1.266538950004339	-1.2626189684063702
0.019302	-0.115768	0.011749	-3112.0532936630098	-1.239062	-1.235152	-1.203726622487548	-1.1998157928727402	-1.2663471193454687	-1.2624361377045192
0.019304	-0.115555	0.011810	-3106.3108086630095	-1.238871	-1.234968	-1.2035319611698077	-1.1996281314690385	-1.2661524580277286	-1.2622484763008175
0.019305	-0.115387	0.011719	-3101.7988566630097	-1.238681	-1.234783	-1.2033401305109372	-1.1994413007671874	-1.265960627368858	-1.2620616455989664
0.019306	-0.115204	0.011780	-3096.8767276630097	-1.238490	-1.234599	-1.2031472998520674	-1.1992554700653364	-1.265767796709988	-1.2618758148971154
0.019307	-0.115021	0.011841	-3091.9545976630097	-1.238299	-1.234413	-1.202954469193197	-1.1990676393634854	-1.2655749660511177	-1.2616879841952644
0.019309	-0.114807	0.011780	-3086.2121126630095	-1.238108	-1.234229	-1.2027598078754567	-1.1988799779597836	-1.2653803047333776	-1.2615003227915627
0.019310	-0.114639	0.011810	-3081.7001606630097	-1.237916	-1.234044	-1.2025659772165864	-1.1986931472579325	-1.2651864740745071	-1.2613134920897116
0.019311	-0.114502	0.011871	-3078.0085636630097	-1.237724	-1.233856	-1.2023721465577164	-1.1985033165560817	-1.264992643415637	-1.2611236613878607
0.019312	-0.114334	0.011871	-3073.4966116630094	-1.237532	-1.233669	-1.2021783158988462	-1.1983144858542305	-1.264798812756767	-1.2609348306860095
0.019314	-0.114075	0.011902	-3066.5235946630096	-1.237339	-1.233486	-1.2019816545811057	-1.1981278244505287	-1.2646021514390267	-1.2607481692823077
0.019315	-0.113861	0.011841	-3060.7811096630094	-1.237147	-1.233301	-1.2017878239222355	-1.1979409937486778	-1.2644083207801562	-1.2605613385804568
0.019316	-0.113739	0.011871	-3057.4996906630095	-1.236955	-1.233113	-1.2015939932633652	-1.1977511630468267	-1.2642144901212862	-1.2603715078786057
0.019317	-0.113571	0.011902	-3052.9877376630097	-1.236762	-1.232926	-1.201399162604495	-1.1975623323449758	-1.264019659462416	-1.2601826771767548
0.019319	-0.113327	0.011902	-3046.4248986630096	-1.236569	-1.232741	-1.2012025012867547	-1.197373670941274	-1.2638229981446756	-1.259994015773053
0.019320	-0.113129	0.011902	-3041.0925916630094	-1.236376	-1.232555	-1.2010076706278845	-1.197185840239423	-1.2636281674858054	-1.2598061850712021
0.019321	-0.112991	0.011902	-3037.4009946630094	-1.236184	-1.232367	-1.2008138399690143	-1.196996009537572	-1.263434336826935	-1.259616354369351
0.019322	-0.112808	0.011871	-3032.4788646630095	-1.235991	-1.232180	-1.200619009310144	-1.196807178835721	-1.2632395061680648	-1.2594275236675
0.019324	-0.112518	0.011932	-3024.6854926630094	-1.235798	-1.231997	-1.2004223479924037	-1.196620517432019	-1.2630428448503244	-1.259240862263798
0.019325	-0.112427	0.011963	-3022.2244276630095	-1.235604	-1.231806	-1.2002265173335336	-1.1964276867301682	-1.2628470141914545	-1.2590480315619472
0.019326	-0.112244	0.011963	-3017.3022976630095	-1.235410	-1.231619	-1.2000306866746633	-1.1962388560283173	-1.2626511835325842	-1.2588592008600963
0.019327	-0.112061	0.011993	-3012.3801686630095	-1.235216	-1.231431	-1.1998348560157932	-1.1960490253264662	-1.262455352873714	-1.2586693701582452
0.019329	-0.111877	0.012024	-3007.4580386630096	-1.235021	-1.231242	-1.1996361946980527	-1.1958563639227642	-1.2622566915559736	-1.2584767087545432
0.019330	-0.111679	0.011993	-3002.1257316630094	-1.234827	-1.231054	-1.1994403640391824	-1.1956665332209133	-1.2620608608971033	-1.2582868780526923
0.019331	-0.111496	0.012024	-2997.2036016630095	-1.234632	-1.230866	-1.1992435333803124	-1.1954767025190625	-1.2618640302382333	-1.2580970473508415
0.019332	-0.111282	0.011993	-2991.4611176630096	-1.234438	-1.230679	-1.1990477027214421	-1.1952878718172115	-1.261668199579363	-1.2579082166489906
0.019334	-0.111176	0.012024	-2988.5898756630095	-1.234243	-1.230488	-1.1988490414037019	-1.1950932104135095	-1.2614695382616228	-1.2577135552452885
0.019335	-0.110931	0.011993	-2982.0270356630094	-1.234049	-1.230302	-1.1986532107448316	-1.1949053797116584	-1.2612737076027525	-1.2575257245434375
0.019336	-0.110733	0.011993	-2976.6947286630098	-1.233854	-1.230114	-1.1984563800859616	-1.1947155490098076	-1.2610768769438825	-1.2573358938415866
0.019337	-0.110580	0.012024	-2972.5929536630097	-1.233660	-1.229924	-1.1982605494270913	-1.1945237183079567	-1.2608810462850122	-1.2571440631397357
0.019339	-0.110382	0.012054	-2967.2606466630095	-1.233464	-1.229736	-1.1980608881093509	-1.1943320569042546	-1.2606813849672718	-1.2569524017360336
0.019340	-0.110184	0.012115	-2961.9283396630094	-1.233268	-1.229546	-1.1978630574504807	-1.1941402262024037	-1.2604835543084016	-1.2567605710341827
0.019341	-0.110062	0.012054	-2958.6469196630096	-1.233073	-1.229355	-1.1976662267916105	-1.1939473955005526	-1.2602867236495312	-1.2565677403323317
0.019342	-0.109802	0.012054	-2951.67390266301	-1.232877	-1.229168	-1.1974683961327404	-1.193758564798702	-1.260088892990661	-1.256378909630481
0.019344	-0.109619	0.012115	-2946.7517736630098	-1.232681	-1.228978	-1.1972687348149997	-1.1935649033949998	-1.2598892316729207	-1.2561852482267788
0.019345	-0.109451	0.012146	-2942.2398206630096	-1.232485	-1.228787	-1.1970709041561298	-1.193372072693149	-1.2596914010140505	-1.255992417524928
0.019346	-0.109283	0.012115	-2937.7278686630098	-1.232288	-1.228597	-1.1968720734972595	-1.1931802419912978	-1.2594925703551803	-1.2558005868230768
0.019347	-0.109055	0.012115	-2931.57520666301	-1.232092	-1.228408	-1.1966742428383892	-1.192989411289447	-1.2592947396963101	-1.255609756121226
0.019349	-0.108871	0.012115	-2926.6530776630098	-1.231896	-1.228218	-1.196474581520649	-1.192795749885745	-1.2590950783785697	-1.2554160947175241
0.019350	-0.108688	0.012177	-2921.7309476630094	-1.231699	-1.228027	-1.196275750861779	-1.192602919183894	-1.2588962477196999	-1.255223264015673
0.019351	-0.108566	0.012146	-2918.4495276630096	-1.231502	-1.227834	-1.1960769202029087	-1.1924080884820432	-1.2586974170608296	-1.2550284333138222
0.019352	-0.108276	0.012115	-2910.6561556630095	-1.231305	-1.227648	-1.1958780895440384	-1.1922202577801921	-1.2584985864019593	-1.2548406026119712
0.019354	-0.108170	0.012115	-2907.78491366301	-1.231109	-1.227455	-1.195678428226298	-1.1920235963764902	-1.258298925084219	-1.2546439412082693
0.019355	-0.107925	0.012146	-2901.2220736630097	-1.230912	-1.227266	-1.1954795975674277	-1.1918327656746392	-1.2581000944253486	-1.2544531105064183
0.019356	-0.107803	0.012238	-2897.94065466301	-1.230714	-1.227073	-1.1952797669085578	-1.1916379349727884	-1.2579002637664787	-1.2542582798045674
0.019357	-0.107605	0.012177	-2892.6083476630097	-1.230517	-1.226882	-1.1950809362496875	-1.1914451042709373	-1.2577014331076084	-1.2540654491027163
0.019359	-0.107361	0.012299	-2886.0455076630096	-1.230318	-1.226691	-1.194878274931947	-1.1912504428672355	-1.257498771789868	-1.2538707876990145
0.019360	-0.107208	0.012268	-2881.9437326630095	-1.230119	-1.226497	-1.1946774442730768	-1.1910546121653844	-1.2572979411309975	-1.2536749569971635
0.019361	-0.107101	0.012299	-2879.0724906630094	-1.229920	-1.226302	-1.1944766136142064	-1.1908577814635335	-1.2570971104721274	-1.2534781262953125
0.019362	-0.106842	0.012238	-2872.0994736630096	-1.229721	-1.226112	-1.1942757829553365	-1.1906659507616826	-1.2568962798132572	-1.2532862955934616
0.019364	-0.106659	0.012268	-2867.1773436630097	-1.229523	-1.225920	-1.194074121637596	-1.1904702893579806	-1.256694618495517	-1.2530906341897596
0.019365	-0.106476	0.012238	-2862.2552146630096	-1.229324	-1.225727	-1.193873290978726	-1.1902754586561297	-1.256493787836647	-1.2528958034879087
0.019366	-0.106323	0.012329	-2858.1534396630095	-1.229125	-1.225533	-1.1936724603198556	-1.1900796279542787	-1.2562929571777763	-1.2526999727860577
0.019367	-0.106110	0.012268	-2852.4109556630096	-1.228926	-1.225342	-1.1934716296609855	-1.1898867972524276	-1.2560921265189062	-1.2525071420842067
0.019369	-0.105850	0.012268	-2845.4379386630094	-1.228727	-1.225151	-1.193268968343245	-1.189692135848726	-1.2558894652011658	-1.252312480680505
0.019370	-0.105743	0.012329	-2842.56669566301	-1.228527	-1.224955	-1.193067137684375	-1.189494305146875	-1.2556876345422956	-1.252114649978654
0.019371	-0.105606	0.012329	-2838.87509866301	-1.228328	-1.224760	-1.1928663070255048	-1.189297474445024	-1.2554868038834255	-1.251917819276803
0.019372	-0.105331	0.012360	-2831.49190466301	-1.228128	-1.224569	-1.1926644763666345	-1.189104643743173	-1.2552849732245552	-1.251724988574952
0.019374	-0.105133	0.012360	-2826.15959666301	-1.227927	-1.224376	-1.192459815048894	-1.188907982339471	-1.255080311906815	-1.25152832717125
0.019375	-0.105026	0.012421	-2823.2883546630096	-1.227726	-1.224178	-1.1922569843900241	-1.1887081516376201	-1.254877481247945	-1.2513284964693991
0.019376	-0.104828	0.012390	-2817.9560476630095	-1.227525	-1.223984	-1.1920541537311538	-1.188512320935769	-1.2546746505890747	-1.2511326657675481
0.019377	-0.104584	0.012451	-2811.39320866301	-1.227324	-1.223791	-1.1918513230722836	-1.1883174902339182	-1.2544718199302043	-1.2509378350656972
0.019379	-0.104355	0.012421	-2805.2405456630095	-1.227123	-1.223597	-1.1916466617545431	-1.1881198288302162	-1.254267158612464	-1.2507401736619952
0.019380	-0.104248	0.012390	-2802.3693036630098	-1.226922	-1.223400	-1.191443831095673	-1.1879209981283654	-1.2540643279535937	-1.2505413429601444
0.019381	-0.104065	0.012390	-2797.4471746630097	-1.226721	-1.223206	-1.1912410004368028	-1.1877251674265143	-1.2538614972947237	-1.2503455122582934
0.019382	-0.103867	0.012421	-2792.1148666630097	-1.226520	-1.223011	-1.1910381697779326	-1.1875283367246634	-1.2536586666358533	-1.2501486815564424
0.019384	-0.103668	0.012421	-2786.7825596630096	-1.226318	-1.222817	-1.1908325084601923	-1.1873306753209614	-1.253453005318113	-1.2499510201527404
0.019385	-0.103470	0.012451	-2781.4502526630095	-1.226117	-1.222622	-1.190629677801322	-1.1871338446191104	-1.2532501746592426	-1.2497541894508895
0.019386	-0.103363	0.012421	-2778.5790106630097	-1.225915	-1.222424	-1.1904258471424518	-1.1869340139172595	-1.2530463440003725	-1.2495543587490385
0.019387	-0.103073	0.012482	-2770.7856386630096	-1.225713	-1.222232	-1.1902220164835817	-1.1867401832154085	-1.2528425133415024	-1.2493605280471876
0.019389	-0.102875	0.012512	-2765.4533316630095	-1.225511	-1.222036	-1.1900163551658414	-1.1865405218117064	-1.252636852023762	-1.2491608666434855
0.019390	-0.102753	0.012543	-2762.1719116630097	-1.225308	-1.221837	-1.1898115245069711	-1.1863396911098556	-1.2524320213648918	-1.2489600359416346
0.019391	-0.102600	0.012512	-2758.0701366630096	-1.225105	-1.221639	-1.189606693848101	-1.1861398604080047	-1.2522271907060216	-1.2487602052397837
0.019392	-0.102402	0.012543	-2752.7378296630095	-1.224902	-1.221442	-1.1894018631892307	-1.1859410297061537	-1.2520223600471514	-1.2485613745379327
0.019394	-0.102142	0.012573	-2745.7648126630097	-1.224698	-1.221248	-1.1891942018714903	-1.1857433683024516	-1.2518146987294112	-1.2483637131342307
0.019395	-0.102036	0.012573	-2742.8935706630095	-1.224494	-1.221047	-1.1889883712126201	-1.1855405376006007	-1.2516088680705408	-1.2481608824323798
0.019396	-0.101868	0.012604	-2738.3816186630097	-1.224290	-1.220849	-1.18878254055375	-1.1853407068987498	-1.251403037411671	-1.2479610517305288
0.019397	-0.101639	0.012604	-2732.2289566630097	-1.224086	-1.220653	-1.1885767098948796	-1.185142876196899	-1.2511972067528006	-1.247763221028678
0.019399	-0.101410	0.012573	-2726.07629466301	-1.223882	-1.220456	-1.1883690485771392	-1.184942214793197	-1.25098954543506	-1.247562559624976
0.019400	-0.101334	0.012604	-2724.0254066630096	-1.223678	-1.220255	-1.188163217918269	-1.184739384091346	-1.25078371477619	-1.247359728923125
0.019401	-0.101059	0.012604	-2716.6422126630096	-1.223474	-1.220060	-1.187957387259399	-1.1845425533894949	-1.2505778841173196	-1.247162898221274
0.019402	-0.100876	0.012634	-2711.7200826630096	-1.223269	-1.219862	-1.1877505566005286	-1.1843427226876442	-1.2503710534584496	-1.2469630675194232
0.019404	-0.100723	0.012634	-2707.6183086630094	-1.223065	-1.219662	-1.1875428952827884	-1.1841390612839422	-1.2501633921407094	-1.2467594061157212
0.019405	-0.100494	0.012604	-2701.4656466630095	-1.222860	-1.219466	-1.1873360646239182	-1.183941230582091	-1.2499565614818389	-1.2465615754138701
0.019406	-0.100311	0.012573	-2696.5435166630095	-1.222656	-1.219268	-1.187130233965048	-1.1837413998802402	-1.249750730822969	-1.2463617447120192
0.019407	-0.100143	0.012634	-2692.0315646630097	-1.222452	-1.219069	-1.1869244033061779	-1.1835405691783891	-1.2495449001640986	-1.2461609140101682
0.019409	-0.099930	0.012604	-2686.2890796630095	-1.222248	-1.218872	-1.1867167419884375	-1.1833399077746873	-1.2493372388463584	-1.2459602526064664
0.019410	-0.099808	0.012665	-2683.0076596630097	-1.222043	-1.218671	-1.1865099113295672	-1.1831370770728364	-1.2491304081874879	-1.2457574219046155
0.019411	-0.099594	0.012665	-2677.26517566301	-1.221837	-1.218473	-1.186302080670697	-1.1829372463709853	-1.2489225775286177	-1.2455575912027643
0.019412	-0.099396	0.012695	-2671.9328686630097	-1.221632	-1.218274	-1.186095250011827	-1.1827364156691345	-1.2487157468697476	-1.2453567605009135
0.019414	-0.099182	0.012726	-2666.1903836630095	-1.221426	-1.218075	-1.1858855886940864	-1.1825337542654326	-1.2485060855520071	-1.2451540990972116
0.019415	-0.099060	0.012726	-2662.9089636630097	-1.221219	-1.217873	-1.1856767580352163	-1.1823299235635816	-1.2482972548931373	-1.2449502683953606
0.019416	-0.098801	0.012756	-2655.9359466630094	-1.221013	-1.217675	-1.185468927376346	-1.1821300928617307	-1.2480894242342666	-1.2447504376935097
0.019417	-0.098663	0.012756	-2652.2443496630094	-1.220806	-1.217473	-1.185260096717476	-1.1819262621598796	-1.2478805935753967	-1.2445466069916586
0.019419	-0.098434	0.012787	-2646.0916876630095	-1.220599	-1.217274	-1.1850494353997354	-1.1817236007561778	-1.247669932257656	-1.2443439455879568
0.019420	-0.098328	0.012787	-2643.2204456630097	-1.220391	-1.217070	-1.1848396047408654	-1.181517770054327	-1.247460101598786	-1.244138114886106
0.019421	-0.098114	0.012909	-2637.4779606630095	-1.220183	-1.216869	-1.184629774081995	-1.1813149393524758	-1.247250270939916	-1.2439352841842548
0.019422	-0.097824	0.012817	-2629.6845886630094	-1.219975	-1.216670	-1.1844199434231248	-1.1811141086506247	-1.2470404402810455	-1.2437344534824037
0.019424	-0.097702	0.012848	-2626.4031696630095	-1.219767	-1.216466	-1.1842082821053845	-1.180906447246923	-1.2468287789633052	-1.243526792078702
0.019425	-0.097610	0.012939	-2623.9421046630096	-1.219558	-1.216260	-1.1839974514465141	-1.180698616545072	-1.246617948304435	-1.243318961376851
0.019426	-0.097321	0.012817	-2616.1487326630095	-1.219350	-1.216062	-1.183787620787644	-1.180498785843221	-1.246408117645565	-1.243119130675
0.019427	-0.097137	0.012848	-2611.2266026630095	-1.219142	-1.215860	-1.1835777901287738	-1.18029495514137	-1.2461982869866945	-1.242915299973149
0.019429	-0.096939	0.012817	-2605.8942956630094	-1.218934	-1.215659	-1.1833661288110335	-1.1800902937376683	-1.2459866256689542	-1.2427106385694473
0.019430	-0.096878	0.012817	-2604.2535856630097	-1.218726	-1.215454	-1.1831562981521633	-1.1798834630358173	-1.2457767950100842	-1.2425038078675963
0.019431	-0.096558	0.012878	-2595.63985866301	-1.218518	-1.215256	-1.1829464674932932	-1.1796836323339661	-1.2455669643512142	-1.2423039771657451
0.019432	-0.096481	0.012878	-2593.5889716630095	-1.218309	-1.215050	-1.182735636834423	-1.1794758016321152	-1.245356133692344	-1.2420961464638942
0.019434	-0.096176	0.012878	-2585.3854226630096	-1.218100	-1.214851	-1.1825229755166826	-1.1792731402284131	-1.2451434723746035	-1.2418934850601921
0.019435	-0.096085	0.012909	-2582.9243576630097	-1.217891	-1.214646	-1.1823121448578124	-1.1790663095265623	-1.2449326417157334	-1.2416866543583414
0.019436	-0.095871	0.012848	-2577.1818726630095	-1.217683	-1.214444	-1.1821023141989422	-1.1788624788247115	-1.2447228110568629	-1.2414828236564905
0.019437	-0.095703	0.012878	-2572.6699206630096	-1.217474	-1.214241	-1.181891483540072	-1.1786576481228603	-1.2445119803979927	-1.2412779929546394
0.019439	-0.095398	0.012970	-2564.46637166301	-1.217264	-1.214042	-1.1816778222223316	-1.1784549867191585	-1.2442983190802526	-1.2410753315509375
0.019440	-0.095291	0.012939	-2561.5951286630097	-1.217055	-1.213836	-1.1814669915634615	-1.1782471560173076	-1.2440874884213824	-1.2408675008490866
0.019441	-0.095139	0.013000	-2557.4933546630095	-1.216844	-1.213631	-1.1812541609045912	-1.1780403253154565	-1.243874657762512	-1.2406606701472356
0.019442	-0.094925	0.012909	-2551.75086966301	-1.216635	-1.213428	-1.181043330245721	-1.1778354946136056	-1.2436638271036418	-1.2404558394453846
0.019444	-0.094727	0.012939	-2546.4185626630097	-1.216425	-1.213225	-1.1808296689279807	-1.1776288332099036	-1.2434501657859016	-1.2402491780416827
0.019445	-0.094574	0.013000	-2542.3167876630096	-1.216215	-1.213020	-1.1806178382691106	-1.1774220025080526	-1.2432383351270313	-1.2400423473398317
0.019446	-0.094376	0.012970	-2536.9844806630094	-1.216004	-1.212816	-1.1804050076102404	-1.1772161718062017	-1.2430255044681613	-1.2398365166379808
0.019447	-0.094101	0.013092	-2529.6012866630094	-1.215793	-1.212614	-1.18019217695137	-1.177012341104351	-1.2428126738092908	-1.23963268593613
0.019449	-0.093964	0.013000	-2525.9096886630095	-1.215582	-1.212408	-1.1799775156336296	-1.1768026797006488	-1.2425980124915506	-1.2394230245324278
0.019450	-0.093872	0.013031	-2523.4486246630095	-1.215371	-1.212200	-1.1797646849747594	-1.1765928489987978	-1.24238518183268	-1.2392131938305768
0.019451	-0.093536	0.013000	-2514.4247196630095	-1.215160	-1.212000	-1.1795518543158894	-1.176391018296947	-1.24217235117381	-1.239011363128726
0.019452	-0.093414	0.013092	-2511.1432996630097	-1.214948	-1.211793	-1.179338023657019	-1.176182187595096	-1.24195852051494	-1.238802532426875
0.019454	-0.093262	0.013062	-2507.0415256630095	-1.214736	-1.211586	-1.1791223623392788	-1.1759715261913941	-1.2417428591971995	-1.2385918710231731
0.019455	-0.093033	0.013092	-2500.8888636630095	-1.214525	-1.211382	-1.1789095316804086	-1.175765695489543	-1.2415300285383295	-1.238386040321322
0.019456	-0.092850	0.013062	-2495.9667336630096	-1.214313	-1.211176	-1.1786957010215384	-1.175557864787692	-1.2413161978794593	-1.2381782096194711
0.019457	-0.092651	0.013123	-2490.6344266630094	-1.214100	-1.210970	-1.1784808703626681	-1.1753500340858414	-1.241101367220589	-1.2379703789176204
0.019459	-0.092453	0.013123	-2485.3021196630098	-1.213888	-1.210765	-1.178265209044928	-1.1751413726821394	-1.2408857059028486	-1.2377617175139184
0.019460	-0.092316	0.013092	-2481.6105226630098	-1.213675	-1.210557	-1.1780503783860576	-1.1749315419802884	-1.2406708752439783	-1.2375518868120674
0.019461	-0.092072	0.013123	-2475.0476826630097	-1.213463	-1.210353	-1.1778365477271873	-1.1747257112784373	-1.2404570445851082	-1.2373460561102163
0.019462	-0.091965	0.013092	-2472.1764406630095	-1.213250	-1.210144	-1.1776217170683172	-1.1745148805765866	-1.240242213926238	-1.2371352254083656
0.019464	-0.091721	0.013245	-2465.6136006630095	-1.213036	-1.209938	-1.1774040557505767	-1.1743052191728844	-1.2400245526084976	-1.2369255640046635
0.019465	-0.091568	0.013184	-2461.5118266630097	-1.212823	-1.209729	-1.1771892250917066	-1.1740943884710335	-1.2398097219496274	-1.2367147333028126
0.019466	-0.091370	0.013245	-2456.1795186630097	-1.212608	-1.209522	-1.1769723944328363	-1.1738855577691825	-1.2395928912907572	-1.2365059026009615
0.019467	-0.091095	0.013153	-2448.7963246630097	-1.212395	-1.209318	-1.1767575637739662	-1.1736797270673316	-1.239378060631887	-1.2363000718991106
0.019469	-0.090988	0.013214	-2445.9250826630096	-1.212181	-1.209107	-1.1765399024562258	-1.1734650656636296	-1.2391603993141467	-1.2360854104954087
0.019470	-0.090820	0.013214	-2441.4131306630097	-1.211967	-1.208899	-1.1763240717973558	-1.1732552349617786	-1.2389445686552767	-1.2358755797935577
0.019471	-0.090576	0.013214	-2434.8502906630097	-1.211753	-1.208693	-1.1761082411384856	-1.1730474042599277	-1.2387287379964063	-1.2356677490917067
0.019472	-0.090439	0.013214	-2431.1586936630097	-1.211539	-1.208484	-1.1758924104796151	-1.1728365735580766	-1.2385129073375358	-1.2354569183898556
0.019474	-0.090286	0.013214	-2427.0569186630096	-1.211325	-1.208275	-1.1756747491618749	-1.172623912154375	-1.2382952460197956	-1.235244256986154
0.019475	-0.090088	0.013275	-2421.7246116630095	-1.211110	-1.208066	-1.1754579185030045	-1.172413081452524	-1.2380784153609254	-1.235033426284303
0.019476	-0.089874	0.013306	-2415.9821266630097	-1.210894	-1.207858	-1.1752400878441345	-1.172203250750673	-1.2378605847020552	-1.234823595582452
0.019477	-0.089645	0.013336	-2409.8294646630097	-1.210678	-1.207650	-1.1750222571852642	-1.1719934200488218	-1.237642754043185	-1.2346137648806008
0.019479	-0.089554	0.013336	-2407.3684006630097	-1.210462	-1.207437	-1.174802595867524	-1.1717767586451202	-1.2374230927254448	-1.2343971034768992
0.019480	-0.089310	0.013367	-2400.8055606630096	-1.210246	-1.207229	-1.1745847652086536	-1.1715669279432692	-1.2372052620665746	-1.2341872727750482
0.019481	-0.089066	0.013336	-2394.2427216630094	-1.210029	-1.207021	-1.1743659345497837	-1.171357097241418	-1.2369864314077046	-1.233977442073197
0.019482	-0.088974	0.013367	-2391.7816566630095	-1.209813	-1.206807	-1.1741481038909134	-1.171141266539567	-1.2367686007488343	-1.233761611371346
0.019484	-0.088776	0.013397	-2386.44934966301	-1.209596	-1.206597	-1.173927442573173	-1.1709276051358652	-1.2365479394310936	-1.2335479499676443
0.019485	-0.088547	0.013458	-2380.2966876630094	-1.209378	-1.206387	-1.1737076119143028	-1.1707157744340144	-1.2363281087722235	-1.2333361192657935
0.019486	-0.088364	0.013489	-2375.3745576630095	-1.209159	-1.206174	-1.1734867812554326	-1.1705009437321634	-1.2361072781133533	-1.2331212885639424
0.019487	-0.088150	0.013489	-2369.6320726630097	-1.208941	-1.205963	-1.1732669505965625	-1.1702881130303122	-1.2358874474544832	-1.2329084578620912
0.019489	-0.087997	0.013397	-2365.5302986630095	-1.208724	-1.205751	-1.173046289278822	-1.1700724516266106	-1.235666786136743	-1.2326927964583896
0.019490	-0.087799	0.013489	-2360.19799166301	-1.208505	-1.205539	-1.1728254586199518	-1.1698586209247595	-1.2354459554778727	-1.2324789657565385
0.019491	-0.087646	0.013550	-2356.0962166630097	-1.208286	-1.205325	-1.1726046279610816	-1.1696427902229085	-1.2352251248190025	-1.2322631350546875
0.019492	-0.087433	0.013519	-2350.3537316630095	-1.208067	-1.205113	-1.1723837973022115	-1.1694289595210576	-1.2350042941601322	-1.2320493043528367
0.019494	-0.087234	0.013489	-2345.0214246630094	-1.207848	-1.204901	-1.172161135984471	-1.1692132981173555	-1.2347816328423917	-1.2318336429491346
0.019495	-0.087128	0.013550	-2342.1501826630097	-1.207629	-1.204685	-1.171940305325601	-1.1689954674155048	-1.234560802183522	-1.2316158122472838
0.019496	-0.086899	0.013580	-2335.9975206630097	-1.207409	-1.204473	-1.1717184746667306	-1.1687816367136536	-1.2343389715246516	-1.2314019815454327
0.019497	-0.086700	0.013519	-2330.6652136630096	-1.207190	-1.204261	-1.1714976440078604	-1.1685678060118028	-1.2341181408657813	-1.2311881508435818
0.019499	-0.086533	0.013550	-2326.1532606630094	-1.206970	-1.204047	-1.1712739826901202	-1.1683501446081008	-1.233894479548041	-1.2309704894398799
0.019500	-0.086349	0.013580	-2321.23113166301	-1.206750	-1.203833	-1.1710521520312498	-1.1681343139062499	-1.2336726488891707	-1.230754658738029
0.019501	-0.086090	0.013611	-2314.2581146630096	-1.206530	-1.203621	-1.1708303213723799	-1.167920483204399	-1.2334508182303008	-1.230540828036178
0.019502	-0.085937	0.013641	-2310.1563396630095	-1.206309	-1.203406	-1.1706074907135096	-1.167703652502548	-1.2332279875714303	-1.230323997334327
0.019504	-0.085815	0.013641	-2306.8749196630097	-1.206088	-1.203189	-1.1703828293957692	-1.167482991098846	-1.23300332625369	-1.230103335930625
0.019505	-0.085632	0.013550	-2301.9527906630096	-1.205868	-1.202975	-1.1701609987368988	-1.1672671603969949	-1.2327814955948195	-1.2298875052287739
0.019506	-0.085388	0.013611	-2295.3899506630096	-1.205648	-1.202763	-1.169939168078029	-1.1670533296951442	-1.2325596649359496	-1.2296736745269232
0.019507	-0.085220	0.013641	-2290.8779986630097	-1.205427	-1.202548	-1.1697163374191586	-1.1668364989932931	-1.2323368342770795	-1.2294568438250721
0.019509	-0.085052	0.013702	-2286.3660466630095	-1.205205	-1.202332	-1.1694906761014183	-1.1666168375895911	-1.232111172959339	-1.2292371824213701
0.019510	-0.084793	0.013702	-2279.3930296630097	-1.204983	-1.202118	-1.1692668454425479	-1.1664010068877402	-1.2318873423004688	-1.2290213517195192
0.019511	-0.084641	0.013733	-2275.2912546630096	-1.204760	-1.201901	-1.1690420147836778	-1.1661821761858895	-1.2316625116415985	-1.2288025210176685
0.019512	-0.084412	0.013672	-2269.1385926630096	-1.204539	-1.201687	-1.1688191841248077	-1.1659663454840383	-1.2314396809827284	-1.2285866903158174
0.019514	-0.084320	0.013733	-2266.6775276630096	-1.204316	-1.201468	-1.168592522807067	-1.1657436840803364	-1.2312130196649878	-1.2283640289121154
0.019515	-0.084076	0.013733	-2260.1146886630095	-1.204094	-1.201254	-1.168368692148197	-1.1655278533784854	-1.230989189006118	-1.2281481982102644
0.019516	-0.083878	0.013794	-2254.78238166301	-1.203871	-1.201037	-1.1681438614893267	-1.1653090226766345	-1.2307643583472476	-1.2279293675084135
0.019517	-0.083740	0.013702	-2251.0907836630095	-1.203648	-1.200819	-1.1679190308304568	-1.1650891919747837	-1.2305395276883777	-1.2277095368065627
0.019519	-0.083557	0.013763	-2246.1686546630094	-1.203425	-1.200603	-1.1676923695127162	-1.1648695305710817	-1.230312866370637	-1.2274898754028607
0.019520	-0.083374	0.013824	-2241.2465246630095	-1.203201	-1.200385	-1.167466538853846	-1.1646496998692306	-1.230087035711767	-1.2272700447010096
0.019521	-0.083145	0.013855	-2235.0938626630095	-1.202977	-1.200169	-1.1672407081949758	-1.1644318691673796	-1.2298612050528965	-1.2270522139991586
0.019522	-0.082916	0.013794	-2228.9412006630096	-1.202753	-1.199953	-1.1670148775361056	-1.1642140384655288	-1.2296353743940265	-1.2268343832973079
0.019524	-0.082870	0.013824	-2227.7106686630095	-1.202530	-1.199730	-1.1667882162183654	-1.1639873770618268	-1.2294087130762863	-1.2266077218936058
0.019525	-0.082596	0.013794	-2220.3274736630096	-1.202306	-1.199516	-1.166562385559495	-1.1637715463599758	-1.2291828824174158	-1.2263918911917548
0.019526	-0.082336	0.013824	-2213.3544566630094	-1.202082	-1.199301	-1.166336554900625	-1.1635547156581247	-1.2289570517585457	-1.2261750604899038
0.019527	-0.082260	0.013916	-2211.3035696630095	-1.201857	-1.199078	-1.1661097242417546	-1.163329884956274	-1.2287302210996756	-1.2259502297880531
0.019529	-0.082169	0.013885	-2208.8425046630095	-1.201631	-1.198856	-1.1658800629240142	-1.163104223552572	-1.228500559781935	-1.225724568384351
0.019530	-0.081818	0.014008	-2199.40842266301	-1.201405	-1.198641	-1.1656522322651441	-1.162887392850721	-1.228272729123065	-1.2255077376825
0.019531	-0.081650	0.014008	-2194.8964706630095	-1.201178	-1.198420	-1.1654234016062741	-1.16266456214887	-1.228043898464195	-1.225284906980649
0.019532	-0.081512	0.014008	-2191.2048736630095	-1.200951	-1.198198	-1.1651945709474039	-1.162440731447019	-1.2278150678053246	-1.2250610762787981
0.019534	-0.081329	0.014008	-2186.2827436630096	-1.200724	-1.197977	-1.1649639096296633	-1.1622160700433173	-1.2275844064875843	-1.2248364148750963
0.019535	-0.081131	0.014069	-2180.9504366630094	-1.200496	-1.197756	-1.1647340789707932	-1.1619932393414663	-1.227354575828714	-1.2246135841732453
0.019536	-0.080902	0.014008	-2174.7977746630095	-1.200269	-1.197536	-1.164505248311923	-1.1617714086396151	-1.2271257451698436	-1.2243917534713942
0.019537	-0.080765	0.014008	-2171.1061776630095	-1.200042	-1.197314	-1.164276417653053	-1.1615475779377642	-1.2268969145109736	-1.2241679227695432
0.019539	-0.080627	0.014069	-2167.4145806630095	-1.199814	-1.197091	-1.1640447563353122	-1.1613209165340623	-1.2266652531932332	-1.2239412613658414
0.019540	-0.080322	0.014038	-2159.2110306630098	-1.199587	-1.196873	-1.1638159256764422	-1.1611010858322115	-1.2264364225343631	-1.2237214306639905
0.019541	-0.080185	0.014191	-2155.5194336630097	-1.199358	-1.196649	-1.163585095017572	-1.1608752551303605	-1.2262055918754928	-1.2234955999621395
0.019542	-0.080017	0.014038	-2151.0074816630095	-1.199130	-1.196427	-1.163355264358702	-1.1606514244285093	-1.2259757612166227	-1.2232717692602884
0.019544	-0.079803	0.014099	-2145.2649966630097	-1.198901	-1.196206	-1.1631226030409614	-1.1604267630248077	-1.225743099898882	-1.2230471078565868
0.019545	-0.079681	0.014038	-2141.9835766630094	-1.198674	-1.195982	-1.1628937723820914	-1.1602009323229567	-1.225514269240012	-1.2228212771547358
0.019546	-0.079361	0.014160	-2133.3698506630094	-1.198444	-1.195763	-1.1626619417232211	-1.1599801016211055	-1.225282438581142	-1.2226004464528846
0.019547	-0.079254	0.014252	-2130.49860766301	-1.198214	-1.195536	-1.1624301110643507	-1.1597512709192546	-1.2250506079222716	-1.2223716157510336
0.019549	-0.079163	0.014221	-2128.0375426630094	-1.197983	-1.195309	-1.1621954497466105	-1.1595206095155528	-1.2248159466045312	-1.2221409543473318
0.019550	-0.078842	0.014313	-2119.42381666301	-1.197751	-1.195088	-1.1619616190877402	-1.1592977788137018	-1.224582115945661	-1.2219181236454808
0.019551	-0.078674	0.014313	-2114.9118636630096	-1.197519	-1.194862	-1.1617277884288701	-1.159069948111851	-1.224348285286791	-1.22169029294363
0.019552	-0.078552	0.014313	-2111.6304446630097	-1.197288	-1.194634	-1.1614949577699998	-1.1588401174099998	-1.2241154546279205	-1.2214604622417788
0.019554	-0.078354	0.014313	-2106.2981376630096	-1.197056	-1.194409	-1.1612592964522594	-1.158611456006298	-1.2238797933101804	-1.221231800838077
0.019555	-0.078140	0.014282	-2100.55565266301	-1.196824	-1.194185	-1.1610254657933894	-1.158385625304447	-1.22364596265131	-1.2210059701362261
0.019556	-0.077942	0.014252	-2095.2233456630097	-1.196593	-1.193961	-1.1607926351345192	-1.158159794602596	-1.22341313199244	-1.2207801394343751
0.019557	-0.077805	0.014282	-2091.5317486630097	-1.196362	-1.193734	-1.1605598044756489	-1.1579309639007451	-1.2231803013335698	-1.2205513087325242
0.019559	-0.077606	0.014374	-2086.1994416630096	-1.196129	-1.193508	-1.1603231431579086	-1.157701302497043	-1.2229436400158296	-1.220321647328822
0.019560	-0.077362	0.014435	-2079.6366016630095	-1.195895	-1.193282	-1.1600873124990383	-1.1574734717951922	-1.222707809356959	-1.2200938166269713
0.019561	-0.077255	0.014435	-2076.76535966301	-1.195662	-1.193052	-1.159852481840168	-1.1572416410933413	-1.222472978698089	-1.2198619859251203
0.019562	-0.077072	0.014435	-2071.8432296630094	-1.195428	-1.192824	-1.159616651181298	-1.1570118103914904	-1.222237148039219	-1.2196321552232694
0.019564	-0.076797	0.014496	-2064.4600356630094	-1.195193	-1.192599	-1.1593779898635574	-1.1567831489877882	-1.2219984867214784	-1.2194034938195673
0.019565	-0.076691	0.014465	-2061.58879266301	-1.194958	-1.192368	-1.1591411592046874	-1.1565503182859374	-1.2217616560626081	-1.2191706631177164
0.019566	-0.076431	0.014496	-2054.6157756630096	-1.194724	-1.192142	-1.158905328545817	-1.1563224875840865	-1.221525825403738	-1.2189428324158655
0.019567	-0.076294	0.014465	-2050.9241786630096	-1.194489	-1.191912	-1.1586684978869468	-1.1560906568822356	-1.2212889947448677	-1.2187110017140146
0.019569	-0.076111	0.014496	-2046.0020486630096	-1.194255	-1.191684	-1.1584308365692066	-1.1558589954785334	-1.2210513334271274	-1.2184793403103125
0.019570	-0.075897	0.014465	-2040.2595646630093	-1.194020	-1.191456	-1.1581940059103366	-1.1556291647766825	-1.2208145027682575	-1.2182495096084616
0.019571	-0.075668	0.014526	-2034.1069026630094	-1.193785	-1.191229	-1.1579571752514664	-1.1554003340748318	-1.2205776721093873	-1.2180206789066108
0.019572	-0.075516	0.014557	-2030.0051276630093	-1.193549	-1.190998	-1.157719344592596	-1.1551675033729807	-1.2203398414505169	-1.2177878482047597
0.019574	-0.075409	0.014557	-2027.1338856630096	-1.193313	-1.190766	-1.1574796832748557	-1.1549318419692787	-1.2201001801327767	-1.2175521868010577
0.019575	-0.075119	0.014679	-2019.3405136630095	-1.193075	-1.190538	-1.1572398526159855	-1.1547020112674278	-1.2198603494739064	-1.2173223560992068
0.019576	-0.074921	0.014709	-2014.0082066630093	-1.192837	-1.190306	-1.1570000219571153	-1.1544681805655768	-1.2196205188150362	-1.2170885253973558
0.019577	-0.074814	0.014648	-2011.1369646630096	-1.192600	-1.190073	-1.1567611912982452	-1.1542333498637258	-1.219381688156166	-1.2168536946955049
0.019579	-0.074585	0.014618	-2004.9843016630093	-1.192363	-1.189843	-1.1565205299805048	-1.1539996884600239	-1.2191410268384257	-1.216620033291803
0.019580	-0.074356	0.014648	-1998.8316396630094	-1.192126	-1.189614	-1.1562816993216345	-1.1537688577581728	-1.2189021961795552	-1.2163892025899519
