Repository: pietracorvo/HystAPI

# Example data

The example data in this folder is from measurements performed during my physics bachelor.

The material is **FeSi3** (iron with 3% silicon), aka 'electrical steel', the standard material for ring cores in trafos. 

Four of the five samples where treated with high pressure torison (HPT, 20 rotations at 20GPa), to achieve nanocristallisation of the grains, which has a huge impact on the magnetic properties of the material. The HPT deformation was done at 77K (under liquid nitrogen) and at 293K (at room temperature). Afterwards some samples were heat treated at a temperature of 493K (for two hours) to anneal defects from the deformation process.

The five samples are:

File: testData/FeSi3_annealed/G1_919V_100Hz_800000Fs.txt (part 57 of 57)
--------------------------
t	U1	U2	H	B_raw	J_raw	B_drift	 J_drift	B_corr	J_corr
0.019581	-0.074249	0.014709	-1995.9603976630096	-1.191887	-1.189379	-1.1560408686627643	-1.1535320270563219	-1.2186613655206853	-1.2161523718881009
0.019582	-0.074097	0.014740	-1991.8586226630096	-1.191648	-1.189145	-1.1558000380038942	-1.153296196354471	-1.218420534861815	-1.21591654118625
0.019584	-0.073822	0.014832	-1984.4754286630096	-1.191408	-1.188915	-1.1555563766861539	-1.153062534950769	-1.2181768735440746	-1.215682879782548
0.019585	-0.073700	0.014832	-1981.1940086630093	-1.191168	-1.188678	-1.1553145460272836	-1.152823704248918	-1.2179350428852045	-1.215444049080697
0.019586	-0.073532	0.014832	-1976.6820566630095	-1.190928	-1.188444	-1.1550727153684133	-1.1525878735470672	-1.217693212226334	-1.2152082183788462
0.019587	-0.073349	0.014862	-1971.7599266630095	-1.190687	-1.188209	-1.1548298847095433	-1.1523510428452162	-1.2174503815674642	-1.2149713876769952
0.019589	-0.073135	0.014862	-1966.0174426630097	-1.190446	-1.187976	-1.1545852233918026	-1.1521143814415142	-1.2172057202497233	-1.2147347262732933
0.019590	-0.072922	0.014862	-1960.2749576630094	-1.190205	-1.187742	-1.1543423927329326	-1.1518785507396634	-1.2169628895908535	-1.2144988955714424
0.019591	-0.072754	0.014893	-1955.7630056630096	-1.189964	-1.187507	-1.1540995620740624	-1.1516417200378124	-1.2167200589319833	-1.2142620648695914
0.019592	-0.072571	0.014923	-1950.8408756630097	-1.189722	-1.187271	-1.1538557314151923	-1.1514038893359613	-1.216476228273113	-1.2140242341677403
0.019594	-0.072372	0.015015	-1945.5085686630096	-1.189479	-1.187034	-1.1536090700974517	-1.1511632279322594	-1.2162295669553727	-1.2137835727640385
0.019595	-0.072144	0.015045	-1939.3559066630096	-1.189236	-1.186799	-1.1533642394385817	-1.1509263972304085	-1.2159847362965026	-1.2135467420621875
0.019596	-0.071976	0.014954	-1934.8439546630093	-1.188993	-1.186562	-1.1531194087797114	-1.1506875665285574	-1.2157399056376321	-1.2133079113603364
0.019597	-0.071808	0.015015	-1930.3320026630095	-1.188750	-1.186324	-1.1528745781208412	-1.1504477358267065	-1.215495074978762	-1.2130680806584855
0.019599	-0.071686	0.014984	-1927.0505826630097	-1.188507	-1.186086	-1.1526279168031008	-1.1502060744230047	-1.2152484136610218	-1.2128264192547837
0.019600	-0.071381	0.015045	-1918.8470336630094	-1.188264	-1.185852	-1.1523830861442306	-1.1499702437211536	-1.2150035830021513	-1.2125905885529327
0.019601	-0.071289	0.015015	-1916.3859686630094	-1.188020	-1.185612	-1.1521372554853606	-1.1497284130193028	-1.2147577523432815	-1.2123487578510819
0.019602	-0.071106	0.015076	-1911.4638386630095	-1.187776	-1.185374	-1.1518914248264902	-1.1494885823174517	-1.214511921684411	-1.2121089271492307
0.019604	-0.070877	0.015106	-1905.3111766630095	-1.187532	-1.185137	-1.15164376350875	-1.14924792091375	-1.214264260366671	-1.211868265745529
0.019605	-0.070663	0.015015	-1899.5686926630096	-1.187288	-1.184901	-1.1513979328498796	-1.149010090211899	-1.2140184297078003	-1.211630435043678
0.019606	-0.070465	0.015137	-1894.2363856630095	-1.187043	-1.184663	-1.1511511021910097	-1.148770259510048	-1.2137715990489304	-1.211390604341827
0.019607	-0.070389	0.015076	-1892.1854976630093	-1.186799	-1.184421	-1.1509052715321393	-1.1485264288081969	-1.2135257683900602	-1.211146773639976
0.019609	-0.070114	0.015106	-1884.8023036630093	-1.186554	-1.184185	-1.1506566102143991	-1.1482867674044952	-1.21327710707232	-1.2109071122362742
0.019610	-0.069931	0.015106	-1879.8801736630094	-1.186309	-1.183947	-1.1504097795555288	-1.1480469367026442	-1.2130302764134497	-1.2106672815344233
0.019611	-0.069824	0.015167	-1877.0089316630097	-1.186063	-1.183705	-1.1501619488966586	-1.1478031060007932	-1.2127824457545793	-1.2104234508325722
0.019612	-0.069580	0.015198	-1870.4460916630096	-1.185817	-1.183467	-1.1499141182377883	-1.1475632752989422	-1.2125346150957093	-1.2101836201307212
0.019614	-0.069397	0.015167	-1865.5239626630096	-1.185572	-1.183227	-1.149665456920048	-1.1473196138952402	-1.2122859537779687	-1.2099399587270192
0.019615	-0.069275	0.015198	-1862.2425426630093	-1.185325	-1.182985	-1.1494166262611778	-1.1470757831933893	-1.2120371231190985	-1.2096961280251683
0.019616	-0.068954	0.015259	-1853.6288156630094	-1.185078	-1.182749	-1.1491677956023076	-1.1468379524915384	-1.2117882924602283	-1.2094582973233174
0.019617	-0.068893	0.015259	-1851.9881056630093	-1.184831	-1.182503	-1.1489189649434373	-1.1465901217896874	-1.2115394618013582	-1.2092104666214665
0.019619	-0.068634	0.015381	-1845.0150886630095	-1.184582	-1.182263	-1.148666303625697	-1.1463464603859854	-1.211286800483618	-1.2089668052177645
0.019620	-0.068497	0.015381	-1841.3234916630095	-1.184333	-1.182019	-1.148415472966827	-1.1461006296841345	-1.211035969824748	-1.2087209745159135
0.019621	-0.068283	0.015381	-1835.5810066630097	-1.184084	-1.181777	-1.1481646423079566	-1.1458567989822837	-1.2107851391658775	-1.2084771438140627
0.019622	-0.068176	0.015289	-1832.7097646630095	-1.183836	-1.181533	-1.1479148116490865	-1.1456109682804325	-1.2105353085070072	-1.2082313131122115
0.019624	-0.067917	0.015350	-1825.7367476630093	-1.183587	-1.181293	-1.147662150331346	-1.1453673068767305	-1.210282647189267	-1.2079876517085095
0.019625	-0.067642	0.015411	-1818.3535536630093	-1.183338	-1.181053	-1.1474113196724758	-1.1451254761748795	-1.2100318165303965	-1.2077458210066585
0.019626	-0.067474	0.015381	-1813.8416006630096	-1.183088	-1.180809	-1.1471594890136056	-1.1448796454730288	-1.2097799858715264	-1.2074999903048078
0.019627	-0.067474	0.015503	-1813.8416006630096	-1.182837	-1.180558	-1.1469066583547354	-1.1446268147711778	-1.209527155212656	-1.2072471596029568
0.019629	-0.067139	0.015503	-1804.8176966630094	-1.182586	-1.180318	-1.146651997036995	-1.1443831533674758	-1.209272493894916	-1.2070034981992548
0.019630	-0.066956	0.015533	-1799.8955666630095	-1.182334	-1.180072	-1.1463981663781249	-1.1441353226656248	-1.2090186632360456	-1.2067556674974038
0.019631	-0.066849	0.015564	-1797.0243246630093	-1.182082	-1.179824	-1.146144335719255	-1.143885491963774	-1.2087648325771756	-1.206505836795553
0.019632	-0.066620	0.015503	-1790.8716626630094	-1.181831	-1.179581	-1.1458915050603846	-1.143640661261923	-1.2085120019183053	-1.206261006093702
0.019634	-0.066376	0.015533	-1784.3088236630097	-1.181579	-1.179337	-1.1456358437426442	-1.143392999858221	-1.208256340600565	-1.20601334469
0.019635	-0.066238	0.015533	-1780.6172256630093	-1.181328	-1.179090	-1.1453830130837739	-1.14314416915637	-1.2080035099416948	-1.205764513988149
0.019636	-0.066086	0.015594	-1776.5154516630096	-1.181075	-1.178843	-1.1451281824249038	-1.142895338454519	-1.2077486792828247	-1.205515683286298
0.019637	-0.065918	0.015564	-1772.0034986630094	-1.180823	-1.178596	-1.1448743517660336	-1.1426465077526682	-1.2074948486239543	-1.2052668525844472
0.019639	-0.065628	0.015686	-1764.2101276630096	-1.180569	-1.178352	-1.144616690448293	-1.1423988463489663	-1.2072371873062138	-1.2050191911807453
0.019640	-0.065506	0.015656	-1760.9287076630094	-1.180315	-1.178102	-1.144360859789423	-1.1421470156471152	-1.206981356647344	-1.2047673604788942
0.019641	-0.065308	0.015717	-1755.5964006630093	-1.180061	-1.177855	-1.1441050291305528	-1.1418981849452643	-1.2067255259884737	-1.2045185297770433
0.019642	-0.065125	0.015686	-1750.6742706630093	-1.179806	-1.177606	-1.1438481984716824	-1.1416473542434133	-1.2064686953296033	-1.2042676990751924
0.019644	-0.064911	0.015747	-1744.9317856630096	-1.179551	-1.177359	-1.1435895371539422	-1.1413966928397115	-1.206210034011863	-1.2040170376714905
0.019645	-0.064728	0.015747	-1740.0096566630095	-1.179296	-1.177110	-1.143332706495072	-1.1411458621378605	-1.2059532033529927	-1.2037662069696395
0.019646	-0.064529	0.015839	-1734.6773496630094	-1.179040	-1.176860	-1.143074875836202	-1.1408940314360094	-1.2056953726941226	-1.2035143762677885
0.019647	-0.064392	0.015839	-1730.9857516630095	-1.178783	-1.176608	-1.1428160451773315	-1.1406402007341585	-1.2054365420352524	-1.2032605455659375
0.019649	-0.064224	0.015808	-1726.4737996630097	-1.178527	-1.176357	-1.1425563838595914	-1.1403855393304567	-1.205176880717512	-1.2030058841622358
0.019650	-0.063965	0.015900	-1719.5007826630094	-1.178269	-1.176109	-1.142296553200721	-1.1401357086286057	-1.2049170500586417	-1.2027560534603847
0.019651	-0.063843	0.015900	-1716.2193636630095	-1.178012	-1.175855	-1.142037722541851	-1.1398798779267547	-1.204658219399772	-1.2025002227585337
0.019652	-0.063721	0.015869	-1712.9379436630093	-1.177755	-1.175602	-1.1417788918829808	-1.1396250472249037	-1.2043993887409017	-1.2022453920566827
0.019654	-0.063416	0.015900	-1704.7343936630095	-1.177497	-1.175355	-1.1415172305652403	-1.1393743858212018	-1.204137727423161	-1.2019947306529808
0.019655	-0.063217	0.015991	-1699.4020866630094	-1.177238	-1.175103	-1.14125639990637	-1.1391205551193508	-1.203876896764291	-1.2017408999511299
0.019656	-0.063141	0.015991	-1697.3511996630095	-1.176979	-1.174846	-1.1409955692475	-1.1388617244174999	-1.203616066105421	-1.201482069249279
0.019657	-0.062973	0.015991	-1692.8392476630097	-1.176720	-1.174593	-1.1407347385886297	-1.1386068937156488	-1.2033552354465504	-1.2012272385474279
0.019659	-0.062698	0.016022	-1685.4560526630094	-1.176461	-1.174343	-1.1404720772708894	-1.138353232311947	-1.20309257412881	-1.200973577143726
0.019660	-0.062546	0.016022	-1681.3542786630096	-1.176201	-1.174088	-1.1402102466120192	-1.138096401610096	-1.20283074346994	-1.200716746441875
0.019661	-0.062408	0.016022	-1677.6626806630093	-1.175941	-1.173833	-1.1399484159531488	-1.137839570908245	-1.2025689128110697	-1.200459915740024
0.019662	-0.062210	0.016113	-1672.3303736630096	-1.175680	-1.173579	-1.1396855852942789	-1.137583740206394	-1.2023060821521998	-1.200204085038173
0.019664	-0.061951	0.016083	-1665.3573566630093	-1.175420	-1.173327	-1.1394219239765382	-1.1373280788026923	-1.202042420834459	-1.1999484236344713
0.019665	-0.061798	0.016174	-1661.2555826630096	-1.175158	-1.173070	-1.1391580933176682	-1.1370692481008413	-1.2017785901755889	-1.1996895929326203
0.019666	-0.061600	0.016174	-1655.9232746630096	-1.174896	-1.172815	-1.138894262658798	-1.1368124173989902	-1.2015147595167188	-1.1994327622307692
0.019667	-0.061417	0.016235	-1651.0011456630095	-1.174633	-1.172558	-1.1386294319999277	-1.1365535866971392	-1.2012499288578486	-1.1991739315289183
0.019669	-0.061203	0.016266	-1645.2586606630093	-1.174369	-1.172302	-1.1383617706821874	-1.1362939252934372	-1.200982267540108	-1.1989142701252162
0.019670	-0.060989	0.016266	-1639.5161766630094	-1.174106	-1.172046	-1.1380969400233174	-1.1360360945915864	-1.2007174368812383	-1.1986564394233654
0.019671	-0.060883	0.016174	-1636.6449336630094	-1.173844	-1.171787	-1.1378331093644471	-1.1357752638897354	-1.2004536062223679	-1.1983956087215144
0.019672	-0.060715	0.016235	-1632.1329816630096	-1.173581	-1.171530	-1.1375682787055768	-1.1355164331878844	-1.2001887755634977	-1.1981367780196635
0.019674	-0.060516	0.016266	-1626.8006746630094	-1.173317	-1.171273	-1.1373006173878364	-1.1352557717841825	-1.199921114245757	-1.1978761166159615
0.019675	-0.060242	0.016327	-1619.4174806630094	-1.173053	-1.171018	-1.137034786728966	-1.1349989410823316	-1.1996552835868868	-1.1976192859141106
0.019676	-0.060165	0.016388	-1617.3665926630097	-1.172787	-1.170755	-1.1367669560700961	-1.1347341103804807	-1.199387452928017	-1.1973544552122597
0.019677	-0.059982	0.016388	-1612.4444636630096	-1.172522	-1.170495	-1.136500125411226	-1.1344722796786297	-1.1991206222691466	-1.1970926245104088
0.019679	-0.059662	0.016449	-1603.8307366630097	-1.172255	-1.170240	-1.1362294640934856	-1.1342136182749276	-1.1988499609514065	-1.1968339631067066
0.019680	-0.059509	0.016510	-1599.7289616630096	-1.171988	-1.169977	-1.1359606334346153	-1.1339487875730767	-1.1985811302925362	-1.1965691324048557
0.019681	-0.059402	0.016541	-1596.8577196630094	-1.171720	-1.169713	-1.1356908027757453	-1.1336829568712259	-1.1983112996336662	-1.196303301703005
0.019682	-0.059174	0.016449	-1590.7050576630095	-1.171453	-1.169454	-1.135421972116875	-1.1334221261693749	-1.198042468974796	-1.196042471001154
0.019684	-0.058960	0.016571	-1584.9625726630093	-1.171185	-1.169193	-1.1351503107991345	-1.1331574647656728	-1.1977708076570552	-1.1957778095974518
0.019685	-0.058823	0.016571	-1581.2709756630093	-1.170916	-1.168929	-1.1348794801402644	-1.132891634063822	-1.1974999769981851	-1.195511978895601
0.019686	-0.058624	0.016632	-1575.9386686630096	-1.170647	-1.168667	-1.134608649481394	-1.132627803361971	-1.197229146339315	-1.19524814819375
0.019687	-0.058441	0.016632	-1571.0165386630097	-1.170377	-1.168403	-1.134336818822524	-1.1323619726601202	-1.1969573156804447	-1.1949823174918992
0.019689	-0.058228	0.016693	-1565.2740546630093	-1.170107	-1.168140	-1.1340631575047835	-1.132095311256418	-1.1966836543627042	-1.194715656088197
0.019690	-0.058075	0.016693	-1561.1722796630097	-1.169837	-1.167875	-1.1337913268459134	-1.131828480554567	-1.1964118237038344	-1.1944488253863461
0.019691	-0.057938	0.016693	-1557.4806826630097	-1.169566	-1.167609	-1.1335184961870433	-1.1315606498527162	-1.196138993044964	-1.1941809946844952
0.019692	-0.057709	0.016663	-1551.3280206630093	-1.169296	-1.167347	-1.1332466655281728	-1.1312968191508652	-1.1958671623860937	-1.1939171639826442
0.019694	-0.057526	0.016754	-1546.4058906630094	-1.169025	-1.167082	-1.1329720042104325	-1.1310281577471633	-1.1955925010683535	-1.1936485025789423
0.019695	-0.057281	0.016754	-1539.8430506630093	-1.168753	-1.166818	-1.1326981735515624	-1.1307623270453122	-1.1953186704094834	-1.1933826718770912
0.019696	-0.057159	0.016815	-1536.5616316630094	-1.168481	-1.166550	-1.1324243428926923	-1.1304924963434613	-1.1950448397506133	-1.1931128411752403
0.019697	-0.056992	0.016785	-1532.0496796630096	-1.168209	-1.166284	-1.132150512233822	-1.1302246656416106	-1.1947710090917427	-1.1928450104733896
0.019699	-0.056747	0.016876	-1525.4868396630095	-1.167936	-1.166019	-1.1318738509160817	-1.1299560042379084	-1.1944943477740027	-1.1925763490696875
0.019700	-0.056503	0.016876	-1518.9239996630095	-1.167662	-1.165753	-1.1315980202572113	-1.1296881735360575	-1.1942185171151323	-1.1923085183678366
0.019701	-0.056427	0.016968	-1516.8731126630096	-1.167388	-1.165482	-1.1313221895983414	-1.1294153428342064	-1.1939426864562623	-1.1920356876659854
0.019702	-0.056213	0.016907	-1511.1306286630097	-1.167113	-1.165215	-1.1310453589394711	-1.1291465121323556	-1.1936658557973918	-1.1917668569641346
0.019704	-0.055939	0.016968	-1503.7474336630094	-1.166839	-1.164949	-1.1307676976217307	-1.1288768507286537	-1.1933881944796516	-1.1914971955604328
0.019705	-0.055832	0.017029	-1500.8761916630096	-1.166563	-1.164677	-1.1304898669628605	-1.1286030200268027	-1.1931103638207814	-1.1912233648585817
0.019706	-0.055756	0.017059	-1498.8253036630094	-1.166286	-1.164403	-1.1302110363039901	-1.1283271893249518	-1.192831533161911	-1.1909475341567308
0.019707	-0.055481	0.017090	-1491.4421096630094	-1.166010	-1.164135	-1.1299332056451201	-1.1280573586231006	-1.1925537025030408	-1.1906777034548797
0.019709	-0.055252	0.017090	-1485.2894476630095	-1.165733	-1.163866	-1.1296525443273797	-1.127784697219399	-1.1922730411853006	-1.190405042051178
0.019710	-0.055084	0.017151	-1480.7774956630096	-1.165455	-1.163594	-1.1293727136685094	-1.127510866517548	-1.1919932105264301	-1.190131211349327
0.019711	-0.054947	0.017090	-1477.0858986630096	-1.165178	-1.163322	-1.1290938830096393	-1.127237035815697	-1.1917143798675602	-1.189857380647476
0.019712	-0.054672	0.017120	-1469.7027036630093	-1.164901	-1.163054	-1.1288150523507692	-1.126967205113846	-1.1914355492086899	-1.189587549945625
0.019714	-0.054550	0.017151	-1466.4212836630095	-1.164623	-1.162780	-1.1285333910330286	-1.126689543710144	-1.1911538878909496	-1.189309888541923
0.019715	-0.054352	0.017212	-1461.0889766630094	-1.164344	-1.162508	-1.1282525603741587	-1.1264157130082932	-1.1908730572320794	-1.1890360578400723
0.019716	-0.054184	0.017212	-1456.5770246630095	-1.164065	-1.162235	-1.1279717297152883	-1.126140882306442	-1.1905922265732092	-1.188761227138221
0.019717	-0.053925	0.017242	-1449.6040076630093	-1.163786	-1.161964	-1.127690899056418	-1.1258680516045911	-1.190311395914339	-1.1884883964363702
0.019719	-0.053833	0.017273	-1447.1429426630093	-1.163506	-1.161687	-1.1274072377386777	-1.1255873902008893	-1.1900277345965984	-1.1882077350326683
0.019720	-0.053543	0.017334	-1439.3495706630097	-1.163225	-1.161416	-1.1271244070798074	-1.1253145594990384	-1.1897449039377284	-1.1879349043308174
0.019721	-0.053467	0.017395	-1437.2986836630093	-1.162944	-1.161138	-1.1268415764209374	-1.1250347287971874	-1.1894620732788583	-1.1876550736289664
0.019722	-0.053299	0.017334	-1432.7867316630095	-1.162662	-1.160862	-1.1265577457620672	-1.1247568980953364	-1.1891782426199882	-1.1873772429271154
0.019724	-0.053009	0.017517	-1424.9933596630094	-1.162379	-1.160588	-1.1262710844443269	-1.1244792366916345	-1.1888915813022476	-1.1870995815234135
0.019725	-0.052856	0.017456	-1420.8915846630093	-1.162096	-1.160310	-1.1259862537854566	-1.1241994059897835	-1.1886067506433773	-1.1868197508215625
0.019726	-0.052765	0.017548	-1418.4305196630094	-1.161812	-1.160030	-1.1257004231265866	-1.1239175752879325	-1.1883209199845073	-1.1865379201197115
0.019727	-0.052460	0.017487	-1410.2269706630095	-1.161528	-1.159756	-1.1254145924677161	-1.1236417445860816	-1.1880350893256368	-1.1862620894178606
0.019729	-0.052261	0.017548	-1404.8946636630094	-1.161244	-1.159479	-1.1251269311499759	-1.1233610831823795	-1.1877474280078966	-1.1859814280141585
0.019730	-0.052124	0.017548	-1401.2030666630094	-1.160960	-1.159199	-1.1248411004911056	-1.1230792524805289	-1.1874615973490266	-1.185699597312308
0.019731	-0.052002	0.017609	-1397.9216466630096	-1.160675	-1.158918	-1.1245542698322353	-1.1227964217786777	-1.187174766690156	-1.1854167666104567
0.019732	-0.051743	0.017670	-1390.9486296630093	-1.160389	-1.158641	-1.1242664391733652	-1.1225175910768268	-1.1868869360312861	-1.1851379359086058
0.019734	-0.051483	0.017639	-1383.9756126630095	-1.160102	-1.158363	-1.123975777855625	-1.1222359296731248	-1.186596274713546	-1.1848562745049038
0.019735	-0.051422	0.017731	-1382.3349026630094	-1.159815	-1.158078	-1.1236869471967548	-1.121949098971274	-1.1863074440546755	-1.184569443803053
0.019736	-0.051163	0.017792	-1375.3618856630096	-1.159527	-1.157799	-1.1233971165378844	-1.121668268269423	-1.1860176133958054	-1.184288613101202
0.019737	-0.050919	0.017761	-1368.7990456630096	-1.159239	-1.157519	-1.1231072858790143	-1.121386437567572	-1.1857277827369352	-1.184006782399351
0.019739	-0.050842	0.017792	-1366.7481586630097	-1.158951	-1.157234	-1.122815624561274	-1.12109777616387	-1.1854361214191949	-1.183718120995649
0.019740	-0.050659	0.017822	-1361.8260286630093	-1.158662	-1.156951	-1.122524793902404	-1.1208129454620193	-1.1851452907603246	-1.1834332902937983
0.019741	-0.050446	0.017914	-1356.0835446630094	-1.158372	-1.156668	-1.1222329632435335	-1.1205281147601682	-1.1848534601014542	-1.1831484595919473
0.019742	-0.050217	0.017975	-1349.9308826630095	-1.158081	-1.156385	-1.1219401325846632	-1.1202432840583172	-1.1845606294425841	-1.1828636288900962
0.019744	-0.050064	0.017883	-1345.8291076630094	-1.157791	-1.156100	-1.121646471266923	-1.119954622654615	-1.1842669681248439	-1.1825749674863941
0.019745	-0.049927	0.017944	-1342.1375106630094	-1.157501	-1.155814	-1.1213546406080526	-1.119666791952764	-1.1839751374659735	-1.1822871367845431
0.019746	-0.049728	0.017975	-1336.8052036630097	-1.157209	-1.155530	-1.1210608099491826	-1.1193809612509134	-1.1836813068071033	-1.1820013060826924
0.019747	-0.049530	0.018036	-1331.4728966630096	-1.156917	-1.155244	-1.1207669792903123	-1.1190931305490623	-1.183387476148233	-1.1817134753808414
0.019749	-0.049316	0.018127	-1325.7304116630094	-1.156624	-1.154958	-1.1204703179725721	-1.1188034691453603	-1.1830908148304928	-1.1814238139771394
0.019750	-0.049103	0.018036	-1319.9879276630095	-1.156331	-1.154673	-1.1201754873137018	-1.1185166384435095	-1.1827959841716225	-1.1811369832752885
0.019751	-0.048996	0.018097	-1317.1166846630094	-1.156038	-1.154383	-1.1198806566548316	-1.1182248077416586	-1.1825011535127525	-1.1808451525734376
0.019752	-0.048798	0.018127	-1311.7843776630093	-1.155744	-1.154096	-1.1195848259959615	-1.1179359770398076	-1.1822053228538825	-1.1805563218715867
0.019754	-0.048492	0.018219	-1303.5808286630095	-1.155450	-1.153811	-1.1192871646782212	-1.1176473156361055	-1.1819076615361421	-1.1802676604678846
0.019755	-0.048447	0.018219	-1302.3502956630095	-1.155155	-1.153518	-1.1189903340193508	-1.1173524849342547	-1.1816108308772715	-1.1799728297660337
0.019756	-0.048218	0.018158	-1296.1976336630096	-1.154860	-1.153231	-1.1186935033604806	-1.1170636542324035	-1.1813140002184013	-1.1796839990641825
0.019757	-0.047928	0.018341	-1288.4042616630095	-1.154563	-1.152944	-1.1183946727016105	-1.1167748235305528	-1.1810151695595312	-1.1793951683623318
0.019759	-0.047821	0.018402	-1285.5330196630093	-1.154265	-1.152650	-1.1180930113838703	-1.1164771621268508	-1.1807135082417912	-1.1790975069586298
0.019760	-0.047714	0.018402	-1282.6617776630096	-1.153967	-1.152355	-1.117793180725	-1.1161803314249998	-1.1804136775829206	-1.1788006762567789
0.019761	-0.047455	0.018433	-1275.6887606630094	-1.153668	-1.152065	-1.1174923500661296	-1.1158885007231487	-1.1801128469240503	-1.1785088455549277
0.019762	-0.047211	0.018524	-1269.1259206630093	-1.153368	-1.151773	-1.1171905194072596	-1.115594670021298	-1.1798110162651803	-1.178215014853077
0.019764	-0.047073	0.018524	-1265.4343236630093	-1.153068	-1.151478	-1.116886858089519	-1.115296008617596	-1.17950735494744	-1.177916353449375
0.019765	-0.046951	0.018494	-1262.1529036630095	-1.152768	-1.151182	-1.116585027430649	-1.114998177915745	-1.17920552428857	-1.177618522747524
0.019766	-0.046738	0.018524	-1256.4104196630096	-1.152468	-1.150889	-1.1162831967717788	-1.114703347213894	-1.1789036936296995	-1.177323692045673
0.019767	-0.046494	0.018585	-1249.8475796630096	-1.152167	-1.150597	-1.1159803661129084	-1.1144095165120431	-1.1786008629708293	-1.1770298613438221
0.019769	-0.046356	0.018585	-1246.1559826630096	-1.151866	-1.150300	-1.1156757047951682	-1.1141088551083413	-1.178296201653089	-1.1767291999401204
0.019770	-0.046188	0.018646	-1241.6440306630093	-1.151564	-1.150004	-1.115371874136298	-1.1138110244064903	-1.1779923709942186	-1.1764313692382693
0.019771	-0.045990	0.018738	-1236.3117236630096	-1.151261	-1.149707	-1.115067043477428	-1.1135121937046393	-1.1776875403353486	-1.1761325385364183
0.019772	-0.045822	0.018738	-1231.7997706630094	-1.150957	-1.149409	-1.1147612128185576	-1.1132123630027881	-1.1773817096764785	-1.1758327078345672
0.019774	-0.045532	0.018799	-1224.0063996630097	-1.150652	-1.149114	-1.1144525515008172	-1.1129137015990864	-1.177073048358738	-1.1755340464308655
0.019775	-0.045380	0.018829	-1219.9046246630096	-1.150347	-1.148814	-1.114145720841947	-1.1126118708972355	-1.1767662176998677	-1.1752322157290145
0.019776	-0.045288	0.018951	-1217.4435596630096	-1.150040	-1.148510	-1.1138368901830769	-1.1123060401953844	-1.1764573870409976	-1.1749263850271634
0.019777	-0.044983	0.019012	-1209.2400106630093	-1.149732	-1.148213	-1.1135270595242066	-1.1120072094935334	-1.1761475563821273	-1.1746275543253124
0.019779	-0.044769	0.019073	-1203.4975256630096	-1.149423	-1.147911	-1.1132143982064664	-1.1117015480898316	-1.175834895064387	-1.1743218929216106
0.019780	-0.044739	0.019135	-1202.6771706630093	-1.149113	-1.147602	-1.112902567547596	-1.1113907173879807	-1.175523064405517	-1.1740110622197597
0.019781	-0.044540	0.019196	-1197.3448636630096	-1.148802	-1.147298	-1.1125897368887259	-1.1110848866861296	-1.1752102337466468	-1.1737052315179086
0.019782	-0.044250	0.019226	-1189.5514916630095	-1.148491	-1.146996	-1.1122769062298556	-1.1107810559842786	-1.1748974030877766	-1.1734014008160576
0.019784	-0.044067	0.019257	-1184.6293616630096	-1.148179	-1.146690	-1.1119612449121155	-1.1104713945805769	-1.1745817417700364	-1.173091739412356
0.019785	-0.044022	0.019287	-1183.3988296630096	-1.147866	-1.146379	-1.1116464142532452	-1.110158563878726	-1.1742669111111659	-1.172778908710505
0.019786	-0.043747	0.019379	-1176.0156356630096	-1.147553	-1.146075	-1.111331583594375	-1.1098527331768748	-1.1739520804522958	-1.1724730780086539
0.019787	-0.043518	0.019379	-1169.8629736630096	-1.147238	-1.145768	-1.1110147529355048	-1.1095439024750238	-1.1736352497934255	-1.1721642473068028
0.019789	-0.043365	0.019470	-1165.7611986630095	-1.146923	-1.145458	-1.1106960916177642	-1.109230241071322	-1.1733165884756849	-1.171850585903101
0.019790	-0.043198	0.019531	-1161.2492466630097	-1.146607	-1.145147	-1.1103782609588941	-1.108917410369471	-1.1729987578168148	-1.17153775520125
0.019791	-0.043015	0.019623	-1156.3271166630093	-1.146289	-1.144836	-1.1100584303000238	-1.10860457966762	-1.1726789271579445	-1.171224924499399
0.019792	-0.042847	0.019653	-1151.8151646630095	-1.145971	-1.144523	-1.1097385996411537	-1.108289748965769	-1.1723590964990747	-1.170910093797548
0.019794	-0.042618	0.019653	-1145.6625026630095	-1.145652	-1.144212	-1.1094159383234132	-1.107975087562067	-1.172036435181334	-1.1705954323938461
0.019795	-0.042450	0.019714	-1141.1505506630097	-1.145333	-1.143899	-1.109095107664543	-1.1076602568602163	-1.171715604522464	-1.1702806016919953
0.019796	-0.042267	0.019836	-1136.2284206630093	-1.145012	-1.143584	-1.108772277005673	-1.1073434261583652	-1.1713927738635936	-1.1699637709901443
0.019797	-0.042130	0.019806	-1132.5368236630093	-1.144690	-1.143267	-1.1084484463468027	-1.1070245954565143	-1.1710689432047237	-1.1696449402882934
0.019799	-0.041855	0.019867	-1125.1536286630094	-1.144369	-1.142955	-1.1081237850290624	-1.1067089340528122	-1.170744281886983	-1.1693292788845913
0.019800	-0.041702	0.019958	-1121.0518546630096	-1.144045	-1.142637	-1.1077979543701921	-1.1063891033509612	-1.1704184512281128	-1.1690094481827402
0.019801	-0.041611	0.019958	-1118.5907896630097	-1.143722	-1.142316	-1.107473123711322	-1.1060662726491106	-1.1700936205692427	-1.1686866174808896
0.019802	-0.041321	0.019989	-1110.7974176630096	-1.143398	-1.142002	-1.1071472930524517	-1.1057504419472595	-1.1697677899103724	-1.1683707867790385
0.019804	-0.041107	0.020020	-1105.0549326630094	-1.143074	-1.141685	-1.1068196317347114	-1.1054297805435576	-1.1694401285926324	-1.1680501253753366
0.019805	-0.041061	0.020111	-1103.8244006630093	-1.142748	-1.141361	-1.1064918010758413	-1.1051039498417066	-1.1691122979337623	-1.1677242946734856
0.019806	-0.040726	0.020203	-1094.8004956630093	-1.142421	-1.141045	-1.1061629704169709	-1.1047861191398558	-1.1687834672748916	-1.1674064639716348
0.019807	-0.040558	0.020172	-1090.2885436630095	-1.142094	-1.140724	-1.1058341397581009	-1.1044632884380048	-1.1684546366160218	-1.1670836332697838
0.019809	-0.040436	0.020172	-1087.0071246630096	-1.141767	-1.140401	-1.1055034784403603	-1.1041366270343027	-1.1681239752982813	-1.1667569718660817
0.019810	-0.040314	0.020294	-1083.7257046630093	-1.141439	-1.140077	-1.1051736477814904	-1.1038107963324517	-1.1677941446394113	-1.1664311411642307
0.019811	-0.040009	0.020264	-1075.5221546630096	-1.141110	-1.139759	-1.1048428171226201	-1.1034909656306007	-1.1674633139805408	-1.1661113104623797
0.019812	-0.039764	0.020294	-1068.9593156630094	-1.140781	-1.139438	-1.10451198646375	-1.1031681349287499	-1.1671324833216707	-1.165788479760529
0.019814	-0.039642	0.020386	-1065.6778956630096	-1.140451	-1.139112	-1.1041783251460096	-1.1028384735250478	-1.1667988220039303	-1.1654588183568269
0.019815	-0.039505	0.020508	-1061.9862986630096	-1.140119	-1.138784	-1.1038444944871395	-1.102508642823197	-1.1664649913450602	-1.165128987654976
0.019816	-0.039200	0.020569	-1053.7827486630094	-1.139785	-1.138461	-1.1035086638282692	-1.1021838121213459	-1.1661291606861899	-1.164804156953125
0.019817	-0.039154	0.020691	-1052.5522166630094	-1.139451	-1.138128	-1.1031728331693988	-1.1018489814194952	-1.1657933300273196	-1.1644693262512742
0.019819	-0.038895	0.020660	-1045.5791996630096	-1.139116	-1.137802	-1.1028341718516586	-1.1015193200157931	-1.1654546687095793	-1.1641396648475721
0.019820	-0.038727	0.020782	-1041.0672476630093	-1.138779	-1.137471	-1.1024953411927882	-1.101186489313942	-1.165115838050709	-1.163806834145721
0.019821	-0.038574	0.020813	-1036.9654726630097	-1.138442	-1.137139	-1.1021565105339182	-1.100852658612091	-1.164777007391839	-1.16347300344387
0.019822	-0.038345	0.020966	-1030.8128106630097	-1.138102	-1.136807	-1.1018146798750479	-1.10051882791024	-1.1644351767329688	-1.163139172742019
0.019824	-0.038132	0.021027	-1025.0703266630094	-1.137762	-1.136474	-1.1014710185573076	-1.1001821665065383	-1.1640915154152283	-1.1628025113383174
0.019825	-0.038071	0.021027	-1023.4296166630095	-1.137421	-1.136135	-1.1011281878984374	-1.0998413358046872	-1.1637486847563583	-1.1624616806364663
0.019826	-0.037827	0.021118	-1016.8667766630094	-1.137079	-1.135801	-1.1007843572395672	-1.0995055051028364	-1.1634048540974882	-1.1621258499346154
0.019827	-0.037567	0.021179	-1009.8937596630095	-1.136736	-1.135467	-1.100439526580697	-1.0991696744009853	-1.163060023438618	-1.1617900192327644
0.019829	-0.037415	0.021118	-1005.7919846630095	-1.136393	-1.135129	-1.1000928652629567	-1.0988280129972836	-1.1627133621208774	-1.1614483578290626
0.019830	-0.037292	0.021301	-1002.5105656630095	-1.136049	-1.134789	-1.0997470346040865	-1.0984861822954326	-1.1623675314620074	-1.1611065271272116
0.019831	-0.037018	0.021301	-995.1273706630095	-1.135704	-1.134453	-1.0994002039452162	-1.0981483515935815	-1.162020700803137	-1.1607686964253605
0.019832	-0.036789	0.021332	-988.9747086630094	-1.135358	-1.134115	-1.0990523732863462	-1.0978085208917305	-1.1616728701442671	-1.1604288657235096
0.019834	-0.036697	0.021423	-986.5136436630095	-1.135011	-1.133771	-1.0987017119686056	-1.0974608594880289	-1.1613222088265265	-1.1600812043198079
0.019835	-0.036575	0.021576	-983.2322246630094	-1.134661	-1.133426	-1.0983498813097354	-1.0971140287861778	-1.1609703781676561	-1.1597343736179568
0.019836	-0.036240	0.021576	-974.2083196630094	-1.134312	-1.133088	-1.0979990506508652	-1.0967741980843269	-1.160619547508786	-1.1593945429161059
0.019837	-0.036087	0.021606	-970.1065456630095	-1.133962	-1.132743	-1.097647219991995	-1.0964273673824758	-1.160267716849916	-1.1590477122142548
0.019839	-0.035980	0.021637	-967.2353026630095	-1.133611	-1.132395	-1.0972925586742546	-1.096075705978774	-1.1599130555321753	-1.158696050810553
0.019840	-0.035721	0.021851	-960.2622856630095	-1.133257	-1.132051	-1.0969367280153846	-1.095729875276923	-1.1595572248733053	-1.158350220108702
0.019841	-0.035507	0.021851	-954.5198016630095	-1.132903	-1.131704	-1.0965808973565143	-1.095381044575072	-1.1592013942144352	-1.158001389406851
0.019842	-0.035385	0.021912	-951.2383816630095	-1.132548	-1.131353	-1.0962240666976442	-1.095028213873221	-1.158844563555565	-1.157648558705
0.019844	-0.035217	0.021973	-946.7264296630095	-1.132192	-1.131003	-1.0958644053799038	-1.0946745524695192	-1.1584849022378245	-1.1572948973012982
0.019845	-0.034988	0.022003	-940.5737676630094	-1.131836	-1.130654	-1.0955065747210335	-1.0943237217676682	-1.1581270715789542	-1.1569440665994473
0.019846	-0.034821	0.022156	-936.0618156630095	-1.131477	-1.130301	-1.0951457440621635	-1.0939688910658172	-1.1577662409200844	-1.1565892358975962
0.019847	-0.034576	0.022156	-929.4989756630094	-1.131118	-1.129950	-1.0947849134032932	-1.0936160603639662	-1.1574054102612141	-1.1562364051957452
0.019849	-0.034439	0.022217	-925.8073786630094	-1.130758	-1.129595	-1.0944212520855527	-1.093257398960264	-1.1570417489434734	-1.155877743792043
0.019850	-0.034271	0.022247	-921.2954266630095	-1.130397	-1.129240	-1.0940584214266826	-1.0929005682584134	-1.1566789182846033	-1.1555209130901924
0.019851	-0.034149	0.022430	-918.0140066630095	-1.130034	-1.128881	-1.0936935907678125	-1.0925397375565624	-1.1563140876257334	-1.1551600823883414
0.019852	-0.033875	0.022522	-910.6308116630095	-1.129669	-1.128525	-1.0933267601089423	-1.0921819068547114	-1.1559472569668632	-1.1548022516864904
0.019854	-0.033691	0.022583	-905.7086826630095	-1.129304	-1.128165	-1.092958098791202	-1.0918182454510095	-1.1555785956491227	-1.1544385902827885
0.019855	-0.033600	0.022675	-903.2476176630095	-1.128936	-1.127801	-1.0925882681323316	-1.0914524147491587	-1.1552087649902525	-1.1540727595809377
0.019856	-0.033325	0.022736	-895.8644236630095	-1.128568	-1.127442	-1.0922184374734614	-1.0910915840473077	-1.1548389343313823	-1.1537119288790867
0.019857	-0.033066	0.022827	-888.8914066630094	-1.128198	-1.127081	-1.0918466068145913	-1.0907287533454566	-1.1544671036725123	-1.1533490981772356
0.019859	-0.032974	0.022949	-886.4303416630095	-1.127826	-1.126712	-1.0914709454968508	-1.0903560919417545	-1.1540914423547717	-1.1529764367735336
0.019860	-0.032715	0.023041	-879.4573246630094	-1.127453	-1.126348	-1.0910961148379807	-1.0899902612399035	-1.1537166116959017	-1.1526106060716825
0.019861	-0.032501	0.023224	-873.7148396630095	-1.127077	-1.125979	-1.0907182841791105	-1.0896194305380529	-1.1533387810370312	-1.152239775369832
0.019862	-0.032349	0.023315	-869.6130646630095	-1.126699	-1.125607	-1.0903384535202403	-1.0892455998362018	-1.152958950378161	-1.1518659446679809
0.019864	-0.032272	0.023285	-867.5621776630095	-1.126322	-1.125232	-1.0899577922024999	-1.0888669384324998	-1.1525782890604206	-1.1514872832642788
0.019865	-0.031952	0.023468	-858.9484506630095	-1.125941	-1.124862	-1.0895749615436299	-1.0884951077306488	-1.1521954584015508	-1.1511154525624279
0.019866	-0.031738	0.023651	-853.2059666630095	-1.125559	-1.124487	-1.0891911308847595	-1.088118277028798	-1.1518116277426804	-1.150738621860577
0.019867	-0.031693	0.023651	-851.9754336630095	-1.125175	-1.124105	-1.0888053002258893	-1.087734446326947	-1.1514257970838102	-1.150354791158726
0.019869	-0.031448	0.023804	-845.4125946630095	-1.124790	-1.123728	-1.0884166389081489	-1.087353784923245	-1.1510371357660696	-1.149974129755024
0.019870	-0.031235	0.023773	-839.6701096630095	-1.124404	-1.123349	-1.0880288082492786	-1.086972954221394	-1.1506493051071995	-1.149593299053173
0.019871	-0.031143	0.023956	-837.2090446630095	-1.124017	-1.122964	-1.0876399775904086	-1.086586123519543	-1.1502604744483294	-1.1492064683513221
0.019872	-0.030899	0.024078	-830.6462056630095	-1.123626	-1.122582	-1.0872471469315383	-1.0862022928176922	-1.149867643789459	-1.1488226376494712
0.019874	-0.030685	0.024261	-824.9037206630095	-1.123233	-1.122197	-1.086850485613798	-1.0858136314139901	-1.1494709824717186	-1.1484339762457692
0.019875	-0.030533	0.024384	-820.8019466630095	-1.122838	-1.121807	-1.0864536549549277	-1.0854218007121392	-1.1490741518128487	-1.1480421455439183
0.019876	-0.030334	0.024475	-815.4696386630095	-1.122442	-1.121417	-1.0860558242960576	-1.0850299700102883	-1.1486763211539786	-1.1476503148420674
0.019877	-0.030106	0.024506	-809.3169766630095	-1.122045	-1.121028	-1.0856569936371874	-1.0846391393084374	-1.1482774904951083	-1.1472594841402164
0.019879	-0.029999	0.024658	-806.4457346630095	-1.121645	-1.120632	-1.085253332319447	-1.0842394779047355	-1.1478738291773678	-1.1468598227365145
0.019880	-0.029861	0.024811	-802.7541376630095	-1.121243	-1.120235	-1.0848495016605768	-1.0838406472028845	-1.1474699985184977	-1.1464609920346636
0.019881	-0.029556	0.024994	-794.5505876630095	-1.120839	-1.119840	-1.0844436710017065	-1.0834438165010334	-1.1470641678596274	-1.1460641613328124
0.019882	-0.029343	0.025055	-788.8081036630094	-1.120433	-1.119441	-1.0840358403428365	-1.0830429857991826	-1.1466563372007572	-1.1456633306309616
0.019884	-0.029312	0.025208	-787.9877486630095	-1.120024	-1.119034	-1.0836231790250959	-1.0826323243954807	-1.1462436758830168	-1.1452526692272598
0.019885	-0.029053	0.025360	-781.0147316630095	-1.119613	-1.118632	-1.0832103483662259	-1.0822284936936297	-1.1458308452241468	-1.1448488385254088
0.019886	-0.028809	0.025543	-774.4518916630095	-1.119200	-1.118226	-1.0827955177073556	-1.0818206629917786	-1.1454160145652765	-1.1444410078235576
0.019887	-0.028687	0.025696	-771.1704726630095	-1.118784	-1.117815	-1.0823776870484856	-1.0814078322899277	-1.1449981839064063	-1.1440281771217067
0.019889	-0.028580	0.025726	-768.2992296630094	-1.118367	-1.117401	-1.0819570257307451	-1.080990170886226	-1.144577522588666	-1.143610515718005
0.019890	-0.028244	0.025787	-759.2753256630095	-1.117949	-1.116995	-1.081537195071875	-1.0805823401843748	-1.144157691929796	-1.1432026850161539
0.019891	-0.028076	0.025879	-754.7633736630095	-1.117530	-1.116581	-1.0811163644130046	-1.080166509482524	-1.1437368612709253	-1.142786854314303
0.019892	-0.027939	0.026001	-751.0717766630095	-1.117108	-1.116165	-1.0806925337541344	-1.079748678780673	-1.1433130306120551	-1.142369023612452
0.019894	-0.027771	0.026123	-746.5598236630095	-1.116685	-1.115747	-1.080265872436394	-1.0793270173769711	-1.142886369294315	-1.1419473622087501
0.019895	-0.027481	0.026306	-738.7664526630094	-1.116259	-1.115331	-1.0798380417775237	-1.0789091866751201	-1.1424585386354447	-1.1415295315068992
0.019896	-0.027435	0.026306	-737.5359196630095	-1.115833	-1.114906	-1.0794102111186539	-1.078482355973269	-1.1420307079765748	-1.141102700805048
0.019897	-0.027206	0.026550	-731.3832576630094	-1.115403	-1.114484	-1.0789783804597834	-1.078058525271418	-1.1415988773177044	-1.1406788701031971
0.019899	-0.026978	0.026642	-725.2305956630095	-1.114971	-1.114060	-1.0785427191420431	-1.0776308638677163	-1.1411632159999638	-1.1402512086994954
0.019900	-0.026871	0.026886	-722.3593536630095	-1.114535	-1.113628	-1.078104888483173	-1.0771970331658653	-1.140725385341094	-1.1398173779976444
0.019901	-0.026596	0.027069	-714.9761586630095	-1.114097	-1.113199	-1.0776650578243028	-1.0767662024640143	-1.1402855546822237	-1.1393865472957934
0.019902	-0.026398	0.027130	-709.6438516630095	-1.113658	-1.112766	-1.0772242271654326	-1.0763313717621632	-1.1398447240233534	-1.1389517165939422
0.019904	-0.026321	0.027191	-707.5929646630095	-1.113217	-1.112328	-1.0767795658476922	-1.0758897103584615	-1.139400062705613	-1.1385100551902405
0.019905	-0.026108	0.027344	-701.8504796630095	-1.112774	-1.111892	-1.076334735188822	-1.0754518796566106	-1.1389552320467429	-1.1380722244883896
0.019906	-0.025803	0.027405	-693.6469306630095	-1.112330	-1.111459	-1.0758889045299518	-1.0750170489547595	-1.1385094013878727	-1.1376373937865385
0.019907	-0.025726	0.027496	-691.5960426630095	-1.111885	-1.111016	-1.0754420738710817	-1.0745722182529085	-1.1380625707290024	-1.1371925630846875
0.019909	-0.025604	0.027679	-688.3146236630095	-1.111436	-1.110571	-1.0749894125533412	-1.0741235568492065	-1.1376099094112622	-1.1367439016809855
0.019910	-0.025284	0.027863	-679.7008966630095	-1.110985	-1.110131	-1.074536581894471	-1.0736817261473557	-1.137157078752392	-1.1363020709791347
0.019911	-0.025055	0.028046	-673.5482346630095	-1.110531	-1.109684	-1.0740807512356008	-1.0732328954455046	-1.1367012480935217	-1.1358532402772836
0.019912	-0.024948	0.028168	-670.6769916630095	-1.110074	-1.109231	-1.0736219205767308	-1.0727780647436538	-1.1362424174346515	-1.1353984095754328
0.019914	-0.024841	0.028381	-667.8057496630095	-1.109614	-1.108775	-1.0731582592589903	-1.0723184033399518	-1.135778756116911	-1.1349387481717308
0.019915	-0.024536	0.028656	-659.6022006630095	-1.109150	-1.108322	-1.0726924286001203	-1.071863572638101	-1.1353129254580412	-1.13448391746988
0.019916	-0.024399	0.028717	-655.9106036630095	-1.108685	-1.107861	-1.0722255979412498	-1.07140074193625	-1.1348460947991708	-1.134021086768029
0.019917	-0.024261	0.028961	-652.2190056630095	-1.108216	-1.107396	-1.0717547672823797	-1.070933911234399	-1.1343752641403007	-1.133554256066178
0.019919	-0.024002	0.029114	-645.2459886630095	-1.107744	-1.106934	-1.0712791059646394	-1.070468249830697	-1.1338996028225603	-1.133088594662476
0.019920	-0.023788	0.029205	-639.5035046630095	-1.107271	-1.106468	-1.070804275305769	-1.070000419128846	-1.1334247721636896	-1.132620763960625
0.019921	-0.023727	0.029327	-637.8627946630095	-1.106796	-1.105995	-1.0703274446468989	-1.0695255884269952	-1.1329479415048196	-1.1321459332587742
0.019922	-0.023437	0.029419	-630.0694226630095	-1.106319	-1.105528	-1.0698486139880288	-1.0690567577251442	-1.1324691108459497	-1.1316771025569232
0.019924	-0.023285	0.029541	-625.9676476630095	-1.105841	-1.105054	-1.0693669526702885	-1.068579096321442	-1.1319874495282094	-1.1311994411532211
0.019925	-0.023102	0.029694	-621.0455186630095	-1.105360	-1.104579	-1.068884122011418	-1.068102265619591	-1.131504618869339	-1.1307226104513701
0.019926	-0.022888	0.029846	-615.3030336630095	-1.104876	-1.104103	-1.068398291352548	-1.0676244349177404	-1.131018788210469	-1.1302447797495194
0.019927	-0.022736	0.029938	-611.2012586630095	-1.104391	-1.103623	-1.0679114606936777	-1.0671426042158894	-1.1305319575515984	-1.1297629490476684
0.019929	-0.022583	0.030121	-607.0994846630094	-1.103903	-1.103140	-1.0674197993759376	-1.0666559428121873	-1.1300402962338585	-1.1292762876439664
0.019930	-0.022385	0.030334	-601.7671776630095	-1.103412	-1.102656	-1.0669269687170673	-1.0661701121103364	-1.129547465574988	-1.1287904569421154
0.019931	-0.022141	0.030518	-595.2043376630095	-1.102918	-1.102170	-1.066431138058197	-1.0656822814084854	-1.129051634916118	-1.1283026262402645
0.019932	-0.022003	0.030609	-591.5127406630095	-1.102422	-1.101678	-1.065933307399327	-1.0651884507066345	-1.1285538042572476	-1.1278087955384135
0.019934	-0.021851	0.030731	-587.4109656630095	-1.101923	-1.101185	-1.0654306460815863	-1.0646917893029326	-1.128051142939507	-1.1273121341347117
0.019935	-0.021576	0.031006	-580.0277716630095	-1.101421	-1.100692	-1.0649268154227163	-1.0641969586010815	-1.1275473122806372	-1.1268173034328606
0.019936	-0.021332	0.031250	-573.4649316630095	-1.100915	-1.100195	-1.064418984763846	-1.0636981278992306	-1.1270394816217668	-1.1263184727310096
0.019937	-0.021255	0.031403	-571.4140446630095	-1.100406	-1.099688	-1.063908154104976	-1.0631892971973798	-1.126528650962897	-1.1258096420291588
0.019939	-0.021088	0.031586	-566.9020926630095	-1.099895	-1.099182	-1.0633934927872355	-1.0626796357936779	-1.1260139896451564	-1.1252999806254569
0.019940	-0.020782	0.031799	-558.6985426630094	-1.099380	-1.098677	-1.0628766621283654	-1.0621728050918267	-1.125497158986286	-1.1247931499236057
0.019941	-0.020630	0.031982	-554.5967676630095	-1.098861	-1.098165	-1.0623558314694952	-1.0616589743899758	-1.1249763283274161	-1.1242793192217548
0.019942	-0.020569	0.032135	-552.9560586630095	-1.098341	-1.097646	-1.0618340008106248	-1.0611381436881246	-1.1244544976685455	-1.1237584885199037
0.019944	-0.020309	0.032257	-545.9830416630094	-1.097818	-1.097132	-1.0613073394928845	-1.060620482284423	-1.1239278363508052	-1.123240827116202
0.019945	-0.020081	0.032562	-539.8303796630095	-1.097291	-1.096613	-1.0607785088340143	-1.060099651582572	-1.123399005691935	-1.122719996414351
0.019946	-0.019943	0.032623	-536.1387816630095	-1.096762	-1.096089	-1.0602476781751442	-1.059573820880721	-1.122868175033065	-1.1221941657125
0.019947	-0.019775	0.032806	-531.6268296630095	-1.096231	-1.095563	-1.0597148475162739	-1.05904599017887	-1.1223353443741946	-1.121666335010649
0.019949	-0.019577	0.033051	-526.2945226630095	-1.095695	-1.095034	-1.0591751861985337	-1.0585133287751682	-1.1217956830564546	-1.1211336736069473
0.019950	-0.019409	0.033203	-521.7825706630094	-1.095157	-1.094502	-1.0586353555396633	-1.0579794980733173	-1.1212558523975842	-1.1205998429050963
0.019951	-0.019165	0.033478	-515.2197306630095	-1.094615	-1.093968	-1.0580915248807932	-1.0574436673714662	-1.120712021738714	-1.1200640122032453
0.019952	-0.019012	0.033661	-511.11795666300947	-1.094070	-1.093428	-1.057544694221923	-1.0569018366696152	-1.120165191079844	-1.1195221815013943
0.019954	-0.018875	0.033844	-507.42635866300947	-1.093521	-1.092884	-1.0569920329041826	-1.0563541752659134	-1.1196125297621036	-1.1189745200976924
0.019955	-0.018646	0.034088	-501.2736966630095	-1.092969	-1.092339	-1.0564382022453125	-1.0558073445640623	-1.1190586991032334	-1.1184276893958414
0.019956	-0.018448	0.034302	-495.9413896630095	-1.092414	-1.091790	-1.0558813715864421	-1.0552565138622114	-1.1185018684443628	-1.1178768586939904
0.019957	-0.018265	0.034485	-491.0192606630095	-1.091855	-1.091238	-1.055320540927572	-1.0547026831603603	-1.117941037785493	-1.1173230279921393
0.019959	-0.018173	0.034698	-488.5581956630095	-1.091292	-1.090679	-1.0547538796098315	-1.0541400217566586	-1.1173743764677524	-1.1167603665884376
0.019960	-0.017853	0.035004	-479.9444686630095	-1.090725	-1.090122	-1.0541850489509614	-1.0535811910548076	-1.1168055458088824	-1.1162015358865867
0.019961	-0.017670	0.035278	-475.02233866300946	-1.090154	-1.089557	-1.0536122182920913	-1.0530143603529567	-1.1162327151500122	-1.1156347051847357
0.019962	-0.017624	0.035431	-473.7918066630095	-1.089580	-1.088985	-1.053036387633221	-1.0524405296511057	-1.1156568844911416	-1.1150608744828847
0.019964	-0.017334	0.035675	-465.9984346630095	-1.089002	-1.088417	-1.0524547263154806	-1.0518688682474036	-1.1150752231734016	-1.1144892130791826
0.019965	-0.017090	0.035919	-459.4355946630095	-1.088420	-1.087843	-1.0518708956566105	-1.0512930375455527	-1.1144913925145312	-1.1139133823773317
0.019966	-0.016983	0.036224	-456.5643526630095	-1.087833	-1.087259	-1.0512820649977404	-1.0507072068437018	-1.113902561855661	-1.1133275516754808
0.019967	-0.016891	0.036560	-454.1032876630095	-1.087241	-1.086670	-1.05068823433887	-1.0501163761418508	-1.1133087311967906	-1.1127367209736299
0.019969	-0.016556	0.036835	-445.0793836630095	-1.086644	-1.086085	-1.0500875730211296	-1.0495277147381488	-1.1127080698790506	-1.1121480595699278
0.019970	-0.016403	0.037201	-440.9776086630095	-1.086042	-1.085488	-1.0494837423622594	-1.048928884036298	-1.11210423922018	-1.111549228868077
0.019971	-0.016235	0.037415	-436.4656566630095	-1.085436	-1.084887	-1.0488759117033895	-1.048326053334447	-1.1114964085613104	-1.110946398166226
0.019972	-0.016068	0.037689	-431.9537046630095	-1.084825	-1.084282	-1.048263081044519	-1.047719222632596	-1.11088357790244	-1.110339567464375
0.019974	-0.015854	0.037872	-426.2112196630095	-1.084211	-1.083676	-1.0476454197267788	-1.047109561228894	-1.1102659165846998	-1.1097299060606731
0.019975	-0.015747	0.038208	-423.3399776630095	-1.083592	-1.083060	-1.0470245890679086	-1.0464917305270431	-1.1096450859258296	-1.1091120753588222
0.019976	-0.015488	0.038513	-416.3669606630095	-1.082968	-1.082445	-1.0463987584090382	-1.0458748998251923	-1.109019255266959	-1.1084952446569714
0.019977	-0.015259	0.038849	-410.2142986630095	-1.082339	-1.081823	-1.0457679277501681	-1.0452510691233412	-1.1083884246080888	-1.1078714139551202
0.019979	-0.015152	0.039307	-407.34305666300946	-1.081703	-1.081191	-1.045128266432428	-1.0446154077196392	-1.1077487632903487	-1.1072357525514183
0.019980	-0.014893	0.039398	-400.3700396630095	-1.081064	-1.080561	-1.0444874357735576	-1.0439835770177883	-1.1071079326314783	-1.1066039218495674
0.019981	-0.014709	0.039703	-395.4479096630095	-1.080421	-1.079924	-1.0438426051146874	-1.0433447463159375	-1.1064631019726083	-1.1059650911477166
0.019982	-0.014633	0.039917	-393.39702266300947	-1.079774	-1.079280	-1.0431937744558173	-1.0426989156140865	-1.1058142713137382	-1.1053192604458655
0.019984	-0.014420	0.040283	-387.6545376630095	-1.079122	-1.078635	-1.0425381131380766	-1.0420502542103844	-1.1051586099959976	-1.1046705990421635
0.019985	-0.014175	0.040558	-381.0916986630095	-1.078464	-1.077986	-1.0418782824792068	-1.0413994235085335	-1.1044987793371277	-1.1040197683403126
0.019986	-0.013947	0.040924	-374.93903666300946	-1.077801	-1.077330	-1.0412134518203364	-1.0407415928066825	-1.1038339486782571	-1.1033619376384616
0.019987	-0.013947	0.041321	-374.93903666300946	-1.077132	-1.076661	-1.0405426211614661	-1.0400707621048317	-1.103163118019387	-1.1026911069366108
0.019989	-0.013657	0.041595	-367.1456646630095	-1.076458	-1.075997	-1.0398649598437257	-1.0394031007011297	-1.1024854567016464	-1.1020234455329088
0.019990	-0.013412	0.041901	-360.5828246630095	-1.075780	-1.075327	-1.0391851291848557	-1.0387312699992786	-1.1018056260427764	-1.1013516148310576
0.019991	-0.013306	0.042175	-357.7115826630095	-1.075096	-1.074647	-1.0384992985259855	-1.0380494392974275	-1.1011197953839065	-1.1006697841292066
0.019992	-0.013168	0.042542	-354.0199856630095	-1.074407	-1.073962	-1.0378084678671151	-1.037362608595577	-1.1004289647250358	-1.099982953427356
0.019994	-0.012817	0.042847	-344.5859036630095	-1.073713	-1.073280	-1.0371108065493748	-1.0366769471918749	-1.0997313034072955	-1.099297292023654
0.019995	-0.012772	0.043091	-343.35537066300947	-1.073015	-1.072583	-1.0364109758905047	-1.035978116490024	-1.0990314727484254	-1.098598461321803
0.019996	-0.012589	0.043488	-338.4332416630095	-1.072310	-1.071885	-1.0357041452316347	-1.0352782857881728	-1.0983246420895556	-1.0978986306199519
0.019997	-0.012390	0.043793	-333.10093466300947	-1.071601	-1.071182	-1.0349933145727643	-1.0345734550863221	-1.0976138114306853	-1.0971937999181012
0.019999	-0.012161	0.044098	-326.9482726630095	-1.071006	-1.070596	-1.0343946532550239	-1.0339837936826202	-1.0970151501129446	-1.0966041385143992
